Repository: sunyrain/PHA

# PHA Protein-Hydrogel Adsorption Dataset

Generated: 2026-07-05T11:36:45

## Scope

This curated package organizes literature-derived protein-hydrogel adsorption, binding, immobilization, antifouling, and related biointerface records extracted from the local PHA corpus.

The primary unit is one record:

`paper + hydrogel/sample + protein/mixture + experimental condition + measured outcome`

## Contents

- `data/sources.csv`: article-level metadata, extraction status, and curation decision.
- `data/records_flat.csv`: flattened record-level table with provenance, hydrogel, protein, condition, outcome, mechanism, and quality fields.

File: data/curated/pha_scientific_dataset_20260705/data/record_standardization.csv (part 1 of 37)
"record_id","doi","interaction_type","is_covalent_binding","experiment_mode_primary","experiment_mode_detail","application_context","comparable_target_class","model_ready","model_ready_blocker","manual_review_priority","q5_protein_evidence_flag","q5_triage_action","standardization_rules_version"
"PHA-daf6374cdb-001","10.1002/1097-4636(20001215)52:4<701::AID-JBM15>3.3.CO;2-Y","antifouling_low_adsorption","no","hemocompatibility","other","antifouling","not_comparable","False","missing_protein_target_or_mixture;missing_key_experiment_condition;not_strong_or_medium_comparable;missing_or_unnormalizable_unit;low_source_quality","medium","True","keep","curated_release_20260707"
"PHA-97375e0a53-001","10.1002/adbi.201700240","entrapment","no","column","other","protein_immobilization","strong","True","ready","high","True","not_applicable","curated_release_20260707"
"PHA-97375e0a53-002","10.1002/adbi.201700240","entrapment","no","column","other","protein_immobilization","weak","False","not_strong_or_medium_comparable","medium","True","not_applicable","curated_release_20260707"
"PHA-97375e0a53-003","10.1002/adbi.201700240","covalent_immobilization","yes","hemocompatibility","other","protein_immobilization","strong","True","ready","high","True","not_applicable","curated_release_20260707"
"PHA-97375e0a53-004","10.1002/adbi.201700240","unknown","unclear","hemocompatibility","protein_immobilization_activity","hemocompatibility","strong","True","ready","high","True","not_applicable","curated_release_20260707"
"PHA-97375e0a53-005","10.1002/adbi.201700240","entrapment","no","column","other","protein_immobilization","strong","True","ready","high","False","not_applicable","curated_release_20260707"
"PHA-76e39d6462-001","10.1002/adbi.202000081","physical_adsorption","no","surface","other","screening_library","not_comparable","False","not_strong_or_medium_comparable;missing_or_unnormalizable_unit;low_source_quality","medium","True","not_applicable","curated_release_20260707"
"PHA-76e39d6462-002","10.1002/adbi.202000081","unknown","unclear","surface","other","other","not_comparable","False","not_strong_or_medium_comparable;missing_or_unnormalizable_unit;low_source_quality","medium","True","not_applicable","curated_release_20260707"
"PHA-7164a15813-001","10.1002/adfm.200400117","affinity_binding","no","immobilization","other","protein_immobilization","not_comparable","False","missing_key_experiment_condition;not_strong_or_medium_comparable;missing_or_unnormalizable_unit;low_source_quality","medium","True","not_applicable","curated_release_20260707"
"PHA-7164a15813-002","10.1002/adfm.200400117","affinity_binding","no","immobilization","protein_immobilization_activity","protein_immobilization","not_comparable","False","missing_key_experiment_condition;not_strong_or_medium_comparable;missing_or_unnormalizable_unit;low_source_quality","medium","True","not_applicable","curated_release_20260707"
"PHA-8398f37562-001","10.1002/adfm.202005245","covalent_immobilization","yes","other","fluorescence_surface_quantification","protein_immobilization","weak","False","not_strong_or_medium_comparable","high","True","not_applicable","curated_release_20260707"
"PHA-8398f37562-002","10.1002/adfm.202005245","covalent_immobilization","yes","other","fluorescence_surface_quantification","purification","weak","False","not_strong_or_medium_comparable","high","True","not_applicable","curated_release_20260707"
"PHA-8398f37562-003","10.1002/adfm.202005245","covalent_immobilization","yes","flow","other","protein_immobilization","weak","False","not_strong_or_medium_comparable","high","True","not_applicable","curated_release_20260707"
"PHA-8398f37562-004","10.1002/adfm.202005245","covalent_immobilization","yes","other","other","protein_immobilization","weak","False","not_strong_or_medium_comparable","high","True","not_applicable","curated_release_20260707"
"PHA-8398f37562-005","10.1002/adfm.202005245","covalent_immobilization","yes","batch","batch_adsorption_kinetics","protein_immobilization","weak","False","not_strong_or_medium_comparable","high","True","not_applicable","curated_release_20260707"
"PHA-8398f37562-006","10.1002/adfm.202005245","unknown","unclear","other","fluorescence_surface_quantification","other","medium","True","ready","high","True","not_applicable","curated_release_20260707"
"PHA-3a37664867-001","10.1002/adfm.202010556","covalent_immobilization","yes","other","other","protein_immobilization","medium","True","ready","high","True","not_applicable","curated_release_20260707"
"PHA-3a37664867-002","10.1002/adfm.202010556","covalent_immobilization","yes","surface","other","protein_immobilization","medium","False","missing_key_experiment_condition","high","False","not_applicable","curated_release_20260707"
"PHA-3a37664867-003","10.1002/adfm.202010556","entrapment","no","surface","fluorescence_surface_quantification","protein_immobilization","not_comparable","False","not_strong_or_medium_comparable;missing_or_unnormalizable_unit;low_source_quality","medium","True","not_applicable","curated_release_20260707"
"PHA-3a37664867-004","10.1002/adfm.202010556","covalent_immobilization","yes","other","other","protein_immobilization","medium","False","missing_key_experiment_condition","high","False","not_applicable","curated_release_20260707"
"PHA-3a37664867-005","10.1002/adfm.202010556","entrapment","no","other","other","protein_immobilization","weak","False","not_strong_or_medium_comparable;low_source_quality","medium","True","not_applicable","curated_release_20260707"
"PHA-3717dac922-001","10.1002/adfm.202308269","covalent_immobilization","yes","immobilization","fluorescence_surface_quantification","protein_immobilization","strong","True","ready","high","True","not_applicable","curated_release_20260707"
"PHA-3717dac922-002","10.1002/adfm.202308269","covalent_immobilization","yes","immobilization","fluorescence_surface_quantification","protein_immobilization","strong","True","ready","high","True","not_applicable","curated_release_20260707"
"PHA-3717dac922-003","10.1002/adfm.202308269","covalent_immobilization","yes","other","fluorescence_surface_quantification","protein_immobilization","not_comparable","False","not_strong_or_medium_comparable;missing_or_unnormalizable_unit;low_source_quality","medium","True","not_applicable","curated_release_20260707"
"PHA-2c93911259-001","10.1002/adfm.202309500","nonspecific_adsorption","no","other","other","biointerface_adsorption","medium","False","missing_key_experiment_condition","high","True","not_applicable","curated_release_20260707"
"PHA-2c93911259-002","10.1002/adfm.202309500","nonspecific_adsorption","no","hemocompatibility","other","hemocompatibility","medium","False","missing_key_experiment_condition","high","True","not_applicable","curated_release_20260707"
"PHA-1661e7f796-001","10.1002/adfm.202309567","covalent_immobilization","yes","surface","static_incubation","protein_immobilization","weak","False","not_strong_or_medium_comparable","medium","True","not_applicable","curated_release_20260707"
"PHA-1661e7f796-002","10.1002/adfm.202309567","covalent_immobilization","yes","surface","static_incubation","protein_immobilization","weak","False","not_strong_or_medium_comparable","medium","True","not_applicable","curated_release_20260707"
"PHA-1661e7f796-003","10.1002/adfm.202309567","covalent_immobilization","yes","surface","static_incubation","protein_immobilization","weak","False","not_strong_or_medium_comparable","medium","True","not_applicable","curated_release_20260707"
"PHA-1661e7f796-004","10.1002/adfm.202309567","covalent_immobilization","yes","surface","static_incubation","protein_immobilization","weak","False","not_strong_or_medium_comparable","medium","True","not_applicable","curated_release_20260707"
"PHA-1661e7f796-005","10.1002/adfm.202309567","covalent_immobilization","yes","surface","fluorescence_surface_quantification","protein_immobilization","not_comparable","False","not_strong_or_medium_comparable;missing_or_unnormalizable_unit","high","True","not_applicable","curated_release_20260707"
"PHA-1661e7f796-006","10.1002/adfm.202309567","covalent_immobilization","yes","surface","static_incubation","protein_immobilization","not_comparable","False","not_strong_or_medium_comparable;missing_or_unnormalizable_unit","high","True","not_applicable","curated_release_20260707"
"PHA-1661e7f796-007","10.1002/adfm.202309567","covalent_immobilization","yes","surface","static_incubation","protein_immobilization","not_comparable","False","not_strong_or_medium_comparable;missing_or_unnormalizable_unit","high","True","not_applicable","curated_release_20260707"
"PHA-1661e7f796-008","10.1002/adfm.202309567","covalent_immobilization","yes","surface","static_incubation","protein_immobilization","not_comparable","False","not_strong_or_medium_comparable;missing_or_unnormalizable_unit","high","True","not_applicable","curated_release_20260707"
"PHA-1661e7f796-009","10.1002/adfm.202309567","covalent_immobilization","yes","surface","fluorescence_surface_quantification","protein_immobilization","not_comparable","False","not_strong_or_medium_comparable;missing_or_unnormalizable_unit","high","True","not_applicable","curated_release_20260707"
"PHA-1661e7f796-010","10.1002/adfm.202309567","covalent_immobilization","yes","surface","fluorescence_surface_quantification","protein_immobilization","not_comparable","False","not_strong_or_medium_comparable;missing_or_unnormalizable_unit","medium","True","not_applicable","curated_release_20260707"
"PHA-94867418ff-001","10.1002/adhm.202201378","antifouling_low_adsorption","no","hemocompatibility","static_incubation","antifouling","weak","False","not_strong_or_medium_comparable;missing_or_unnormalizable_unit;low_source_quality","medium","True","keep","curated_release_20260707"
"PHA-94867418ff-002","10.1002/adhm.202201378","antifouling_low_adsorption","no","hemocompatibility","static_incubation","antifouling","weak","False","not_strong_or_medium_comparable;missing_or_unnormalizable_unit;low_source_quality","medium","True","keep","curated_release_20260707"
"PHA-94867418ff-003","10.1002/adhm.202201378","nonspecific_adsorption","no","hemocompatibility","static_incubation","hemocompatibility","weak","False","not_strong_or_medium_comparable;missing_or_unnormalizable_unit;low_source_quality","medium","True","not_applicable","curated_release_20260707"
"PHA-94867418ff-004","10.1002/adhm.202201378","antifouling_low_adsorption","no","hemocompatibility","static_incubation","antifouling","weak","False","not_strong_or_medium_comparable;missing_or_unnormalizable_unit;low_source_quality","medium","True","keep","curated_release_20260707"
"PHA-2dc9e21bdc-001","10.1002/adhm.202300695","covalent_immobilization","yes","immobilization","other","protein_immobilization","not_comparable","False","not_strong_or_medium_comparable","high","True","not_applicable","curated_release_20260707"
"PHA-2dc9e21bdc-002","10.1002/adhm.202300695","covalent_immobilization","yes","immobilization","other","protein_immobilization","not_comparable","False","not_strong_or_medium_comparable","high","True","not_applicable","curated_release_20260707"
"PHA-2dc9e21bdc-003","10.1002/adhm.202300695","covalent_immobilization","yes","batch","batch_adsorption_equilibrium","protein_immobilization","medium","True","ready","high","True","not_applicable","curated_release_20260707"
"PHA-2dc9e21bdc-004","10.1002/adhm.202300695","covalent_immobilization","yes","batch","batch_adsorption_equilibrium","protein_immobilization","medium","True","ready","high","True","not_applicable","curated_release_20260707"
"PHA-2dc9e21bdc-005","10.1002/adhm.202300695","covalent_immobilization","yes","batch","batch_adsorption_equilibrium","protein_immobilization","medium","True","ready","high","True","not_applicable","curated_release_20260707"
"PHA-2dc9e21bdc-006","10.1002/adhm.202300695","covalent_immobilization","yes","batch","batch_adsorption_equilibrium","protein_immobilization","medium","True","ready","high","True","not_applicable","curated_release_20260707"
"PHA-2dc9e21bdc-007","10.1002/adhm.202300695","covalent_immobilization","yes","batch","batch_adsorption_equilibrium","protein_immobilization","not_comparable","False","not_strong_or_medium_comparable","high","True","not_applicable","curated_release_20260707"
"PHA-2dc9e21bdc-008","10.1002/adhm.202300695","covalent_immobilization","yes","other","fluorescence_surface_quantification","protein_immobilization","not_comparable","False","not_strong_or_medium_comparable","medium","True","not_applicable","curated_release_20260707"
"PHA-2dc9e21bdc-009","10.1002/adhm.202300695","covalent_immobilization","yes","hemocompatibility","static_incubation","protein_immobilization","not_comparable","False","not_strong_or_medium_comparable","high","True","not_applicable","curated_release_20260707"
"PHA-2dc9e21bdc-010","10.1002/adhm.202300695","covalent_immobilization","yes","hemocompatibility","static_incubation","protein_immobilization","not_comparable","False","not_strong_or_medium_comparable","high","True","not_applicable","curated_release_20260707"
"PHA-7d078321c2-001","10.1002/adhm.202402556","entrapment","no","other","other","protein_immobilization","strong","True","ready","high","True","not_applicable","curated_release_20260707"
"PHA-7d078321c2-002","10.1002/adhm.202402556","entrapment","no","other","other","protein_immobilization","strong","True","ready","high","True","not_applicable","curated_release_20260707"
"PHA-7d078321c2-003","10.1002/adhm.202402556","covalent_immobilization","yes","immobilization","other","protein_immobilization","not_comparable","False","not_strong_or_medium_comparable","medium","True","not_applicable","curated_release_20260707"
"PHA-7d078321c2-004","10.1002/adhm.202402556","entrapment","no","other","other","protein_immobilization","medium","True","ready","high","True","not_applicable","curated_release_20260707"
"PHA-7d078321c2-005","10.1002/adhm.202402556","entrapment","no","other","other","protein_immobilization","medium","True","ready","high","True","not_applicable","curated_release_20260707"
"PHA-7d078321c2-006","10.1002/adhm.202402556","entrapment","no","immobilization","other","protein_immobilization","medium","True","ready","high","True","not_applicable","curated_release_20260707"
"PHA-7d078321c2-007","10.1002/adhm.202402556","entrapment","no","other","other","protein_immobilization","medium","True","ready","high","True","not_applicable","curated_release_20260707"
"PHA-a4a6e25e73-001","10.1002/adhm.202405238","antifouling_low_adsorption","no","biofouling","surface_fouling_assay","antifouling","not_comparable","False","missing_key_experiment_condition;not_strong_or_medium_comparable;missing_or_unnormalizable_unit;low_source_quality","medium","True","keep","curated_release_20260707"
"PHA-a4a6e25e73-002","10.1002/adhm.202405238","antifouling_low_adsorption","no","biofouling","surface_fouling_assay","antifouling","not_comparable","False","missing_key_experiment_condition;not_strong_or_medium_comparable;missing_or_unnormalizable_unit;low_source_quality","medium","True","keep","curated_release_20260707"
"PHA-5dc5007aa4-001","10.1002/adhm.202503260","physical_adsorption","no","surface","static_incubation","biointerface_adsorption","not_comparable","False","not_strong_or_medium_comparable;missing_or_unnormalizable_unit","medium","True","not_applicable","curated_release_20260707"
"PHA-5dc5007aa4-002","10.1002/adhm.202503260","physical_adsorption","no","surface","other","biointerface_adsorption","not_comparable","False","not_strong_or_medium_comparable;missing_or_unnormalizable_unit","medium","True","not_applicable","curated_release_20260707"
"PHA-6edf2fa8e2-001","10.1002/adhm.202503483","antifouling_low_adsorption","no","surface","fluorescence_surface_quantification","antifouling","not_comparable","False","not_strong_or_medium_comparable;missing_or_unnormalizable_unit","low","True","keep","curated_release_20260707"
"PHA-6edf2fa8e2-002","10.1002/adhm.202503483","antifouling_low_adsorption","no","batch","batch_adsorption_equilibrium","antifouling","not_comparable","False","not_strong_or_medium_comparable;missing_or_unnormalizable_unit","low","True","keep","curated_release_20260707"
"PHA-6edf2fa8e2-003","10.1002/adhm.202503483","antifouling_low_adsorption","no","other","other","antifouling","not_comparable","False","missing_key_experiment_condition;not_strong_or_medium_comparable;missing_or_unnormalizable_unit;low_source_quality","low","True","keep","curated_release_20260707"
"PHA-6edf2fa8e2-004","10.1002/adhm.202503483","antifouling_low_adsorption","no","other","other","antifouling","not_comparable","False","missing_key_experiment_condition;not_strong_or_medium_comparable;missing_or_unnormalizable_unit;low_source_quality","low","True","keep","curated_release_20260707"
"PHA-6edf2fa8e2-005","10.1002/adhm.202503483","antifouling_low_adsorption","no","surface","fluorescence_surface_quantification","antifouling","not_comparable","False","not_strong_or_medium_comparable","low","True","keep","curated_release_20260707"
"PHA-6edf2fa8e2-006","10.1002/adhm.202503483","antifouling_low_adsorption","no","surface","fluorescence_surface_quantification","antifouling","not_comparable","False","not_strong_or_medium_comparable","low","True","keep","curated_release_20260707"
"PHA-6edf2fa8e2-007","10.1002/adhm.202503483","antifouling_low_adsorption","no","surface","fluorescence_surface_quantification","antifouling","not_comparable","False","not_strong_or_medium_comparable","low","True","keep","curated_release_20260707"
"PHA-4423204928-001","10.1002/adhm.202505805","antifouling_low_adsorption","no","biofouling","surface_fouling_assay","antifouling","weak","False","not_strong_or_medium_comparable","medium","True","keep","curated_release_20260707"
"PHA-4423204928-002","10.1002/adhm.202505805","antifouling_low_adsorption","no","hemocompatibility","surface_fouling_assay","antifouling","weak","False","not_strong_or_medium_comparable","high","True","keep","curated_release_20260707"
"PHA-4423204928-003","10.1002/adhm.202505805","antifouling_low_adsorption","no","biofouling","surface_fouling_assay","antifouling","weak","False","not_strong_or_medium_comparable","medium","True","keep","curated_release_20260707"
"PHA-4423204928-004","10.1002/adhm.202505805","antifouling_low_adsorption","no","hemocompatibility","surface_fouling_assay","antifouling","weak","False","not_strong_or_medium_comparable","high","True","keep","curated_release_20260707"
"PHA-4423204928-005","10.1002/adhm.202505805","antifouling_low_adsorption","no","flow","surface_fouling_assay","antifouling","not_comparable","False","missing_key_experiment_condition;not_strong_or_medium_comparable;missing_or_unnormalizable_unit;low_source_quality","low","True","keep","curated_release_20260707"
"PHA-4423204928-006","10.1002/adhm.202505805","antifouling_low_adsorption","no","flow","surface_fouling_assay","antifouling","not_comparable","False","missing_key_experiment_condition;not_strong_or_medium_comparable;missing_or_unnormalizable_unit;low_source_quality","low","True","keep","curated_release_20260707"
"PHA-535e380f5f-001","10.1002/adma.201101258","affinity_binding","no","batch","fluorescence_surface_quantification","biointerface_adsorption","not_comparable","False","not_strong_or_medium_comparable","medium","True","not_applicable","curated_release_20260707"
"PHA-535e380f5f-002","10.1002/adma.201101258","entrapment","no","batch","fluorescence_surface_quantification","purification","medium","True","ready","high","True","not_applicable","curated_release_20260707"
"PHA-535e380f5f-003","10.1002/adma.201101258","affinity_binding","no","batch","fluorescence_surface_quantification","purification","medium","True","ready","high","True","not_applicable","curated_release_20260707"
"PHA-535e380f5f-004","10.1002/adma.201101258","affinity_binding","no","batch","fluorescence_surface_quantification","biointerface_adsorption","not_comparable","False","not_strong_or_medium_comparable","medium","True","not_applicable","curated_release_20260707"
"PHA-535e380f5f-005","10.1002/adma.201101258","affinity_binding","no","batch","batch_adsorption_equilibrium","purification","weak","False","not_strong_or_medium_comparable","medium","True","not_applicable","curated_release_20260707"
"PHA-535e380f5f-006","10.1002/adma.201101258","affinity_binding","no","batch","fluorescence_surface_quantification","biointerface_adsorption","not_comparable","False","not_strong_or_medium_comparable","medium","True","not_applicable","curated_release_20260707"
"PHA-535e380f5f-007","10.1002/adma.201101258","affinity_binding","no","surface","other","biointerface_adsorption","not_comparable","False","missing_key_experiment_condition;not_strong_or_medium_comparable","medium","True","not_applicable","curated_release_20260707"
"PHA-535e380f5f-008","10.1002/adma.201101258","affinity_binding","no","surface","other","biointerface_adsorption","weak","False","missing_key_experiment_condition;not_strong_or_medium_comparable","medium","True","not_applicable","curated_release_20260707"
"PHA-535e380f5f-009","10.1002/adma.201101258","affinity_binding","no","surface","other","biointerface_adsorption","weak","False","missing_key_experiment_condition;not_strong_or_medium_comparable","high","True","not_applicable","curated_release_20260707"
"PHA-a1b34fe113-001","10.1002/adma.202202612","entrapment","no","immobilization","other","protein_immobilization","not_comparable","False","not_strong_or_medium_comparable","medium","True","not_applicable","curated_release_20260707"
"PHA-a1b34fe113-002","10.1002/adma.202202612","entrapment","no","immobilization","other","protein_immobilization","not_comparable","False","not_strong_or_medium_comparable","medium","True","not_applicable","curated_release_20260707"
"PHA-a1b34fe113-003","10.1002/adma.202202612","entrapment","no","other","other","protein_immobilization","not_comparable","False","not_strong_or_medium_comparable;missing_or_unnormalizable_unit","medium","True","not_applicable","curated_release_20260707"
"PHA-a1b34fe113-004","10.1002/adma.202202612","entrapment","no","other","other","purification","medium","True","ready","high","True","not_applicable","curated_release_20260707"
"PHA-a1b34fe113-005","10.1002/adma.202202612","entrapment","no","other","other","purification","medium","True","ready","high","True","not_applicable","curated_release_20260707"
"PHA-a1b34fe113-006","10.1002/adma.202202612","entrapment","no","other","other","protein_immobilization","not_comparable","False","not_strong_or_medium_comparable;missing_or_unnormalizable_unit","medium","True","not_applicable","curated_release_20260707"
"PHA-a1b34fe113-007","10.1002/adma.202202612","entrapment","no","other","other","protein_immobilization","not_comparable","False","not_strong_or_medium_comparable;missing_or_unnormalizable_unit","medium","True","not_applicable","curated_release_20260707"
"PHA-a1b34fe113-008","10.1002/adma.202202612","entrapment","no","other","other","protein_immobilization","not_comparable","False","not_strong_or_medium_comparable","high","True","not_applicable","curated_release_20260707"
"PHA-fcaf129d9d-001","10.1002/adma.202307875","physical_adsorption","no","batch","batch_adsorption_equilibrium","biointerface_adsorption","medium","False","missing_key_experiment_condition","high","True","not_applicable","curated_release_20260707"
"PHA-fcaf129d9d-002","10.1002/adma.202307875","physical_adsorption","no","batch","batch_adsorption_equilibrium","biointerface_adsorption","medium","False","missing_key_experiment_condition","high","True","not_applicable","curated_release_20260707"
"PHA-fcaf129d9d-003","10.1002/adma.202307875","physical_adsorption","no","batch","batch_adsorption_equilibrium","biointerface_adsorption","strong","False","low_source_quality","high","True","not_applicable","curated_release_20260707"
"PHA-fcaf129d9d-004","10.1002/adma.202307875","physical_adsorption","no","surface","other","biointerface_adsorption","not_comparable","False","missing_key_experiment_condition;not_strong_or_medium_comparable;missing_or_unnormalizable_unit;low_source_quality","medium","True","not_applicable","curated_release_20260707"
"PHA-bb53f2c417-001","10.1002/adma.202514461","entrapment","no","other","other","protein_immobilization","medium","True","ready","high","True","not_applicable","curated_release_20260707"
"PHA-bb53f2c417-002","10.1002/adma.202514461","affinity_binding","no","hemocompatibility","other","hemocompatibility","weak","False","missing_key_experiment_condition;not_strong_or_medium_comparable","medium","True","not_applicable","curated_release_20260707"
"PHA-388e105dc8-001","10.1002/adma.73688","unknown","unclear","immobilization","fluorescence_surface_quantification","protein_immobilization","medium","True","ready","high","False","not_applicable","curated_release_20260707"
"PHA-388e105dc8-002","10.1002/adma.73688","unknown","unclear","batch","batch_adsorption_equilibrium","other","medium","True","ready","high","True","not_applicable","curated_release_20260707"
"PHA-388e105dc8-003","10.1002/adma.73688","unknown","unclear","immobilization","other","purification","medium","True","ready","high","True","not_applicable","curated_release_20260707"
"PHA-c432462fd3-001","10.1002/admi.201800452","entrapment","no","immobilization","protein_immobilization_activity","protein_immobilization","strong","True","ready","high","False","not_applicable","curated_release_20260707"
"PHA-c432462fd3-002","10.1002/admi.201800452","physical_adsorption","no","immobilization","protein_immobilization_activity","protein_immobilization","strong","True","ready","high","False","not_applicable","curated_release_20260707"
"PHA-c432462fd3-003","10.1002/admi.201800452","entrapment","no","immobilization","protein_immobilization_activity","protein_immobilization","strong","True","ready","high","False","not_applicable","curated_release_20260707"
"PHA-c432462fd3-004","10.1002/admi.201800452","physical_adsorption","no","immobilization","protein_immobilization_activity","protein_immobilization","strong","True","ready","high","False","not_applicable","curated_release_20260707"
"PHA-c432462fd3-005","10.1002/admi.201800452","physical_adsorption","no","immobilization","protein_immobilization_activity","protein_immobilization","strong","True","ready","high","False","not_applicable","curated_release_20260707"
"PHA-8c3dd22e09-001","10.1002/admi.201900598","entrapment","no","immobilization","other","protein_immobilization","medium","True","ready","high","True","not_applicable","curated_release_20260707"
"PHA-8c3dd22e09-002","10.1002/admi.201900598","entrapment","no","other","other","protein_immobilization","not_comparable","False","not_strong_or_medium_comparable;low_source_quality","medium","True","not_applicable","curated_release_20260707"
"PHA-0331b360e5-001","10.1002/admi.202002015","antifouling_low_adsorption","no","hemocompatibility","fluorescence_surface_quantification","antifouling","not_comparable","False","not_strong_or_medium_comparable;missing_or_unnormalizable_unit;low_source_quality","medium","True","keep","curated_release_20260707"
"PHA-0331b360e5-002","10.1002/admi.202002015","physical_adsorption","no","hemocompatibility","fluorescence_surface_quantification","hemocompatibility","not_comparable","False","not_strong_or_medium_comparable;missing_or_unnormalizable_unit;low_source_quality","medium","True","not_applicable","curated_release_20260707"
"PHA-0331b360e5-003","10.1002/admi.202002015","physical_adsorption","no","hemocompatibility","fluorescence_surface_quantification","hemocompatibility","not_comparable","False","not_strong_or_medium_comparable;missing_or_unnormalizable_unit","high","True","not_applicable","curated_release_20260707"
"PHA-7e88c4416d-001","10.1002/admi.202201226","antifouling_low_adsorption","no","biofouling","surface_fouling_assay","purification","weak","False","not_strong_or_medium_comparable","high","True","not_applicable","curated_release_20260707"
"PHA-1aae9995c9-001","10.1002/admi.202500122","antifouling_low_adsorption","no","QCM_SPR","SPR_binding","antifouling","strong","True","ready","high","True","keep","curated_release_20260707"
"PHA-1aae9995c9-002","10.1002/admi.202500122","antifouling_low_adsorption","no","QCM_SPR","SPR_binding","antifouling","strong","True","ready","high","True","keep","curated_release_20260707"
"PHA-1aae9995c9-003","10.1002/admi.202500122","antifouling_low_adsorption","no","QCM_SPR","SPR_binding","antifouling","strong","True","ready","high","True","keep","curated_release_20260707"
"PHA-1aae9995c9-004","10.1002/admi.202500122","antifouling_low_adsorption","no","QCM_SPR","SPR_binding","antifouling","strong","True","ready","high","True","keep","curated_release_20260707"
"PHA-1aae9995c9-005","10.1002/admi.202500122","antifouling_low_adsorption","no","QCM_SPR","SPR_binding","antifouling","strong","True","ready","high","True","keep","curated_release_20260707"
"PHA-1aae9995c9-006","10.1002/admi.202500122","antifouling_low_adsorption","no","QCM_SPR","SPR_binding","antifouling","strong","True","ready","high","True","keep","curated_release_20260707"
"PHA-1aae9995c9-007","10.1002/admi.202500122","antifouling_low_adsorption","no","QCM_SPR","SPR_binding","antifouling","not_comparable","False","not_strong_or_medium_comparable","high","True","keep","curated_release_20260707"
"PHA-1aae9995c9-008","10.1002/admi.202500122","antifouling_low_adsorption","no","QCM_SPR","SPR_binding","antifouling","strong","True","ready","high","True","keep","curated_release_20260707"
"PHA-1aae9995c9-009","10.1002/admi.202500122","antifouling_low_adsorption","no","QCM_SPR","SPR_binding","antifouling","strong","True","ready","high","True","keep","curated_release_20260707"
"PHA-1aae9995c9-010","10.1002/admi.202500122","antifouling_low_adsorption","no","QCM_SPR","SPR_binding","antifouling","strong","True","ready","high","True","keep","curated_release_20260707"
"PHA-1aae9995c9-011","10.1002/admi.202500122","antifouling_low_adsorption","no","QCM_SPR","SPR_binding","antifouling","strong","True","ready","high","True","keep","curated_release_20260707"
"PHA-e8597eaf0e-001","10.1002/admi.202500147","unknown","unclear","QCM_SPR","QCM_D","biointerface_adsorption","strong","True","ready","high","True","not_applicable","curated_release_20260707"
"PHA-e8597eaf0e-002","10.1002/admi.202500147","physical_adsorption","no","batch","fluorescence_surface_quantification","biointerface_adsorption","weak","False","not_strong_or_medium_comparable","medium","True","not_applicable","curated_release_20260707"
"PHA-e8597eaf0e-003","10.1002/admi.202500147","physical_adsorption","no","batch","fluorescence_surface_quantification","biointerface_adsorption","weak","False","not_strong_or_medium_comparable;missing_or_unnormalizable_unit","low","True","not_applicable","curated_release_20260707"
"PHA-e8597eaf0e-004","10.1002/admi.202500147","affinity_binding","no","batch","fluorescence_surface_quantification","biointerface_adsorption","weak","False","not_strong_or_medium_comparable;missing_or_unnormalizable_unit","high","True","not_applicable","curated_release_20260707"
"PHA-e8597eaf0e-005","10.1002/admi.202500147","unknown","unclear","hemocompatibility","fluorescence_surface_quantification","hemocompatibility","weak","False","not_strong_or_medium_comparable;missing_or_unnormalizable_unit;low_source_quality","medium","True","not_applicable","curated_release_20260707"
"PHA-e8597eaf0e-006","10.1002/admi.202500147","unknown","unclear","batch","fluorescence_surface_quantification","biointerface_adsorption","weak","False","not_strong_or_medium_comparable","medium","True","not_applicable","curated_release_20260707"
"PHA-e8597eaf0e-007","10.1002/admi.202500147","unknown","unclear","batch","fluorescence_surface_quantification","biointerface_adsorption","weak","False","not_strong_or_medium_comparable;missing_or_unnormalizable_unit;low_source_quality","medium","True","not_applicable","curated_release_20260707"
"PHA-e8597eaf0e-008","10.1002/admi.202500147","unknown","unclear","batch","fluorescence_surface_quantification","biointerface_adsorption","weak","False","not_strong_or_medium_comparable;missing_or_unnormalizable_unit;low_source_quality","medium","True","not_applicable","curated_release_20260707"
"PHA-e8597eaf0e-009","10.1002/admi.202500147","unknown","unclear","batch","fluorescence_surface_quantification","biointerface_adsorption","weak","False","not_strong_or_medium_comparable","medium","True","not_applicable","curated_release_20260707"
"PHA-dca2cadf30-001","10.1002/admt.202000911","antifouling_low_adsorption","no","biofouling","surface_fouling_assay","antifouling","medium","True","ready","high","True","keep","curated_release_20260707"
"PHA-dca2cadf30-002","10.1002/admt.202000911","antifouling_low_adsorption","no","biofouling","surface_fouling_assay","antifouling","medium","True","ready","high","True","keep","curated_release_20260707"
"PHA-f060197cea-001","10.1002/admt.202101396","covalent_immobilization","yes","immobilization","fluorescence_surface_quantification","protein_immobilization","weak","False","not_strong_or_medium_comparable","medium","True","not_applicable","curated_release_20260707"
"PHA-f060197cea-002","10.1002/admt.202101396","covalent_immobilization","yes","immobilization","fluorescence_surface_quantification","purification","weak","False","not_strong_or_medium_comparable","medium","False","not_applicable","curated_release_20260707"
"PHA-f060197cea-003","10.1002/admt.202101396","affinity_binding","no","flow","fluorescence_surface_quantification","biointerface_adsorption","not_comparable","False","not_strong_or_medium_comparable;low_source_quality","medium","True","not_applicable","curated_release_20260707"
"PHA-f060197cea-004","10.1002/admt.202101396","affinity_binding","no","flow","fluorescence_surface_quantification","purification","weak","False","not_strong_or_medium_comparable","high","True","not_applicable","curated_release_20260707"
"PHA-00f3fc7ad3-001","10.1002/admt.202400025","entrapment","no","immobilization","other","protein_immobilization","weak","False","not_strong_or_medium_comparable","medium","False","not_applicable","curated_release_20260707"
"PHA-00f3fc7ad3-002","10.1002/admt.202400025","entrapment","no","immobilization","other","protein_immobilization","not_comparable","False","not_strong_or_medium_comparable;missing_or_unnormalizable_unit;low_source_quality","medium","False","not_applicable","curated_release_20260707"
"PHA-00f3fc7ad3-003","10.1002/admt.202400025","entrapment","no","immobilization","other","purification","weak","False","not_strong_or_medium_comparable","medium","False","not_applicable","curated_release_20260707"
"PHA-00f3fc7ad3-004","10.1002/admt.202400025","entrapment","no","immobilization","other","purification","medium","True","ready","high","False","not_applicable","curated_release_20260707"
"PHA-00f3fc7ad3-005","10.1002/admt.202400025","entrapment","no","immobilization","static_incubation","protein_immobilization","medium","True","ready","high","True","not_applicable","curated_release_20260707"
"PHA-e0dd4b7839-001","10.1002/adsr.202400198","antifouling_low_adsorption","no","biofouling","surface_fouling_assay","purification","not_comparable","False","not_strong_or_medium_comparable;missing_or_unnormalizable_unit;low_source_quality","medium","True","not_applicable","curated_release_20260707"
"PHA-e0dd4b7839-002","10.1002/adsr.202400198","antifouling_low_adsorption","no","biofouling","surface_fouling_assay","antifouling","weak","False","not_strong_or_medium_comparable","medium","True","keep","curated_release_20260707"
"PHA-e0dd4b7839-003","10.1002/adsr.202400198","antifouling_low_adsorption","no","hemocompatibility","surface_fouling_assay","antifouling","weak","False","not_strong_or_medium_comparable","high","True","keep","curated_release_20260707"
"PHA-e0dd4b7839-004","10.1002/adsr.202400198","antifouling_low_adsorption","no","biofouling","surface_fouling_assay","antifouling","weak","False","missing_key_experiment_condition;not_strong_or_medium_comparable;low_source_quality","medium","True","keep","curated_release_20260707"
"PHA-e0dd4b7839-005","10.1002/adsr.202400198","entrapment","no","biofouling","surface_fouling_assay","antifouling","weak","False","missing_key_experiment_condition;not_strong_or_medium_comparable;missing_or_unnormalizable_unit;low_source_quality","medium","True","keep","curated_release_20260707"
"PHA-e0dd4b7839-006","10.1002/adsr.202400198","covalent_immobilization","yes","biofouling","surface_fouling_assay","purification","weak","False","not_strong_or_medium_comparable","high","True","not_applicable","curated_release_20260707"
"PHA-e0dd4b7839-007","10.1002/adsr.202400198","covalent_immobilization","yes","hemocompatibility","surface_fouling_assay","protein_immobilization","not_comparable","False","not_strong_or_medium_comparable;missing_or_unnormalizable_unit;low_source_quality","medium","True","not_applicable","curated_release_20260707"
"PHA-e0dd4b7839-008","10.1002/adsr.202400198","covalent_immobilization","yes","immobilization","other","protein_immobilization","not_comparable","False","not_strong_or_medium_comparable;missing_or_unnormalizable_unit;low_source_quality","medium","True","not_applicable","curated_release_20260707"
"PHA-74cc741a2f-001","10.1002/adtp.202500135","covalent_immobilization","yes","column","other","purification","strong","True","ready","high","True","not_applicable","curated_release_20260707"
"PHA-74cc741a2f-002","10.1002/adtp.202500135","covalent_immobilization","yes","column","other","purification","medium","True","ready","high","True","not_applicable","curated_release_20260707"
"PHA-94faac92e6-001","10.1002/advs.201800711","nonspecific_adsorption","no","surface","other","biointerface_adsorption","strong","True","ready","high","True","not_applicable","curated_release_20260707"
"PHA-94faac92e6-002","10.1002/advs.201800711","antifouling_low_adsorption","no","biofouling","surface_fouling_assay","antifouling","strong","True","ready","high","True","keep","curated_release_20260707"
"PHA-94faac92e6-003","10.1002/advs.201800711","antifouling_low_adsorption","no","biofouling","surface_fouling_assay","antifouling","strong","True","ready","high","True","keep","curated_release_20260707"
"PHA-94faac92e6-004","10.1002/advs.201800711","antifouling_low_adsorption","no","biofouling","surface_fouling_assay","antifouling","not_comparable","False","not_strong_or_medium_comparable","medium","True","keep","curated_release_20260707"
"PHA-a38c32a98b-001","10.1002/aic.10482","selective_adsorption","no","batch","fluorescence_surface_quantification","biointerface_adsorption","strong","True","ready","high","True","not_applicable","curated_release_20260707"
"PHA-a38c32a98b-002","10.1002/aic.10482","selective_adsorption","no","batch","fluorescence_surface_quantification","biointerface_adsorption","strong","True","ready","high","True","not_applicable","curated_release_20260707"
"PHA-a38c32a98b-003","10.1002/aic.10482","selective_adsorption","no","batch","fluorescence_surface_quantification","biointerface_adsorption","strong","True","ready","high","True","not_applicable","curated_release_20260707"
"PHA-a38c32a98b-004","10.1002/aic.10482","selective_adsorption","no","batch","fluorescence_surface_quantification","biointerface_adsorption","strong","True","ready","high","True","not_applicable","curated_release_20260707"
"PHA-a38c32a98b-005","10.1002/aic.10482","selective_adsorption","no","batch","fluorescence_surface_quantification","biointerface_adsorption","strong","True","ready","high","True","not_applicable","curated_release_20260707"
"PHA-a38c32a98b-006","10.1002/aic.10482","selective_adsorption","no","batch","fluorescence_surface_quantification","biointerface_adsorption","strong","True","ready","high","True","not_applicable","curated_release_20260707"
