Repository: sunyrain/PHA

# PHA Protein-Hydrogel Adsorption Dataset

Generated: 2026-07-05T11:36:45

## Scope

This curated package organizes literature-derived protein-hydrogel adsorption, binding, immobilization, antifouling, and related biointerface records extracted from the local PHA corpus.

The primary unit is one record:

`paper + hydrogel/sample + protein/mixture + experimental condition + measured outcome`

## Contents

- `data/sources.csv`: article-level metadata, extraction status, and curation decision.
- `data/records_flat.csv`: flattened record-level table with provenance, hydrogel, protein, condition, outcome, mechanism, and quality fields.

File: data/curated/pha_scientific_dataset_20260705/data/materials.csv (part 2 of 67)
id,doi,name,role,context,pubchem_query,needs_manual_normalization,enrichment_json
99,10.1080/09205063.2018.1534423,ethylene glycol dimethacrylate,crosslinker,EGDMA was used as crosslinker agent at 1.0 wt%.,ethylene glycol dimethacrylate,0,"{""CID"": 7355, ""ConnectivitySMILES"": ""CC(=C)C(=O)OCCOC(=O)C(=C)C"", ""IUPACName"": ""2-(2-methylprop-2-enoyloxy)ethyl 2-methylprop-2-enoate"", ""InChIKey"": ""STVZJERGLQHEKB-UHFFFAOYSA-N"", ""MolecularFormula"": ""C10H14O4"", ""MolecularWeight"": ""198.22"", ""SMILES"": ""CC(=C)C(=O)OCCOC(=O)C(=C)C""}"
100,10.1080/09205063.2018.1534423,"2,2-dimethoxy-2-phenyl-acetophenone",photoinitiator,DMPA was used as initiator at 1 wt% for UV photopolymerization.,"2,2-dimethoxy-2-phenylacetophenone",0,"{""CID"": 90571, ""ConnectivitySMILES"": ""COC(C1=CC=CC=C1)(C(=O)C2=CC=CC=C2)OC"", ""IUPACName"": ""2,2-dimethoxy-1,2-diphenylethanone"", ""InChIKey"": ""KWVGIHKZDCUPEU-UHFFFAOYSA-N"", ""MolecularFormula"": ""C16H16O3"", ""MolecularWeight"": ""256.30"", ""SMILES"": ""COC(C1=CC=CC=C1)(C(=O)C2=CC=CC=C2)OC""}"
101,10.1080/09205063.2018.1534423,sodium chloride,desorption reagent and ionic strength modifier,NaCl was varied from 0 to 0.5 M in adsorption ionic strength studies and 1.0 M NaCl was used for albumin desorption.,sodium chloride,0,"{""CID"": 5234, ""ConnectivitySMILES"": ""[Na+].[Cl-]"", ""IUPACName"": ""sodium chloride"", ""InChIKey"": ""FAPWRFPIFSIZLT-UHFFFAOYSA-M"", ""MolecularFormula"": ""ClNa"", ""MolecularWeight"": ""58.44"", ""SMILES"": ""[Na+].[Cl-]""}"
102,10.1080/09205063.2018.1534423,phosphate buffer,template complex buffer,Albumin solution for albumin-MAP complex was prepared in 0.1 M pH 7.4 phosphate buffer containing 40% ethanol.,phosphate buffer,1,null
103,10.1080/09205063.2018.1534423,ethanol,solvent,Albumin-MAP complex buffer contained 40% ethanol; MAP was dissolved and stored in ethanol.,ethanol,0,"{""CID"": 702, ""ConnectivitySMILES"": ""CCO"", ""IUPACName"": ""ethanol"", ""InChIKey"": ""LFQSCWFLJHTTHZ-UHFFFAOYSA-N"", ""MolecularFormula"": ""C2H6O"", ""MolecularWeight"": ""46.07"", ""SMILES"": ""CCO""}"
104,10.1080/09205063.2018.1534423,phenylalanine methyl ester,MAP synthesis precursor,Used in synthesis of N-methacryloyl-(L)-phenylalanine methyl ester.,phenylalanine methyl ester,1,"{""CID"": 736234, ""ConnectivitySMILES"": ""COC(=O)C(CC1=CC=CC=C1)N"", ""IUPACName"": ""methyl (2S)-2-amino-3-phenylpropanoate"", ""InChIKey"": ""VSDUZFOSJDMAFZ-VIFPVBQESA-N"", ""MolecularFormula"": ""C10H13NO2"", ""MolecularWeight"": ""179.22"", ""SMILES"": ""COC(=O)[C@H](CC1=CC=CC=C1)N""}"
105,10.1080/09205063.2018.1534423,methacryloyl chloride,MAP synthesis reagent,6.0 mL methacryloyl chloride was added dropwise during MAP synthesis.,methacryloyl chloride,0,"{""CID"": 13528, ""ConnectivitySMILES"": ""CC(=C)C(=O)Cl"", ""IUPACName"": ""2-methylprop-2-enoyl chloride"", ""InChIKey"": ""VHRYZQNGTZXDNX-UHFFFAOYSA-N"", ""MolecularFormula"": ""C4H5ClO"", ""MolecularWeight"": ""104.53"", ""SMILES"": ""CC(=C)C(=O)Cl""}"
106,10.1080/09205063.2018.1534423,sodium nitrite,MAP synthesis reagent,0.2 g sodium nitrite was dissolved with phenylalanine methyl ester during MAP synthesis.,sodium nitrite,0,"{""CID"": 23668193, ""ConnectivitySMILES"": ""N(=O)[O-].[Na+]"", ""IUPACName"": ""sodium nitrite"", ""InChIKey"": ""LPXPTNMVRIOKMN-UHFFFAOYSA-M"", ""MolecularFormula"": ""NNaO2"", ""MolecularWeight"": ""68.995"", ""SMILES"": ""N(=O)[O-].[Na+]""}"
107,10.1080/09205063.2018.1534423,potassium carbonate,MAP synthesis reagent,Phenylalanine methyl ester and sodium nitrite were dissolved in 5% w/v potassium carbonate solution.,potassium carbonate,0,"{""CID"": 11430, ""ConnectivitySMILES"": ""C(=O)([O-])[O-].[K+].[K+]"", ""IUPACName"": ""dipotassium;carbonate"", ""InChIKey"": ""BWHMMNNQKKPAPP-UHFFFAOYSA-L"", ""MolecularFormula"": ""CK2O3"", ""MolecularWeight"": ""138.205"", ""SMILES"": ""C(=O)([O-])[O-].[K+].[K+]""}"
108,10.1080/09205063.2018.1534423,sodium dodecyl sulfate,SDS-PAGE reagent,SDS was present in sample and running buffers for SDS-PAGE imaging.,sodium dodecyl sulfate,0,"{""CID"": 3423265, ""ConnectivitySMILES"": ""CCCCCCCCCCCCOS(=O)(=O)[O-].[Na+]"", ""IUPACName"": ""sodium dodecyl sulfate"", ""InChIKey"": ""DBMJMQXJHONAFJ-UHFFFAOYSA-M"", ""MolecularFormula"": ""C12H25NaO4S"", ""MolecularWeight"": ""288.38"", ""SMILES"": ""CCCCCCCCCCCCOS(=O)(=O)[O-].[Na+]""}"
109,10.1080/09205063.2018.1534423,Coomassie Blue G-250,protein stain,Used for visualization of SDS-PAGE protein bands.,Coomassie Brilliant Blue G-250,0,"{""CID"": 6324599, ""ConnectivitySMILES"": ""CCN(CC1=CC(=CC=C1)S(=O)(=O)[O-])C2=CC(=C(C=C2)C(=C3C=CC(=[N+](CC)CC4=CC(=CC=C4)S(=O)(=O)[O-])C=C3C)C5=CC=C(C=C5)NC6=CC=C(C=C6)OCC)C.[Na+]"", ""IUPACName"": ""sodium 3-[[4-[(E)-[4-(4-ethoxyanilino)phenyl]-[4-[ethyl-[(3-sulfonatophenyl)methyl]azaniumylidene]-2-methylcyclohexa-2,5-dien-1-ylidene]methyl]-N-ethyl-3-methylanilino]methyl]benzenesulfonate"", ""InChIKey"": ""RWVGQQGBQSJDQV-UHFFFAOYSA-M"", ""MolecularFormula"": ""C47H48N3NaO7S2"", ""MolecularWeight"": ""854.0"", ""SMILES"": ""CCN(CC1=CC(=CC=C1)S(=O)(=O)[O-])C2=CC(=C(C=C2)/C(=C/3\\C=CC(=[N+](CC)CC4=CC(=CC=C4)S(=O)(=O)[O-])C=C3C)/C5=CC=C(C=C5)NC6=CC=C(C=C6)OCC)C.[Na+]""}"
110,10.1038/am.2017.71,silk fibroin,hydrogel polymer backbone,Silk fibroin was used to fabricate the carbonic anhydrase-encapsulating hydrogel.,silk fibroin,1,null
111,10.1038/am.2017.71,tris(bipyridine)ruthenium(II) chloride,photochemical crosslinking reagent,Added at final concentration of 1 mM before visible-light-induced gelation.,tris(bipyridine)ruthenium(II) chloride,1,"{""CID"": 10908382, ""ConnectivitySMILES"": ""C1=CC=NC(=C1)C2=CC=CC=N2.C1=CC=NC(=C1)C2=CC=CC=N2.C1=CC=NC(=C1)C2=CC=CC=N2.Cl[Ru]Cl"", ""IUPACName"": ""dichlororuthenium;tris(2-pyridin-2-ylpyridine)"", ""InChIKey"": ""SJFYGUKHUNLZTK-UHFFFAOYSA-L"", ""MolecularFormula"": ""C30H24Cl2N6Ru"", ""MolecularWeight"": ""640.5"", ""SMILES"": ""C1=CC=NC(=C1)C2=CC=CC=N2.C1=CC=NC(=C1)C2=CC=CC=N2.C1=CC=NC(=C1)C2=CC=CC=N2.Cl[Ru]Cl""}"
112,10.1038/am.2017.71,sodium persulfate,photochemical crosslinking reagent,Added at final concentration of 50 mM before visible-light-induced gelation.,sodium persulfate,0,"{""CID"": 62655, ""ConnectivitySMILES"": ""[O-]S(=O)(=O)OOS(=O)(=O)[O-].[Na+].[Na+]"", ""IUPACName"": ""disodium;sulfonatooxy sulfate"", ""InChIKey"": ""CHQMHPLRPQMAMX-UHFFFAOYSA-L"", ""MolecularFormula"": ""Na2O8S2"", ""MolecularWeight"": ""238.11"", ""SMILES"": ""[O-]S(=O)(=O)OOS(=O)(=O)[O-].[Na+].[Na+]""}"
113,10.1038/am.2017.71,methanol,dehydration-mediated physical crosslinking agent,Hydrogel was treated with 90% v/v methanol for 60 min to induce beta-sheet formation.,methanol,0,"{""CID"": 887, ""ConnectivitySMILES"": ""CO"", ""IUPACName"": ""methanol"", ""InChIKey"": ""OKKJLVBELUTLKV-UHFFFAOYSA-N"", ""MolecularFormula"": ""CH4O"", ""MolecularWeight"": ""32.042"", ""SMILES"": ""CO""}"
114,10.1038/am.2017.71,dityrosine,chemical crosslink,Dityrosine crosslinks formed by photoinduced crosslinking of tyrosine residues.,dityrosine,0,"{""CID"": 107904, ""ConnectivitySMILES"": ""C1=CC(=C(C=C1CC(C(=O)O)N)C2=C(C=CC(=C2)CC(C(=O)O)N)O)O"", ""IUPACName"": ""2-amino-3-[3-[5-(2-amino-2-carboxyethyl)-2-hydroxyphenyl]-4-hydroxyphenyl]propanoic acid"", ""InChIKey"": ""OQALFHMKVSJFRR-UHFFFAOYSA-N"", ""MolecularFormula"": ""C18H20N2O6"", ""MolecularWeight"": ""360.4"", ""SMILES"": ""C1=CC(=C(C=C1CC(C(=O)O)N)C2=C(C=CC(=C2)CC(C(=O)O)N)O)O""}"
115,10.1038/am.2017.71,tyrosine,crosslinkable functional residue,Silk fibroin and ngCA contain tyrosine residues relevant to dityrosine crosslinking.,tyrosine,0,"{""CID"": 6057, ""ConnectivitySMILES"": ""C1=CC(=CC=C1CC(C(=O)O)N)O"", ""IUPACName"": ""(2S)-2-amino-3-(4-hydroxyphenyl)propanoic acid"", ""InChIKey"": ""OUYCCCASQSFEME-QMMMGPOBSA-N"", ""MolecularFormula"": ""C9H11NO3"", ""MolecularWeight"": ""181.19"", ""SMILES"": ""C1=CC(=CC=C1C[C@@H](C(=O)O)N)O""}"
116,10.1038/am.2017.71,beta-sheet,physical crosslinking structural motif,Methanol treatment increased beta-pleated-sheet crystal content in the silk hydrogel.,beta sheet,1,null
117,10.1038/am.2017.71,Tris-HCl,fabrication buffer,Silk fibroin was dissolved in ngCA solution in 20 mM Tris-HCl pH 8.3.,Tris hydrochloride,0,"{""CID"": 93573, ""ConnectivitySMILES"": ""C(C(CO)(CO)N)O.Cl"", ""IUPACName"": ""2-amino-2-(hydroxymethyl)propane-1,3-diol;hydrochloride"", ""InChIKey"": ""QKNYBSVHEMOAJP-UHFFFAOYSA-N"", ""MolecularFormula"": ""C4H12ClNO3"", ""MolecularWeight"": ""157.59"", ""SMILES"": ""C(C(CO)(CO)N)O.Cl""}"
118,10.1038/am.2017.71,Tris-SO4,"washing, storage, and CO2 sequestration buffer",Hydrogel was washed and stored in 20 mM Tris-SO4 pH 8.3; CO2 sequestration buffer contained 1 M Tris-SO4 pH 9.5.,tris sulfate buffer,1,null
119,10.1038/am.2017.71,calcium chloride,calcium source for CaCO3 precipitation,Reaction buffer for CO2 sequestration contained 20 mM CaCl2.,calcium chloride,0,"{""CID"": 5284359, ""ConnectivitySMILES"": ""[Cl-].[Cl-].[Ca+2]"", ""IUPACName"": ""calcium dichloride"", ""InChIKey"": ""UXVMQQNJUSDDNG-UHFFFAOYSA-L"", ""MolecularFormula"": ""CaCl2"", ""MolecularWeight"": ""110.98"", ""SMILES"": ""[Cl-].[Cl-].[Ca+2]""}"
120,10.1038/am.2017.71,carbon dioxide,substrate for enzymatic hydration and sequestration,CO2-saturated water was converted into calcium carbonate in the presence of ngCA-containing hydrogel.,carbon dioxide,0,"{""CID"": 280, ""ConnectivitySMILES"": ""C(=O)=O"", ""IUPACName"": ""carbon dioxide"", ""InChIKey"": ""CURLTUGMZLYLDI-UHFFFAOYSA-N"", ""MolecularFormula"": ""CO2"", ""MolecularWeight"": ""44.009"", ""SMILES"": ""C(=O)=O""}"
121,10.1038/am.2017.71,calcium carbonate,mineral product,CO2 sequestration was evaluated by weighing precipitated CaCO3.,calcium carbonate,0,"{""CID"": 10112, ""ConnectivitySMILES"": ""C(=O)([O-])[O-].[Ca+2]"", ""IUPACName"": ""calcium carbonate"", ""InChIKey"": ""VTYYLEPIZMXCLO-UHFFFAOYSA-L"", ""MolecularFormula"": ""CCaO3"", ""MolecularWeight"": ""100.09"", ""SMILES"": ""C(=O)([O-])[O-].[Ca+2]""}"
122,10.1038/am.2017.71,p-nitrophenyl acetate,enzyme assay substrate,Used in p-NPA hydrolysis assay to measure carbonic anhydrase activity.,p-nitrophenyl acetate,0,"{""CID"": 13243, ""ConnectivitySMILES"": ""CC(=O)OC1=CC=C(C=C1)[N+](=O)[O-]"", ""IUPACName"": ""(4-nitrophenyl) acetate"", ""InChIKey"": ""QAUUDNIGJSLPSX-UHFFFAOYSA-N"", ""MolecularFormula"": ""C8H7NO4"", ""MolecularWeight"": ""181.15"", ""SMILES"": ""CC(=O)OC1=CC=C(C=C1)[N+](=O)[O-]""}"
123,10.1038/am.2017.71,p-nitrophenol,enzyme assay product,Detected by UV-vis absorbance at 348 nm in p-NPA hydrolysis assay.,p-nitrophenol,0,"{""CID"": 980, ""ConnectivitySMILES"": ""C1=CC(=CC=C1[N+](=O)[O-])O"", ""IUPACName"": ""4-nitrophenol"", ""InChIKey"": ""BTJIUGUIPKRLHP-UHFFFAOYSA-N"", ""MolecularFormula"": ""C6H5NO3"", ""MolecularWeight"": ""139.11"", ""SMILES"": ""C1=CC(=CC=C1[N+](=O)[O-])O""}"
124,10.1038/am.2017.71,zinc sulfate,protein expression additive,0.1 mM ZnSO4 was added to culture medium to express ngCA.,zinc sulfate,0,"{""CID"": 24424, ""ConnectivitySMILES"": ""[O-]S(=O)(=O)[O-].[Zn+2]"", ""IUPACName"": ""zinc sulfate"", ""InChIKey"": ""NWONKYPBYAMBJT-UHFFFAOYSA-L"", ""MolecularFormula"": ""O4SZn"", ""MolecularWeight"": ""161.4"", ""SMILES"": ""[O-]S(=O)(=O)[O-].[Zn+2]""}"
125,10.1038/am.2017.71,isopropyl-beta-D-thiogalactopyranoside,protein expression inducer,1 mM IPTG was added to culture medium to express ngCA.,isopropyl beta-D-1-thiogalactopyranoside,0,"{""CID"": 656894, ""ConnectivitySMILES"": ""CC(C)SC1C(C(C(C(O1)CO)O)O)O"", ""IUPACName"": ""(2R,3R,4S,5R,6S)-2-(hydroxymethyl)-6-propan-2-ylsulfanyloxane-3,4,5-triol"", ""InChIKey"": ""BPHPUYQFMNQIOC-NXRLNHOXSA-N"", ""MolecularFormula"": ""C9H18O5S"", ""MolecularWeight"": ""238.30"", ""SMILES"": ""CC(C)S[C@H]1[C@@H]([C@H]([C@H]([C@H](O1)CO)O)O)O""}"
126,10.1038/am.2017.71,imidazole,protein purification buffer component,Used in lysis and elution buffers for Ni-NTA purification of ngCA.,imidazole,0,"{""CID"": 795, ""ConnectivitySMILES"": ""C1=CN=CN1"", ""IUPACName"": ""1H-imidazole"", ""InChIKey"": ""RAXXELZNTBOGNW-UHFFFAOYSA-N"", ""MolecularFormula"": ""C3H4N2"", ""MolecularWeight"": ""68.08"", ""SMILES"": ""C1=CN=CN1""}"
127,10.1021/acsomega.4c11143,"[P4,4,4,4][SS]",LCST-type temperature-sensitive functional monomer,Used as temperature-sensitive monomer in MICs; synthesized from tetrabutylphosphonium bromide and sodium p-styrenesulfonate; monomer solution LCST reported at 36 C.,p-styrenesulfonic acid tetrabutylphosphonium salt,1,null
128,10.1021/acsomega.4c11143,[VAFMIM]Cl,imidazolium cofunctional monomer,"Used as cofunctional monomer to provide hydrogen bonding, electrostatic interaction, pi-pi conjugation, and hydrophobic interaction with proteins.",1-vinyl-3-carbamoylmethylimidazole chloride,1,null
129,10.1021/acsomega.4c11143,acrylamide,cofunctional monomer,Used to provide hydrogen bonding with proteins and enhance mechanical properties.,acrylamide,0,"{""CID"": 6579, ""ConnectivitySMILES"": ""C=CC(=O)N"", ""IUPACName"": ""prop-2-enamide"", ""InChIKey"": ""HRPVXLWXLXDGHG-UHFFFAOYSA-N"", ""MolecularFormula"": ""C3H5NO"", ""MolecularWeight"": ""71.08"", ""SMILES"": ""C=CC(=O)N""}"
130,10.1021/acsomega.4c11143,"N,N-methylenebis(acrylamide)",crosslinker,Aqueous-phase cross-linking agent used at 10 wt % of monomer mass.,"N,N'-methylenebisacrylamide",0,"{""CID"": 8041, ""ConnectivitySMILES"": ""C=CC(=O)NCNC(=O)C=C"", ""IUPACName"": ""N-[(prop-2-enoylamino)methyl]prop-2-enamide"", ""InChIKey"": ""ZIUHHBKFKCYYJD-UHFFFAOYSA-N"", ""MolecularFormula"": ""C7H10N2O2"", ""MolecularWeight"": ""154.17"", ""SMILES"": ""C=CC(=O)NCNC(=O)C=C""}"
131,10.1021/acsomega.4c11143,ammonium persulfate,initiator,APS added at 20 wt % of monomer mass during MIC preparation.,ammonium persulfate,0,"{""CID"": 62648, ""ConnectivitySMILES"": ""[NH4+].[NH4+].[O-]S(=O)(=O)OOS(=O)(=O)[O-]"", ""IUPACName"": ""diazanium;sulfonatooxy sulfate"", ""InChIKey"": ""ROOXNKNUYICQNP-UHFFFAOYSA-N"", ""MolecularFormula"": ""H8N2O8S2"", ""MolecularWeight"": ""228.21"", ""SMILES"": ""[NH4+].[NH4+].[O-]S(=O)(=O)OOS(=O)(=O)[O-]""}"
132,10.1021/acsomega.4c11143,"N,N,N',N'-tetramethylethylenediamine",polymerization accelerator,"TEMED, 5 uL, added before cryopolymerization.","N,N,N',N'-tetramethylethylenediamine",0,"{""CID"": 8037, ""ConnectivitySMILES"": ""CN(C)CCN(C)C"", ""IUPACName"": ""N,N,N',N'-tetramethylethane-1,2-diamine"", ""InChIKey"": ""KWYHDKDOAIKMQN-UHFFFAOYSA-N"", ""MolecularFormula"": ""C6H16N2"", ""MolecularWeight"": ""116.20"", ""SMILES"": ""CN(C)CCN(C)C""}"
133,10.1021/acsomega.4c11143,sodium chloride,template elution salt,0.5 mol L-1 sodium chloride solution was used to remove BSA and unreacted functional monomers from BSA-MICs.,sodium chloride,0,"{""CID"": 5234, ""ConnectivitySMILES"": ""[Na+].[Cl-]"", ""IUPACName"": ""sodium chloride"", ""InChIKey"": ""FAPWRFPIFSIZLT-UHFFFAOYSA-M"", ""MolecularFormula"": ""ClNa"", ""MolecularWeight"": ""58.44"", ""SMILES"": ""[Na+].[Cl-]""}"
134,10.1021/acsomega.4c11143,phosphate buffer,adsorption buffer,"PBS, 0.01 mol L-1, pH 7.4, used for BSA adsorption experiments.",phosphate buffered saline,1,"{""CID"": 24978514, ""ConnectivitySMILES"": ""OP(=O)(O)[O-].OP(=O)([O-])[O-].[Na+].[Na+].[Na+].[Cl-].[Cl-].[K+].[K+]"", ""IUPACName"": ""dipotassium;trisodium;dihydrogen phosphate;hydrogen phosphate;dichloride"", ""InChIKey"": ""LOKCTEFSRHRXRJ-UHFFFAOYSA-I"", ""MolecularFormula"": ""Cl2H3K2Na3O8P2"", ""MolecularWeight"": ""411.04"", ""SMILES"": ""OP(=O)(O)[O-].OP(=O)([O-])[O-].[Na+].[Na+].[Na+].[Cl-].[Cl-].[K+].[K+]""}"
135,10.1021/acsomega.4c11143,tetrabutylphosphonium bromide,"precursor to [P4,4,4,4][SS]","Reacted with sodium p-styrenesulfonate to synthesize [P4,4,4,4][SS].",tetrabutylphosphonium bromide,0,"{""CID"": 76564, ""ConnectivitySMILES"": ""CCCC[P+](CCCC)(CCCC)CCCC.[Br-]"", ""IUPACName"": ""tetrabutylphosphanium bromide"", ""InChIKey"": ""RKHXQBLJXBGEKF-UHFFFAOYSA-M"", ""MolecularFormula"": ""C16H36BrP"", ""MolecularWeight"": ""339.33"", ""SMILES"": ""CCCC[P+](CCCC)(CCCC)CCCC.[Br-]""}"
136,10.1021/acsomega.4c11143,sodium p-styrenesulfonate,"precursor to [P4,4,4,4][SS]","Reacted with tetrabutylphosphonium bromide to synthesize [P4,4,4,4][SS].",sodium p-styrenesulfonate,0,"{""CID"": 3571582, ""ConnectivitySMILES"": ""C=CC1=CC=C(C=C1)S(=O)(=O)[O-].[Na+]"", ""IUPACName"": ""sodium 4-ethenylbenzenesulfonate"", ""InChIKey"": ""XFTALRAZSCGSKN-UHFFFAOYSA-M"", ""MolecularFormula"": ""C8H7NaO3S"", ""MolecularWeight"": ""206.20"", ""SMILES"": ""C=CC1=CC=C(C=C1)S(=O)(=O)[O-].[Na+]""}"
137,10.1021/acsomega.4c11143,2-chloroacetamide,precursor to [VAFMIM]Cl,Reacted with 1-vinylimidazole in acetone to synthesize [VAFMIM]Cl.,2-chloroacetamide,0,"{""CID"": 6580, ""ConnectivitySMILES"": ""C(C(=O)N)Cl"", ""IUPACName"": ""2-chloroacetamide"", ""InChIKey"": ""VXIVSQZSERGHQP-UHFFFAOYSA-N"", ""MolecularFormula"": ""C2H4ClNO"", ""MolecularWeight"": ""93.51"", ""SMILES"": ""C(C(=O)N)Cl""}"
138,10.1021/acsomega.4c11143,1-vinylimidazole,precursor to [VAFMIM]Cl,Reacted with 2-chloroacetamide in acetone to synthesize [VAFMIM]Cl.,1-vinylimidazole,0,"{""CID"": 66171, ""ConnectivitySMILES"": ""C=CN1C=CN=C1"", ""IUPACName"": ""1-ethenylimidazole"", ""InChIKey"": ""OSSNTDFYBPYIEC-UHFFFAOYSA-N"", ""MolecularFormula"": ""C5H6N2"", ""MolecularWeight"": ""94.11"", ""SMILES"": ""C=CN1C=CN=C1""}"
139,10.1007/s10965-017-1256-x,sodium alginate,polymer backbone precursor,Sodium alginate was used to synthesize SA-g-PEG600 and calcium alginate hydrogel microspheres.,sodium alginate,0,null
140,10.1007/s10965-017-1256-x,calcium alginate,hydrogel matrix,PEG600-grafted calcium alginate microspheres were prepared by Ca2+ crosslinking.,calcium alginate,0,null
141,10.1007/s10965-017-1256-x,PEG600,grafted polymer segment,PEG600 was grafted onto alginate and affected hydrogel crosslinking structure and protein recognition.,polyethylene glycol 600,1,null
142,10.1007/s10965-017-1256-x,epoxy chloropropane,crosslinking/grafting reagent,Used in ring-opening and addition reaction between sodium alginate and PEG600.,epichlorohydrin,1,"{""CID"": 7835, ""ConnectivitySMILES"": ""C1C(O1)CCl"", ""IUPACName"": ""2-(chloromethyl)oxirane"", ""InChIKey"": ""BRLQWZUYTZBJKN-UHFFFAOYSA-N"", ""MolecularFormula"": ""C3H5ClO"", ""MolecularWeight"": ""92.52"", ""SMILES"": ""C1C(O1)CCl""}"
143,10.1007/s10965-017-1256-x,calcium chloride,ionic crosslinker source,SA-g-PEG600/BSA mixture was dropped into 2 wt% CaCl2 aqueous solution and gelled for 2 h.,calcium chloride,0,"{""CID"": 5284359, ""ConnectivitySMILES"": ""[Cl-].[Cl-].[Ca+2]"", ""IUPACName"": ""calcium dichloride"", ""InChIKey"": ""UXVMQQNJUSDDNG-UHFFFAOYSA-L"", ""MolecularFormula"": ""CaCl2"", ""MolecularWeight"": ""110.98"", ""SMILES"": ""[Cl-].[Cl-].[Ca+2]""}"
144,10.1007/s10965-017-1256-x,Ca2+,metal ion bridge,Calcium alginate hydrogel microspheres were formed by Ca2+ crosslinking.,calcium ion,0,"{""CID"": 271, ""ConnectivitySMILES"": ""[Ca+2]"", ""IUPACName"": ""calcium(2+)"", ""InChIKey"": ""BHPQYMZQTOCNFJ-UHFFFAOYSA-N"", ""MolecularFormula"": ""Ca+2"", ""MolecularWeight"": ""40.08"", ""SMILES"": ""[Ca+2]""}"
145,10.1007/s10965-017-1256-x,sodium hydroxide,template elution reagent and pH adjustment reagent,pH was adjusted to about 10 during synthesis; 0.4 wt% NaOH was used in BSA elution solution.,sodium hydroxide,0,"{""CID"": 14798, ""ConnectivitySMILES"": ""[OH-].[Na+]"", ""IUPACName"": ""sodium hydroxide"", ""InChIKey"": ""HEMHJVSKTPXQMS-UHFFFAOYSA-M"", ""MolecularFormula"": ""HNaO"", ""MolecularWeight"": ""39.997"", ""SMILES"": ""[OH-].[Na+]""}"
146,10.1007/s10965-017-1256-x,sodium dodecyl sulfate,template elution surfactant,BSA template was eluted by 0.4 wt% NaOH solution containing 2 wt% SDS for 120 min.,sodium dodecyl sulfate,0,"{""CID"": 3423265, ""ConnectivitySMILES"": ""CCCCCCCCCCCCOS(=O)(=O)[O-].[Na+]"", ""IUPACName"": ""sodium dodecyl sulfate"", ""InChIKey"": ""DBMJMQXJHONAFJ-UHFFFAOYSA-M"", ""MolecularFormula"": ""C12H25NaO4S"", ""MolecularWeight"": ""288.38"", ""SMILES"": ""CCCCCCCCCCCCOS(=O)(=O)[O-].[Na+]""}"
147,10.1007/s10965-017-1256-x,sodium chloride,swelling medium salt,Dry hydrogel microspheres were immersed in 0.9 wt% NaCl solution for swelling measurements.,sodium chloride,0,"{""CID"": 5234, ""ConnectivitySMILES"": ""[Na+].[Cl-]"", ""IUPACName"": ""sodium chloride"", ""InChIKey"": ""FAPWRFPIFSIZLT-UHFFFAOYSA-M"", ""MolecularFormula"": ""ClNa"", ""MolecularWeight"": ""58.44"", ""SMILES"": ""[Na+].[Cl-]""}"
148,10.1016/j.procbio.2022.03.018,2-hydroxyethyl methacrylate,main monomer,"HEMA solution used to synthesize HSA-BLIP, BL-NIP, HSA-MIP8%, and HSA-MIP16% cryogels.",2-hydroxyethyl methacrylate,0,"{""CID"": 13360, ""ConnectivitySMILES"": ""CC(=C)C(=O)OCCO"", ""IUPACName"": ""2-hydroxyethyl 2-methylprop-2-enoate"", ""InChIKey"": ""WOBHKFSMXKNTIM-UHFFFAOYSA-N"", ""MolecularFormula"": ""C6H10O3"", ""MolecularWeight"": ""130.14"", ""SMILES"": ""CC(=C)C(=O)OCCO""}"
149,10.1016/j.procbio.2022.03.018,HEMA,main monomer abbreviation,HEMA-based adsorbent synthesized by bilayer imprinting.,2-hydroxyethyl methacrylate,0,"{""CID"": 13360, ""ConnectivitySMILES"": ""CC(=C)C(=O)OCCO"", ""IUPACName"": ""2-hydroxyethyl 2-methylprop-2-enoate"", ""InChIKey"": ""WOBHKFSMXKNTIM-UHFFFAOYSA-N"", ""MolecularFormula"": ""C6H10O3"", ""MolecularWeight"": ""130.14"", ""SMILES"": ""CC(=C)C(=O)OCCO""}"
150,10.1016/j.procbio.2022.03.018,1-vinylimidazole,functional monomer,VIM was chosen as functional monomer to form a specific pre-complex with HSA via imidazole groups.,1-vinylimidazole,0,"{""CID"": 66171, ""ConnectivitySMILES"": ""C=CN1C=CN=C1"", ""IUPACName"": ""1-ethenylimidazole"", ""InChIKey"": ""OSSNTDFYBPYIEC-UHFFFAOYSA-N"", ""MolecularFormula"": ""C5H6N2"", ""MolecularWeight"": ""94.11"", ""SMILES"": ""C=CN1C=CN=C1""}"
151,10.1016/j.procbio.2022.03.018,VIM,functional monomer abbreviation,HSA-VIM pre-complex used in molecular imprinting.,1-vinylimidazole,0,"{""CID"": 66171, ""ConnectivitySMILES"": ""C=CN1C=CN=C1"", ""IUPACName"": ""1-ethenylimidazole"", ""InChIKey"": ""OSSNTDFYBPYIEC-UHFFFAOYSA-N"", ""MolecularFormula"": ""C5H6N2"", ""MolecularWeight"": ""94.11"", ""SMILES"": ""C=CN1C=CN=C1""}"
152,10.1016/j.procbio.2022.03.018,"N,N'-methylene bisacrylamide",crosslinker,MBA solution was used in cryogel polymerization.,"N,N'-methylene bisacrylamide",0,"{""CID"": 8041, ""ConnectivitySMILES"": ""C=CC(=O)NCNC(=O)C=C"", ""IUPACName"": ""N-[(prop-2-enoylamino)methyl]prop-2-enamide"", ""InChIKey"": ""ZIUHHBKFKCYYJD-UHFFFAOYSA-N"", ""MolecularFormula"": ""C7H10N2O2"", ""MolecularWeight"": ""154.17"", ""SMILES"": ""C=CC(=O)NCNC(=O)C=C""}"
153,10.1016/j.procbio.2022.03.018,MBA,crosslinker abbreviation,Used with HEMA and VIM in cryogel synthesis.,"N,N'-methylene bisacrylamide",0,"{""CID"": 8041, ""ConnectivitySMILES"": ""C=CC(=O)NCNC(=O)C=C"", ""IUPACName"": ""N-[(prop-2-enoylamino)methyl]prop-2-enamide"", ""InChIKey"": ""ZIUHHBKFKCYYJD-UHFFFAOYSA-N"", ""MolecularFormula"": ""C7H10N2O2"", ""MolecularWeight"": ""154.17"", ""SMILES"": ""C=CC(=O)NCNC(=O)C=C""}"
154,10.1016/j.procbio.2022.03.018,ammonium persulfate,initiator,APS added to polymeric solution for free-radical polymerization.,ammonium persulfate,0,"{""CID"": 62648, ""ConnectivitySMILES"": ""[NH4+].[NH4+].[O-]S(=O)(=O)OOS(=O)(=O)[O-]"", ""IUPACName"": ""diazanium;sulfonatooxy sulfate"", ""InChIKey"": ""ROOXNKNUYICQNP-UHFFFAOYSA-N"", ""MolecularFormula"": ""H8N2O8S2"", ""MolecularWeight"": ""228.21"", ""SMILES"": ""[NH4+].[NH4+].[O-]S(=O)(=O)OOS(=O)(=O)[O-]""}"
155,10.1016/j.procbio.2022.03.018,APS,initiator abbreviation,Added at 1% of final volume during cryogel synthesis.,ammonium persulfate,0,"{""CID"": 62648, ""ConnectivitySMILES"": ""[NH4+].[NH4+].[O-]S(=O)(=O)OOS(=O)(=O)[O-]"", ""IUPACName"": ""diazanium;sulfonatooxy sulfate"", ""InChIKey"": ""ROOXNKNUYICQNP-UHFFFAOYSA-N"", ""MolecularFormula"": ""H8N2O8S2"", ""MolecularWeight"": ""228.21"", ""SMILES"": ""[NH4+].[NH4+].[O-]S(=O)(=O)OOS(=O)(=O)[O-]""}"
156,10.1016/j.procbio.2022.03.018,"N,N,N',N'-tetramethylene diamine",polymerization accelerator,TEMED added with APS during cryogel synthesis.,"N,N,N',N'-tetramethylethylenediamine",1,"{""CID"": 8037, ""ConnectivitySMILES"": ""CN(C)CCN(C)C"", ""IUPACName"": ""N,N,N',N'-tetramethylethane-1,2-diamine"", ""InChIKey"": ""KWYHDKDOAIKMQN-UHFFFAOYSA-N"", ""MolecularFormula"": ""C6H16N2"", ""MolecularWeight"": ""116.20"", ""SMILES"": ""CN(C)CCN(C)C""}"
157,10.1016/j.procbio.2022.03.018,TEMED,polymerization accelerator abbreviation,Added at 1% of final volume during cryogel synthesis.,TEMED,1,"{""CID"": 8037, ""ConnectivitySMILES"": ""CN(C)CCN(C)C"", ""IUPACName"": ""N,N,N',N'-tetramethylethane-1,2-diamine"", ""InChIKey"": ""KWYHDKDOAIKMQN-UHFFFAOYSA-N"", ""MolecularFormula"": ""C6H16N2"", ""MolecularWeight"": ""116.20"", ""SMILES"": ""CN(C)CCN(C)C""}"
158,10.1016/j.procbio.2022.03.018,sodium chloride,desorption salt,0.5 M NaCl in PBS pH 7.4 used for template removal and desorption.,sodium chloride,0,"{""CID"": 5234, ""ConnectivitySMILES"": ""[Na+].[Cl-]"", ""IUPACName"": ""sodium chloride"", ""InChIKey"": ""FAPWRFPIFSIZLT-UHFFFAOYSA-M"", ""MolecularFormula"": ""ClNa"", ""MolecularWeight"": ""58.44"", ""SMILES"": ""[Na+].[Cl-]""}"
159,10.1016/j.procbio.2022.03.018,PBS,buffer,PBS pH 7.4 used for adsorption and desorption experiments.,phosphate buffered saline,1,"{""CID"": 24978514, ""ConnectivitySMILES"": ""OP(=O)(O)[O-].OP(=O)([O-])[O-].[Na+].[Na+].[Na+].[Cl-].[Cl-].[K+].[K+]"", ""IUPACName"": ""dipotassium;trisodium;dihydrogen phosphate;hydrogen phosphate;dichloride"", ""InChIKey"": ""LOKCTEFSRHRXRJ-UHFFFAOYSA-I"", ""MolecularFormula"": ""Cl2H3K2Na3O8P2"", ""MolecularWeight"": ""411.04"", ""SMILES"": ""OP(=O)(O)[O-].OP(=O)([O-])[O-].[Na+].[Na+].[Na+].[Cl-].[Cl-].[K+].[K+]""}"
160,10.1016/j.procbio.2022.03.018,ultrapure water,synthesis solvent and swelling medium,UW used in monomer solutions and swelling tests.,water,0,null
161,10.3390/polym18050633,glutaraldehyde,crosslinker,BSA hydrogels were crosslinked with GA; 0.9% v/v GA was selected for subsequent adsorption tests.,glutaraldehyde,0,"{""CID"": 3485, ""ConnectivitySMILES"": ""C(CC=O)CC=O"", ""IUPACName"": ""pentanedial"", ""InChIKey"": ""SXRSQZLOMIGNAQ-UHFFFAOYSA-N"", ""MolecularFormula"": ""C5H8O2"", ""MolecularWeight"": ""100.12"", ""SMILES"": ""C(CC=O)CC=O""}"
162,10.3390/polym18050633,bovine serum albumin,hydrogel-forming protein polymer,BSA was used at final hydrogel contents of 20% and 25% w/v to prepare protein-based hydrogels.,,0,null
163,10.3390/polym18050633,copper(II) sulfate anhydrous,Cu2+ source for adsorption tests,Aqueous Cu2+ solutions were prepared using copper(II) sulfate anhydrous.,copper(II) sulfate anhydrous,0,"{""CID"": 24462, ""ConnectivitySMILES"": ""[O-]S(=O)(=O)[O-].[Cu+2]"", ""IUPACName"": ""copper sulfate"", ""InChIKey"": ""ARUVKPQLZAKDPS-UHFFFAOYSA-L"", ""MolecularFormula"": ""CuO4S"", ""MolecularWeight"": ""159.61"", ""SMILES"": ""[O-]S(=O)(=O)[O-].[Cu+2]""}"
164,10.3390/polym18050633,nickel(II) sulfate hexahydrate,Ni2+ source for adsorption tests,Aqueous Ni2+ solutions were prepared using nickel(II) sulfate hexahydrate.,nickel(II) sulfate hexahydrate,0,"{""CID"": 5284429, ""ConnectivitySMILES"": ""O.O.O.O.O.O.[O-]S(=O)(=O)[O-].[Ni+2]"", ""IUPACName"": ""nickel(2+);sulfate;hexahydrate"", ""InChIKey"": ""RRIWRJBSCGCBID-UHFFFAOYSA-L"", ""MolecularFormula"": ""H12NiO10S"", ""MolecularWeight"": ""262.85"", ""SMILES"": ""O.O.O.O.O.O.[O-]S(=O)(=O)[O-].[Ni+2]""}"
165,10.3390/polym18050633,cobalt(II) sulfate heptahydrate,Co2+ source for adsorption tests,Aqueous Co2+ solutions were prepared using cobalt(II) sulfate heptahydrate.,cobalt(II) sulfate heptahydrate,0,"{""CID"": 61444, ""ConnectivitySMILES"": ""O.O.O.O.O.O.O.[O-]S(=O)(=O)[O-].[Co+2]"", ""IUPACName"": ""cobalt(2+);sulfate;heptahydrate"", ""InChIKey"": ""MEYVLGVRTYSQHI-UHFFFAOYSA-L"", ""MolecularFormula"": ""CoH14O11S"", ""MolecularWeight"": ""281.11"", ""SMILES"": ""O.O.O.O.O.O.O.[O-]S(=O)(=O)[O-].[Co+2]""}"
166,10.3390/polym18050633,Cu2+,metal ion adsorbate,"GA-crosslinked BSA hydrogels removed Cu2+ from synthetic aqueous solutions, reaching up to 99.258% removal.",copper(II) ion,0,"{""CID"": 23978, ""ConnectivitySMILES"": ""[Cu]"", ""IUPACName"": ""copper"", ""InChIKey"": ""RYGMFSIKBFXOCR-UHFFFAOYSA-N"", ""MolecularFormula"": ""Cu"", ""MolecularWeight"": ""63.55"", ""SMILES"": ""[Cu]""}"
167,10.3390/polym18050633,Ni2+,metal ion adsorbate,"GA-crosslinked BSA hydrogels removed Ni2+ from synthetic aqueous solutions, reaching up to 80.733% removal.",nickel(II) ion,0,"{""CID"": 934, ""ConnectivitySMILES"": ""[Ni+2]"", ""IUPACName"": ""nickel(2+)"", ""InChIKey"": ""VEQPNABPJHWNSG-UHFFFAOYSA-N"", ""MolecularFormula"": ""Ni+2"", ""MolecularWeight"": ""58.693"", ""SMILES"": ""[Ni+2]""}"
168,10.3390/polym18050633,Co2+,metal ion adsorbate,"GA-crosslinked BSA hydrogels removed Co2+ from synthetic aqueous solutions, reaching up to 76.070% removal.",cobalt(II) ion,0,"{""CID"": 104729, ""ConnectivitySMILES"": ""[Co+2]"", ""IUPACName"": ""cobalt(2+)"", ""InChIKey"": ""XLJKHNWPARRRJB-UHFFFAOYSA-N"", ""MolecularFormula"": ""Co+2"", ""MolecularWeight"": ""58.93319"", ""SMILES"": ""[Co+2]""}"
169,10.3390/polym18050633,nitric acid,pH adjustment reagent,Solutions were adjusted to pH 5.0 at the start using dilute HNO3.,nitric acid,0,"{""CID"": 944, ""ConnectivitySMILES"": ""[N+](=O)(O)[O-]"", ""IUPACName"": ""nitric acid"", ""InChIKey"": ""GRYLNZFGIOXLOG-UHFFFAOYSA-N"", ""MolecularFormula"": ""HNO3"", ""MolecularWeight"": ""63.013"", ""SMILES"": ""[N+](=O)(O)[O-]""}"
170,10.3390/polym18050633,deionized water,solvent and swelling medium,All solutions were prepared with DI water; hydrogels were pre-swollen in DI water before metal removal tests.,water,0,null
171,10.3390/molecules29204858,N-isopropylacrylamide,main thermo-responsive monomer,Main monomer NIPAM is responsible for temperature sensitivity and LCST behavior of PNIPAM-co-PolySMA hydrogels.,N-isopropylacrylamide,0,"{""CID"": 16637, ""ConnectivitySMILES"": ""CC(C)NC(=O)C=C"", ""IUPACName"": ""N-propan-2-ylprop-2-enamide"", ""InChIKey"": ""QNILTEGFHQSKFF-UHFFFAOYSA-N"", ""MolecularFormula"": ""C6H11NO"", ""MolecularWeight"": ""113.16"", ""SMILES"": ""CC(C)NC(=O)C=C""}"
172,10.3390/molecules29204858,sodium methacrylate,pH-responsive anionic comonomer,"SMA provides ionizable carboxylate/carboxylic acid groups and pH sensitivity; used at 2, 5, and 10 mol%.",sodium methacrylate,0,"{""CID"": 3255932, ""ConnectivitySMILES"": ""CC(=C)C(=O)[O-].[Na+]"", ""IUPACName"": ""sodium 2-methylprop-2-enoate"", ""InChIKey"": ""SONHXMAHPHADTF-UHFFFAOYSA-M"", ""MolecularFormula"": ""C4H5NaO2"", ""MolecularWeight"": ""108.07"", ""SMILES"": ""CC(=C)C(=O)[O-].[Na+]""}"
173,10.3390/molecules29204858,"N,N'-methylenebisacrylamide",covalent crosslinker,"BAA crosslinker provides mechanical stability and limits maximum swelling; used at 5, 10, and 20 mol%.","N,N'-methylenebisacrylamide",0,"{""CID"": 8041, ""ConnectivitySMILES"": ""C=CC(=O)NCNC(=O)C=C"", ""IUPACName"": ""N-[(prop-2-enoylamino)methyl]prop-2-enamide"", ""InChIKey"": ""ZIUHHBKFKCYYJD-UHFFFAOYSA-N"", ""MolecularFormula"": ""C7H10N2O2"", ""MolecularWeight"": ""154.17"", ""SMILES"": ""C=CC(=O)NCNC(=O)C=C""}"
174,10.3390/molecules29204858,poly(N-isopropylacrylamide-co-sodium methacrylate),adsorbent hydrogel polymer,Thermo- and pH-responsive hydrogel adsorbent used for protein adsorption and release.,,1,null
175,10.3390/molecules29204858,"N,N,N',N'-tetramethylethylenediamine",redox co-initiator/activator,TEMED was added before APS to initiate free radical polymerization.,"N,N,N',N'-tetramethylethylenediamine",0,"{""CID"": 8037, ""ConnectivitySMILES"": ""CN(C)CCN(C)C"", ""IUPACName"": ""N,N,N',N'-tetramethylethane-1,2-diamine"", ""InChIKey"": ""KWYHDKDOAIKMQN-UHFFFAOYSA-N"", ""MolecularFormula"": ""C6H16N2"", ""MolecularWeight"": ""116.20"", ""SMILES"": ""CN(C)CCN(C)C""}"
176,10.3390/molecules29204858,ammonium peroxodisulfate,polymerization initiator,APS was added as a 1% aqueous solution to initiate radical polymerization.,ammonium persulfate,0,"{""CID"": 62648, ""ConnectivitySMILES"": ""[NH4+].[NH4+].[O-]S(=O)(=O)OOS(=O)(=O)[O-]"", ""IUPACName"": ""diazanium;sulfonatooxy sulfate"", ""InChIKey"": ""ROOXNKNUYICQNP-UHFFFAOYSA-N"", ""MolecularFormula"": ""H8N2O8S2"", ""MolecularWeight"": ""228.21"", ""SMILES"": ""[NH4+].[NH4+].[O-]S(=O)(=O)OOS(=O)(=O)[O-]""}"
177,10.3390/molecules29204858,sodium acetate,buffer component,Used for sodium acetate buffer at pH 4.5 and mAb2 stock buffer context.,sodium acetate,0,"{""CID"": 517045, ""ConnectivitySMILES"": ""CC(=O)[O-].[Na+]"", ""IUPACName"": ""sodium acetate"", ""InChIKey"": ""VMHLLURERBWHNL-UHFFFAOYSA-M"", ""MolecularFormula"": ""C2H3NaO2"", ""MolecularWeight"": ""82.03"", ""SMILES"": ""CC(=O)[O-].[Na+]""}"
178,10.3390/molecules29204858,disodium phosphate,buffer component,Used for phosphate buffer at pH 7 and 9.2.,disodium phosphate,0,"{""CID"": 24203, ""ConnectivitySMILES"": ""OP(=O)([O-])[O-].[Na+].[Na+]"", ""IUPACName"": ""disodium;hydrogen phosphate"", ""InChIKey"": ""BNIILDVGGAEEIG-UHFFFAOYSA-L"", ""MolecularFormula"": ""HNa2O4P"", ""MolecularWeight"": ""141.959"", ""SMILES"": ""OP(=O)([O-])[O-].[Na+].[Na+]""}"
179,10.3390/molecules29204858,sodium chloride,SEC-HPLC mobile phase component,SEC-HPLC mobile phase contained 100 mM sodium chloride in 50 mM phosphate buffer pH 7.,sodium chloride,0,"{""CID"": 5234, ""ConnectivitySMILES"": ""[Na+].[Cl-]"", ""IUPACName"": ""sodium chloride"", ""InChIKey"": ""FAPWRFPIFSIZLT-UHFFFAOYSA-M"", ""MolecularFormula"": ""ClNa"", ""MolecularWeight"": ""58.44"", ""SMILES"": ""[Na+].[Cl-]""}"
180,10.1080/10601325.2012.703515,N-isopropylacrylamide,monomer,Used to synthesize poly(NIPAM-Am)-AAc cryogel.,N-isopropylacrylamide,0,"{""CID"": 16637, ""ConnectivitySMILES"": ""CC(C)NC(=O)C=C"", ""IUPACName"": ""N-propan-2-ylprop-2-enamide"", ""InChIKey"": ""QNILTEGFHQSKFF-UHFFFAOYSA-N"", ""MolecularFormula"": ""C6H11NO"", ""MolecularWeight"": ""113.16"", ""SMILES"": ""CC(C)NC(=O)C=C""}"
181,10.1080/10601325.2012.703515,acrylamide,monomer,0.15 g AAm used in cryogel synthesis.,acrylamide,0,"{""CID"": 6579, ""ConnectivitySMILES"": ""C=CC(=O)N"", ""IUPACName"": ""prop-2-enamide"", ""InChIKey"": ""HRPVXLWXLXDGHG-UHFFFAOYSA-N"", ""MolecularFormula"": ""C3H5NO"", ""MolecularWeight"": ""71.08"", ""SMILES"": ""C=CC(=O)N""}"
182,10.1080/10601325.2012.703515,acrylic acid,functional monomer,0.15 g AAc incorporated to provide carboxylic acid groups.,acrylic acid,0,"{""CID"": 6581, ""ConnectivitySMILES"": ""C=CC(=O)O"", ""IUPACName"": ""prop-2-enoic acid"", ""InChIKey"": ""NIXOWILDQLNWCW-UHFFFAOYSA-N"", ""MolecularFormula"": ""C3H4O2"", ""MolecularWeight"": ""72.06"", ""SMILES"": ""C=CC(=O)O""}"
183,10.1080/10601325.2012.703515,"N,N' methylene bisacrylamide",crosslinker,0.25 g MBAAm used as crosslinker.,"N,N'-methylenebisacrylamide",0,"{""CID"": 8041, ""ConnectivitySMILES"": ""C=CC(=O)NCNC(=O)C=C"", ""IUPACName"": ""N-[(prop-2-enoylamino)methyl]prop-2-enamide"", ""InChIKey"": ""ZIUHHBKFKCYYJD-UHFFFAOYSA-N"", ""MolecularFormula"": ""C7H10N2O2"", ""MolecularWeight"": ""154.17"", ""SMILES"": ""C=CC(=O)NCNC(=O)C=C""}"
184,10.1080/10601325.2012.703515,"N,N,N′,N′-tetramethylene daimine",polymerization accelerator/initiator component,"TEMED, 10 μL, used with APS to initiate polymerization.",TEMED,1,"{""CID"": 8037, ""ConnectivitySMILES"": ""CN(C)CCN(C)C"", ""IUPACName"": ""N,N,N',N'-tetramethylethane-1,2-diamine"", ""InChIKey"": ""KWYHDKDOAIKMQN-UHFFFAOYSA-N"", ""MolecularFormula"": ""C6H16N2"", ""MolecularWeight"": ""116.20"", ""SMILES"": ""CN(C)CCN(C)C""}"
185,10.1080/10601325.2012.703515,ammonium persulfate,initiator,"APS, 10 mg, used to initiate free radical polymerization.",ammonium persulfate,0,"{""CID"": 62648, ""ConnectivitySMILES"": ""[NH4+].[NH4+].[O-]S(=O)(=O)OOS(=O)(=O)[O-]"", ""IUPACName"": ""diazanium;sulfonatooxy sulfate"", ""InChIKey"": ""ROOXNKNUYICQNP-UHFFFAOYSA-N"", ""MolecularFormula"": ""H8N2O8S2"", ""MolecularWeight"": ""228.21"", ""SMILES"": ""[NH4+].[NH4+].[O-]S(=O)(=O)OOS(=O)(=O)[O-]""}"
186,10.1080/10601325.2012.703515,sodium chloride,salt for ionic strength and elution,0.05-1.0 M NaCl studied for ionic strength; 0.5 M and 2.0 M NaCl used for elution/desorption.,sodium chloride,0,"{""CID"": 5234, ""ConnectivitySMILES"": ""[Na+].[Cl-]"", ""IUPACName"": ""sodium chloride"", ""InChIKey"": ""FAPWRFPIFSIZLT-UHFFFAOYSA-M"", ""MolecularFormula"": ""ClNa"", ""MolecularWeight"": ""58.44"", ""SMILES"": ""[Na+].[Cl-]""}"
187,10.1080/10601325.2012.703515,sodium azide,storage preservative,Cryogel stored in buffer containing 0.02% sodium azide at 4°C.,sodium azide,0,"{""CID"": 33557, ""ConnectivitySMILES"": ""[N-]=[N+]=[N-].[Na+]"", ""IUPACName"": ""sodium azide"", ""InChIKey"": ""PXIPVTKHYLBLMZ-UHFFFAOYSA-N"", ""MolecularFormula"": ""N3Na"", ""MolecularWeight"": ""65.010"", ""SMILES"": ""[N-]=[N+]=[N-].[Na+]""}"
188,10.1080/10601325.2012.703515,sodium hydroxide,sterilization/washing reagent,Cryogel washed with 50 mM NaOH for 30 min after each adsorption-desorption cycle.,sodium hydroxide,0,"{""CID"": 14798, ""ConnectivitySMILES"": ""[OH-].[Na+]"", ""IUPACName"": ""sodium hydroxide"", ""InChIKey"": ""HEMHJVSKTPXQMS-UHFFFAOYSA-M"", ""MolecularFormula"": ""HNaO"", ""MolecularWeight"": ""39.997"", ""SMILES"": ""[OH-].[Na+]""}"
189,10.1080/10601325.2012.703515,bromocresol green,HSA detection reagent,Final HSA concentration in elution medium determined using bromocresol green BCG dye method at 628 nm.,bromocresol green,0,"{""CID"": 6451, ""ConnectivitySMILES"": ""CC1=C(C(=C(C=C1C2(C3=CC=CC=C3S(=O)(=O)O2)C4=CC(=C(C(=C4C)Br)O)Br)Br)O)Br"", ""IUPACName"": ""2,6-dibromo-4-[3-(3,5-dibromo-4-hydroxy-2-methylphenyl)-1,1-dioxo-2,1lambda6-benzoxathiol-3-yl]-3-methylphenol"", ""InChIKey"": ""FRPHFZCDPYBUAU-UHFFFAOYSA-N"", ""MolecularFormula"": ""C21H14Br4O5S"", ""MolecularWeight"": ""698.0"", ""SMILES"": ""CC1=C(C(=C(C=C1C2(C3=CC=CC=C3S(=O)(=O)O2)C4=CC(=C(C(=C4C)Br)O)Br)Br)O)Br""}"
190,10.1080/10601325.2012.703515,Coomassie Brilliant R 250,SDS-PAGE stain,SDS-PAGE gels stained with 0.25% Coomassie Brilliant R 250.,Coomassie Brilliant R-250,0,null
191,10.1007/s12010-014-1273-8,2-Hydroxyethylmethacrylate,monomer,HEMA was polymerized by free radical polymerization to prepare p(HEMA) cryogel disks.,2-Hydroxyethyl methacrylate,0,"{""CID"": 13360, ""ConnectivitySMILES"": ""CC(=C)C(=O)OCCO"", ""IUPACName"": ""2-hydroxyethyl 2-methylprop-2-enoate"", ""InChIKey"": ""WOBHKFSMXKNTIM-UHFFFAOYSA-N"", ""MolecularFormula"": ""C6H10O3"", ""MolecularWeight"": ""130.14"", ""SMILES"": ""CC(=C)C(=O)OCCO""}"
192,10.1007/s12010-014-1273-8,Reactive Green 19,dye affinity ligand,Reactive Green 19 was covalently attached to p(HEMA) cryogel disks and increased albumin adsorption.,Reactive Green 19,1,"{""CID"": 57369786, ""ConnectivitySMILES"": ""C1=CC(=CC(=C1)S(=O)(=O)[O-])NC2=NC(=NC(=N2)Cl)NC3=CC(=C(C=C3)NN=C4C(=CC5=CC(=C(C(=C5C4=O)N)N=NC6=C(C=C(C=C6)NC7=NC(=NC(=N7)NC8=CC(=CC=C8)S(=O)(=O)[O-])Cl)S(=O)(=O)[O-])S(=O)(=O)[O-])S(=O)(=O)[O-])S(=O)(=O)[O-].[Na+].[Na+].[Na+].[Na+].[Na+].[Na+]"", ""IUPACName"": ""hexasodium;4-amino-3-[[4-[[4-chloro-6-(3-sulfonatoanilino)-1,3,5-triazin-2-yl]amino]-2-sulfonatophenyl]diazenyl]-6-[[4-[[4-chloro-6-(3-sulfonatoanilino)-1,3,5-triazin-2-yl]amino]-2-sulfonatophenyl]hydrazinylidene]-5-oxonaphthalene-2,7-disulfonate"", ""InChIKey"": ""ZFUHFOADMIPXNV-UHFFFAOYSA-H"", ""MolecularFormula"": ""C40H23Cl2N15Na6O19S6"", ""MolecularWeight"": ""1418.9"", ""SMILES"": ""C1=CC(=CC(=C1)S(=O)(=O)[O-])NC2=NC(=NC(=N2)Cl)NC3=CC(=C(C=C3)NN=C4C(=CC5=CC(=C(C(=C5C4=O)N)N=NC6=C(C=C(C=C6)NC7=NC(=NC(=N7)NC8=CC(=CC=C8)S(=O)(=O)[O-])Cl)S(=O)(=O)[O-])S(=O)(=O)[O-])S(=O)(=O)[O-])S(=O)(=O)[O-].[Na+].[Na+].[Na+].[Na+].[Na+].[Na+]""}"
