Repository: sunyrain/PHA

# PHA Protein-Hydrogel Adsorption Dataset

Generated: 2026-07-05T11:36:45

## Scope

This curated package organizes literature-derived protein-hydrogel adsorption, binding, immobilization, antifouling, and related biointerface records extracted from the local PHA corpus.

The primary unit is one record:

`paper + hydrogel/sample + protein/mixture + experimental condition + measured outcome`

## Contents

- `data/sources.csv`: article-level metadata, extraction status, and curation decision.
- `data/records_flat.csv`: flattened record-level table with provenance, hydrogel, protein, condition, outcome, mechanism, and quality fields.

File: data/curated/pha_scientific_dataset_20260705/data/record_standardization.csv (part 2 of 37)
"record_id","doi","interaction_type","is_covalent_binding","experiment_mode_primary","experiment_mode_detail","application_context","comparable_target_class","model_ready","model_ready_blocker","manual_review_priority","q5_protein_evidence_flag","q5_triage_action","standardization_rules_version"
"PHA-a38c32a98b-007","10.1002/aic.10482","selective_adsorption","no","batch","fluorescence_surface_quantification","biointerface_adsorption","strong","True","ready","high","True","not_applicable","curated_release_20260707"
"PHA-a38c32a98b-008","10.1002/aic.10482","selective_adsorption","no","batch","fluorescence_surface_quantification","biointerface_adsorption","strong","True","ready","high","True","not_applicable","curated_release_20260707"
"PHA-a38c32a98b-009","10.1002/aic.10482","selective_adsorption","no","batch","fluorescence_surface_quantification","biointerface_adsorption","strong","True","ready","high","True","not_applicable","curated_release_20260707"
"PHA-a38c32a98b-010","10.1002/aic.10482","selective_adsorption","no","batch","fluorescence_surface_quantification","biointerface_adsorption","strong","True","ready","high","True","not_applicable","curated_release_20260707"
"PHA-a38c32a98b-011","10.1002/aic.10482","selective_adsorption","no","batch","fluorescence_surface_quantification","biointerface_adsorption","strong","True","ready","high","True","not_applicable","curated_release_20260707"
"PHA-a38c32a98b-012","10.1002/aic.10482","selective_adsorption","no","batch","fluorescence_surface_quantification","biointerface_adsorption","strong","True","ready","high","True","not_applicable","curated_release_20260707"
"PHA-a38c32a98b-013","10.1002/aic.10482","selective_adsorption","no","batch","fluorescence_surface_quantification","biointerface_adsorption","not_comparable","False","not_strong_or_medium_comparable","medium","True","not_applicable","curated_release_20260707"
"PHA-a38c32a98b-014","10.1002/aic.10482","physical_adsorption","no","other","fluorescence_surface_quantification","purification","weak","False","not_strong_or_medium_comparable","high","True","not_applicable","curated_release_20260707"
"PHA-a38c32a98b-015","10.1002/aic.10482","selective_adsorption","no","batch","fluorescence_surface_quantification","biointerface_adsorption","weak","False","not_strong_or_medium_comparable","high","True","not_applicable","curated_release_20260707"
"PHA-a38c32a98b-016","10.1002/aic.10482","selective_adsorption","no","batch","fluorescence_surface_quantification","biointerface_adsorption","weak","False","not_strong_or_medium_comparable","high","True","not_applicable","curated_release_20260707"
"PHA-a38c32a98b-017","10.1002/aic.10482","selective_adsorption","no","batch","fluorescence_surface_quantification","biointerface_adsorption","weak","False","not_strong_or_medium_comparable","high","True","not_applicable","curated_release_20260707"
"PHA-6d8a806233-001","10.1002/aic.690490510","physical_adsorption","no","batch","batch_adsorption_equilibrium","biointerface_adsorption","not_comparable","False","missing_key_experiment_condition;not_strong_or_medium_comparable;missing_or_unnormalizable_unit;low_source_quality","low","True","not_applicable","curated_release_20260707"
"PHA-6d8a806233-002","10.1002/aic.690490510","physical_adsorption","no","other","other","biointerface_adsorption","not_comparable","False","missing_key_experiment_condition;not_strong_or_medium_comparable;missing_or_unnormalizable_unit;low_source_quality","medium","True","not_applicable","curated_release_20260707"
"PHA-789f6d64c6-001","10.1002/anbr.202000079","affinity_binding","no","QCM_SPR","SPR_binding","biointerface_adsorption","strong","True","ready","high","True","not_applicable","curated_release_20260707"
"PHA-789f6d64c6-002","10.1002/anbr.202000079","affinity_binding","no","QCM_SPR","SPR_binding","biointerface_adsorption","strong","True","ready","high","True","not_applicable","curated_release_20260707"
"PHA-789f6d64c6-003","10.1002/anbr.202000079","affinity_binding","no","QCM_SPR","SPR_binding","biointerface_adsorption","strong","True","ready","high","True","not_applicable","curated_release_20260707"
"PHA-789f6d64c6-004","10.1002/anbr.202000079","selective_adsorption","no","QCM_SPR","SPR_binding","purification","not_comparable","False","not_strong_or_medium_comparable;missing_or_unnormalizable_unit","high","True","not_applicable","curated_release_20260707"
"PHA-789f6d64c6-005","10.1002/anbr.202000079","selective_adsorption","no","immobilization","fluorescence_surface_quantification","protein_immobilization","strong","True","ready","high","True","not_applicable","curated_release_20260707"
"PHA-789f6d64c6-006","10.1002/anbr.202000079","selective_adsorption","no","hemocompatibility","fluorescence_surface_quantification","hemocompatibility","not_comparable","False","not_strong_or_medium_comparable;missing_or_unnormalizable_unit","high","True","not_applicable","curated_release_20260707"
"PHA-789f6d64c6-007","10.1002/anbr.202000079","selective_adsorption","no","hemocompatibility","fluorescence_surface_quantification","hemocompatibility","not_comparable","False","not_strong_or_medium_comparable;missing_or_unnormalizable_unit","high","True","not_applicable","curated_release_20260707"
"PHA-36365eecd4-001","10.1002/anie.201310385","antifouling_low_adsorption","no","biofouling","fluorescence_surface_quantification","antifouling","not_comparable","False","not_strong_or_medium_comparable;missing_or_unnormalizable_unit;low_source_quality","medium","True","keep","curated_release_20260707"
"PHA-36365eecd4-002","10.1002/anie.201310385","protein_fouling","no","biofouling","other","antifouling","not_comparable","False","not_strong_or_medium_comparable;missing_or_unnormalizable_unit;low_source_quality","medium","True","keep","curated_release_20260707"
"PHA-36365eecd4-003","10.1002/anie.201310385","protein_fouling","no","biofouling","other","antifouling","not_comparable","False","not_strong_or_medium_comparable;missing_or_unnormalizable_unit;low_source_quality","medium","True","keep","curated_release_20260707"
"PHA-36365eecd4-004","10.1002/anie.201310385","protein_fouling","no","biofouling","other","antifouling","not_comparable","False","not_strong_or_medium_comparable;missing_or_unnormalizable_unit;low_source_quality","medium","True","keep","curated_release_20260707"
"PHA-ec48274412-001","10.1002/anie.201404323","covalent_immobilization","yes","surface","fluorescence_surface_quantification","protein_immobilization","not_comparable","False","missing_key_experiment_condition;not_strong_or_medium_comparable;missing_or_unnormalizable_unit;low_source_quality","medium","True","not_applicable","curated_release_20260707"
"PHA-ec48274412-002","10.1002/anie.201404323","covalent_immobilization","yes","microarray","fluorescence_surface_quantification","purification","weak","False","missing_key_experiment_condition;not_strong_or_medium_comparable;low_source_quality","high","False","not_applicable","curated_release_20260707"
"PHA-ec48274412-003","10.1002/anie.201404323","covalent_immobilization","yes","batch","fluorescence_surface_quantification","purification","not_comparable","False","missing_key_experiment_condition;not_strong_or_medium_comparable;missing_or_unnormalizable_unit;low_source_quality","medium","False","not_applicable","curated_release_20260707"
"PHA-8a36f78bde-001","10.1002/anie.201404881","affinity_binding","no","immobilization","protein_immobilization_activity","protein_immobilization","not_comparable","False","not_strong_or_medium_comparable;missing_or_unnormalizable_unit","medium","True","not_applicable","curated_release_20260707"
"PHA-8a36f78bde-002","10.1002/anie.201404881","affinity_binding","no","immobilization","protein_immobilization_activity","protein_immobilization","not_comparable","False","not_strong_or_medium_comparable;missing_or_unnormalizable_unit","medium","True","not_applicable","curated_release_20260707"
"PHA-8a36f78bde-003","10.1002/anie.201404881","affinity_binding","no","immobilization","protein_immobilization_activity","protein_immobilization","medium","True","ready","high","True","not_applicable","curated_release_20260707"
"PHA-8a36f78bde-004","10.1002/anie.201404881","affinity_binding","no","immobilization","protein_immobilization_activity","protein_immobilization","not_comparable","False","not_strong_or_medium_comparable;missing_or_unnormalizable_unit","medium","True","not_applicable","curated_release_20260707"
"PHA-8a36f78bde-005","10.1002/anie.201404881","affinity_binding","no","immobilization","protein_immobilization_activity","protein_immobilization","medium","True","ready","high","True","not_applicable","curated_release_20260707"
"PHA-8a36f78bde-006","10.1002/anie.201404881","affinity_binding","no","immobilization","protein_immobilization_activity","protein_immobilization","medium","True","ready","high","True","not_applicable","curated_release_20260707"
"PHA-8a36f78bde-007","10.1002/anie.201404881","affinity_binding","no","immobilization","protein_immobilization_activity","protein_immobilization","medium","True","ready","high","True","not_applicable","curated_release_20260707"
"PHA-8a36f78bde-008","10.1002/anie.201404881","affinity_binding","no","immobilization","protein_immobilization_activity","protein_immobilization","medium","True","ready","high","True","not_applicable","curated_release_20260707"
"PHA-8a36f78bde-009","10.1002/anie.201404881","affinity_binding","no","immobilization","protein_immobilization_activity","protein_immobilization","medium","True","ready","high","True","not_applicable","curated_release_20260707"
"PHA-8a36f78bde-010","10.1002/anie.201404881","covalent_immobilization","yes","batch","static_incubation","protein_immobilization","medium","True","ready","high","True","not_applicable","curated_release_20260707"
"PHA-8a36f78bde-011","10.1002/anie.201404881","affinity_binding","no","other","protein_immobilization_activity","biointerface_adsorption","medium","True","ready","high","True","not_applicable","curated_release_20260707"
"PHA-6fb8c41732-001","10.1002/anie.201612667","selective_adsorption","no","surface","other","biointerface_adsorption","medium","False","missing_key_experiment_condition;low_source_quality","high","True","not_applicable","curated_release_20260707"
"PHA-ec6eca878a-001","10.1002/anie.201700647","selective_adsorption","no","QCM_SPR","SPR_binding","biointerface_adsorption","not_comparable","False","missing_key_experiment_condition;not_strong_or_medium_comparable;missing_or_unnormalizable_unit","low","True","not_applicable","curated_release_20260707"
"PHA-ec6eca878a-002","10.1002/anie.201700647","selective_adsorption","no","QCM_SPR","SPR_binding","biointerface_adsorption","weak","False","missing_key_experiment_condition;not_strong_or_medium_comparable","high","True","not_applicable","curated_release_20260707"
"PHA-ec6eca878a-003","10.1002/anie.201700647","selective_adsorption","no","other","other","biointerface_adsorption","not_comparable","False","missing_key_experiment_condition;not_strong_or_medium_comparable;missing_or_unnormalizable_unit;low_source_quality","low","True","not_applicable","curated_release_20260707"
"PHA-ec6eca878a-004","10.1002/anie.201700647","selective_adsorption","no","hemocompatibility","fluorescence_surface_quantification","purification","weak","False","not_strong_or_medium_comparable","high","True","not_applicable","curated_release_20260707"
"PHA-ec6eca878a-005","10.1002/anie.201700647","selective_adsorption","no","hemocompatibility","fluorescence_surface_quantification","purification","weak","False","not_strong_or_medium_comparable","high","True","not_applicable","curated_release_20260707"
"PHA-adc031a4a9-001","10.1002/anie.201713428","entrapment","no","immobilization","fluorescence_surface_quantification","purification","not_comparable","False","not_strong_or_medium_comparable","medium","True","not_applicable","curated_release_20260707"
"PHA-adc031a4a9-002","10.1002/anie.201713428","entrapment","no","immobilization","fluorescence_surface_quantification","purification","not_comparable","False","not_strong_or_medium_comparable","medium","True","not_applicable","curated_release_20260707"
"PHA-adc031a4a9-003","10.1002/anie.201713428","entrapment","no","batch","fluorescence_surface_quantification","purification","not_comparable","False","not_strong_or_medium_comparable","medium","True","not_applicable","curated_release_20260707"
"PHA-adc031a4a9-004","10.1002/anie.201713428","entrapment","no","batch","fluorescence_surface_quantification","purification","not_comparable","False","not_strong_or_medium_comparable","medium","False","not_applicable","curated_release_20260707"
"PHA-adc031a4a9-005","10.1002/anie.201713428","entrapment","no","batch","fluorescence_surface_quantification","purification","not_comparable","False","not_strong_or_medium_comparable","medium","False","not_applicable","curated_release_20260707"
"PHA-cc80c044c4-001","10.1002/anie.201805772","affinity_binding","no","hemocompatibility","fluorescence_surface_quantification","hemocompatibility","medium","True","ready","high","True","not_applicable","curated_release_20260707"
"PHA-cc80c044c4-002","10.1002/anie.201805772","affinity_binding","no","hemocompatibility","fluorescence_surface_quantification","hemocompatibility","medium","True","ready","high","True","not_applicable","curated_release_20260707"
"PHA-225386e921-001","10.1002/anie.202106507","affinity_binding","no","hemocompatibility","fluorescence_surface_quantification","hemocompatibility","weak","False","not_strong_or_medium_comparable","high","True","not_applicable","curated_release_20260707"
"PHA-225386e921-002","10.1002/anie.202106507","affinity_binding","no","surface","fluorescence_surface_quantification","biointerface_adsorption","weak","False","not_strong_or_medium_comparable","high","False","not_applicable","curated_release_20260707"
"PHA-225386e921-003","10.1002/anie.202106507","affinity_binding","no","surface","fluorescence_surface_quantification","biointerface_adsorption","weak","False","not_strong_or_medium_comparable","high","False","not_applicable","curated_release_20260707"
"PHA-225386e921-004","10.1002/anie.202106507","selective_adsorption","no","surface","fluorescence_surface_quantification","biointerface_adsorption","not_comparable","False","not_strong_or_medium_comparable","high","False","not_applicable","curated_release_20260707"
"PHA-225386e921-005","10.1002/anie.202106507","selective_adsorption","no","surface","fluorescence_surface_quantification","biointerface_adsorption","not_comparable","False","not_strong_or_medium_comparable","high","False","not_applicable","curated_release_20260707"
"PHA-225386e921-006","10.1002/anie.202106507","selective_adsorption","no","surface","fluorescence_surface_quantification","biointerface_adsorption","not_comparable","False","not_strong_or_medium_comparable","high","False","not_applicable","curated_release_20260707"
"PHA-225386e921-007","10.1002/anie.202106507","selective_adsorption","no","surface","column_dynamic_binding","mechanism_study","not_comparable","False","not_strong_or_medium_comparable;missing_or_unnormalizable_unit","medium","False","not_applicable","curated_release_20260707"
"PHA-225386e921-008","10.1002/anie.202106507","selective_adsorption","no","surface","other","biointerface_adsorption","not_comparable","False","not_strong_or_medium_comparable","high","False","not_applicable","curated_release_20260707"
"PHA-225386e921-009","10.1002/anie.202106507","selective_adsorption","no","surface","other","biointerface_adsorption","not_comparable","False","not_strong_or_medium_comparable","medium","False","not_applicable","curated_release_20260707"
"PHA-225386e921-010","10.1002/anie.202106507","selective_adsorption","no","surface","other","biointerface_adsorption","not_comparable","False","not_strong_or_medium_comparable","medium","False","not_applicable","curated_release_20260707"
"PHA-225386e921-011","10.1002/anie.202106507","selective_adsorption","no","surface","other","biointerface_adsorption","not_comparable","False","not_strong_or_medium_comparable","high","False","not_applicable","curated_release_20260707"
"PHA-225386e921-012","10.1002/anie.202106507","selective_adsorption","no","surface","other","mechanism_study","not_comparable","False","not_strong_or_medium_comparable","high","False","not_applicable","curated_release_20260707"
"PHA-71b1102ff6-001","10.1002/anie.202205125","entrapment","no","batch","batch_adsorption_equilibrium","purification","not_comparable","False","not_strong_or_medium_comparable","medium","False","not_applicable","curated_release_20260707"
"PHA-71b1102ff6-002","10.1002/anie.202205125","affinity_binding","no","batch","batch_adsorption_equilibrium","purification","strong","True","ready","high","False","not_applicable","curated_release_20260707"
"PHA-71b1102ff6-003","10.1002/anie.202205125","unknown","unclear","batch","batch_adsorption_equilibrium","biointerface_adsorption","not_comparable","False","not_strong_or_medium_comparable","medium","False","not_applicable","curated_release_20260707"
"PHA-71b1102ff6-004","10.1002/anie.202205125","physical_adsorption","no","batch","batch_adsorption_kinetics","purification","not_comparable","False","not_strong_or_medium_comparable","medium","False","not_applicable","curated_release_20260707"
"PHA-71b1102ff6-005","10.1002/anie.202205125","physical_adsorption","no","batch","batch_adsorption_equilibrium","purification","not_comparable","False","not_strong_or_medium_comparable","medium","False","not_applicable","curated_release_20260707"
"PHA-71b1102ff6-006","10.1002/anie.202205125","affinity_binding","no","batch","batch_adsorption_equilibrium","other","not_comparable","False","not_strong_or_medium_comparable","medium","False","not_applicable","curated_release_20260707"
"PHA-869b6c5652-001","10.1002/anie.202306274","affinity_binding","no","surface","batch_adsorption_equilibrium","purification","medium","True","ready","high","True","not_applicable","curated_release_20260707"
"PHA-869b6c5652-002","10.1002/anie.202306274","selective_adsorption","no","surface","fluorescence_surface_quantification","biointerface_adsorption","weak","False","not_strong_or_medium_comparable","high","True","not_applicable","curated_release_20260707"
"PHA-869b6c5652-003","10.1002/anie.202306274","selective_adsorption","no","batch","batch_adsorption_equilibrium","purification","medium","True","ready","high","True","not_applicable","curated_release_20260707"
"PHA-869b6c5652-004","10.1002/anie.202306274","entrapment","no","other","other","purification","not_comparable","False","not_strong_or_medium_comparable;missing_or_unnormalizable_unit","medium","True","not_applicable","curated_release_20260707"
"PHA-1eff821f36-001","10.1002/anie.202425456","selective_adsorption","no","surface","other","purification","weak","False","not_strong_or_medium_comparable;missing_or_unnormalizable_unit;low_source_quality","medium","True","not_applicable","curated_release_20260707"
"PHA-1eff821f36-002","10.1002/anie.202425456","physical_adsorption","no","surface","other","purification","weak","False","not_strong_or_medium_comparable;missing_or_unnormalizable_unit;low_source_quality","medium","True","not_applicable","curated_release_20260707"
"PHA-2c880014c9-001","10.1002/anie.202516010","entrapment","no","other","other","protein_immobilization","weak","False","not_strong_or_medium_comparable","medium","True","not_applicable","curated_release_20260707"
"PHA-2c880014c9-002","10.1002/anie.202516010","covalent_immobilization","yes","immobilization","other","protein_immobilization","weak","False","not_strong_or_medium_comparable","medium","True","not_applicable","curated_release_20260707"
"PHA-2c880014c9-003","10.1002/anie.202516010","covalent_immobilization","yes","immobilization","other","protein_immobilization","weak","False","not_strong_or_medium_comparable","medium","True","not_applicable","curated_release_20260707"
"PHA-bf4b735435-001","10.1002/app.1794","selective_adsorption","no","column","other","purification","not_comparable","False","not_strong_or_medium_comparable;missing_or_unnormalizable_unit","low","True","not_applicable","curated_release_20260707"
"PHA-bf4b735435-002","10.1002/app.1794","selective_adsorption","no","column","other","purification","not_comparable","False","not_strong_or_medium_comparable;missing_or_unnormalizable_unit","low","True","not_applicable","curated_release_20260707"
"PHA-bf4b735435-003","10.1002/app.1794","selective_adsorption","no","column","other","purification","weak","False","not_strong_or_medium_comparable","medium","True","not_applicable","curated_release_20260707"
"PHA-bf4b735435-004","10.1002/app.1794","selective_adsorption","no","QCM_SPR","QCM_D","biointerface_adsorption","weak","False","not_strong_or_medium_comparable","medium","True","not_applicable","curated_release_20260707"
"PHA-bf4b735435-005","10.1002/app.1794","selective_adsorption","no","QCM_SPR","QCM_D","biointerface_adsorption","weak","False","not_strong_or_medium_comparable","high","True","not_applicable","curated_release_20260707"
"PHA-16cc6e06ea-001","10.1002/app.20001","physical_adsorption","no","surface","other","biointerface_adsorption","weak","False","not_strong_or_medium_comparable","medium","True","not_applicable","curated_release_20260707"
"PHA-16cc6e06ea-002","10.1002/app.20001","physical_adsorption","no","surface","other","biointerface_adsorption","weak","False","not_strong_or_medium_comparable","medium","True","not_applicable","curated_release_20260707"
"PHA-16cc6e06ea-003","10.1002/app.20001","physical_adsorption","no","surface","other","biointerface_adsorption","weak","False","not_strong_or_medium_comparable","medium","True","not_applicable","curated_release_20260707"
"PHA-16cc6e06ea-004","10.1002/app.20001","physical_adsorption","no","surface","other","biointerface_adsorption","weak","False","not_strong_or_medium_comparable","medium","True","not_applicable","curated_release_20260707"
"PHA-16cc6e06ea-005","10.1002/app.20001","physical_adsorption","no","surface","other","biointerface_adsorption","weak","False","not_strong_or_medium_comparable","medium","True","not_applicable","curated_release_20260707"
"PHA-16cc6e06ea-006","10.1002/app.20001","physical_adsorption","no","surface","other","biointerface_adsorption","weak","False","not_strong_or_medium_comparable","medium","True","not_applicable","curated_release_20260707"
"PHA-94b9844c5f-001","10.1002/app.20244","physical_adsorption","no","immobilization","protein_immobilization_activity","protein_immobilization","not_comparable","False","not_strong_or_medium_comparable;missing_or_unnormalizable_unit","medium","True","not_applicable","curated_release_20260707"
"PHA-94b9844c5f-002","10.1002/app.20244","entrapment","no","immobilization","protein_immobilization_activity","protein_immobilization","medium","True","ready","high","True","not_applicable","curated_release_20260707"
"PHA-94b9844c5f-003","10.1002/app.20244","entrapment","no","immobilization","protein_immobilization_activity","protein_immobilization","medium","True","ready","high","True","not_applicable","curated_release_20260707"
"PHA-94b9844c5f-004","10.1002/app.20244","entrapment","no","immobilization","protein_immobilization_activity","protein_immobilization","medium","True","ready","high","True","not_applicable","curated_release_20260707"
"PHA-94b9844c5f-005","10.1002/app.20244","entrapment","no","immobilization","protein_immobilization_activity","protein_immobilization","medium","True","ready","high","True","not_applicable","curated_release_20260707"
"PHA-94b9844c5f-006","10.1002/app.20244","physical_adsorption","no","immobilization","other","protein_immobilization","not_comparable","False","not_strong_or_medium_comparable;missing_or_unnormalizable_unit","medium","True","not_applicable","curated_release_20260707"
"PHA-94b9844c5f-007","10.1002/app.20244","physical_adsorption","no","immobilization","other","protein_immobilization","medium","True","ready","high","True","not_applicable","curated_release_20260707"
"PHA-94b9844c5f-008","10.1002/app.20244","physical_adsorption","no","immobilization","other","protein_immobilization","weak","False","not_strong_or_medium_comparable","medium","True","not_applicable","curated_release_20260707"
"PHA-94b9844c5f-009","10.1002/app.20244","physical_adsorption","no","immobilization","other","protein_immobilization","weak","False","not_strong_or_medium_comparable","medium","True","not_applicable","curated_release_20260707"
"PHA-92fc9dd0c3-001","10.1002/app.23370","physical_adsorption","no","hemocompatibility","other","hemocompatibility","strong","True","ready","high","True","not_applicable","curated_release_20260707"
"PHA-92fc9dd0c3-002","10.1002/app.23370","physical_adsorption","no","hemocompatibility","other","hemocompatibility","strong","True","ready","high","True","not_applicable","curated_release_20260707"
"PHA-92fc9dd0c3-003","10.1002/app.23370","physical_adsorption","no","hemocompatibility","other","hemocompatibility","strong","True","ready","high","True","not_applicable","curated_release_20260707"
"PHA-92fc9dd0c3-004","10.1002/app.23370","physical_adsorption","no","hemocompatibility","other","hemocompatibility","strong","True","ready","high","True","not_applicable","curated_release_20260707"
"PHA-92fc9dd0c3-005","10.1002/app.23370","physical_adsorption","no","hemocompatibility","other","hemocompatibility","strong","True","ready","high","True","not_applicable","curated_release_20260707"
"PHA-92fc9dd0c3-006","10.1002/app.23370","physical_adsorption","no","hemocompatibility","other","hemocompatibility","strong","True","ready","high","True","not_applicable","curated_release_20260707"
"PHA-92fc9dd0c3-007","10.1002/app.23370","physical_adsorption","no","hemocompatibility","other","hemocompatibility","strong","True","ready","high","True","not_applicable","curated_release_20260707"
"PHA-92fc9dd0c3-008","10.1002/app.23370","physical_adsorption","no","hemocompatibility","other","hemocompatibility","strong","True","ready","high","True","not_applicable","curated_release_20260707"
"PHA-92fc9dd0c3-009","10.1002/app.23370","physical_adsorption","no","hemocompatibility","other","hemocompatibility","strong","True","ready","high","True","not_applicable","curated_release_20260707"
"PHA-92fc9dd0c3-010","10.1002/app.23370","physical_adsorption","no","hemocompatibility","other","hemocompatibility","strong","True","ready","high","True","not_applicable","curated_release_20260707"
"PHA-92fc9dd0c3-011","10.1002/app.23370","physical_adsorption","no","hemocompatibility","other","hemocompatibility","strong","True","ready","high","True","not_applicable","curated_release_20260707"
"PHA-92fc9dd0c3-012","10.1002/app.23370","physical_adsorption","no","hemocompatibility","other","hemocompatibility","strong","True","ready","high","True","not_applicable","curated_release_20260707"
"PHA-92fc9dd0c3-013","10.1002/app.23370","physical_adsorption","no","hemocompatibility","other","hemocompatibility","strong","True","ready","high","True","not_applicable","curated_release_20260707"
"PHA-92fc9dd0c3-014","10.1002/app.23370","physical_adsorption","no","hemocompatibility","other","hemocompatibility","strong","True","ready","high","True","not_applicable","curated_release_20260707"
"PHA-92fc9dd0c3-015","10.1002/app.23370","physical_adsorption","no","hemocompatibility","other","hemocompatibility","strong","True","ready","high","True","not_applicable","curated_release_20260707"
"PHA-3a95bab457-001","10.1002/app.24127","physical_adsorption","no","hemocompatibility","other","hemocompatibility","strong","True","ready","high","True","not_applicable","curated_release_20260707"
"PHA-3a95bab457-002","10.1002/app.24127","physical_adsorption","no","hemocompatibility","other","hemocompatibility","strong","True","ready","high","True","not_applicable","curated_release_20260707"
"PHA-3a95bab457-003","10.1002/app.24127","physical_adsorption","no","hemocompatibility","other","hemocompatibility","strong","True","ready","high","True","not_applicable","curated_release_20260707"
"PHA-3a95bab457-004","10.1002/app.24127","physical_adsorption","no","hemocompatibility","other","hemocompatibility","strong","True","ready","high","True","not_applicable","curated_release_20260707"
"PHA-3a95bab457-005","10.1002/app.24127","physical_adsorption","no","hemocompatibility","other","hemocompatibility","strong","True","ready","high","True","not_applicable","curated_release_20260707"
"PHA-3a95bab457-006","10.1002/app.24127","physical_adsorption","no","hemocompatibility","other","hemocompatibility","strong","True","ready","high","True","not_applicable","curated_release_20260707"
"PHA-3a95bab457-007","10.1002/app.24127","physical_adsorption","no","hemocompatibility","other","hemocompatibility","strong","True","ready","high","True","not_applicable","curated_release_20260707"
"PHA-3a95bab457-008","10.1002/app.24127","physical_adsorption","no","hemocompatibility","other","hemocompatibility","strong","True","ready","high","True","not_applicable","curated_release_20260707"
"PHA-3a95bab457-009","10.1002/app.24127","physical_adsorption","no","hemocompatibility","other","hemocompatibility","strong","True","ready","high","True","not_applicable","curated_release_20260707"
"PHA-3a95bab457-010","10.1002/app.24127","physical_adsorption","no","hemocompatibility","other","hemocompatibility","strong","True","ready","high","True","not_applicable","curated_release_20260707"
"PHA-3a95bab457-011","10.1002/app.24127","physical_adsorption","no","hemocompatibility","other","hemocompatibility","strong","True","ready","high","True","not_applicable","curated_release_20260707"
"PHA-3a95bab457-012","10.1002/app.24127","physical_adsorption","no","hemocompatibility","other","hemocompatibility","strong","True","ready","high","True","not_applicable","curated_release_20260707"
"PHA-3a95bab457-013","10.1002/app.24127","physical_adsorption","no","hemocompatibility","other","hemocompatibility","strong","True","ready","high","True","not_applicable","curated_release_20260707"
"PHA-3a95bab457-014","10.1002/app.24127","physical_adsorption","no","hemocompatibility","other","hemocompatibility","strong","True","ready","high","True","not_applicable","curated_release_20260707"
"PHA-3a95bab457-015","10.1002/app.24127","physical_adsorption","no","hemocompatibility","other","hemocompatibility","strong","True","ready","high","True","not_applicable","curated_release_20260707"
"PHA-3a95bab457-016","10.1002/app.24127","physical_adsorption","no","hemocompatibility","other","hemocompatibility","strong","True","ready","high","True","not_applicable","curated_release_20260707"
"PHA-3a95bab457-017","10.1002/app.24127","physical_adsorption","no","hemocompatibility","other","hemocompatibility","strong","True","ready","high","True","not_applicable","curated_release_20260707"
"PHA-3a95bab457-018","10.1002/app.24127","physical_adsorption","no","hemocompatibility","other","hemocompatibility","strong","True","ready","high","True","not_applicable","curated_release_20260707"
"PHA-3a95bab457-019","10.1002/app.24127","physical_adsorption","no","hemocompatibility","batch_adsorption_kinetics","hemocompatibility","not_comparable","False","not_strong_or_medium_comparable","high","True","not_applicable","curated_release_20260707"
"PHA-3a95bab457-020","10.1002/app.24127","physical_adsorption","no","hemocompatibility","batch_adsorption_kinetics","hemocompatibility","not_comparable","False","not_strong_or_medium_comparable","high","True","not_applicable","curated_release_20260707"
"PHA-3a95bab457-021","10.1002/app.24127","affinity_binding","no","hemocompatibility","batch_adsorption_isotherm","hemocompatibility","not_comparable","False","not_strong_or_medium_comparable","high","True","not_applicable","curated_release_20260707"
"PHA-3a95bab457-022","10.1002/app.24127","physical_adsorption","no","hemocompatibility","other","hemocompatibility","weak","False","not_strong_or_medium_comparable","high","True","not_applicable","curated_release_20260707"
"PHA-614c1baf44-001","10.1002/app.25147","physical_adsorption","no","batch","batch_adsorption_kinetics","mechanism_study","strong","True","ready","high","True","not_applicable","curated_release_20260707"
"PHA-614c1baf44-002","10.1002/app.25147","physical_adsorption","no","batch","batch_adsorption_kinetics","mechanism_study","strong","True","ready","high","True","not_applicable","curated_release_20260707"
"PHA-614c1baf44-003","10.1002/app.25147","physical_adsorption","no","batch","batch_adsorption_equilibrium","biointerface_adsorption","medium","False","missing_or_unnormalizable_unit;low_source_quality","medium","True","not_applicable","curated_release_20260707"
"PHA-689d7c306f-001","10.1002/app.25500","antifouling_low_adsorption","no","surface","static_incubation","antifouling","medium","True","ready","high","True","keep","curated_release_20260707"
"PHA-c670c536cb-001","10.1002/app.25580","physical_adsorption","no","hemocompatibility","other","hemocompatibility","strong","True","ready","high","True","not_applicable","curated_release_20260707"
"PHA-c670c536cb-002","10.1002/app.25580","physical_adsorption","no","hemocompatibility","other","hemocompatibility","strong","True","ready","high","True","not_applicable","curated_release_20260707"
"PHA-c670c536cb-003","10.1002/app.25580","physical_adsorption","no","hemocompatibility","other","hemocompatibility","strong","True","ready","high","True","not_applicable","curated_release_20260707"
"PHA-c670c536cb-004","10.1002/app.25580","physical_adsorption","no","hemocompatibility","other","hemocompatibility","strong","True","ready","high","True","not_applicable","curated_release_20260707"
"PHA-c670c536cb-005","10.1002/app.25580","physical_adsorption","no","hemocompatibility","other","hemocompatibility","strong","True","ready","high","True","not_applicable","curated_release_20260707"
"PHA-c670c536cb-006","10.1002/app.25580","physical_adsorption","no","hemocompatibility","other","hemocompatibility","strong","True","ready","high","True","not_applicable","curated_release_20260707"
"PHA-c670c536cb-007","10.1002/app.25580","physical_adsorption","no","hemocompatibility","other","hemocompatibility","strong","True","ready","high","True","not_applicable","curated_release_20260707"
"PHA-c670c536cb-008","10.1002/app.25580","physical_adsorption","no","hemocompatibility","other","hemocompatibility","strong","True","ready","high","True","not_applicable","curated_release_20260707"
"PHA-c670c536cb-009","10.1002/app.25580","physical_adsorption","no","hemocompatibility","other","hemocompatibility","strong","True","ready","high","True","not_applicable","curated_release_20260707"
"PHA-c670c536cb-010","10.1002/app.25580","physical_adsorption","no","hemocompatibility","other","hemocompatibility","strong","True","ready","high","True","not_applicable","curated_release_20260707"
"PHA-c670c536cb-011","10.1002/app.25580","physical_adsorption","no","hemocompatibility","other","hemocompatibility","strong","True","ready","high","True","not_applicable","curated_release_20260707"
"PHA-c670c536cb-012","10.1002/app.25580","physical_adsorption","no","hemocompatibility","other","hemocompatibility","strong","True","ready","high","True","not_applicable","curated_release_20260707"
"PHA-7b47719adc-001","10.1002/app.26187","covalent_immobilization","yes","column","other","protein_immobilization","strong","False","missing_key_experiment_condition","high","True","not_applicable","curated_release_20260707"
"PHA-7b47719adc-002","10.1002/app.26187","covalent_immobilization","yes","column","other","protein_immobilization","strong","True","ready","high","True","not_applicable","curated_release_20260707"
"PHA-7b47719adc-003","10.1002/app.26187","covalent_immobilization","yes","column","batch_adsorption_isotherm","protein_immobilization","strong","True","ready","high","True","not_applicable","curated_release_20260707"
"PHA-7b47719adc-004","10.1002/app.26187","covalent_immobilization","yes","column","batch_adsorption_kinetics","protein_immobilization","strong","True","ready","high","True","not_applicable","curated_release_20260707"
"PHA-7b47719adc-005","10.1002/app.26187","covalent_immobilization","yes","column","other","protein_immobilization","weak","False","not_strong_or_medium_comparable","high","True","not_applicable","curated_release_20260707"
"PHA-7b47719adc-006","10.1002/app.26187","covalent_immobilization","yes","column","other","protein_immobilization","weak","False","not_strong_or_medium_comparable","medium","True","not_applicable","curated_release_20260707"
"PHA-7b47719adc-007","10.1002/app.26187","covalent_immobilization","yes","column","other","purification","medium","True","ready","high","True","not_applicable","curated_release_20260707"
"PHA-7b47719adc-008","10.1002/app.26187","covalent_immobilization","yes","column","other","purification","strong","True","ready","high","True","not_applicable","curated_release_20260707"
"PHA-7b47719adc-009","10.1002/app.26187","covalent_immobilization","yes","column","other","purification","strong","True","ready","high","True","not_applicable","curated_release_20260707"
"PHA-7b47719adc-010","10.1002/app.26187","covalent_immobilization","yes","column","other","purification","medium","True","ready","high","True","not_applicable","curated_release_20260707"
"PHA-81882352f1-001","10.1002/app.26931","covalent_immobilization","yes","immobilization","other","protein_immobilization","strong","True","ready","high","True","not_applicable","curated_release_20260707"
"PHA-e693652a0a-001","10.1002/app.28062","antifouling_low_adsorption","no","hemocompatibility","surface_fouling_assay","antifouling","weak","False","not_strong_or_medium_comparable;missing_or_unnormalizable_unit","high","True","keep","curated_release_20260707"
"PHA-e693652a0a-002","10.1002/app.28062","antifouling_low_adsorption","no","biofouling","surface_fouling_assay","antifouling","weak","False","not_strong_or_medium_comparable;missing_or_unnormalizable_unit","high","True","keep","curated_release_20260707"
"PHA-e693652a0a-003","10.1002/app.28062","antifouling_low_adsorption","no","hemocompatibility","surface_fouling_assay","antifouling","weak","False","not_strong_or_medium_comparable;missing_or_unnormalizable_unit","high","True","keep","curated_release_20260707"
"PHA-e693652a0a-004","10.1002/app.28062","antifouling_low_adsorption","no","hemocompatibility","surface_fouling_assay","antifouling","weak","False","not_strong_or_medium_comparable;missing_or_unnormalizable_unit","high","True","keep","curated_release_20260707"
"PHA-4786668d47-001","10.1002/app.28241","physical_adsorption","no","immobilization","other","protein_immobilization","strong","True","ready","high","True","not_applicable","curated_release_20260707"
"PHA-4786668d47-002","10.1002/app.28241","physical_adsorption","no","immobilization","other","protein_immobilization","strong","True","ready","high","True","not_applicable","curated_release_20260707"
"PHA-4786668d47-003","10.1002/app.28241","physical_adsorption","no","immobilization","other","protein_immobilization","strong","True","ready","high","True","not_applicable","curated_release_20260707"
"PHA-4786668d47-004","10.1002/app.28241","physical_adsorption","no","immobilization","other","protein_immobilization","strong","True","ready","high","True","not_applicable","curated_release_20260707"
"PHA-4786668d47-005","10.1002/app.28241","physical_adsorption","no","immobilization","other","protein_immobilization","strong","True","ready","high","True","not_applicable","curated_release_20260707"
"PHA-4786668d47-006","10.1002/app.28241","physical_adsorption","no","immobilization","other","protein_immobilization","strong","True","ready","high","True","not_applicable","curated_release_20260707"
"PHA-4786668d47-007","10.1002/app.28241","physical_adsorption","no","immobilization","other","protein_immobilization","strong","True","ready","high","True","not_applicable","curated_release_20260707"
"PHA-4786668d47-008","10.1002/app.28241","physical_adsorption","no","immobilization","other","protein_immobilization","strong","True","ready","high","True","not_applicable","curated_release_20260707"
