Repository: sunyrain/PHA

# PHA Protein-Hydrogel Adsorption Dataset

Generated: 2026-07-05T11:36:45

## Scope

This curated package organizes literature-derived protein-hydrogel adsorption, binding, immobilization, antifouling, and related biointerface records extracted from the local PHA corpus.

The primary unit is one record:

`paper + hydrogel/sample + protein/mixture + experimental condition + measured outcome`

## Contents

- `data/sources.csv`: article-level metadata, extraction status, and curation decision.
- `data/records_flat.csv`: flattened record-level table with provenance, hydrogel, protein, condition, outcome, mechanism, and quality fields.

File: data/curated/pha_scientific_dataset_20260705/data/sources.csv (part 2 of 10)
doi,title,publisher,status,records_count,material_mentions_count,protein_mentions_count,special_fields_count,source_json,curation_decision,curation_reason,error_message
10.1002/cbic.202500958,Droplet Microfluidics-Assisted Fabrication of Magnetite Nanoparticle Hybrid Microgels for Facile Protein Immobilization,Wiley,success,7,10,5,5,local_article_corpus/Wiley/10.1002_cbic.202500958/10.1002_cbic.202500958.json,include_records,Article yielded one or more extracted records.,
10.1002/chem.200500666,Three Distinct Read-Out Modes for Enzyme Activity Can Operate in a Semi-Wet Supramolecular Hydrogel,Wiley,success,5,14,11,5,local_article_corpus/Wiley/10.1002_chem.200500666/10.1002_chem.200500666.json,include_records,Article yielded one or more extracted records.,
10.1002/chem.200800675,The First Example of Molecularly Imprinted Nanogels with Aldolase Type I Activity,Wiley,partial,0,9,1,3,local_article_corpus/Wiley/10.1002_chem.200800675/10.1002_chem.200800675.json,exclude_no_records,No adsorption records were extracted; retain source metadata for traceability.,
10.1002/chem.201002747,Tuning Molecular Recognition in Water-Soluble Nanogels with Enzyme-Like Activity for the Kemp Elimination,Wiley,partial,0,10,1,1,local_article_corpus/Wiley/10.1002_chem.201002747/10.1002_chem.201002747.json,exclude_no_records,No adsorption records were extracted; retain source metadata for traceability.,
10.1002/cjce.24360,Thermo-responsive macroporous p(NIPAM) cryogel affords enhanced thermal stability and activity for ɑ-glucosidase enzyme by entrapping in situ,Wiley,success,6,6,1,5,local_article_corpus/Wiley/10.1002_cjce.24360/10.1002_cjce.24360.json,include_records,Article yielded one or more extracted records.,
10.1002/cjce.24703,Performance of pseudo-specific cryogel in lysozyme purification from chicken egg white,Wiley,success,15,16,2,8,local_article_corpus/Wiley/10.1002_cjce.24703/10.1002_cjce.24703.json,include_records,Article yielded one or more extracted records.,
10.1002/cjce.25088,Synthesis of hydrogels from fractionated proteins of Moringa oleifera Lam. seeds for the treatment of water contaminated with black reactive dye 5,Wiley,partial,0,12,2,1,local_article_corpus/Wiley/10.1002_cjce.25088/10.1002_cjce.25088.json,exclude_no_records,No adsorption records were extracted; retain source metadata for traceability.,
10.1002/cjce.25660,Optimization of ion exchange cryogel functionalization via the epoxy method for protein adsorption from ora-pro-nobis (Pereskia aculeata),Wiley,success,17,15,2,8,local_article_corpus/Wiley/10.1002_cjce.25660/10.1002_cjce.25660.json,include_records,Article yielded one or more extracted records.,
10.1002/ecj.11960,Development of Element Technology for 1 STEP Biomarker Protein Analysis Device Using Silver Nanoparticle-Contained Hydrogel and Reagent-Immobilized Cartridge,Wiley,partial,0,12,5,4,local_article_corpus/Wiley/10.1002_ecj.11960/10.1002_ecj.11960.json,exclude_no_records,No adsorption records were extracted; retain source metadata for traceability.,
10.1002/gch2.201900030,Fabrication of Composite Hydrogels Based on Soy Protein Isolate and their Controlled Globular Protein Delivery,Wiley,success,5,8,2,4,local_article_corpus/Wiley/10.1002_gch2.201900030/10.1002_gch2.201900030.json,include_records,Article yielded one or more extracted records.,
10.1002/jbm.a.10062,Macroporous poly(N-isopropylacrylamide) hydrogels with fast response rates and improved protein release properties,Wiley,partial,0,6,1,3,local_article_corpus/Wiley/10.1002_jbm.a.10062/10.1002_jbm.a.10062.json,exclude_no_records,No adsorption records were extracted; retain source metadata for traceability.,
10.1002/jbm.a.10077,Protein adsorption and smooth muscle cell adhesion on biodegradable agmatine-modified poly(propylene fumarate-co-ethylene glycol) hydrogels,Wiley,success,4,10,4,4,local_article_corpus/Wiley/10.1002_jbm.a.10077/10.1002_jbm.a.10077.json,include_records,Article yielded one or more extracted records.,
10.1002/jbm.a.31282,Metal-chelating affinity hydrogels for sustained protein release,Wiley,success,12,10,3,5,local_article_corpus/Wiley/10.1002_jbm.a.31282/10.1002_jbm.a.31282.json,include_records,Article yielded one or more extracted records.,
10.1002/jbm.a.32648,"In vitro uptake of amphiphilic, hydrogel nanoparticles by J774A.1 cells",Wiley,partial,0,10,2,2,local_article_corpus/Wiley/10.1002_jbm.a.32648/10.1002_jbm.a.32648.json,exclude_no_records,No adsorption records were extracted; retain source metadata for traceability.,
10.1002/jbm.a.34357,Measuring the kinetics and activity of adsorbed proteins: In vitro lysozyme deposited onto hydrogel contact lenses over short time periods†,Wiley,success,7,19,2,4,local_article_corpus/Wiley/10.1002_jbm.a.34357/10.1002_jbm.a.34357.json,include_records,Article yielded one or more extracted records.,
10.1002/jbm.a.35385,Poly(ethylene glycol)-or silicone-modified hyaluronan for contact lens wetting agent applications,Wiley,success,5,18,1,4,local_article_corpus/Wiley/10.1002_jbm.a.35385/10.1002_jbm.a.35385.json,include_records,Article yielded one or more extracted records.,
10.1002/jbm.a.36029,"Student award for outstanding research winner in the Ph.D. category for the 2017 society for biomaterials annual meeting and exposition, april 5-8, 2017, Minneapolis, Minnesota: Characterization of protein interactions with molecularly imprinted hydrogels that possess engineered affinity for high isoelectric point biomarkers",Wiley,success,3,10,8,3,local_article_corpus/Wiley/10.1002_jbm.a.36029/10.1002_jbm.a.36029.json,include_records,Article yielded one or more extracted records.,
10.1002/jbm.a.36116,"Mechanical properties, structure, bioadhesion, and biocompatibility of pectin hydrogels",Wiley,success,3,6,6,2,local_article_corpus/Wiley/10.1002_jbm.a.36116/10.1002_jbm.a.36116.json,include_records,Article yielded one or more extracted records.,
10.1002/jbm.a.36187,Sustained release of multicomponent platelet-rich plasma proteins from hydrolytically degradable PEG hydrogels,Wiley,partial,0,6,10,3,local_article_corpus/Wiley/10.1002_jbm.a.36187/10.1002_jbm.a.36187.json,exclude_no_records,No adsorption records were extracted; retain source metadata for traceability.,
10.1002/jbm.a.37028,Synthetic poly(2-acrylamido-2-methylpropanesulfonic acid) gel induces chondrogenic differentiation of ATDC5 cells via a novel protein reservoir function,Wiley,success,3,10,37,5,local_article_corpus/Wiley/10.1002_jbm.a.37028/10.1002_jbm.a.37028.json,include_records,Article yielded one or more extracted records.,
10.1002/jbm.a.37503,Electroconductive agarose hydrogels modulate mesenchymal stromal cell adhesion and spreading through protein adsorption,Wiley,success,5,5,5,5,local_article_corpus/Wiley/10.1002_jbm.a.37503/10.1002_jbm.a.37503.json,include_records,Article yielded one or more extracted records.,
10.1002/jbm.b.30983,Preparation and characterization of infection-resistant antibiotics-releasing hydrogels rods of poly[hydroxyethyl methacrylate-co-(poly(ethylene glycol)-methacrylate]: Biomedical application in a novel rabbit penile prosthesis model,Wiley,success,15,10,3,4,local_article_corpus/Wiley/10.1002_jbm.b.30983/10.1002_jbm.b.30983.json,include_records,Article yielded one or more extracted records.,
10.1002/jbm.b.31204,Protein adsorption resistance and oxygen permeability of chemically crosslinked phospholipid polymer hydrogel for ophthalmologic biomaterials,Wiley,success,4,14,5,4,local_article_corpus/Wiley/10.1002_jbm.b.31204/10.1002_jbm.b.31204.json,include_records,Article yielded one or more extracted records.,
10.1002/jbm.b.33104,Chemically modified poly(2-hydroxyethyl methacrylate) cryogel for the adsorption of heparin,Wiley,success,6,11,5,5,local_article_corpus/Wiley/10.1002_jbm.b.33104/10.1002_jbm.b.33104.json,include_records,Article yielded one or more extracted records.,
10.1002/jbm.b.33278,Wear effects on microscopic morphology and hyaluronan uptake in siloxane-hydrogel contact lenses,Wiley,partial,0,5,0,3,local_article_corpus/Wiley/10.1002_jbm.b.33278/10.1002_jbm.b.33278.json,exclude_no_records,No adsorption records were extracted; retain source metadata for traceability.,
10.1002/jbm.b.34197,Surface modification of polypropylene surgical meshes for improving adhesion with poloxamine hydrogel adhesive,Wiley,success,4,10,3,4,local_article_corpus/Wiley/10.1002_jbm.b.34197/10.1002_jbm.b.34197.json,include_records,Article yielded one or more extracted records.,
10.1002/jbm.b.35050,In vitro and in vivo methods to study bacterial colonization of hydrogel dermal fillers,Wiley,success,5,15,5,5,local_article_corpus/Wiley/10.1002_jbm.b.35050/10.1002_jbm.b.35050.json,include_records,Article yielded one or more extracted records.,
10.1002/jctb.2036,Preparation of protein microarrays on non-fouling and hydrated poly(ethylene glycol) hydrogel substrates using photochemical surface modification,Wiley,success,5,11,5,5,local_article_corpus/Wiley/10.1002_jctb.2036/10.1002_jctb.2036.json,include_records,Article yielded one or more extracted records.,
10.1002/jmr.2202,Molecularly imprinted composite cryogel for albumin depletion from human serum†,Wiley,success,9,16,5,14,local_article_corpus/Wiley/10.1002_jmr.2202/10.1002_jmr.2202.json,include_records,Article yielded one or more extracted records.,
10.1002/jmr.2204,Purification of urease from jack bean (Canavalia ensiformis) with copper (II) chelated poly(hydroxyethyl methacrylate-N-methacryloyl-(l)-histidine methyl ester) cryogels†,Wiley,success,8,8,2,7,local_article_corpus/Wiley/10.1002_jmr.2204/10.1002_jmr.2204.json,include_records,Article yielded one or more extracted records.,
10.1002/jmr.2305,Molecularly imprinted cryogels for human interferon-alpha purification from human gingival fibroblast culture,Wiley,success,11,11,4,4,local_article_corpus/Wiley/10.1002_jmr.2305/10.1002_jmr.2305.json,include_records,Article yielded one or more extracted records.,
10.1002/jmr.2376,Molecularly imprinted composite cryogels for hemoglobin depletion from human blood,Wiley,success,9,12,4,7,local_article_corpus/Wiley/10.1002_jmr.2376/10.1002_jmr.2376.json,include_records,Article yielded one or more extracted records.,
10.1002/jmr.2584,Poly(ethylene glycol acrylate)-functionalized hydrogels for heparan sulfate oligosaccharide recognition,Wiley,partial,0,6,2,2,local_article_corpus/Wiley/10.1002_jmr.2584/10.1002_jmr.2584.json,exclude_no_records,No adsorption records were extracted; retain source metadata for traceability.,
10.1002/jmr.2942,Investigation of polyacrylamide hydrogel-based molecularly imprinted polymers using protein gel electrophoresis,Wiley,success,7,17,2,4,local_article_corpus/Wiley/10.1002_jmr.2942/10.1002_jmr.2942.json,include_records,Article yielded one or more extracted records.,
10.1002/jmr.2999,The specific biopanning of single-domain antibody against haptens based on a functionalized cryogel,Wiley,success,3,12,7,3,local_article_corpus/Wiley/10.1002_jmr.2999/10.1002_jmr.2999.json,include_records,Article yielded one or more extracted records.,
10.1002/jmr.693,Affinity binding of cells to cryogel adsorbents with immobilized specific ligands: effect of ligand coupling and matrix architecture†,Wiley,partial,0,4,3,4,local_article_corpus/Wiley/10.1002_jmr.693/10.1002_jmr.693.json,exclude_no_records,No adsorption records were extracted; retain source metadata for traceability.,
10.1002/jmr.870,Protein-responsive imprinted polymers with specific shrinking and rebinding,Wiley,success,2,8,2,2,local_article_corpus/Wiley/10.1002_jmr.870/10.1002_jmr.870.json,include_records,Article yielded one or more extracted records.,
10.1002/jssc.200301697,Topographical properties of polymer films deposited in capillaries for electrophoretic separations of large organic molecules,Wiley,partial,0,8,2,2,local_article_corpus/Wiley/10.1002_jssc.200301697/10.1002_jssc.200301697.json,exclude_no_records,No adsorption records were extracted; retain source metadata for traceability.,
10.1002/jssc.200900250,Cupric ion enhanced molecular imprinting of bovine serum albumin in hydrogel,Wiley,success,3,10,1,3,local_article_corpus/Wiley/10.1002_jssc.200900250/10.1002_jssc.200900250.json,include_records,Article yielded one or more extracted records.,
10.1002/jssc.200900320,Modeling of protein breakthrough performance in cryogel columns by taking into account the overall axial dispersion,Wiley,success,2,2,1,3,local_article_corpus/Wiley/10.1002_jssc.200900320/10.1002_jssc.200900320.json,include_records,Article yielded one or more extracted records.,
10.1002/jssc.200900874,Molecularly imprinted hydrogel displaying reduced non-specific binding and improved protein recognition,Wiley,success,8,10,2,3,local_article_corpus/Wiley/10.1002_jssc.200900874/10.1002_jssc.200900874.json,include_records,Article yielded one or more extracted records.,
10.1002/jssc.201100269,Investigation of protein adsorption performance of Ni2+-attached diatomite particles embedded in composite monolithic cryogels,Wiley,success,6,10,2,7,local_article_corpus/Wiley/10.1002_jssc.201100269/10.1002_jssc.201100269.json,include_records,Article yielded one or more extracted records.,
10.1002/jssc.201100623,Molecularly imprinted supermacroporous cryogels for cytochrome c recognition,Wiley,success,14,15,3,6,local_article_corpus/Wiley/10.1002_jssc.201100623/10.1002_jssc.201100623.json,include_records,Article yielded one or more extracted records.,
10.1002/jssc.201100940,Preparation of agarose/chitosan composite supermacroporous monolithic cryogels for affinity purification of glycoproteins,Wiley,success,8,11,6,8,local_article_corpus/Wiley/10.1002_jssc.201100940/10.1002_jssc.201100940.json,include_records,Article yielded one or more extracted records.,
10.1002/jssc.201101020,Dye attached poly(hydroxyethyl methacrylate) cryogel for albumin depletion from human serum,Wiley,success,10,11,3,7,local_article_corpus/Wiley/10.1002_jssc.201101020/10.1002_jssc.201101020.json,include_records,Article yielded one or more extracted records.,
10.1002/jssc.201200433,Composite cryogel with immobilized concanavalin A for affinity chromatography of glycoproteins,Wiley,success,8,17,3,5,local_article_corpus/Wiley/10.1002_jssc.201200433/10.1002_jssc.201200433.json,include_records,Article yielded one or more extracted records.,
10.1002/jssc.201300306,Isolation of immunoglobulin G from bovine milk whey by poly(hydroxyethyl methacrylate)-based anion-exchange cryogel,Wiley,success,9,13,7,6,local_article_corpus/Wiley/10.1002_jssc.201300306/10.1002_jssc.201300306.json,include_records,Article yielded one or more extracted records.,
10.1002/jssc.201300911,Poly(hydroxyethyl methacrylate)-based composite cryogel with embedded macroporous cellulose beads for the separation of human serum immunoglobulin and albumin,Wiley,success,3,11,4,4,local_article_corpus/Wiley/10.1002_jssc.201300911/10.1002_jssc.201300911.json,include_records,Article yielded one or more extracted records.,
10.1002/jssc.201301155,Thermosensitive molecularly imprinted hydrogel cross-linked with N-malely chitosan for the recognition and separation of BSA,Wiley,success,5,9,2,5,local_article_corpus/Wiley/10.1002_jssc.201301155/10.1002_jssc.201301155.json,include_records,Article yielded one or more extracted records.,
10.1002/jssc.201400453,Monolithic molecularly imprinted cryogel for lysozyme recognition,Wiley,success,9,6,2,5,local_article_corpus/Wiley/10.1002_jssc.201400453/10.1002_jssc.201400453.json,include_records,Article yielded one or more extracted records.,
10.1002/jssc.201600992,Protein C recognition by ion-coordinated imprinted monolithic cryogels,Wiley,success,11,12,3,5,local_article_corpus/Wiley/10.1002_jssc.201600992/10.1002_jssc.201600992.json,include_records,Article yielded one or more extracted records.,
10.1002/jssc.201700247,Development and screening of epoxy-spacer-phage cryogels for affinity chromatography: Enhancing the binding capacity,Wiley,success,6,15,3,5,local_article_corpus/Wiley/10.1002_jssc.201700247/10.1002_jssc.201700247.json,include_records,Article yielded one or more extracted records.,
10.1002/jssc.202000255,Preparation of supermacroporous cryogels with improved mechanical strength for efficient purification of lysozyme from chicken egg white,Wiley,success,5,9,2,4,local_article_corpus/Wiley/10.1002_jssc.202000255/10.1002_jssc.202000255.json,include_records,Article yielded one or more extracted records.,
10.1002/jssc.202100675,"Extraction, purification by cation exchange supermacroporous cryogel and physico-chemical characterization of γ-conglutin from lupin seeds (Lupinus albus L.)",Wiley,success,2,8,6,6,local_article_corpus/Wiley/10.1002_jssc.202100675/10.1002_jssc.202100675.json,include_records,Article yielded one or more extracted records.,
10.1002/jssc.202200639,Synthesis and characterization of supermacroporous cryogel with immobilized p-aminobenzenesulfonamide as affinity ligand for the purification of lactoperoxidase from whey,Wiley,success,12,11,3,6,local_article_corpus/Wiley/10.1002_jssc.202200639/10.1002_jssc.202200639.json,include_records,Article yielded one or more extracted records.,
10.1002/jssc.202300017,Impact of double cryogelation process on a macroporous dye-affinity hydrogel,Wiley,success,5,10,2,4,local_article_corpus/Wiley/10.1002_jssc.202300017/10.1002_jssc.202300017.json,include_records,Article yielded one or more extracted records.,
10.1002/mabi.200300034,A Novel Gelatin-Carbon Nanotubes Hybrid Hydrogel,Wiley,success,4,5,1,3,local_article_corpus/Wiley/10.1002_mabi.200300034/10.1002_mabi.200300034.json,include_records,Article yielded one or more extracted records.,
10.1002/mabi.200500085,pH/Temperature - Sensitive Imprinted Ionic Poly(N-tert-butylacrylamide-co-acrylamide/maleic acid) Hydrogels for Bovine Serum Albumin,Wiley,success,18,11,2,7,local_article_corpus/Wiley/10.1002_mabi.200500085/10.1002_mabi.200500085.json,include_records,Article yielded one or more extracted records.,
10.1002/mabi.200500091,Novel Hydrogel Membrane Based on Copoly(hydroxyethyl methacrylate/p-vinylbenzyl-poly(ethylene oxide)) for Biomedical Applications: Properties and Drug Release Characteristics,Wiley,success,12,7,3,3,local_article_corpus/Wiley/10.1002_mabi.200500091/10.1002_mabi.200500091.json,include_records,Article yielded one or more extracted records.,
10.1002/mabi.200700176,MMTCA Recognition by Molecular Imprinting in Interpenetrating Polymer Network Hydrogels Based on Poly(acrylic acid) and Poly(vinyl alcohol),Wiley,partial,0,13,0,2,local_article_corpus/Wiley/10.1002_mabi.200700176/10.1002_mabi.200700176.json,exclude_no_records,No adsorption records were extracted; retain source metadata for traceability.,
10.1002/mabi.200800273,Dependence of Protein Recognition of Temperature-Sensitive Imprinted Hydrogels on Preparation Temperature,Wiley,success,6,6,2,3,local_article_corpus/Wiley/10.1002_mabi.200800273/10.1002_mabi.200800273.json,include_records,Article yielded one or more extracted records.,
10.1002/mabi.200900304,Nano-Encapsulation of Lipase by Self-Assembled Nanogels: Induction of High Enzyme Activity and Thermal Stabilization,Wiley,success,12,11,5,5,local_article_corpus/Wiley/10.1002_mabi.200900304/10.1002_mabi.200900304.json,include_records,Article yielded one or more extracted records.,
10.1002/mabi.200900356,Self-Assemblies on Chitosan Nanohydrogels,Wiley,success,10,15,3,4,local_article_corpus/Wiley/10.1002_mabi.200900356/10.1002_mabi.200900356.json,include_records,Article yielded one or more extracted records.,
10.1002/mabi.201100087,Topography-Induced Cell Adhesion to Acr-sP(EO-stat-PO) Hydrogels: The Role of Protein Adsorption,Wiley,success,12,8,4,4,local_article_corpus/Wiley/10.1002_mabi.201100087/10.1002_mabi.201100087.json,include_records,Article yielded one or more extracted records.,
10.1002/mabi.201200445,"Influence of the Molecular Structure of Surface-Attached Poly(N-alkyl Acrylamide) Coatings on the Interaction of Surfaces with Proteins, Cells and Blood Platelets",Wiley,success,7,12,6,4,local_article_corpus/Wiley/10.1002_mabi.201200445/10.1002_mabi.201200445.json,include_records,Article yielded one or more extracted records.,
10.1002/mabi.201400366,Multiphase Protein Microgels,Wiley,success,3,8,1,4,local_article_corpus/Wiley/10.1002_mabi.201400366/10.1002_mabi.201400366.json,include_records,Article yielded one or more extracted records.,
10.1002/mabi.201700372,Glucose-Responsive Trehalose Hydrogel for Insulin Stabilization and Delivery,Wiley,success,4,10,5,4,local_article_corpus/Wiley/10.1002_mabi.201700372/10.1002_mabi.201700372.json,include_records,Article yielded one or more extracted records.,
10.1002/mabi.202000126,Nanoscopic Characterization of Stearic Acid Release from Bovine Serum Albumin Hydrogels,Wiley,partial,0,5,2,2,local_article_corpus/Wiley/10.1002_mabi.202000126/10.1002_mabi.202000126.json,exclude_no_records,No adsorption records were extracted; retain source metadata for traceability.,
10.1002/mabi.202200487,Tuning Human Serum Albumin (HSA) Hydrogels through Albumin Glycation,Wiley,partial,0,6,1,3,local_article_corpus/Wiley/10.1002_mabi.202200487/10.1002_mabi.202200487.json,exclude_no_records,No adsorption records were extracted; retain source metadata for traceability.,
10.1002/mabi.202400075,Nitrilotriacetic Acid Functionalized Microgels for Efficient Immobilization of Hyaluronan Synthase,Wiley,success,9,20,3,6,local_article_corpus/Wiley/10.1002_mabi.202400075/10.1002_mabi.202400075.json,include_records,Article yielded one or more extracted records.,
10.1002/mabi.202600003,Dual-Responsive Chitosan-Grafted PNIPAAm Hydrogel Eye Drop Incorporating Insulin-Imprinted Microgels for Dry Eye Syndrome Treatment,Wiley,success,2,14,4,3,local_article_corpus/Wiley/10.1002_mabi.202600003/10.1002_mabi.202600003.json,include_records,Article yielded one or more extracted records.,
10.1002/macp.200500125,Swelling and Mechanical Properties of a Temperature-Sensitive Dextran Hydrogel and its Bioseparation Applications,Wiley,success,1,13,1,3,local_article_corpus/Wiley/10.1002_macp.200500125/10.1002_macp.200500125.json,include_records,Article yielded one or more extracted records.,
10.1002/macp.200900425,Molecularly Imprinted PHEMA-Based Cryogel for Depletion of Hemoglobin from Human Blood,Wiley,success,10,16,3,7,local_article_corpus/Wiley/10.1002_macp.200900425/10.1002_macp.200900425.json,include_records,Article yielded one or more extracted records.,
10.1002/macp.201000382,"Thermoresponsive Copolymer Cryogel Possessing Molecular Memory: Synthesis, Energetics of Collapse and Interaction with Ligands",Wiley,partial,0,7,0,2,local_article_corpus/Wiley/10.1002_macp.201000382/10.1002_macp.201000382.json,exclude_no_records,No adsorption records were extracted; retain source metadata for traceability.,
10.1002/macp.201700504,Protein/Polysaccharide-Based Hydrogels Prepared by Vapor-Induced Phase Separation,Wiley,partial,0,7,2,3,local_article_corpus/Wiley/10.1002_macp.201700504/10.1002_macp.201700504.json,exclude_no_records,No adsorption records were extracted; retain source metadata for traceability.,
10.1002/macp.202100285,Lignin-Based Microgels by Inverse Suspension Polymerization: Syntheses and Dye Removal,Wiley,partial,0,8,1,2,local_article_corpus/Wiley/10.1002_macp.202100285/10.1002_macp.202100285.json,exclude_no_records,No adsorption records were extracted; retain source metadata for traceability.,
10.1002/macp.202300306,Synthetic Evolution of a Supramolecular Harpooning Mechanism to Immobilize Vesicles at Antifouling Interfaces,Wiley,success,8,7,3,4,local_article_corpus/Wiley/10.1002_macp.202300306/10.1002_macp.202300306.json,include_records,Article yielded one or more extracted records.,
10.1002/mame.201200297,Synthesis and Characterization of Poly(ethylene glycol) Methacrylate Based Hydrogel Networks for Anti-Biofouling Applications,Wiley,success,9,13,3,5,local_article_corpus/Wiley/10.1002_mame.201200297/10.1002_mame.201200297.json,include_records,Article yielded one or more extracted records.,
10.1002/mame.201800782,Scalable Trehalose-Functionalized Hydrogel Synthesis for High-Temperature Protection of Enzymes,Wiley,success,10,15,4,6,local_article_corpus/Wiley/10.1002_mame.201800782/10.1002_mame.201800782.json,include_records,Article yielded one or more extracted records.,
10.1002/mame.202400230,Synthesis of Ultrathin Film PEGDMA Hydrogels Coated onto Different Surfaces by Atmospheric Pressure Plasma: Characterization and Potential Features for the Biomedical Field,Wiley,success,1,5,1,2,local_article_corpus/Wiley/10.1002_mame.202400230/10.1002_mame.202400230.json,include_records,Article yielded one or more extracted records.,
10.1002/marc.200700024,Sialic Acid Engineering of Thin Hydrogel Membranes,Wiley,success,2,13,4,5,local_article_corpus/Wiley/10.1002_marc.200700024/10.1002_marc.200700024.json,include_records,Article yielded one or more extracted records.,
10.1002/marc.202100413,Controlling Polymer Morphologies by Intramolecular and Intermolecular Dynamic Covalent Iron(III)/Catechol Complexation-From Polypeptide Single Chain Nanoparticles to Hydrogels,Wiley,partial,0,8,2,1,local_article_corpus/Wiley/10.1002_marc.202100413/10.1002_marc.202100413.json,exclude_no_records,No adsorption records were extracted; retain source metadata for traceability.,
10.1002/marc.202200869,Reversible Molecular Capture and Release in Microfluidics by Host-Guest Interactions in Hydrogel Microdots,Wiley,partial,0,10,0,2,local_article_corpus/Wiley/10.1002_marc.202200869/10.1002_marc.202200869.json,exclude_no_records,No adsorption records were extracted; retain source metadata for traceability.,
10.1002/pat.1047,Preparation of interpenetrating polymer network composed of poly(ethylene glycol) and poly(acrylamide) hydrogels as a support of enzyme immobilization,Wiley,success,2,4,1,3,local_article_corpus/Wiley/10.1002_pat.1047/10.1002_pat.1047.json,include_records,Article yielded one or more extracted records.,
10.1002/pat.1701,Multi-responsive methylcellulose/Fe-alginate-g-PVA/PVA/Fe3O4 microgels for immobilizing enzyme,Wiley,success,5,14,1,3,local_article_corpus/Wiley/10.1002_pat.1701/10.1002_pat.1701.json,include_records,Article yielded one or more extracted records.,
10.1002/pat.1726,Interpenetrating polymer network hydrogels based on silicone and poly(2-methacryloyloxyethyl phosphorylcholine),Wiley,success,7,11,1,4,local_article_corpus/Wiley/10.1002_pat.1726/10.1002_pat.1726.json,include_records,Article yielded one or more extracted records.,
10.1002/pat.2057,"Influence of poly(N-isopropylacrylamide) and poly(N,N′-diethyl acrylamide) coatings on polysulfone/polyacrylonitrile-based membranes for protein separation",Wiley,success,6,11,2,3,local_article_corpus/Wiley/10.1002_pat.2057/10.1002_pat.2057.json,include_records,Article yielded one or more extracted records.,
10.1002/pat.3167,Structure and pH-sensitive properties of poly (vinylidene fluoride) membrane changed by blending poly (acrylic acid) microgels,Wiley,success,12,9,1,5,local_article_corpus/Wiley/10.1002_pat.3167/10.1002_pat.3167.json,include_records,Article yielded one or more extracted records.,
10.1002/pat.3676,Immuno-compatibility of amphiphilic ABA triblock copolymer-based hydrogel films for biomedical applications‡,Wiley,success,6,8,3,4,local_article_corpus/Wiley/10.1002_pat.3676/10.1002_pat.3676.json,include_records,Article yielded one or more extracted records.,
10.1002/pat.4233,Surface modification of poly(2-hydroxyethyl methacrylate) hydrogel for contact lens application,Wiley,success,4,11,4,3,local_article_corpus/Wiley/10.1002_pat.4233/10.1002_pat.4233.json,include_records,Article yielded one or more extracted records.,
10.1002/pat.4623,Robust solvent-free fabrication and characterization of (polydimethylsiloxane-co-2-hydroxyethylmethacrylate)/poly (ethylene glycol) methacrylate (PDMS-HEMA)/PEGMA hydrogels,Wiley,success,4,9,2,3,local_article_corpus/Wiley/10.1002_pat.4623/10.1002_pat.4623.json,include_records,Article yielded one or more extracted records.,
10.1002/pat.4810,Chitosan surface modified hydrogel as a therapeutic contact lens,Wiley,success,2,11,6,5,local_article_corpus/Wiley/10.1002_pat.4810/10.1002_pat.4810.json,include_records,Article yielded one or more extracted records.,
10.1002/pat.5214,Thermoresponsive zwitterionic poly(phosphobetaine) microgels: Effect of macro-RAFT chain length and cross-linker molecular weight on their antifouling properties,Wiley,success,6,12,2,3,local_article_corpus/Wiley/10.1002_pat.5214/10.1002_pat.5214.json,include_records,Article yielded one or more extracted records.,
10.1002/pat.6213,Formate dehydrogenase mimic nanoenzyme embedded cryogel for CO2 conversion,Wiley,partial,0,9,1,3,local_article_corpus/Wiley/10.1002_pat.6213/10.1002_pat.6213.json,exclude_no_records,No adsorption records were extracted; retain source metadata for traceability.,
10.1002/pen.24077,Antifouling enhancement of PVDF membrane tethered with polyampholyte hydrogel layers,Wiley,success,6,13,1,3,local_article_corpus/Wiley/10.1002_pen.24077/10.1002_pen.24077.json,include_records,Article yielded one or more extracted records.,
10.1002/pi.1625,Radiation polymerization and concentration separation of P(NIPA-co-AMPS) hydrogels,Wiley,success,1,11,1,2,local_article_corpus/Wiley/10.1002_pi.1625/10.1002_pi.1625.json,include_records,Article yielded one or more extracted records.,
10.1002/pi.1673,Blood protein adsorption onto a polymeric biomaterial of polyethylene glycol and poly[(2-hydroxyethyl methacrylate)-co-acrylonitrile] and evaluation of in vitro blood compatibility,Wiley,success,7,10,2,4,local_article_corpus/Wiley/10.1002_pi.1673/10.1002_pi.1673.json,include_records,Article yielded one or more extracted records.,
10.1002/pi.1773,Preparation and characterization of spongy cryogels of poly(vinyl alcohol)-casein system: water sorption and blood compatibility study,Wiley,success,10,9,3,3,local_article_corpus/Wiley/10.1002_pi.1773/10.1002_pi.1773.json,include_records,Article yielded one or more extracted records.,
10.1002/pmic.200900187,"An optimized procedure for the capture, fractionation and proteomic analysis of proteins using hydrogel nanoparticles",Wiley,success,4,14,6,5,local_article_corpus/Wiley/10.1002_pmic.200900187/10.1002_pmic.200900187.json,include_records,Article yielded one or more extracted records.,
10.1002/pola.10554,Hydrogel-like elastic membrane consisting of semi-interpenetrating polymer networks based on a phosphorylcholine polymer and a segmented polyurethane,Wiley,partial,0,13,3,2,local_article_corpus/Wiley/10.1002_pola.10554/10.1002_pola.10554.json,exclude_no_records,No adsorption records were extracted; retain source metadata for traceability.,
10.1002/pola.23937,"Preparation, characterization, and binding profile of molecularly imprinted hydrogels for the peptide hepcidin",Wiley,success,7,16,5,4,local_article_corpus/Wiley/10.1002_pola.23937/10.1002_pola.23937.json,include_records,Article yielded one or more extracted records.,
10.1002/pola.26903,Three-dimensional microfabrication of protein hydrogels via two-photon-excited thiol-vinyl ester photopolymerization,Wiley,partial,0,7,4,2,local_article_corpus/Wiley/10.1002_pola.26903/10.1002_pola.26903.json,exclude_no_records,No adsorption records were extracted; retain source metadata for traceability.,
10.1002/polb.23367,Poly(ethylene glycol) as a biointeractive electron-beam resist,Wiley,success,9,9,3,4,local_article_corpus/Wiley/10.1002_polb.23367/10.1002_polb.23367.json,include_records,Article yielded one or more extracted records.,
10.1002/pro.3976,Hydrogels from serum albumin in a molten globule-like state,Wiley,partial,0,4,2,3,local_article_corpus/Wiley/10.1002_pro.3976/10.1002_pro.3976.json,exclude_no_records,No adsorption records were extracted; retain source metadata for traceability.,
10.1002/psc.70032,Antibody Labeling With FITC Facilitates Controlled Release From Peptide Hydrogels Bearing Fc-Binding Motifs,Wiley,success,8,12,3,4,local_article_corpus/Wiley/10.1002_psc.70032/10.1002_psc.70032.json,include_records,Article yielded one or more extracted records.,
10.1002/rcm.2793,Application of phenylboronic acid modified hydrogel affinity chips for high-throughput mass spectrometric analysis of glycated proteins,Wiley,success,6,10,6,5,local_article_corpus/Wiley/10.1002_rcm.2793/10.1002_rcm.2793.json,include_records,Article yielded one or more extracted records.,
10.1002/slct.202001959,Phosphate Anion Imprinted Cryogel Cartridges for Selective Preconcentration of Phosphorylated Amino Acids from Protein Lysate: An Alternative Sorbent for Proteome Analyses,Wiley,success,5,9,3,5,local_article_corpus/Wiley/10.1002_slct.202001959/10.1002_slct.202001959.json,include_records,Article yielded one or more extracted records.,
10.1002/smll.200800127,EPR Spectroscopy Reveals Nanoinhomogeneities in the Structure and Reactivity of Thermoresponsive Hydrogels,Wiley,partial,0,8,0,2,local_article_corpus/Wiley/10.1002_smll.200800127/10.1002_smll.200800127.json,exclude_no_records,No adsorption records were extracted; retain source metadata for traceability.,
10.1002/smll.201700467,Coordinated Membrane Fusion of Proteinosomes by Contact-Induced Hydrogel Self-Healing,Wiley,partial,0,8,3,2,local_article_corpus/Wiley/10.1002_smll.201700467/10.1002_smll.201700467.json,exclude_no_records,No adsorption records were extracted; retain source metadata for traceability.,
10.1002/smll.201902927,Hierarchical Micro- and Mesoporous Zn-Based Metal-Organic Frameworks Templated by Hydrogels: Their Use for Enzyme Immobilization and Catalysis of Knoevenagel Reaction,Wiley,success,5,9,2,3,local_article_corpus/Wiley/10.1002_smll.201902927/10.1002_smll.201902927.json,include_records,Article yielded one or more extracted records.,
10.1002/smll.202002621,Fluorescent Noble Metal Nanoclusters Loaded Protein Hydrogel Exhibiting Anti-Biofouling and Self-Healing Properties for Electrochemiluminescence Biosensing Applications,Wiley,success,3,11,4,4,local_article_corpus/Wiley/10.1002_smll.202002621/10.1002_smll.202002621.json,include_records,Article yielded one or more extracted records.,
10.1002/smll.202004702,Self-Assembly of Soft Cellulose Nanospheres into Colloidal Gel Layers with Enhanced Protein Adsorption Capability for Next-Generation Immunoassays,Wiley,success,5,9,3,5,local_article_corpus/Wiley/10.1002_smll.202004702/10.1002_smll.202004702.json,include_records,Article yielded one or more extracted records.,
10.1002/smll.202105157,Reversible Shielding and Immobilization of Liposomes and Viral Vectors by Tailored Antibody-Ligand Interactions,Wiley,partial,0,8,4,2,local_article_corpus/Wiley/10.1002_smll.202105157/10.1002_smll.202105157.json,exclude_no_records,No adsorption records were extracted; retain source metadata for traceability.,
10.1002/smll.202503990,Novabeads: Stimuli-Responsive Signal-Amplifying Hydrogel Microparticles for Enzymeless Fluorescence-Based Detection of microRNA Biomarkers,Wiley,partial,0,14,4,3,local_article_corpus/Wiley/10.1002_smll.202503990/10.1002_smll.202503990.json,exclude_no_records,No adsorption records were extracted; retain source metadata for traceability.,
10.1002/smll.202504089,Constructing Self-Renewing Silicone-Hydrogel Hybrid Coatings with Integrated Fouling Resistant/Release/Killing Mode toward Superior Biofouling Defense,Wiley,partial,0,8,0,3,local_article_corpus/Wiley/10.1002_smll.202504089/10.1002_smll.202504089.json,exclude_no_records,No adsorption records were extracted; retain source metadata for traceability.,
10.1002/smll.202511661,Histidine Containing Minimalistic-Peptide-Based Nanostructured Hydrogel for Multiple Enzyme-Mimicking Catalytic Activities,Wiley,partial,0,11,3,1,local_article_corpus/Wiley/10.1002_smll.202511661/10.1002_smll.202511661.json,exclude_no_records,No adsorption records were extracted; retain source metadata for traceability.,
10.1002/smll.202512624,"Protein-Capturing Microgel-Integrated Microneedle Array Patches for Enhanced Tip-Loading, Storage Stability, and Transdermal Delivery of Recombinant Proteins",Wiley,success,9,13,9,9,local_article_corpus/Wiley/10.1002_smll.202512624/10.1002_smll.202512624.json,include_records,Article yielded one or more extracted records.,
10.1002/smll.202512777,Edge-State Programmed Carbonized Nanogels Enable Precise Hot-Start PCR by Multivalent Enzyme Inhibition,Wiley,success,7,10,3,4,local_article_corpus/Wiley/10.1002_smll.202512777/10.1002_smll.202512777.json,include_records,Article yielded one or more extracted records.,
10.1002/sstr.202600004,Light-Activated Protein-Imprinted Hydrogels Capable of Translating Protein Surface Accessibility Into Missing-Peptide Footprints,Wiley,success,13,23,13,8,local_article_corpus/Wiley/10.1002_sstr.202600004/10.1002_sstr.202600004.json,include_records,Article yielded one or more extracted records.,
10.1002/star.202000217,"α-Amylase Immobilization on P(HEMA-co-PEGMA) Hydrogels: Preparation, Characterization, and Catalytic Investigation",Wiley,success,5,9,1,3,local_article_corpus/Wiley/10.1002_star.202000217/10.1002_star.202000217.json,include_records,Article yielded one or more extracted records.,
10.1002/term.1584,Characterization of recombinant human bone morphogenetic protein-2 delivery from injectable hyaluronan-based hydrogels by means of 125I-radiolabelling,Wiley,success,3,14,3,5,local_article_corpus/Wiley/10.1002_term.1584/10.1002_term.1584.json,include_records,Article yielded one or more extracted records.,
10.1007/s00216-004-2850-4,Detection of proteins cross-linked within galactoside polyacrylate-based hydrogels by means of a quantum dot fluororeagent,Springer,success,7,12,4,8,local_article_corpus/Springer/10.1007_s00216-004-2850-4/10.1007_s00216-004-2850-4.json,include_records,Article yielded one or more extracted records.,
10.1007/s00216-007-1584-5,Development of an open-tubular trypsin reactor for on-line digestion of proteins,Springer,success,4,9,4,4,local_article_corpus/Springer/10.1007_s00216-007-1584-5/10.1007_s00216-007-1584-5.json,include_records,Article yielded one or more extracted records.,
10.1007/s00216-007-1745-6,Monolithic macroporous albumin/chitosan cryogel structure: a new matrix for enzyme immobilization,Springer,success,4,12,6,4,local_article_corpus/Springer/10.1007_s00216-007-1745-6/10.1007_s00216-007-1745-6.json,include_records,Article yielded one or more extracted records.,
10.1007/s00216-017-0237-6,An optimized procedure for on-tissue localized protein digestion and quantification using hydrogel discs and isobaric mass tags: analysis of cardiac myxoma,Springer,partial,0,8,3,4,local_article_corpus/Springer/10.1007_s00216-017-0237-6/10.1007_s00216-017-0237-6.json,exclude_no_records,No adsorption records were extracted; retain source metadata for traceability.,
10.1007/s00216-017-0242-9,Immobilized metal affinity cryogel-based high-throughput platform for screening bioprocess and chromatographic parameters of His6-GTPase,Springer,success,16,20,3,5,local_article_corpus/Springer/10.1007_s00216-017-0242-9/10.1007_s00216-017-0242-9.json,include_records,Article yielded one or more extracted records.,
10.1007/s00216-023-04834-0,Microgel-based etalon immunoassay for IgG detection,Springer,success,7,14,8,7,local_article_corpus/Springer/10.1007_s00216-023-04834-0/10.1007_s00216-023-04834-0.json,include_records,Article yielded one or more extracted records.,
10.1007/s00216-025-06215-1,Biosensor of Vibrio parahaemolyticus based on DNA hydrogel-encapsulated invertase and blood glucose meter,Springer,partial,0,10,2,3,local_article_corpus/Springer/10.1007_s00216-025-06215-1/10.1007_s00216-025-06215-1.json,exclude_no_records,No adsorption records were extracted; retain source metadata for traceability.,
10.1007/s00253-012-3999-y,Immobilization of glucoamylase onto polyaniline-grafted magnetic hydrogel via adsorption and adsorption/cross-linking,Springer,success,7,14,4,6,local_article_corpus/Springer/10.1007_s00253-012-3999-y/10.1007_s00253-012-3999-y.json,include_records,Article yielded one or more extracted records.,
