Repository: sunyrain/PHA

# PHA Protein-Hydrogel Adsorption Dataset

Generated: 2026-07-05T11:36:45

## Scope

This curated package organizes literature-derived protein-hydrogel adsorption, binding, immobilization, antifouling, and related biointerface records extracted from the local PHA corpus.

The primary unit is one record:

`paper + hydrogel/sample + protein/mixture + experimental condition + measured outcome`

## Contents

- `data/sources.csv`: article-level metadata, extraction status, and curation decision.
- `data/records_flat.csv`: flattened record-level table with provenance, hydrogel, protein, condition, outcome, mechanism, and quality fields.

File: data/curated/pha_scientific_dataset_20260705/data/special_fields.csv (part 2 of 55)
id,doi,field_name,field_value_json,why_special,evidence_text,suggested_table
100,10.1002/app.42880,gel_fraction_yields,"{""EFMs-MIC_pct"": 74.4, ""EFMs-NIC_pct"": 80.9}",Material synthesis yield property related to template-induced matrix disruption.,Table 3 lists gel fraction yield (%) for EFMs MIC 74.4 and NIC 80.9.,hydrogel_properties
101,10.1002/app.42880,literature_comparator_AAm_cryogels,"{""AAm_MIC_Langmuir_Qmax_mg_g"": 36.29, ""AAm_MIC_swelling_ratio"": 24.5, ""AAm_NIC_Langmuir_Qmax_mg_g"": 18.22, ""AAm_NIC_swelling_ratio"": 20.5}","Comparator data are from prior work cited in this article, not directly generated in the present study.",Table 1 and Table 3 compare EFMs-cryogels with AAm-cryogels previously reported for AAm-Cryogels33.,external_comparators
102,10.1016/j.bej.2009.03.013,whole_blood_direct_processing,"""Non-coagulated blood 2 ml was run over the cryogel column at 1.0 ml/min and passed as a homogeneous plug without substantial tailing.""","This is a biointerface and processability claim specific to supermacroporous cryogels, not a standard adsorption metric.",The pulse of blood applied on a PHEMA-protein A cryogel column under isotonic conditions passes through the column as a homogeneous plug without substantial tailing.,biointerface_response
103,10.1016/j.bej.2009.03.013,pore_size_vs_blood_cells,"""Cryogel pores 10-200 um; blood cells described as 2-20 um.""",Supports direct whole-blood flow without blockage.,PHEMA cryogel contains interconnected pores of 10-200 um size. Blood is a complex mixture of cells with different sizes from 2 to 20 um.,hydrogel_properties
104,10.1016/j.bej.2009.03.013,purity_conflict,"""Abstract reports eluted IgG purity of 85%, while text reports IgG purity in range 95.3-96.7%.""",Potential internal inconsistency requiring manual review.,Abstract: purity of 85%. IgG adsorption from human plasma section: purity of IgG obtained was found to be in the range of 95.3-96.7%.,quality
105,10.1016/j.bej.2009.03.013,protein_A_density_nonmonotonicity,"""Protein A density increased adsorption up to 56.0 mg/g ligand and 83.2 mg/g IgG, but lower capacities were also reported for other ligand loadings.""",Ligand density is a design variable with steric effects.,"With increasing protein A density, the higher IgG adsorption is expected. But this may not be advantageous in all cases due to possible geometric effects.",mechanism
106,10.1016/j.seppur.2023.124999,optimized_VAFMIMCl_amount,"""50 mg""",Synthesis optimization variable affecting Qe and IF.,The optimal amount of [VAFMIM]Cl was 50 mg.,synthesis_optimization
107,10.1016/j.seppur.2023.124999,optimized_GelMA_amount,"""0.1 g""",Synthesis optimization variable affecting hydrogel network tightness and IF.,The optimal amount of GelMA was used as 0.1 g.,synthesis_optimization
108,10.1016/j.seppur.2023.124999,GelMA_degree_of_methacrylation,"""81.7%""",Important polymer modification property for hydrogel crosslinking and mechanics.,GelMA with a degree of methacrylation at 81.7% was used in this study.,material_properties
109,10.1016/j.seppur.2023.124999,mechanical_strength,"""MIP hydrogel approximately 84.5 kPa at 64% compression; gelatin hydrogel 3.48 kPa at 47% compression when broken.""",Mechanical property was reported as stress at compression rather than Young's modulus.,MIP hydrogel mechanical strength was approximately 84.5 kPa at 64% compression.,hydrogel_mechanics
110,10.1016/j.seppur.2023.124999,thermo_responsive_swelling_and_adsorption,"""ESR around 1500% for MIP and 1300% for NIP at 15 C; ESR decreased sharply since 35 C; adsorption capacity increased below LCST and decreased above LCST.""",Temperature response affects protein mass transfer and adsorption/elution behavior.,"The hydrogels showed good temperature sensitivity, important for loading and release of template molecules.",responsive_properties
111,10.1016/j.seppur.2023.124999,BSA_SDS_PAGE_apparent_band,"""around 12 kDa apparent band in SDS solution despite molecular weight around 64.5 kDa""",Unusual assay-specific apparent molecular weight may affect interpretation of whole-blood separation gel.,"Due to depolymerization in SDS solution, the BSA band was observed at around 12 kDa, despite the molecule weight was at around 64.5 kDa.",biofluid_assay_notes
112,10.1016/j.seppur.2023.124999,BSA_OVA_Lys_mixture,"""High competitive recognition performance and imprinting efficiency toward BSA reported qualitatively; detailed description in Supporting Information Section 6 not supplied.""",Additional mixture system mentioned without quantitative values in supplied context.,The competitive recognition performance was also investigated in BSA-OVA-Lys mixture; results demonstrated high competitive recognition performance.,qualitative_competition_notes
113,10.1038/s41587-023-01973-8,hydrogel_pore_size,"""approximately 50 µm average pore size of dehydrated hydrogel by SEM""",Large macropores are central to the non-fouling diffusion-binding selection mechanism.,"Scanning electron microscopy images also confirmed the high porosity of the PEG hydrogel, showing that the average pore size of the dehydrated hydrogel was approximately 50 µm.",hydrogel_properties
114,10.1038/s41587-023-01973-8,hydrogel_storage_modulus,"""300 Pa storage modulus""",Softness of the macroporous PEG hydrogel may affect transport and biointerface behavior.,The rheology data further indicate that the PEG hydrogel was highly soft with a storage modulus of 300 Pa due to the presence of large pores.,hydrogel_properties
115,10.1038/s41587-023-01973-8,aptamer_library_nonfouling_release,"""blank protein-free PEG hydrogel retention close to 0% by 60 h""","This is the main evidence that the PEG hydrogel matrix has minimal nonspecific binding for the ssDNA aptamer library, although it is not protein adsorption.",The library was rapidly released from the blank thrombin-free PEG hydrogel and its retention in this blank PEG hydrogel was close to 0% by 60 h.,mechanism
116,10.1038/s41587-023-01973-8,model_aptamer_retention_by_Kd,"""At 60 h, retention for Kd values from 1 nM to 10 µM was 74.4%, 54.4%, 19.4%, 1.6% and 0.2%, respectively.""","The paper includes COMSOL diffusion-binding modeling, but this models aptamer retention by immobilized target molecules rather than protein adsorption to hydrogel.","The retention of the aptamers with the Kd values ranging from 1 nM to 10 μM at 60 h was 74.4%, 54.4%, 19.4%, 1.6% and 0.2%, respectively.",ai_modeling_labels
117,10.1038/s41587-023-01973-8,protein_loading_for_conjugation,"""1 µg protein in 300 µl 1× PBS incubated with activated hydrogel for 2 h at room temperature""","This is the clearest extractable protein-hydrogel exposure condition, though actual immobilized amount is not supplied.","After washing, the activated hydrogel was incubated with 1 µg protein in 1× PBS (300 µl) at room temperature for 2 h.",experiment
118,10.1021/la700248s,protein_elution_after_template_removal,"""82% of protein was eluted during washing""",Template removal efficiency is relevant for protein-imprinted hydrogel preparation but is not a standard adsorption outcome.,A mass balance revealed that 82% of the protein was eluted.,hydrogel_preparation
119,10.1021/la700248s,mechanical_modulus_difference,"""Lys-MIP Young modulus 120 +/- 5 kPa; non-MIP 34 +/- 3.5 kPa""",Mechanical stiffening was linked by authors to protein acting as an additional physical crosslinker.,"The Young modulus of the Lys-MIP and non-MIP were found to be 120 +/- 5 and 34 +/- 3.5 kPa, respectively.",hydrogel_properties
120,10.1021/la700248s,ITC_raw_energy_change_lysozyme,"""45% change in total energy between Lys-MIP and non-MIP raw ITC data""",Thermodynamic evidence used to argue against surface area changes as the cause of enhanced adsorption.,The changes in peak area correspond to a 45% change in the total energy.,thermodynamic_adsorption
121,10.1021/la700248s,cytochrome_c_template_effect,"""Cytochrome c imprinting enhanced cytochrome c adsorption and reduced lysozyme adsorption qualitatively.""",Paper-specific comparison of two highly similar basic proteins as templates.,"The imprinting of cytochrome c not only enhanced the template adsorption but also reduced the adsorption of lysozyme, indicating that cytochrome c acts as a better template than lysozyme.",template_comparison
122,10.1080/09205063.2014.997560,Reactive Green 19 loading,"""106.25 μmol/g cryogel""",Ligand density on cryogel support is directly reported and affects adsorption capacity.,"By using the EDX data, the attached amount of the Reactive Green 19 was calculated to be 106.25 μmol/g cryogel using sulfur stoichiometry.",hydrogel_characterization
123,10.1080/09205063.2014.997560,GMA reaction fraction,"""Reactive Green 19 reacted with only 15% of GMA monomer located on the cryogel structure""",Reports functionalization extent of the reactive comonomer.,It also concluded from this result that Reactive Green 19 dye was reacted with only 15% of GMA monomer located on the cryogel structure.,hydrogel_characterization
124,10.1080/09205063.2014.997560,surface area change after dye attachment,"""plain poly(MMA-GMA): 22.2 m2/g; Reactive Green 19-attached poly(MMA-GMA): 29.7 m2/g""",BET surface area comparison between control and functionalized cryogel.,"Specific surface areas of the plain poly(MMA-GMA) and Reactive Green 19 attached poly(MMA-GMA) cryogel were found to be 22.2 and 29.7 m2/g, respectively.",hydrogel_properties
125,10.1080/09205063.2014.997560,polymerization yield,"""98.73%""",Synthesis yield for the cryogel matrix is reported.,Polymerization yield of the poly(MMA-GMA) cryogel was found to be as 98.73%.,synthesis
126,10.1002/cjce.25660,cryogel_GA_cationic_capacity,"""0.513 mmol g-1""",Ion exchange capacity helps explain adsorption performance and charge behavior.,The cryogel-GA was found to have a higher cationic capacity (0.513 mmol g-1) compared to its anionic capacity (0.110 mmol g-1).,hydrogel_characterization
127,10.1002/cjce.25660,cryogel_GA_anionic_capacity,"""0.110 mmol g-1""",Ion exchange capacity helps explain adsorption performance and charge behavior.,The cryogel-GA was found to have a higher cationic capacity (0.513 mmol g-1) compared to its anionic capacity (0.110 mmol g-1).,hydrogel_characterization
128,10.1002/cjce.25660,pure_cryogel_epoxy_group_density,"""1133.3 ± 153 μmol g-1""",Epoxy group density is directly relevant to ligand immobilization capacity.,The density of the epoxy group determined for the pure cryogel was 1133.3 ± 153 μmol g-1.,hydrogel_functionalization
129,10.1002/cjce.25660,cryogel_GA_pHpzc,"""pH 3.0 and 6.15""",Two point-of-zero-charge values are unusual and paper-specific for amphoteric glutamic acid functionalization.,"The pH pzc occurred at pH 3.0 and 6.15, suggesting that both the COO- groups and the NH2 groups of the glutamic acid may have linked to epoxy groups of the cryogel.",hydrogel_charge_properties
130,10.1002/cjce.25660,cryogel_GA_total_porosity,"""0.92 ± 0.00%""","Reported as percent in table and abstract, but value appears as a fraction-like 0.92; requires manual interpretation.",The cryogel-GA retained high porosity (0.92%) and water retention capacity.,hydrogel_morphology
131,10.1002/cjce.25660,cryogel_GA_pore_diameter_range,"""6 to 72 μm""",Macropore size range supports crude extract processing suitability.,"The structure of cryogel-GA exhibited high porosity, with interconnected pores ranging in diameter from 6 to 72 μm.",hydrogel_morphology
132,10.1002/cjce.25660,thermodynamic_spontaneity_35C,"""ΔGads° = -18.03 kJ mol-1 at 35°C""",Thermodynamic evidence supports adsorption feasibility and temperature dependence.,Thermodynamic analysis based on the Van't Hoff relationship indicated that the process was spontaneous (ΔGads° = -18.03 kJ mol-1 at 35°C) and entropically driven.,adsorption_thermodynamics
133,10.1002/cjce.25660,qmax_25C_discrepancy,"""Abstract: 252.56 mg g-1; Table 3: 232.56 mg g-1""",Conflicting reported qmax values require manual review before database curation.,"The abstract reports 252.56 mg g-1 at 25°C, while Table 3 reports 232.56 mg g-1.",curation_flags
134,10.3390/molecules27217304,mechanical_strength,"""MICM tensile strength up to 90.00 KPa; 30.30 times higher than poly(ionic liquid) membrane without calcium alginate.""",Mechanical reinforcement is central to the material design and may affect reuse and adsorption-site stability.,"The results of the tensile test indicated that the MICM had excellent mechanical strength which could reach up to 90.00 KPa, 30.30 times higher than the poly (ionic liquid) membrane without calcium alginate.",hydrogel_properties
135,10.3390/molecules27217304,elongation,"""MICM elongation up to 93.70%; 8.28 times higher than poly(ionic liquid) membrane without calcium alginate.""",Unusual mechanical property reported alongside adsorption performance.,"The elongation of it could reach up to 93.70%, 8.28 times higher than the poly (ionic liquid) membrane without calcium alginate.",hydrogel_properties
136,10.3390/molecules27217304,swelling_and_porosity,"""Swelling ratio 1026.56%; macropore porosity 62.29%.""",Hydrogel physical properties directly linked by authors to protein mass transport.,"The MICM had a very high swelling ratio of 1026.56% and macropore porosity of 62.29%, which can provide effective mass transport of proteins.",hydrogel_properties
137,10.3390/molecules27217304,optimized_sample,"""MICM8 was selected as optimized MICM after synthesis optimization.""","The paper uses MICM generally after optimization, but the optimization section names MICM8 as the best-performing membrane.","After optimization, overall the MICM8 had better adsorption and mechanical performance than the other membranes, and the optimized preparation conditions were listed in Table S1.",hydrogel
138,10.3390/molecules27217304,macropore_formation,"""Supermacropores with several micrometers in size formed by ice crystals during frozen polymerization.""",Cryogel-specific pore formation is relevant to protein transport and adsorption capacity.,MICM and NMICM had a large number of supermacropores with several micrometers in size because of ice crystals as the pore templates during the frozen polymerization.,hydrogel_properties
139,10.3390/molecules27217304,temperature_effect,"""Adsorption decreased as temperature increased; authors describe adsorption as exothermic.""",Temperature dependence is mechanistically interpreted and useful for adsorption modeling.,"At the same initial concentration of BSA, the higher the temperature was, the lower the adsorption capacity of the membranes was, which indicated that the adsorption process was exothermic in nature.",mechanism
140,10.1021/ma8027722,template_extraction_low_affinity_fraction,"""Uncharged Bhb-imprinted hydrogel extraction: water washes 1-5 removed 2.6 mg Bhb from low-affinity sites.""",Extraction profile distinguishes low-affinity and high-affinity template fractions before rebinding.,Washes 1-5 represent the amount of Bhb bound (2.6 mg) in low-affinity sites.,template_extraction_protocol
141,10.1021/ma8027722,template_extraction_high_affinity_fraction,"""Uncharged Bhb-imprinted hydrogel extraction: SDS-HOAc washes 6-10 removed 4.1 mg Bhb from high-affinity sites.""",Defines how high-affinity sites were operationally assigned.,Washes 6-10 represent the amount of Bhb bound (4.1 mg) in high-affinity sites.,template_extraction_protocol
142,10.1021/ma8027722,permanently_entrapped_template,"""Approximately 45%, or 5.4 mg, of imprinted protein remained in the hydrogel after harsh extraction.""",Entrapped template was later used to explain residual SDS-mediated apparent binding.,A substantial fraction (45%) 5.4 mg of the imprinted protein remains within the hydrogel.,mechanism_notes
143,10.1021/ma8027722,modified_wash_protocol,"""Added triplicate 2 mL 3 M NaCl washes after SDS-HOAc washes and before deionized water equilibration.""",Wash chemistry materially changed measured high-affinity rebinding and selectivity.,"The modified protocol is nearly identical to the original protocol, the only difference being the addition of a triplicate wash with 2 mL of 3 M NaCl prior to equilibration with deionized water.",experimental_conditions
144,10.1021/ma8027722,MAPTAC_table_caption_inconsistency,"""Table 7 caption says negatively charged MAPTAC-containing hydrogels, while the article repeatedly identifies MAPTAC as cationic/positively charged.""",Potential source text inconsistency requiring manual normalization.,The cationic monomer used in the synthesis of the MIP gels in this study was MAPTAC.,data_quality_flags
145,10.1016/j.cis.2024.103359,review_article_secondary_evidence,true,"The supplied paper is a review, so records summarize claims about cited studies rather than primary experimental data from this article.","In this review, we first introduce five major antifouling mechanisms implemented in antifouling hydrogel, as well as the materials and methods used by researchers to prepare hydrogel with these antifouling mechanisms.",article_quality_flags
146,10.1016/j.cis.2024.103359,five_antifouling_mechanisms,"[""hydration layer"", ""elastic modulus"", ""micro/nanostructure"", ""antifoulants"", ""self-renewing surface""]",These mechanisms organize the paper and explain most protein adsorption resistance claims.,"In recent years, five antifouling mechanisms have been mainly achieved in antifouling hydrogel (Fig. 1 ): (i) Hydration layer ... (ii) Elastic modulus ... (iii) Micro/nanostructure ... (iv) Antifoulants ... (v) Self-renewing surface.",mechanism_taxonomy
147,10.1016/j.cis.2024.103359,hydration_layer_protein_adsorption_mechanism,"""Hydration layers resist protein adsorption by reducing hydrophobic interactions, requiring energetic disruption of water layers around both material and protein, and limiting protein conformational change on the surface.""",This is the central mechanistic explanation for anti-protein adsorption across many hydrogels in the review.,"To adhere to the surface of the material, the protein must destroy the hydration layer around the material and the hydration layer around the protein ... protein needs to consume more energy to adsorb on the surface of the material",mechanism_evidence
148,10.1016/j.cis.2024.103359,elastic_modulus_boundary_uncertainty,"""The review states that low elastic modulus helps antifouling but that the optimum high and low boundary values are not established.""",Important design-space caveat for using modulus as a predictor of protein adsorption resistance.,"At present, there is no clear statement on the high boundary value and low boundary value where the elastic modulus can play a role in antifouling.",design_space_notes
149,10.1016/j.cis.2024.103359,hydration_adhesion_tradeoff,"""Stronger hydration can improve antifouling but weaken adhesion of hydrogel coatings to substrates.""",Relevant for interpreting protein adsorption resistance in coating applications.,"At the same time, the strengthening of the hydration layer may lead to the weakening of the adhesion strength between the hydrogel and the substrate.",design_tradeoffs
150,10.1007/s12010-022-04303-x,azoPBA_ligand_density_levels,"{""level_I"": ""3.5 µmol PBA/mL bead"", ""level_II"": ""14.0 µmol PBA/mL bead""}",Ligand density is implied from amine density and elemental analysis rather than directly assayed as adsorption-site concentration.,"AzoPBA ligand densities of the functionalized beads are implied to be 3.5 and 14.0 µmol PBA/mL bead, respectively, for the lower (I) and the higher (II) amine.",hydrogel_design
151,10.1007/s12010-022-04303-x,porosity_contrast,"{""MesoBead_average_pore_diameter_nm"": ""4.8 ± 0.1"", ""MesoBead_mesoporosity_mm3_g"": 22.74, ""MicroBead_average_pore_diameter_nm"": ""3.0 ± 0.1"", ""MicroBead_mesoporosity_mm3_g"": 1.26}",The paper's central design variable is intraparticle porosity matched to protein size.,"Table 1 reports MicroBead average pore diameter 3.0 ± 0.1 nm and MesoBead average pore diameter 4.8 ± 0.1 nm, with mesoporosity 1.26 and 22.74 mm3/g respectively.",hydrogel_properties
152,10.1007/s12010-022-04303-x,azoPBA_pH_window,"""Effective rhEPO dynamic recovery was high at pH 8 but sharply lower at pH 7.""",The article focuses on lowering boronate affinity adsorption pH compared with common pH 8.5-9 boronate systems.,"Reduction of binding pH from 8 to 7 resulted in a sharp decrease in dynamic recovery (14%), indicating the appropriate binding pH of azoPBA to be above 7.",mechanism_or_conditions
153,10.1007/s12010-022-04303-x,Tris_competitive_elution,"""Tris-HCl elution at the same pH as adsorption was used as evidence for boronate-glycan specific binding.""",Desorption without lowering pH was interpreted mechanistically as competitive displacement by Tris.,The success of rhEPO desorption confirms the specific adsorption of glycoprotein through the affinity interaction of glycan with boronate.,mechanism
154,10.1007/s12010-022-04303-x,protein_orientation_overshoot,"""Static adsorption curves showed slight overshoots attributed to rhEPO reorientation from end-on to side-on binding.""","This is a paper-specific mechanistic interpretation of adsorption kinetics, not a standard scalar adsorption metric.",Overshooting occurs when the adsorption kinetics passes a local or global maximum before reaching saturation and was described as orientational rearrangement of adsorbed proteins.,mechanism
155,10.1007/s12010-022-04303-x,fructose_size_control,"{""bound_fructose"": ""44.3 ± 0.3 mg per 1 mL packed column of MicroBead2 at pH 8"", ""eluted_fructose"": ""38.5 ± 0.2 mg"", ""recovery_pct"": ""86.9 ± 1.04""}",Fructose is not a protein but was used as a small cis-diol molecule comparator to support pore-size interpretation.,"44.3 ± 0.3 mg fructose was bound on 1 ml packed column of MicroBead2 at pH = 8, and 38.5 ± 0.2 mg fructose was eluted by applying sodium phosphate buffer of pH = 5, resulting in a recovery percentage of 86.9 ± 1.04%.",small_molecule_controls
156,10.1021/acs.langmuir.9b03204,phase_state_temperatures,"{""collapsed_state_temperature_C"": ""43 ± 1"", ""swollen_state_temperature_C"": ""10 ± 1""}",Protein affinity was explicitly compared between thermoresponsive hydrogel phase states.,"The analysis was performed at two temperatures, corresponding to two gel states: swollen and collapsed one. The temperature of measurements was 10 ± 1 °C for the swollen gels and 43 ± 1 °C for the collapsed gels.",experimental_conditions
157,10.1021/acs.langmuir.9b03204,binding_variable_definition,"""r calculated as moles of bound protein per mole of PMOEAP monomer units as a function of free protein concentration L""","Adsorption amount was normalized to polymer monomer units rather than hydrogel mass, but numeric binding curve data were not supplied in the context.",The binding of the ligand to the gel (r) calculated as the ratio of the moles of bound protein per mole of PMOEAP monomer units was determined as a function of the free protein concentration (L).,assay_definitions
158,10.1021/acs.langmuir.9b03204,protein_conformation_retention,"""Bound alpha-lactalbumin and BSA retained native tertiary structure by HS-DSC denaturation parameters.""",The paper couples adsorption/binding affinity with protein conformational stability.,"In both cases, the denaturation parameters of the proteins in the bound and free states did not reveal any significant differences. Consequently, the conformational stability of alpha-lactalbumin and BSA is not considerably perturbed upon the binding of these proteins to the polyphosphazene hydrogels.",biointerface_response
159,10.1021/acs.langmuir.9b03204,opposite_phase_preferences_by_protein,"""Alpha-lactalbumin preferentially binds collapsed gels, while BSA preferentially binds swollen gels.""",Protein identity reverses the preferred hydrogel phase state.,"Upon the transition, the affinity increases for proteins of low lipophilicity (alpha-lactalbumin) and decreases for lipophilic proteins (bovine serum albumin).",mechanism_summary
160,10.1038/s43246-026-01144-7,hydrogel_IgG_cleavage_half_life,"""128 min""","Quantitative protein-hydrogel interaction outcome, but it measures enzymatic IgG cleavage rather than adsorption.",The half-life of the Hc was determined from the exponential fit of the curve and found to be 128 min.,enzyme_activity_materials
161,10.1038/s43246-026-01144-7,hydrogel_total_Hc_cleavage_per_mass,"""30 µg/mg in 24 h""","Material-normalized enzymatic activity for A3I-A-IdeS hydrogel, not an adsorption capacity.",Total Hc cleavage adjusted to the mass of material was estimated to be 30 µg/mg in 24 h.,enzyme_activity_materials
162,10.1038/s43246-026-01144-7,hydrogel_leaching,"""0.5% total A3I-A-IdeS leaching over washing""",Important immobilization/stability evidence that distinguishes gel-associated activity from soluble enzyme leakage.,"Enzyme activity was only detected in the washing solution of the first (out of 5) washing steps, and total A3I-A-IdeS leaching over washing was estimated to be 0.5%.",material_stability
163,10.1038/s43246-026-01144-7,hydrogel_storage_activity,"""enzymatic activity retained after 20 days in 1× PBS with 0.03% NaN3""","Long-term retained activity of bioactive hydrogel, but not adsorption.","Even after storage for 20 days, the gels showed enzymatic activity.",material_stability
164,10.3390/gels10030201,BSA_solution_pH,7.24,"The article explicitly reports pH values for the tested adsorbate solutions, and BSA adsorption mechanism is pH-sensitive.","The pH values of the solutions tested in this study were as follows: pH = 8.20 for glucose, pH = 3.26 for the gallic acid, pH = 7.24 for BSA, and pH = 7.45 for distilled water.",experimental_conditions
165,10.3390/gels10030201,BSA_highest_adsorption_among_tested_biomolecules,"""BSA 88%, glucose 60%, gallic acid 20%""",The paper's main comparative conclusion is that the protein adsorbed much more strongly than the carbohydrate and polyphenol comparators.,"The degree of adsorption on alginate hydrogel microcapsules was convincingly the highest for BSA (88%), followed by glucose (60%) and gallic acid (20%).",comparative_adsorption
166,10.3390/gels10030201,BSA_release_time_to_steady_state,"""240 min""",BSA release was much slower than the small-molecule comparators.,"The desorption curve of BSA from alginate hydrogel microcapsules into the receiving aqueous solution shows a gradual increase in the concentration of BSA during the first 60 min; after that, the increase slows down, and a steady state is reached after t = 240 min.",desorption_release
167,10.3390/gels10030201,alginate_residue_pKa_values,"""mannuronic acid residues pKa 3.30-3.38; guluronic acid residues pKa 3.60-3.65""",These pKa values contextualize alginate charge state during adsorption at different solution pH values.,"The pKa values of mannuronic and guluronic acid residues of alginate are in the range 3.30-3.38 and 3.60-3.65, respectively.",material_properties
168,10.1038/s41598-026-38040-6,water_retention_capacity_series,"{""Poly(HEMA-co-GMA)"": ""296.4%"", ""Poly(HEMA-co-GMA)-PEI"": ""355.5%"", ""Poly(HEMA-co-GMA)-PEI-Co(II)"": ""423.2%"", ""Poly(HEMA-co-GMA)-PEI-Cu(II)"": ""438.4%"", ""Poly(HEMA-co-GMA)-PEI-Ni(II)"": ""429.7%""}",Hydrogel swelling/hydration property linked by authors to enzyme immobilization performance.,"Poly(HEMA-co-GMA)-PEI-Cu(II) reached the highest WRC (438.4%), followed by PEI-Ni(II) (429.7%) and PEI-Co(II) (423.2%).",hydrogel_properties
169,10.1038/s41598-026-38040-6,metal_loading_capacity,"{""Co(II)"": ""245.8 µmol/g"", ""Cu(II)"": ""273.52 µmol/g"", ""Ni(II)"": ""256.1 µmol/g""}",Metal loading defines density of affinity sites for catalase immobilization.,Poly(HEMA-GMA)-PEI-Cu(II) cryogels ... retained 273.52 µmol/g of Cu(II) ... PEI-Ni(II) ... immobilized 256.1 µmol/g ... PEI-Co(II) ... bound 245.8 µmol/g.,material_characterization
170,10.1038/s41598-026-38040-6,nitrogen_content_after_PEI,"""40.2 mg/g of polymer""",Quantifies PEI incorporation and amine site density.,"According to elemental analysis, the nitrogen content in the Poly(HEMA-GMA)-PEI-Cu(II) cryogels was determined to be 40.2 mg/g of polymer.",material_characterization
171,10.1038/s41598-026-38040-6,BET_surface_area_values,"{""Poly(HEMA-GMA)-PEI-Co(II)"": ""7786.4 m²/g"", ""Poly(HEMA-GMA)-PEI-Cu(II)"": ""8.386 m²/g"", ""Poly(HEMA-GMA)-PEI-Ni(II)"": ""7945.3 m²/g""}",Reported surface area values are unusual in scale and may need manual verification against the source article.,"Poly(HEMA-GMA)-PEI-Cu(II) cryogels, with a specific surface area of 8.386 m²/g ... PEI-Ni(II) cryogels, with a specific surface area of 7945.3 m²/g ... PEI-Co(II) cryogels, with a surface area of 7786.4 m²/g.",material_characterization
172,10.1038/s41598-026-38040-6,fixed_immobilization_solution,"""catalase 1000 mg L^-1, 10 mL""",Common concentration and solution volume apply across immobilization scans.,"In all immobilization experiments, catalase was used at a fixed concentration of 1000 mg·L⁻¹ with a solution volume of 10 mL.",experimental_conditions
173,10.1038/s41598-026-38040-6,storage_and_operational_stability,"{""free_catalase_storage_70_days"": ""31.3% activity after 70 days at 4 °C"", ""operational_stability"": ""34.2% activity after 15 cycles"", ""storage_stability_70_days"": ""62.1% activity after 70 days at 4 °C"", ""table_2_storage_stability"": ""81.3% at 4 °C, 35 days""}","Post-immobilization biointerface performance, not direct adsorption capacity, but important for immobilized enzyme durability.","The immobilized catalase exhibited ... 34.2% activity after 15 cycles ... 62.1% activity after 70 days at 4 °C ... Table 2 reports 81.3% at 4 °C, 35 days.",biointerface_response
174,10.1080/09205063.2022.2045666,dye_ligand_density,"""119.38 mg/g""",Material functionalization density may explain IgG affinity but is not itself a protein adsorption outcome.,The dye was successfully incorporated into the membrane structure with the amount of 119.38 mg/g.,hydrogel_properties_or_material_characterization
175,10.1080/09205063.2022.2045666,swelling_comparison,"""p(HEMA)-RR241 swelling value was 8 times higher than plain membrane""",Relative swelling characterization reported without absolute swelling ratio in supplied context.,The swelling value of dye modified membrane was found to be 8 times higher than that of the plain membrane.,hydrogel_properties
176,10.1080/09205063.2022.2045666,membrane_dimensions,"""diameter 1.4 cm; thickness 0.1 mm; surface area 3.5168 cm2""","Physical membrane dimensions could support surface-area normalization, but adsorption was reported per gram.",The surface area of the hydrogel membranes with the diameter of 1.4 cm and the thickness of 0.1 mm was found to be 3.5168 cm2.,hydrogel_properties
177,10.1080/09205063.2022.2045666,commercial_depletion_comparator,"""MARS commercial IgG depletion kit 95-97% depletion efficiency""","External commercial comparator mentioned for context, not directly tested in the reported experiments.",Multiple Affinity Removal System (MARS) developed by Agilent Technologies showed 95-97% of depletion efficiency.,comparators
178,10.1002/jbm.a.36029,remaining_template_percent_dry_weight,"{""CMIP"": ""10.7 ± 2.2%"", ""LMIP"": ""8.1 ± 1.2%"", ""TMIP"": ""7.3 ± 3.9%""}",Residual entrapped template may contribute to protein adsorption behavior and differs by formulation.,"Some template remained entrapped in the microgels, which accounted for 7.3%, 8.1%, and 10.7% of the TMIP, LMIP, and CMIP dry weight, respectively.",hydrogel_properties_or_quality
179,10.1002/jbm.a.36029,noncompetitive_adsorption_regime_threshold,"""2500-3000 mg protein/g polymer""",The authors identify a transition from affinity-site adsorption to multilayer adsorption at high loading.,"When polymers saturate with protein at a greater mass adsorption, which appears to exist between 2500 and 3000 mg protein/g polymer, subsequent protein adsorption will occur in a layered manner.",mechanism
180,10.1002/jbm.a.36029,serum_buffer_composition,"""40 mg/mL total protein: BSA 61%, gamma globulins 35%, fibrinogen 4%""",Defines the crowded plasma-mimicking competitor matrix for competitive adsorption.,"A serum buffer consisting of 40 mg/mL cocktail of BSA (61%), gamma globulins (35%) and fibrinogen (4%) in pH = 7.4, 0.1× PBS was chosen to mimic the protein distribution in human blood plasma.",experiment
181,10.3390/gels11060402,endotoxin_units,"""Adsorption capacity reported as 1408.38 EU/mg""","The adsorbed target is endotoxin/LPS rather than protein, and the capacity unit is endotoxin units per adsorbent mass.","The endotoxin removal efficiency reached 99.82%, with a maximum adsorption capacity of 1408.38 EU/mg.",adsorption_outcomes
182,10.3390/gels11060402,PMB_loading,"""24.43 mg/mL""",Ligand density is reported per cryogel volume and may influence affinity adsorption.,"pH 9 was identified as optimal, yielding a cryogel PMB density of 24.43 mg/mL.",hydrogel_functionalization
183,10.3390/gels11060402,optimal_ECH_activation,"""1.2 mL ECH for 8 h; swelling degree 13.57; macroporosity 76.64%; epoxide density 34.50 umol/g""",Functionalization optimization directly controls downstream PMB coupling and adsorption performance.,"The optimal condition-1.2 mL of ECH for 8 h-yielded a cryogel with swelling degree of 13.57, macroporosity of 76.64%, and epoxide density of 34.50 μmol/g.",hydrogel_functionalization
184,10.3390/gels11060402,protein_recovery_pattern,"""LYS recovery 88.8%; proteins overall >72%; LYS higher than BSA and OVA""",The key protein-related outcome is recovery rather than protein adsorption capacity.,Protein recoveries exceeding 72%-notably 88.8% for LYS.,biointerface_response
185,10.3390/gels11060402,macroporous_channel_size,"""70-120 um interconnected channels; thick pore walls 5-15 um""",Large cryogel pores are central to flow-through processing of high-concentration protein solutions.,The cryogel was fabricated via a cryopolymerization strategy... forming a porous network with interconnected channels (70-120 μm) and thick pore walls (5-15 μm).,hydrogel_properties
186,10.1080/09205063.2017.1417197,IMEO_attached_amount,"""10.85 mol/g""",Non-protein silanization density for the hydrogel; unit appears unusually large and may need manual verification.,Attached amount of IMEO was found to be as 10.85 mol/g by elemental analysis using the nitrogen stoichiometry.,material_functionalization
187,10.1080/09205063.2017.1417197,swelling_ratio_plain_and_silanized,"{""p(HEMA-EDMA)"": ""216%"", ""p(HEMA-EDMA)-IMEO"": ""224%""}",Hydrogel physical property relevant to adsorption but not tied to a single adsorption condition.,"S % values of p(HEMA-EDMA) and p(HEMA-EDMA)-IMEO HMs were calculated as 216 and 224%, respectively.",hydrogel_properties
188,10.1080/09205063.2017.1417197,reuse_capacity_conflict,"""One section says adsorption capacity decreased only about 80%; conclusion says decreased only about 20%.""",Internal inconsistency changes retained capacity interpretation.,"At the end of the 5th usage, adsorption capacity of HMs decreased only about 80% ... Conclusion: decreased only about 20%.",quality_flags
189,10.1080/09205063.2017.1417197,Con_A_amount_unit_conflict,"""3.52 mg/g in abstract and characterization; 3.52 mg/mL in conclusion.""",Internal unit inconsistency for immobilized Con A amount.,Immobilized amount of the Con A ... was calculated as 3.52 mg/g ... Conclusion reports attached amount of ConA ... 3.52 mg/mL.,quality_flags
190,10.1038/nprot.2011.400,particle_synthesis_rate,"""16,000 particles per hour""",Manufacturing throughput is relevant to hydrogel assay format but not a standard adsorption metric.,"Particles are synthesized with stop-flow lithography at a typical rate of 16,000 particles per h.",assay_platform_properties
191,10.1038/nprot.2011.400,scanning_rate,"""25 particles per s""",Readout throughput is central to the platform but not a protein adsorption metric.,Flow scanning procedure detects bar codes and quantifies corresponding targets at rates of 25 particles per s.,assay_platform_properties
192,10.1038/nprot.2011.400,particle_thickness,"""about 37.5 um""","Physical particle dimension reported, potentially useful for hydrogel format normalization.","The thickness of the particle is defined by the height of the microfluidic channel used for synthesis, usually about 37.5 um.",hydrogel_geometry
193,10.1038/nprot.2011.400,blank_spacer_width,"""30 um""",Geometry affects fluorescence bleed-over and target detection reliability.,"To obtain reliable code reads and highly sensitive target detection, we have inserted a 30-um blank region to separate the code and probe.",hydrogel_geometry
194,10.1038/nprot.2011.400,assay_time,"""3-4 h""",Operational assay timing is reported instead of adsorption equilibrium time.,Protein assay Timing 3-4 h.,assay_conditions
195,10.1038/nprot.2011.400,attainable_LOD_with_high_affinity_antibodies,"""1-10 pg ml-1""","General claimed detection range for high-affinity antibodies, not a single measured adsorption capacity.","With high-affinity antibodies, an LOD between 1 and 10 pg ml−1 is attainable with an intratrial CV in measurements below 9% using only five particles.",assay_performance
196,10.1038/nprot.2011.400,intraparticle_CV,"""below 9% using five particles""",Precision metric associated with protein measurement rather than adsorption.,An LOD between 1 and 10 pg ml−1 is attainable with an intratrial CV in measurements below 9% using only five particles.,assay_performance
197,10.1002/app.26187,dye_loading,"""68.9 umol Cibacron Blue F3GA/g dry cryogel""",Ligand density is central to affinity adsorption capacity.,Poly(AAm-AGE) cryogel containing 68.9 umol Cibacron Blue F3GA/g was used.,materials_or_hydrogel_properties
198,10.1002/app.26187,dye_leakage_stability,"""no dye leakage in media used throughout study, even after more than 24 weeks""",Indicates immobilized ligand stability during adsorption/desorption use.,"There was no dye leakage in any medium used throughout this study, even after long period of time (more than 24 weeks).",stability
199,10.1002/app.26187,cryogel_pore_size,"""10-100 um interconnected pores""",Supermacroporous structure affects convective transport and protein access.,The monolithic cryogel contains a continuous polymeric matrix having interconnected pores of 10-100 um size.,hydrogel_properties
200,10.1002/app.26187,swelling_degree,"""6.84 g H2O/g dry cryogel""",Hydrogel swelling property relevant to adsorption and column use.,The equilibrium swelling degree of the poly(AAm-AGE) monolithic cryogel was 6.84 g H2O/g dry cryogel.,hydrogel_properties
201,10.1002/app.26187,plasma_vs_aqueous_adsorption,"""plasma HSA adsorption approximately 3.0-fold higher than aqueous solution""",Unusual finding that complex plasma matrix gave higher HSA adsorption than aqueous solution.,Adsorption of HSA onto the Cibacron Blue F3GA-attached poly(AAm-AGE) cryogel was approximately 3.0-fold higher than those obtained in the studies in which aqueous solutions were used.,adsorption_comparisons
202,10.1021/ac900676t,volume_phase_transition_temperatures,"{""P(Blank2)_Tvpt_C"": 47.5, ""P(Cu+Lyz2)_Tvpt_C"": 49.9, ""P(Lyz2)_Tvpt_C"": 38.1, ""pure_PNIPAAm_LCST_C"": ""approximately 32""}",Thermoresponsive hydrogel property may influence protein adsorption and release but is not itself an adsorption capacity.,P(Cu+Lyz2) presented Tvpt 49.9 C; P(Blank2) 47.5 C; P(Lyz2) 38.1 C.,hydrogel_properties
203,10.1021/ac900676t,template_extraction_degree,"{""extraction_pct_w_w"": 93.2, ""hydrogel"": ""P(Cu+Lyz2)"", ""template"": ""lysozyme""}",Template removal efficiency is relevant to imprinted hydrogel preparation and adsorption-site availability.,The degree of extraction of lysozyme from P(Cu+Lyz2) reached 93.2% (w/w).,hydrogel_preparation_quality
