Repository: sunyrain/PHA

# PHA Protein-Hydrogel Adsorption Dataset

Generated: 2026-07-05T11:36:45

## Scope

This curated package organizes literature-derived protein-hydrogel adsorption, binding, immobilization, antifouling, and related biointerface records extracted from the local PHA corpus.

The primary unit is one record:

`paper + hydrogel/sample + protein/mixture + experimental condition + measured outcome`

## Contents

- `data/sources.csv`: article-level metadata, extraction status, and curation decision.
- `data/records_flat.csv`: flattened record-level table with provenance, hydrogel, protein, condition, outcome, mechanism, and quality fields.

File: data/curated/pha_scientific_dataset_20260705/data/materials.csv (part 3 of 67)
id,doi,name,role,context,pubchem_query,needs_manual_normalization,enrichment_json
193,10.1007/s12010-014-1273-8,"N,N'-methylene-bis(acrylamide)",crosslinker,MBAAm was included in the polymerization recipe as the cross-linker.,"N,N'-methylenebisacrylamide",0,"{""CID"": 8041, ""ConnectivitySMILES"": ""C=CC(=O)NCNC(=O)C=C"", ""IUPACName"": ""N-[(prop-2-enoylamino)methyl]prop-2-enamide"", ""InChIKey"": ""ZIUHHBKFKCYYJD-UHFFFAOYSA-N"", ""MolecularFormula"": ""C7H10N2O2"", ""MolecularWeight"": ""154.17"", ""SMILES"": ""C=CC(=O)NCNC(=O)C=C""}"
194,10.1007/s12010-014-1273-8,"N,N,N',N'-tetramethylene diamine",activator,TEMED and APS were used as initiator/activator pair for radical polymerization.,"N,N,N',N'-tetramethylethylenediamine",1,"{""CID"": 8037, ""ConnectivitySMILES"": ""CN(C)CCN(C)C"", ""IUPACName"": ""N,N,N',N'-tetramethylethane-1,2-diamine"", ""InChIKey"": ""KWYHDKDOAIKMQN-UHFFFAOYSA-N"", ""MolecularFormula"": ""C6H16N2"", ""MolecularWeight"": ""116.20"", ""SMILES"": ""CN(C)CCN(C)C""}"
195,10.1007/s12010-014-1273-8,ammonium persulfate,initiator,APS was used with TEMED to initiate cryogel polymerization.,ammonium persulfate,0,"{""CID"": 62648, ""ConnectivitySMILES"": ""[NH4+].[NH4+].[O-]S(=O)(=O)OOS(=O)(=O)[O-]"", ""IUPACName"": ""diazanium;sulfonatooxy sulfate"", ""InChIKey"": ""ROOXNKNUYICQNP-UHFFFAOYSA-N"", ""MolecularFormula"": ""H8N2O8S2"", ""MolecularWeight"": ""228.21"", ""SMILES"": ""[NH4+].[NH4+].[O-]S(=O)(=O)OOS(=O)(=O)[O-]""}"
196,10.1007/s12010-014-1273-8,sodium chloride,ionic strength modifier,BSA adsorption was studied over 0.0-1.0 M NaCl and plasma loading buffer contained 0.1 M NaCl.,sodium chloride,0,"{""CID"": 5234, ""ConnectivitySMILES"": ""[Na+].[Cl-]"", ""IUPACName"": ""sodium chloride"", ""InChIKey"": ""FAPWRFPIFSIZLT-UHFFFAOYSA-M"", ""MolecularFormula"": ""ClNa"", ""MolecularWeight"": ""58.44"", ""SMILES"": ""[Na+].[Cl-]""}"
197,10.1007/s12010-014-1273-8,sodium thiocyanate,desorption agent,0.5 M NaSCN was used to desorb adsorbed BSA from p(HEMA)-RG cryogel disks.,sodium thiocyanate,0,"{""CID"": 516871, ""ConnectivitySMILES"": ""C(#N)[S-].[Na+]"", ""IUPACName"": ""sodium thiocyanate"", ""InChIKey"": ""VGTPCRGMBIAPIM-UHFFFAOYSA-M"", ""MolecularFormula"": ""CNNaS"", ""MolecularWeight"": ""81.07"", ""SMILES"": ""C(#N)[S-].[Na+]""}"
198,10.1007/s12010-014-1273-8,sodium carbonate,dye immobilization reagent,Na2CO3 was added during RG 19 immobilization at 70 °C.,sodium carbonate,0,"{""CID"": 10340, ""ConnectivitySMILES"": ""C(=O)([O-])[O-].[Na+].[Na+]"", ""IUPACName"": ""disodium;carbonate"", ""InChIKey"": ""CDBYLPFSWZWCQE-UHFFFAOYSA-L"", ""MolecularFormula"": ""CNa2O3"", ""MolecularWeight"": ""105.988"", ""SMILES"": ""C(=O)([O-])[O-].[Na+].[Na+]""}"
199,10.1007/s12010-014-1273-8,sodium azide,storage preservative,Cryogel disks were stored in buffer containing 0.02% sodium azide at 4 °C.,sodium azide,0,"{""CID"": 33557, ""ConnectivitySMILES"": ""[N-]=[N+]=[N-].[Na+]"", ""IUPACName"": ""sodium azide"", ""InChIKey"": ""PXIPVTKHYLBLMZ-UHFFFAOYSA-N"", ""MolecularFormula"": ""N3Na"", ""MolecularWeight"": ""65.010"", ""SMILES"": ""[N-]=[N+]=[N-].[Na+]""}"
200,10.1007/s12010-014-1273-8,bromocresol green,BSA detection dye,Initial and final BSA concentrations in serum were determined by bromocresol green dye method at 628 nm.,bromocresol green,0,"{""CID"": 6451, ""ConnectivitySMILES"": ""CC1=C(C(=C(C=C1C2(C3=CC=CC=C3S(=O)(=O)O2)C4=CC(=C(C(=C4C)Br)O)Br)Br)O)Br"", ""IUPACName"": ""2,6-dibromo-4-[3-(3,5-dibromo-4-hydroxy-2-methylphenyl)-1,1-dioxo-2,1lambda6-benzoxathiol-3-yl]-3-methylphenol"", ""InChIKey"": ""FRPHFZCDPYBUAU-UHFFFAOYSA-N"", ""MolecularFormula"": ""C21H14Br4O5S"", ""MolecularWeight"": ""698.0"", ""SMILES"": ""CC1=C(C(=C(C=C1C2(C3=CC=CC=C3S(=O)(=O)O2)C4=CC(=C(C(=C4C)Br)O)Br)Br)O)Br""}"
201,10.1002/app.42880,acrylamide,structural functional monomer,AAm was used as structural functional monomer in EFMs-MIC and EFMs-NIC synthesis.,acrylamide,0,"{""CID"": 6579, ""ConnectivitySMILES"": ""C=CC(=O)N"", ""IUPACName"": ""prop-2-enamide"", ""InChIKey"": ""HRPVXLWXLXDGHG-UHFFFAOYSA-N"", ""MolecularFormula"": ""C3H5NO"", ""MolecularWeight"": ""71.08"", ""SMILES"": ""C=CC(=O)N""}"
202,10.1002/app.42880,methacrylic acid,electrostatic functional monomer,MAA was mixed with lysozyme and DMA to form electrostatic complexes before polymerization.,methacrylic acid,0,"{""CID"": 4093, ""ConnectivitySMILES"": ""CC(=C)C(=O)O"", ""IUPACName"": ""2-methylprop-2-enoic acid"", ""InChIKey"": ""CERQOIWHTDAKMF-UHFFFAOYSA-N"", ""MolecularFormula"": ""C4H6O2"", ""MolecularWeight"": ""86.09"", ""SMILES"": ""CC(=C)C(=O)O""}"
203,10.1002/app.42880,2-dimethyl amino ethyl methacrylate,electrostatic functional monomer,"DMA was used as an EFM; FTIR peaks at 1664, 1138, and 1224 cm-1 confirmed DMA-related groups.",2-dimethylaminoethyl methacrylate,1,"{""CID"": 17869, ""ConnectivitySMILES"": ""CC(=C)C(=O)OCCN(C)C"", ""IUPACName"": ""2-(dimethylamino)ethyl 2-methylprop-2-enoate"", ""InChIKey"": ""JKNCOURZONDCGV-UHFFFAOYSA-N"", ""MolecularFormula"": ""C8H15NO2"", ""MolecularWeight"": ""157.21"", ""SMILES"": ""CC(=C)C(=O)OCCN(C)C""}"
204,10.1002/app.42880,"N,N'-methylene bisacrylamide",crosslinker,MBA was added before TEMED and APS to prepare monolithic cryogel columns.,"N,N'-methylenebisacrylamide",0,"{""CID"": 8041, ""ConnectivitySMILES"": ""C=CC(=O)NCNC(=O)C=C"", ""IUPACName"": ""N-[(prop-2-enoylamino)methyl]prop-2-enamide"", ""InChIKey"": ""ZIUHHBKFKCYYJD-UHFFFAOYSA-N"", ""MolecularFormula"": ""C7H10N2O2"", ""MolecularWeight"": ""154.17"", ""SMILES"": ""C=CC(=O)NCNC(=O)C=C""}"
205,10.1002/app.42880,ammonium persulfate,initiator,APS was used as part of the initiator system.,ammonium persulfate,0,"{""CID"": 62648, ""ConnectivitySMILES"": ""[NH4+].[NH4+].[O-]S(=O)(=O)OOS(=O)(=O)[O-]"", ""IUPACName"": ""diazanium;sulfonatooxy sulfate"", ""InChIKey"": ""ROOXNKNUYICQNP-UHFFFAOYSA-N"", ""MolecularFormula"": ""H8N2O8S2"", ""MolecularWeight"": ""228.21"", ""SMILES"": ""[NH4+].[NH4+].[O-]S(=O)(=O)OOS(=O)(=O)[O-]""}"
206,10.1002/app.42880,"N,N,N',N'-tetramethyl ethylene diamine",accelerator,TEMED was used with APS in cryogel synthesis.,"N,N,N',N'-tetramethylethylenediamine",0,"{""CID"": 8037, ""ConnectivitySMILES"": ""CN(C)CCN(C)C"", ""IUPACName"": ""N,N,N',N'-tetramethylethane-1,2-diamine"", ""InChIKey"": ""KWYHDKDOAIKMQN-UHFFFAOYSA-N"", ""MolecularFormula"": ""C6H16N2"", ""MolecularWeight"": ""116.20"", ""SMILES"": ""CN(C)CCN(C)C""}"
207,10.1002/app.42880,sodium phosphate buffer,buffer,"SPB, 10 mM, pH 7.0 was used for stock solutions and adsorption experiments.",sodium phosphate,1,"{""CID"": 21225609, ""ConnectivitySMILES"": ""[O-]P(=O)([O-])[O-].[Na+]"", ""IUPACName"": ""sodium phosphate"", ""InChIKey"": ""AJPJDKMHJJGVTQ-UHFFFAOYSA-K"", ""MolecularFormula"": ""NaO4P-2"", ""MolecularWeight"": ""117.961"", ""SMILES"": ""[O-]P(=O)([O-])[O-].[Na+]""}"
208,10.1002/app.42880,sodium chloride,elution/desorption salt,0.5 M NaCl solution was used to release lysozyme from cryogels.,sodium chloride,0,"{""CID"": 5234, ""ConnectivitySMILES"": ""[Na+].[Cl-]"", ""IUPACName"": ""sodium chloride"", ""InChIKey"": ""FAPWRFPIFSIZLT-UHFFFAOYSA-M"", ""MolecularFormula"": ""ClNa"", ""MolecularWeight"": ""58.44"", ""SMILES"": ""[Na+].[Cl-]""}"
209,10.1002/app.42880,glutaraldehyde,SEM fixation reagent,Samples were fixed in 2.5% glutaraldehyde for SEM preparation.,glutaraldehyde,0,"{""CID"": 3485, ""ConnectivitySMILES"": ""C(CC=O)CC=O"", ""IUPACName"": ""pentanedial"", ""InChIKey"": ""SXRSQZLOMIGNAQ-UHFFFAOYSA-N"", ""MolecularFormula"": ""C5H8O2"", ""MolecularWeight"": ""100.12"", ""SMILES"": ""C(CC=O)CC=O""}"
210,10.1002/app.42880,osmium tetroxide,SEM post-fixation reagent,Samples were post-fixed in 1% osmium tetroxide for SEM preparation.,osmium tetroxide,0,"{""CID"": 30318, ""ConnectivitySMILES"": ""O=[Os](=O)(=O)=O"", ""IUPACName"": ""tetraoxoosmium"", ""InChIKey"": ""VUVGYHUDAICLFK-UHFFFAOYSA-N"", ""MolecularFormula"": ""O4Os"", ""MolecularWeight"": ""254.2"", ""SMILES"": ""O=[Os](=O)(=O)=O""}"
211,10.1002/app.42880,gold-palladium,SEM coating,Samples were coated with gold-palladium 40:60 before SEM.,gold palladium alloy,1,null
212,10.1016/j.bej.2009.03.013,2-hydroxyethyl methacrylate,monomer,Monomer used to prepare PHEMA cryogel.,2-hydroxyethyl methacrylate,0,"{""CID"": 13360, ""ConnectivitySMILES"": ""CC(=C)C(=O)OCCO"", ""IUPACName"": ""2-hydroxyethyl 2-methylprop-2-enoate"", ""InChIKey"": ""WOBHKFSMXKNTIM-UHFFFAOYSA-N"", ""MolecularFormula"": ""C6H10O3"", ""MolecularWeight"": ""130.14"", ""SMILES"": ""CC(=C)C(=O)OCCO""}"
213,10.1016/j.bej.2009.03.013,"N,N'-methylene-bis(acrylamide)",crosslinker,Crosslinker used in PHEMA cryogel preparation.,"N,N'-methylenebisacrylamide",0,"{""CID"": 8041, ""ConnectivitySMILES"": ""C=CC(=O)NCNC(=O)C=C"", ""IUPACName"": ""N-[(prop-2-enoylamino)methyl]prop-2-enamide"", ""InChIKey"": ""ZIUHHBKFKCYYJD-UHFFFAOYSA-N"", ""MolecularFormula"": ""C7H10N2O2"", ""MolecularWeight"": ""154.17"", ""SMILES"": ""C=CC(=O)NCNC(=O)C=C""}"
214,10.1016/j.bej.2009.03.013,ammonium persulfate,initiator,APS initiated free radical cryopolymerization.,ammonium persulfate,0,"{""CID"": 62648, ""ConnectivitySMILES"": ""[NH4+].[NH4+].[O-]S(=O)(=O)OOS(=O)(=O)[O-]"", ""IUPACName"": ""diazanium;sulfonatooxy sulfate"", ""InChIKey"": ""ROOXNKNUYICQNP-UHFFFAOYSA-N"", ""MolecularFormula"": ""H8N2O8S2"", ""MolecularWeight"": ""228.21"", ""SMILES"": ""[NH4+].[NH4+].[O-]S(=O)(=O)OOS(=O)(=O)[O-]""}"
215,10.1016/j.bej.2009.03.013,"N,N,N',N'-tetramethylene diamine",accelerator,TEMED used with APS for polymerization.,"N,N,N',N'-tetramethylethylenediamine",1,"{""CID"": 8037, ""ConnectivitySMILES"": ""CN(C)CCN(C)C"", ""IUPACName"": ""N,N,N',N'-tetramethylethane-1,2-diamine"", ""InChIKey"": ""KWYHDKDOAIKMQN-UHFFFAOYSA-N"", ""MolecularFormula"": ""C6H16N2"", ""MolecularWeight"": ""116.20"", ""SMILES"": ""CN(C)CCN(C)C""}"
216,10.1016/j.bej.2009.03.013,cyanogen bromide,activation reagent,PHEMA cryogel was activated with CNBr before Protein A attachment.,cyanogen bromide,0,"{""error"": ""HTTPSConnectionPool(host='pubchem.ncbi.nlm.nih.gov', port=443): Read timed out. (read timeout=3)""}"
217,10.1016/j.bej.2009.03.013,Protein A,affinity ligand,Protein A from Staphylococcus aureus was covalently attached to PHEMA cryogel to bind IgG.,Protein A,1,null
218,10.1016/j.bej.2009.03.013,glycine-HCl,elution buffer,Adsorbed IgG was eluted with 0.1 M glycine-HCl buffer pH 3.5.,glycine hydrochloride,0,"{""CID"": 22316, ""ConnectivitySMILES"": ""C(C(=O)O)N.Cl"", ""IUPACName"": ""2-aminoacetic acid;hydrochloride"", ""InChIKey"": ""IVLXQGJVBGMLRR-UHFFFAOYSA-N"", ""MolecularFormula"": ""C2H6ClNO2"", ""MolecularWeight"": ""111.53"", ""SMILES"": ""C(C(=O)O)N.Cl""}"
219,10.1016/j.bej.2009.03.013,sodium hydroxide,cleaning and sterilization reagent,Cryogel was washed with 50 mM NaOH after adsorption-desorption cycles.,sodium hydroxide,0,"{""CID"": 14798, ""ConnectivitySMILES"": ""[OH-].[Na+]"", ""IUPACName"": ""sodium hydroxide"", ""InChIKey"": ""HEMHJVSKTPXQMS-UHFFFAOYSA-M"", ""MolecularFormula"": ""HNaO"", ""MolecularWeight"": ""39.997"", ""SMILES"": ""[OH-].[Na+]""}"
220,10.1016/j.bej.2009.03.013,sodium chloride,buffer salt,25 mM phosphate buffer containing 0.1 M NaCl was used for equilibration and adsorption.,sodium chloride,0,"{""CID"": 5234, ""ConnectivitySMILES"": ""[Na+].[Cl-]"", ""IUPACName"": ""sodium chloride"", ""InChIKey"": ""FAPWRFPIFSIZLT-UHFFFAOYSA-M"", ""MolecularFormula"": ""ClNa"", ""MolecularWeight"": ""58.44"", ""SMILES"": ""[Na+].[Cl-]""}"
221,10.1016/j.bej.2009.03.013,KBr,void marker,KBr was used as void marker in FPLC studies.,potassium bromide,0,"{""CID"": 253877, ""ConnectivitySMILES"": ""[K+].[Br-]"", ""IUPACName"": ""potassium bromide"", ""InChIKey"": ""IOLCXVTUBQKXJR-UHFFFAOYSA-M"", ""MolecularFormula"": ""BrK"", ""MolecularWeight"": ""119.00"", ""SMILES"": ""[K+].[Br-]""}"
222,10.1016/j.seppur.2023.124999,gelatin,polymer precursor,Gelatin Type A from porcine skin was used to prepare gelatin methacryloyl.,gelatin,1,null
223,10.1016/j.seppur.2023.124999,gelatin methacryloyl,"hydrogel matrix, functional monomer, and cross-linker",GelMA with degree of methacrylation 81.7% was used; GelMA served as both functional monomer and cross-linker.,gelatin methacryloyl,1,null
224,10.1016/j.seppur.2023.124999,[VAFMIM]Cl,ionic-liquid structure functional monomer,0.05 g [VAFMIM]Cl was used in MIP synthesis; optimal amount was 50 mg.,[VAFMIM]Cl,1,null
225,10.1016/j.seppur.2023.124999,N-isopropylacrylamide,thermo-sensitive functional monomer,0.2 g NIPAM was used to enable thermo-responsive behavior.,N-isopropylacrylamide,0,"{""CID"": 16637, ""ConnectivitySMILES"": ""CC(C)NC(=O)C=C"", ""IUPACName"": ""N-propan-2-ylprop-2-enamide"", ""InChIKey"": ""QNILTEGFHQSKFF-UHFFFAOYSA-N"", ""MolecularFormula"": ""C6H11NO"", ""MolecularWeight"": ""113.16"", ""SMILES"": ""CC(C)NC(=O)C=C""}"
226,10.1016/j.seppur.2023.124999,2-acryloylamino-2-methyl-1-propanesulfonic acid,functional monomer for protein stability,0.5 mL AMPS solution was added during MIP synthesis.,2-acrylamido-2-methylpropane sulfonic acid,0,"{""CID"": 65360, ""ConnectivitySMILES"": ""CC(C)(CS(=O)(=O)O)NC(=O)C=C"", ""IUPACName"": ""2-methyl-2-(prop-2-enoylamino)propane-1-sulfonic acid"", ""InChIKey"": ""XHZPRMZZQOIPDS-UHFFFAOYSA-N"", ""MolecularFormula"": ""C7H13NO4S"", ""MolecularWeight"": ""207.25"", ""SMILES"": ""CC(C)(CS(=O)(=O)O)NC(=O)C=C""}"
227,10.1016/j.seppur.2023.124999,ammonium persulfate,initiator,0.05 mL APS solution was added to pre-polymerization solution.,ammonium persulfate,0,"{""CID"": 62648, ""ConnectivitySMILES"": ""[NH4+].[NH4+].[O-]S(=O)(=O)OOS(=O)(=O)[O-]"", ""IUPACName"": ""diazanium;sulfonatooxy sulfate"", ""InChIKey"": ""ROOXNKNUYICQNP-UHFFFAOYSA-N"", ""MolecularFormula"": ""H8N2O8S2"", ""MolecularWeight"": ""228.21"", ""SMILES"": ""[NH4+].[NH4+].[O-]S(=O)(=O)OOS(=O)(=O)[O-]""}"
228,10.1016/j.seppur.2023.124999,"N,N,N,N-tetramethylethylenediamine",catalyst,0.05 mL TEMED solution was added to pre-polymerization solution.,"N,N,N',N'-tetramethylethylenediamine",0,"{""CID"": 8037, ""ConnectivitySMILES"": ""CN(C)CCN(C)C"", ""IUPACName"": ""N,N,N',N'-tetramethylethane-1,2-diamine"", ""InChIKey"": ""KWYHDKDOAIKMQN-UHFFFAOYSA-N"", ""MolecularFormula"": ""C6H16N2"", ""MolecularWeight"": ""116.20"", ""SMILES"": ""CN(C)CCN(C)C""}"
229,10.1016/j.seppur.2023.124999,methacrylic anhydride,gelatin methacrylation reagent,MAA was added dropwise to gelatin solution to synthesize GelMA.,methacrylic anhydride,0,"{""CID"": 12974, ""ConnectivitySMILES"": ""CC(=C)C(=O)OC(=O)C(=C)C"", ""IUPACName"": ""2-methylprop-2-enoyl 2-methylprop-2-enoate"", ""InChIKey"": ""DCUFMVPCXCSVNP-UHFFFAOYSA-N"", ""MolecularFormula"": ""C8H10O3"", ""MolecularWeight"": ""154.16"", ""SMILES"": ""CC(=C)C(=O)OC(=O)C(=C)C""}"
230,10.1016/j.seppur.2023.124999,sodium chloride,template washing and regeneration solution,Hydrogels were washed with 0.5 mol/L NaCl; 0.5 mol/L NaCl was used as regeneration solution.,sodium chloride,0,"{""CID"": 5234, ""ConnectivitySMILES"": ""[Na+].[Cl-]"", ""IUPACName"": ""sodium chloride"", ""InChIKey"": ""FAPWRFPIFSIZLT-UHFFFAOYSA-M"", ""MolecularFormula"": ""ClNa"", ""MolecularWeight"": ""58.44"", ""SMILES"": ""[Na+].[Cl-]""}"
231,10.1016/j.seppur.2023.124999,Tris-HCl buffer,buffer,Tris-HCl buffer was prepared as 10 mmol/L at pH 7.0.,Tris hydrochloride,0,"{""CID"": 93573, ""ConnectivitySMILES"": ""C(C(CO)(CO)N)O.Cl"", ""IUPACName"": ""2-amino-2-(hydroxymethyl)propane-1,3-diol;hydrochloride"", ""InChIKey"": ""QKNYBSVHEMOAJP-UHFFFAOYSA-N"", ""MolecularFormula"": ""C4H12ClNO3"", ""MolecularWeight"": ""157.59"", ""SMILES"": ""C(C(CO)(CO)N)O.Cl""}"
232,10.1016/j.seppur.2023.124999,PBS buffer,GelMA synthesis buffer,Gelatin was dissolved in PBS buffer pH 7.4 at 50 C during GelMA preparation.,phosphate buffered saline,1,"{""CID"": 24978514, ""ConnectivitySMILES"": ""OP(=O)(O)[O-].OP(=O)([O-])[O-].[Na+].[Na+].[Na+].[Cl-].[Cl-].[K+].[K+]"", ""IUPACName"": ""dipotassium;trisodium;dihydrogen phosphate;hydrogen phosphate;dichloride"", ""InChIKey"": ""LOKCTEFSRHRXRJ-UHFFFAOYSA-I"", ""MolecularFormula"": ""Cl2H3K2Na3O8P2"", ""MolecularWeight"": ""411.04"", ""SMILES"": ""OP(=O)(O)[O-].OP(=O)([O-])[O-].[Na+].[Na+].[Na+].[Cl-].[Cl-].[K+].[K+]""}"
233,10.1016/j.seppur.2023.124999,hydrochloric acid,pH adjustment reagent,Tris-HCl buffer was prepared by adjusting pH with HCl.,hydrochloric acid,0,"{""CID"": 313, ""ConnectivitySMILES"": ""Cl"", ""IUPACName"": ""chlorane"", ""InChIKey"": ""VEXZGXHMUGYJMC-UHFFFAOYSA-N"", ""MolecularFormula"": ""ClH"", ""MolecularWeight"": ""36.46"", ""SMILES"": ""Cl""}"
234,10.1038/s41587-023-01973-8,poly(ethylene glycol) monomethyl ether monoacrylate,hydrogel monomer,Used at 10% v/v to synthesize porous PEG hydrogel.,poly(ethylene glycol) monomethyl ether monoacrylate,1,null
235,10.1038/s41587-023-01973-8,PEGMA,hydrogel monomer,PEGMA Mn 480 listed in Materials and used in hydrogel synthesis.,polyethylene glycol monomethyl ether monoacrylate,1,null
236,10.1038/s41587-023-01973-8,polyethylene glycol diacrylate,crosslinker,Used at 0.2% v/v as crosslinker in porous PEG hydrogel synthesis.,polyethylene glycol diacrylate,1,null
237,10.1038/s41587-023-01973-8,PEGDA,crosslinker,PEGDA Mn 750 listed in Materials and used in hydrogel synthesis.,polyethylene glycol diacrylate,1,null
238,10.1038/s41587-023-01973-8,acrylic acid,functional monomer,Added to pre-gelation solution to incorporate carboxyl groups for protein conjugation.,acrylic acid,0,"{""CID"": 6581, ""ConnectivitySMILES"": ""C=CC(=O)O"", ""IUPACName"": ""prop-2-enoic acid"", ""InChIKey"": ""NIXOWILDQLNWCW-UHFFFAOYSA-N"", ""MolecularFormula"": ""C3H4O2"", ""MolecularWeight"": ""72.06"", ""SMILES"": ""C=CC(=O)O""}"
239,10.1038/s41587-023-01973-8,N-hydroxysuccinimide,carbodiimide coupling reagent,20 mM NHS used with EDC to activate hydrogel carboxyl groups.,N-hydroxysuccinimide,0,"{""CID"": 80170, ""ConnectivitySMILES"": ""C1CC(=O)N(C1=O)O"", ""IUPACName"": ""1-hydroxypyrrolidine-2,5-dione"", ""InChIKey"": ""NQTADLQHYWFPDB-UHFFFAOYSA-N"", ""MolecularFormula"": ""C4H5NO3"", ""MolecularWeight"": ""115.09"", ""SMILES"": ""C1CC(=O)N(C1=O)O""}"
240,10.1038/s41587-023-01973-8,NHS,carbodiimide coupling reagent,Used for EDC/NHS activation of hydrogel carboxyl groups.,N-hydroxysuccinimide,0,"{""CID"": 80170, ""ConnectivitySMILES"": ""C1CC(=O)N(C1=O)O"", ""IUPACName"": ""1-hydroxypyrrolidine-2,5-dione"", ""InChIKey"": ""NQTADLQHYWFPDB-UHFFFAOYSA-N"", ""MolecularFormula"": ""C4H5NO3"", ""MolecularWeight"": ""115.09"", ""SMILES"": ""C1CC(=O)N(C1=O)O""}"
241,10.1038/s41587-023-01973-8,N-(3-dimethylaminopropyl)-N′-ethylcarbodiimide,carbodiimide coupling reagent,30 mM EDC used with NHS to activate hydrogel carboxyl groups.,1-ethyl-3-(3-dimethylaminopropyl)carbodiimide,1,"{""CID"": 15908, ""ConnectivitySMILES"": ""CCN=C=NCCCN(C)C"", ""IUPACName"": ""3-(ethyliminomethylideneamino)-N,N-dimethylpropan-1-amine"", ""InChIKey"": ""LMDZBCPBFSXMTL-UHFFFAOYSA-N"", ""MolecularFormula"": ""C8H17N3"", ""MolecularWeight"": ""155.24"", ""SMILES"": ""CCN=C=NCCCN(C)C""}"
242,10.1038/s41587-023-01973-8,EDC,carbodiimide coupling reagent,Used for covalent protein immobilization via amide bond formation.,1-ethyl-3-(3-dimethylaminopropyl)carbodiimide,1,"{""CID"": 15908, ""ConnectivitySMILES"": ""CCN=C=NCCCN(C)C"", ""IUPACName"": ""3-(ethyliminomethylideneamino)-N,N-dimethylpropan-1-amine"", ""InChIKey"": ""LMDZBCPBFSXMTL-UHFFFAOYSA-N"", ""MolecularFormula"": ""C8H17N3"", ""MolecularWeight"": ""155.24"", ""SMILES"": ""CCN=C=NCCCN(C)C""}"
243,10.1038/s41587-023-01973-8,MES,buffer,10 mM MES buffer pH 5.0 used for hydrogel activation; 10 mM MES pH 5.5 used in SPR chip activation/immobilization.,MES buffer,1,null
244,10.1038/s41587-023-01973-8,Triton-X,washing surfactant,0.2% Triton-X included in washing buffer to remove loosely/physically bound proteins.,Triton X-100,1,"{""CID"": 5590, ""ConnectivitySMILES"": ""CC(C)(C)CC(C)(C)C1=CC=C(C=C1)OCCO"", ""IUPACName"": ""2-[4-(2,4,4-trimethylpentan-2-yl)phenoxy]ethanol"", ""InChIKey"": ""JYCQQPHGFMYQCF-UHFFFAOYSA-N"", ""MolecularFormula"": ""C16H26O2"", ""MolecularWeight"": ""250.38"", ""SMILES"": ""CC(C)(C)CC(C)(C)C1=CC=C(C=C1)OCCO""}"
245,10.1038/s41587-023-01973-8,sodium chloride,washing salt/desorption salt,300 mM NaCl in washing buffer; 1 M NaCl used to elute aptamer candidates.,sodium chloride,0,"{""CID"": 5234, ""ConnectivitySMILES"": ""[Na+].[Cl-]"", ""IUPACName"": ""sodium chloride"", ""InChIKey"": ""FAPWRFPIFSIZLT-UHFFFAOYSA-M"", ""MolecularFormula"": ""ClNa"", ""MolecularWeight"": ""58.44"", ""SMILES"": ""[Na+].[Cl-]""}"
246,10.1038/s41587-023-01973-8,magnesium chloride,binding buffer salt,5 mM MgCl2 in aptamer binding/selection buffer.,magnesium chloride,0,"{""CID"": 5360315, ""ConnectivitySMILES"": ""[Mg+2].[Cl-].[Cl-]"", ""IUPACName"": ""magnesium dichloride"", ""InChIKey"": ""TWRXJAOTZQYOKJ-UHFFFAOYSA-L"", ""MolecularFormula"": ""Cl2Mg"", ""MolecularWeight"": ""95.21"", ""SMILES"": ""[Mg+2].[Cl-].[Cl-]""}"
247,10.1038/s41587-023-01973-8,calcium chloride,binding buffer salt,1 mM CaCl2 in aptamer binding/selection buffer.,calcium chloride,0,"{""CID"": 5284359, ""ConnectivitySMILES"": ""[Cl-].[Cl-].[Ca+2]"", ""IUPACName"": ""calcium dichloride"", ""InChIKey"": ""UXVMQQNJUSDDNG-UHFFFAOYSA-L"", ""MolecularFormula"": ""CaCl2"", ""MolecularWeight"": ""110.98"", ""SMILES"": ""[Cl-].[Cl-].[Ca+2]""}"
248,10.1038/s41587-023-01973-8,potassium chloride,binding buffer salt,2.5 mM KCl in aptamer binding/selection buffer.,potassium chloride,0,"{""CID"": 4873, ""ConnectivitySMILES"": ""[Cl-].[K+]"", ""IUPACName"": ""potassium chloride"", ""InChIKey"": ""WCUXLLCKKVVCTQ-UHFFFAOYSA-M"", ""MolecularFormula"": ""ClK"", ""MolecularWeight"": ""74.55"", ""SMILES"": ""[Cl-].[K+]""}"
249,10.1038/s41587-023-01973-8,TEMED,polymerization accelerator,0.2% v/v TEMED used in PEG hydrogel synthesis.,"N,N,N′,N′-tetramethylethylenediamine",0,"{""CID"": 8037, ""ConnectivitySMILES"": ""CN(C)CCN(C)C"", ""IUPACName"": ""N,N,N',N'-tetramethylethane-1,2-diamine"", ""InChIKey"": ""KWYHDKDOAIKMQN-UHFFFAOYSA-N"", ""MolecularFormula"": ""C6H16N2"", ""MolecularWeight"": ""116.20"", ""SMILES"": ""CN(C)CCN(C)C""}"
250,10.1038/s41587-023-01973-8,ammonium persulphate,polymerization initiator,4% w/v APS used in PEG hydrogel synthesis.,ammonium persulfate,1,"{""CID"": 62648, ""ConnectivitySMILES"": ""[NH4+].[NH4+].[O-]S(=O)(=O)OOS(=O)(=O)[O-]"", ""IUPACName"": ""diazanium;sulfonatooxy sulfate"", ""InChIKey"": ""ROOXNKNUYICQNP-UHFFFAOYSA-N"", ""MolecularFormula"": ""H8N2O8S2"", ""MolecularWeight"": ""228.21"", ""SMILES"": ""[NH4+].[NH4+].[O-]S(=O)(=O)OOS(=O)(=O)[O-]""}"
251,10.1038/s41587-023-01973-8,fluorescein o-acrylate,fluorescent hydrogel comonomer/tracer,Trace amount added to polymerization solution for confocal imaging of hydrogel pores.,fluorescein o-acrylate,1,"{""CID"": 5072272, ""ConnectivitySMILES"": ""C=CC(=O)OC1=CC2=C(C=C1)C3(C4=C(O2)C=C(C=C4)O)C5=CC=CC=C5C(=O)O3"", ""IUPACName"": ""(6'-hydroxy-3-oxospiro[2-benzofuran-1,9'-xanthene]-3'-yl) prop-2-enoate"", ""InChIKey"": ""VYLDMXSRCVCHNE-UHFFFAOYSA-N"", ""MolecularFormula"": ""C23H14O6"", ""MolecularWeight"": ""386.4"", ""SMILES"": ""C=CC(=O)OC1=CC2=C(C=C1)C3(C4=C(O2)C=C(C=C4)O)C5=CC=CC=C5C(=O)O3""}"
252,10.1038/s41587-023-01973-8,Pluronic F-127,surfactant/petri dish coating,Petri dish coated with 4% w/v Pluronic F-127 before hydrogel synthesis.,Pluronic F-127,1,"{""CID"": 10154203, ""ConnectivitySMILES"": ""CC(COCCO)OCCO"", ""IUPACName"": ""2-[2-(2-hydroxyethoxy)propoxy]ethanol"", ""InChIKey"": ""OQNWUUGFAWNUME-UHFFFAOYSA-N"", ""MolecularFormula"": ""C7H16O4"", ""MolecularWeight"": ""164.20"", ""SMILES"": ""CC(COCCO)OCCO""}"
253,10.1038/s41587-023-01973-8,ethanolamine,blocking reagent,Used to block SPR sensor chip after protein immobilization.,ethanolamine,0,"{""CID"": 700, ""ConnectivitySMILES"": ""C(CO)N"", ""IUPACName"": ""2-aminoethanol"", ""InChIKey"": ""HZAXFHJVJLSVMW-UHFFFAOYSA-N"", ""MolecularFormula"": ""C2H7NO"", ""MolecularWeight"": ""61.08"", ""SMILES"": ""C(CO)N""}"
254,10.1021/la700248s,acrylamide,monomer / polymer backbone component,0.86 g of acrylamide used in MIP preparation.,acrylamide,0,"{""CID"": 6579, ""ConnectivitySMILES"": ""C=CC(=O)N"", ""IUPACName"": ""prop-2-enamide"", ""InChIKey"": ""HRPVXLWXLXDGHG-UHFFFAOYSA-N"", ""MolecularFormula"": ""C3H5NO"", ""MolecularWeight"": ""71.08"", ""SMILES"": ""C=CC(=O)N""}"
255,10.1021/la700248s,"N,N-methylene bis(acrylamide)",crosslinker,0.2 g used in MIP preparation.,"N,N'-methylenebisacrylamide",1,"{""CID"": 8041, ""ConnectivitySMILES"": ""C=CC(=O)NCNC(=O)C=C"", ""IUPACName"": ""N-[(prop-2-enoylamino)methyl]prop-2-enamide"", ""InChIKey"": ""ZIUHHBKFKCYYJD-UHFFFAOYSA-N"", ""MolecularFormula"": ""C7H10N2O2"", ""MolecularWeight"": ""154.17"", ""SMILES"": ""C=CC(=O)NCNC(=O)C=C""}"
256,10.1021/la700248s,methacrylic acid,functional monomer,1.025 mL added to monomer solution.,methacrylic acid,0,"{""CID"": 4093, ""ConnectivitySMILES"": ""CC(=C)C(=O)O"", ""IUPACName"": ""2-methylprop-2-enoic acid"", ""InChIKey"": ""CERQOIWHTDAKMF-UHFFFAOYSA-N"", ""MolecularFormula"": ""C4H6O2"", ""MolecularWeight"": ""86.09"", ""SMILES"": ""CC(=C)C(=O)O""}"
257,10.1021/la700248s,2-(dimethylamino)ethyl methacrylate,functional monomer,2.05 mL added to monomer solution.,2-(dimethylamino)ethyl methacrylate,0,"{""CID"": 17869, ""ConnectivitySMILES"": ""CC(=C)C(=O)OCCN(C)C"", ""IUPACName"": ""2-(dimethylamino)ethyl 2-methylprop-2-enoate"", ""InChIKey"": ""JKNCOURZONDCGV-UHFFFAOYSA-N"", ""MolecularFormula"": ""C8H15NO2"", ""MolecularWeight"": ""157.21"", ""SMILES"": ""CC(=C)C(=O)OCCN(C)C""}"
258,10.1021/la700248s,"N,N,N,N-tetramethyl ethylene diamine",polymerization accelerator,0.56 mL 3.75% v/v solution added during polymerization.,"N,N,N',N'-tetramethylethylenediamine",1,"{""CID"": 8037, ""ConnectivitySMILES"": ""CN(C)CCN(C)C"", ""IUPACName"": ""N,N,N',N'-tetramethylethane-1,2-diamine"", ""InChIKey"": ""KWYHDKDOAIKMQN-UHFFFAOYSA-N"", ""MolecularFormula"": ""C6H16N2"", ""MolecularWeight"": ""116.20"", ""SMILES"": ""CN(C)CCN(C)C""}"
259,10.1021/la700248s,potassium peroxydisulfate,polymerization initiator,0.7 mL of 1.5% w/w potassium peroxdisulfate solution added.,potassium persulfate,1,"{""CID"": 24412, ""ConnectivitySMILES"": ""[O-]S(=O)(=O)OOS(=O)(=O)[O-].[K+].[K+]"", ""IUPACName"": ""dipotassium;sulfonatooxy sulfate"", ""InChIKey"": ""USHAGKDGDHPEEY-UHFFFAOYSA-L"", ""MolecularFormula"": ""K2O8S2"", ""MolecularWeight"": ""270.33"", ""SMILES"": ""[O-]S(=O)(=O)OOS(=O)(=O)[O-].[K+].[K+]""}"
260,10.1021/la700248s,Tris-HCl,buffer,0.02 M Tris-HCl buffer pH 7 used in synthesis and adsorption assays.,Tris hydrochloride,1,"{""CID"": 93573, ""ConnectivitySMILES"": ""C(C(CO)(CO)N)O.Cl"", ""IUPACName"": ""2-amino-2-(hydroxymethyl)propane-1,3-diol;hydrochloride"", ""InChIKey"": ""QKNYBSVHEMOAJP-UHFFFAOYSA-N"", ""MolecularFormula"": ""C4H12ClNO3"", ""MolecularWeight"": ""157.59"", ""SMILES"": ""C(C(CO)(CO)N)O.Cl""}"
261,10.1021/la700248s,sodium chloride,washing salt,Samples washed with 2 L of 0.1 M sodium chloride solution.,sodium chloride,0,"{""CID"": 5234, ""ConnectivitySMILES"": ""[Na+].[Cl-]"", ""IUPACName"": ""sodium chloride"", ""InChIKey"": ""FAPWRFPIFSIZLT-UHFFFAOYSA-M"", ""MolecularFormula"": ""ClNa"", ""MolecularWeight"": ""58.44"", ""SMILES"": ""[Na+].[Cl-]""}"
262,10.1080/09205063.2014.997560,Reactive Green 19,dye affinity ligand,Covalently attached to poly(MMA-GMA) cryogel; attached amount was 106.25 μmol/g cryogel.,Reactive Green 19,0,"{""CID"": 57369786, ""ConnectivitySMILES"": ""C1=CC(=CC(=C1)S(=O)(=O)[O-])NC2=NC(=NC(=N2)Cl)NC3=CC(=C(C=C3)NN=C4C(=CC5=CC(=C(C(=C5C4=O)N)N=NC6=C(C=C(C=C6)NC7=NC(=NC(=N7)NC8=CC(=CC=C8)S(=O)(=O)[O-])Cl)S(=O)(=O)[O-])S(=O)(=O)[O-])S(=O)(=O)[O-])S(=O)(=O)[O-].[Na+].[Na+].[Na+].[Na+].[Na+].[Na+]"", ""IUPACName"": ""hexasodium;4-amino-3-[[4-[[4-chloro-6-(3-sulfonatoanilino)-1,3,5-triazin-2-yl]amino]-2-sulfonatophenyl]diazenyl]-6-[[4-[[4-chloro-6-(3-sulfonatoanilino)-1,3,5-triazin-2-yl]amino]-2-sulfonatophenyl]hydrazinylidene]-5-oxonaphthalene-2,7-disulfonate"", ""InChIKey"": ""ZFUHFOADMIPXNV-UHFFFAOYSA-H"", ""MolecularFormula"": ""C40H23Cl2N15Na6O19S6"", ""MolecularWeight"": ""1418.9"", ""SMILES"": ""C1=CC(=CC(=C1)S(=O)(=O)[O-])NC2=NC(=NC(=N2)Cl)NC3=CC(=C(C=C3)NN=C4C(=CC5=CC(=C(C(=C5C4=O)N)N=NC6=C(C=C(C=C6)NC7=NC(=NC(=N7)NC8=CC(=CC=C8)S(=O)(=O)[O-])Cl)S(=O)(=O)[O-])S(=O)(=O)[O-])S(=O)(=O)[O-])S(=O)(=O)[O-].[Na+].[Na+].[Na+].[Na+].[Na+].[Na+]""}"
263,10.1080/09205063.2014.997560,methyl methacrylate,monomer,Used as MMA building block for poly(MMA-GMA) cryogel.,methyl methacrylate,0,"{""CID"": 6658, ""ConnectivitySMILES"": ""CC(=C)C(=O)OC"", ""IUPACName"": ""methyl 2-methylprop-2-enoate"", ""InChIKey"": ""VVQNEPGJFQJSBK-UHFFFAOYSA-N"", ""MolecularFormula"": ""C5H8O2"", ""MolecularWeight"": ""100.12"", ""SMILES"": ""CC(=C)C(=O)OC""}"
264,10.1080/09205063.2014.997560,glycidyl methacrylate,functional comonomer,Used as GMA epoxy-bearing monomer in poly(MMA-GMA) cryogel.,glycidyl methacrylate,0,"{""CID"": 7837, ""ConnectivitySMILES"": ""CC(=C)C(=O)OCC1CO1"", ""IUPACName"": ""oxiran-2-ylmethyl 2-methylprop-2-enoate"", ""InChIKey"": ""VOZRXNHHFUQHIL-UHFFFAOYSA-N"", ""MolecularFormula"": ""C7H10O3"", ""MolecularWeight"": ""142.15"", ""SMILES"": ""CC(=C)C(=O)OCC1CO1""}"
265,10.1080/09205063.2014.997560,methylene bisacrylamide,crosslinker,MBAAm solution used in cryogel preparation.,"N,N'-methylenebisacrylamide",0,"{""CID"": 8041, ""ConnectivitySMILES"": ""C=CC(=O)NCNC(=O)C=C"", ""IUPACName"": ""N-[(prop-2-enoylamino)methyl]prop-2-enamide"", ""InChIKey"": ""ZIUHHBKFKCYYJD-UHFFFAOYSA-N"", ""MolecularFormula"": ""C7H10N2O2"", ""MolecularWeight"": ""154.17"", ""SMILES"": ""C=CC(=O)NCNC(=O)C=C""}"
266,10.1080/09205063.2014.997560,ammonium persulfate,initiator,APS added during cryopolymerization.,ammonium persulfate,0,"{""CID"": 62648, ""ConnectivitySMILES"": ""[NH4+].[NH4+].[O-]S(=O)(=O)OOS(=O)(=O)[O-]"", ""IUPACName"": ""diazanium;sulfonatooxy sulfate"", ""InChIKey"": ""ROOXNKNUYICQNP-UHFFFAOYSA-N"", ""MolecularFormula"": ""H8N2O8S2"", ""MolecularWeight"": ""228.21"", ""SMILES"": ""[NH4+].[NH4+].[O-]S(=O)(=O)OOS(=O)(=O)[O-]""}"
267,10.1080/09205063.2014.997560,"N,N,Nʹ,Nʹ-tetramethylene diamine",polymerization accelerator,TEMED added during cryopolymerization.,"N,N,N',N'-tetramethylethylenediamine",1,"{""CID"": 8037, ""ConnectivitySMILES"": ""CN(C)CCN(C)C"", ""IUPACName"": ""N,N,N',N'-tetramethylethane-1,2-diamine"", ""InChIKey"": ""KWYHDKDOAIKMQN-UHFFFAOYSA-N"", ""MolecularFormula"": ""C6H16N2"", ""MolecularWeight"": ""116.20"", ""SMILES"": ""CN(C)CCN(C)C""}"
268,10.1080/09205063.2014.997560,sodium hydroxide,dye attachment reaction reagent,Reactive Green 19 solution contained 5.0 g NaOH during attachment at 80 °C.,sodium hydroxide,0,"{""CID"": 14798, ""ConnectivitySMILES"": ""[OH-].[Na+]"", ""IUPACName"": ""sodium hydroxide"", ""InChIKey"": ""HEMHJVSKTPXQMS-UHFFFAOYSA-M"", ""MolecularFormula"": ""HNaO"", ""MolecularWeight"": ""39.997"", ""SMILES"": ""[OH-].[Na+]""}"
269,10.1080/09205063.2014.997560,sodium chloride,ionic strength modifier and desorption salt,NaCl used from 0.01 to 1.0 M for ionic strength and 1.5 M for lysozyme desorption.,sodium chloride,0,"{""CID"": 5234, ""ConnectivitySMILES"": ""[Na+].[Cl-]"", ""IUPACName"": ""sodium chloride"", ""InChIKey"": ""FAPWRFPIFSIZLT-UHFFFAOYSA-M"", ""MolecularFormula"": ""ClNa"", ""MolecularWeight"": ""58.44"", ""SMILES"": ""[Na+].[Cl-]""}"
270,10.1080/09205063.2014.997560,Micrococcus lysodeikticus cells,lysozyme activity assay substrate,Cell suspension used to assay desorbed lysozyme activity at 450 nm.,,1,null
271,10.1002/cjce.25660,acrylamide,cryogel monomer,1.185 g of AAm was dissolved with BAAm and AGE for cryogel synthesis.,acrylamide,0,"{""CID"": 6579, ""ConnectivitySMILES"": ""C=CC(=O)N"", ""IUPACName"": ""prop-2-enamide"", ""InChIKey"": ""HRPVXLWXLXDGHG-UHFFFAOYSA-N"", ""MolecularFormula"": ""C3H5NO"", ""MolecularWeight"": ""71.08"", ""SMILES"": ""C=CC(=O)N""}"
272,10.1002/cjce.25660,"N,N'-methylene-bis-acrylamide",crosslinker and cryogel monomer,0.3175 g BAAm was used in cryogel synthesis.,"N,N'-methylenebisacrylamide",0,"{""CID"": 8041, ""ConnectivitySMILES"": ""C=CC(=O)NCNC(=O)C=C"", ""IUPACName"": ""N-[(prop-2-enoylamino)methyl]prop-2-enamide"", ""InChIKey"": ""ZIUHHBKFKCYYJD-UHFFFAOYSA-N"", ""MolecularFormula"": ""C7H10N2O2"", ""MolecularWeight"": ""154.17"", ""SMILES"": ""C=CC(=O)NCNC(=O)C=C""}"
273,10.1002/cjce.25660,allyl glycidyl ether,epoxy-containing functional monomer,1 mL AGE was used to introduce epoxy groups on the cryogel surface.,allyl glycidyl ether,0,"{""CID"": 7838, ""ConnectivitySMILES"": ""C=CCOCC1CO1"", ""IUPACName"": ""2-(prop-2-enoxymethyl)oxirane"", ""InChIKey"": ""LSWYGACWGAICNM-UHFFFAOYSA-N"", ""MolecularFormula"": ""C6H10O2"", ""MolecularWeight"": ""114.14"", ""SMILES"": ""C=CCOCC1CO1""}"
274,10.1002/cjce.25660,"N,N,N',N'-tetramethylethylenediamine",polymerization accelerator,23.8 μL TEMED was added during cryogel synthesis.,"N,N,N',N'-tetramethylethylenediamine",0,"{""CID"": 8037, ""ConnectivitySMILES"": ""CN(C)CCN(C)C"", ""IUPACName"": ""N,N,N',N'-tetramethylethane-1,2-diamine"", ""InChIKey"": ""KWYHDKDOAIKMQN-UHFFFAOYSA-N"", ""MolecularFormula"": ""C6H16N2"", ""MolecularWeight"": ""116.20"", ""SMILES"": ""CN(C)CCN(C)C""}"
275,10.1002/cjce.25660,ammonium persulphate,polymerization initiator,100 μL APS (27.5% w/v) was added during cryogel synthesis.,ammonium persulfate,0,"{""CID"": 62648, ""ConnectivitySMILES"": ""[NH4+].[NH4+].[O-]S(=O)(=O)OOS(=O)(=O)[O-]"", ""IUPACName"": ""diazanium;sulfonatooxy sulfate"", ""InChIKey"": ""ROOXNKNUYICQNP-UHFFFAOYSA-N"", ""MolecularFormula"": ""H8N2O8S2"", ""MolecularWeight"": ""228.21"", ""SMILES"": ""[NH4+].[NH4+].[O-]S(=O)(=O)OOS(=O)(=O)[O-]""}"
276,10.1002/cjce.25660,cysteine,ion exchange ligand,Cryogels were functionalized with cysteine via the epoxy method and used for OPN protein adsorption.,cysteine,0,"{""CID"": 5862, ""ConnectivitySMILES"": ""C(C(C(=O)O)N)S"", ""IUPACName"": ""(2R)-2-amino-3-sulfanylpropanoic acid"", ""InChIKey"": ""XUJNEKJLAYXESH-REOHCLBHSA-N"", ""MolecularFormula"": ""C3H7NO2S"", ""MolecularWeight"": ""121.16"", ""SMILES"": ""C([C@@H](C(=O)O)N)S""}"
277,10.1002/cjce.25660,taurine,ion exchange ligand,Cryogels were functionalized with taurine via the epoxy method and used for OPN protein adsorption.,taurine,0,"{""CID"": 1123, ""ConnectivitySMILES"": ""C(CS(=O)(=O)O)N"", ""IUPACName"": ""2-aminoethanesulfonic acid"", ""InChIKey"": ""XOAAWQZATWQOTB-UHFFFAOYSA-N"", ""MolecularFormula"": ""C2H7NO3S"", ""MolecularWeight"": ""125.15"", ""SMILES"": ""C(CS(=O)(=O)O)N""}"
278,10.1002/cjce.25660,polyethyleneimine,ion exchange ligand,PEI was evaluated as a well-studied ion exchanger for cryogel functionalization.,polyethyleneimine,1,null
279,10.1002/cjce.25660,glutamic acid,ion exchange ligand,Glutamic acid functionalized cryogel showed the highest adsorption and was optimized.,glutamic acid,0,"{""CID"": 33032, ""ConnectivitySMILES"": ""C(CC(=O)O)C(C(=O)O)N"", ""IUPACName"": ""(2S)-2-aminopentanedioic acid"", ""InChIKey"": ""WHUUTDBJXJRKMK-VKHMYHEASA-N"", ""MolecularFormula"": ""C5H9NO4"", ""MolecularWeight"": ""147.13"", ""SMILES"": ""C(CC(=O)O)[C@@H](C(=O)O)N""}"
280,10.1002/cjce.25660,ammonium sulphate,functionalization buffer salt,Pure cryogels were immersed in 50 mL ammonium sulphate buffer solution (2.75 mol L-1; pH 9.5) containing ligand.,ammonium sulfate,0,"{""CID"": 6097028, ""ConnectivitySMILES"": ""[NH4+].[NH4+].[O-]S(=O)(=O)[O-]"", ""IUPACName"": ""diazanium;sulfate"", ""InChIKey"": ""BFNBIHQBYMNNAN-UHFFFAOYSA-N"", ""MolecularFormula"": ""H8N2O4S"", ""MolecularWeight"": ""132.14"", ""SMILES"": ""[NH4+].[NH4+].[O-]S(=O)(=O)[O-]""}"
281,10.1002/cjce.25660,sodium phosphate,adsorption buffer,Adsorption assays used sodium phosphate solution or buffer at 0.025 mol L-1.,sodium phosphate,1,"{""CID"": 21225609, ""ConnectivitySMILES"": ""[O-]P(=O)([O-])[O-].[Na+]"", ""IUPACName"": ""sodium phosphate"", ""InChIKey"": ""AJPJDKMHJJGVTQ-UHFFFAOYSA-K"", ""MolecularFormula"": ""NaO4P-2"", ""MolecularWeight"": ""117.961"", ""SMILES"": ""[O-]P(=O)([O-])[O-].[Na+]""}"
282,10.1002/cjce.25660,glutaraldehyde,listed material,Glutaraldehyde (50% v/v) was listed among purchased materials.,glutaraldehyde,0,"{""CID"": 3485, ""ConnectivitySMILES"": ""C(CC=O)CC=O"", ""IUPACName"": ""pentanedial"", ""InChIKey"": ""SXRSQZLOMIGNAQ-UHFFFAOYSA-N"", ""MolecularFormula"": ""C5H8O2"", ""MolecularWeight"": ""100.12"", ""SMILES"": ""C(CC=O)CC=O""}"
283,10.1002/cjce.25660,CuSO4,epoxy group density assay reagent,Pure cryogels were saturated with CuSO4 solution to determine epoxy group density.,copper sulfate,0,"{""CID"": 24462, ""ConnectivitySMILES"": ""[O-]S(=O)(=O)[O-].[Cu+2]"", ""IUPACName"": ""copper sulfate"", ""InChIKey"": ""ARUVKPQLZAKDPS-UHFFFAOYSA-L"", ""MolecularFormula"": ""CuO4S"", ""MolecularWeight"": ""159.61"", ""SMILES"": ""[O-]S(=O)(=O)[O-].[Cu+2]""}"
284,10.1002/cjce.25660,EDTA,epoxy group density assay eluent,Adsorbed Cu2+ ions were eluted by EDTA solution.,EDTA,0,"{""CID"": 6049, ""ConnectivitySMILES"": ""C(CN(CC(=O)O)CC(=O)O)N(CC(=O)O)CC(=O)O"", ""IUPACName"": ""2-[2-[bis(carboxymethyl)amino]ethyl-(carboxymethyl)amino]acetic acid"", ""InChIKey"": ""KCXVZYZYPLLWCC-UHFFFAOYSA-N"", ""MolecularFormula"": ""C10H16N2O8"", ""MolecularWeight"": ""292.24"", ""SMILES"": ""C(CN(CC(=O)O)CC(=O)O)N(CC(=O)O)CC(=O)O""}"
285,10.1002/cjce.25660,sodium chloride,ionic capacity assay reagent,Functionalized cryogels were contacted with 2.0 mol L-1 NaCl during ionic capacity determination.,sodium chloride,0,"{""CID"": 5234, ""ConnectivitySMILES"": ""[Na+].[Cl-]"", ""IUPACName"": ""sodium chloride"", ""InChIKey"": ""FAPWRFPIFSIZLT-UHFFFAOYSA-M"", ""MolecularFormula"": ""ClNa"", ""MolecularWeight"": ""58.44"", ""SMILES"": ""[Na+].[Cl-]""}"
286,10.3390/molecules27217304,1-vinyl-3-carbamoyl imidazole chloride,functional monomer,Used as functional monomer [VAMIM]Cl; can interact with BSA through imidazole ring and amide group.,1-vinyl-3-carbamoyl imidazole chloride,1,null
287,10.3390/molecules27217304,[VAMIM]Cl,functional ionic liquid monomer,"Functional monomer in MICM synthesis and source of ion-pair, hydrogen bond, and pi-pi interactions.",VAMIM chloride,1,null
288,10.3390/molecules27217304,sodium alginate,composite polymer and functional component,Added to form calcium alginate after ionic crosslinking; SA can also interact with protein to improve imprinting efficiency.,sodium alginate,0,null
289,10.3390/molecules27217304,calcium alginate,composite network,Formed by ionic crosslinking of sodium alginate with Ca2+ to enhance mechanical property.,calcium alginate,0,null
290,10.3390/molecules27217304,"N,N'-methylenebisacrylamide",covalent crosslinking agent,MBA was added during MICM synthesis as covalent cross-linking agent.,"N,N'-methylenebisacrylamide",0,"{""CID"": 8041, ""ConnectivitySMILES"": ""C=CC(=O)NCNC(=O)C=C"", ""IUPACName"": ""N-[(prop-2-enoylamino)methyl]prop-2-enamide"", ""InChIKey"": ""ZIUHHBKFKCYYJD-UHFFFAOYSA-N"", ""MolecularFormula"": ""C7H10N2O2"", ""MolecularWeight"": ""154.17"", ""SMILES"": ""C=CC(=O)NCNC(=O)C=C""}"
291,10.3390/molecules27217304,CaCl2,ionic crosslinker and adsorption medium salt,Membrane immersed in 5% CaCl2 to ionically crosslink for 2 h; 0.8% CaCl2 used during adsorption to avoid loss of Ca2+ ions.,calcium chloride,0,"{""CID"": 5284359, ""ConnectivitySMILES"": ""[Cl-].[Cl-].[Ca+2]"", ""IUPACName"": ""calcium dichloride"", ""InChIKey"": ""UXVMQQNJUSDDNG-UHFFFAOYSA-L"", ""MolecularFormula"": ""CaCl2"", ""MolecularWeight"": ""110.98"", ""SMILES"": ""[Cl-].[Cl-].[Ca+2]""}"
292,10.3390/molecules27217304,Ca2+,metal ion bridge,SA was ionically cross-linked by calcium ions to form calcium alginate chain.,calcium ion,0,"{""CID"": 271, ""ConnectivitySMILES"": ""[Ca+2]"", ""IUPACName"": ""calcium(2+)"", ""InChIKey"": ""BHPQYMZQTOCNFJ-UHFFFAOYSA-N"", ""MolecularFormula"": ""Ca+2"", ""MolecularWeight"": ""40.08"", ""SMILES"": ""[Ca+2]""}"
