Repository: sunyrain/PHA

# PHA Protein-Hydrogel Adsorption Dataset

Generated: 2026-07-05T11:36:45

## Scope

This curated package organizes literature-derived protein-hydrogel adsorption, binding, immobilization, antifouling, and related biointerface records extracted from the local PHA corpus.

The primary unit is one record:

`paper + hydrogel/sample + protein/mixture + experimental condition + measured outcome`

## Contents

- `data/sources.csv`: article-level metadata, extraction status, and curation decision.
- `data/records_flat.csv`: flattened record-level table with provenance, hydrogel, protein, condition, outcome, mechanism, and quality fields.

File: data/curated/pha_scientific_dataset_20260705/data/record_standardization.csv (part 3 of 37)
"record_id","doi","interaction_type","is_covalent_binding","experiment_mode_primary","experiment_mode_detail","application_context","comparable_target_class","model_ready","model_ready_blocker","manual_review_priority","q5_protein_evidence_flag","q5_triage_action","standardization_rules_version"
"PHA-4786668d47-009","10.1002/app.28241","physical_adsorption","no","immobilization","other","protein_immobilization","strong","True","ready","high","True","not_applicable","curated_release_20260707"
"PHA-4786668d47-010","10.1002/app.28241","physical_adsorption","no","immobilization","other","protein_immobilization","strong","True","ready","high","True","not_applicable","curated_release_20260707"
"PHA-4786668d47-011","10.1002/app.28241","physical_adsorption","no","immobilization","other","protein_immobilization","strong","True","ready","high","True","not_applicable","curated_release_20260707"
"PHA-4786668d47-012","10.1002/app.28241","physical_adsorption","no","immobilization","other","protein_immobilization","strong","True","ready","high","True","not_applicable","curated_release_20260707"
"PHA-4786668d47-013","10.1002/app.28241","physical_adsorption","no","immobilization","other","protein_immobilization","strong","True","ready","high","True","not_applicable","curated_release_20260707"
"PHA-4786668d47-014","10.1002/app.28241","physical_adsorption","no","immobilization","other","protein_immobilization","strong","True","ready","high","True","not_applicable","curated_release_20260707"
"PHA-4786668d47-015","10.1002/app.28241","physical_adsorption","no","immobilization","other","protein_immobilization","strong","True","ready","high","True","not_applicable","curated_release_20260707"
"PHA-4786668d47-016","10.1002/app.28241","physical_adsorption","no","immobilization","other","protein_immobilization","strong","True","ready","high","True","not_applicable","curated_release_20260707"
"PHA-4786668d47-017","10.1002/app.28241","physical_adsorption","no","immobilization","other","protein_immobilization","strong","True","ready","high","True","not_applicable","curated_release_20260707"
"PHA-4786668d47-018","10.1002/app.28241","physical_adsorption","no","immobilization","other","protein_immobilization","strong","True","ready","high","True","not_applicable","curated_release_20260707"
"PHA-4786668d47-019","10.1002/app.28241","physical_adsorption","no","immobilization","other","protein_immobilization","strong","True","ready","high","True","not_applicable","curated_release_20260707"
"PHA-4786668d47-020","10.1002/app.28241","physical_adsorption","no","immobilization","other","protein_immobilization","strong","True","ready","high","True","not_applicable","curated_release_20260707"
"PHA-e2e2219270-001","10.1002/app.28345","affinity_binding","no","column","other","purification","strong","True","ready","high","True","not_applicable","curated_release_20260707"
"PHA-e2e2219270-002","10.1002/app.28345","nonspecific_adsorption","no","column","other","biointerface_adsorption","strong","True","ready","high","True","not_applicable","curated_release_20260707"
"PHA-e2e2219270-003","10.1002/app.28345","affinity_binding","no","column","batch_adsorption_kinetics","mechanism_study","strong","True","ready","high","True","not_applicable","curated_release_20260707"
"PHA-e2e2219270-004","10.1002/app.28345","affinity_binding","no","column","other","biointerface_adsorption","strong","True","ready","high","True","not_applicable","curated_release_20260707"
"PHA-e2e2219270-005","10.1002/app.28345","affinity_binding","no","column","batch_adsorption_equilibrium","biointerface_adsorption","weak","False","not_strong_or_medium_comparable","medium","True","not_applicable","curated_release_20260707"
"PHA-e2e2219270-006","10.1002/app.28345","affinity_binding","no","column","other","purification","medium","True","ready","high","True","not_applicable","curated_release_20260707"
"PHA-e2e2219270-007","10.1002/app.28345","affinity_binding","no","column","other","purification","medium","True","ready","high","True","not_applicable","curated_release_20260707"
"PHA-059bae5661-001","10.1002/app.28539","physical_adsorption","no","immobilization","other","protein_immobilization","medium","True","ready","high","True","not_applicable","curated_release_20260707"
"PHA-b0de585cff-001","10.1002/app.29325","covalent_immobilization","yes","immobilization","protein_immobilization_activity","protein_immobilization","strong","True","ready","high","True","not_applicable","curated_release_20260707"
"PHA-b0de585cff-002","10.1002/app.29325","covalent_immobilization","yes","immobilization","protein_immobilization_activity","protein_immobilization","strong","True","ready","high","True","not_applicable","curated_release_20260707"
"PHA-b0de585cff-003","10.1002/app.29325","covalent_immobilization","yes","immobilization","protein_immobilization_activity","protein_immobilization","strong","True","ready","high","True","not_applicable","curated_release_20260707"
"PHA-b0de585cff-004","10.1002/app.29325","covalent_immobilization","yes","immobilization","protein_immobilization_activity","protein_immobilization","strong","True","ready","high","True","not_applicable","curated_release_20260707"
"PHA-b0de585cff-005","10.1002/app.29325","covalent_immobilization","yes","immobilization","other","protein_immobilization","strong","True","ready","high","True","not_applicable","curated_release_20260707"
"PHA-69eb366750-001","10.1002/app.29580","affinity_binding","no","batch","batch_adsorption_isotherm","mechanism_study","strong","True","ready","high","True","not_applicable","curated_release_20260707"
"PHA-69eb366750-002","10.1002/app.29580","affinity_binding","no","batch","batch_adsorption_isotherm","mechanism_study","strong","True","ready","high","True","not_applicable","curated_release_20260707"
"PHA-69eb366750-003","10.1002/app.29580","affinity_binding","no","batch","batch_adsorption_isotherm","mechanism_study","strong","True","ready","high","True","not_applicable","curated_release_20260707"
"PHA-69eb366750-004","10.1002/app.29580","affinity_binding","no","batch","batch_adsorption_isotherm","mechanism_study","strong","True","ready","high","True","not_applicable","curated_release_20260707"
"PHA-69eb366750-005","10.1002/app.29580","affinity_binding","no","surface","batch_adsorption_isotherm","mechanism_study","strong","True","ready","high","True","not_applicable","curated_release_20260707"
"PHA-44012a4e58-001","10.1002/app.31055","physical_adsorption","no","batch","batch_adsorption_equilibrium","biointerface_adsorption","strong","True","ready","high","True","not_applicable","curated_release_20260707"
"PHA-44012a4e58-002","10.1002/app.31055","physical_adsorption","no","batch","batch_adsorption_equilibrium","biointerface_adsorption","strong","True","ready","high","True","not_applicable","curated_release_20260707"
"PHA-44012a4e58-003","10.1002/app.31055","physical_adsorption","no","batch","batch_adsorption_equilibrium","biointerface_adsorption","strong","True","ready","high","True","not_applicable","curated_release_20260707"
"PHA-44012a4e58-004","10.1002/app.31055","physical_adsorption","no","batch","batch_adsorption_equilibrium","biointerface_adsorption","strong","True","ready","high","True","not_applicable","curated_release_20260707"
"PHA-44012a4e58-005","10.1002/app.31055","physical_adsorption","no","batch","batch_adsorption_equilibrium","biointerface_adsorption","strong","True","ready","high","True","not_applicable","curated_release_20260707"
"PHA-44012a4e58-006","10.1002/app.31055","physical_adsorption","no","batch","batch_adsorption_equilibrium","biointerface_adsorption","strong","True","ready","high","True","not_applicable","curated_release_20260707"
"PHA-2d75f20c25-001","10.1002/app.32061","selective_adsorption","no","surface","batch_adsorption_equilibrium","purification","strong","True","ready","high","True","not_applicable","curated_release_20260707"
"PHA-2d75f20c25-002","10.1002/app.32061","selective_adsorption","no","surface","other","biointerface_adsorption","medium","True","ready","high","True","not_applicable","curated_release_20260707"
"PHA-2d75f20c25-003","10.1002/app.32061","selective_adsorption","no","surface","other","biointerface_adsorption","medium","True","ready","high","True","not_applicable","curated_release_20260707"
"PHA-2d75f20c25-004","10.1002/app.32061","selective_adsorption","no","surface","other","mechanism_study","medium","True","ready","high","True","not_applicable","curated_release_20260707"
"PHA-2d75f20c25-005","10.1002/app.32061","selective_adsorption","no","surface","batch_adsorption_kinetics","mechanism_study","not_comparable","False","not_strong_or_medium_comparable;missing_or_unnormalizable_unit","medium","True","not_applicable","curated_release_20260707"
"PHA-25483e94cb-001","10.1002/app.33283","physical_adsorption","no","batch","batch_adsorption_equilibrium","purification","medium","True","ready","high","True","not_applicable","curated_release_20260707"
"PHA-25483e94cb-002","10.1002/app.33283","physical_adsorption","no","batch","batch_adsorption_equilibrium","purification","medium","False","low_source_quality","high","True","not_applicable","curated_release_20260707"
"PHA-25483e94cb-003","10.1002/app.33283","physical_adsorption","no","batch","batch_adsorption_equilibrium","purification","medium","True","ready","high","True","not_applicable","curated_release_20260707"
"PHA-25483e94cb-004","10.1002/app.33283","unknown","unclear","batch","batch_adsorption_equilibrium","purification","weak","False","not_strong_or_medium_comparable;missing_or_unnormalizable_unit;low_source_quality","medium","True","not_applicable","curated_release_20260707"
"PHA-25483e94cb-005","10.1002/app.33283","unknown","unclear","batch","batch_adsorption_equilibrium","purification","medium","False","missing_or_unnormalizable_unit;low_source_quality","high","True","not_applicable","curated_release_20260707"
"PHA-5ad4935034-001","10.1002/app.33960","physical_adsorption","no","surface","static_incubation","biointerface_adsorption","strong","True","ready","high","True","not_applicable","curated_release_20260707"
"PHA-5ad4935034-002","10.1002/app.33960","physical_adsorption","no","surface","static_incubation","biointerface_adsorption","strong","True","ready","high","True","not_applicable","curated_release_20260707"
"PHA-5ad4935034-003","10.1002/app.33960","physical_adsorption","no","surface","static_incubation","biointerface_adsorption","strong","True","ready","high","True","not_applicable","curated_release_20260707"
"PHA-5ad4935034-004","10.1002/app.33960","physical_adsorption","no","surface","static_incubation","biointerface_adsorption","strong","True","ready","high","True","not_applicable","curated_release_20260707"
"PHA-5ad4935034-005","10.1002/app.33960","physical_adsorption","no","surface","static_incubation","biointerface_adsorption","strong","True","ready","high","True","not_applicable","curated_release_20260707"
"PHA-5ad4935034-006","10.1002/app.33960","physical_adsorption","no","surface","static_incubation","biointerface_adsorption","strong","True","ready","high","True","not_applicable","curated_release_20260707"
"PHA-5ad4935034-007","10.1002/app.33960","physical_adsorption","no","surface","static_incubation","biointerface_adsorption","strong","True","ready","high","True","not_applicable","curated_release_20260707"
"PHA-52fd4ea99e-001","10.1002/app.34263","selective_adsorption","no","surface","batch_adsorption_equilibrium","mechanism_study","medium","True","ready","high","True","not_applicable","curated_release_20260707"
"PHA-52fd4ea99e-002","10.1002/app.34263","selective_adsorption","no","surface","batch_adsorption_equilibrium","mechanism_study","medium","True","ready","high","True","not_applicable","curated_release_20260707"
"PHA-52fd4ea99e-003","10.1002/app.34263","selective_adsorption","no","surface","batch_adsorption_equilibrium","mechanism_study","medium","True","ready","high","True","not_applicable","curated_release_20260707"
"PHA-52fd4ea99e-004","10.1002/app.34263","selective_adsorption","no","surface","batch_adsorption_equilibrium","mechanism_study","medium","True","ready","high","True","not_applicable","curated_release_20260707"
"PHA-52fd4ea99e-005","10.1002/app.34263","selective_adsorption","no","batch","batch_adsorption_kinetics","mechanism_study","weak","False","not_strong_or_medium_comparable","high","True","not_applicable","curated_release_20260707"
"PHA-52fd4ea99e-006","10.1002/app.34263","selective_adsorption","no","batch","batch_adsorption_kinetics","mechanism_study","weak","False","not_strong_or_medium_comparable","high","True","not_applicable","curated_release_20260707"
"PHA-52fd4ea99e-007","10.1002/app.34263","selective_adsorption","no","batch","batch_adsorption_kinetics","mechanism_study","weak","False","not_strong_or_medium_comparable","high","True","not_applicable","curated_release_20260707"
"PHA-52fd4ea99e-008","10.1002/app.34263","selective_adsorption","no","batch","batch_adsorption_kinetics","mechanism_study","weak","False","not_strong_or_medium_comparable","high","True","not_applicable","curated_release_20260707"
"PHA-52fd4ea99e-009","10.1002/app.34263","selective_adsorption","no","batch","batch_adsorption_kinetics","mechanism_study","strong","True","ready","high","True","not_applicable","curated_release_20260707"
"PHA-52fd4ea99e-010","10.1002/app.34263","selective_adsorption","no","batch","batch_adsorption_kinetics","mechanism_study","strong","True","ready","high","True","not_applicable","curated_release_20260707"
"PHA-52fd4ea99e-011","10.1002/app.34263","selective_adsorption","no","batch","batch_adsorption_kinetics","mechanism_study","strong","True","ready","high","True","not_applicable","curated_release_20260707"
"PHA-52fd4ea99e-012","10.1002/app.34263","selective_adsorption","no","batch","batch_adsorption_kinetics","mechanism_study","strong","True","ready","high","True","not_applicable","curated_release_20260707"
"PHA-52fd4ea99e-013","10.1002/app.34263","selective_adsorption","no","batch","batch_adsorption_kinetics","mechanism_study","strong","True","ready","high","True","not_applicable","curated_release_20260707"
"PHA-52fd4ea99e-014","10.1002/app.34263","selective_adsorption","no","surface","other","purification","medium","False","missing_key_experiment_condition","high","True","not_applicable","curated_release_20260707"
"PHA-46e82a564d-001","10.1002/app.34911","covalent_immobilization","yes","hemocompatibility","other","protein_immobilization","medium","True","ready","high","True","not_applicable","curated_release_20260707"
"PHA-46e82a564d-002","10.1002/app.34911","covalent_immobilization","yes","hemocompatibility","other","protein_immobilization","medium","True","ready","high","True","not_applicable","curated_release_20260707"
"PHA-46e82a564d-003","10.1002/app.34911","covalent_immobilization","yes","hemocompatibility","other","protein_immobilization","medium","True","ready","high","True","not_applicable","curated_release_20260707"
"PHA-46e82a564d-004","10.1002/app.34911","covalent_immobilization","yes","hemocompatibility","other","protein_immobilization","medium","True","ready","high","True","not_applicable","curated_release_20260707"
"PHA-46e82a564d-005","10.1002/app.34911","covalent_immobilization","yes","hemocompatibility","other","protein_immobilization","medium","True","ready","high","True","not_applicable","curated_release_20260707"
"PHA-46e82a564d-006","10.1002/app.34911","covalent_immobilization","yes","hemocompatibility","other","protein_immobilization","not_comparable","False","not_strong_or_medium_comparable","high","True","not_applicable","curated_release_20260707"
"PHA-46e82a564d-007","10.1002/app.34911","covalent_immobilization","yes","hemocompatibility","other","protein_immobilization","not_comparable","False","not_strong_or_medium_comparable","high","True","not_applicable","curated_release_20260707"
"PHA-b5809c7cbc-001","10.1002/app.35687","physical_adsorption","no","hemocompatibility","other","hemocompatibility","strong","True","ready","high","True","not_applicable","curated_release_20260707"
"PHA-b5809c7cbc-002","10.1002/app.35687","physical_adsorption","no","hemocompatibility","other","hemocompatibility","strong","True","ready","high","True","not_applicable","curated_release_20260707"
"PHA-b5809c7cbc-003","10.1002/app.35687","physical_adsorption","no","surface","other","biointerface_adsorption","strong","True","ready","high","True","not_applicable","curated_release_20260707"
"PHA-cce6cbd182-001","10.1002/app.37730","selective_adsorption","no","hemocompatibility","batch_adsorption_equilibrium","purification","medium","True","ready","high","True","not_applicable","curated_release_20260707"
"PHA-cce6cbd182-002","10.1002/app.37730","selective_adsorption","no","surface","batch_adsorption_equilibrium","mechanism_study","medium","True","ready","high","True","not_applicable","curated_release_20260707"
"PHA-cce6cbd182-003","10.1002/app.37730","selective_adsorption","no","surface","batch_adsorption_equilibrium","mechanism_study","not_comparable","False","not_strong_or_medium_comparable","high","True","not_applicable","curated_release_20260707"
"PHA-cce6cbd182-004","10.1002/app.37730","entrapment","no","surface","other","purification","medium","True","ready","high","True","not_applicable","curated_release_20260707"
"PHA-cce6cbd182-005","10.1002/app.37730","selective_adsorption","no","column","other","purification","medium","True","ready","high","True","not_applicable","curated_release_20260707"
"PHA-cce6cbd182-006","10.1002/app.37730","selective_adsorption","no","surface","batch_adsorption_kinetics","purification","not_comparable","False","not_strong_or_medium_comparable;missing_or_unnormalizable_unit;low_source_quality","low","True","not_applicable","curated_release_20260707"
"PHA-cce6cbd182-007","10.1002/app.37730","covalent_immobilization","yes","surface","batch_adsorption_equilibrium","protein_immobilization","not_comparable","False","not_strong_or_medium_comparable;missing_or_unnormalizable_unit","medium","True","not_applicable","curated_release_20260707"
"PHA-cce6cbd182-008","10.1002/app.37730","selective_adsorption","no","surface","batch_adsorption_equilibrium","purification","not_comparable","False","not_strong_or_medium_comparable;missing_or_unnormalizable_unit;low_source_quality","low","True","not_applicable","curated_release_20260707"
"PHA-fe065afe93-001","10.1002/app.37992","covalent_immobilization","yes","immobilization","other","protein_immobilization","not_comparable","False","not_strong_or_medium_comparable;missing_or_unnormalizable_unit;low_source_quality","medium","False","not_applicable","curated_release_20260707"
"PHA-fe065afe93-002","10.1002/app.37992","covalent_immobilization","yes","immobilization","other","protein_immobilization","not_comparable","False","not_strong_or_medium_comparable;missing_or_unnormalizable_unit;low_source_quality","medium","False","not_applicable","curated_release_20260707"
"PHA-fe065afe93-003","10.1002/app.37992","covalent_immobilization","yes","immobilization","other","protein_immobilization","not_comparable","False","not_strong_or_medium_comparable;missing_or_unnormalizable_unit;low_source_quality","medium","False","not_applicable","curated_release_20260707"
"PHA-fe065afe93-004","10.1002/app.37992","covalent_immobilization","yes","immobilization","other","protein_immobilization","not_comparable","False","not_strong_or_medium_comparable;missing_or_unnormalizable_unit;low_source_quality","medium","False","not_applicable","curated_release_20260707"
"PHA-fe065afe93-005","10.1002/app.37992","covalent_immobilization","yes","immobilization","other","protein_immobilization","not_comparable","False","not_strong_or_medium_comparable;missing_or_unnormalizable_unit;low_source_quality","medium","False","not_applicable","curated_release_20260707"
"PHA-fe065afe93-006","10.1002/app.37992","covalent_immobilization","yes","immobilization","other","protein_immobilization","not_comparable","False","not_strong_or_medium_comparable","medium","False","not_applicable","curated_release_20260707"
"PHA-fe065afe93-007","10.1002/app.37992","covalent_immobilization","yes","immobilization","other","protein_immobilization","not_comparable","False","not_strong_or_medium_comparable;missing_or_unnormalizable_unit;low_source_quality","medium","False","not_applicable","curated_release_20260707"
"PHA-bca3d7ba89-001","10.1002/app.39635","covalent_immobilization","yes","other","other","protein_immobilization","weak","False","not_strong_or_medium_comparable","medium","True","not_applicable","curated_release_20260707"
"PHA-bca3d7ba89-002","10.1002/app.39635","covalent_immobilization","yes","other","other","protein_immobilization","weak","False","not_strong_or_medium_comparable","medium","True","not_applicable","curated_release_20260707"
"PHA-bca3d7ba89-003","10.1002/app.39635","covalent_immobilization","yes","other","other","protein_immobilization","weak","False","not_strong_or_medium_comparable","medium","True","not_applicable","curated_release_20260707"
"PHA-bca3d7ba89-004","10.1002/app.39635","covalent_immobilization","yes","other","other","protein_immobilization","weak","False","not_strong_or_medium_comparable","medium","True","not_applicable","curated_release_20260707"
"PHA-bca3d7ba89-005","10.1002/app.39635","covalent_immobilization","yes","other","other","protein_immobilization","weak","False","not_strong_or_medium_comparable;missing_or_unnormalizable_unit","medium","True","not_applicable","curated_release_20260707"
"PHA-1c67634634-001","10.1002/app.39727","affinity_binding","no","column","other","purification","strong","True","ready","high","True","not_applicable","curated_release_20260707"
"PHA-1c67634634-002","10.1002/app.39727","affinity_binding","no","column","other","purification","strong","True","ready","high","True","not_applicable","curated_release_20260707"
"PHA-1c67634634-003","10.1002/app.39727","physical_adsorption","no","column","other","purification","weak","False","not_strong_or_medium_comparable;missing_or_unnormalizable_unit","medium","True","not_applicable","curated_release_20260707"
"PHA-1c67634634-004","10.1002/app.39727","unknown","unclear","column","fluorescence_surface_quantification","other","not_comparable","False","not_strong_or_medium_comparable","medium","True","not_applicable","curated_release_20260707"
"PHA-1c67634634-005","10.1002/app.39727","unknown","unclear","column","fluorescence_surface_quantification","other","not_comparable","False","not_strong_or_medium_comparable","medium","True","not_applicable","curated_release_20260707"
"PHA-5b50bdf1a6-001","10.1002/app.39816","antifouling_low_adsorption","no","biofouling","other","antifouling","strong","True","ready","high","True","keep","curated_release_20260707"
"PHA-5b50bdf1a6-002","10.1002/app.39816","antifouling_low_adsorption","no","biofouling","other","antifouling","strong","True","ready","high","True","keep","curated_release_20260707"
"PHA-5b50bdf1a6-003","10.1002/app.39816","protein_fouling","no","biofouling","other","antifouling","strong","True","ready","high","True","keep","curated_release_20260707"
"PHA-5b50bdf1a6-004","10.1002/app.39816","protein_fouling","no","biofouling","other","antifouling","strong","True","ready","high","True","keep","curated_release_20260707"
"PHA-56488cdce9-001","10.1002/app.40098","unknown","unclear","surface","batch_adsorption_equilibrium","mechanism_study","strong","True","ready","high","True","not_applicable","curated_release_20260707"
"PHA-56488cdce9-002","10.1002/app.40098","unknown","unclear","surface","batch_adsorption_equilibrium","other","strong","True","ready","high","True","not_applicable","curated_release_20260707"
"PHA-56488cdce9-003","10.1002/app.40098","entrapment","no","surface","other","protein_immobilization","medium","True","ready","high","True","not_applicable","curated_release_20260707"
"PHA-56488cdce9-004","10.1002/app.40098","entrapment","no","surface","other","protein_immobilization","medium","True","ready","high","True","not_applicable","curated_release_20260707"
"PHA-c5659250c7-001","10.1002/app.40323","selective_adsorption","no","surface","other","biointerface_adsorption","weak","False","not_strong_or_medium_comparable;missing_or_unnormalizable_unit","low","True","not_applicable","curated_release_20260707"
"PHA-c5659250c7-002","10.1002/app.40323","selective_adsorption","no","surface","other","biointerface_adsorption","weak","False","not_strong_or_medium_comparable","low","True","not_applicable","curated_release_20260707"
"PHA-c5659250c7-003","10.1002/app.40323","selective_adsorption","no","surface","other","biointerface_adsorption","weak","False","not_strong_or_medium_comparable;missing_or_unnormalizable_unit","low","True","not_applicable","curated_release_20260707"
"PHA-c5659250c7-004","10.1002/app.40323","selective_adsorption","no","surface","other","biointerface_adsorption","medium","True","ready","high","True","not_applicable","curated_release_20260707"
"PHA-c5659250c7-005","10.1002/app.40323","selective_adsorption","no","surface","other","biointerface_adsorption","weak","False","not_strong_or_medium_comparable;missing_or_unnormalizable_unit","low","True","not_applicable","curated_release_20260707"
"PHA-c5659250c7-006","10.1002/app.40323","selective_adsorption","no","surface","other","biointerface_adsorption","weak","False","not_strong_or_medium_comparable;missing_or_unnormalizable_unit","low","True","not_applicable","curated_release_20260707"
"PHA-c5659250c7-007","10.1002/app.40323","covalent_immobilization","yes","surface","other","protein_immobilization","weak","False","not_strong_or_medium_comparable;missing_or_unnormalizable_unit;low_source_quality","medium","True","not_applicable","curated_release_20260707"
"PHA-c5659250c7-008","10.1002/app.40323","selective_adsorption","no","surface","other","biointerface_adsorption","weak","False","not_strong_or_medium_comparable;missing_or_unnormalizable_unit;low_source_quality","low","True","not_applicable","curated_release_20260707"
"PHA-c5659250c7-009","10.1002/app.40323","selective_adsorption","no","surface","other","biointerface_adsorption","weak","False","not_strong_or_medium_comparable;missing_or_unnormalizable_unit","low","True","not_applicable","curated_release_20260707"
"PHA-d159b3f040-001","10.1002/app.41041","physical_adsorption","no","surface","other","biointerface_adsorption","strong","True","ready","high","True","not_applicable","curated_release_20260707"
"PHA-d159b3f040-002","10.1002/app.41041","antifouling_low_adsorption","no","surface","other","antifouling","strong","True","ready","high","True","keep","curated_release_20260707"
"PHA-d159b3f040-003","10.1002/app.41041","antifouling_low_adsorption","no","surface","other","antifouling","strong","True","ready","high","True","keep","curated_release_20260707"
"PHA-3bc1607dc1-001","10.1002/app.41366","selective_adsorption","no","surface","other","biointerface_adsorption","strong","True","ready","high","True","not_applicable","curated_release_20260707"
"PHA-3bc1607dc1-002","10.1002/app.41366","selective_adsorption","no","surface","other","biointerface_adsorption","strong","True","ready","high","True","not_applicable","curated_release_20260707"
"PHA-3bc1607dc1-003","10.1002/app.41366","selective_adsorption","no","surface","other","biointerface_adsorption","medium","True","ready","high","True","not_applicable","curated_release_20260707"
"PHA-3bc1607dc1-004","10.1002/app.41366","selective_adsorption","no","surface","other","biointerface_adsorption","medium","True","ready","high","True","not_applicable","curated_release_20260707"
"PHA-89dc015e63-001","10.1002/app.41537","physical_adsorption","no","batch","batch_adsorption_equilibrium","biointerface_adsorption","strong","True","ready","high","True","not_applicable","curated_release_20260707"
"PHA-89dc015e63-002","10.1002/app.41537","physical_adsorption","no","batch","batch_adsorption_equilibrium","biointerface_adsorption","strong","True","ready","high","True","not_applicable","curated_release_20260707"
"PHA-89dc015e63-003","10.1002/app.41537","physical_adsorption","no","batch","batch_adsorption_equilibrium","biointerface_adsorption","strong","True","ready","high","True","not_applicable","curated_release_20260707"
"PHA-89dc015e63-004","10.1002/app.41537","physical_adsorption","no","batch","batch_adsorption_equilibrium","biointerface_adsorption","strong","True","ready","high","True","not_applicable","curated_release_20260707"
"PHA-5c9759739f-001","10.1002/app.42880","selective_adsorption","no","column","batch_adsorption_isotherm","mechanism_study","strong","True","ready","high","True","not_applicable","curated_release_20260707"
"PHA-5c9759739f-002","10.1002/app.42880","selective_adsorption","no","column","batch_adsorption_isotherm","mechanism_study","strong","True","ready","high","True","not_applicable","curated_release_20260707"
"PHA-5c9759739f-003","10.1002/app.42880","affinity_binding","no","column","batch_adsorption_isotherm","mechanism_study","strong","True","ready","high","True","not_applicable","curated_release_20260707"
"PHA-5c9759739f-004","10.1002/app.42880","affinity_binding","no","column","batch_adsorption_isotherm","mechanism_study","strong","True","ready","high","True","not_applicable","curated_release_20260707"
"PHA-5c9759739f-005","10.1002/app.42880","selective_adsorption","no","column","batch_adsorption_equilibrium","biointerface_adsorption","strong","True","ready","high","True","not_applicable","curated_release_20260707"
"PHA-5c9759739f-006","10.1002/app.42880","selective_adsorption","no","column","batch_adsorption_equilibrium","biointerface_adsorption","strong","True","ready","high","True","not_applicable","curated_release_20260707"
"PHA-5c9759739f-007","10.1002/app.42880","selective_adsorption","no","column","column_breakthrough","purification","strong","True","ready","high","True","not_applicable","curated_release_20260707"
"PHA-5c9759739f-008","10.1002/app.42880","selective_adsorption","no","column","column_breakthrough","purification","strong","True","ready","high","True","not_applicable","curated_release_20260707"
"PHA-5c9759739f-009","10.1002/app.42880","selective_adsorption","no","column","other","purification","medium","True","ready","high","True","not_applicable","curated_release_20260707"
"PHA-159f2d3147-001","10.1002/app.43478","covalent_immobilization","yes","batch","batch_adsorption_equilibrium","protein_immobilization","strong","True","ready","high","True","not_applicable","curated_release_20260707"
"PHA-159f2d3147-002","10.1002/app.43478","covalent_immobilization","yes","batch","batch_adsorption_equilibrium","protein_immobilization","strong","True","ready","high","True","not_applicable","curated_release_20260707"
"PHA-159f2d3147-003","10.1002/app.43478","covalent_immobilization","yes","batch","batch_adsorption_equilibrium","protein_immobilization","strong","True","ready","high","True","not_applicable","curated_release_20260707"
"PHA-159f2d3147-004","10.1002/app.43478","covalent_immobilization","yes","batch","batch_adsorption_equilibrium","protein_immobilization","not_comparable","False","not_strong_or_medium_comparable;missing_or_unnormalizable_unit","medium","True","not_applicable","curated_release_20260707"
"PHA-159f2d3147-005","10.1002/app.43478","covalent_immobilization","yes","batch","batch_adsorption_equilibrium","protein_immobilization","not_comparable","False","not_strong_or_medium_comparable;missing_or_unnormalizable_unit","medium","True","not_applicable","curated_release_20260707"
"PHA-159f2d3147-006","10.1002/app.43478","covalent_immobilization","yes","batch","batch_adsorption_equilibrium","protein_immobilization","strong","True","ready","high","True","not_applicable","curated_release_20260707"
"PHA-f75779ca82-001","10.1002/app.43784","physical_adsorption","no","batch","batch_adsorption_isotherm","mechanism_study","strong","True","ready","high","True","not_applicable","curated_release_20260707"
"PHA-f75779ca82-002","10.1002/app.43784","entrapment","no","other","other","protein_immobilization","strong","True","ready","high","True","not_applicable","curated_release_20260707"
"PHA-f75779ca82-003","10.1002/app.43784","physical_adsorption","no","other","other","biointerface_adsorption","not_comparable","False","not_strong_or_medium_comparable","medium","True","not_applicable","curated_release_20260707"
"PHA-0bdff28a6f-001","10.1002/app.43851","covalent_immobilization","yes","hemocompatibility","other","protein_immobilization","medium","False","missing_key_experiment_condition","high","True","not_applicable","curated_release_20260707"
"PHA-0bdff28a6f-002","10.1002/app.43851","selective_adsorption","no","surface","other","biointerface_adsorption","medium","False","missing_key_experiment_condition","high","True","not_applicable","curated_release_20260707"
"PHA-0bdff28a6f-003","10.1002/app.43851","selective_adsorption","no","surface","other","biointerface_adsorption","medium","False","missing_key_experiment_condition","high","True","not_applicable","curated_release_20260707"
"PHA-0bdff28a6f-004","10.1002/app.43851","selective_adsorption","no","hemocompatibility","other","hemocompatibility","medium","False","missing_key_experiment_condition","high","True","not_applicable","curated_release_20260707"
"PHA-0bdff28a6f-005","10.1002/app.43851","selective_adsorption","no","surface","batch_adsorption_kinetics","mechanism_study","not_comparable","False","not_strong_or_medium_comparable","high","True","not_applicable","curated_release_20260707"
"PHA-0bdff28a6f-006","10.1002/app.43851","selective_adsorption","no","hemocompatibility","other","hemocompatibility","not_comparable","False","missing_key_experiment_condition;not_strong_or_medium_comparable;missing_or_unnormalizable_unit;low_source_quality","medium","True","not_applicable","curated_release_20260707"
"PHA-220ec0c91f-001","10.1002/app.44846","entrapment","no","batch","fluorescence_surface_quantification","protein_immobilization","strong","True","ready","high","True","not_applicable","curated_release_20260707"
"PHA-220ec0c91f-002","10.1002/app.44846","entrapment","no","batch","fluorescence_surface_quantification","purification","medium","True","ready","high","True","not_applicable","curated_release_20260707"
"PHA-99ed047a8e-001","10.1002/app.46740","selective_adsorption","no","surface","batch_adsorption_equilibrium","biointerface_adsorption","strong","True","ready","high","True","not_applicable","curated_release_20260707"
"PHA-99ed047a8e-002","10.1002/app.46740","selective_adsorption","no","surface","batch_adsorption_equilibrium","biointerface_adsorption","strong","True","ready","high","True","not_applicable","curated_release_20260707"
"PHA-99ed047a8e-003","10.1002/app.46740","selective_adsorption","no","surface","batch_adsorption_equilibrium","biointerface_adsorption","strong","True","ready","high","True","not_applicable","curated_release_20260707"
"PHA-99ed047a8e-004","10.1002/app.46740","selective_adsorption","no","surface","batch_adsorption_equilibrium","biointerface_adsorption","strong","True","ready","high","True","not_applicable","curated_release_20260707"
"PHA-99ed047a8e-005","10.1002/app.46740","selective_adsorption","no","surface","batch_adsorption_equilibrium","biointerface_adsorption","strong","True","ready","high","True","not_applicable","curated_release_20260707"
"PHA-99ed047a8e-006","10.1002/app.46740","selective_adsorption","no","surface","batch_adsorption_equilibrium","biointerface_adsorption","strong","True","ready","high","True","not_applicable","curated_release_20260707"
"PHA-99ed047a8e-007","10.1002/app.46740","selective_adsorption","no","surface","batch_adsorption_kinetics","mechanism_study","weak","False","not_strong_or_medium_comparable","medium","True","not_applicable","curated_release_20260707"
"PHA-99ed047a8e-008","10.1002/app.46740","selective_adsorption","no","surface","other","other","medium","True","ready","high","True","not_applicable","curated_release_20260707"
"PHA-99ed047a8e-009","10.1002/app.46740","selective_adsorption","no","surface","batch_adsorption_kinetics","mechanism_study","weak","False","not_strong_or_medium_comparable","medium","True","not_applicable","curated_release_20260707"
"PHA-99ed047a8e-010","10.1002/app.46740","selective_adsorption","no","surface","batch_adsorption_isotherm","mechanism_study","weak","False","not_strong_or_medium_comparable;missing_or_unnormalizable_unit","medium","True","not_applicable","curated_release_20260707"
"PHA-99ed047a8e-011","10.1002/app.46740","selective_adsorption","no","surface","other","biointerface_adsorption","medium","True","ready","high","True","not_applicable","curated_release_20260707"
"PHA-d3322c7d7b-001","10.1002/app.47099","protein_fouling","no","surface","batch_adsorption_equilibrium","biointerface_adsorption","medium","True","ready","high","True","not_applicable","curated_release_20260707"
"PHA-d3322c7d7b-002","10.1002/app.47099","protein_fouling","no","surface","batch_adsorption_equilibrium","mechanism_study","medium","True","ready","high","True","not_applicable","curated_release_20260707"
"PHA-d3322c7d7b-003","10.1002/app.47099","protein_fouling","no","surface","batch_adsorption_equilibrium","mechanism_study","medium","True","ready","high","True","not_applicable","curated_release_20260707"
"PHA-d3322c7d7b-004","10.1002/app.47099","protein_fouling","no","surface","batch_adsorption_equilibrium","mechanism_study","medium","True","ready","high","True","not_applicable","curated_release_20260707"
"PHA-d3322c7d7b-005","10.1002/app.47099","antifouling_low_adsorption","no","biofouling","surface_fouling_assay","purification","medium","True","ready","high","True","not_applicable","curated_release_20260707"
"PHA-2610f1301b-001","10.1002/app.47653","physical_adsorption","no","surface","other","biointerface_adsorption","strong","True","ready","high","True","not_applicable","curated_release_20260707"
"PHA-2610f1301b-002","10.1002/app.47653","antifouling_low_adsorption","no","biofouling","surface_fouling_assay","antifouling","strong","True","ready","high","True","keep","curated_release_20260707"
"PHA-d822fb1282-001","10.1002/app.47956","covalent_immobilization","yes","column","batch_adsorption_equilibrium","purification","strong","True","ready","high","True","not_applicable","curated_release_20260707"
"PHA-c7e525398d-001","10.1002/app.48507","covalent_immobilization","yes","column","other","purification","medium","True","ready","high","True","not_applicable","curated_release_20260707"
"PHA-c7e525398d-002","10.1002/app.48507","covalent_immobilization","yes","column","other","purification","medium","True","ready","high","True","not_applicable","curated_release_20260707"
"PHA-c7e525398d-003","10.1002/app.48507","covalent_immobilization","yes","column","other","purification","medium","True","ready","high","True","not_applicable","curated_release_20260707"
"PHA-c7e525398d-004","10.1002/app.48507","covalent_immobilization","yes","column","other","purification","medium","True","ready","high","True","not_applicable","curated_release_20260707"
"PHA-7d76e51884-001","10.1002/app.48655","affinity_binding","no","QCM_SPR","QCM_D","mechanism_study","weak","False","not_strong_or_medium_comparable","medium","True","not_applicable","curated_release_20260707"
"PHA-7d76e51884-002","10.1002/app.48655","affinity_binding","no","QCM_SPR","QCM_D","mechanism_study","weak","False","not_strong_or_medium_comparable","medium","True","not_applicable","curated_release_20260707"
"PHA-bbc12933fa-001","10.1002/app.52099","antifouling_low_adsorption","no","QCM_SPR","SPR_binding","antifouling","not_comparable","False","not_strong_or_medium_comparable;missing_or_unnormalizable_unit","medium","True","keep","curated_release_20260707"
"PHA-bbc12933fa-002","10.1002/app.52099","antifouling_low_adsorption","no","QCM_SPR","SPR_binding","antifouling","not_comparable","False","not_strong_or_medium_comparable;missing_or_unnormalizable_unit","medium","True","keep","curated_release_20260707"
"PHA-bbc12933fa-003","10.1002/app.52099","antifouling_low_adsorption","no","QCM_SPR","SPR_binding","antifouling","medium","True","ready","high","True","keep","curated_release_20260707"
