Repository: sunyrain/PHA

# PHA Protein-Hydrogel Adsorption Dataset

Generated: 2026-07-05T11:36:45

## Scope

This curated package organizes literature-derived protein-hydrogel adsorption, binding, immobilization, antifouling, and related biointerface records extracted from the local PHA corpus.

The primary unit is one record:

`paper + hydrogel/sample + protein/mixture + experimental condition + measured outcome`

## Contents

- `data/sources.csv`: article-level metadata, extraction status, and curation decision.
- `data/records_flat.csv`: flattened record-level table with provenance, hydrogel, protein, condition, outcome, mechanism, and quality fields.

File: data/curated/pha_scientific_dataset_20260705/data/special_fields.csv (part 3 of 55)
id,doi,field_name,field_value_json,why_special,evidence_text,suggested_table
204,10.1021/ac900676t,hydrogel_preparative_series,"""P(Cu+Lyz1-3), P(Lyz1-3), and P(Blank1-3) varied VBIDA+Cu(II) and/or lysozyme template amounts at 0.01, 0.02, and 0.03 mmol with NIPAAm 0.2008 g and AAm 0.0050 g.""",Design series captures chelate monomer/template loading scan but not every member has adsorption values in supplied context.,Table 1 lists preparative composition of different hydrogels.,hydrogel_design_space
205,10.1021/ac900676t,egg_white_lysozyme_abundance,"""approximately 3% of all proteins""",Real-sample target abundance contextualizes purification challenge.,The concentration of lysozyme in egg white is approximately 3% from all proteins.,sample_context
206,10.1021/ac900676t,VBIDA_synthesis,"{""melting_point_C"": "">200"", ""yield_pct"": 31}",Paper-specific synthesis information for the affinity monomer.,VBIDA product was obtained with yield 31% and mp > 200 C.,material_synthesis
207,10.1016/j.reactfunctpolym.2006.03.007,supermacroporous_blood_cell_handling_claim,"""10-100 um interconnected pores allow processing blood cells without blocking the column""",This is a hydrogel-format performance claim relevant to plasma/whole-blood bioseparations but not a scalar adsorption metric.,The large pore size of the cryogel makes it possible to process blood cells without blocking the column.,hydrogel_design_notes
208,10.1016/j.reactfunctpolym.2006.03.007,plasma_selectivity_composition,"""IgG 89.5%, fibrinogen 3.4%, albumin 5.9% of total adsorbed protein""","Reports competitive composition of adsorbed plasma proteins, useful for selectivity curation.",IgG adsorption ratio is around 89.5%... Fibrinogen and albumin adsorption ratios are 3.4% ... and 5.9%.,competitive_adsorption_summary
209,10.1016/j.reactfunctpolym.2006.03.007,ligand_stability_no_conA_release,"""No Con A release reported during NaCl desorption context""",Ligand leakage/stability affects reuse and biointerface quality but is not adsorption capacity.,there was no Con A release in this case which shows that Con A molecules are immobilized covalently,ligand_stability
210,10.1016/j.reactfunctpolym.2006.03.007,reuse_capacity_loss,"""2.0% IgG adsorption capacity decrease after 10 cycles""",Reusability is an important adsorbent performance metric distinct from single-pass adsorption.,After 10 repetitive binding-elution runs... IgG adsorption capacity decreased only 2.0% after 10 cycles.,adsorbent_reuse
211,10.1016/j.reactfunctpolym.2006.03.007,plasma_dilution_pH_inconsistency,"""Table 2 lists diluted plasma phosphate pH 6.5; methods text says 25 mM phosphate buffer containing 0.1 M NaCl at pH 7.4 before application.""",Condition conflict should be manually checked against the original article before modeling.,Table 2: phosphate pH: 6.5; methods: diluted with 25mM phosphate buffer containing 0.1M NaCl (pH 7.4).,curation_warnings
212,10.1002/jssc.201600992,template_removal_protocol,"""1.0 M NaCl for 48 h at room temperature until no measurable absorbance at 280 nm""",Template removal is central to generating protein C-specific cavities in the imprinted cryogel.,"1.0 M NaCl was used to remove template (i.e., protein C) from polymeric matrix, allowing a 48 h interaction period at room temperature until no measurable absorbance was recorded at 280 nm.",hydrogel_synthesis
213,10.1002/jssc.201600992,precomplex_recipe,"""protein C 15.0 mg dissolved in MAH-Cu2+ precomplex 5.0 mg containing purified water 1.0 mL; interaction for 4 h""",Protein-metal-ligand precomplex controls imprinting site formation.,The template containing complex was synthesized by dissolving protein C (15.0 mg) in MAH-Cu2+ precomplex (5.0 mg) containing purified water (1.0 mL) and allowing an interaction period of 4 h.,hydrogel_synthesis
214,10.1002/jssc.201600992,cryogel_macropore_content,"{""NIP_pct"": 73.1, ""PHEMA_pct"": 69.5, ""pcMIP_pct"": 74.8}",Macropore content describes cryogel flow-channel structure relevant to column adsorption.,"The extent of macropores was 69.5, 73.1, and 74.8% in the same order.",hydrogel_properties
215,10.1002/jssc.201600992,specific_surface_area,"{""NIP_m2_g"": 28.6, ""pcMIP_m2_g"": 31.5}",Surface area is reported for imprinted and nonimprinted cryogels and may affect adsorption.,"The specific surface areas were 31.5 and 28.6 m2/g for pcMIP and NIP, respectively.",hydrogel_properties
216,10.1002/jssc.201600992,protein_C_accessible_histidines,15,Provides mechanistic basis for Cu2+-histidine coordination affinity.,Protein C has 15 accessible surface histidine groups.,mechanism_annotations
217,10.1007/s11274-023-03697-y,PHema-Pba swelling_degree_pct,88.3,Hydrogel characterization parameter used to describe cryogel water uptake.,Table 1: PHema-Pba swelling degree 88.3%.,hydrogel_properties
218,10.1007/s11274-023-03697-y,PHema-Pba macroporosity_pct,72.0,Macroporosity is a key cryogel structural descriptor but not represented directly in the requested hydrogel_properties fields.,Table 1: PHema-Pba macroporosity 72.0%.,hydrogel_characterization
219,10.1007/s11274-023-03697-y,PHema-Pba polymerization_yield_pct,92.4,Synthesis yield is paper-specific material quality information.,Table 1: PHema-Pba yield 92.4%.,hydrogel_synthesis
220,10.1007/s11274-023-03697-y,PHema swelling_degree_pct,75,Control hydrogel characterization parameter.,Table 1: PHema swelling degree 75%.,hydrogel_properties
221,10.1007/s11274-023-03697-y,PHema macroporosity_pct,65,Control cryogel porosity descriptor.,Table 1: PHema macroporosity 65%.,hydrogel_characterization
222,10.1007/s11274-023-03697-y,BET_surface_area_m2_g,"{""PHema"": 17.6, ""PHema-Pba"": 17.8}",Specific surface area was reported but conflicts with abstract value of 14 m2/g.,"According to the BET analysis, the specific surface area of the synthesized cryogel was found to be 17.6 and 17.8 m2/g respectively. Abstract states surface area of the PHema-Pba cryogels was 14 m2/g.",hydrogel_characterization
223,10.1007/s11274-023-03697-y,pore_size_um,"""90-100""",Macropore size from SEM is important for cryogel chromatography performance.,The pore size is measured in approximately 90-100 μm sponge-like macroporous morphology.,hydrogel_properties
224,10.1007/s11274-023-03697-y,thermal_mass_loss_pct,"{""PHema"": 93.5, ""PHema-Pba"": 93.1}",Thermal characterization by TGA is outside adsorption schema but specific to material characterization.,"Total mass loss from room temperature to 750 °C was calculated as 93.5 and 93.1% for PHema and PHema-Pba cryogel, respectively.",hydrogel_characterization
225,10.1007/s11274-023-03697-y,internal_capacity_label_conflict,"""Fig. 7 paragraph states 15.2 mg/g for PHema and 1.2 mg/g for PHema-Pba, while abstract, conclusion, and Table 4 assign 15.2 mg/g to PHema-Pba.""",This affects control/comparator assignment and requires manual verification against original figure.,"The maximum Inv binding capacities were found to be 15.2 mg/g and 1.2 mg/g for PHema and PHema-Pba cryogels, respectively. Abstract: maximum Invertase binding of PHema-Pba cryogel was found as 15.2 mg/g.",quality_flags
226,10.1007/s11274-023-03697-y,elution_condition_conflict,"""Method reports 0.05 M phosphate buffer pH 9.0; Fig. 11 caption reports elution solution: 1 M pH 4.5 and pH: 9.""",Desorption conditions are internally inconsistent.,Phosphate buffer (0.05 M pH 9.0) was used as an elution agent. Fig. 11 caption: elution solution: 1 M pH 4.5... pH: 9.,quality_flags
227,10.1007/s12010-014-1454-5,immobilized_dye_density_CB_PHEMA,"""23 umol/g""",Ligand density is a material descriptor likely useful for adsorption modeling but not part of standard outcome fields.,"Densities of immobilized dye on CB-F3GA and AB-PHEMA cryogel discs were 23 and 52 umol/g, respectively.",hydrogel_properties_or_material_mentions
228,10.1007/s12010-014-1454-5,immobilized_dye_density_AB_PHEMA,"""52 umol/g""",Ligand density differs substantially between the two dye cryogels despite similar lysozyme capacities.,"Densities of immobilized dye on CB-F3GA and AB-PHEMA cryogel discs were 23 and 52 umol/g, respectively.",hydrogel_properties_or_material_mentions
229,10.1007/s12010-014-1454-5,no_dye_leakage,"""No dye leakage reported in 1.0 M KSCN elution buffer or other buffers used.""",Stability of immobilized affinity dye affects reuse and contamination risk.,"In addition, no dye leakage was reported in elution buffer (1.0 M KSCN) and in the other buffers used in this study.",quality_or_side_outcomes
230,10.1007/s12010-014-1454-5,reuse_cycle_count_discrepancy,"""Methods say six cycles; results/abstract say ten uses.""",Internal inconsistency affects interpretation of retained capacity.,Reusability of the dye immobilized cryogel discs was tested by repeating adsorption-desorption cycle six times using the same cryogel discs. Both types of cryogel discs can be used ten times with a decrease in lysozyme adsorption capacity less than 5 %.,quality
231,10.1007/s12010-014-1454-5,macropore_size,"""10-100 um""",Large interconnected pores are central to cryogel protein transport.,CB-PHEMA and AB-PHEMA cryogel discs have interconnected macropores ranging between 10 and 100 um in diameter.,hydrogel_properties
232,10.1038/s41467-025-58338-9,CAHB_Asp_contribution_pct,75.02,Molecular simulation apportions hydrogel-laccase H-bond formation by amino acid contribution.,"Asp contributed the largest fraction (75.02%), which is over 3.0-fold greater than the combined contributions from all other amino acids.",mechanism_simulation
233,10.1038/s41467-025-58338-9,CAHB_binding_energy_Asp,"""-124.01 kJ mol-1""",Quantitative calculated strength of the proposed charge-assisted hydrogen bond between hydrogel and laccase Asp residue.,"Strong CAHB formation (hydrogels-O-...H+...-OOC-laccase, -124.01 kJ mol-1) between -COOH groups on Asp and the -OH groups on Cellulose-CD-MMT hydrogels.",mechanism_simulation
234,10.1038/s41467-025-58338-9,hydrogel_laccase_delta_PZC,0.51,Author uses near-matched point of zero charge as the criterion for CAHB-driven assembly.,Strong CAHB occurring under the condition of |Delta PZC| < ~5.0 serves as the dominant driving force... as the |Delta PZC| between them is 0.51.,mechanism
235,10.1038/s41467-025-58338-9,Asp_hydrogel_delta_PZC,1.37,Residue-level CAHB criterion for Asp interaction with Cellulose-CD-MMT hydrogel.,CAHB formation... between -COOH groups on Asp and the -OH groups on Cellulose-CD-MMT hydrogels (|Delta PZC| = 1.37).,mechanism_simulation
236,10.1038/s41467-025-58338-9,assembled_laccase_Km_ABTS,"""0.2876 mmol L-1""",Shows retained or improved substrate affinity after protein-hydrogel assembly.,The assembled laccase has a greater affinity for the substrate ABTS (Km: 0.2876 mmol L-1) ... than the free laccase (Km: 0.6715 mmol L-1).,enzyme_activity
237,10.1038/s41467-025-58338-9,assembled_laccase_vmax_ABTS,"""0.4467 umol L-1 min-1""",Quantifies catalytic performance of the hydrogel-assembled enzyme.,The assembled laccase has a greater affinity for the substrate... and reaction rate (vmax: 0.4467 umol L-1 min-1) than the free laccase.,enzyme_activity
238,10.1038/s41467-025-58338-9,storage_activity_retention,"""95.9% after 30 days""",Important hydrogel-protein stability endpoint not directly an adsorption capacity.,"The assembled laccase maintained 95.9% activity after storage for 30 days, significantly higher than free laccase (57.0%).",stability
239,10.3390/polym11040622,BSA_conformation_CD_peak_ratio,"{""Tris_HCl_eluted_BSA_theta208_theta222"": 1.125, ""initial_BSA_theta208_theta222"": 1.116}",Protein conformation preservation is important for protein molecular imprinting but is not a direct adsorption metric.,"The peak ratio [θ]208/[θ]222 of initial BSA was 1.116, and the peak ratio of BSA eluted by Tris-HCl buffer solution was 1.125.",protein_conformation_controls
240,10.3390/polym11040622,template_elution_by_fluorescence,"""BSA-FITC fluorescence was very low after elution with Tris-HCl pH 7.4, indicating almost complete template elution.""",Template removal evidence supports imprinting quality but is qualitative.,"After a period of elution, the fluorescence intensity of BSA-imprinted CaAlg membrane became very low, and the fluorescence could hardly be seen under the fluorescence microscope.",template_removal_evidence
241,10.3390/polym11040622,swelling_stability_NaAlg_concentration,"""1.5 wt.% NaAlg membrane ruptured in NaCl swelling test; 2.5 wt.% NaAlg selected because swelling rate did not change significantly at higher NaAlg concentrations.""",Hydrogel swelling behavior influenced material selection but exact swelling values were not supplied.,"When the content of sodium alginate was 1.5 wt.%, the swelling resistance of the hydrogel soaked in sodium chloride was too poor and ruptured. When the concentration of NaAlg increased to 2.5 wt.%, the swelling rate of the hydrogel membrane did not change significantly with the concentration of NaAlg.",hydrogel_swelling_properties
242,10.3390/polym11040622,electrochemical_probe_solution,"""1.0 mmol/L [Fe(CN)6]3-/[Fe(CN)6]4- + 0.4 mol/L KCl + 0.1 mol/L Tris-HCl; scan rate 50 mV/s""",Electrochemical sensing conditions are relevant to BSA recognition but not directly adsorption capacity.,The buffer was 1.0 mmol/L−1 [Fe(CN)6]3−/[Fe(CN)6]4− + 0.4 mol/L−1 KCl + 0.1 mol/L−1 Tris-HCl. The scanning rate was 50 mV·s−1.,electrochemical_assay_conditions
243,10.1080/01496395.2012.662258,MAH_loading,"""113.7 µmol/g""",Ligand density is central to affinity adsorption but not part of standard outcome fields.,PHEMAH cryogel containing 113.7 µmol MAH/g was used in the purification of IgG from human plasma.,hydrogel_properties_or_material_design
244,10.1080/01496395.2012.662258,specific_surface_area_PHEMAH,"""38.6 m2/g""",Surface area characterizes the adsorbent and may influence protein adsorption.,PHEMAH cryogel had a specific surface area of 38.6 m2/g.,hydrogel_properties
245,10.1080/01496395.2012.662258,macroporosity_PHEMAH,"""88%""",Macroporosity is a key cryogel transport property.,Physicochemical properties table reports macroporosity of 88% for PHEMAH.,hydrogel_properties
246,10.1080/01496395.2012.662258,flow_resistance_PHEMAH,"""504 cm/h""",Flow property is relevant to column adsorption performance but not a standard adsorption outcome.,Table 1 reports flow resistance of 504 cm/h for PHEMAH.,hydrogel_column_properties
247,10.1080/01496395.2012.662258,blood_cell_processing,"""1 mL non-coagulated blood passed through column at 0.5 mL/min as homogeneous plug without substantial tailing""",Whole-blood plug passage is a biointerface/flow compatibility observation rather than direct adsorption capacity.,The pulse of blood applied on a PHEMAH cryogel column under isotonic conditions passes through the column as a homegeneous plug without substantial tailing.,biointerface_response
248,10.1080/01496395.2012.662258,cryogel_elasticity,"""compressed cryogel restored original size and shape within 1-2 s in water""",Mechanical recovery is a cryogel-specific property relevant to handling and flow operation.,"When the compressed a piece of cryogel was submerged in water, it restored its original size and shape within 1-2 s.",hydrogel_properties
249,10.1016/j.msec.2015.03.059,MIPC_BET_surface_area,"""34.2 m2/g""",Imprinted cryogel had higher surface area than non-imprinted control.,Specific surface area for imprinted cryogel was 34.2m2/g while the value was 21.3m2/g for non-imprinted cryogel.,hydrogel_characterization
250,10.1016/j.msec.2015.03.059,NIPC_BET_surface_area,"""21.3 m2/g""",Comparator surface area for non-imprinted cryogel.,Specific surface area for imprinted cryogel was 34.2m2/g while the value was 21.3m2/g for non-imprinted cryogel.,hydrogel_characterization
251,10.1016/j.msec.2015.03.059,MIPC_pore_volume_and_diameter,"""33.3 mm3/g pore volume; 37.2 A pore diameter""",BET-derived pore properties for imprinted cryogel.,"Table 1: MIPC area 34.2 m2/g, pore volume 33.3 mm3/g, pore diameter 37.2 A.",hydrogel_characterization
252,10.1016/j.msec.2015.03.059,SEM_macropore_range,"""10-100 um""",Macroporous cryogel morphology supports convective transport.,The macropores in the range of 10–100μm were homogeneously distributed for both cryogels.,hydrogel_characterization
253,10.1016/j.msec.2015.03.059,MIPC_swelling_and_macroporosity,"""794% swelling ratio; 71% macroporosity""",Hydrogel physical properties tied to adsorption performance.,Table 2: MIPC swelling ratio 794%; macroporosity 71%.,hydrogel_characterization
254,10.1016/j.msec.2015.03.059,NIPC_swelling_and_macroporosity,"""770% swelling ratio; 62% macroporosity""",Comparator hydrogel physical properties.,Table 2: NIPC swelling ratio 770%; macroporosity 62%.,hydrogel_characterization
255,10.1016/j.msec.2015.03.059,equilibrium_time,"""50 min""",Fast adsorption kinetics attributed to macroporous cryogel structure.,"The equilibrium was achieved after 50min, proving the potential or efficiency of adsorbent for IgG adsorption.",adsorption_kinetics
256,10.1016/j.msec.2015.03.059,kinetic_model,"""pseudo-second-order""",Reported kinetic model indicates chemical bonding to specific sites.,The analysis of resulting values confirmed that the best model to describe adsorption kinetics was pseudo-second order model.,adsorption_kinetics
257,10.1016/j.msec.2015.03.059,desorption_agent,"""0.5 M NaCl""",Salt desorption enabled reuse and over 90% desorption.,The desorption ratio was over 90% when 0.5M NaCl desorption agent was used.,desorption_reuse
258,10.1016/j.msec.2015.03.059,plasma_albumin_coadsorption,"""IgG and albumin bands observed after desorption""",Shows selectivity was incomplete in complex plasma despite IgG removal.,"After desorption (Lane 3), the bands stemmed from IgG and albumin molecules were clearly seen, which confirmed simultaneous adsorption of IgG and albumin.",complex_matrix_adsorption
259,10.1007/s10895-014-1450-8,label_interference_summary,"""Labeled proteins showed higher sorption than unlabeled proteins for all labeled cases; most were less than 2-fold higher, but labeled BSA in hydrophobic/silicone-containing hydrogels reached up to about 10-fold.""","The study's main finding is that fluorescent labels can change hydrogel protein sorption, creating assay bias.","Abstract and conclusions report mostly smaller label effects, with much larger BSA effects in more hydrophobic silicone materials.",label_effect_summary
260,10.1007/s10895-014-1450-8,surface_vs_bulk_interaction,"""FRAP showed that small bulk sorption differences in HyC can hide strong differences in surface adsorption and mobility caused by label chemistry.""",Bulk sorption and surface adsorption are separated mechanistically by FRAP.,FRAP on HyC showed different mobile fractions and recovery times for HiLyte- and DTAF-labeled proteins.,biointerface_mechanism_notes
261,10.1007/s10895-014-1450-8,HyB_calibration_response_values,"{""BCA_HyB"": ""LY slope 2.22 RAU/ug; BSA slope 0.31 RAU/ug"", ""fluorescence_labeled_BSA_HyB"": ""linear 0-1 ug, slope 4881 RU/ug; plateau 2.5-4 ug at 13897 RU; decreased to 9703 RU from 4-16 ug"", ""fluorescence_labeled_LY_HyB"": ""linear 0-0.5 ug, slope 29449 RU/ug; plateau at 2.5 ug and 22040 RU"", ""native_UV_BSA_HyB"": ""unlabeled slope 2153 RU/ug; labeled slope 438 RU/ug; linear 0-5 ug"", ""native_UV_LY_HyB"": ""unlabeled slope 3690 RU/ug; labeled slope 2269 RU/ug""}","Calibration behavior is material- and assay-dependent, including nonlinear fluorescence at higher deposited masses.","The Calibration section reports HyB response slopes, plateaus, and signal decrease at higher deposited protein.",assay_calibration
262,10.1007/s10895-014-1450-8,missing_numeric_sorption_values,"""The supplied context omits the numeric quasi-equilibrium sorption figures and Table 1 values, so q_norm and exact fold changes cannot be extracted.""","The article is relevant and quantitative, but the provided text does not include key numeric adsorption tables/figures.",Table 1 caption is present but table content is empty; figure data for quasi-equilibrium sorption are not provided.,extraction_limitations
263,10.1021/ac404134t,photonic_coulometer_charge_sensitivity,"""approximately 5.5 nm/charge in 50 mM PB at pH 8; approximately 8.2 nm/charge from pH 2-4 in 10 mM PB; approximately 7.8 nm/charge from pH 6-10.5 in 10 mM PB""","The adsorption or binding amount is inferred from optical swelling calibrated against protein charge, not measured by depletion.",The authors used pH-induced charge sensitivity to calculate SDS and drug molecules bound per albumin molecule.,sensor_calibration
264,10.1021/ac404134t,protein_hydrogel_not_external_protein_adsorption,"""BSA and HSA are the hydrogel backbone proteins; analytes are mostly small molecules or ions.""",Important scope caveat for protein-hydrogel adsorption databases.,The paper describes direct cross-linking of proteins to form hydrogels and uses them to monitor charged analyte binding.,scope_notes
265,10.1021/ac404134t,Ca2_mechanism_crosslinking_not_Donnan,"""Ca2+ caused monotonic shrinkage from 850 to 685 nm at 5 mM, while NaCl gave only 810 nm at 5 mM.""",Metal response is attributed to additional protein cross-linking rather than simple charge swelling.,The authors state that sharp Ca2+ monotonic shrinkage indicates polydentate Ca2+ binding induced BSA cross-linking within and between proteins.,mechanism_notes
266,10.1021/ac404134t,pH_reversibility_and_lifetime,"""pH response reversible for 3 cycles over 156 h; hydrogels had lifetime over 12 months when stored at 4 C with modest bacterial-contamination control.""",Stability and reversibility are useful for sensor reuse but are not standard adsorption outcomes.,The authors report pH cycling from pH 2.0 to 10.5 and storage lifetime over 12 months.,stability
267,10.1021/ac404134t,protein_conformation_after_crosslinking,"""UVRR spectra were very similar for BSA hydrogel and BSA solution; Trp fluorescence indicated more exposed Trp and small tertiary perturbation, but overall structure preserved.""",Crosslinking could alter binding sites; the authors provide spectroscopy evidence for mostly preserved BSA structure.,UVRR and fluorescence emission spectra indicate small tertiary structure perturbation while overall structure is preserved.,biointerface_characterization
268,10.1038/s41598-023-35027-5,not_direct_adsorption_study,true,"The article is relevant to protein-hydrogel interfaces through BSA fouling/rejection, but it lacks adsorption capacity measurements.","The supplied methods define rejection and flux recovery measurements, not adsorption isotherm or uptake measurements.",curation_flags
269,10.1038/s41598-023-35027-5,optimal_hydrogel_loading,"""0.3 wt% GO-PVA-NaAlg with 1.0 wt% PVP""",The best protein-related performance is tied to an intermediate hydrogel loading; higher loading was reported to reduce pore structure and flux.,The authors identify the 0.3 wt% hydrogel membrane as optimal and describe pore blocking at higher hydrogel contents.,design_space
270,10.1038/s41598-023-35027-5,wash_time_conflict,"""30 min in antifouling method; 20 min in Figure 7 caption""",This affects interpretation of FRR and reversible fouling.,The antifouling section states 30 min immersion in distilled water; the Figure 7 caption mentions 20 min washing.,quality_notes
271,10.1038/s41598-023-35027-5,dead_end_cell_geometry,"""220 mL stirred cell; 18.5 cm2 effective membrane area""","Useful for reconstructing filtration conditions, but not enough to compute adsorption capacity.",The water flux section reports a stirred cell volume of 220 mL and effective area of 18.5 cm2.,experiment_conditions
272,10.1002/app.34263,imprinting_induce_fit_model,"""IIF model proposed for BSA-imprinted hydrogel rebinding""",The paper's main contribution is a mechanistic/modeling framework rather than only adsorption capacity measurements.,"An ""imprinting induce-fit model"" was proposed to describe the rebinding property of protein-imprinted hydrogel.",mechanism_model
273,10.1002/app.34263,bsa_aggregation_states,"""rodlike, folded, and multimer forms depending on SDS and BSA concentration""",Protein aggregation/conformation is treated as an experimental variable affecting hydrogel rebinding.,"Table IV reports folded conformation, rodlike conformation, rodlike + folded conformations, and rodlike + folded + multimer mainly dimer.",protein_condition_variables
274,10.1002/app.34263,template_liberation_percentage,"""86.36%""",Template removal is quantified and incomplete removal is reported.,"According to Table III, 86.36% of the templates have been eluted; others are trapped in the hydrogel.",template_elution
275,10.1002/app.34263,model_prediction_error_range,"""−9.43% to 5.59%""",The study validates a rebinding regression equation by comparing calculated and experimental QrBS.,The calculated results of QrBS were obtained with a relative error from −9.43% to 5.59%.,model_validation
276,10.1080/10601325.2017.1381921,histidine_ligand_loading,"""56 umol/mL adsorbent""",Ligand density is a material descriptor relevant to adsorption capacity but does not fit the required hydrogel scalar fields.,The amount of histidine coupled ligand was determined by Kjeldahl method as 56 umol/mL adsorbent.,materials_properties
277,10.1080/10601325.2017.1381921,cryogel_porosity,"""72.6% for pHEMA; 80.2% for histidine-sepharose beads embedded pHEMA cryogels""",Porosity is a hydrogel property reported for both control and functionalized cryogel.,The porosity was measured as 72.6% for the pHEMA and 80.2% for the histidine-sepharose beads embedded pHEMA cryogels.,hydrogel_properties
278,10.1080/10601325.2017.1381921,cryogel_swelling_ratio_comparator,"""7.44 g H2O/g for pHEMA; 8.9 g H2O/g for histidine-sepharose beads embedded pHEMA cryogels""",Swelling ratio includes both control and bead-embedded materials.,The swelling ratios were determined as 7.44 g H2O/g for pHEMA and 8.9 g H2O for histidine-sepharose beads embedded pHEMA cryogels.,hydrogel_properties
279,10.1080/10601325.2017.1381921,temperature_capacity_scale_conflict,"""Temperature scan reports 3 to 0.5 mg/g from 4 C to 37 C, while abstract/table report maximum qmax 26.95 mg/g and experimental qeq 24.49 mg/g.""",Potential condition-specific discrepancy requiring manual interpretation against original figures.,Adsorption capacity decreased from 3 to 0.5 mg/g of cryogel by increasing the temperature from 4 C to 37 C. Table 1 reports qeq 24.49 and qmax 26.95 mg/g.,curation_flags
280,10.1080/10601325.2017.1381921,serum_separation_qualitative_purity,"""retained eluted fractions contain pure human IgG by SDS-PAGE""",Qualitative purification result from complex biological matrix without numeric recovery or purity.,The results of SDS-PAGE reveal that the retained eluted fractions contain pure human IgG.,bioseparation_outcomes
281,10.1007/s12010-014-0844-z,macropore_size_range,"""50-150 um""",Cryogel supermacroporosity is directly linked by the authors to protein transport and plasma processing without clogging.,The macropores in the size range of 50-150 μm cause low-pressure drop which allows studying at higher flow rates.,hydrogel_properties
282,10.1007/s12010-014-0844-z,water_content_swollen_state,"{""MGb-MIP"": ""8.92 g H2O/g cryogel"", ""NIP"": ""7.87 g H2O/g cryogel""}",Hydration property reported separately from swelling ratio and may affect mass transport.,the water contents of the cryogels in swollen state were calculated as 7.87 g H2O/g cryogel for NIP and 8.92 g H2O/g cryogel for MGb-MIP cryogel.,hydrogel_properties
283,10.1007/s12010-014-0844-z,template_removal_preserves_myoglobin_structure,"""removed myoglobin fluorescence spectra were very close to native myoglobin and showed no significant maximum wavelength shift""",Shows template removal conditions did not substantially denature the target protein.,"the fluorescence spectra of the samples withdrawn from the template removal step were very close to the native myoglobin sample, and no significant shift of maximum wavelength was detected",special_assay_results
284,10.1007/s12010-014-0844-z,salt_scan_range_discrepancy,"""Results text says 0.01-0.5 M; methods text says 0.01-1.0 M.""",Condition range differs between supplied sections and should be manually checked against full paper.,The ionic strengths of all salt types were studied between the values of 0.01 and 0.5 M; The concentration of salts was changed between 0.01 and 1.0 M.,quality_flags
285,10.1007/s12010-014-0844-z,conclusion_capacity_discrepancy,"""Conclusion reports maximum adsorption capacity 35.96 mg/g polymer, while text/Table 1 report 36.08 mg/g polymer for a concentration scan/MIP1 and Table 1 reports higher values for MIP2-MIP4.""",Potential ambiguity in what the authors call maximum adsorption capacity.,maximum adsorption capacity was observed as 35.96-mg/g polymer; maximum adsorption capacity is found as 36.08-mg/g polymer for MGb-MIP cryogel,quality_flags
286,10.3390/pharmaceutics14061174,small_molecule_release_from_protein_hydrogel,"""HSA hydrogel retained 60% of HL after 11 days of dialysis in physiological saline.""",The quantitative result is relevant to drug-depot behavior but is not protein adsorption.,The results showed that the hydrogel is an efficient HL reservoir as it retained 60% of the ligand during 11 days of dialysis in physiological saline.,drug_release_not_protein_adsorption
287,10.3390/pharmaceutics14061174,binding_site_prediction,"""HL most likely binds HSA within Sudlow site 2.""",Mechanistic docking result explains ligand retention in the HSA hydrogel but does not describe protein adsorption to a hydrogel.,"The MD calculations indicated that HL most likely binds to HSA via the paullone backbone, within the drug-binding Sudlow site 2.",mechanistic_small_molecule_binding
288,10.1002/jssc.202300017,double_layer_mechanical_strength_gain,"""Mechanical stability increased about 7-fold; d-AAm-co-AGE Young's modulus 144.9 ± 40.1 kPa versus s-AAm-co-AGE 19.1 ± 0.05 kPa.""",Mechanical reinforcement is a central design goal and tradeoff with adsorption capacity.,The mechanical stability of d-AAm-co-AGE is 7-fold higher than that of s-AAm-co-AGE.,hydrogel_properties
289,10.1002/jssc.202300017,surface_area_capacity_tradeoff,"""BET surface area decreased from 1.08 to 0.55 m2/g and batch q_e decreased from 18 ± 2 to 7.2 ± 0.4 mg/g when moving from single-layer to double-layer cryogel.""",Links double cryogelation morphology to reduced adsorption capacity.,The single-layer cryogel shows higher equilibrium capacity than the double-layer cryogel does. This may be explained by the larger surface area of the single-layer cryogel.,design_tradeoffs
290,10.1002/jssc.202300017,blank_epoxy_cryogel_covalent_BSA_binding,"""Blank s-AAm-co-AGE without dye had noticeable BSA binding, attributed to reaction between epoxy groups and BSA amine groups; proteins could attach permanently.""",Comparator is not inert and may covalently bind protein.,"Due to the presence of free epoxy groups on the surface of the blank cryogel and amine groups in the protein structure, some of the epoxy groups are expected to react with the BSA molecule and form covalent bonds.",controls
291,10.1002/jssc.202300017,dynamic_binding_capacity_discrepancy,"""Abstract reports double-layer dynamic binding capacity as 0.9 mg/g gel, while Table 3 reports 0.09 ± 0.03 mg/g gel.""",Potential decimal discrepancy affects extracted quantitative outcome.,Abstract: dynamic binding capacity ... for the double-layer cryogel [was] 0.9 mg/g of gel. Table 3: Ci@d-AAm-co-AGE dynamic binding capacity 0.09±0.03 mg/g gel.,quality_flags
292,10.1021/la703963f,functional_monomer_to_template_ratio,"""20:1 to 80:1 tested as appropriate; 64:1 fixed for subsequent experiments""",Design parameter for protein-monomer self-assembly and imprinting specificity.,A molar ratio between 20:1 and 80:1 was appropriate; subsequent experiments fixed the ratio at 64:1.,hydrogel_design_parameters
293,10.1021/la703963f,BSA_net_charge_at_pH_7,"""about 18 net negative charges per BSA molecule""",Explains the selected DMAPMA-to-template charge-matching strategy.,"At pH 7.0, there are about 18 net negative charges for each BSA molecule.",protein_charge_design
294,10.1021/la703963f,LCST_values,"{""MIP_LCST_degC"": 59.4, ""NIP_LCST_degC"": 55.6, ""pure_PNIPA_LCST_degC_about"": 32}",Thermoresponsive hydrogel characterization linked to imprinting-induced microstructure.,MIP showed LCST 59.4 degC and NIP showed LCST 55.6 degC.,hydrogel_thermal_properties
295,10.1021/la703963f,surface_morphology,"""rough surface with micrometer-sized interstitial pores in wet-state ESEM""",Qualitative morphology was linked to high surface area and protein transport.,Both MIP and NIP showed rough surfaces and some micrometer-sized interstitial pores.,hydrogel_morphology
296,10.1021/la703963f,optimum_binding_condition_rationale,"""Although maximum temperature-dependent adsorption occurred around 40 degC, Scatchard binding used 25 degC with 1 mmol/L NaCl for protein stability and specificity.""",Separates thermodynamic maximum adsorption from practical binding-constant conditions.,Tris-HCl buffer containing 1 mmol/L NaCl at 25 degC was adopted as the optimum condition for specific recognition other than Tris-HCl buffer at 40 degC.,experimental_condition_notes
297,10.1021/la703963f,real_sample_elution_workflow,"""10-fold diluted bovine calf serum equilibrated at 25 degC; 3 mmol/L NaCl wash removed nonspecific proteins; 500 mmol/L NaCl eluted specifically adsorbed proteins.""",Biofluid purification workflow includes staged salt wash and elution.,Hydrogels were treated with 3 mmol/L NaCl to wash nonspecific proteins and then 500 mmol/L NaCl to elute specifically adsorbed proteins.,purification_workflow
298,10.1038/srep41781,cardiac_differentiation_efficiency_on_hydrogel,"""14.29 ± 3.29% cTnI-positive cells after two weeks on gelatin/mTG hydrogels""","Quantitative biological outcome, but not protein adsorption.",The results indicated that 14.29 ± 3.29% cells cultured on gelatin/mTG hydrogels expressed cTnI.,biointerface_response
299,10.1038/srep41781,cardiac_differentiation_efficiency_control,"""1.36 ± 0.72% cTnI-positive cells on nonhydrogel TCP control""","Comparator biological outcome, but not protein adsorption.","In control groups, the ratio of cTnI + cells was only 1.36 ± 0.72%.",biointerface_response
300,10.1007/s12010-013-0624-1,NBMI_incorporation,"""35.8 μmol/g cryogel""",Functional hydrophobic comonomer loading is reported and may explain adsorption capacity.,Concentration of the incorporated NBMI was found to be 35.8 μmol/g cryogel using nitrogen stoichiometry.,hydrogel_properties_or_material_composition
301,10.1007/s12010-013-0624-1,cryogel_swelling_degree,"""10.5 g H2O/g dry cryogel""",Hydrogel swelling controls convective flow and accessible pore volume.,The equilibrium swelling degree of the poly(HEMA-co-NBMI) cryogel was 10.5 g of H2O/g dry cryogel.,hydrogel_properties
302,10.1007/s12010-013-0624-1,cryogel_pore_size,"""10-100 μm""",Supermacroporous structure is central to column adsorption behavior.,The produced poly(HEMA-co-NBMI) cryogel has porous thin polymer walls and large continuous interconnected pores (10-100 μm in diameter).,hydrogel_properties
303,10.1007/s12010-013-0624-1,unit_discrepancy_plain_polyHEMA_control,"""Abstract says 2.79 g/g polymer; main text says 2.79 mg/g polymer""",Potential extraction ambiguity for comparator adsorption capacity.,"The nonspecific adsorption of IgG onto plain poly(HEMA) cryogel was very low (2.79 g/g polymer). As seen in Fig. 5, nonspecific IgG adsorption onto plain poly(HEMA) cryogel was negligible (2.79 mg/g polymer).",quality_flags
304,10.1007/s12010-013-0624-1,ionic_strength_unit_discrepancy,"""Methods says 0.01-1.0 mM; results says 0.01 to 1.0 M NaCl""",Salt concentration unit affects interpretation of hydrophobic interaction adsorption.,ionic strength was varied in the range of 0.01-1.0 mM. The adsorption amount of IgG increased about ten times as the ionic strength (NaCl concentration) changes from 0.01 to 1.0 M.,quality_flags
305,10.1002/jssc.202000255,gravity_driven_viscous_feed_processing,"""100 mL CEW solution flowed through Tris-pAAm-co-HEMA cryogel solely driven by gravity without clogging""",Links supermacroporous hydrogel morphology to practical protein purification from viscous biological feed.,100 mL of the CEW solution could flow through the Tris-pAAm-co-HEMA cryogel solely driven by gravity without clogging.,flow_through_purification
306,10.1002/jssc.202000255,large_macropore_range,"""10-350 µm""",The copolymer cryogel pore size is much larger than single-monomer cryogels and is highlighted by authors as first reported up to 350 µm.,The pAAm-co-HEMA cryogel exhibited a much larger macroporous size distribution (10-350 µm) than the pAAm and pHEMA cryogels (10-50 µm).,hydrogel_physical_properties
307,10.1002/jssc.202000255,Tris_density,"""25 µmol/g squeezed cryogel""",Ligand density is reported and directly relevant to affinity adsorption capacity.,"The resultant affinity Tris-cryogels presented a Tris density of 25 µmol/g squeezed cryogel, equal to the density of the epoxy groups.",ligand_density
308,10.1002/jssc.202000255,mechanical_strength_at_60_percent_strain,"""pHEMA 6.5 kPa; pAAm 7.6 kPa; pAAm-co-HEMA 11.7 kPa""",Mechanical improvement is part of the claimed design advantage of the adsorptive hydrogel.,"The maximum stress of the pHEMA, pAAM, and pAAm-co-HEMA cryogel were 6.5, 7.6, and 11.7 kPa, respectively, at 60% strain.",hydrogel_mechanical_properties
309,10.1080/01496395.2019.1617743,functionalization_protocol_ligand_loading,"[{""glutaraldehyde_pct_v_v"": 2.5, ""l_tryptophan_immobilized_mg_g"": 229.961, ""methanol"": ""present"", ""protocol"": 1, ""sodium_phosphate_buffer_pH"": 6.0}, {""glutaraldehyde_pct_v_v"": 2.5, ""l_tryptophan_immobilized_mg_g"": 164.319, ""methanol"": ""present"", ""protocol"": 2, ""sodium_phosphate_buffer_pH"": 7.5}, {""glutaraldehyde_pct_v_v"": 2.5, ""l_tryptophan_immobilized_mg_g"": 200.741, ""methanol"": ""absent"", ""protocol"": 3, ""sodium_phosphate_buffer_pH"": 6.0}, {""glutaraldehyde_pct_v_v"": 2.5, ""l_tryptophan_immobilized_mg_g"": 289.558, ""methanol"": ""absent"", ""protocol"": 4, ""sodium_phosphate_buffer_pH"": 7.5}, {""glutaraldehyde_pct_v_v"": 5.0, ""l_tryptophan_immobilized_mg_g"": 274.453, ""methanol"": ""present"", ""protocol"": 5, ""sodium_phosphate_buffer_pH"": 6.0}, {""glutaraldehyde_pct_v_v"": 5.0, ""l_tryptophan_immobilized_mg_g"": 407.235, ""methanol"": ""present"", ""protocol"": 6, ""sodium_phosphate_buffer_pH"": 7.5}, {""glutaraldehyde_pct_v_v"": 5.0, ""l_tryptophan_immobilized_mg_g"": 380.51, ""methanol"": ""absent"", ""protocol"": 7, ""sodium_phosphate_buffer_pH"": 6.0}, {""glutaraldehyde_pct_v_v"": 5.0, ""l_tryptophan_immobilized_mg_g"": 337.373, ""methanol"": ""absent"", ""protocol"": 8, ""sodium_phosphate_buffer_pH"": 7.5}]",Ligand loading table is central to explaining adsorption performance but is not itself a protein adsorption record.,Table 1. Cryogel functionalization protocols with the hydrophobic affinity ligand L-tryptophan.,hydrogel_functionalization_protocols
310,10.1080/01496395.2019.1617743,cryogel_porosity,"""Trp-cryogel porosity 0.666""","Porosity is a hydrogel structural property linked to chromatographic use, but full Table 3 values were not included.",The hydrophobic cryogel presented a porosity of 0.666.,hydrogel_properties
311,10.1080/01496395.2019.1617743,pore_size_range,"""5 to 70 μm""",SEM-derived supermacropore size range is relevant to mass transfer and crude extract purification.,"Using scanning electron microscopy (SEM), it was observed that Trp-cryogel presented a supermacroporous structure and interconnected pores ranging in size from 5 to 70 μm.",hydrogel_properties
