Repository: sunyrain/PHA

# PHA Protein-Hydrogel Adsorption Dataset

Generated: 2026-07-05T11:36:45

## Scope

This curated package organizes literature-derived protein-hydrogel adsorption, binding, immobilization, antifouling, and related biointerface records extracted from the local PHA corpus.

The primary unit is one record:

`paper + hydrogel/sample + protein/mixture + experimental condition + measured outcome`

## Contents

- `data/sources.csv`: article-level metadata, extraction status, and curation decision.
- `data/records_flat.csv`: flattened record-level table with provenance, hydrogel, protein, condition, outcome, mechanism, and quality fields.

File: data/curated/pha_scientific_dataset_20260705/data/materials.csv (part 4 of 67)
id,doi,name,role,context,pubchem_query,needs_manual_normalization,enrichment_json
293,10.3390/molecules27217304,ammonium persulfate,initiator,APS was added to obtain casting solution during MICM synthesis.,ammonium persulfate,0,"{""CID"": 62648, ""ConnectivitySMILES"": ""[NH4+].[NH4+].[O-]S(=O)(=O)OOS(=O)(=O)[O-]"", ""IUPACName"": ""diazanium;sulfonatooxy sulfate"", ""InChIKey"": ""ROOXNKNUYICQNP-UHFFFAOYSA-N"", ""MolecularFormula"": ""H8N2O8S2"", ""MolecularWeight"": ""228.21"", ""SMILES"": ""[NH4+].[NH4+].[O-]S(=O)(=O)OOS(=O)(=O)[O-]""}"
294,10.3390/molecules27217304,"N,N,N,N-tetramethylethylenediamine",catalyst,TEMED was added with APS to obtain casting solution.,"N,N,N',N'-tetramethylethylenediamine",0,"{""CID"": 8037, ""ConnectivitySMILES"": ""CN(C)CCN(C)C"", ""IUPACName"": ""N,N,N',N'-tetramethylethane-1,2-diamine"", ""InChIKey"": ""KWYHDKDOAIKMQN-UHFFFAOYSA-N"", ""MolecularFormula"": ""C6H16N2"", ""MolecularWeight"": ""116.20"", ""SMILES"": ""CN(C)CCN(C)C""}"
295,10.3390/molecules27217304,Tris-HCl buffer,adsorption/desorption buffer,"10 mmol L-1 Tris-HCl buffer containing 0.8% CaCl2 used for template removal, adsorption swelling, washing, and reuse.",Tris hydrochloride,0,"{""CID"": 93573, ""ConnectivitySMILES"": ""C(C(CO)(CO)N)O.Cl"", ""IUPACName"": ""2-amino-2-(hydroxymethyl)propane-1,3-diol;hydrochloride"", ""InChIKey"": ""QKNYBSVHEMOAJP-UHFFFAOYSA-N"", ""MolecularFormula"": ""C4H12ClNO3"", ""MolecularWeight"": ""157.59"", ""SMILES"": ""C(C(CO)(CO)N)O.Cl""}"
296,10.3390/molecules27217304,glycine,chemical reagent,Listed in materials section as purchased reagent.,glycine,0,"{""CID"": 750, ""ConnectivitySMILES"": ""C(C(=O)O)N"", ""IUPACName"": ""2-aminoacetic acid"", ""InChIKey"": ""DHMQDGOQFOQNFH-UHFFFAOYSA-N"", ""MolecularFormula"": ""C2H5NO2"", ""MolecularWeight"": ""75.07"", ""SMILES"": ""C(C(=O)O)N""}"
297,10.3390/molecules27217304,1-vinylimidazole,precursor for ionic liquid synthesis,Purchased reagent for [VAMIM]Cl synthesis.,1-vinylimidazole,0,"{""CID"": 66171, ""ConnectivitySMILES"": ""C=CN1C=CN=C1"", ""IUPACName"": ""1-ethenylimidazole"", ""InChIKey"": ""OSSNTDFYBPYIEC-UHFFFAOYSA-N"", ""MolecularFormula"": ""C5H6N2"", ""MolecularWeight"": ""94.11"", ""SMILES"": ""C=CN1C=CN=C1""}"
298,10.3390/molecules27217304,2-chloroacetamide,precursor for ionic liquid synthesis,Purchased reagent for [VAMIM]Cl synthesis.,2-chloroacetamide,0,"{""CID"": 6580, ""ConnectivitySMILES"": ""C(C(=O)N)Cl"", ""IUPACName"": ""2-chloroacetamide"", ""InChIKey"": ""VXIVSQZSERGHQP-UHFFFAOYSA-N"", ""MolecularFormula"": ""C2H4ClNO"", ""MolecularWeight"": ""93.51"", ""SMILES"": ""C(C(=O)N)Cl""}"
299,10.1021/ma8027722,acrylamide,main monomer,Used to synthesize neutral and charged acrylamide-based hydrogels.,acrylamide,0,"{""CID"": 6579, ""ConnectivitySMILES"": ""C=CC(=O)N"", ""IUPACName"": ""prop-2-enamide"", ""InChIKey"": ""HRPVXLWXLXDGHG-UHFFFAOYSA-N"", ""MolecularFormula"": ""C3H5NO"", ""MolecularWeight"": ""71.08"", ""SMILES"": ""C=CC(=O)N""}"
300,10.1021/ma8027722,"N,N-methylenebis(acrylamide)",crosslinker,6 mg used as cross-linker in typical hydrogel synthesis.,"N,N'-methylenebisacrylamide",0,"{""CID"": 8041, ""ConnectivitySMILES"": ""C=CC(=O)NCNC(=O)C=C"", ""IUPACName"": ""N-[(prop-2-enoylamino)methyl]prop-2-enamide"", ""InChIKey"": ""ZIUHHBKFKCYYJD-UHFFFAOYSA-N"", ""MolecularFormula"": ""C7H10N2O2"", ""MolecularWeight"": ""154.17"", ""SMILES"": ""C=CC(=O)NCNC(=O)C=C""}"
301,10.1021/ma8027722,2-acrylamido-2-methylpropanesulfonic acid,anionic functional monomer,AMPS was incorporated at 0.25-1.0% charge density to make negatively charged hydrogels.,2-acrylamido-2-methylpropanesulfonic acid,0,"{""CID"": 65360, ""ConnectivitySMILES"": ""CC(C)(CS(=O)(=O)O)NC(=O)C=C"", ""IUPACName"": ""2-methyl-2-(prop-2-enoylamino)propane-1-sulfonic acid"", ""InChIKey"": ""XHZPRMZZQOIPDS-UHFFFAOYSA-N"", ""MolecularFormula"": ""C7H13NO4S"", ""MolecularWeight"": ""207.25"", ""SMILES"": ""CC(C)(CS(=O)(=O)O)NC(=O)C=C""}"
302,10.1021/ma8027722,3-methacrylamidopropyltrimethylammonium chloride,cationic functional monomer,MAPTAC was incorporated at 0.25-1.0% charge density to make positively charged hydrogels.,3-methacrylamidopropyltrimethylammonium chloride,0,null
303,10.1021/ma8027722,sodium dodecyl sulfate,template extraction reagent and mechanism confounder,SDS-HOAc wash used to remove template; residual SDS was implicated in apparent high-affinity binding.,sodium dodecyl sulfate,0,"{""CID"": 3423265, ""ConnectivitySMILES"": ""CCCCCCCCCCCCOS(=O)(=O)[O-].[Na+]"", ""IUPACName"": ""sodium dodecyl sulfate"", ""InChIKey"": ""DBMJMQXJHONAFJ-UHFFFAOYSA-M"", ""MolecularFormula"": ""C12H25NaO4S"", ""MolecularWeight"": ""288.38"", ""SMILES"": ""CCCCCCCCCCCCOS(=O)(=O)[O-].[Na+]""}"
304,10.1021/ma8027722,acetic acid,template extraction reagent,10% v/v acetic acid used with 10% w/v SDS as SDS-HOAc wash solution.,acetic acid,0,"{""CID"": 176, ""ConnectivitySMILES"": ""CC(=O)O"", ""IUPACName"": ""acetic acid"", ""InChIKey"": ""QTBSBXVTEAMEQO-UHFFFAOYSA-N"", ""MolecularFormula"": ""C2H4O2"", ""MolecularWeight"": ""60.05"", ""SMILES"": ""CC(=O)O""}"
305,10.1021/ma8027722,sodium chloride,modified wash reagent,Triplicate washes with 2 mL of 3 M NaCl were added to remove residual SDS.,sodium chloride,0,"{""CID"": 5234, ""ConnectivitySMILES"": ""[Na+].[Cl-]"", ""IUPACName"": ""sodium chloride"", ""InChIKey"": ""FAPWRFPIFSIZLT-UHFFFAOYSA-M"", ""MolecularFormula"": ""ClNa"", ""MolecularWeight"": ""58.44"", ""SMILES"": ""[Na+].[Cl-]""}"
306,10.1021/ma8027722,"N,N,N',N'-tetramethylethylenediamine",polymerization catalyst,10 uL of 5% v/v TEMED used in typical imprinted polymer synthesis.,"N,N,N',N'-tetramethylethylenediamine",0,"{""CID"": 8037, ""ConnectivitySMILES"": ""CN(C)CCN(C)C"", ""IUPACName"": ""N,N,N',N'-tetramethylethane-1,2-diamine"", ""InChIKey"": ""KWYHDKDOAIKMQN-UHFFFAOYSA-N"", ""MolecularFormula"": ""C6H16N2"", ""MolecularWeight"": ""116.20"", ""SMILES"": ""CN(C)CCN(C)C""}"
307,10.1021/ma8027722,ammonium persulfate,initiator,10 uL of 10% w/v APS added after nitrogen bubbling to initiate polymerization.,ammonium persulfate,0,"{""CID"": 62648, ""ConnectivitySMILES"": ""[NH4+].[NH4+].[O-]S(=O)(=O)OOS(=O)(=O)[O-]"", ""IUPACName"": ""diazanium;sulfonatooxy sulfate"", ""InChIKey"": ""ROOXNKNUYICQNP-UHFFFAOYSA-N"", ""MolecularFormula"": ""H8N2O8S2"", ""MolecularWeight"": ""228.21"", ""SMILES"": ""[NH4+].[NH4+].[O-]S(=O)(=O)OOS(=O)(=O)[O-]""}"
308,10.1016/j.cis.2024.103359,polyethylene glycol,hydrophilic polymer / antifouling hydration layer former,PEG is described as a standard antifouling hydrophilic polymer with anti-protein adsorption performance.,polyethylene glycol,0,null
309,10.1016/j.cis.2024.103359,PEGMA,hydrophilic monomer,Used by Tran et al. to synthesize silicone hydrogels; increasing PEGMA decreased lysozyme and HSA deposition.,polyethylene glycol methacrylate,1,null
310,10.1016/j.cis.2024.103359,PEGDMA,crosslinker,Used as crosslinking agent to adjust elastic modulus of polyzwitterionic hydrogels.,polyethylene glycol dimethacrylate,1,null
311,10.1016/j.cis.2024.103359,carboxybetaine methacrylate,zwitterionic monomer,Monomer for PCBMA zwitterionic hydrogel.,carboxybetaine methacrylate,1,"{""CID"": 57605655, ""ConnectivitySMILES"": ""CC(=C)C(=O)OCC[N+](C)(C)CCC(=O)[O-]"", ""IUPACName"": ""3-[dimethyl-[2-(2-methylprop-2-enoyloxy)ethyl]azaniumyl]propanoate"", ""InChIKey"": ""CSWRCKVZMMKVDC-UHFFFAOYSA-N"", ""MolecularFormula"": ""C11H19NO4"", ""MolecularWeight"": ""229.27"", ""SMILES"": ""CC(=C)C(=O)OCC[N+](C)(C)CCC(=O)[O-]""}"
312,10.1016/j.cis.2024.103359,carboxybetaine acrylamide,zwitterionic monomer,Monomer for PCBAA zwitterionic hydrogel.,carboxybetaine acrylamide,1,null
313,10.1016/j.cis.2024.103359,sulfobetaine methacrylate,zwitterionic monomer,Monomer for PSBMA zwitterionic hydrogel.,sulfobetaine methacrylate,1,null
314,10.1016/j.cis.2024.103359,2-methacryloyloxyethyl phosphorylcholine,zwitterionic monomer,Monomer for PMPC hydrogel and grafted MPC zwitterionic polymer examples.,2-methacryloyloxyethyl phosphorylcholine,1,"{""CID"": 128934, ""ConnectivitySMILES"": ""CC(=C)C(=O)OCCOP(=O)([O-])OCC[N+](C)(C)C"", ""IUPACName"": ""2-(2-methylprop-2-enoyloxy)ethyl 2-(trimethylazaniumyl)ethyl phosphate"", ""InChIKey"": ""ZSZRUEAFVQITHH-UHFFFAOYSA-N"", ""MolecularFormula"": ""C11H22NO6P"", ""MolecularWeight"": ""295.27"", ""SMILES"": ""CC(=C)C(=O)OCCOP(=O)([O-])OCC[N+](C)(C)C""}"
315,10.1016/j.cis.2024.103359,sodium alginate,natural hydrogel polymer,Used as hydrophilic polysaccharide hydrogel layer on RO membranes and in antifouling hydrogels.,sodium alginate,0,null
316,10.1016/j.cis.2024.103359,cellulose nanocrystals,hydrophilic filler / hydration layer former,Doped into polyaniline hydrogels; strong interaction with water molecules improves protein avoidance.,cellulose,1,null
317,10.1016/j.cis.2024.103359,polyaniline,conductive hydrogel polymer,Used in Y-DNA scaffold and polyaniline hydrogel biosensor.,polyaniline,0,null
318,10.1016/j.cis.2024.103359,Y-DNA scaffold,biosensor scaffold,Interpenetrating network with polyaniline hydrogel for ATP detection.,DNA,1,null
319,10.1016/j.cis.2024.103359,ATP aptamer,recognition element / crosslinking element,Y-DNA crosslinked by ATP aptamers in hydrogel biosensor.,ATP aptamer,1,null
320,10.1016/j.cis.2024.103359,silver nanoparticles,inorganic antifoulant / antimicrobial filler,Used in hydrogel coatings and membranes to kill bacteria and improve antifouling performance.,silver nanoparticles,1,null
321,10.1016/j.cis.2024.103359,cuprous oxide,inorganic antifoulant,PVA composite hydrogels containing Cu2O-TA submicroparticles release copper species for marine antifouling.,cuprous oxide,0,"{""CID"": 10313194, ""ConnectivitySMILES"": ""[O-2].[Cu+].[Cu+]"", ""IUPACName"": ""bis(copper(1+));oxygen(2-)"", ""InChIKey"": ""KRFJLUBVMFXRPN-UHFFFAOYSA-N"", ""MolecularFormula"": ""Cu2O"", ""MolecularWeight"": ""143.09"", ""SMILES"": ""[O-2].[Cu+].[Cu+]""}"
322,10.1016/j.cis.2024.103359,tannic acid,"polyphenol, adhesive group donor, composite component",Used with Cu2O particles and in PAAm-TA hydrogel coating; catechol groups aid adhesion.,tannic acid,0,"{""CID"": 16129778, ""ConnectivitySMILES"": ""C1=C(C=C(C(=C1O)O)O)C(=O)OC2=CC(=CC(=C2O)O)C(=O)OCC3C(C(C(C(O3)OC(=O)C4=CC(=C(C(=C4)OC(=O)C5=CC(=C(C(=C5)O)O)O)O)O)OC(=O)C6=CC(=C(C(=C6)OC(=O)C7=CC(=C(C(=C7)O)O)O)O)O)OC(=O)C8=CC(=C(C(=C8)OC(=O)C9=CC(=C(C(=C9)O)O)O)O)O)OC(=O)C1=CC(=C(C(=C1)OC(=O)C1=CC(=C(C(=C1)O)O)O)O)O"", ""IUPACName"": ""[2,3-dihydroxy-5-[[(2R,3R,4S,5R,6S)-3,4,5,6-tetrakis[[3,4-dihydroxy-5-(3,4,5-trihydroxybenzoyl)oxybenzoyl]oxy]oxan-2-yl]methoxycarbonyl]phenyl] 3,4,5-trihydroxybenzoate"", ""InChIKey"": ""LRBQNJMCXXYXIU-PPKXGCFTSA-N"", ""MolecularFormula"": ""C76H52O46"", ""MolecularWeight"": ""1701.2"", ""SMILES"": ""C1=C(C=C(C(=C1O)O)O)C(=O)OC2=CC(=CC(=C2O)O)C(=O)OC[C@@H]3[C@H]([C@@H]([C@H]([C@@H](O3)OC(=O)C4=CC(=C(C(=C4)OC(=O)C5=CC(=C(C(=C5)O)O)O)O)O)OC(=O)C6=CC(=C(C(=C6)OC(=O)C7=CC(=C(C(=C7)O)O)O)O)O)OC(=O)C8=CC(=C(C(=C8)OC(=O)C9=CC(=C(C(=C9)O)O)O)O)O)OC(=O)C1=CC(=C(C(=C1)OC(=O)C1=CC(=C(C(=C1)O)O)O)O)O""}"
323,10.1016/j.cis.2024.103359,zinc oxide nanoparticles,inorganic antifoulant / conductive filler,ZnO nanoparticles release Zn2+ in hydrogel water environment for antibacterial effects.,zinc oxide,0,"{""CID"": 3007857, ""ConnectivitySMILES"": ""[O-2].[Zn+2]"", ""IUPACName"": ""zinc oxygen(2-)"", ""InChIKey"": ""RNWHGQJWIACOKP-UHFFFAOYSA-N"", ""MolecularFormula"": ""OZn"", ""MolecularWeight"": ""81.4"", ""SMILES"": ""[O-2].[Zn+2]""}"
324,10.1016/j.cis.2024.103359,curcumin,organic antimicrobial agent,Loaded in zwitterionic hydrogel wound dressing for antimicrobial activity.,curcumin,0,"{""CID"": 969516, ""ConnectivitySMILES"": ""COC1=C(C=CC(=C1)C=CC(=O)CC(=O)C=CC2=CC(=C(C=C2)O)OC)O"", ""IUPACName"": ""(1E,6E)-1,7-bis(4-hydroxy-3-methoxyphenyl)hepta-1,6-diene-3,5-dione"", ""InChIKey"": ""VFLDPWHFBUODDF-FCXRPNKRSA-N"", ""MolecularFormula"": ""C21H20O6"", ""MolecularWeight"": ""368.4"", ""SMILES"": ""COC1=C(C=CC(=C1)/C=C/C(=O)CC(=O)/C=C/C2=CC(=C(C=C2)O)OC)O""}"
325,10.1016/j.cis.2024.103359,gentamicin sulfate,antibiotic / antimicrobial agent,Modified hyaluronic acid in Janus zwitterionic hydrogel wound dressing.,gentamicin sulfate,0,"{""CID"": 9855350, ""ConnectivitySMILES"": ""CC(C1CCC(C(O1)OC2C(CC(C(C2O)OC3C(C(C(CO3)(C)O)NC)O)N)N)N)N.CC(C1CCC(C(O1)OC2C(CC(C(C2O)OC3C(C(C(CO3)(C)O)NC)O)N)N)N)NC.CC1(COC(C(C1NC)O)OC2C(CC(C(C2O)OC3C(CCC(O3)CN)N)N)N)O.OS(=O)(=O)O"", ""IUPACName"": ""(2R,3R,4R,5R)-2-[(1S,2S,3R,4S,6R)-4,6-diamino-3-[(2R,3R,6S)-3-amino-6-(1-aminoethyl)oxan-2-yl]oxy-2-hydroxycyclohexyl]oxy-5-methyl-4-(methylamino)oxane-3,5-diol;(2R,3R,4R,5R)-2-[(1S,2S,3R,4S,6R)-4,6-diamino-3-[(2R,3R,6S)-3-amino-6-(aminomethyl)oxan-2-yl]oxy-2-hydroxycyclohexyl]oxy-5-methyl-4-(methylamino)oxane-3,5-diol;(2R,3R,4R,5R)-2-[(1S,2S,3R,4S,6R)-4,6-diamino-3-[(2R,3R,6S)-3-amino-6-[1-(methylamino)ethyl]oxan-2-yl]oxy-2-hydroxycyclohexyl]oxy-5-methyl-4-(methylamino)oxane-3,5-diol;sulfuric acid"", ""InChIKey"": ""RDEIXVOBVLKYNT-VQBXQJRRSA-N"", ""MolecularFormula"": ""C60H125N15O25S"", ""MolecularWeight"": ""1488.8"", ""SMILES"": ""CC([C@@H]1CC[C@H]([C@H](O1)O[C@@H]2[C@H](C[C@H]([C@@H]([C@H]2O)O[C@@H]3[C@@H]([C@H]([C@@](CO3)(C)O)NC)O)N)N)N)N.CC([C@@H]1CC[C@H]([C@H](O1)O[C@@H]2[C@H](C[C@H]([C@@H]([C@H]2O)O[C@@H]3[C@@H]([C@H]([C@@](CO3)(C)O)NC)O)N)N)N)NC.C[C@@]1(CO[C@@H]([C@@H]([C@H]1NC)O)O[C@H]2[C@@H](C[C@@H]([C@H]([C@@H]2O)O[C@@H]3[C@@H](CC[C@H](O3)CN)N)N)N)O.OS(=O)(=O)O""}"
326,10.1016/j.cis.2024.103359,hyaluronic acid,natural hydrogel polymer,Used in low-fouling hydrogels and gentamicin sulfate-modified HA wound dressing.,hyaluronic acid,0,null
327,10.1016/j.cis.2024.103359,chitosan,natural polymer / cationic antibacterial component,Used in dental hydrogels and Janus hydrogel wound dressing adhesive side.,chitosan,0,null
328,10.1007/s12010-022-04303-x,agarose,polymer backbone,Agarose microspheres were fabricated in microporous and mesoporous classes and used as hydrogel affinity matrices.,agarose,0,null
329,10.1007/s12010-022-04303-x,phenylboronic acid,affinity ligand precursor,PBA was immobilized through an azo bond to generate azoPBA-functionalized agarose beads.,phenylboronic acid,0,"{""CID"": 66827, ""ConnectivitySMILES"": ""B(C1=CC=CC=C1)(O)O"", ""IUPACName"": ""phenylboronic acid"", ""InChIKey"": ""HXITXNWTGFUOAU-UHFFFAOYSA-N"", ""MolecularFormula"": ""C6H7BO2"", ""MolecularWeight"": ""121.93"", ""SMILES"": ""B(C1=CC=CC=C1)(O)O""}"
330,10.1007/s12010-022-04303-x,azoPBA,boronate affinity ligand,Azo immobilized PBA ligand used for glycoprotein capture through boronate-cis-diol affinity.,phenylboronic acid azo derivative,1,null
331,10.1007/s12010-022-04303-x,3-carboxyphenylboronic acid,commercial boronate ligand comparator,cPBA was attached to MesoBead1 as a comparator ligand.,3-carboxyphenylboronic acid,0,"{""CID"": 2733957, ""ConnectivitySMILES"": ""B(C1=CC(=CC=C1)C(=O)O)(O)O"", ""IUPACName"": ""3-boronobenzoic acid"", ""InChIKey"": ""DBVFWZMQJQMJCB-UHFFFAOYSA-N"", ""MolecularFormula"": ""C7H7BO4"", ""MolecularWeight"": ""165.94"", ""SMILES"": ""B(C1=CC(=CC=C1)C(=O)O)(O)O""}"
332,10.1007/s12010-022-04303-x,epichlorohydrin,bead activation/crosslinking reagent,Agarose beads reacted with epichlorohydrin before amination.,epichlorohydrin,0,"{""CID"": 7835, ""ConnectivitySMILES"": ""C1C(O1)CCl"", ""IUPACName"": ""2-(chloromethyl)oxirane"", ""InChIKey"": ""BRLQWZUYTZBJKN-UHFFFAOYSA-N"", ""MolecularFormula"": ""C3H5ClO"", ""MolecularWeight"": ""92.52"", ""SMILES"": ""C1C(O1)CCl""}"
333,10.1007/s12010-022-04303-x,ammonia,amination reagent,Epoxied resins were aminated with ammonia solution to introduce primary amine groups.,ammonia,0,"{""CID"": 222, ""ConnectivitySMILES"": ""N"", ""IUPACName"": ""azane"", ""InChIKey"": ""QGZKDVFQNNGYKY-UHFFFAOYSA-N"", ""MolecularFormula"": ""H3N"", ""MolecularWeight"": ""17.031"", ""SMILES"": ""N""}"
334,10.1007/s12010-022-04303-x,polyethylene glycol 200,porogen,MesoBeads were fabricated by blending agarose and polyethylene glycol 200 as porogen with a 1:1 weight ratio.,polyethylene glycol 200,0,null
335,10.1007/s12010-022-04303-x,calcium chloride,bead fabrication solution component,Agarose was dissolved in 200 mM CaCl2 solution during bead fabrication.,calcium chloride,0,"{""CID"": 5284359, ""ConnectivitySMILES"": ""[Cl-].[Cl-].[Ca+2]"", ""IUPACName"": ""calcium dichloride"", ""InChIKey"": ""UXVMQQNJUSDDNG-UHFFFAOYSA-L"", ""MolecularFormula"": ""CaCl2"", ""MolecularWeight"": ""110.98"", ""SMILES"": ""[Cl-].[Cl-].[Ca+2]""}"
336,10.1007/s12010-022-04303-x,corn oil,oil phase for bead fabrication,The aqueous agarose phase was added to hot corn oil phase under stirring.,corn oil,0,null
337,10.1007/s12010-022-04303-x,sodium nitrite,diazotization/azo immobilization reagent,NaNO2 was added during PBA immobilization through azo bond formation.,sodium nitrite,0,"{""CID"": 23668193, ""ConnectivitySMILES"": ""N(=O)[O-].[Na+]"", ""IUPACName"": ""sodium nitrite"", ""InChIKey"": ""LPXPTNMVRIOKMN-UHFFFAOYSA-M"", ""MolecularFormula"": ""NNaO2"", ""MolecularWeight"": ""68.995"", ""SMILES"": ""N(=O)[O-].[Na+]""}"
338,10.1007/s12010-022-04303-x,sodium hydroxide,pH adjustment reagent,NaOH was used during activation and to elevate pH to 10 for PBA attachment.,sodium hydroxide,0,"{""CID"": 14798, ""ConnectivitySMILES"": ""[OH-].[Na+]"", ""IUPACName"": ""sodium hydroxide"", ""InChIKey"": ""HEMHJVSKTPXQMS-UHFFFAOYSA-M"", ""MolecularFormula"": ""HNaO"", ""MolecularWeight"": ""39.997"", ""SMILES"": ""[OH-].[Na+]""}"
339,10.1007/s12010-022-04303-x,hydrochloric acid,reaction medium/regeneration reagent,0.5 M HCl was used during PBA immobilization and 0.2 N HCl was used to regenerate columns or remove remaining protein.,hydrochloric acid,0,"{""CID"": 313, ""ConnectivitySMILES"": ""Cl"", ""IUPACName"": ""chlorane"", ""InChIKey"": ""VEXZGXHMUGYJMC-UHFFFAOYSA-N"", ""MolecularFormula"": ""ClH"", ""MolecularWeight"": ""36.46"", ""SMILES"": ""Cl""}"
340,10.1007/s12010-022-04303-x,sodium phosphate buffer,adsorption/loading/washing buffer,rhEPO adsorption was conducted in 0.1 M sodium phosphate buffer at pH 7 or 8.,sodium phosphate,1,"{""CID"": 21225609, ""ConnectivitySMILES"": ""[O-]P(=O)([O-])[O-].[Na+]"", ""IUPACName"": ""sodium phosphate"", ""InChIKey"": ""AJPJDKMHJJGVTQ-UHFFFAOYSA-K"", ""MolecularFormula"": ""NaO4P-2"", ""MolecularWeight"": ""117.961"", ""SMILES"": ""[O-]P(=O)([O-])[O-].[Na+]""}"
341,10.1007/s12010-022-04303-x,PBS buffer,selectivity test buffer,The rhEPO/BSA mixture was loaded in 0.1 M PBS buffer at pH 8.,phosphate buffered saline,1,"{""CID"": 24978514, ""ConnectivitySMILES"": ""OP(=O)(O)[O-].OP(=O)([O-])[O-].[Na+].[Na+].[Na+].[Cl-].[Cl-].[K+].[K+]"", ""IUPACName"": ""dipotassium;trisodium;dihydrogen phosphate;hydrogen phosphate;dichloride"", ""InChIKey"": ""LOKCTEFSRHRXRJ-UHFFFAOYSA-I"", ""MolecularFormula"": ""Cl2H3K2Na3O8P2"", ""MolecularWeight"": ""411.04"", ""SMILES"": ""OP(=O)(O)[O-].OP(=O)([O-])[O-].[Na+].[Na+].[Na+].[Cl-].[Cl-].[K+].[K+]""}"
342,10.1007/s12010-022-04303-x,Tris-HCl,competitive elution buffer,Tris-HCl buffer was used to elute rhEPO from boronate-functionalized beads.,tris hydrochloride,0,"{""CID"": 93573, ""ConnectivitySMILES"": ""C(C(CO)(CO)N)O.Cl"", ""IUPACName"": ""2-amino-2-(hydroxymethyl)propane-1,3-diol;hydrochloride"", ""InChIKey"": ""QKNYBSVHEMOAJP-UHFFFAOYSA-N"", ""MolecularFormula"": ""C4H12ClNO3"", ""MolecularWeight"": ""157.59"", ""SMILES"": ""C(C(CO)(CO)N)O.Cl""}"
343,10.1007/s12010-022-04303-x,carbodiimide,cPBA coupling reagent,EDC was used with NHS for cPBA attachment on MesoBead1.,EDC carbodiimide,1,null
344,10.1007/s12010-022-04303-x,N-hydroxysuccinimide,cPBA coupling reagent,NHS was used with EDC for cPBA attachment on MesoBead1.,N-hydroxysuccinimide,0,"{""CID"": 80170, ""ConnectivitySMILES"": ""C1CC(=O)N(C1=O)O"", ""IUPACName"": ""1-hydroxypyrrolidine-2,5-dione"", ""InChIKey"": ""NQTADLQHYWFPDB-UHFFFAOYSA-N"", ""MolecularFormula"": ""C4H5NO3"", ""MolecularWeight"": ""115.09"", ""SMILES"": ""C1CC(=O)N(C1=O)O""}"
345,10.1007/s12010-022-04303-x,sorbitol,mentioned competing elution/wash agent,Sorbitol-containing buffers were discussed as possible washing/elution buffers for glycoprotein chromatography but were not used in the main experiments.,sorbitol,0,"{""CID"": 5780, ""ConnectivitySMILES"": ""C(C(C(C(C(CO)O)O)O)O)O"", ""IUPACName"": ""(2R,3R,4R,5S)-hexane-1,2,3,4,5,6-hexol"", ""InChIKey"": ""FBPFZTCFMRRESA-JGWLITMVSA-N"", ""MolecularFormula"": ""C6H14O6"", ""MolecularWeight"": ""182.17"", ""SMILES"": ""C([C@H]([C@H]([C@@H]([C@H](CO)O)O)O)O)O""}"
346,10.1007/s12010-022-04303-x,urea,mentioned wash/elution additive,Urea was discussed as a possible washing or elution additive in comparison with prior work.,urea,0,"{""CID"": 1176, ""ConnectivitySMILES"": ""C(=O)(N)N"", ""IUPACName"": ""urea"", ""InChIKey"": ""XSQUKJJJFZCRTK-UHFFFAOYSA-N"", ""MolecularFormula"": ""CH4N2O"", ""MolecularWeight"": ""60.056"", ""SMILES"": ""C(=O)(N)N""}"
347,10.1007/s12010-022-04303-x,SDS,mentioned washing additive,SDS was mentioned as a possible washing step before regeneration in more complex protein mixtures.,sodium dodecyl sulfate,0,"{""CID"": 3423265, ""ConnectivitySMILES"": ""CCCCCCCCCCCCOS(=O)(=O)[O-].[Na+]"", ""IUPACName"": ""sodium dodecyl sulfate"", ""InChIKey"": ""DBMJMQXJHONAFJ-UHFFFAOYSA-M"", ""MolecularFormula"": ""C12H25NaO4S"", ""MolecularWeight"": ""288.38"", ""SMILES"": ""CCCCCCCCCCCCOS(=O)(=O)[O-].[Na+]""}"
348,10.1007/s12010-022-04303-x,fructose,small cis-diol-containing molecule comparator,Fructose dynamic adsorption/desorption was used to compare size-dependent adsorption behavior but is not a protein target.,fructose,0,"{""CID"": 2723872, ""ConnectivitySMILES"": ""C1C(C(C(C(O1)(CO)O)O)O)O"", ""IUPACName"": ""(3S,4R,5R)-2-(hydroxymethyl)oxane-2,3,4,5-tetrol"", ""InChIKey"": ""LKDRXBCSQODPBY-VRPWFDPXSA-N"", ""MolecularFormula"": ""C6H12O6"", ""MolecularWeight"": ""180.16"", ""SMILES"": ""C1[C@H]([C@H]([C@@H](C(O1)(CO)O)O)O)O""}"
349,10.1021/acs.langmuir.9b03204,poly(methoxyethylaminophosphazene),hydrogel polymer backbone,Cross-linked PMOEAP hydrogels were studied as thermoresponsive biodegradable protein-binding gels.,poly(methoxyethylaminophosphazene),1,null
350,10.1021/acs.langmuir.9b03204,triethylenetetramine,crosslinker,Linear polydichlorophosphazene was aminolyzed with methoxyethylamine in the presence of TETA as a cross-linker.,triethylenetetramine,0,"{""CID"": 5565, ""ConnectivitySMILES"": ""C(CNCCNCCN)N"", ""IUPACName"": ""N'-[2-(2-aminoethylamino)ethyl]ethane-1,2-diamine"", ""InChIKey"": ""VILCJCGEZXAXTO-UHFFFAOYSA-N"", ""MolecularFormula"": ""C6H18N4"", ""MolecularWeight"": ""146.23"", ""SMILES"": ""C(CNCCNCCN)N""}"
351,10.1021/acs.langmuir.9b03204,methoxyethylamine,monomer side-chain reagent,Used for exhaustive aminolysis of linear polydichlorophosphazene to synthesize PMOEAP.,methoxyethylamine,1,"{""CID"": 8018, ""ConnectivitySMILES"": ""COCCN"", ""IUPACName"": ""2-methoxyethanamine"", ""InChIKey"": ""ASUDFOJKTJLAIK-UHFFFAOYSA-N"", ""MolecularFormula"": ""C3H9NO"", ""MolecularWeight"": ""75.11"", ""SMILES"": ""COCCN""}"
352,10.1021/acs.langmuir.9b03204,butyl side chains,hydrophobic side chain,G5 contains 9.4 mol % butyl side chains.,butylamine,1,"{""CID"": 8007, ""ConnectivitySMILES"": ""CCCCN"", ""IUPACName"": ""butan-1-amine"", ""InChIKey"": ""HQABUPZFAYXKJW-UHFFFAOYSA-N"", ""MolecularFormula"": ""C4H11N"", ""MolecularWeight"": ""73.14"", ""SMILES"": ""CCCCN""}"
353,10.1021/acs.langmuir.9b03204,pentyl side chains,hydrophobic side chain,G6 contains 9.4 mol % pentyl side chains.,pentylamine,1,"{""CID"": 8060, ""ConnectivitySMILES"": ""CCCCCN"", ""IUPACName"": ""pentan-1-amine"", ""InChIKey"": ""DPBLXKKOBLCELK-UHFFFAOYSA-N"", ""MolecularFormula"": ""C5H13N"", ""MolecularWeight"": ""87.16"", ""SMILES"": ""CCCCCN""}"
354,10.1021/acs.langmuir.9b03204,Tris-HCl,buffer,Protein binding was investigated at pH 8.0 in 25 mM Tris-HCl buffer.,Tris hydrochloride,0,"{""CID"": 93573, ""ConnectivitySMILES"": ""C(C(CO)(CO)N)O.Cl"", ""IUPACName"": ""2-amino-2-(hydroxymethyl)propane-1,3-diol;hydrochloride"", ""InChIKey"": ""QKNYBSVHEMOAJP-UHFFFAOYSA-N"", ""MolecularFormula"": ""C4H12ClNO3"", ""MolecularWeight"": ""157.59"", ""SMILES"": ""C(C(CO)(CO)N)O.Cl""}"
355,10.1021/acs.langmuir.9b03204,calcium chloride,salt additive,Alpha-lactalbumin experiments used 0.5 mM CaCl2.,calcium chloride,0,"{""CID"": 5284359, ""ConnectivitySMILES"": ""[Cl-].[Cl-].[Ca+2]"", ""IUPACName"": ""calcium dichloride"", ""InChIKey"": ""UXVMQQNJUSDDNG-UHFFFAOYSA-L"", ""MolecularFormula"": ""CaCl2"", ""MolecularWeight"": ""110.98"", ""SMILES"": ""[Cl-].[Cl-].[Ca+2]""}"
356,10.1021/acs.langmuir.9b03204,imidazole,buffer additive,G6 protein experiments used 10 mM imidazole in 25 mM Tris-HCl buffer.,imidazole,0,"{""CID"": 795, ""ConnectivitySMILES"": ""C1=CN=CN1"", ""IUPACName"": ""1H-imidazole"", ""InChIKey"": ""RAXXELZNTBOGNW-UHFFFAOYSA-N"", ""MolecularFormula"": ""C3H4N2"", ""MolecularWeight"": ""68.08"", ""SMILES"": ""C1=CN=CN1""}"
357,10.1038/s43246-026-01144-7,A3I-A-IdeS,bioactive fusion protein forming hydrogels and fibers,Fusion protein consisting of mini-spidroin (A3I)3-A14 with C-terminal IdeS moiety; used to form self-assembled hydrogels and composite fibers.,,1,null
358,10.1038/s43246-026-01144-7,(A3I)3-A14,mini-spidroin structural scaffold and fiber composite component,Engineered mini-spidroin used as the self-assembling domain and as a comparator/baseline control.,,1,null
359,10.1038/s43246-026-01144-7,NiSO4,metal ion source for IMAC resin charging,Capto Chelating resin was charged with NiSO4 for immobilized metal ion affinity chromatography purification.,NiSO4,0,"{""CID"": 24586, ""ConnectivitySMILES"": ""[O-]S(=O)(=O)[O-].[Ni+2]"", ""IUPACName"": ""nickel(2+) sulfate"", ""InChIKey"": ""LGQLOGILCSXPEA-UHFFFAOYSA-L"", ""MolecularFormula"": ""NiO4S"", ""MolecularWeight"": ""154.76"", ""SMILES"": ""[O-]S(=O)(=O)[O-].[Ni+2]""}"
360,10.1038/s43246-026-01144-7,imidazole,IMAC buffer additive and eluent,A3I-A-IdeS was loaded with 5 mM imidazole and eluted with 200 mM imidazole.,imidazole,0,"{""CID"": 795, ""ConnectivitySMILES"": ""C1=CN=CN1"", ""IUPACName"": ""1H-imidazole"", ""InChIKey"": ""RAXXELZNTBOGNW-UHFFFAOYSA-N"", ""MolecularFormula"": ""C3H4N2"", ""MolecularWeight"": ""68.08"", ""SMILES"": ""C1=CN=CN1""}"
361,10.1038/s43246-026-01144-7,IPTG,protein expression inducer,Protein expression was induced with IPTG in shake flasks and bioreactor cultures.,IPTG,0,"{""CID"": 656894, ""ConnectivitySMILES"": ""CC(C)SC1C(C(C(C(O1)CO)O)O)O"", ""IUPACName"": ""(2R,3R,4S,5R,6S)-2-(hydroxymethyl)-6-propan-2-ylsulfanyloxane-3,4,5-triol"", ""InChIKey"": ""BPHPUYQFMNQIOC-NXRLNHOXSA-N"", ""MolecularFormula"": ""C9H18O5S"", ""MolecularWeight"": ""238.30"", ""SMILES"": ""CC(C)S[C@H]1[C@@H]([C@H]([C@H]([C@H](O1)CO)O)O)O""}"
362,10.1038/s43246-026-01144-7,DTT,reducing agent for IdeS catalytic cysteine,Fusion protein was prereduced with DTT before soluble enzyme activity assays.,dithiothreitol,0,"{""CID"": 439196, ""ConnectivitySMILES"": ""C(C(C(CS)O)O)S"", ""IUPACName"": ""(2R,3R)-1,4-bis(sulfanyl)butane-2,3-diol"", ""InChIKey"": ""VHJLVAABSRFDPM-IMJSIDKUSA-N"", ""MolecularFormula"": ""C4H10O2S2"", ""MolecularWeight"": ""154.3"", ""SMILES"": ""C([C@@H]([C@H](CS)O)O)S""}"
363,10.1038/s43246-026-01144-7,sodium azide,storage preservative,Hydrogels and fibers were stored in 1× PBS containing 0.03% NaN3.,sodium azide,0,"{""CID"": 33557, ""ConnectivitySMILES"": ""[N-]=[N+]=[N-].[Na+]"", ""IUPACName"": ""sodium azide"", ""InChIKey"": ""PXIPVTKHYLBLMZ-UHFFFAOYSA-N"", ""MolecularFormula"": ""N3Na"", ""MolecularWeight"": ""65.010"", ""SMILES"": ""[N-]=[N+]=[N-].[Na+]""}"
364,10.1038/s43246-026-01144-7,acetate,fiber coagulation bath component,Spinning dope was extruded into 0.75 M acetate at pH 5.,acetate,1,"{""CID"": 175, ""ConnectivitySMILES"": ""CC(=O)[O-]"", ""IUPACName"": ""acetate"", ""InChIKey"": ""QTBSBXVTEAMEQO-UHFFFAOYSA-M"", ""MolecularFormula"": ""C2H3O2-"", ""MolecularWeight"": ""59.04"", ""SMILES"": ""CC(=O)[O-]""}"
365,10.3390/gels10030201,sodium alginate,hydrogel polymer,General-purpose grade sodium alginate was used to make alginate hydrogel microcapsules by ionic gelation.,sodium alginate,0,null
366,10.3390/gels10030201,calcium chloride,ionic crosslinker,Calcium chloride was used for alginate hydrogel formation.,calcium chloride,0,"{""CID"": 5284359, ""ConnectivitySMILES"": ""[Cl-].[Cl-].[Ca+2]"", ""IUPACName"": ""calcium dichloride"", ""InChIKey"": ""UXVMQQNJUSDDNG-UHFFFAOYSA-L"", ""MolecularFormula"": ""CaCl2"", ""MolecularWeight"": ""110.98"", ""SMILES"": ""[Cl-].[Cl-].[Ca+2]""}"
367,10.3390/gels10030201,glucose,small-molecule comparator adsorbate,Glucose was tested as a model carbohydrate and compared with BSA adsorption/desorption.,glucose,0,"{""CID"": 5793, ""ConnectivitySMILES"": ""C(C1C(C(C(C(O1)O)O)O)O)O"", ""IUPACName"": ""(3R,4S,5S,6R)-6-(hydroxymethyl)oxane-2,3,4,5-tetrol"", ""InChIKey"": ""WQZGKKKJIJFFOK-GASJEMHNSA-N"", ""MolecularFormula"": ""C6H12O6"", ""MolecularWeight"": ""180.16"", ""SMILES"": ""C([C@@H]1[C@H]([C@@H]([C@H](C(O1)O)O)O)O)O""}"
368,10.3390/gels10030201,gallic acid,small-molecule comparator adsorbate,Gallic acid was tested as a model polyphenol and compared with BSA adsorption/desorption.,gallic acid,0,"{""CID"": 370, ""ConnectivitySMILES"": ""C1=C(C=C(C(=C1O)O)O)C(=O)O"", ""IUPACName"": ""3,4,5-trihydroxybenzoic acid"", ""InChIKey"": ""LNTHITQWFMADLM-UHFFFAOYSA-N"", ""MolecularFormula"": ""C7H6O5"", ""MolecularWeight"": ""170.12"", ""SMILES"": ""C1=C(C=C(C(=C1O)O)O)C(=O)O""}"
369,10.3390/gels10030201,Coomassie Brilliant Blue G250,protein detection reagent,Listed among reagents and used for BSA quantification.,Coomassie Brilliant Blue G250,0,"{""CID"": 61363, ""ConnectivitySMILES"": ""CCN(CC1=CC(=CC=C1)S(=O)(=O)[O-])C2=CC(=C(C=C2)C(=C3C=CC(=[N+](CC)CC4=CC(=CC=C4)S(=O)(=O)[O-])C=C3C)C5=CC=C(C=C5)NC6=CC=C(C=C6)OCC)C.[Na+]"", ""IUPACName"": ""sodium 3-[[4-[[4-(4-ethoxyanilino)phenyl]-[4-[ethyl-[(3-sulfonatophenyl)methyl]azaniumylidene]-2-methylcyclohexa-2,5-dien-1-ylidene]methyl]-N-ethyl-3-methylanilino]methyl]benzenesulfonate"", ""InChIKey"": ""RWVGQQGBQSJDQV-UHFFFAOYSA-M"", ""MolecularFormula"": ""C47H48N3NaO7S2"", ""MolecularWeight"": ""854.0"", ""SMILES"": ""CCN(CC1=CC(=CC=C1)S(=O)(=O)[O-])C2=CC(=C(C=C2)C(=C3C=CC(=[N+](CC)CC4=CC(=CC=C4)S(=O)(=O)[O-])C=C3C)C5=CC=C(C=C5)NC6=CC=C(C=C6)OCC)C.[Na+]""}"
370,10.3390/gels10030201,Folin-Ciocalteu reagent,polyphenol detection reagent,Listed among reagents for non-protein comparator measurements.,Folin-Ciocalteu reagent,1,null
371,10.3390/gels10030201,sodium carbonate,reagent,Listed among materials and reagents.,sodium carbonate,0,"{""CID"": 10340, ""ConnectivitySMILES"": ""C(=O)([O-])[O-].[Na+].[Na+]"", ""IUPACName"": ""disodium;carbonate"", ""InChIKey"": ""CDBYLPFSWZWCQE-UHFFFAOYSA-L"", ""MolecularFormula"": ""CNa2O3"", ""MolecularWeight"": ""105.988"", ""SMILES"": ""C(=O)([O-])[O-].[Na+].[Na+]""}"
372,10.3390/gels10030201,ethanol,reagent,Listed among materials and reagents.,ethanol,0,"{""CID"": 702, ""ConnectivitySMILES"": ""CCO"", ""IUPACName"": ""ethanol"", ""InChIKey"": ""LFQSCWFLJHTTHZ-UHFFFAOYSA-N"", ""MolecularFormula"": ""C2H6O"", ""MolecularWeight"": ""46.07"", ""SMILES"": ""CCO""}"
373,10.3390/gels10030201,phosphoric acid,reagent,85% phosphoric acid was listed among materials and reagents.,phosphoric acid,0,"{""CID"": 1004, ""ConnectivitySMILES"": ""OP(=O)(O)O"", ""IUPACName"": ""phosphoric acid"", ""InChIKey"": ""NBIIXXVUZAFLBC-UHFFFAOYSA-N"", ""MolecularFormula"": ""H3O4P"", ""MolecularWeight"": ""97.995"", ""SMILES"": ""OP(=O)(O)O""}"
374,10.1038/s41598-026-38040-6,2-Hydroxyethyl methacrylate,monomer,HEMA was used with GMA to synthesize Poly(HEMA-GMA) cryogels.,2-Hydroxyethyl methacrylate,0,"{""CID"": 13360, ""ConnectivitySMILES"": ""CC(=C)C(=O)OCCO"", ""IUPACName"": ""2-hydroxyethyl 2-methylprop-2-enoate"", ""InChIKey"": ""WOBHKFSMXKNTIM-UHFFFAOYSA-N"", ""MolecularFormula"": ""C6H10O3"", ""MolecularWeight"": ""130.14"", ""SMILES"": ""CC(=C)C(=O)OCCO""}"
375,10.1038/s41598-026-38040-6,glycidyl methacrylate,monomer,GMA supplied epoxy groups for PEI ring-opening grafting.,glycidyl methacrylate,0,"{""CID"": 7837, ""ConnectivitySMILES"": ""CC(=C)C(=O)OCC1CO1"", ""IUPACName"": ""oxiran-2-ylmethyl 2-methylprop-2-enoate"", ""InChIKey"": ""VOZRXNHHFUQHIL-UHFFFAOYSA-N"", ""MolecularFormula"": ""C7H10O3"", ""MolecularWeight"": ""142.15"", ""SMILES"": ""CC(=C)C(=O)OCC1CO1""}"
376,10.1038/s41598-026-38040-6,ethylene glycol dimethacrylate,crosslinker,EGDMA was used as the crosslinker in the disperse phase.,ethylene glycol dimethacrylate,0,"{""CID"": 7355, ""ConnectivitySMILES"": ""CC(=C)C(=O)OCCOC(=O)C(=C)C"", ""IUPACName"": ""2-(2-methylprop-2-enoyloxy)ethyl 2-methylprop-2-enoate"", ""InChIKey"": ""STVZJERGLQHEKB-UHFFFAOYSA-N"", ""MolecularFormula"": ""C10H14O4"", ""MolecularWeight"": ""198.22"", ""SMILES"": ""CC(=C)C(=O)OCCOC(=O)C(=C)C""}"
377,10.1038/s41598-026-38040-6,polyethyleneimine,ligand_or_affinity_group,Branched PEI was grafted to the cryogel and provided amine groups for metal chelation.,polyethyleneimine,1,null
378,10.1038/s41598-026-38040-6,Cu(II),metal ion,Cu(II) was chelated to PEI-modified cryogels and gave the highest catalase loading.,copper(II),0,"{""CID"": 27099, ""ConnectivitySMILES"": ""[Cu+2]"", ""IUPACName"": ""copper(2+)"", ""InChIKey"": ""JPVYNHNXODAKFH-UHFFFAOYSA-N"", ""MolecularFormula"": ""Cu+2"", ""MolecularWeight"": ""63.55"", ""SMILES"": ""[Cu+2]""}"
379,10.1038/s41598-026-38040-6,Ni(II),metal ion,Ni(II) was chelated to PEI-modified cryogels as a comparator metal.,nickel(II),0,"{""CID"": 934, ""ConnectivitySMILES"": ""[Ni+2]"", ""IUPACName"": ""nickel(2+)"", ""InChIKey"": ""VEQPNABPJHWNSG-UHFFFAOYSA-N"", ""MolecularFormula"": ""Ni+2"", ""MolecularWeight"": ""58.693"", ""SMILES"": ""[Ni+2]""}"
380,10.1038/s41598-026-38040-6,Co(II),metal ion,Co(II) was chelated to PEI-modified cryogels as a comparator metal.,cobalt(II),0,"{""CID"": 104730, ""ConnectivitySMILES"": ""[Co]"", ""IUPACName"": ""cobalt"", ""InChIKey"": ""GUTLYIVDDKVIGB-UHFFFAOYSA-N"", ""MolecularFormula"": ""Co"", ""MolecularWeight"": ""58.93319"", ""SMILES"": ""[Co]""}"
381,10.1038/s41598-026-38040-6,copper(II) nitrate trihydrate,metal salt precursor,Cu(NO3)2·3H2O solution at 5 mg/mL was used for Cu(II) loading.,copper(II) nitrate trihydrate,0,"{""CID"": 9837674, ""ConnectivitySMILES"": ""[N+](=O)([O-])[O-].[N+](=O)([O-])[O-].O.O.O.[Cu+2]"", ""IUPACName"": ""copper;dinitrate;trihydrate"", ""InChIKey"": ""SXTLQDJHRPXDSB-UHFFFAOYSA-N"", ""MolecularFormula"": ""CuH6N2O9"", ""MolecularWeight"": ""241.60"", ""SMILES"": ""[N+](=O)([O-])[O-].[N+](=O)([O-])[O-].O.O.O.[Cu+2]""}"
382,10.1038/s41598-026-38040-6,nickel(II) nitrate hexahydrate,metal salt precursor,Ni(NO3)2·6H2O solution at 5 mg/mL was used for Ni(II) loading.,nickel(II) nitrate hexahydrate,0,"{""CID"": 61630, ""ConnectivitySMILES"": ""[N+](=O)([O-])[O-].[N+](=O)([O-])[O-].O.O.O.O.O.O.[Ni+2]"", ""IUPACName"": ""nickel(2+);dinitrate;hexahydrate"", ""InChIKey"": ""AOPCKOPZYFFEDA-UHFFFAOYSA-N"", ""MolecularFormula"": ""H12N2NiO12"", ""MolecularWeight"": ""290.80"", ""SMILES"": ""[N+](=O)([O-])[O-].[N+](=O)([O-])[O-].O.O.O.O.O.O.[Ni+2]""}"
383,10.1038/s41598-026-38040-6,cobalt(II) nitrate hexahydrate,metal salt precursor,Co(NO3)2·6H2O solution at 5 mg/mL was used for Co(II) loading.,cobalt(II) nitrate hexahydrate,0,"{""CID"": 24821, ""ConnectivitySMILES"": ""[N+](=O)([O-])[O-].[N+](=O)([O-])[O-].O.O.O.O.O.O.[Co+2]"", ""IUPACName"": ""cobalt(2+);dinitrate;hexahydrate"", ""InChIKey"": ""QGUAJWGNOXCYJF-UHFFFAOYSA-N"", ""MolecularFormula"": ""CoH12N2O12"", ""MolecularWeight"": ""291.04"", ""SMILES"": ""[N+](=O)([O-])[O-].[N+](=O)([O-])[O-].O.O.O.O.O.O.[Co+2]""}"
384,10.1038/s41598-026-38040-6,sodium hydroxide,activation reagent,1 M NaOH was used to open epoxy groups before PEI grafting.,sodium hydroxide,0,"{""CID"": 14798, ""ConnectivitySMILES"": ""[OH-].[Na+]"", ""IUPACName"": ""sodium hydroxide"", ""InChIKey"": ""HEMHJVSKTPXQMS-UHFFFAOYSA-M"", ""MolecularFormula"": ""HNaO"", ""MolecularWeight"": ""39.997"", ""SMILES"": ""[OH-].[Na+]""}"
385,10.1038/s41598-026-38040-6,sodium chloride,desorption reagent,1 M NaCl at pH 7.0 was used to desorb catalase from loaded cryogel discs.,sodium chloride,0,"{""CID"": 5234, ""ConnectivitySMILES"": ""[Na+].[Cl-]"", ""IUPACName"": ""sodium chloride"", ""InChIKey"": ""FAPWRFPIFSIZLT-UHFFFAOYSA-M"", ""MolecularFormula"": ""ClNa"", ""MolecularWeight"": ""58.44"", ""SMILES"": ""[Na+].[Cl-]""}"
386,10.1038/s41598-026-38040-6,sodium dodecyl sulfate,surfactant/disperse phase component,SDS was included in the disperse phase during cryogel synthesis.,sodium dodecyl sulfate,0,"{""CID"": 3423265, ""ConnectivitySMILES"": ""CCCCCCCCCCCCOS(=O)(=O)[O-].[Na+]"", ""IUPACName"": ""sodium dodecyl sulfate"", ""InChIKey"": ""DBMJMQXJHONAFJ-UHFFFAOYSA-M"", ""MolecularFormula"": ""C12H25NaO4S"", ""MolecularWeight"": ""288.38"", ""SMILES"": ""CCCCCCCCCCCCOS(=O)(=O)[O-].[Na+]""}"
387,10.1038/s41598-026-38040-6,ammonium persulfate,free-radical initiator,APS was used to initiate cryopolymerization.,ammonium persulfate,0,"{""CID"": 62648, ""ConnectivitySMILES"": ""[NH4+].[NH4+].[O-]S(=O)(=O)OOS(=O)(=O)[O-]"", ""IUPACName"": ""diazanium;sulfonatooxy sulfate"", ""InChIKey"": ""ROOXNKNUYICQNP-UHFFFAOYSA-N"", ""MolecularFormula"": ""H8N2O8S2"", ""MolecularWeight"": ""228.21"", ""SMILES"": ""[NH4+].[NH4+].[O-]S(=O)(=O)OOS(=O)(=O)[O-]""}"
388,10.1038/s41598-026-38040-6,"N,N,N′,N′-tetramethylethylenediamine",polymerization accelerator,TEMED was used as accelerator in cryogel synthesis.,"N,N,N',N'-tetramethylethylenediamine",0,"{""CID"": 8037, ""ConnectivitySMILES"": ""CN(C)CCN(C)C"", ""IUPACName"": ""N,N,N',N'-tetramethylethane-1,2-diamine"", ""InChIKey"": ""KWYHDKDOAIKMQN-UHFFFAOYSA-N"", ""MolecularFormula"": ""C6H16N2"", ""MolecularWeight"": ""116.20"", ""SMILES"": ""CN(C)CCN(C)C""}"
389,10.1038/s41598-026-38040-6,hydrogen peroxide,enzyme substrate,H2O2 decomposition was monitored to assess catalase activity.,hydrogen peroxide,0,"{""CID"": 784, ""ConnectivitySMILES"": ""OO"", ""IUPACName"": ""hydrogen peroxide"", ""InChIKey"": ""MHAJPDPJQMAIIY-UHFFFAOYSA-N"", ""MolecularFormula"": ""H2O2"", ""MolecularWeight"": ""34.015"", ""SMILES"": ""OO""}"
390,10.1038/s41598-026-38040-6,potassium dihydrogen phosphate,buffer component,Listed chemical; phosphate buffer was used in activity and washing/storage procedures.,potassium dihydrogen phosphate,0,"{""CID"": 516951, ""ConnectivitySMILES"": ""OP(=O)(O)[O-].[K+]"", ""IUPACName"": ""potassium dihydrogen phosphate"", ""InChIKey"": ""GNSKLFRGEWLPPA-UHFFFAOYSA-M"", ""MolecularFormula"": ""H2KO4P"", ""MolecularWeight"": ""136.086"", ""SMILES"": ""OP(=O)(O)[O-].[K+]""}"
391,10.1038/s41598-026-38040-6,dipotassium hydrogen phosphate,buffer component,Listed chemical; phosphate buffer was used in activity and washing/storage procedures.,dipotassium hydrogen phosphate,0,"{""CID"": 24450, ""ConnectivitySMILES"": ""OP(=O)([O-])[O-].[K+].[K+]"", ""IUPACName"": ""dipotassium;hydrogen phosphate"", ""InChIKey"": ""ZPWVASYFFYYZEW-UHFFFAOYSA-L"", ""MolecularFormula"": ""HK2O4P"", ""MolecularWeight"": ""174.176"", ""SMILES"": ""OP(=O)([O-])[O-].[K+].[K+]""}"
392,10.1038/s41598-026-38040-6,ethanol,washing reagent,Metal-functionalized cryogels were rinsed with ethanol after water washing.,ethanol,0,"{""CID"": 702, ""ConnectivitySMILES"": ""CCO"", ""IUPACName"": ""ethanol"", ""InChIKey"": ""LFQSCWFLJHTTHZ-UHFFFAOYSA-N"", ""MolecularFormula"": ""C2H6O"", ""MolecularWeight"": ""46.07"", ""SMILES"": ""CCO""}"
393,10.1080/09205063.2022.2045666,2-Hydroxyethyl methacrylate,monomer,5.0 mL HEMA monomer used to synthesize p(HEMA) hydrogel membranes.,2-Hydroxyethyl methacrylate,0,"{""CID"": 13360, ""ConnectivitySMILES"": ""CC(=C)C(=O)OCCO"", ""IUPACName"": ""2-hydroxyethyl 2-methylprop-2-enoate"", ""InChIKey"": ""WOBHKFSMXKNTIM-UHFFFAOYSA-N"", ""MolecularFormula"": ""C6H10O3"", ""MolecularWeight"": ""130.14"", ""SMILES"": ""CC(=C)C(=O)OCCO""}"
