Repository: sunyrain/PHA

# PHA Protein-Hydrogel Adsorption Dataset

Generated: 2026-07-05T11:36:45

## Scope

This curated package organizes literature-derived protein-hydrogel adsorption, binding, immobilization, antifouling, and related biointerface records extracted from the local PHA corpus.

The primary unit is one record:

`paper + hydrogel/sample + protein/mixture + experimental condition + measured outcome`

## Contents

- `data/sources.csv`: article-level metadata, extraction status, and curation decision.
- `data/records_flat.csv`: flattened record-level table with provenance, hydrogel, protein, condition, outcome, mechanism, and quality fields.

File: data/curated/pha_scientific_dataset_20260705/data/record_standardization.csv (part 4 of 37)
"record_id","doi","interaction_type","is_covalent_binding","experiment_mode_primary","experiment_mode_detail","application_context","comparable_target_class","model_ready","model_ready_blocker","manual_review_priority","q5_protein_evidence_flag","q5_triage_action","standardization_rules_version"
"PHA-bbc12933fa-004","10.1002/app.52099","antifouling_low_adsorption","no","surface","fluorescence_surface_quantification","antifouling","weak","False","not_strong_or_medium_comparable;missing_or_unnormalizable_unit;low_source_quality","medium","True","keep","curated_release_20260707"
"PHA-bbc12933fa-005","10.1002/app.52099","antifouling_low_adsorption","no","surface","fluorescence_surface_quantification","antifouling","weak","False","not_strong_or_medium_comparable;missing_or_unnormalizable_unit;low_source_quality","medium","True","keep","curated_release_20260707"
"PHA-bbc12933fa-006","10.1002/app.52099","antifouling_low_adsorption","no","surface","fluorescence_surface_quantification","antifouling","weak","False","not_strong_or_medium_comparable;missing_or_unnormalizable_unit;low_source_quality","medium","True","keep","curated_release_20260707"
"PHA-7e2669ee57-001","10.1002/app.52846","antifouling_low_adsorption","no","batch","fluorescence_surface_quantification","antifouling","not_comparable","False","not_strong_or_medium_comparable;low_source_quality","medium","True","keep","curated_release_20260707"
"PHA-7e2669ee57-002","10.1002/app.52846","antifouling_low_adsorption","no","batch","fluorescence_surface_quantification","antifouling","not_comparable","False","not_strong_or_medium_comparable;low_source_quality","medium","True","keep","curated_release_20260707"
"PHA-7e2669ee57-003","10.1002/app.52846","covalent_immobilization","yes","other","fluorescence_surface_quantification","protein_immobilization","not_comparable","False","not_strong_or_medium_comparable;low_source_quality","medium","True","not_applicable","curated_release_20260707"
"PHA-91c98be115-001","10.1002/app.56184","antifouling_low_adsorption","no","biofouling","surface_fouling_assay","antifouling","medium","True","ready","high","True","keep","curated_release_20260707"
"PHA-91c98be115-002","10.1002/app.56184","protein_fouling","no","biofouling","other","antifouling","medium","True","ready","high","True","keep","curated_release_20260707"
"PHA-91c98be115-003","10.1002/app.56184","protein_fouling","no","biofouling","other","antifouling","medium","True","ready","high","True","keep","curated_release_20260707"
"PHA-a7e165205f-001","10.1002/app.56248","physical_adsorption","no","surface","batch_adsorption_kinetics","purification","strong","True","ready","high","True","not_applicable","curated_release_20260707"
"PHA-a7e165205f-002","10.1002/app.56248","unknown","unclear","surface","batch_adsorption_equilibrium","purification","strong","True","ready","high","True","not_applicable","curated_release_20260707"
"PHA-a7e165205f-003","10.1002/app.56248","unknown","unclear","surface","other","other","strong","True","ready","high","True","not_applicable","curated_release_20260707"
"PHA-a7e165205f-004","10.1002/app.56248","entrapment","no","surface","other","protein_immobilization","strong","True","ready","high","True","not_applicable","curated_release_20260707"
"PHA-49ed9c98ca-001","10.1002/bab.1259","entrapment","no","column","other","purification","strong","True","ready","high","True","not_applicable","curated_release_20260707"
"PHA-49ed9c98ca-002","10.1002/bab.1259","entrapment","no","column","other","purification","strong","True","ready","high","True","not_applicable","curated_release_20260707"
"PHA-49ed9c98ca-003","10.1002/bab.1259","entrapment","no","column","other","purification","not_comparable","False","not_strong_or_medium_comparable","medium","True","not_applicable","curated_release_20260707"
"PHA-49ed9c98ca-004","10.1002/bab.1259","entrapment","no","column","other","purification","strong","True","ready","high","True","not_applicable","curated_release_20260707"
"PHA-49ed9c98ca-005","10.1002/bab.1259","entrapment","no","column","other","purification","weak","False","not_strong_or_medium_comparable","medium","True","not_applicable","curated_release_20260707"
"PHA-49ed9c98ca-006","10.1002/bab.1259","entrapment","no","column","other","purification","medium","True","ready","high","True","not_applicable","curated_release_20260707"
"PHA-49ed9c98ca-007","10.1002/bab.1259","entrapment","no","column","other","purification","weak","False","not_strong_or_medium_comparable;low_source_quality","medium","True","not_applicable","curated_release_20260707"
"PHA-49ed9c98ca-008","10.1002/bab.1259","entrapment","no","column","other","purification","weak","False","not_strong_or_medium_comparable","medium","True","not_applicable","curated_release_20260707"
"PHA-94baa36d2a-001","10.1002/bit.20210","affinity_binding","no","surface","other","biointerface_adsorption","not_comparable","False","missing_key_experiment_condition;not_strong_or_medium_comparable;missing_or_unnormalizable_unit;low_source_quality","medium","True","not_applicable","curated_release_20260707"
"PHA-94baa36d2a-002","10.1002/bit.20210","affinity_binding","no","surface","other","biointerface_adsorption","not_comparable","False","missing_key_experiment_condition;not_strong_or_medium_comparable;missing_or_unnormalizable_unit;low_source_quality","medium","True","not_applicable","curated_release_20260707"
"PHA-649d7f3817-001","10.1002/bit.22344","selective_adsorption","no","column","column_dynamic_binding","purification","strong","True","ready","high","True","not_applicable","curated_release_20260707"
"PHA-649d7f3817-002","10.1002/bit.22344","selective_adsorption","no","column","column_dynamic_binding","purification","strong","True","ready","high","True","not_applicable","curated_release_20260707"
"PHA-649d7f3817-003","10.1002/bit.22344","selective_adsorption","no","column","other","purification","not_comparable","False","not_strong_or_medium_comparable;low_source_quality","medium","True","not_applicable","curated_release_20260707"
"PHA-649d7f3817-004","10.1002/bit.22344","selective_adsorption","no","column","other","purification","medium","True","ready","high","True","not_applicable","curated_release_20260707"
"PHA-af592d073a-001","10.1002/bkcs.10315","physical_adsorption","no","batch","static_incubation","biointerface_adsorption","weak","False","not_strong_or_medium_comparable","medium","True","not_applicable","curated_release_20260707"
"PHA-af592d073a-002","10.1002/bkcs.10315","covalent_immobilization","yes","biofouling","surface_fouling_assay","antifouling","medium","True","ready","high","True","keep","curated_release_20260707"
"PHA-af592d073a-003","10.1002/bkcs.10315","covalent_immobilization","yes","biofouling","surface_fouling_assay","antifouling","medium","True","ready","high","True","keep","curated_release_20260707"
"PHA-af592d073a-004","10.1002/bkcs.10315","covalent_immobilization","yes","biofouling","surface_fouling_assay","antifouling","medium","True","ready","high","True","keep","curated_release_20260707"
"PHA-af592d073a-005","10.1002/bkcs.10315","physical_adsorption","no","batch","static_incubation","biointerface_adsorption","weak","False","not_strong_or_medium_comparable","medium","True","not_applicable","curated_release_20260707"
"PHA-af592d073a-006","10.1002/bkcs.10315","covalent_immobilization","yes","biofouling","surface_fouling_assay","antifouling","medium","True","ready","high","True","keep","curated_release_20260707"
"PHA-af592d073a-007","10.1002/bkcs.10315","covalent_immobilization","yes","biofouling","surface_fouling_assay","antifouling","medium","True","ready","high","True","keep","curated_release_20260707"
"PHA-af592d073a-008","10.1002/bkcs.10315","covalent_immobilization","yes","biofouling","surface_fouling_assay","antifouling","medium","True","ready","high","True","keep","curated_release_20260707"
"PHA-ebb7e9403d-001","10.1002/bkcs.10545","physical_adsorption","no","column","static_incubation","biointerface_adsorption","medium","True","ready","high","True","not_applicable","curated_release_20260707"
"PHA-ebb7e9403d-002","10.1002/bkcs.10545","covalent_immobilization","yes","column","surface_fouling_assay","protein_immobilization","medium","True","ready","high","True","not_applicable","curated_release_20260707"
"PHA-ebb7e9403d-003","10.1002/bkcs.10545","covalent_immobilization","yes","column","surface_fouling_assay","protein_immobilization","medium","True","ready","high","True","not_applicable","curated_release_20260707"
"PHA-ebb7e9403d-004","10.1002/bkcs.10545","physical_adsorption","no","column","static_incubation","biointerface_adsorption","medium","True","ready","high","True","not_applicable","curated_release_20260707"
"PHA-ebb7e9403d-005","10.1002/bkcs.10545","covalent_immobilization","yes","column","surface_fouling_assay","protein_immobilization","medium","True","ready","high","True","not_applicable","curated_release_20260707"
"PHA-ebb7e9403d-006","10.1002/bkcs.10545","covalent_immobilization","yes","column","surface_fouling_assay","protein_immobilization","medium","True","ready","high","True","not_applicable","curated_release_20260707"
"PHA-c9056ab616-001","10.1002/bkcs.11980","antifouling_low_adsorption","no","column","static_incubation","antifouling","medium","True","ready","high","True","keep","curated_release_20260707"
"PHA-c9056ab616-002","10.1002/bkcs.11980","antifouling_low_adsorption","no","column","static_incubation","antifouling","medium","True","ready","high","True","keep","curated_release_20260707"
"PHA-c9056ab616-003","10.1002/bkcs.11980","antifouling_low_adsorption","no","column","static_incubation","antifouling","medium","True","ready","high","True","keep","curated_release_20260707"
"PHA-c9056ab616-004","10.1002/bkcs.11980","antifouling_low_adsorption","no","column","static_incubation","antifouling","medium","True","ready","high","True","keep","curated_release_20260707"
"PHA-c9056ab616-005","10.1002/bkcs.11980","antifouling_low_adsorption","no","column","static_incubation","antifouling","medium","True","ready","high","True","keep","curated_release_20260707"
"PHA-c9056ab616-006","10.1002/bkcs.11980","antifouling_low_adsorption","no","column","static_incubation","antifouling","medium","True","ready","high","True","keep","curated_release_20260707"
"PHA-c9056ab616-007","10.1002/bkcs.11980","antifouling_low_adsorption","no","column","static_incubation","antifouling","medium","True","ready","high","True","keep","curated_release_20260707"
"PHA-c9056ab616-008","10.1002/bkcs.11980","antifouling_low_adsorption","no","column","static_incubation","antifouling","medium","True","ready","high","True","keep","curated_release_20260707"
"PHA-c9056ab616-009","10.1002/bkcs.11980","antifouling_low_adsorption","no","column","static_incubation","antifouling","medium","True","ready","high","True","keep","curated_release_20260707"
"PHA-c9056ab616-010","10.1002/bkcs.11980","antifouling_low_adsorption","no","column","static_incubation","antifouling","medium","True","ready","high","True","keep","curated_release_20260707"
"PHA-d3e4259d7a-001","10.1002/bmc.2833","covalent_immobilization","yes","column","other","protein_immobilization","strong","True","ready","high","True","not_applicable","curated_release_20260707"
"PHA-d3e4259d7a-002","10.1002/bmc.2833","covalent_immobilization","yes","column","other","protein_immobilization","strong","True","ready","high","True","not_applicable","curated_release_20260707"
"PHA-d3e4259d7a-003","10.1002/bmc.2833","affinity_binding","no","column","other","biointerface_adsorption","strong","True","ready","high","True","not_applicable","curated_release_20260707"
"PHA-d3e4259d7a-004","10.1002/bmc.2833","affinity_binding","no","column","other","biointerface_adsorption","strong","True","ready","high","True","not_applicable","curated_release_20260707"
"PHA-d3e4259d7a-005","10.1002/bmc.2833","affinity_binding","no","column","other","biointerface_adsorption","strong","True","ready","high","True","not_applicable","curated_release_20260707"
"PHA-d3e4259d7a-006","10.1002/bmc.2833","affinity_binding","no","column","other","biointerface_adsorption","weak","False","not_strong_or_medium_comparable","high","True","not_applicable","curated_release_20260707"
"PHA-d3e4259d7a-007","10.1002/bmc.2833","affinity_binding","no","column","other","biointerface_adsorption","weak","False","not_strong_or_medium_comparable","high","True","not_applicable","curated_release_20260707"
"PHA-d3e4259d7a-008","10.1002/bmc.2833","affinity_binding","no","column","other","biointerface_adsorption","weak","False","not_strong_or_medium_comparable","high","True","not_applicable","curated_release_20260707"
"PHA-d3e4259d7a-009","10.1002/bmc.2833","affinity_binding","no","column","other","purification","strong","True","ready","high","True","not_applicable","curated_release_20260707"
"PHA-d3e4259d7a-010","10.1002/bmc.2833","affinity_binding","no","column","other","purification","strong","True","ready","high","True","not_applicable","curated_release_20260707"
"PHA-d3e4259d7a-011","10.1002/bmc.2833","affinity_binding","no","column","other","purification","medium","True","ready","high","True","not_applicable","curated_release_20260707"
"PHA-d3e4259d7a-012","10.1002/bmc.2833","selective_adsorption","no","column","other","purification","medium","True","ready","high","True","not_applicable","curated_release_20260707"
"PHA-d3e4259d7a-013","10.1002/bmc.2833","affinity_binding","no","column","other","biointerface_adsorption","medium","True","ready","high","True","not_applicable","curated_release_20260707"
"PHA-0d3aa56920-001","10.1002/bmc.3171","affinity_binding","no","column","other","purification","weak","False","not_strong_or_medium_comparable","high","True","not_applicable","curated_release_20260707"
"PHA-0d3aa56920-002","10.1002/bmc.3171","affinity_binding","no","column","other","biointerface_adsorption","strong","True","ready","high","True","not_applicable","curated_release_20260707"
"PHA-0d3aa56920-003","10.1002/bmc.3171","affinity_binding","no","column","batch_adsorption_isotherm","mechanism_study","strong","True","ready","high","True","not_applicable","curated_release_20260707"
"PHA-0d3aa56920-004","10.1002/bmc.3171","affinity_binding","no","column","batch_adsorption_equilibrium","biointerface_adsorption","weak","False","not_strong_or_medium_comparable","high","True","not_applicable","curated_release_20260707"
"PHA-0d3aa56920-005","10.1002/bmc.3171","affinity_binding","no","column","other","purification","weak","False","not_strong_or_medium_comparable","high","True","not_applicable","curated_release_20260707"
"PHA-0d3aa56920-006","10.1002/bmc.3171","affinity_binding","no","column","other","purification","weak","False","not_strong_or_medium_comparable","high","True","not_applicable","curated_release_20260707"
"PHA-0d3aa56920-007","10.1002/bmc.3171","affinity_binding","no","column","other","purification","not_comparable","False","not_strong_or_medium_comparable;missing_or_unnormalizable_unit","high","True","not_applicable","curated_release_20260707"
"PHA-d528107abd-001","10.1002/bmc.4605","affinity_binding","no","surface","batch_adsorption_equilibrium","biointerface_adsorption","strong","True","ready","high","True","not_applicable","curated_release_20260707"
"PHA-d528107abd-002","10.1002/bmc.4605","affinity_binding","no","batch","batch_adsorption_equilibrium","biointerface_adsorption","strong","True","ready","high","True","not_applicable","curated_release_20260707"
"PHA-d528107abd-003","10.1002/bmc.4605","selective_adsorption","no","batch","batch_adsorption_equilibrium","biointerface_adsorption","strong","True","ready","high","True","not_applicable","curated_release_20260707"
"PHA-d528107abd-004","10.1002/bmc.4605","selective_adsorption","no","batch","batch_adsorption_equilibrium","biointerface_adsorption","strong","True","ready","high","True","not_applicable","curated_release_20260707"
"PHA-d528107abd-005","10.1002/bmc.4605","selective_adsorption","no","batch","batch_adsorption_equilibrium","biointerface_adsorption","strong","True","ready","high","True","not_applicable","curated_release_20260707"
"PHA-d528107abd-006","10.1002/bmc.4605","selective_adsorption","no","batch","batch_adsorption_equilibrium","biointerface_adsorption","strong","True","ready","high","True","not_applicable","curated_release_20260707"
"PHA-d528107abd-007","10.1002/bmc.4605","selective_adsorption","no","batch","batch_adsorption_equilibrium","biointerface_adsorption","not_comparable","False","not_strong_or_medium_comparable;low_source_quality","medium","True","not_applicable","curated_release_20260707"
"PHA-d528107abd-008","10.1002/bmc.4605","selective_adsorption","no","batch","batch_adsorption_kinetics","mechanism_study","strong","True","ready","high","True","not_applicable","curated_release_20260707"
"PHA-d528107abd-009","10.1002/bmc.4605","selective_adsorption","no","batch","batch_adsorption_equilibrium","purification","medium","True","ready","high","True","not_applicable","curated_release_20260707"
"PHA-d528107abd-010","10.1002/bmc.4605","selective_adsorption","no","batch","batch_adsorption_equilibrium","biointerface_adsorption","weak","False","not_strong_or_medium_comparable","high","True","not_applicable","curated_release_20260707"
"PHA-d528107abd-011","10.1002/bmc.4605","affinity_binding","no","column","other","purification","medium","True","ready","high","True","not_applicable","curated_release_20260707"
"PHA-d528107abd-012","10.1002/bmc.4605","covalent_immobilization","yes","surface","other","protein_immobilization","medium","True","ready","high","True","not_applicable","curated_release_20260707"
"PHA-071a186e7b-001","10.1002/bmc.5995","covalent_immobilization","yes","hemocompatibility","other","protein_immobilization","strong","True","ready","high","True","not_applicable","curated_release_20260707"
"PHA-071a186e7b-002","10.1002/bmc.5995","covalent_immobilization","yes","hemocompatibility","other","protein_immobilization","strong","True","ready","high","True","not_applicable","curated_release_20260707"
"PHA-071a186e7b-003","10.1002/bmc.5995","covalent_immobilization","yes","hemocompatibility","other","protein_immobilization","strong","True","ready","high","True","not_applicable","curated_release_20260707"
"PHA-071a186e7b-004","10.1002/bmc.5995","covalent_immobilization","yes","hemocompatibility","other","protein_immobilization","strong","True","ready","high","True","not_applicable","curated_release_20260707"
"PHA-071a186e7b-005","10.1002/bmc.5995","covalent_immobilization","yes","hemocompatibility","batch_adsorption_kinetics","protein_immobilization","strong","True","ready","high","True","not_applicable","curated_release_20260707"
"PHA-071a186e7b-006","10.1002/bmc.5995","covalent_immobilization","yes","hemocompatibility","batch_adsorption_kinetics","protein_immobilization","strong","True","ready","high","True","not_applicable","curated_release_20260707"
"PHA-071a186e7b-007","10.1002/bmc.5995","covalent_immobilization","yes","hemocompatibility","batch_adsorption_kinetics","protein_immobilization","strong","True","ready","high","True","not_applicable","curated_release_20260707"
"PHA-071a186e7b-008","10.1002/bmc.5995","covalent_immobilization","yes","hemocompatibility","other","protein_immobilization","strong","True","ready","high","True","not_applicable","curated_release_20260707"
"PHA-071a186e7b-009","10.1002/bmc.5995","covalent_immobilization","yes","hemocompatibility","other","protein_immobilization","strong","True","ready","high","True","not_applicable","curated_release_20260707"
"PHA-071a186e7b-010","10.1002/bmc.5995","covalent_immobilization","yes","hemocompatibility","other","protein_immobilization","strong","True","ready","high","True","not_applicable","curated_release_20260707"
"PHA-071a186e7b-011","10.1002/bmc.5995","covalent_immobilization","yes","hemocompatibility","other","protein_immobilization","strong","True","ready","high","True","not_applicable","curated_release_20260707"
"PHA-071a186e7b-012","10.1002/bmc.5995","covalent_immobilization","yes","hemocompatibility","other","protein_immobilization","strong","True","ready","high","True","not_applicable","curated_release_20260707"
"PHA-071a186e7b-013","10.1002/bmc.5995","covalent_immobilization","yes","hemocompatibility","other","protein_immobilization","strong","True","ready","high","True","not_applicable","curated_release_20260707"
"PHA-071a186e7b-014","10.1002/bmc.5995","covalent_immobilization","yes","hemocompatibility","other","protein_immobilization","strong","True","ready","high","True","not_applicable","curated_release_20260707"
"PHA-071a186e7b-015","10.1002/bmc.5995","covalent_immobilization","yes","hemocompatibility","other","protein_immobilization","strong","True","ready","high","True","not_applicable","curated_release_20260707"
"PHA-071a186e7b-016","10.1002/bmc.5995","covalent_immobilization","yes","hemocompatibility","other","protein_immobilization","not_comparable","False","not_strong_or_medium_comparable;missing_or_unnormalizable_unit;low_source_quality","medium","True","not_applicable","curated_release_20260707"
"PHA-071a186e7b-017","10.1002/bmc.5995","covalent_immobilization","yes","hemocompatibility","other","protein_immobilization","medium","True","ready","high","True","not_applicable","curated_release_20260707"
"PHA-071a186e7b-018","10.1002/bmc.5995","covalent_immobilization","yes","hemocompatibility","other","purification","weak","False","not_strong_or_medium_comparable;missing_or_unnormalizable_unit;low_source_quality","medium","True","not_applicable","curated_release_20260707"
"PHA-fd4c2e38f1-001","10.1002/btm2.10414","entrapment","no","batch","batch_adsorption_equilibrium","protein_immobilization","weak","False","not_strong_or_medium_comparable","medium","False","not_applicable","curated_release_20260707"
"PHA-fd4c2e38f1-002","10.1002/btm2.10414","covalent_immobilization","yes","other","other","protein_immobilization","weak","False","not_strong_or_medium_comparable;low_source_quality","medium","False","not_applicable","curated_release_20260707"
"PHA-fc929d8fd3-001","10.1002/btpr.1863","affinity_binding","no","column","other","biointerface_adsorption","not_comparable","False","not_strong_or_medium_comparable","high","True","not_applicable","curated_release_20260707"
"PHA-fc929d8fd3-002","10.1002/btpr.1863","affinity_binding","no","column","other","biointerface_adsorption","strong","True","ready","high","True","not_applicable","curated_release_20260707"
"PHA-fc929d8fd3-003","10.1002/btpr.1863","affinity_binding","no","column","other","biointerface_adsorption","strong","True","ready","high","True","not_applicable","curated_release_20260707"
"PHA-fc929d8fd3-004","10.1002/btpr.1863","affinity_binding","no","column","batch_adsorption_isotherm","mechanism_study","weak","False","not_strong_or_medium_comparable","high","True","not_applicable","curated_release_20260707"
"PHA-fc929d8fd3-005","10.1002/btpr.1863","affinity_binding","no","column","batch_adsorption_equilibrium","biointerface_adsorption","weak","False","not_strong_or_medium_comparable","high","True","not_applicable","curated_release_20260707"
"PHA-fc929d8fd3-006","10.1002/btpr.1863","selective_adsorption","no","column","other","purification","medium","True","ready","high","True","not_applicable","curated_release_20260707"
"PHA-fc929d8fd3-007","10.1002/btpr.1863","selective_adsorption","no","column","other","purification","medium","True","ready","high","True","not_applicable","curated_release_20260707"
"PHA-fc929d8fd3-008","10.1002/btpr.1863","selective_adsorption","no","column","other","purification","medium","True","ready","high","False","not_applicable","curated_release_20260707"
"PHA-fc929d8fd3-009","10.1002/btpr.1863","affinity_binding","no","column","other","biointerface_adsorption","medium","True","ready","high","True","not_applicable","curated_release_20260707"
"PHA-a0ec341344-001","10.1002/btpr.2113","selective_adsorption","no","column","column_breakthrough","purification","strong","True","ready","high","True","not_applicable","curated_release_20260707"
"PHA-a0ec341344-002","10.1002/btpr.2113","selective_adsorption","no","column","column_dynamic_binding","purification","strong","True","ready","high","True","not_applicable","curated_release_20260707"
"PHA-a0ec341344-003","10.1002/btpr.2113","selective_adsorption","no","column","other","purification","strong","True","ready","high","True","not_applicable","curated_release_20260707"
"PHA-a0ec341344-004","10.1002/btpr.2113","selective_adsorption","no","column","other","purification","strong","True","ready","high","False","not_applicable","curated_release_20260707"
"PHA-a0ec341344-005","10.1002/btpr.2113","selective_adsorption","no","column","column_dynamic_binding","purification","medium","True","ready","high","True","not_applicable","curated_release_20260707"
"PHA-a0ec341344-006","10.1002/btpr.2113","selective_adsorption","no","surface","other","purification","medium","True","ready","high","True","not_applicable","curated_release_20260707"
"PHA-a0ec341344-007","10.1002/btpr.2113","selective_adsorption","no","surface","other","purification","medium","True","ready","high","True","not_applicable","curated_release_20260707"
"PHA-a0ec341344-008","10.1002/btpr.2113","selective_adsorption","no","surface","other","purification","medium","True","ready","high","True","not_applicable","curated_release_20260707"
"PHA-a0ec341344-009","10.1002/btpr.2113","selective_adsorption","no","surface","column_dynamic_binding","purification","medium","True","ready","high","True","not_applicable","curated_release_20260707"
"PHA-edb8afcfea-001","10.1002/cbic.202500958","affinity_binding","no","batch","fluorescence_surface_quantification","biointerface_adsorption","not_comparable","False","not_strong_or_medium_comparable","medium","False","not_applicable","curated_release_20260707"
"PHA-edb8afcfea-002","10.1002/cbic.202500958","affinity_binding","no","batch","fluorescence_surface_quantification","biointerface_adsorption","not_comparable","False","not_strong_or_medium_comparable","medium","False","not_applicable","curated_release_20260707"
"PHA-edb8afcfea-003","10.1002/cbic.202500958","affinity_binding","no","batch","fluorescence_surface_quantification","biointerface_adsorption","not_comparable","False","not_strong_or_medium_comparable","medium","False","not_applicable","curated_release_20260707"
"PHA-edb8afcfea-004","10.1002/cbic.202500958","affinity_binding","no","immobilization","static_incubation","purification","weak","False","not_strong_or_medium_comparable","medium","False","not_applicable","curated_release_20260707"
"PHA-edb8afcfea-005","10.1002/cbic.202500958","affinity_binding","no","immobilization","static_incubation","purification","weak","False","not_strong_or_medium_comparable","medium","False","not_applicable","curated_release_20260707"
"PHA-edb8afcfea-006","10.1002/cbic.202500958","affinity_binding","no","immobilization","static_incubation","protein_immobilization","weak","False","not_strong_or_medium_comparable","medium","False","not_applicable","curated_release_20260707"
"PHA-edb8afcfea-007","10.1002/cbic.202500958","entrapment","no","immobilization","fluorescence_surface_quantification","purification","not_comparable","False","not_strong_or_medium_comparable;missing_or_unnormalizable_unit;low_source_quality","medium","True","not_applicable","curated_release_20260707"
"PHA-5f525964f8-001","10.1002/chem.200500666","physical_adsorption","no","immobilization","fluorescence_surface_quantification","protein_immobilization","weak","False","not_strong_or_medium_comparable","medium","False","not_applicable","curated_release_20260707"
"PHA-5f525964f8-002","10.1002/chem.200500666","physical_adsorption","no","immobilization","fluorescence_surface_quantification","protein_immobilization","weak","False","not_strong_or_medium_comparable","medium","False","not_applicable","curated_release_20260707"
"PHA-5f525964f8-003","10.1002/chem.200500666","physical_adsorption","no","immobilization","fluorescence_surface_quantification","protein_immobilization","weak","False","not_strong_or_medium_comparable","medium","True","not_applicable","curated_release_20260707"
"PHA-5f525964f8-004","10.1002/chem.200500666","physical_adsorption","no","column","fluorescence_surface_quantification","biointerface_adsorption","not_comparable","False","not_strong_or_medium_comparable;missing_or_unnormalizable_unit;low_source_quality","medium","True","not_applicable","curated_release_20260707"
"PHA-5f525964f8-005","10.1002/chem.200500666","selective_adsorption","no","immobilization","fluorescence_surface_quantification","protein_immobilization","weak","False","not_strong_or_medium_comparable","medium","True","not_applicable","curated_release_20260707"
"PHA-ffb4b1d4ed-001","10.1002/cjce.24360","entrapment","no","immobilization","other","purification","medium","True","ready","high","True","not_applicable","curated_release_20260707"
"PHA-ffb4b1d4ed-002","10.1002/cjce.24360","entrapment","no","immobilization","other","protein_immobilization","medium","True","ready","high","True","not_applicable","curated_release_20260707"
"PHA-ffb4b1d4ed-003","10.1002/cjce.24360","entrapment","no","immobilization","other","protein_immobilization","medium","True","ready","high","True","not_applicable","curated_release_20260707"
"PHA-ffb4b1d4ed-004","10.1002/cjce.24360","entrapment","no","immobilization","other","protein_immobilization","medium","True","ready","high","True","not_applicable","curated_release_20260707"
"PHA-ffb4b1d4ed-005","10.1002/cjce.24360","entrapment","no","immobilization","other","protein_immobilization","medium","True","ready","high","True","not_applicable","curated_release_20260707"
"PHA-ffb4b1d4ed-006","10.1002/cjce.24360","entrapment","no","immobilization","other","protein_immobilization","medium","True","ready","high","True","not_applicable","curated_release_20260707"
"PHA-a8947fc65a-001","10.1002/cjce.24703","covalent_immobilization","yes","column","batch_adsorption_equilibrium","protein_immobilization","strong","True","ready","high","True","not_applicable","curated_release_20260707"
"PHA-a8947fc65a-002","10.1002/cjce.24703","covalent_immobilization","yes","column","batch_adsorption_equilibrium","protein_immobilization","strong","True","ready","high","True","not_applicable","curated_release_20260707"
"PHA-a8947fc65a-003","10.1002/cjce.24703","covalent_immobilization","yes","column","batch_adsorption_equilibrium","protein_immobilization","strong","True","ready","high","True","not_applicable","curated_release_20260707"
"PHA-a8947fc65a-004","10.1002/cjce.24703","covalent_immobilization","yes","column","batch_adsorption_equilibrium","protein_immobilization","strong","True","ready","high","True","not_applicable","curated_release_20260707"
"PHA-a8947fc65a-005","10.1002/cjce.24703","covalent_immobilization","yes","column","batch_adsorption_equilibrium","protein_immobilization","strong","True","ready","high","True","not_applicable","curated_release_20260707"
"PHA-a8947fc65a-006","10.1002/cjce.24703","covalent_immobilization","yes","column","batch_adsorption_equilibrium","protein_immobilization","strong","True","ready","high","True","not_applicable","curated_release_20260707"
"PHA-a8947fc65a-007","10.1002/cjce.24703","covalent_immobilization","yes","column","batch_adsorption_equilibrium","protein_immobilization","strong","True","ready","high","True","not_applicable","curated_release_20260707"
"PHA-a8947fc65a-008","10.1002/cjce.24703","covalent_immobilization","yes","column","batch_adsorption_equilibrium","protein_immobilization","strong","True","ready","high","True","not_applicable","curated_release_20260707"
"PHA-a8947fc65a-009","10.1002/cjce.24703","covalent_immobilization","yes","column","batch_adsorption_equilibrium","protein_immobilization","strong","True","ready","high","True","not_applicable","curated_release_20260707"
"PHA-a8947fc65a-010","10.1002/cjce.24703","covalent_immobilization","yes","column","batch_adsorption_equilibrium","protein_immobilization","strong","True","ready","high","True","not_applicable","curated_release_20260707"
"PHA-a8947fc65a-011","10.1002/cjce.24703","covalent_immobilization","yes","column","batch_adsorption_equilibrium","protein_immobilization","strong","True","ready","high","True","not_applicable","curated_release_20260707"
"PHA-a8947fc65a-012","10.1002/cjce.24703","covalent_immobilization","yes","column","batch_adsorption_equilibrium","protein_immobilization","strong","True","ready","high","True","not_applicable","curated_release_20260707"
"PHA-a8947fc65a-013","10.1002/cjce.24703","covalent_immobilization","yes","column","batch_adsorption_equilibrium","protein_immobilization","strong","True","ready","high","True","not_applicable","curated_release_20260707"
"PHA-a8947fc65a-014","10.1002/cjce.24703","covalent_immobilization","yes","column","batch_adsorption_equilibrium","protein_immobilization","strong","True","ready","high","True","not_applicable","curated_release_20260707"
"PHA-a8947fc65a-015","10.1002/cjce.24703","covalent_immobilization","yes","column","other","purification","medium","True","ready","high","True","not_applicable","curated_release_20260707"
"PHA-d1d0efd3eb-001","10.1002/cjce.25660","covalent_immobilization","yes","batch","batch_adsorption_equilibrium","protein_immobilization","strong","True","ready","high","True","not_applicable","curated_release_20260707"
"PHA-d1d0efd3eb-002","10.1002/cjce.25660","covalent_immobilization","yes","batch","batch_adsorption_equilibrium","protein_immobilization","strong","True","ready","high","True","not_applicable","curated_release_20260707"
"PHA-d1d0efd3eb-003","10.1002/cjce.25660","covalent_immobilization","yes","batch","batch_adsorption_equilibrium","protein_immobilization","strong","True","ready","high","True","not_applicable","curated_release_20260707"
"PHA-d1d0efd3eb-004","10.1002/cjce.25660","covalent_immobilization","yes","batch","batch_adsorption_equilibrium","protein_immobilization","strong","True","ready","high","True","not_applicable","curated_release_20260707"
"PHA-d1d0efd3eb-005","10.1002/cjce.25660","covalent_immobilization","yes","batch","batch_adsorption_equilibrium","protein_immobilization","strong","True","ready","high","True","not_applicable","curated_release_20260707"
"PHA-d1d0efd3eb-006","10.1002/cjce.25660","covalent_immobilization","yes","batch","batch_adsorption_equilibrium","protein_immobilization","strong","True","ready","high","True","not_applicable","curated_release_20260707"
"PHA-d1d0efd3eb-007","10.1002/cjce.25660","covalent_immobilization","yes","batch","batch_adsorption_equilibrium","protein_immobilization","strong","True","ready","high","True","not_applicable","curated_release_20260707"
"PHA-d1d0efd3eb-008","10.1002/cjce.25660","covalent_immobilization","yes","batch","batch_adsorption_equilibrium","protein_immobilization","strong","True","ready","high","True","not_applicable","curated_release_20260707"
"PHA-d1d0efd3eb-009","10.1002/cjce.25660","covalent_immobilization","yes","batch","batch_adsorption_equilibrium","protein_immobilization","strong","True","ready","high","True","not_applicable","curated_release_20260707"
"PHA-d1d0efd3eb-010","10.1002/cjce.25660","covalent_immobilization","yes","batch","batch_adsorption_equilibrium","protein_immobilization","strong","True","ready","high","True","not_applicable","curated_release_20260707"
"PHA-d1d0efd3eb-011","10.1002/cjce.25660","covalent_immobilization","yes","batch","batch_adsorption_equilibrium","protein_immobilization","strong","True","ready","high","True","not_applicable","curated_release_20260707"
"PHA-d1d0efd3eb-012","10.1002/cjce.25660","covalent_immobilization","yes","batch","batch_adsorption_equilibrium","protein_immobilization","strong","True","ready","high","True","not_applicable","curated_release_20260707"
"PHA-d1d0efd3eb-013","10.1002/cjce.25660","covalent_immobilization","yes","immobilization","other","protein_immobilization","strong","True","ready","high","True","not_applicable","curated_release_20260707"
"PHA-d1d0efd3eb-014","10.1002/cjce.25660","covalent_immobilization","yes","batch","batch_adsorption_isotherm","protein_immobilization","strong","True","ready","high","True","not_applicable","curated_release_20260707"
"PHA-d1d0efd3eb-015","10.1002/cjce.25660","covalent_immobilization","yes","batch","batch_adsorption_isotherm","protein_immobilization","strong","True","ready","high","True","not_applicable","curated_release_20260707"
"PHA-d1d0efd3eb-016","10.1002/cjce.25660","covalent_immobilization","yes","batch","batch_adsorption_isotherm","protein_immobilization","strong","True","ready","high","True","not_applicable","curated_release_20260707"
"PHA-d1d0efd3eb-017","10.1002/cjce.25660","covalent_immobilization","yes","batch","batch_adsorption_isotherm","protein_immobilization","strong","True","ready","high","True","not_applicable","curated_release_20260707"
"PHA-16d081fa76-001","10.1002/gch2.201900030","covalent_immobilization","yes","batch","batch_adsorption_equilibrium","protein_immobilization","strong","True","ready","high","True","not_applicable","curated_release_20260707"
"PHA-16d081fa76-002","10.1002/gch2.201900030","covalent_immobilization","yes","batch","batch_adsorption_equilibrium","protein_immobilization","strong","True","ready","high","True","not_applicable","curated_release_20260707"
"PHA-16d081fa76-003","10.1002/gch2.201900030","covalent_immobilization","yes","batch","batch_adsorption_equilibrium","protein_immobilization","strong","True","ready","high","True","not_applicable","curated_release_20260707"
"PHA-16d081fa76-004","10.1002/gch2.201900030","covalent_immobilization","yes","batch","batch_adsorption_equilibrium","protein_immobilization","strong","True","ready","high","True","not_applicable","curated_release_20260707"
"PHA-16d081fa76-005","10.1002/gch2.201900030","covalent_immobilization","yes","batch","batch_adsorption_equilibrium","purification","medium","True","ready","high","True","not_applicable","curated_release_20260707"
"PHA-e2c524f32c-001","10.1002/jbm.a.10077","physical_adsorption","no","batch","static_incubation","biointerface_adsorption","weak","False","not_strong_or_medium_comparable;missing_or_unnormalizable_unit","medium","True","not_applicable","curated_release_20260707"
"PHA-e2c524f32c-002","10.1002/jbm.a.10077","physical_adsorption","no","batch","static_incubation","biointerface_adsorption","weak","False","not_strong_or_medium_comparable;missing_or_unnormalizable_unit","medium","True","not_applicable","curated_release_20260707"
"PHA-e2c524f32c-003","10.1002/jbm.a.10077","physical_adsorption","no","hemocompatibility","static_incubation","hemocompatibility","weak","False","not_strong_or_medium_comparable;missing_or_unnormalizable_unit","high","True","not_applicable","curated_release_20260707"
"PHA-e2c524f32c-004","10.1002/jbm.a.10077","physical_adsorption","no","hemocompatibility","static_incubation","hemocompatibility","weak","False","not_strong_or_medium_comparable;missing_or_unnormalizable_unit;low_source_quality","medium","True","not_applicable","curated_release_20260707"
"PHA-3548eb571b-001","10.1002/jbm.a.31282","entrapment","no","other","fluorescence_surface_quantification","protein_immobilization","not_comparable","False","not_strong_or_medium_comparable","medium","True","not_applicable","curated_release_20260707"
"PHA-3548eb571b-002","10.1002/jbm.a.31282","covalent_immobilization","yes","immobilization","fluorescence_surface_quantification","protein_immobilization","weak","False","not_strong_or_medium_comparable","medium","True","not_applicable","curated_release_20260707"
"PHA-3548eb571b-003","10.1002/jbm.a.31282","covalent_immobilization","yes","other","fluorescence_surface_quantification","protein_immobilization","weak","False","not_strong_or_medium_comparable","medium","True","not_applicable","curated_release_20260707"
"PHA-3548eb571b-004","10.1002/jbm.a.31282","covalent_immobilization","yes","other","fluorescence_surface_quantification","protein_immobilization","weak","False","not_strong_or_medium_comparable","medium","True","not_applicable","curated_release_20260707"
