Repository: sunyrain/PHA

# PHA Protein-Hydrogel Adsorption Dataset

Generated: 2026-07-05T11:36:45

## Scope

This curated package organizes literature-derived protein-hydrogel adsorption, binding, immobilization, antifouling, and related biointerface records extracted from the local PHA corpus.

The primary unit is one record:

`paper + hydrogel/sample + protein/mixture + experimental condition + measured outcome`

## Contents

- `data/sources.csv`: article-level metadata, extraction status, and curation decision.
- `data/records_flat.csv`: flattened record-level table with provenance, hydrogel, protein, condition, outcome, mechanism, and quality fields.

File: data/curated/pha_scientific_dataset_20260705/data/sources.csv (part 4 of 10)
doi,title,publisher,status,records_count,material_mentions_count,protein_mentions_count,special_fields_count,source_json,curation_decision,curation_reason,error_message
10.1016/j.bej.2008.10.009,Supermacroporous hydrophobic affinity cryogels for protein chromatography,Elsevier,success,7,13,5,5,local_article_corpus/Elsevier/10.1016_j.bej.2008.10.009/10.1016_j.bej.2008.10.009.json,include_records,Article yielded one or more extracted records.,
10.1016/j.bej.2009.03.013,Antibody purification with protein A attached supermacroporous poly(hydroxyethyl methacrylate) cryogel,Elsevier,success,10,10,4,4,local_article_corpus/Elsevier/10.1016_j.bej.2009.03.013/10.1016_j.bej.2009.03.013.json,include_records,Article yielded one or more extracted records.,
10.1016/j.bej.2010.06.010,Selective removal of the autoantibodies from rheumatoid arthritis patient plasma using protein A carrying affinity cryogels,Elsevier,success,10,13,6,7,local_article_corpus/Elsevier/10.1016_j.bej.2010.06.010/10.1016_j.bej.2010.06.010.json,include_records,Article yielded one or more extracted records.,
10.1016/j.bej.2011.09.011,Immobilization of Candida antarctica lipase B by covalent attachment on chitosan-based hydrogels using different support activation strategies,Elsevier,success,12,11,2,6,local_article_corpus/Elsevier/10.1016_j.bej.2011.09.011/10.1016_j.bej.2011.09.011.json,include_records,Article yielded one or more extracted records.,
10.1016/j.bej.2024.109604,Enhancing the stability and activity of enzymes through layer-by-layer immobilization with nanocomposite hydrogel,Elsevier,success,5,14,3,4,local_article_corpus/Elsevier/10.1016_j.bej.2024.109604/10.1016_j.bej.2024.109604.json,include_records,Article yielded one or more extracted records.,
10.1016/j.bej.2025.110055,Advancing enzyme immobilization for wastewater remediation: Laccase-MOF-hydrogel biocatalyst system for sustainable dye decolorization,Elsevier,success,12,11,2,6,local_article_corpus/Elsevier/10.1016_j.bej.2025.110055/10.1016_j.bej.2025.110055.json,include_records,Article yielded one or more extracted records.,
10.1016/j.bioadv.2022.212787,Poly(2-hydroxyethyl methacrylate-co-quaternary ammonium salt chitosan) hydrogel: A potential contact lens material with tear protein deposition resistance and antimicrobial activity,Elsevier,success,3,8,2,3,local_article_corpus/Elsevier/10.1016_j.bioadv.2022.212787/10.1016_j.bioadv.2022.212787.json,include_records,Article yielded one or more extracted records.,
10.1016/j.bioadv.2024.213839,Aerosolization of poly(sulfobetaine) microparticles that encapsulate therapeutic antibodies,Elsevier,success,3,16,4,4,local_article_corpus/Elsevier/10.1016_j.bioadv.2024.213839/10.1016_j.bioadv.2024.213839.json,include_records,Article yielded one or more extracted records.,
10.1016/j.bioelechem.2011.05.003,Direct electrochemistry of cytochrome c entrapped in agarose hydrogel in room temperature ionic liquids,Elsevier,success,6,19,1,4,local_article_corpus/Elsevier/10.1016_j.bioelechem.2011.05.003/10.1016_j.bioelechem.2011.05.003.json,include_records,Article yielded one or more extracted records.,
10.1016/j.biomaterials.2005.01.031,Molecularly engineered p(HEMA)-based hydrogels for implant biochip biocompatibility,Elsevier,success,19,12,3,7,local_article_corpus/Elsevier/10.1016_j.biomaterials.2005.01.031/10.1016_j.biomaterials.2005.01.031.json,include_records,Article yielded one or more extracted records.,
10.1016/j.biomaterials.2005.06.010,The effect of charged groups on protein interactions with poly(HEMA) hydrogels,Elsevier,success,18,17,6,5,local_article_corpus/Elsevier/10.1016_j.biomaterials.2005.06.010/10.1016_j.biomaterials.2005.06.010.json,include_records,Article yielded one or more extracted records.,
10.1016/j.biomaterials.2005.09.007,Lysozyme interaction with poly(HEMA)-based hydrogel,Elsevier,success,7,14,1,6,local_article_corpus/Elsevier/10.1016_j.biomaterials.2005.09.007/10.1016_j.biomaterials.2005.09.007.json,include_records,Article yielded one or more extracted records.,
10.1016/j.biomaterials.2006.03.020,Detection of a specific DNA sequence by electrophoresis through a molecularly imprinted polymer,Elsevier,partial,0,9,0,3,local_article_corpus/Elsevier/10.1016_j.biomaterials.2006.03.020/10.1016_j.biomaterials.2006.03.020.json,exclude_no_records,No adsorption records were extracted; retain source metadata for traceability.,
10.1016/j.biomaterials.2007.10.039,Hyaluronic acid containing hydrogels for the reduction of protein adsorption,Elsevier,success,7,12,4,4,local_article_corpus/Elsevier/10.1016_j.biomaterials.2007.10.039/10.1016_j.biomaterials.2007.10.039.json,include_records,Article yielded one or more extracted records.,
10.1016/j.biomaterials.2008.01.019,Imprinting effect of protein-imprinted polymers composed of chitosan and polyacrylamide: A re-examination,Elsevier,success,6,11,2,3,local_article_corpus/Elsevier/10.1016_j.biomaterials.2008.01.019/10.1016_j.biomaterials.2008.01.019.json,include_records,Article yielded one or more extracted records.,
10.1016/j.biomaterials.2008.08.003,Protein adsorption and cell adhesion on nanoscale bioactive coatings formed from poly(ethylene glycol) and albumin microgels,Elsevier,success,3,11,2,4,local_article_corpus/Elsevier/10.1016_j.biomaterials.2008.08.003/10.1016_j.biomaterials.2008.08.003.json,include_records,Article yielded one or more extracted records.,
10.1016/j.biomaterials.2009.06.010,The binding of pullulan modified cholesteryl nanogels to Aβ oligomers and their suppression of cytotoxicity,Elsevier,success,8,9,3,4,local_article_corpus/Elsevier/10.1016_j.biomaterials.2009.06.010/10.1016_j.biomaterials.2009.06.010.json,include_records,Article yielded one or more extracted records.,
10.1016/j.biomaterials.2009.06.025,Protein adsorption and clotting time of pHEMA hydrogels modified with C18 ligands to adsorb albumin selectively and reversibly,Elsevier,success,10,12,6,6,local_article_corpus/Elsevier/10.1016_j.biomaterials.2009.06.025/10.1016_j.biomaterials.2009.06.025.json,include_records,Article yielded one or more extracted records.,
10.1016/j.biomaterials.2010.03.040,Clinical observations of biofouling on PEO coated silicone hydrogel contact lenses,Elsevier,success,2,11,4,4,local_article_corpus/Elsevier/10.1016_j.biomaterials.2010.03.040/10.1016_j.biomaterials.2010.03.040.json,include_records,Article yielded one or more extracted records.,
10.1016/j.biomaterials.2010.09.067,Functionalizable and nonfouling zwitterionic carboxybetaine hydrogels with a carboxybetaine dimethacrylate crosslinker,Elsevier,success,2,11,3,3,local_article_corpus/Elsevier/10.1016_j.biomaterials.2010.09.067/10.1016_j.biomaterials.2010.09.067.json,include_records,Article yielded one or more extracted records.,
10.1016/j.biomaterials.2011.05.058,Engineered polymer-media interfaces for the long-term self-renewal of human embryonic stem cells,Elsevier,success,5,12,4,5,local_article_corpus/Elsevier/10.1016_j.biomaterials.2011.05.058/10.1016_j.biomaterials.2011.05.058.json,include_records,Article yielded one or more extracted records.,
10.1016/j.biomaterials.2011.06.006,Uniform zwitterionic polymer hydrogels with a nonfouling and functionalizable crosslinker using photopolymerization,Elsevier,partial,0,11,2,2,local_article_corpus/Elsevier/10.1016_j.biomaterials.2011.06.006/10.1016_j.biomaterials.2011.06.006.json,exclude_no_records,No adsorption records were extracted; retain source metadata for traceability.,
10.1016/j.biomaterials.2013.06.063,"The impact of structure on elasticity, switchability, stability and functionality of an all-in-one carboxybetaine elastomer",Elsevier,success,6,9,3,6,local_article_corpus/Elsevier/10.1016_j.biomaterials.2013.06.063/10.1016_j.biomaterials.2013.06.063.json,include_records,Article yielded one or more extracted records.,
10.1016/j.biomaterials.2014.05.079,Protein imprinting in polyacrylamide-based gels,Elsevier,success,13,11,4,6,local_article_corpus/Elsevier/10.1016_j.biomaterials.2014.05.079/10.1016_j.biomaterials.2014.05.079.json,include_records,Article yielded one or more extracted records.,
10.1016/j.biomaterials.2014.06.001,Aptamer-functionalized superporous hydrogels for sequestration and release of growth factors regulated via molecular recognition,Elsevier,success,12,19,3,4,local_article_corpus/Elsevier/10.1016_j.biomaterials.2014.06.001/10.1016_j.biomaterials.2014.06.001.json,include_records,Article yielded one or more extracted records.,
10.1016/j.biomaterials.2014.11.026,Linking the foreign body response and protein adsorption to PEG-based hydrogels using proteomics,Elsevier,success,9,15,21,7,local_article_corpus/Elsevier/10.1016_j.biomaterials.2014.11.026/10.1016_j.biomaterials.2014.11.026.json,include_records,Article yielded one or more extracted records.,
10.1016/j.biomaterials.2015.01.039,Affinity binding of antibodies to supermacroporous cryogel adsorbents with immobilized protein A for removal of anthrax toxin protective antigen,Elsevier,success,16,15,5,5,local_article_corpus/Elsevier/10.1016_j.biomaterials.2015.01.039/10.1016_j.biomaterials.2015.01.039.json,include_records,Article yielded one or more extracted records.,
10.1016/j.biomaterials.2019.119451,Influence of hyaluronic acid modification on CD44 binding towards the design of hydrogel biomaterials,Elsevier,success,5,12,5,4,local_article_corpus/Elsevier/10.1016_j.biomaterials.2019.119451/10.1016_j.biomaterials.2019.119451.json,include_records,Article yielded one or more extracted records.,
10.1016/j.biomaterials.2021.120895,Rationally designed protein cross-linked hydrogel for bone regeneration via synergistic release of magnesium and zinc ions,Elsevier,partial,0,6,3,3,local_article_corpus/Elsevier/10.1016_j.biomaterials.2021.120895/10.1016_j.biomaterials.2021.120895.json,exclude_no_records,No adsorption records were extracted; retain source metadata for traceability.,
10.1016/j.biomaterials.2021.121117,Enhanced bone regeneration via spatiotemporal and controlled delivery of a genetically engineered BMP-2 in a composite Hydrogel,Elsevier,success,3,9,4,4,local_article_corpus/Elsevier/10.1016_j.biomaterials.2021.121117/10.1016_j.biomaterials.2021.121117.json,include_records,Article yielded one or more extracted records.,
10.1016/j.biomaterials.2024.122494,A hybrid nanoparticle-protein hydrogel system for prolonged local anesthesia,Elsevier,partial,0,10,2,3,local_article_corpus/Elsevier/10.1016_j.biomaterials.2024.122494/10.1016_j.biomaterials.2024.122494.json,exclude_no_records,No adsorption records were extracted; retain source metadata for traceability.,
10.1016/j.biomaterials.2026.123996,Tuning hydrogel affinity to control the release of antibodies,Elsevier,success,10,12,9,10,local_article_corpus/Elsevier/10.1016_j.biomaterials.2026.123996/10.1016_j.biomaterials.2026.123996.json,include_records,Article yielded one or more extracted records.,
10.1016/j.biopha.2022.113722,Permeation of albumin through the skin depending on its concentration and the substrate used in simulated conditions in vivo,Elsevier,partial,0,9,2,2,local_article_corpus/Elsevier/10.1016_j.biopha.2022.113722/10.1016_j.biopha.2022.113722.json,exclude_no_records,No adsorption records were extracted; retain source metadata for traceability.,
10.1016/j.biortech.2016.12.051,Acetyl-CoA production by encapsulated pyruvate ferredoxin oxidoreductase in alginate hydrogels,Elsevier,success,3,11,6,4,local_article_corpus/Elsevier/10.1016_j.biortech.2016.12.051/10.1016_j.biortech.2016.12.051.json,include_records,Article yielded one or more extracted records.,
10.1016/j.bios.2009.01.027,Fabrication of a surface imprinted hydrogel shell over silica microspheres using bovine serum albumin as a model protein template,Elsevier,success,7,19,7,7,local_article_corpus/Elsevier/10.1016_j.bios.2009.01.027/10.1016_j.bios.2009.01.027.json,include_records,Article yielded one or more extracted records.,
10.1016/j.bios.2009.03.042,Simple spectroscopic method for titration of binding sites in molecularly imprinted nanogels with hydrolase activity,Elsevier,partial,0,10,0,2,local_article_corpus/Elsevier/10.1016_j.bios.2009.03.042/10.1016_j.bios.2009.03.042.json,exclude_no_records,No adsorption records were extracted; retain source metadata for traceability.,
10.1016/j.bios.2012.01.042,Fabrication of polymeric electron-transfer mediator/enzyme hydrogel multilayer on an Au electrode in a layer-by-layer process,Elsevier,success,1,10,2,3,local_article_corpus/Elsevier/10.1016_j.bios.2012.01.042/10.1016_j.bios.2012.01.042.json,include_records,Article yielded one or more extracted records.,
10.1016/j.bios.2012.02.056,Preparation of photolithographically patterned inverse opal hydrogel microstructures and its application to protein patterning,Elsevier,success,10,15,8,6,local_article_corpus/Elsevier/10.1016_j.bios.2012.02.056/10.1016_j.bios.2012.02.056.json,include_records,Article yielded one or more extracted records.,
10.1016/j.bios.2013.05.036,Application of hydrogel prepared from ferrocene functionalized amino acid in the design of novel electrochemical immunosensing platform,Elsevier,success,3,14,7,6,local_article_corpus/Elsevier/10.1016_j.bios.2013.05.036/10.1016_j.bios.2013.05.036.json,include_records,Article yielded one or more extracted records.,
10.1016/j.bios.2017.07.044,Streptavidin-hydrogel prepared by sortase A-assisted click chemistry for enzyme immobilization on an electrode,Elsevier,success,4,12,5,4,local_article_corpus/Elsevier/10.1016_j.bios.2017.07.044/10.1016_j.bios.2017.07.044.json,include_records,Article yielded one or more extracted records.,
10.1016/j.bios.2020.112775,Molecularly imprinted polymer nanogel-based fluorescence sensing of pork contamination in halal meat extracts,Elsevier,success,8,21,7,7,local_article_corpus/Elsevier/10.1016_j.bios.2020.112775/10.1016_j.bios.2020.112775.json,include_records,Article yielded one or more extracted records.,
10.1016/j.bios.2023.115599,Hydrogel-enzyme micropatch array format for chemical mapping: A proof of concept,Elsevier,partial,0,6,3,2,local_article_corpus/Elsevier/10.1016_j.bios.2023.115599/10.1016_j.bios.2023.115599.json,exclude_no_records,No adsorption records were extracted; retain source metadata for traceability.,
10.1016/j.bios.2024.116355,A universal three-dimensional hydrogel electrode for electrochemical detection of SARS-CoV-2 nucleocapsid protein and hydrogen peroxide,Elsevier,success,5,8,5,4,local_article_corpus/Elsevier/10.1016_j.bios.2024.116355/10.1016_j.bios.2024.116355.json,include_records,Article yielded one or more extracted records.,
10.1016/j.bios.2024.117064,A DNA tweezer-actuated nanozyme-enzyme hybrid nanoreactor for pesticide detection,Elsevier,partial,0,6,1,3,local_article_corpus/Elsevier/10.1016_j.bios.2024.117064/10.1016_j.bios.2024.117064.json,exclude_no_records,No adsorption records were extracted; retain source metadata for traceability.,
10.1016/j.carbpol.2005.12.014,Synthesis of pH-sensitive PVP/CM-chitosan hydrogels with improved surface property by irradiation,Elsevier,success,4,8,1,5,local_article_corpus/Elsevier/10.1016_j.carbpol.2005.12.014/10.1016_j.carbpol.2005.12.014.json,include_records,Article yielded one or more extracted records.,
10.1016/j.carbpol.2008.11.020,Preparation and characteristics of novel porous hydrogel films based on chitosan and glycerophosphate,Elsevier,success,6,10,2,2,local_article_corpus/Elsevier/10.1016_j.carbpol.2008.11.020/10.1016_j.carbpol.2008.11.020.json,include_records,Article yielded one or more extracted records.,
10.1016/j.carbpol.2011.09.029,Enhancement of fibrinolytic enzyme production from Bacillus subtilis via immobilization process onto radiation synthesized starch/dimethylaminoethyl methacrylate hydrogel,Elsevier,partial,0,5,4,2,local_article_corpus/Elsevier/10.1016_j.carbpol.2011.09.029/10.1016_j.carbpol.2011.09.029.json,exclude_no_records,No adsorption records were extracted; retain source metadata for traceability.,
10.1016/j.carbpol.2012.03.052,Multi-responsive carboxymethyl polysaccharide crosslinked hydrogels containing Jeffamine side-chains,Elsevier,success,8,18,2,3,local_article_corpus/Elsevier/10.1016_j.carbpol.2012.03.052/10.1016_j.carbpol.2012.03.052.json,include_records,Article yielded one or more extracted records.,
10.1016/j.carbpol.2012.10.025,Complexation of copper(II) with chitosan nanogels: Toward control of microbial growth,Elsevier,partial,0,10,1,3,local_article_corpus/Elsevier/10.1016_j.carbpol.2012.10.025/10.1016_j.carbpol.2012.10.025.json,exclude_no_records,No adsorption records were extracted; retain source metadata for traceability.,
10.1016/j.carbpol.2013.10.039,"Xanthan hydrogel films: Molecular conformation, charge density and protein carriers",Elsevier,success,7,12,2,4,local_article_corpus/Elsevier/10.1016_j.carbpol.2013.10.039/10.1016_j.carbpol.2013.10.039.json,include_records,Article yielded one or more extracted records.,
10.1016/j.carbpol.2013.12.069,Augmenting protein release from layer-by-layer functionalized agarose hydrogels,Elsevier,success,9,8,2,5,local_article_corpus/Elsevier/10.1016_j.carbpol.2013.12.069/10.1016_j.carbpol.2013.12.069.json,include_records,Article yielded one or more extracted records.,
10.1016/j.carbpol.2014.02.020,Characterization and properties of carboxymethyl cellulose hydrogels crosslinked by polyethylene glycol,Elsevier,success,10,6,3,5,local_article_corpus/Elsevier/10.1016_j.carbpol.2014.02.020/10.1016_j.carbpol.2014.02.020.json,include_records,Article yielded one or more extracted records.,
10.1016/j.carbpol.2014.05.050,Preparation and characterization of guar gum hydrogels as carrier materials for controlled protein drug delivery,Elsevier,success,8,8,4,4,local_article_corpus/Elsevier/10.1016_j.carbpol.2014.05.050/10.1016_j.carbpol.2014.05.050.json,include_records,Article yielded one or more extracted records.,
10.1016/j.carbpol.2014.09.077,Ionic starch-based hydrogels for the prevention of nonspecific protein adsorption,Elsevier,success,13,16,5,5,local_article_corpus/Elsevier/10.1016_j.carbpol.2014.09.077/10.1016_j.carbpol.2014.09.077.json,include_records,Article yielded one or more extracted records.,
10.1016/j.carbpol.2015.01.002,Controlled uptake and release of lysozyme from glycerol diglycidyl ether cross-linked oxidized starch microgel,Elsevier,success,7,8,2,6,local_article_corpus/Elsevier/10.1016_j.carbpol.2015.01.002/10.1016_j.carbpol.2015.01.002.json,include_records,Article yielded one or more extracted records.,
10.1016/j.carbpol.2016.04.024,Magnetic hydrogel beads based on PVA/sodium alginate/laponite RD and studying their BSA adsorption,Elsevier,success,7,15,2,5,local_article_corpus/Elsevier/10.1016_j.carbpol.2016.04.024/10.1016_j.carbpol.2016.04.024.json,include_records,Article yielded one or more extracted records.,
10.1016/j.carbpol.2020.116543,Cationic hydrogels prepared from regioselectively azidated (1→3)-α-d-glucan via crosslinking and amination: Physical and adsorption properties,Elsevier,success,4,8,1,3,local_article_corpus/Elsevier/10.1016_j.carbpol.2020.116543/10.1016_j.carbpol.2020.116543.json,include_records,Article yielded one or more extracted records.,
10.1016/j.carbpol.2021.118498,Shapeable and underwater super-elastic cellulose nanofiber/alginate cryogels by freezing-induced oxa-Michael reaction for efficient protein purification,Elsevier,success,13,14,6,7,local_article_corpus/Elsevier/10.1016_j.carbpol.2021.118498/10.1016_j.carbpol.2021.118498.json,include_records,Article yielded one or more extracted records.,
10.1016/j.carbpol.2022.119136,Functionalization of cellulosic hydrogels with Cu2O@CuO nanospheres: Toward antifouling applications,Elsevier,success,1,12,1,2,local_article_corpus/Elsevier/10.1016_j.carbpol.2022.119136/10.1016_j.carbpol.2022.119136.json,include_records,Article yielded one or more extracted records.,
10.1016/j.carbpol.2022.119611,Chitosan sulfate-lysozyme hybrid hydrogels as platforms with fine-tuned degradability and sustained inherent antibiotic and antioxidant activities,Elsevier,success,12,13,2,4,local_article_corpus/Elsevier/10.1016_j.carbpol.2022.119611/10.1016_j.carbpol.2022.119611.json,include_records,Article yielded one or more extracted records.,
10.1016/j.carbpol.2024.122879,MXene and cellulose nanofibers reinforced hydrogel with high strength and photothermal self-healing performances for marine antifouling,Elsevier,success,2,7,1,3,local_article_corpus/Elsevier/10.1016_j.carbpol.2024.122879/10.1016_j.carbpol.2024.122879.json,include_records,Article yielded one or more extracted records.,
10.1016/j.carbpol.2025.123821,Exploring mechanisms underlying the beneficial effect of whey protein isolate on the biocompatibility of the thermally obtained curdlan-based hydrogel,Elsevier,success,6,6,6,6,local_article_corpus/Elsevier/10.1016_j.carbpol.2025.123821/10.1016_j.carbpol.2025.123821.json,include_records,Article yielded one or more extracted records.,
10.1016/j.cclet.2008.12.035,Molecular imprinting of protein by coordinate interaction,Elsevier,success,8,10,2,4,local_article_corpus/Elsevier/10.1016_j.cclet.2008.12.035/10.1016_j.cclet.2008.12.035.json,include_records,Article yielded one or more extracted records.,
10.1016/j.cclet.2010.06.005,Polyacrylamide hydrogels with phenylboronic acid moieties for the imprinting of proteins,Elsevier,success,2,10,2,2,local_article_corpus/Elsevier/10.1016_j.cclet.2010.06.005/10.1016_j.cclet.2010.06.005.json,include_records,Article yielded one or more extracted records.,
10.1016/j.cej.2020.127878,Charge balanced anti-adhesive polyacrylamidoxime hydrogel membrane for enhancing uranium extraction from seawater,Elsevier,success,4,12,1,7,local_article_corpus/Elsevier/10.1016_j.cej.2020.127878/10.1016_j.cej.2020.127878.json,include_records,Article yielded one or more extracted records.,
10.1016/j.cej.2021.129702,A starch-based zwitterionic hydrogel coating for blood-contacting devices with durability and bio-functionality,Elsevier,success,11,14,5,5,local_article_corpus/Elsevier/10.1016_j.cej.2021.129702/10.1016_j.cej.2021.129702.json,include_records,Article yielded one or more extracted records.,
10.1016/j.cej.2021.133121,Kelp inspired bio-hydrogel with high antibiofouling activity and super-toughness for ultrafast uranium extraction from seawater,Elsevier,partial,0,5,0,2,local_article_corpus/Elsevier/10.1016_j.cej.2021.133121/10.1016_j.cej.2021.133121.json,exclude_no_records,No adsorption records were extracted; retain source metadata for traceability.,
10.1016/j.cej.2022.137486,In-situ forming PEG-engineering hydrogels with anti-fouling characteristics as an artificial vitreous body,Elsevier,success,4,10,1,3,local_article_corpus/Elsevier/10.1016_j.cej.2022.137486/10.1016_j.cej.2022.137486.json,include_records,Article yielded one or more extracted records.,
10.1016/j.cej.2022.138671,A peptide Epitope − Synthetic hydrogel polymer conjugate that mimics insecticidal protein Receptors. Application in environmental and biological analysis,Elsevier,success,8,13,10,6,local_article_corpus/Elsevier/10.1016_j.cej.2022.138671/10.1016_j.cej.2022.138671.json,include_records,Article yielded one or more extracted records.,
10.1016/j.cej.2023.141631,"Loading and co-solvent-triggered release of okanin, a C4 plant key enzyme inhibitor, into/from functional microgels",Elsevier,partial,0,8,2,2,local_article_corpus/Elsevier/10.1016_j.cej.2023.141631/10.1016_j.cej.2023.141631.json,exclude_no_records,No adsorption records were extracted; retain source metadata for traceability.,
10.1016/j.cej.2024.152362,"Enzyme initiated in situ gelation as an oxygen-tolerant, high adhesive, and versatile strategy for hydrogel coating preparation",Elsevier,success,2,9,3,3,local_article_corpus/Elsevier/10.1016_j.cej.2024.152362/10.1016_j.cej.2024.152362.json,include_records,Article yielded one or more extracted records.,
10.1016/j.cej.2024.152433,Facile fabrication of liquid metal enabled conductive zwitterionic hydrogel for robust electrochemical sensing in complex serum,Elsevier,success,11,14,6,6,local_article_corpus/Elsevier/10.1016_j.cej.2024.152433/10.1016_j.cej.2024.152433.json,include_records,Article yielded one or more extracted records.,
10.1016/j.cej.2025.159710,Continuous and selective recovery of fluorobenzene from complex water emulsion by superhydrophobic wood mimetic cryogel,Elsevier,success,4,12,1,4,local_article_corpus/Elsevier/10.1016_j.cej.2025.159710/10.1016_j.cej.2025.159710.json,include_records,Article yielded one or more extracted records.,
10.1016/j.cej.2025.163766,Hydrogel-anchored caffeic acid-copper ions coating: Integrated defensive and offensive strategy for synergistic antifouling,Elsevier,success,4,10,2,4,local_article_corpus/Elsevier/10.1016_j.cej.2025.163766/10.1016_j.cej.2025.163766.json,include_records,Article yielded one or more extracted records.,
10.1016/j.cej.2025.171043,Closing the loop: Biomass-derived MXene hydrogel beads for high-efficiency uranium recovery,Elsevier,partial,0,10,2,2,local_article_corpus/Elsevier/10.1016_j.cej.2025.171043/10.1016_j.cej.2025.171043.json,exclude_no_records,No adsorption records were extracted; retain source metadata for traceability.,
10.1016/j.cej.2026.172626,Light-activated protein hydrogels with dynamic structural color modulation for specific recognition of ultratrace UO₂2+,Elsevier,partial,0,7,5,4,local_article_corpus/Elsevier/10.1016_j.cej.2026.172626/10.1016_j.cej.2026.172626.json,exclude_no_records,No adsorption records were extracted; retain source metadata for traceability.,
10.1016/j.cej.2026.173209,Hydrogel nanoparticle as an artificial nuclease for selective DNA cleavage,Elsevier,partial,0,9,1,2,local_article_corpus/Elsevier/10.1016_j.cej.2026.173209/10.1016_j.cej.2026.173209.json,exclude_no_records,No adsorption records were extracted; retain source metadata for traceability.,
10.1016/j.cej.2026.174308,"Turning moisture into a benefit: Chitosan-reinforced pSBMA/pAAc hydrogel for wear-resistant, humidity-enhanced and anti-biofouling TENG",Elsevier,success,9,10,1,6,local_article_corpus/Elsevier/10.1016_j.cej.2026.174308/10.1016_j.cej.2026.174308.json,include_records,Article yielded one or more extracted records.,
10.1016/j.cej.2026.176012,"Zwitterionic nanoparticle-mediated interfacial hydration for robust, salt-rejecting, and anti-fouling solar steam generation",Elsevier,success,2,12,2,2,local_article_corpus/Elsevier/10.1016_j.cej.2026.176012/10.1016_j.cej.2026.176012.json,include_records,Article yielded one or more extracted records.,
10.1016/j.cej.2026.177225,A composite hydrogel coating with sustained-release copper ion biocide functionality for durable marine antifouling application,Elsevier,success,5,13,3,6,local_article_corpus/Elsevier/10.1016_j.cej.2026.177225/10.1016_j.cej.2026.177225.json,include_records,Article yielded one or more extracted records.,
10.1016/j.cej.2026.177929,In situ zwitterionic hydrogel coating of hollow fiber membranes for anti-fouling and efficient hemodialysis,Elsevier,success,8,15,7,8,local_article_corpus/Elsevier/10.1016_j.cej.2026.177929/10.1016_j.cej.2026.177929.json,include_records,Article yielded one or more extracted records.,
10.1016/j.ceja.2025.101030,Poly(sodium acrylate-co-acrylamide) hydrogel beads as selective enhancement platforms for biomarker detection in tear fluid,Elsevier,success,6,14,3,6,local_article_corpus/Elsevier/10.1016_j.ceja.2025.101030/10.1016_j.ceja.2025.101030.json,include_records,Article yielded one or more extracted records.,
10.1016/j.ces.2007.09.008,Influence of grafting conditions on the properties of polyacrylamide-based cation-exchange cryogels grafted with 2-acrylamido-2-methyl-1-propanesulfonic acid,Elsevier,success,6,16,1,7,local_article_corpus/Elsevier/10.1016_j.ces.2007.09.008/10.1016_j.ces.2007.09.008.json,include_records,Article yielded one or more extracted records.,
10.1016/j.ces.2010.02.010,Selective separation of low concentration CO2 using hydrogel immobilized CA enzyme based hollow fiber membrane reactors,Elsevier,success,2,9,1,4,local_article_corpus/Elsevier/10.1016_j.ces.2010.02.010/10.1016_j.ces.2010.02.010.json,include_records,Article yielded one or more extracted records.,
10.1016/j.chemosphere.2021.130615,Zwitterionic silica nanogel-modified polysulfone nanoporous membranes formed by in-situ method for water treatment,Elsevier,success,3,10,1,4,local_article_corpus/Elsevier/10.1016_j.chemosphere.2021.130615/10.1016_j.chemosphere.2021.130615.json,include_records,Article yielded one or more extracted records.,
10.1016/j.chroma.2006.01.014,Characterization of a novel continuous supermacroporous monolithic cryogel embedded with nanoparticles for protein chromatography,Elsevier,success,2,15,1,10,local_article_corpus/Elsevier/10.1016_j.chroma.2006.01.014/10.1016_j.chroma.2006.01.014.json,include_records,Article yielded one or more extracted records.,
10.1016/j.chroma.2007.05.015,In-situ graft-polymerization preparation of cation-exchange supermacroporous cryogel with sulfo groups in glass columns,Elsevier,success,9,14,2,5,local_article_corpus/Elsevier/10.1016_j.chroma.2007.05.015/10.1016_j.chroma.2007.05.015.json,include_records,Article yielded one or more extracted records.,
10.1016/j.chroma.2007.12.084,Polyethylene glycol diacrylate-based supermacroporous monolithic cryogel as high-performance liquid chromatography stationary phase for protein and polymeric nanoparticle separation,Elsevier,success,3,10,7,5,local_article_corpus/Elsevier/10.1016_j.chroma.2007.12.084/10.1016_j.chroma.2007.12.084.json,include_records,Article yielded one or more extracted records.,
10.1016/j.chroma.2008.02.110,Protein recognition via ion-coordinated molecularly imprinted supermacroporous cryogels,Elsevier,success,9,15,5,5,local_article_corpus/Elsevier/10.1016_j.chroma.2008.02.110/10.1016_j.chroma.2008.02.110.json,include_records,Article yielded one or more extracted records.,
10.1016/j.chroma.2008.11.031,Performance optimization in electric field gradient focusing,Elsevier,partial,0,11,3,3,local_article_corpus/Elsevier/10.1016_j.chroma.2008.11.031/10.1016_j.chroma.2008.11.031.json,exclude_no_records,No adsorption records were extracted; retain source metadata for traceability.,
10.1016/j.chroma.2010.11.074,A novel adsorbent for protein chromatography: Supermacroporous monolithic cryogel embedded with Cu2+-attached sporopollenin particles,Elsevier,success,8,11,4,8,local_article_corpus/Elsevier/10.1016_j.chroma.2010.11.074/10.1016_j.chroma.2010.11.074.json,include_records,Article yielded one or more extracted records.,
10.1016/j.chroma.2011.06.056,"An improved capillary model for describing the microstructure characteristics, fluid hydrodynamics and breakthrough performance of proteins in cryogel beds",Elsevier,success,4,12,3,4,local_article_corpus/Elsevier/10.1016_j.chroma.2011.06.056/10.1016_j.chroma.2011.06.056.json,include_records,Article yielded one or more extracted records.,
10.1016/j.chroma.2012.05.075,Microchannel liquid-flow focusing and cryo-polymerization preparation of supermacroporous cryogel beads for bioseparation,Elsevier,success,4,14,3,5,local_article_corpus/Elsevier/10.1016_j.chroma.2012.05.075/10.1016_j.chroma.2012.05.075.json,include_records,Article yielded one or more extracted records.,
10.1016/j.chroma.2012.11.036,Synthesis and performance of megaporous immobilized metal-ion affinity cryogels for recombinant protein capture and purification,Elsevier,success,3,14,3,6,local_article_corpus/Elsevier/10.1016_j.chroma.2012.11.036/10.1016_j.chroma.2012.11.036.json,include_records,Article yielded one or more extracted records.,
10.1016/j.chroma.2012.11.059,Enhanced adsorption capacity of cryogel bed by incorporating polymeric resin particles,Elsevier,success,5,12,2,4,local_article_corpus/Elsevier/10.1016_j.chroma.2012.11.059/10.1016_j.chroma.2012.11.059.json,include_records,Article yielded one or more extracted records.,
10.1016/j.chroma.2013.02.014,Rapid freezing cryo-polymerization and microchannel liquid-flow focusing for cryogel beads: Adsorbent preparation and characterization of supermacroporous bead-packed bed,Elsevier,success,4,10,3,5,local_article_corpus/Elsevier/10.1016_j.chroma.2013.02.014/10.1016_j.chroma.2013.02.014.json,include_records,Article yielded one or more extracted records.,
10.1016/j.chroma.2013.07.066,Double sequential modifications of composite cryogel beds for enhanced ion-exchange capacity of protein,Elsevier,success,7,14,3,4,local_article_corpus/Elsevier/10.1016_j.chroma.2013.07.066/10.1016_j.chroma.2013.07.066.json,include_records,Article yielded one or more extracted records.,
10.1016/j.chroma.2013.08.042,Microcalorimetric study of the adsorption of lactoferrin in supermacroporous continuous cryogel with immobilized Cu2+ ions,Elsevier,success,8,11,2,4,local_article_corpus/Elsevier/10.1016_j.chroma.2013.08.042/10.1016_j.chroma.2013.08.042.json,include_records,Article yielded one or more extracted records.,
10.1016/j.chroma.2014.01.059,Evaluation of steric exclusion chromatography on cryogel column for the separation of serum proteins,Elsevier,success,10,11,4,7,local_article_corpus/Elsevier/10.1016_j.chroma.2014.01.059/10.1016_j.chroma.2014.01.059.json,include_records,Article yielded one or more extracted records.,
10.1016/j.chroma.2014.04.030,Robust and selective nano cavities for protein separation: An interpenetrating polymer network modified hierarchically protein imprinted hydrogel,Elsevier,success,6,11,2,7,local_article_corpus/Elsevier/10.1016_j.chroma.2014.04.030/10.1016_j.chroma.2014.04.030.json,include_records,Article yielded one or more extracted records.,
10.1016/j.chroma.2014.06.008,High capacity cryogel-type adsorbents for protein purification,Elsevier,success,3,23,1,6,local_article_corpus/Elsevier/10.1016_j.chroma.2014.06.008/10.1016_j.chroma.2014.06.008.json,include_records,Article yielded one or more extracted records.,
10.1016/j.chroma.2014.07.019,Coating of nanoparticles on cryogel surface and subsequent double-modification for enhanced ion-exchange capacity of protein,Elsevier,success,4,15,2,5,local_article_corpus/Elsevier/10.1016_j.chroma.2014.07.019/10.1016_j.chroma.2014.07.019.json,include_records,Article yielded one or more extracted records.,
10.1016/j.chroma.2014.11.081,Chromatographic adsorption of serum albumin and antibody proteins in cryogels with benzyl-quaternary amine ligands,Elsevier,success,22,13,4,5,local_article_corpus/Elsevier/10.1016_j.chroma.2014.11.081/10.1016_j.chroma.2014.11.081.json,include_records,Article yielded one or more extracted records.,
10.1016/j.chroma.2015.01.075,Strong cation-exchange chromatography of proteins on a sulfoalkylated monolithic cryogel,Elsevier,success,7,10,4,6,local_article_corpus/Elsevier/10.1016_j.chroma.2015.01.075/10.1016_j.chroma.2015.01.075.json,include_records,Article yielded one or more extracted records.,
10.1016/j.chroma.2015.02.051,Grafting zwitterionic polymer onto cryogel surface enhances protein retention in steric exclusion chromatography on cryogel monolith,Elsevier,success,8,12,2,5,local_article_corpus/Elsevier/10.1016_j.chroma.2015.02.051/10.1016_j.chroma.2015.02.051.json,include_records,Article yielded one or more extracted records.,
10.1016/j.chroma.2015.03.052,Adsorption of immunoglobulin Y in supermacroporous continuous cryogel with immobilized Cu2+ ions,Elsevier,success,6,13,6,5,local_article_corpus/Elsevier/10.1016_j.chroma.2015.03.052/10.1016_j.chroma.2015.03.052.json,include_records,Article yielded one or more extracted records.,
10.1016/j.chroma.2018.03.022,O-carboxymethyl chitosan Schiff base complexes as affinity ligands for immobilized metal-ion affinity chromatography of lysozyme,Elsevier,success,7,12,2,5,local_article_corpus/Elsevier/10.1016_j.chroma.2018.03.022/10.1016_j.chroma.2018.03.022.json,include_records,Article yielded one or more extracted records.,
10.1016/j.chroma.2018.05.026,Calixarene-immobilized monolithic cryogels for preparative protein chromatography,Elsevier,success,3,11,5,5,local_article_corpus/Elsevier/10.1016_j.chroma.2018.05.026/10.1016_j.chroma.2018.05.026.json,include_records,Article yielded one or more extracted records.,
10.1016/j.chroma.2018.07.027,Protein purification using solid-phase extraction on temperature-responsive hydrogel-modified silica beads,Elsevier,success,9,10,5,5,local_article_corpus/Elsevier/10.1016_j.chroma.2018.07.027/10.1016_j.chroma.2018.07.027.json,include_records,Article yielded one or more extracted records.,
10.1016/j.chroma.2025.465801,Mass production of cation-exchange cryogels and their chromatographic adsorption performance for bioseparation,Elsevier,success,15,19,1,7,local_article_corpus/Elsevier/10.1016_j.chroma.2025.465801/10.1016_j.chroma.2025.465801.json,include_records,Article yielded one or more extracted records.,
10.1016/j.chroma.2025.466188,Chromatographic separation of ovalbumin by novel chitosan and poly(butyl methacrylate) nanogels-based anion-exchange cryogels,Elsevier,success,11,13,5,4,local_article_corpus/Elsevier/10.1016_j.chroma.2025.466188/10.1016_j.chroma.2025.466188.json,include_records,Article yielded one or more extracted records.,
10.1016/j.cis.2016.04.006,Formation and functional properties of protein–polysaccharide electrostatic hydrogels in comparison to protein or polysaccharide hydrogels,Elsevier,partial,0,10,8,3,local_article_corpus/Elsevier/10.1016_j.cis.2016.04.006/10.1016_j.cis.2016.04.006.json,exclude_no_records,No adsorption records were extracted; retain source metadata for traceability.,
10.1016/j.cis.2016.11.003,Surface-bound microgels — From physicochemical properties to biomedical applications,Elsevier,success,12,14,11,6,local_article_corpus/Elsevier/10.1016_j.cis.2016.11.003/10.1016_j.cis.2016.11.003.json,include_records,Article yielded one or more extracted records.,
10.1016/j.cis.2024.103359,"Antifouling hydrogel with different mechanisms:Antifouling mechanisms, materials, preparations and applications",Elsevier,success,9,20,5,5,local_article_corpus/Elsevier/10.1016_j.cis.2024.103359/10.1016_j.cis.2024.103359.json,include_records,Article yielded one or more extracted records.,
10.1016/j.clae.2018.03.005,Surface versus bulk activity of lysozyme deposited on hydrogel contact lens materials in vitro,Elsevier,success,7,12,4,4,local_article_corpus/Elsevier/10.1016_j.clae.2018.03.005/10.1016_j.clae.2018.03.005.json,include_records,Article yielded one or more extracted records.,
10.1016/j.clae.2019.09.007,Effects of lysosomal deposition on the friction coefficient of hydrogel contact lenses,Elsevier,success,6,15,1,3,local_article_corpus/Elsevier/10.1016_j.clae.2019.09.007/10.1016_j.clae.2019.09.007.json,include_records,Article yielded one or more extracted records.,
10.1016/j.colsurfa.2005.05.020,Characterization of polyethylenimine grafted and Cibacron Blue F3GA immobilized poly(hydroxyethylmethacrylate-co-glycydylmethacrylate) membranes and application to bilirubin removal from human serum,Elsevier,partial,0,8,2,2,local_article_corpus/Elsevier/10.1016_j.colsurfa.2005.05.020/10.1016_j.colsurfa.2005.05.020.json,exclude_no_records,No adsorption records were extracted; retain source metadata for traceability.,
10.1016/j.colsurfa.2006.01.011,"A new, highly stable cationic-thermosensitive microgel: Uniform isopropylacrylamide-dimethylaminopropylmethacrylamide copolymer particles",Elsevier,success,3,8,2,3,local_article_corpus/Elsevier/10.1016_j.colsurfa.2006.01.011/10.1016_j.colsurfa.2006.01.011.json,include_records,Article yielded one or more extracted records.,
10.1016/j.colsurfa.2009.04.053,Preparation and characterization of porous biodegradable microspheres used for controlled protein delivery,Elsevier,success,4,10,2,6,local_article_corpus/Elsevier/10.1016_j.colsurfa.2009.04.053/10.1016_j.colsurfa.2009.04.053.json,include_records,Article yielded one or more extracted records.,
10.1016/j.colsurfa.2009.07.048,Preparation and characterization of pH-responsive hydrogel magnetite nanocomposite,Elsevier,success,3,10,1,5,local_article_corpus/Elsevier/10.1016_j.colsurfa.2009.07.048/10.1016_j.colsurfa.2009.07.048.json,include_records,Article yielded one or more extracted records.,
