Repository: sunyrain/PHA

# PHA Protein-Hydrogel Adsorption Dataset

Generated: 2026-07-05T11:36:45

## Scope

This curated package organizes literature-derived protein-hydrogel adsorption, binding, immobilization, antifouling, and related biointerface records extracted from the local PHA corpus.

The primary unit is one record:

`paper + hydrogel/sample + protein/mixture + experimental condition + measured outcome`

## Contents

- `data/sources.csv`: article-level metadata, extraction status, and curation decision.
- `data/records_flat.csv`: flattened record-level table with provenance, hydrogel, protein, condition, outcome, mechanism, and quality fields.

File: data/curated/pha_scientific_dataset_20260705/data/special_fields.csv (part 4 of 55)
id,doi,field_name,field_value_json,why_special,evidence_text,suggested_table
312,10.1080/01496395.2019.1617743,thermal_and_mechanical_resistance,"{""pure_cryogel_degradation_start_C"": 258, ""pure_cryogel_young_modulus_kPa"": ""657.00 ± 2.37"", ""trp_cryogel_degradation_start_C"": 231, ""trp_cryogel_young_modulus_kPa"": ""866.37 ± 20.80""}",Mechanical and thermal characterization supports chromatographic matrix usability but is not an adsorption outcome.,"The Young's moduli obtained for the pure cryogel and Trp-cryogel were 657.00 ± 2.37 and 866.37 ± 20.80 kPa, respectively. The thermal degradation of Trp-cryogel and pure cryogel started at 231°C and 258°C, respectively.",hydrogel_characterization
313,10.1007/s12010-010-8997-x,DIPPER incorporation,"""36.3 μmol/g cryogel""",Ligand density/comonomer incorporation is important for adsorption-material modeling but does not fit the standard adsorption outcome fields.,Concentration of the incorporated DIPPER was found to be 36.3 μmol/g cryogel using nitrogen stoichiometry.,hydrogel_properties_or_material_characterization
314,10.1007/s12010-010-8997-x,cryogel pore size,"""10-50 μm""",Supermacropore size is a key transport property for the monolithic cryogel column.,"Poly(HEMA-co-DIPPER) cryogel produced in such a way have porous and thin polymer walls, large continuous interconnected pores (10-50 μm in diameter).",hydrogel_properties
315,10.1007/s12010-010-8997-x,swelling degree,"""14.7 g H2O/g dry cryogel""",Hydrogel swelling property reported quantitatively and relevant to adsorption behavior.,The equilibrium swelling degree of the poly(HEMA-co-DIPPER) cryogel was 14.7 g H2O/g dry cryogel.,hydrogel_properties
316,10.1007/s12010-010-8997-x,ionic strength unit inconsistency,"""methods: 0.01-1.0 mM; results: 0.01-1.0 M NaCl""",The same ionic strength scan appears with different units in different sections and should be manually checked.,"To determine effects of pH and ionic strength on the adsorption capacity, pH was changed between 3.0 and 8.0; ionic strength was varied in the range of 0.01-1.0 mM. The adsorption amount of albumin increased by about 44% as the ionic strength (NaCl concentration) changes from 0.01 to 1.0 M.",quality_notes
317,10.1021/acs.macromol.5b00834,cytochrome_c_conformation_memory,"""Cytochrome c MIPs prepared under different pH conditions selectively adsorbed cytochrome c only under corresponding pH/conformation conditions.""",Adsorption selectivity is attributed to protein conformation imprinted during hydrogel preparation rather than only protein identity.,The cytochrome c MIPs prepared in different pH conditions showed the selective adsorption ability for cytochrome c only in the corresponded pH conditions.,pH-dependent conformational selectivity
318,10.1021/acs.macromol.5b00834,prepolymerization_pH_with_AMPS,"""pH 2.3""",The acidic prepolymerization condition with AMPS was used to explain denatured cytochrome c imprinting.,"Actually, the pH of the solution before polymerization was exactly 2.3, in which cytochrome c should be denatured.",hydrogel synthesis conditions
319,10.1021/acs.macromol.5b00834,optimal_template_removal_salt,"""1.0 M NaCl removed lysozyme completely; 0.1 M and 5.0 M NaCl did not.""",Template removal showed a nonmonotonic salt effect due to ionic disruption versus gel shrinkage.,"Only by using a 1.0 M NaCl solution, the complete removal of lysozyme was observed, whereas lysozyme remained in the gel by using 0.1 or 5.0 M NaCl solution.",template removal optimization
320,10.1021/acs.macromol.5b00834,protein_properties_table,"""Lysozyme 14.4 kDa pI 10.8; cytochrome c 12.3 kDa pI 10.2; trypsin 23.8 kDa pI 10.6; BSA 66.0 kDa pI 4.7.""",Protein molecular weight and pI are directly used by authors to interpret selectivity.,Table 2. Molecular Weight and Isoelectric Point of Proteins.,protein panel properties
321,10.1038/s41467-024-51734-7,chirality_engineering,"""CP-CNDS is composed of D-enantiomer amino acids and was compared with L-enantiomer CNDS.""",Hydrogel chirality is central to enzymolysis resistance and sustained enzyme entrapment/inhibition.,"The enzyme resistance of CP-CNDS, composed of D-enantiomer amino acids, is superior to that of CNDS.",hydrogel_design_features
322,10.1038/s41467-024-51734-7,peptide_mass_ratio,"""D CP1:D CP2 mass ratio selected as 2:3""",Defines final hydrogel formulation used for enzyme capture studies.,"The hydrogel starts to form a stable state when the mass ratio is 2:3... Therefore, a 2:3 mass ratio of peptides was selected for further research.",hydrogel_formulation
323,10.1038/s41467-024-51734-7,rheological_moduli,"""CP-CNDS storage modulus G' ranged from 1403 to 2926 Pa; loss modulus G'' ranged from 292 to 431 Pa; loss tangent ranged from 0.13 to 0.21.""",Mechanical hydrogel properties are reported but are not adsorption outcomes.,"The storage modulus (G') of the CP-CNDS hydrogel ranged from 1403 to 2926 Pa, while the dissipated energy (G'') ranged from 292 to 431 Pa. Additionally, the loss tangent ranged from 0.13 to 0.21.",hydrogel_properties
324,10.1038/s41467-024-51734-7,simulation_screening,"""A 500 ns coarse-grained molecular dynamics approach and PDBePISA interface calculations were used to screen D-peptide motifs for enzyme affinity.""",The protein capture material was selected through computational screening before experimental validation.,"The subsequent step entailed subjecting all the D-peptide motifs in this library to a examination of their binding affinity towards trypsin, chymotrypsin, and lipase. Moreover, the interface area of the five potential simulation structures was calculated using PDBePISA.",computational_screening
325,10.1038/s41467-024-51734-7,in_vivo_dose,"""1.875 mg CP-CNDS or CNDS dissolved in 0.3 mL aqueous calcium chloride solution at 0.1 mg/mL was applied in the rat pancreatic duct transection model.""",Provides administration dose and matrix for therapeutic hydrogel use.,The 1.875 mg CP-CNDS or CNDS was dissolved in 0.3 ml aqueous solution of calcium chloride (0.1 mg/ml).,in_vivo_conditions
326,10.1038/s41467-024-51734-7,therapeutic_survival,"""All rats treated with CP-CNDS survived 7 days; median survival times for mock-treated and CNDS-treated groups were 56 h and 108 h, respectively.""",In vivo survival is a downstream therapeutic response to enzyme entrapment rather than a direct adsorption metric.,"All rats treated with CP-CNDS survived, while the median survival times for mock-treated and CNDS-treated mice were only 56 and 108 h respectively.",biointerface_or_in_vivo_response
327,10.3390/pharmaceutics12060543,electrochemical_impedance_effect,"""Protein-coating GO decreased impedance of GO-alginate hydrogels compared with uncoated GO-alginate hydrogels.""",Biointerface performance is linked to electrochemical behavior rather than adsorption alone.,"GO-alginate matrixes showed higher impedance than alginate hydrogels. However, although the presence of GO increased the impedance, protein-coating the GO decreased it.",hydrogel_electrochemical_properties
328,10.3390/pharmaceutics12060543,specific_capacitance_values,"{""BSA_GO_alginate_hydrogel_F_per_g"": ""7.04 x 10^4"", ""GO_alginate_hydrogel_F_per_g"": ""2.78 x 10^3"", ""alginate_hydrogel_F_per_g"": ""4.77 x 10^4"", ""collagen_GO_alginate_hydrogel_F_per_g"": ""4.98 x 10^4"", ""elastin_GO_alginate_hydrogel_F_per_g"": ""2.47 x 10^3""}",Capacitance values are reported but units or relative statements in text may require manual verification.,"BSA-GO and collagen-GO containing hydrogels showed a value of 7.04 × 10 4 f/g and 4.98 × 10 4 f/g, smaller than the hydrogels containing elastin (2.47 × 10 3 f/g).",hydrogel_electrochemical_properties
329,10.3390/pharmaceutics12060543,Raman_functionalization_signal,"""I/D ratio increased from 0.25 for GO to 0.45-0.48 for GO plus protein.""",Spectroscopic evidence supports protein coating formation on GO.,The I/D ratio was enhanced after mixing the GO and proteins... indicating an increment in the functionalization of GO.,surface_characterization
330,10.3390/pharmaceutics12060543,FTIR_bio_corona_evidence,"""Protein-coated GO showed amide shifts and loss of GO C=C peak at 1645 cm-1.""",Mechanistic evidence for protein corona formation and pi-pi interactions.,"A peak at 1645 cm−1 in the GO spectrum... was not detected after the adsorption of the proteins, suggesting either the loss of the sp2 structure or the formation of a bio-corona on the GO surface.",surface_characterization
331,10.3390/pharmaceutics12060543,cell_viability_and_EPO_release_mismatch,"""Elastin improved viability but did not increase detected EPO release relative to control; collagen released less EPO despite no lower viability than controls.""",Hydrogel biofunction is affected by adsorption-mediated retention of secreted therapeutic protein.,The collagen-GO-alginate hydrogels did not show lower viability in comparison to the controls but released a lower amount of EPO.,biointerface_response
332,10.1016/j.biomaterials.2015.01.039,glycosylation_status_effect,"""Valortim was glycosylated and showed significantly higher AAm-AGE-protein A binding capacity than non-glycosylated PANG; abstract reports an 8% increase.""",Paper-specific biological variable affecting antibody immobilization and downstream PA removal.,This indicated that glycosylation status of Valortim antibody could significantly increase (8%) its binding capacity relative to the PANG antibody on poly(AAm-AGE)-protien-A column (p < 0.05).,antibody_comparison
333,10.1016/j.biomaterials.2015.01.039,negative_controls_no_PA_removal,"""Unmodified AAm-AGE and AAm-AGE-protein A controls did not remove PA over 60 min recirculation.""",Shows that PA removal required immobilized anti-PA antibody rather than nonspecific cryogel or protein A effects.,ELISA results showed that unmodified AAm-AGE cryogels as well as the AAm-AGE-protein A columns did not remove PA from solution over the 60 min recirculation.,pa_removal_controls
334,10.1016/j.biomaterials.2015.01.039,cryogel_column_geometry_for_PA_adsorption,"""AAm-AGE columns used for PA adsorption had n = 3, length = 1.5 cm, diameter = 9 mm.""",Column geometry is useful for interpreting flow and dynamic adsorption but not enough to calculate normalized capacity without adsorbent mass.,"PBS was recirculated through PANG and Valortim antibody bound AAm-AGE cryogel columns (n = 3, length = 1.5 cm, dia = 9 mm).",experimental_conditions
335,10.1016/j.biomaterials.2015.01.039,supermacropore_volume_fraction,"""Gel phase comprised 10% of total cryogel volume and 90% was interconnected supermacropores filled with water.""",Physical architecture likely affects protein transport and binding but is not a standard scalar adsorption outcome.,"The gel phase ... comprised only 10% of the total cryogel volume, and the most of the monolithic column (90%) was an interconnected system of supermacropores filled with water.",hydrogel_properties
336,10.1016/j.biomaterials.2015.01.039,cell_compatibility_context,"""Cryogel extracts were reported as non-cytotoxic to V79 lung fibroblasts after 24 h, with MTS viability close to controls and LDH cytotoxicity generally below 21% except AAm-AGE up to 28%.""",Biointerface response is relevant to therapeutic hemoperfusion context but not directly an adsorption metric.,The MTS and LDH assay results showed that the viability and membrane integrity of V79 cells after 24 h of 100% and 50% cryogel extract treatments were very close to the control treatments.,biointerface_response
337,10.1016/j.jchromb.2019.121783,P-Tyr ligand density,"""7.43 umol P-Tyr/g cryogel""",Affinity ligand density is a material design variable tied to IgG adsorption.,PAAm-Alg-Bix-P-Tyr had a ligand density of 7.43 umol of P-Tyr/g of cryogel.,material_characterization
338,10.1016/j.jchromb.2019.121783,cryogel porosity,"""77% for PAAm-Alg; 86% for PAAm-Alg-Bix-P-Tyr""",Porosity affects macroporous convective transport and adsorption capacity.,"The porosities of monolithic cryogels were determined as 77% and 86% for PAAm-Alg and PAAm-Alg-Bix-P-Tyr, respectively.",hydrogel_properties
339,10.1016/j.jchromb.2019.121783,water permeability,"""3.14 x 10^-14 m2 for PAAm-Alg; 1.41 x 10^-14 m2 for PAAm-Alg-Bix-P-Tyr""",Flow permeability is important for chromatographic cryogel operation.,"For PAAm-Alg, permeability was 3.14 x 10^-14 m2; for PAAm-Alg-Bix-P-Tyr, permeability decreased to 1.41 x 10^-14 m2.",hydrogel_properties
340,10.1016/j.jchromb.2019.121783,static versus dynamic capacity divergence,"""Batch Qm about 36 mg/g for both cryogels; dynamic capacities 50.39 and 123.66 mg/g for PAAm-Alg and PAAm-Alg-Bix-P-Tyr""",The paper reports higher dynamic than batch capacities and gives a mechanistic explanation involving pore access.,The maximum capacities from equilibrium experiments were 1.4 and 3.5 times lower than those obtained from breakthrough curve experiments.,adsorption_mode_comparison
341,10.1016/j.jchromb.2019.121783,purity above 100 percent,"""PAAm-Alg-Bix-P-Tyr Table 1 purity 105.1%; Table 2 purity 113.6% based on total protein""",Purity above 100% is an analytical artifact requiring manual interpretation.,The IgG purity value >100% can be explained based on differences in the protein quantification methods; Bradford underestimates IgG concentration.,quality_flags
342,10.1016/j.jchromb.2019.121783,buffer conductivity,"""HEPES 25 mmol/L pH 7.0: 0.562 mS/cm; Tris-HCl 10 mmol/L: 0.85 mS/cm; NaP 10 mmol/L: 1.13 mS/cm""",Conductivity was a scanned variable linked to adsorption percentage.,Low concentration of ions in the solution promotes interactions between proteins and adsorbents.,condition_variables
343,10.1016/j.jchromb.2019.121783,reuse/desorption,"""NaCl 1.0 mol/L entirely desorbed adsorbed proteins; PAAm-Alg-Bix-P-Tyr reused for ten cycles with no remarkable capacity reduction""",Qualitative regeneration and reuse performance are important for chromatography adsorbents.,IgG adsorption-desorption cycles were repeated for ten times using the same adsorbent; there was no remarkable reduction in IgG adsorption capacity.,reusability
344,10.1016/S0927-7757(01)01055-X,dye_ligand_density,"""0.678 μmol ml−1 membrane""",Ligand density is central to adsorption capacity but not represented in the required hydrogel schema.,The immobilized dye on the membrane was found to be 0.678 μmol ml−1 from the nitrogen and sulphur stoichiometry.,hydrogel_functionalization
345,10.1016/S0927-7757(01)01055-X,water_content,"""50±2%""",Hydrogel hydration property reported as water content rather than directly as swelling ratio.,The water content of the dye immobilized membrane was 50±2%.,hydrogel_properties
346,10.1016/S0927-7757(01)01055-X,membrane_thickness_wet,"""0.06 cm""",Physical membrane geometry can affect adsorption but is not included in the core fields.,The thickness in the wet state of the IPN membrane was 0.06 cm.,hydrogel_properties
347,10.1016/S0927-7757(01)01055-X,dry_density,"""1.26 g cm−3""",Dry density may support unit conversions but is not a required scalar field.,The density of the IPN membrane in the dry state was 1.26 g cm−3.,hydrogel_properties
348,10.1016/S0927-7757(01)01055-X,plain_surface_area_per_wet_volume,"""38.5 cm2 per 1.0 ml wet IPN membrane""",Used to relate volumetric capacity to surface adsorption.,The plain surface area of the 1.0 ml wet IPN membrane was 38.5 cm2.,geometry_and_normalization
349,10.1016/S0927-7757(01)01055-X,thermodynamic_parameters,"{""delta_G_kcal_mol"": {""278_K"": -5.46, ""288_K"": -5.57, ""298_K"": -5.68, ""308_K"": -5.79}, ""delta_H_kcal_mol"": 2.5, ""delta_S_cal_mol_K"": {""278_K"": 28.61, ""288_K"": 27.97, ""298_K"": 27.42, ""308_K"": 26.87}}",Thermodynamic adsorption parameters are reported but not directly represented in the outcome schema.,The negative ΔG values... ranged between −5.46 and −5.79 kcal mol−1. Positive values for the ΔS were obtained... The calculated ΔH value... was 2.5 kcal mol−1.,adsorption_thermodynamics
350,10.1016/S0927-7757(01)01055-X,dye_charge_groups,"""seven acidic sulfonate groups and three basic secondary amino groups; ratio 7:3""",Paper-specific ligand chemistry used to explain binding mechanism.,Procion Green H-4G is an aromatic polysulphonated dye and it contains seven acidic sulfonate groups and three basic secondary amino groups (ratio 7:3).,ligand_chemistry
351,10.1016/S0927-7757(01)01055-X,dye_leakage,"""not observed during adsorption studies or storage longer than 3 months""",Functional stability of immobilized ligand relevant to reuse and application.,"The dye leakage was not observed from any of the dye-immobilized membrane during adsorption studies, and even in a long period of storage time (more than 3 months).",material_stability
352,10.1002/jmr.2202,gelation_yield_pct,83.3,"Hydrogel synthesis quality metric relevant to cryogel formation, not an adsorption outcome.",The MIP composite cryogel was produced with high gelation yield (about 83.3%).,hydrogel_properties
353,10.1002/jmr.2202,supermacropore_volume_pct,62,Macroporosity metric used to explain flow and serum processing.,The total volume of supermacropores in the swollen cryogel was roughly calculated as 62%.,hydrogel_properties
354,10.1002/jmr.2202,linear_flow_resistance_cm_hr,55,Flow-through material property reported at hydrostatic pressure rather than adsorption condition.,The linear flow resistance ... of MIP composite cryogel was found to be considerably low (55 cm/hr).,hydrogel_properties
355,10.1002/jmr.2202,BET_surface_area_m2_g,232.0,Composite cryogel surface area used to support bead-embedding design rationale.,The specific surface areas of MIP composite cryogel were determined ... to be 232.0 m2/g cryogel in average.,hydrogel_properties
356,10.1002/jmr.2202,conventional_PHEMA_surface_area_m2_g,25.2,"Comparator property, not an adsorption control outcome.","232.0 m2/g cryogel in average, which was approximately 10-fold larger than the conventional PHEMA cryogel (25.2 m2/g).",hydrogel_properties
357,10.1002/jmr.2202,BJH_average_pore_diameter_A,76,Pore diameter reported by BJH; separate from SEM macropore range.,The sizes of the pores on MIP composite cryogel were determined via a BJH instrument to average out to 76 Å in diameter.,hydrogel_properties
358,10.1002/jmr.2202,SEM_interconnected_pore_range_um,"""10-100""",SEM-observed cryogel architecture supporting convective transport.,large continuous interconnected pores (10-100 µm in diameter) that provide channels for the mobile phase to flow through.,hydrogel_properties
359,10.1002/jmr.2202,PGMA_bead_particle_size_um,"""1-10""",Embedded bead size relevant to composite design.,"the particles were in spherical shape, with sizes in the range of 1-10 µm.",hydrogel_properties
360,10.1002/jmr.2202,bead_loading_ratio,"""150 mg bead per mL of cryogel/monomer""",Composite formulation variable directly affecting capacity.,The HSA-imprinted PGMA beads were embedded in PHEMA cryogel with 150-mg bead of loading ratio per milliliter of cryogel.,hydrogel
361,10.1002/jmr.2202,bead_water_uptake_after_template_removal_pct,78,Water uptake distinguishes empty imprinted cavities from HSA-containing beads.,the interaction moieties of protein-matrix ... are empty and therefore occupied by more water molecules (78%) than beads with HSA (65%).,hydrogel_properties
362,10.1002/jmr.2202,bead_water_uptake_with_HSA_pct,65,Water uptake of template-containing beads before extraction.,occupied by more water molecules (78%) than beads with HSA (65%).,hydrogel_properties
363,10.1002/jmr.2202,IgG_removal_efficiency_pct,1,Non-target protein retention during serum FPLC depletion.,The presence of additional peaks was because of low capacity adsorption of IgG (1% of removal efficiency) in human serum.,biointerface_response
364,10.1002/jmr.2202,SDS_PAGE_serum_protein_increase_fold,2,Proteomics-oriented qualitative/relative downstream effect of HSA depletion.,It was observed that serum proteins increased twofold in lane 2.,biointerface_response
365,10.1002/jmr.2202,FPLC_back_pressure_mPa,0.25,Chromatography operating limitation noted in FPLC application.,the disadvantage of high back pressure (0.25 mPa) with low flow rate potentially increases the adsorption capacity,experiment
366,10.1007/s12010-020-03393-9,BET_surface_area,"""11.8 m2/g""",Surface area is a hydrogel characterization value relevant to adsorption capacity but not represented as a dedicated scalar in the required hydrogel_properties object.,BET surface area of RG5-PACH cryogel was calculated as 11.8 m2/g.,hydrogel_characterization
367,10.1007/s12010-020-03393-9,gel_content,"""95.1%""",Gel content describes network formation and may be useful for material quality normalization.,"Additionally, gel content was calculated to be 95.1%.",hydrogel_characterization
368,10.1007/s12010-020-03393-9,dye_attachment_conditions,"""RG5 solution 5.0 mg/mL in 5.0% NaOH circulated through cryogel column at 80 °C for 2 h""",Ligand immobilization conditions are paper-specific synthesis details that affect affinity adsorption.,"In order to fabricate RG5-PACH cryogel, RG5 solution (5.0 mg mL−1 in 5.0% NaOH) was circulated through the cryogel column continuously at 80 °C for 2 h.",material_synthesis
369,10.1007/s12010-020-03393-9,cryogel_preparation_temperature,"""-12 °C for 24 h""",Cryogelation condition controls macroporous morphology.,A total of 3 mL aliquots of the resulting solution were transferred into plastic syringes with a closed outlet and kept at −12 °C for 24 h.,material_synthesis
370,10.1007/s12010-020-03393-9,catalase_dimensions,"""7 nm × 8 nm × 10 nm""",Protein dimensions are used by the authors to rationalize pore accessibility.,Dimensions of catalase molecule are 7 nm × 8 nm × 10 nm; and its molecular weight is 240 kDa.,protein_properties
371,10.1007/s12010-020-03393-9,immobilized_catalase_storage_stability,"""50% initial activity retained after 40 days at 4 °C in 50 mM pH 7.0 phosphate buffer; free catalase retained 5%""",Post-adsorption enzyme stability is an application-specific performance outcome.,Immobilized catalase exhibited prolonged storage retaining 50% of its initial activity than free catalase (5%) after 40 days.,biointerface_response
372,10.1007/s12010-020-03393-9,thermal_stability_at_45C,"""free and immobilized catalases preserved 45% and 58% of initial activities, respectively""",Thermal stability is a biointerface outcome after catalase adsorption/immobilization.,"Free and immobilized catalases preserved 45 and 58% of their initial activities, respectively.",biointerface_response
373,10.1007/s12010-020-03393-9,activity_kinetic_constants,"{""free_catalase_Km_mM"": 31.25, ""free_catalase_Vmax_umol_min"": 57.47, ""free_catalase_kcat_min_minus_1"": ""1.38 × 10^6"", ""immobilized_catalase_Km_mM"": 74.07, ""immobilized_catalase_Vmax_umol_min"": 138.8, ""immobilized_catalase_kcat_min_minus_1"": ""1.13 × 10^4""}",These are enzyme activity parameters rather than adsorption metrics but are relevant to immobilized protein function.,"Table 2 Km, Vmax, and kcat values for free and immobilized catalases.",enzyme_activity
374,10.1007/s12010-020-03393-9,possible_text_inconsistency,"""Fabrication heading and conclusion refer to polyacrylamide/alginate cryogel, while synthesis and most article text describe polyacrylamide/chitosan cryogel.""",Potential article or extraction inconsistency that should be manually checked before database normalization.,Fabrication and Characterization of RG5-Attached (polyacrylamide/alginate) Cryogels (RG5-PACH); preparation section describes chitosan solution and the title states polyacrylamide/chitosan.,curation_notes
375,10.1080/10826068.2022.2081860,cryogel_swelling_capacity,"""10.10 ± 0.64 kg/kg""",Hydrogel physical property relevant to adsorption but not a direct protein adsorption outcome.,"The swelling capacity of the cryogel, functionalized with L-phenylalanine, was determined as 10.10 ± 0.64 kg/kg.",hydrogel_properties
376,10.1080/10826068.2022.2081860,degree_of_expansion,"""12.21 ± 0.61 L/kg""",Cryogel expansion property not covered by standard adsorption outcome fields.,"The swelling capacity of the cryogel, functionalized with L-phenylalanine, was determined as 10.10 ± 0.64 kg/kg and the degree of expansion as 12.21 ± 0.61 L/kg.",hydrogel_properties
377,10.1080/10826068.2022.2081860,point_of_zero_charge,"""pH 10""",Surface charge transition is important for interpreting adsorption but is not a zeta potential value.,The point of zero charge was obtained at pH 10.,hydrogel_properties
378,10.1080/10826068.2022.2081860,cryogel_porosity,"""0.96""",Macroporous cryogel flow/transport property relevant to column adsorption.,"Through these data, the porosity of the hydrophobic cryogel was calculated as 0.96.",hydrogel_properties
379,10.1080/10826068.2022.2081860,hydraulic_permeability,"""1.7 × 10−13 m2""",Column transport property relevant to flow-through adsorption but not a standard hydrogel property field in the schema.,The value determined was 1.7 × 10−13 m2 and was similar to others found for polyacrylamide cryogels.,hydrogel_properties
380,10.1080/10826068.2022.2081860,axial_dispersion_coefficients,"""10−7 to 10−6 m2/s""",Chromatographic column performance metric not otherwise represented.,"Axial dispersion coefficients and HETP values at the same flow velocities were calculated and ranged from 10−7 to 10−6 m2/s and from 1.1 to 1.2 mm, respectively.",column_transport_properties
381,10.1080/10826068.2022.2081860,HETP,"""1.1 to 1.2 mm""",Chromatographic efficiency metric not otherwise represented.,"Axial dispersion coefficients and HETP values at the same flow velocities were calculated and ranged from 10−7 to 10−6 m2/s and from 1.1 to 1.2 mm, respectively.",column_transport_properties
382,10.1080/10826068.2022.2081860,temperature_effect_qualitative,"""highest retained activity at 25 °C; similar at 35 °C; decreased considerably at 45 °C""",Temperature trend is reported without numeric values in supplied context.,"The highest activity retained on the solid phase was obtained when the enzyme was adsorbed at 25 °C, which was quite similar to the one found at 35 °C. However, the activity of β-glucosidase adsorbed at 45 °C decreased considerably.",condition_effects
383,10.1080/10826068.2022.2081860,enzyme_activity_assay_conditions,"""50 µL enzymatic extract, 250 µL acetate buffer 0.1 mol/L pH 5.0, 250 µL pNPG 4 mmol/L, 60 °C, 10 min, stopped with 2 mL sodium carbonate 2 mol/L, absorbance at 410 nm""",Assay details help interpret activity outcomes but are not adsorption conditions.,"For that, 50 µL of the enzymatic extract was added to 250 µL of acetate buffer (0.1 mol/L, pH 5.0) and 250 µL of pNPG 4 mmol/L and incubated at 60 °C. After 10 min, the enzymatic reaction was stopped by the addition of 2 mL of sodium carbonate 2 mol/L. The absorbance of the mixture was measured at 410 nm.",assay_conditions
384,10.1038/nprot.2013.027,capture_column_bed_volume,"""5 ml""","Table footnote gives capture column bed volume, useful for potential manual normalization of recovered activity.","Capture columns, Cu(II)-IDA-PAAm cryogel (5 ml) were introduced into the system periodically.",hydrogel_properties_or_experiment
385,10.1038/nprot.2013.027,capture_column_replacement_time,"""more than 6-8 h""",Residence time in integrated setup is not a standard adsorption contact time but informs capture operation.,"In most cases, the columns remained in the integrated setup for more than 6-8 h until they were replaced by another column.",experiment
386,10.1038/nprot.2013.027,series_capture_after_336h,"""At 336 h onward, two capture columns were integrated simultaneously in series.""",Operation mode changes for later Table 1 rows and affects interpretation of recovery.,"At 336 h onward, two capture columns were integrated simultaneously in series.",experiment
387,10.1038/nprot.2013.027,cryogel_general_pore_size,"""10-100 μm or greater""","General cryogel structural property relevant to convective transport and capture columns, though not explicitly assigned to the Cu(II)-IDA-PAAm capture column.",The method used for cryogel synthesis imparts an interconnected supermacroporous structure at the macroscopic level with a pore size range of 10-100 μm or greater.,hydrogel_properties
388,10.1038/nprot.2013.027,PAAm_gelatin_gelatin_loading,"""2.06 mg gelatin per ml cryogel""",Quantitative immobilized protein amount for gelatin-coupled cryogel; not an adsorption outcome for target protein capture.,The amount of gelatin per milliter of cryogel is estimated to be 2.06 mg.,hydrogel_properties
389,10.1038/nprot.2013.027,BSA_diffusion_in_PAAC,"""rate of diffusion of BSA in cryogels is equal to the rate of diffusion of BSA in water""",Protein transport fact involving hydrogel but not adsorption; should not be treated as adsorption capacity.,"PAAC cryogels show free diffusion and rapid convective transport, as evidenced by the fact that the rate of diffusion of BSA in cryogels is equal to the rate of diffusion of BSA in water.",transport_properties
390,10.1021/la303292z,charged_monomers_per_gel,"""N_g = 4.9 x 10^5 charged monomers; z_g = -1 assumed at pH 7.2""",Defines the electrostatic microgel charge density used in the binding model.,Potentiometric measurements show that a total number of N_g = 4.9 x 10^5 charged monomers are present in the gel; z_g = -1.,hydrogel_properties_or_model_inputs
391,10.1021/la303292z,lysozyme_effective_valency,"""+7 e""",Protein charge is central to the electrostatic cooperativity model.,"The lysozyme proteins are modeled by monopolar, homogeneously charged spheres with diameter sigma_p = 2 Rp, assumed to have a valency z_p = +7.",protein_properties
392,10.1021/la303292z,intrinsic_binding_affinity,"""about -7 kBT; mostly hydrophobic and salt-independent""",The paper separates intrinsic hydrophobic affinity from total electrostatic affinity.,"The analysis yields a hydrophobic, salt-independent interaction of around DeltaG0 approximately -7 kBT.",mechanism_summary
393,10.1021/la303292z,small_load_affinity_increase,"""about 1000 times larger than presaturation regime""",Load-dependent electrostatic cooperativity is an unusual adsorption mechanism detail.,"For small protein load, binding affinities can be about 1000 times larger than in the presaturation regime due to the high net charge of the protein.",mechanism_summary
394,10.1021/la303292z,protein_induced_deswelling,"""Rmax = 172 nm, Rmin = 129 nm, V0/Vmin about 1.3 at 7 mM salt""","Adsorption changes hydrogel size and stiffness, not only protein uptake.","For T = 298 K and 7 mM salt, Rmax = 172 nm, Rmin = 129 nm; gel volume under full protein load is V0/Vmin about 1.3.",swelling_response
395,10.1021/la303292z,bulk_modulus,"""Km(V0) = 204 kPa; protein sorption estimated to make gel roughly 2 times stiffer""",Connects protein adsorption to mechanical property change.,From the fit we obtain R0 = 138.5 nm and a bulk modulus Km(V0) = 204 kPa; the gel is roughly 2 times stiffer due to protein sorption.,hydrogel_mechanics
396,10.1002/jssc.201400453,MIC_synthesis_composition,"{""AAm_to_MBAAm_weight_ratio"": 9.0, ""APS"": ""0.35% w/w of total monomers"", ""lysozyme_template"": ""0.30% w/v"", ""polymerization_temperature_C"": -16, ""polymerization_time_h"": 16, ""total_monomers"": ""8% w/v""}",Composition and cryopolymerization conditions define the imprinted hydrogel design.,Polymerization mixture containing 8% w/v monomers at AAm to MBAAm weight ratio 9.0 and 0.30% w/v lysozyme was placed at -16 C for 16 h.,hydrogel_synthesis_conditions
397,10.1002/jssc.201400453,gel_fraction_yield,"{""MIC"": ""about 72%"", ""NIC"": ""90%""}",Physical characterization likely affects adsorption and porosity but is not an adsorption metric.,MIC gel fraction yield about 72%; NIC gel fraction yield 90%.,hydrogel_characterization
398,10.1002/jssc.201400453,breakthrough_column_dry_weights,"{""MIC"": 104.5, ""NIC"": 159.7, ""unit"": ""mg""}",Different dry masses affect breakthrough comparison and possible capacity normalization.,Total dry weight of replicates in the glass column was 104.5 mg for MIC and 159.7 mg for NIC.,breakthrough_conditions
399,10.1002/jssc.201400453,two_aligned_replicate_cryogels,"""Rebinding solution was passed through a column containing two aligned synthesis samples, head to tail.""",Column geometry/replicate setup may affect adsorption capacity and breakthrough interpretation.,The overall performance of the two replicate cryogels was determined and reported.,experimental_setup
400,10.1002/jssc.201400453,morphology_description,"""MIC was opaque, white, sponge-like, elastic, fast swelling and reshaping; SEM showed interconnected macropores of several micrometers and more nanocavities in MIC pore walls.""",Morphology supports the macroporous adsorption mechanism but lacks exact pore-size distribution.,Both MIC and NIC show interconnected macroporous structures with pores of several micrometers diameter.,hydrogel_characterization
401,10.3390/ma14123175,buffer_condition_conflict,"""Isotherm results text says 100 mM phosphate buffer pH 7.0 at 37 °C; methods text says all binding experiments were made in TST buffer at 37 °C unless stated otherwise.""","Adsorption condition ambiguity affects pH, salt, and buffer labels for Table 3 records.","CBM:hydrogel binding isotherms were then determined ... using 100 mM phosphate buffer, pH 7.0, at 37 °C. All binding experiments were made in TST buffer at 37 °C...",experimental_conditions
402,10.3390/ma14123175,inverse_cellulose_concentration_binding_trend,"""Higher cellulose concentration generally reduced CBM binding potential.""",Counterintuitive design-space trend; authors attribute it to microfibril association and reduced accessible surface area.,"Bmax/Kd data presented in Figure 6D support the suggestion that increasing the cellulose concentration may cause the association of cellulose microfibrils within the hydrogel network, which results in a decrease in surface area available for the binding of CBM.",mechanism_or_design_notes
403,10.3390/ma14123175,maximum_binding_potential_exception,"""ZZ-CBM3 in 14Cell had the maximum Bmax/Kd value, 0.2443 L/g.""",Exception to the general lower-cellulose-higher-binding trend.,Figure 6D shows a maximum binding potential for ZZ-CBM3 in 14Cell hydrogel.,adsorption_isotherm_summary
404,10.3390/ma14123175,IgG_binding_stoichiometry,"""Grafted IgG or DN3 to immobilized ZZ-CBM3 or CBM3C molar ratio was close to 1 except lower IgG concentrations, 0.312 and 0.625 μM, on 14Cell; authors suggest more than one IgG molecule bonded to ZZ-CBMs.""",Paper-specific interpretation of affinity ligand stoichiometry and possible antibody crowding.,"The molar ratio of grafted IgG or DN3 to immobilized ZZ-CBM3 or CBM3C was close to 1 for all hydrogels except for the immobilization of lower IgG concentrations, namely 0.312 and 0.625 μM, onto the 14Cell hydrogel.",stoichiometry_notes
405,10.3390/ma14123175,protein_retention_storage,"""No GFP-CBM3, ZZ-CBM3, or CBM3C was detected in supernatant after storage of modified hydrogels in PBS for 15 days at RT or 4 °C.""",Qualitative stability/desorption evidence relevant to adsorption reversibility.,The protein-modified hydrogels exhibited good stability when stored at both RT and 4 °C as no protein was detected in the supernatant by either fluorescence analysis (GFP-CBM3) or NanoDrop quantification (ZZ-CBM3 and CBM3C).,stability_outcomes
406,10.3390/ma14123175,non_protein_DN3_grafting,"""DN3 densities ranged from ~9.13 ± 0.416 to ~97.1 ± 7.03 nmol/g for 8Cell, ~5.77 ± 0.208 to ~64.0 ± 6.50 nmol/g for 14Cell, and ~4.40 ± 0.100 to ~61.6 ± 3.16 nmol/g for 18Cell.""","Quantitative hydrogel biomolecule grafting result, but DN3 is an oligonucleotide rather than a protein target.","Densities of ~9.13 ± 0.416 to ~97.1 ± 7.03, ~5.77 ± 0.208 to ~64.0 ± 6.50, and ~4.40 ± 0.100 to ~61.6 ± 3.16 nmol/g were obtained for DN3 immobilization.",nonprotein_biomolecule_grafting
407,10.3390/ma14123175,hydrogel_no_chemical_crosslinker,"""Cellulose hydrogels were formed by solvent displacement and physical crosslinking/hydrogen bonding, without a chemical crosslinking agent.""",Important material design feature for interpreting protein binding to cellulose rather than to synthetic crosslinker chemistry.,Cellulose hydrogels can be prepared from cellulose solutions by forming a hydrogen-bonded network through physical crosslinking via the abundant hydroxyl groups... Satani et al. formed the hydrogels without using a crosslinking agent...,hydrogel_synthesis
408,10.1021/la501772t,TMV nanoscale dimensions,"""300 nm length and 18 nm diameter; over 2000 coat proteins""",Defines viral nanotemplate geometry and potential conjugation site density.,TMV is described as a biological nanotube with 300 nm length and 18 nm diameter consisting of over 2000 identical coat proteins.,material_design_parameters
409,10.1021/la501772t,TMV reactive site spacing,"""1.8 nm horizontal and 2.3 nm vertical spacing""",Explains high-density protein conjugation mechanism.,TMVs provide approximately 2000 reactive thiols with 1.8 nm horizontal and 2.3 nm vertical spacing from surface-displayed cysteines.,nanotemplate_features
410,10.1021/la501772t,estimated maximum R-PE per TMV,"""roughly 287 R-PEs per each TMV at maximum""",Paper-specific estimate linking steric limitations to conjugation capacity.,Roughly 287 R-PEs would be conjugated per each TMV at maximum.,capacity_estimates
411,10.1021/la501772t,TMV penetration depth,"""approximately 2 μm below particle surfaces""",Supports multilayer assembly of TMV templates in hydrogel microparticles.,"Confocal micrograph suggests TMVs penetrate a few micrometers, approximately 2 μm, below particle surfaces.",hydrogel_structure_observations
412,10.1021/la501772t,TMV assembly density fit,"""global fitting R2 = 0.984; labeled TMV-particle maximum normalized fluorescence alpha = 1.09""",Quantifies controllability and saturation behavior of TMV assembly density.,"Identical global fitting curve for all three types of TMV-particles with R2 = 0.984; maximum normalized fluorescence close to unity, alpha = 1.09.",density_response_fit_parameters
413,10.1021/la501772t,R-PE target depletion interpretation,"""R-Ab number on roughly 200 TMV-particles estimated as 2 × 10^-12 moles; R-PE in 100 μL estimated as 10^-12 and 10^-13 moles for 10 and 1 nM""",Paper-specific mechanistic explanation for lower-than-expected capture capacity.,"The authors estimate equivalent or one order of magnitude smaller numbers of R-PEs in 100 μL assay volume relative to R-Abs, leading to target depletion.",capture_kinetics_interpretation
414,10.1016/j.jchromb.2025.124831,PNIPAAm_LCST,"""32 C""",Temperature response is central to adsorption/desorption mechanism.,The context states PNIPAAm has LCST of 32 C.,hydrogel_properties
415,10.1016/j.jchromb.2025.124831,hydrogel_isoelectric_point,"""pH 4.35""",Hydrogel charge state is used to explain pH-dependent BHB and BSA adsorption.,Zeta-potential discussion gives adsorbent pI approximately pH 4.35.,hydrogel_properties
416,10.1016/j.jchromb.2025.124831,SAH_0_05_specific_surface_area,"""159.05 m2/g""",SSA increase is claimed to explain improved protein adsorption after MOF addition.,"BET SSA values are 97.51, 159.05, and 106.46 m2/g for SAH, SAH-0.05, and SAH-0.1.",material_characterization
417,10.1016/j.jchromb.2025.124831,SAH_0_05_pore_size_conflict,"""10.51 nm in morphology section; 10.15 nm in mechanism section""",Pore size supports pore-confinement mechanism but has inconsistent reported value.,Morphology reports 10.51 nm; mechanism section states 10.15 nm for SAH-0.05.,quality_flags
418,10.1016/j.jchromb.2025.124831,protein_hydrodynamic_diameters,"""BSA 6.0-6.5 nm; BHB 7.0-7.5 nm""",Used to argue pore confinement because hydrogel pore size is near 1.5-2 times protein diameter.,Mechanism section reports BSA and BHB molecular dynamic diameters.,protein_properties
