Repository: sunyrain/PHA

# PHA Protein-Hydrogel Adsorption Dataset

Generated: 2026-07-05T11:36:45

## Scope

This curated package organizes literature-derived protein-hydrogel adsorption, binding, immobilization, antifouling, and related biointerface records extracted from the local PHA corpus.

The primary unit is one record:

`paper + hydrogel/sample + protein/mixture + experimental condition + measured outcome`

## Contents

- `data/sources.csv`: article-level metadata, extraction status, and curation decision.
- `data/records_flat.csv`: flattened record-level table with provenance, hydrogel, protein, condition, outcome, mechanism, and quality fields.

File: data/curated/pha_scientific_dataset_20260705/data/materials.csv (part 5 of 67)
id,doi,name,role,context,pubchem_query,needs_manual_normalization,enrichment_json
394,10.1080/09205063.2022.2045666,ethylene glycol dimethacrylate,crosslinker,200 µL EGDMA used as crosslinker in p(HEMA) hydrogel membrane synthesis.,ethylene glycol dimethacrylate,0,"{""CID"": 7355, ""ConnectivitySMILES"": ""CC(=C)C(=O)OCCOC(=O)C(=C)C"", ""IUPACName"": ""2-(2-methylprop-2-enoyloxy)ethyl 2-methylprop-2-enoate"", ""InChIKey"": ""STVZJERGLQHEKB-UHFFFAOYSA-N"", ""MolecularFormula"": ""C10H14O4"", ""MolecularWeight"": ""198.22"", ""SMILES"": ""CC(=C)C(=O)OCCOC(=O)C(=C)C""}"
395,10.1080/09205063.2022.2045666,"2,2-dimethoxy-2-phenyl acetophenone",photoinitiator,50 mg DMPA used as photo-initiator for UV photopolymerization.,"2,2-dimethoxy-2-phenylacetophenone",1,"{""CID"": 90571, ""ConnectivitySMILES"": ""COC(C1=CC=CC=C1)(C(=O)C2=CC=CC=C2)OC"", ""IUPACName"": ""2,2-dimethoxy-1,2-diphenylethanone"", ""InChIKey"": ""KWVGIHKZDCUPEU-UHFFFAOYSA-N"", ""MolecularFormula"": ""C16H16O3"", ""MolecularWeight"": ""256.30"", ""SMILES"": ""COC(C1=CC=CC=C1)(C(=O)C2=CC=CC=C2)OC""}"
396,10.1080/09205063.2022.2045666,Reactive Red 241,dye ligand / affinity ligand,Reactive Red 241 was covalently bound to micron mesh p(HEMA) membranes to increase IgG affinity; dye solution was 5 mg/mL in 1 M NaOH.,Reactive Red 241,1,null
397,10.1080/09205063.2022.2045666,sodium hydroxide,dye functionalization medium,Reactive Red 241 solution was prepared at 5 mg/mL in 1 M NaOH.,sodium hydroxide,0,"{""CID"": 14798, ""ConnectivitySMILES"": ""[OH-].[Na+]"", ""IUPACName"": ""sodium hydroxide"", ""InChIKey"": ""HEMHJVSKTPXQMS-UHFFFAOYSA-M"", ""MolecularFormula"": ""HNaO"", ""MolecularWeight"": ""39.997"", ""SMILES"": ""[OH-].[Na+]""}"
398,10.1080/09205063.2022.2045666,sodium chloride,ionic strength modifier,NaCl concentration was varied from 0 to 0.1 M; maximum IgG adsorption observed at 0.05 M NaCl.,sodium chloride,0,"{""CID"": 5234, ""ConnectivitySMILES"": ""[Na+].[Cl-]"", ""IUPACName"": ""sodium chloride"", ""InChIKey"": ""FAPWRFPIFSIZLT-UHFFFAOYSA-M"", ""MolecularFormula"": ""ClNa"", ""MolecularWeight"": ""58.44"", ""SMILES"": ""[Na+].[Cl-]""}"
399,10.1080/09205063.2022.2045666,sodium acetate buffer,adsorption buffer,0.1 M sodium acetate buffer used for pH 4-5 adsorption tests.,sodium acetate,0,"{""CID"": 517045, ""ConnectivitySMILES"": ""CC(=O)[O-].[Na+]"", ""IUPACName"": ""sodium acetate"", ""InChIKey"": ""VMHLLURERBWHNL-UHFFFAOYSA-M"", ""MolecularFormula"": ""C2H3NaO2"", ""MolecularWeight"": ""82.03"", ""SMILES"": ""CC(=O)[O-].[Na+]""}"
400,10.1080/09205063.2022.2045666,phosphate buffer,adsorption/desorption buffer,0.1 M phosphate buffer used for pH 6-8 adsorption tests and pH 8.0 desorption mixture.,phosphate buffer,1,null
401,10.1080/09205063.2022.2045666,ethylene glycol,desorption agent,A 1:1 ethylene glycol:0.1 M pH 8.0 phosphate buffer mixture was used for IgG desorption.,ethylene glycol,0,"{""CID"": 174, ""ConnectivitySMILES"": ""C(CO)O"", ""IUPACName"": ""ethane-1,2-diol"", ""InChIKey"": ""LYCAIKOWRPUZTN-UHFFFAOYSA-N"", ""MolecularFormula"": ""C2H6O2"", ""MolecularWeight"": ""62.07"", ""SMILES"": ""C(CO)O""}"
402,10.1002/jbm.a.36029,methacrylic acid,functional monomer,MAA was used at 12.5 mM in the pre-polymer solution.,methacrylic acid,0,"{""CID"": 4093, ""ConnectivitySMILES"": ""CC(=C)C(=O)O"", ""IUPACName"": ""2-methylprop-2-enoic acid"", ""InChIKey"": ""CERQOIWHTDAKMF-UHFFFAOYSA-N"", ""MolecularFormula"": ""C4H6O2"", ""MolecularWeight"": ""86.09"", ""SMILES"": ""CC(=C)C(=O)O""}"
403,10.1002/jbm.a.36029,acrylamide,monomer,AAm was used at 22.5 mM in the pre-polymer solution.,acrylamide,0,"{""CID"": 6579, ""ConnectivitySMILES"": ""C=CC(=O)N"", ""IUPACName"": ""prop-2-enamide"", ""InChIKey"": ""HRPVXLWXLXDGHG-UHFFFAOYSA-N"", ""MolecularFormula"": ""C3H5NO"", ""MolecularWeight"": ""71.08"", ""SMILES"": ""C=CC(=O)N""}"
404,10.1002/jbm.a.36029,(diethylamino)ethyl methacrylate,functional monomer,DEAEMA was used at 12.5 mM in the pre-polymer solution.,2-(diethylamino)ethyl methacrylate,0,"{""CID"": 61012, ""ConnectivitySMILES"": ""CCN(CC)CCOC(=O)C(=C)C"", ""IUPACName"": ""2-(diethylamino)ethyl 2-methylprop-2-enoate"", ""InChIKey"": ""SJIXRGNQPBQWMK-UHFFFAOYSA-N"", ""MolecularFormula"": ""C10H19NO2"", ""MolecularWeight"": ""185.26"", ""SMILES"": ""CCN(CC)CCOC(=O)C(=C)C""}"
405,10.1002/jbm.a.36029,methylenebisacrylamide,crosslinker,MBA was used at 2.5 mM in the pre-polymer solution.,"N,N'-methylenebisacrylamide",0,"{""CID"": 8041, ""ConnectivitySMILES"": ""C=CC(=O)NCNC(=O)C=C"", ""IUPACName"": ""N-[(prop-2-enoylamino)methyl]prop-2-enamide"", ""InChIKey"": ""ZIUHHBKFKCYYJD-UHFFFAOYSA-N"", ""MolecularFormula"": ""C7H10N2O2"", ""MolecularWeight"": ""154.17"", ""SMILES"": ""C=CC(=O)NCNC(=O)C=C""}"
406,10.1002/jbm.a.36029,polycaprolactone,filler nanoparticle core,Polycaprolactone nanoparticles were incorporated into the microgels.,polycaprolactone,0,null
407,10.1002/jbm.a.36029,PMAO-PEGMA,nanoparticle functionalization/stabilizer,PMAO-PEGMA functionalized polycaprolactone nanoparticles were incorporated into the microgels.,poly(maleic anhydride-alt-1-octadecene)-g-poly(ethylene glycol) methacrylate,1,null
408,10.1002/jbm.a.36029,ammonium persulfate,initiator,APS initiator solution was injected into the pre-polymer solution.,ammonium persulfate,0,"{""CID"": 62648, ""ConnectivitySMILES"": ""[NH4+].[NH4+].[O-]S(=O)(=O)OOS(=O)(=O)[O-]"", ""IUPACName"": ""diazanium;sulfonatooxy sulfate"", ""InChIKey"": ""ROOXNKNUYICQNP-UHFFFAOYSA-N"", ""MolecularFormula"": ""H8N2O8S2"", ""MolecularWeight"": ""228.21"", ""SMILES"": ""[NH4+].[NH4+].[O-]S(=O)(=O)OOS(=O)(=O)[O-]""}"
409,10.1002/jbm.a.36029,"N,N,N',N'-tetramethylethylenediamine",polymerization accelerator,TEMED was added to the monomer solution before polymerization.,"N,N,N',N'-tetramethylethylenediamine",0,"{""CID"": 8037, ""ConnectivitySMILES"": ""CN(C)CCN(C)C"", ""IUPACName"": ""N,N,N',N'-tetramethylethane-1,2-diamine"", ""InChIKey"": ""KWYHDKDOAIKMQN-UHFFFAOYSA-N"", ""MolecularFormula"": ""C6H16N2"", ""MolecularWeight"": ""116.20"", ""SMILES"": ""CN(C)CCN(C)C""}"
410,10.1002/jbm.a.36029,acetic acid,template removal solvent,Template removal used 10 vol% acetic acid washes.,acetic acid,0,"{""CID"": 176, ""ConnectivitySMILES"": ""CC(=O)O"", ""IUPACName"": ""acetic acid"", ""InChIKey"": ""QTBSBXVTEAMEQO-UHFFFAOYSA-N"", ""MolecularFormula"": ""C2H4O2"", ""MolecularWeight"": ""60.05"", ""SMILES"": ""CC(=O)O""}"
411,10.1002/jbm.a.36029,sodium chloride,microgel collection aid,2.9 g sodium chloride was added before centrifugation collection of MIPs and NIPs.,sodium chloride,0,"{""CID"": 5234, ""ConnectivitySMILES"": ""[Na+].[Cl-]"", ""IUPACName"": ""sodium chloride"", ""InChIKey"": ""FAPWRFPIFSIZLT-UHFFFAOYSA-M"", ""MolecularFormula"": ""ClNa"", ""MolecularWeight"": ""58.44"", ""SMILES"": ""[Na+].[Cl-]""}"
412,10.3390/gels11060402,acrylamide,primary monomer,Cryogel fabricated using acrylamide as primary monomer.,acrylamide,0,"{""CID"": 6579, ""ConnectivitySMILES"": ""C=CC(=O)N"", ""IUPACName"": ""prop-2-enamide"", ""InChIKey"": ""HRPVXLWXLXDGHG-UHFFFAOYSA-N"", ""MolecularFormula"": ""C3H5NO"", ""MolecularWeight"": ""71.08"", ""SMILES"": ""C=CC(=O)N""}"
413,10.3390/gels11060402,2-hydroxyethyl methacrylate,second monomer,HEMA selected as second monomer for CG(HEMA-co-AM).,2-hydroxyethyl methacrylate,0,"{""CID"": 13360, ""ConnectivitySMILES"": ""CC(=C)C(=O)OCCO"", ""IUPACName"": ""2-hydroxyethyl 2-methylprop-2-enoate"", ""InChIKey"": ""WOBHKFSMXKNTIM-UHFFFAOYSA-N"", ""MolecularFormula"": ""C6H10O3"", ""MolecularWeight"": ""130.14"", ""SMILES"": ""CC(=C)C(=O)OCCO""}"
414,10.3390/gels11060402,"N,N'-methylenebisacrylamide",crosslinker material,Listed among materials used for cryogel preparation.,"N,N'-methylenebisacrylamide",0,"{""CID"": 8041, ""ConnectivitySMILES"": ""C=CC(=O)NCNC(=O)C=C"", ""IUPACName"": ""N-[(prop-2-enoylamino)methyl]prop-2-enamide"", ""InChIKey"": ""ZIUHHBKFKCYYJD-UHFFFAOYSA-N"", ""MolecularFormula"": ""C7H10N2O2"", ""MolecularWeight"": ""154.17"", ""SMILES"": ""C=CC(=O)NCNC(=O)C=C""}"
415,10.3390/gels11060402,epichlorohydrin,epoxy activator,ECH introduced additional epoxide groups and was selected for cryogel activation.,epichlorohydrin,0,"{""CID"": 7835, ""ConnectivitySMILES"": ""C1C(O1)CCl"", ""IUPACName"": ""2-(chloromethyl)oxirane"", ""InChIKey"": ""BRLQWZUYTZBJKN-UHFFFAOYSA-N"", ""MolecularFormula"": ""C3H5ClO"", ""MolecularWeight"": ""92.52"", ""SMILES"": ""C1C(O1)CCl""}"
416,10.3390/gels11060402,polymyxin B,affinity ligand,PMB was grafted to the activated cryogel and provided dual electrostatic and hydrophobic binding sites for endotoxin.,polymyxin B,1,null
417,10.3390/gels11060402,"1,4-butanediol diglycidyl ether",epoxy activator comparator,"BDDE activation capacity was compared with ECH, but ECH was selected.","1,4-butanediol diglycidyl ether",0,"{""CID"": 17046, ""ConnectivitySMILES"": ""C1C(O1)COCCCCOCC2CO2"", ""IUPACName"": ""2-[4-(oxiran-2-ylmethoxy)butoxymethyl]oxirane"", ""InChIKey"": ""SHKUUQIDMUMQQK-UHFFFAOYSA-N"", ""MolecularFormula"": ""C10H18O4"", ""MolecularWeight"": ""202.25"", ""SMILES"": ""C1C(O1)COCCCCOCC2CO2""}"
418,10.3390/gels11060402,sodium alginate,second monomer/comonomer comparator,"Used to prepare CG(SA-co-AM), but not selected due to poor cryogel recovery after drying.",sodium alginate,1,null
419,10.3390/gels11060402,poly(vinyl alcohol),second monomer/comonomer comparator,"Used to prepare CG(PVA-co-AM), but showed limited enhancement of cryogel performance.",polyvinyl alcohol,1,null
420,10.3390/gels11060402,allyl glycidyl ether,epoxy-containing material,Listed among materials used as received.,allyl glycidyl ether,0,"{""CID"": 7838, ""ConnectivitySMILES"": ""C=CCOCC1CO1"", ""IUPACName"": ""2-(prop-2-enoxymethyl)oxirane"", ""InChIKey"": ""LSWYGACWGAICNM-UHFFFAOYSA-N"", ""MolecularFormula"": ""C6H10O2"", ""MolecularWeight"": ""114.14"", ""SMILES"": ""C=CCOCC1CO1""}"
421,10.3390/gels11060402,Tris,buffer component,Tris-HCl buffer used in flow-through endotoxin removal.,tris(hydroxymethyl)aminomethane,0,"{""CID"": 6503, ""ConnectivitySMILES"": ""C(C(CO)(CO)N)O"", ""IUPACName"": ""2-amino-2-(hydroxymethyl)propane-1,3-diol"", ""InChIKey"": ""LENZDBCJOHFCAS-UHFFFAOYSA-N"", ""MolecularFormula"": ""C4H11NO3"", ""MolecularWeight"": ""121.14"", ""SMILES"": ""C(C(CO)(CO)N)O""}"
422,10.1080/09205063.2017.1417197,2-hydroxyethyl methacrylate,main monomer,HEMA (25%) used as main monomer for p(HEMA-EDMA) hydrogel membrane synthesis.,2-hydroxyethyl methacrylate,0,"{""CID"": 13360, ""ConnectivitySMILES"": ""CC(=C)C(=O)OCCO"", ""IUPACName"": ""2-hydroxyethyl 2-methylprop-2-enoate"", ""InChIKey"": ""WOBHKFSMXKNTIM-UHFFFAOYSA-N"", ""MolecularFormula"": ""C6H10O3"", ""MolecularWeight"": ""130.14"", ""SMILES"": ""CC(=C)C(=O)OCCO""}"
423,10.1080/09205063.2017.1417197,ethylene dimethacrylate,crosslinker and co-monomer,EDMA (1.0%) used as crosslinker and co-monomer.,ethylene dimethacrylate,0,"{""CID"": 7355, ""ConnectivitySMILES"": ""CC(=C)C(=O)OCCOC(=O)C(=C)C"", ""IUPACName"": ""2-(2-methylprop-2-enoyloxy)ethyl 2-methylprop-2-enoate"", ""InChIKey"": ""STVZJERGLQHEKB-UHFFFAOYSA-N"", ""MolecularFormula"": ""C10H14O4"", ""MolecularWeight"": ""198.22"", ""SMILES"": ""CC(=C)C(=O)OCCOC(=O)C(=C)C""}"
424,10.1080/09205063.2017.1417197,"2,2-dimethoxy-2-phenylacetophenone",photoinitiator,DMPA (1.0%) used as initiator for UV photopolymerization.,"2,2-dimethoxy-2-phenylacetophenone",0,"{""CID"": 90571, ""ConnectivitySMILES"": ""COC(C1=CC=CC=C1)(C(=O)C2=CC=CC=C2)OC"", ""IUPACName"": ""2,2-dimethoxy-1,2-diphenylethanone"", ""InChIKey"": ""KWVGIHKZDCUPEU-UHFFFAOYSA-N"", ""MolecularFormula"": ""C16H16O3"", ""MolecularWeight"": ""256.30"", ""SMILES"": ""COC(C1=CC=CC=C1)(C(=O)C2=CC=CC=C2)OC""}"
425,10.1080/09205063.2017.1417197,3-(2-imidazolin-1-yl) propyltriethoxysilane,silanization/coupling agent,IMEO was attached to p(HEMA-EDMA) HMs and used to immobilize Con A.,3-(2-imidazolin-1-yl) propyltriethoxysilane,1,null
426,10.1080/09205063.2017.1417197,Concanavalin A,lectin affinity ligand,Con A immobilized onto p(HEMA-EDMA)-IMEO HMs for IgG separation.,Concanavalin A,1,"{""CID"": 155486958, ""ConnectivitySMILES"": ""CCCN(CCC)S(=O)(=O)C1=CC=C(C=C1)C(=O)O.CC1=CN(C(=O)NC1=O)C2CC(C(O2)CO)N=[N+]=[N-]"", ""IUPACName"": ""1-[4-azido-5-(hydroxymethyl)oxolan-2-yl]-5-methylpyrimidine-2,4-dione;4-(dipropylsulfamoyl)benzoic acid"", ""InChIKey"": ""RVSZVJZFCQZYHQ-UHFFFAOYSA-N"", ""MolecularFormula"": ""C23H32N6O8S"", ""MolecularWeight"": ""552.6"", ""SMILES"": ""CCCN(CCC)S(=O)(=O)C1=CC=C(C=C1)C(=O)O.CC1=CN(C(=O)NC1=O)C2CC(C(O2)CO)N=[N+]=[N-]""}"
427,10.1080/09205063.2017.1417197,sodium chloride,ionic strength variable and desorption agent,NaCl tested from 0 to 0.05 M for adsorption ionic strength and 2.0 M for IgG desorption.,sodium chloride,0,"{""CID"": 5234, ""ConnectivitySMILES"": ""[Na+].[Cl-]"", ""IUPACName"": ""sodium chloride"", ""InChIKey"": ""FAPWRFPIFSIZLT-UHFFFAOYSA-M"", ""MolecularFormula"": ""ClNa"", ""MolecularWeight"": ""58.44"", ""SMILES"": ""[Na+].[Cl-]""}"
428,10.1080/09205063.2017.1417197,citric acid monohydrate,buffer component,Citrate buffer used for pH 4.0-5.0 adsorption tests.,citric acid monohydrate,0,"{""CID"": 22230, ""ConnectivitySMILES"": ""C(C(=O)O)C(CC(=O)O)(C(=O)O)O.O"", ""IUPACName"": ""2-hydroxypropane-1,2,3-tricarboxylic acid;hydrate"", ""InChIKey"": ""YASYEJJMZJALEJ-UHFFFAOYSA-N"", ""MolecularFormula"": ""C6H10O8"", ""MolecularWeight"": ""210.14"", ""SMILES"": ""C(C(=O)O)C(CC(=O)O)(C(=O)O)O.O""}"
429,10.1080/09205063.2017.1417197,disodium hydrogen phosphate,buffer component,Phosphate buffer used for pH 6.0-8.0 adsorption tests.,disodium hydrogen phosphate,0,"{""CID"": 24203, ""ConnectivitySMILES"": ""OP(=O)([O-])[O-].[Na+].[Na+]"", ""IUPACName"": ""disodium;hydrogen phosphate"", ""InChIKey"": ""BNIILDVGGAEEIG-UHFFFAOYSA-L"", ""MolecularFormula"": ""HNa2O4P"", ""MolecularWeight"": ""141.959"", ""SMILES"": ""OP(=O)([O-])[O-].[Na+].[Na+]""}"
430,10.1080/09205063.2017.1417197,sodium hydroxide,regeneration agent,"After each adsorption-desorption cycle, HMs were rinsed with 50 mM NaOH for 30 min.",sodium hydroxide,0,"{""CID"": 14798, ""ConnectivitySMILES"": ""[OH-].[Na+]"", ""IUPACName"": ""sodium hydroxide"", ""InChIKey"": ""HEMHJVSKTPXQMS-UHFFFAOYSA-M"", ""MolecularFormula"": ""HNaO"", ""MolecularWeight"": ""39.997"", ""SMILES"": ""[OH-].[Na+]""}"
431,10.1038/nprot.2011.400,poly(ethylene glycol) diacrylate 700,hydrogel monomer/crosslinker,PEG-DA 700 used in 20% and 35% pre-polymer mixtures and as the UV-curable hydrogel backbone.,polyethylene glycol diacrylate 700,1,null
432,10.1038/nprot.2011.400,poly(ethylene glycol) 200,porogen,PEG 200 included in PEG-DA pre-polymer mixtures; PEG porogen amount controls porosity.,polyethylene glycol 200,1,null
433,10.1038/nprot.2011.400,poly(ethylene glycol) 400,buffer additive,PTET contains 25% PEG 400 for particle scanning suspension.,polyethylene glycol 400,1,null
434,10.1038/nprot.2011.400,heterobifunctional 2-kDa PEG linker ACRL-PEG-SCM-2000,capture antibody functionalization linker,Capture antibodies are combined with heterobifunctional PEG linker before incorporation into probe pre-polymer.,ACRL-PEG-SCM-2000,1,null
435,10.1038/nprot.2011.400,Darocur 1173,photoinitiator,Included at 5% in PEG-DA pre-polymer mixtures for UV polymerization.,Darocur 1173 2-hydroxy-2-methylpropiophenone,1,null
436,10.1038/nprot.2011.400,rhodamine acrylate,fluorescent coding dye,Used in code pre-polymer mixture to generate fluorescent bar-code region.,rhodamine acrylate,1,null
437,10.1038/nprot.2011.400,Tween-20,surfactant/buffer additive,"Used at 0.05% vol/vol in TET, PBST, FBST and assay wells.",Tween 20 polysorbate 20,0,null
438,10.1038/nprot.2011.400,Tris-EDTA buffer,buffer,"TE is used in pre-polymer mixtures, TET and PTET.",Tris EDTA buffer,1,null
439,10.1038/nprot.2011.400,phosphate-buffered saline,buffer,"PBS/PBST used for antibody preparation, washes and reporter antibody mixture.",phosphate buffered saline,0,"{""CID"": 24978514, ""ConnectivitySMILES"": ""OP(=O)(O)[O-].OP(=O)([O-])[O-].[Na+].[Na+].[Na+].[Cl-].[Cl-].[K+].[K+]"", ""IUPACName"": ""dipotassium;trisodium;dihydrogen phosphate;hydrogen phosphate;dichloride"", ""InChIKey"": ""LOKCTEFSRHRXRJ-UHFFFAOYSA-I"", ""MolecularFormula"": ""Cl2H3K2Na3O8P2"", ""MolecularWeight"": ""411.04"", ""SMILES"": ""OP(=O)(O)[O-].OP(=O)([O-])[O-].[Na+].[Na+].[Na+].[Cl-].[Cl-].[K+].[K+]""}"
440,10.1038/nprot.2011.400,fetal bovine serum,complex protein matrix,FBST and 90% FBST buffer used to assess assay performance in complex biological matrix.,,0,null
441,10.1038/nprot.2011.400,polydimethylsiloxane,microfluidic device material,PDMS devices used for particle synthesis and scanning.,polydimethylsiloxane,0,null
442,10.1038/nprot.2011.400,"(Tridecafluoro-1,1,2,2-tetrahydrooctyl)-1-trichlorosilane",fluorosilane wafer treatment,Used to silanize master wafer for PDMS release.,tridecafluoro tetrahydrooctyl trichlorosilane,1,null
443,10.1002/app.26187,poly(acrylamide-allyl glycidyl ether),hydrogel backbone,cryogel stationary phase used for HSA adsorption and purification,,1,null
444,10.1002/app.26187,acrylamide,monomer,used to produce poly(AAm-AGE) cryogel,acrylamide,0,"{""CID"": 6579, ""ConnectivitySMILES"": ""C=CC(=O)N"", ""IUPACName"": ""prop-2-enamide"", ""InChIKey"": ""HRPVXLWXLXDGHG-UHFFFAOYSA-N"", ""MolecularFormula"": ""C3H5NO"", ""MolecularWeight"": ""71.08"", ""SMILES"": ""C=CC(=O)N""}"
445,10.1002/app.26187,allyl glycidyl ether,monomer and epoxy-functional comonomer,selected to insert reactive epoxy groups in cryogel,allyl glycidyl ether,0,"{""CID"": 7838, ""ConnectivitySMILES"": ""C=CCOCC1CO1"", ""IUPACName"": ""2-(prop-2-enoxymethyl)oxirane"", ""InChIKey"": ""LSWYGACWGAICNM-UHFFFAOYSA-N"", ""MolecularFormula"": ""C6H10O2"", ""MolecularWeight"": ""114.14"", ""SMILES"": ""C=CCOCC1CO1""}"
446,10.1002/app.26187,"N,N'-methylene-bis(acrylamide)",crosslinker,crosslinker for cryogel polymerization,"N,N'-methylenebisacrylamide",0,"{""CID"": 8041, ""ConnectivitySMILES"": ""C=CC(=O)NCNC(=O)C=C"", ""IUPACName"": ""N-[(prop-2-enoylamino)methyl]prop-2-enamide"", ""InChIKey"": ""ZIUHHBKFKCYYJD-UHFFFAOYSA-N"", ""MolecularFormula"": ""C7H10N2O2"", ""MolecularWeight"": ""154.17"", ""SMILES"": ""C=CC(=O)NCNC(=O)C=C""}"
447,10.1002/app.26187,Cibacron Blue F3GA,dye affinity ligand,covalently immobilized onto poly(AAm-AGE) cryogel; dye content 68.9 umol/g dry cryogel,Cibacron Blue F3GA,1,"{""CID"": 656725, ""ConnectivitySMILES"": ""C1=CC=C2C(=C1)C(=O)C3=C(C2=O)C(=C(C=C3NC4=CC(=C(C=C4)NC5=NC(=NC(=N5)NC6=CC(=CC=C6)S(=O)(=O)O)Cl)S(=O)(=O)O)S(=O)(=O)O)N"", ""IUPACName"": ""1-amino-4-[4-[[4-chloro-6-(3-sulfoanilino)-1,3,5-triazin-2-yl]amino]-3-sulfoanilino]-9,10-dioxoanthracene-2-sulfonic acid"", ""InChIKey"": ""JQYMGXZJTCOARG-UHFFFAOYSA-N"", ""MolecularFormula"": ""C29H20ClN7O11S3"", ""MolecularWeight"": ""774.2"", ""SMILES"": ""C1=CC=C2C(=C1)C(=O)C3=C(C2=O)C(=C(C=C3NC4=CC(=C(C=C4)NC5=NC(=NC(=N5)NC6=CC(=CC=C6)S(=O)(=O)O)Cl)S(=O)(=O)O)S(=O)(=O)O)N""}"
448,10.1002/app.26187,ammonium persulfate,polymerization initiator,used with TEMED for free radical polymerization,ammonium persulfate,0,"{""CID"": 62648, ""ConnectivitySMILES"": ""[NH4+].[NH4+].[O-]S(=O)(=O)OOS(=O)(=O)[O-]"", ""IUPACName"": ""diazanium;sulfonatooxy sulfate"", ""InChIKey"": ""ROOXNKNUYICQNP-UHFFFAOYSA-N"", ""MolecularFormula"": ""H8N2O8S2"", ""MolecularWeight"": ""228.21"", ""SMILES"": ""[NH4+].[NH4+].[O-]S(=O)(=O)OOS(=O)(=O)[O-]""}"
449,10.1002/app.26187,"N,N,N',N'-tetramethylene diamine",polymerization activator,used with APS for cryogel polymerization; likely TEMED,"N,N,N',N'-tetramethylethylenediamine",1,"{""CID"": 8037, ""ConnectivitySMILES"": ""CN(C)CCN(C)C"", ""IUPACName"": ""N,N,N',N'-tetramethylethane-1,2-diamine"", ""InChIKey"": ""KWYHDKDOAIKMQN-UHFFFAOYSA-N"", ""MolecularFormula"": ""C6H16N2"", ""MolecularWeight"": ""116.20"", ""SMILES"": ""CN(C)CCN(C)C""}"
450,10.1002/app.26187,sodium chloride,salt for adsorption/desorption ionic strength,0.1 M NaCl in phosphate buffer; 0.5 M NaCl in Tris/HCl desorption buffer; salt concentration affected HSA adsorption,sodium chloride,0,"{""CID"": 5234, ""ConnectivitySMILES"": ""[Na+].[Cl-]"", ""IUPACName"": ""sodium chloride"", ""InChIKey"": ""FAPWRFPIFSIZLT-UHFFFAOYSA-M"", ""MolecularFormula"": ""ClNa"", ""MolecularWeight"": ""58.44"", ""SMILES"": ""[Na+].[Cl-]""}"
451,10.1002/app.26187,Tris/HCl,desorption buffer,0.1 M Tris/HCl buffer containing 0.5 M NaCl desorbed HSA,Tris hydrochloride,0,"{""CID"": 93573, ""ConnectivitySMILES"": ""C(C(CO)(CO)N)O.Cl"", ""IUPACName"": ""2-amino-2-(hydroxymethyl)propane-1,3-diol;hydrochloride"", ""InChIKey"": ""QKNYBSVHEMOAJP-UHFFFAOYSA-N"", ""MolecularFormula"": ""C4H12ClNO3"", ""MolecularWeight"": ""157.59"", ""SMILES"": ""C(C(CO)(CO)N)O.Cl""}"
452,10.1002/app.26187,phosphate buffer,equilibration and plasma dilution buffer,25 mM phosphate buffer containing 0.1 M NaCl at pH 7.4,,1,null
453,10.1002/app.26187,acetate buffer,adsorption buffer,maximum HSA adsorption from aqueous solution reported in acetate buffer at pH 5.0,,1,null
454,10.1021/ac900676t,N-isopropylacrylamide,thermosensitive monomer,introduced as a temperature-sensitive element for swelling and shrinking in response to temperature,N-isopropylacrylamide,0,"{""CID"": 16637, ""ConnectivitySMILES"": ""CC(C)NC(=O)C=C"", ""IUPACName"": ""N-propan-2-ylprop-2-enamide"", ""InChIKey"": ""QNILTEGFHQSKFF-UHFFFAOYSA-N"", ""MolecularFormula"": ""C6H11NO"", ""MolecularWeight"": ""113.16"", ""SMILES"": ""CC(C)NC(=O)C=C""}"
455,10.1021/ac900676t,acrylamide,comonomer,introduced to improve mechanical strength of the hydrogel,acrylamide,0,"{""CID"": 6579, ""ConnectivitySMILES"": ""C=CC(=O)N"", ""IUPACName"": ""prop-2-enamide"", ""InChIKey"": ""HRPVXLWXLXDGHG-UHFFFAOYSA-N"", ""MolecularFormula"": ""C3H5NO"", ""MolecularWeight"": ""71.08"", ""SMILES"": ""C=CC(=O)N""}"
456,10.1021/ac900676t,N-(4-vinyl)-benzyl iminodiacetic acid,chelate functional monomer and affinity ligand,VBIDA via Cu ion formed a coordinate complex with surface-exposed histidine of the template protein,N-(4-vinylbenzyl)iminodiacetic acid,1,null
457,10.1021/ac900676t,Cu ion,metal coordination bridge,used with VBIDA to form coordination complex with template protein; protein-copper complex solutions used in adsorption experiments,copper ion,1,"{""CID"": 27099, ""ConnectivitySMILES"": ""[Cu+2]"", ""IUPACName"": ""copper(2+)"", ""InChIKey"": ""JPVYNHNXODAKFH-UHFFFAOYSA-N"", ""MolecularFormula"": ""Cu+2"", ""MolecularWeight"": ""63.55"", ""SMILES"": ""[Cu+2]""}"
458,10.1021/ac900676t,copper sulfate,Cu source in hydrogel preparation,CuSO4 was dissolved with monomers and template lysozyme in P(Cu+Lyz1) preparation example,copper sulfate,0,"{""CID"": 24462, ""ConnectivitySMILES"": ""[O-]S(=O)(=O)[O-].[Cu+2]"", ""IUPACName"": ""copper sulfate"", ""InChIKey"": ""ARUVKPQLZAKDPS-UHFFFAOYSA-L"", ""MolecularFormula"": ""CuO4S"", ""MolecularWeight"": ""159.61"", ""SMILES"": ""[O-]S(=O)(=O)[O-].[Cu+2]""}"
459,10.1021/ac900676t,"N,N-methylenebisacrylamide",crosslinker,used as cross-linker for thermosensitive protein-imprinted hydrogel,"N,N'-methylenebisacrylamide",0,"{""CID"": 8041, ""ConnectivitySMILES"": ""C=CC(=O)NCNC(=O)C=C"", ""IUPACName"": ""N-[(prop-2-enoylamino)methyl]prop-2-enamide"", ""InChIKey"": ""ZIUHHBKFKCYYJD-UHFFFAOYSA-N"", ""MolecularFormula"": ""C7H10N2O2"", ""MolecularWeight"": ""154.17"", ""SMILES"": ""C=CC(=O)NCNC(=O)C=C""}"
460,10.1021/ac900676t,ammonium persulfate,initiator,APS was used as initiator in free-radical cross-linking copolymerization,ammonium persulfate,0,"{""CID"": 62648, ""ConnectivitySMILES"": ""[NH4+].[NH4+].[O-]S(=O)(=O)OOS(=O)(=O)[O-]"", ""IUPACName"": ""diazanium;sulfonatooxy sulfate"", ""InChIKey"": ""ROOXNKNUYICQNP-UHFFFAOYSA-N"", ""MolecularFormula"": ""H8N2O8S2"", ""MolecularWeight"": ""228.21"", ""SMILES"": ""[NH4+].[NH4+].[O-]S(=O)(=O)OOS(=O)(=O)[O-]""}"
461,10.1021/ac900676t,"N,N,N',N'-tetramethylethylenediamine",accelerator,TEMED was used as accelerator for hydrogel polymerization,"N,N,N',N'-tetramethylethylenediamine",0,"{""CID"": 8037, ""ConnectivitySMILES"": ""CN(C)CCN(C)C"", ""IUPACName"": ""N,N,N',N'-tetramethylethane-1,2-diamine"", ""InChIKey"": ""KWYHDKDOAIKMQN-UHFFFAOYSA-N"", ""MolecularFormula"": ""C6H16N2"", ""MolecularWeight"": ""116.20"", ""SMILES"": ""CN(C)CCN(C)C""}"
462,10.1021/ac900676t,Tris-HCl,buffer,"10 mmol/L, pH 7.0 Tris-HCl used as working medium; 50 mmol/L, pH 7.0 used for egg white dilution",Tris hydrochloride,0,"{""CID"": 93573, ""ConnectivitySMILES"": ""C(C(CO)(CO)N)O.Cl"", ""IUPACName"": ""2-amino-2-(hydroxymethyl)propane-1,3-diol;hydrochloride"", ""InChIKey"": ""QKNYBSVHEMOAJP-UHFFFAOYSA-N"", ""MolecularFormula"": ""C4H12ClNO3"", ""MolecularWeight"": ""157.59"", ""SMILES"": ""C(C(CO)(CO)N)O.Cl""}"
463,10.1021/ac900676t,sodium chloride,washing/elution salt,NaCl 1.0 mol/L used in template elution washing sequence,sodium chloride,0,"{""CID"": 5234, ""ConnectivitySMILES"": ""[Na+].[Cl-]"", ""IUPACName"": ""sodium chloride"", ""InChIKey"": ""FAPWRFPIFSIZLT-UHFFFAOYSA-M"", ""MolecularFormula"": ""ClNa"", ""MolecularWeight"": ""58.44"", ""SMILES"": ""[Na+].[Cl-]""}"
464,10.1021/ac900676t,EDTA,chelating wash reagent,EDTA 0.2 mol/L used in washing sequence to elute template,EDTA,0,"{""CID"": 6049, ""ConnectivitySMILES"": ""C(CN(CC(=O)O)CC(=O)O)N(CC(=O)O)CC(=O)O"", ""IUPACName"": ""2-[2-[bis(carboxymethyl)amino]ethyl-(carboxymethyl)amino]acetic acid"", ""InChIKey"": ""KCXVZYZYPLLWCC-UHFFFAOYSA-N"", ""MolecularFormula"": ""C10H16N2O8"", ""MolecularWeight"": ""292.24"", ""SMILES"": ""C(CN(CC(=O)O)CC(=O)O)N(CC(=O)O)CC(=O)O""}"
465,10.1021/ac900676t,iminodiacetic acid,VBIDA synthesis precursor,used with vinylbenzyl chloride to synthesize VBIDA,iminodiacetic acid,0,"{""CID"": 8897, ""ConnectivitySMILES"": ""C(C(=O)O)NCC(=O)O"", ""IUPACName"": ""2-(carboxymethylamino)acetic acid"", ""InChIKey"": ""NBZBKCUXIYYUSX-UHFFFAOYSA-N"", ""MolecularFormula"": ""C4H7NO4"", ""MolecularWeight"": ""133.10"", ""SMILES"": ""C(C(=O)O)NCC(=O)O""}"
466,10.1021/ac900676t,4-vinylbenzyl chloride,VBIDA synthesis precursor,added dropwise during synthesis of N-(4-vinyl)-benzyl iminodiacetic acid,4-vinylbenzyl chloride,0,"{""CID"": 74126, ""ConnectivitySMILES"": ""C=CC1=CC=C(C=C1)CCl"", ""IUPACName"": ""1-(chloromethyl)-4-ethenylbenzene"", ""InChIKey"": ""ZRZHXNCATOYMJH-UHFFFAOYSA-N"", ""MolecularFormula"": ""C9H9Cl"", ""MolecularWeight"": ""152.62"", ""SMILES"": ""C=CC1=CC=C(C=C1)CCl""}"
467,10.1021/ac900676t,ice crystals,porogen,ice crystal was chosen as porogen; frozen polymerization created macropores,,1,null
468,10.1016/j.reactfunctpolym.2006.03.007,acrylamide,monomer,AAm used with AGE to produce poly(AAm-AGE) cryogel; 10 mL AAm in synthesis.,acrylamide,0,"{""CID"": 6579, ""ConnectivitySMILES"": ""C=CC(=O)N"", ""IUPACName"": ""prop-2-enamide"", ""InChIKey"": ""HRPVXLWXLXDGHG-UHFFFAOYSA-N"", ""MolecularFormula"": ""C3H5NO"", ""MolecularWeight"": ""71.08"", ""SMILES"": ""C=CC(=O)N""}"
469,10.1016/j.reactfunctpolym.2006.03.007,allyl glycidyl ether,monomer; epoxy functional comonomer,AGE selected to insert reactive epoxy groups in the cryogel.,allyl glycidyl ether,0,"{""CID"": 7838, ""ConnectivitySMILES"": ""C=CCOCC1CO1"", ""IUPACName"": ""2-(prop-2-enoxymethyl)oxirane"", ""InChIKey"": ""LSWYGACWGAICNM-UHFFFAOYSA-N"", ""MolecularFormula"": ""C6H10O2"", ""MolecularWeight"": ""114.14"", ""SMILES"": ""C=CCOCC1CO1""}"
470,10.1016/j.reactfunctpolym.2006.03.007,"N,N'-methylene-bis(acrylamide)",crosslinker,MBAAm used as cross-linker in cryogel production.,"N,N'-methylenebisacrylamide",0,"{""CID"": 8041, ""ConnectivitySMILES"": ""C=CC(=O)NCNC(=O)C=C"", ""IUPACName"": ""N-[(prop-2-enoylamino)methyl]prop-2-enamide"", ""InChIKey"": ""ZIUHHBKFKCYYJD-UHFFFAOYSA-N"", ""MolecularFormula"": ""C7H10N2O2"", ""MolecularWeight"": ""154.17"", ""SMILES"": ""C=CC(=O)NCNC(=O)C=C""}"
471,10.1016/j.reactfunctpolym.2006.03.007,ammonium persulfate,initiator,APS used with TEMED as initiator/activator pair.,ammonium persulfate,0,"{""CID"": 62648, ""ConnectivitySMILES"": ""[NH4+].[NH4+].[O-]S(=O)(=O)OOS(=O)(=O)[O-]"", ""IUPACName"": ""diazanium;sulfonatooxy sulfate"", ""InChIKey"": ""ROOXNKNUYICQNP-UHFFFAOYSA-N"", ""MolecularFormula"": ""H8N2O8S2"", ""MolecularWeight"": ""228.21"", ""SMILES"": ""[NH4+].[NH4+].[O-]S(=O)(=O)OOS(=O)(=O)[O-]""}"
472,10.1016/j.reactfunctpolym.2006.03.007,TEMED,polymerization activator,TEMED used with APS for free-radical cryopolymerization.,"N,N,N',N'-tetramethylethylenediamine",1,"{""CID"": 8037, ""ConnectivitySMILES"": ""CN(C)CCN(C)C"", ""IUPACName"": ""N,N,N',N'-tetramethylethane-1,2-diamine"", ""InChIKey"": ""KWYHDKDOAIKMQN-UHFFFAOYSA-N"", ""MolecularFormula"": ""C6H16N2"", ""MolecularWeight"": ""116.20"", ""SMILES"": ""CN(C)CCN(C)C""}"
473,10.1016/j.reactfunctpolym.2006.03.007,concanavalin A,immobilized affinity ligand,Con A covalently immobilized onto poly(AAm-AGE) cryogel via epoxy groups.,,1,"{""CID"": 155486958, ""ConnectivitySMILES"": ""CCCN(CCC)S(=O)(=O)C1=CC=C(C=C1)C(=O)O.CC1=CN(C(=O)NC1=O)C2CC(C(O2)CO)N=[N+]=[N-]"", ""IUPACName"": ""1-[4-azido-5-(hydroxymethyl)oxolan-2-yl]-5-methylpyrimidine-2,4-dione;4-(dipropylsulfamoyl)benzoic acid"", ""InChIKey"": ""RVSZVJZFCQZYHQ-UHFFFAOYSA-N"", ""MolecularFormula"": ""C23H32N6O8S"", ""MolecularWeight"": ""552.6"", ""SMILES"": ""CCCN(CCC)S(=O)(=O)C1=CC=C(C=C1)C(=O)O.CC1=CN(C(=O)NC1=O)C2CC(C(O2)CO)N=[N+]=[N-]""}"
474,10.1016/j.reactfunctpolym.2006.03.007,calcium chloride,Con A immobilization additive/cofactor source,Con A solution contained 100 uM CaCl2 during immobilization.,calcium chloride,0,"{""CID"": 5284359, ""ConnectivitySMILES"": ""[Cl-].[Cl-].[Ca+2]"", ""IUPACName"": ""calcium dichloride"", ""InChIKey"": ""UXVMQQNJUSDDNG-UHFFFAOYSA-L"", ""MolecularFormula"": ""CaCl2"", ""MolecularWeight"": ""110.98"", ""SMILES"": ""[Cl-].[Cl-].[Ca+2]""}"
475,10.1016/j.reactfunctpolym.2006.03.007,manganese chloride,Con A immobilization additive/cofactor source,Con A solution contained 100 uM MnCl2 during immobilization.,manganese chloride,0,"{""CID"": 26003, ""ConnectivitySMILES"": ""O.O.O.O.[Cl-].[Cl-].[Mn+2]"", ""IUPACName"": ""manganese(2+);dichloride;tetrahydrate"", ""InChIKey"": ""CNFDGXZLMLFIJV-UHFFFAOYSA-L"", ""MolecularFormula"": ""Cl2H8MnO4"", ""MolecularWeight"": ""197.90"", ""SMILES"": ""O.O.O.O.[Cl-].[Cl-].[Mn+2]""}"
476,10.1016/j.reactfunctpolym.2006.03.007,glucose,Con A immobilization solution additive,Con A solution contained 2% w/v glucose during immobilization.,D-glucose,0,"{""CID"": 5793, ""ConnectivitySMILES"": ""C(C1C(C(C(C(O1)O)O)O)O)O"", ""IUPACName"": ""(3R,4S,5S,6R)-6-(hydroxymethyl)oxane-2,3,4,5-tetrol"", ""InChIKey"": ""WQZGKKKJIJFFOK-GASJEMHNSA-N"", ""MolecularFormula"": ""C6H12O6"", ""MolecularWeight"": ""180.16"", ""SMILES"": ""C([C@@H]1[C@H]([C@@H]([C@H](C(O1)O)O)O)O)O""}"
477,10.1016/j.reactfunctpolym.2006.03.007,sodium chloride,adsorption buffer salt and desorption agent,0.1 M NaCl used in phosphate buffer; 2.0 M NaCl used to desorb IgG.,sodium chloride,0,"{""CID"": 5234, ""ConnectivitySMILES"": ""[Na+].[Cl-]"", ""IUPACName"": ""sodium chloride"", ""InChIKey"": ""FAPWRFPIFSIZLT-UHFFFAOYSA-M"", ""MolecularFormula"": ""ClNa"", ""MolecularWeight"": ""58.44"", ""SMILES"": ""[Na+].[Cl-]""}"
478,10.1016/j.reactfunctpolym.2006.03.007,sodium hydroxide,cleaning/regeneration agent,monolithic cryogel cleaned or washed with sodium hydroxide after desorption.,sodium hydroxide,0,"{""CID"": 14798, ""ConnectivitySMILES"": ""[OH-].[Na+]"", ""IUPACName"": ""sodium hydroxide"", ""InChIKey"": ""HEMHJVSKTPXQMS-UHFFFAOYSA-M"", ""MolecularFormula"": ""HNaO"", ""MolecularWeight"": ""39.997"", ""SMILES"": ""[OH-].[Na+]""}"
479,10.1016/j.reactfunctpolym.2006.03.007,phosphate buffer,adsorption and dilution buffer,"25 mM phosphate buffer containing 0.1 M NaCl, pH 7.4, used for equilibration and plasma dilution; Table 2 lists phosphate pH 6.5 for diluted plasma.",phosphate,1,"{""CID"": 1061, ""ConnectivitySMILES"": ""[O-]P(=O)([O-])[O-]"", ""IUPACName"": ""phosphate"", ""InChIKey"": ""NBIIXXVUZAFLBC-UHFFFAOYSA-K"", ""MolecularFormula"": ""O4P-3"", ""MolecularWeight"": ""94.971"", ""SMILES"": ""[O-]P(=O)([O-])[O-]""}"
480,10.1016/j.reactfunctpolym.2006.03.007,sodium azide,storage/blocking buffer additive,cryogel stored in buffer containing 0.02% sodium azide; blocking buffer contained 0.1% sodium azide.,sodium azide,0,"{""CID"": 33557, ""ConnectivitySMILES"": ""[N-]=[N+]=[N-].[Na+]"", ""IUPACName"": ""sodium azide"", ""InChIKey"": ""PXIPVTKHYLBLMZ-UHFFFAOYSA-N"", ""MolecularFormula"": ""N3Na"", ""MolecularWeight"": ""65.010"", ""SMILES"": ""[N-]=[N+]=[N-].[Na+]""}"
481,10.1002/jssc.201600992,2-hydroxyethyl methacrylate,main monomer/polymer backbone precursor,Protein C imprinted monolithic cryogel was synthesized using HEMA.,2-hydroxyethyl methacrylate,0,"{""CID"": 13360, ""ConnectivitySMILES"": ""CC(=C)C(=O)OCCO"", ""IUPACName"": ""2-hydroxyethyl 2-methylprop-2-enoate"", ""InChIKey"": ""WOBHKFSMXKNTIM-UHFFFAOYSA-N"", ""MolecularFormula"": ""C6H10O3"", ""MolecularWeight"": ""130.14"", ""SMILES"": ""CC(=C)C(=O)OCCO""}"
482,10.1002/jssc.201600992,N-methacryloyl-L-histidine methylester,functional monomer/metal-chelating ligand,MAH was complexed with Cu2+ and used as co-monomer.,N-methacryloyl-L-histidine methylester,1,null
483,10.1002/jssc.201600992,Cu2+,metal ion bridge/coordination site,MAH-Cu2+ binds histidine residues of protein C.,copper(II),0,"{""CID"": 27099, ""ConnectivitySMILES"": ""[Cu+2]"", ""IUPACName"": ""copper(2+)"", ""InChIKey"": ""JPVYNHNXODAKFH-UHFFFAOYSA-N"", ""MolecularFormula"": ""Cu+2"", ""MolecularWeight"": ""63.55"", ""SMILES"": ""[Cu+2]""}"
484,10.1002/jssc.201600992,copper nitrate hydrate,Cu2+ source,Cu(NO3)2.2.5H2O was used to prepare MAH-Cu2+ complex.,copper nitrate hydrate,1,"{""CID"": 15303652, ""ConnectivitySMILES"": ""[N+](=O)([O-])[O-].[N+](=O)([O-])[O-].O.[Cu+2]"", ""IUPACName"": ""copper;dinitrate;hydrate"", ""InChIKey"": ""VMKYLARTXWTBPI-UHFFFAOYSA-N"", ""MolecularFormula"": ""CuH2N2O7"", ""MolecularWeight"": ""205.57"", ""SMILES"": ""[N+](=O)([O-])[O-].[N+](=O)([O-])[O-].O.[Cu+2]""}"
485,10.1002/jssc.201600992,"N,N-methylene bisacrylamide",crosslinker,"Phase II contained N,N-methylene bisacrylamide in water.","N,N'-methylenebisacrylamide",0,"{""CID"": 8041, ""ConnectivitySMILES"": ""C=CC(=O)NCNC(=O)C=C"", ""IUPACName"": ""N-[(prop-2-enoylamino)methyl]prop-2-enamide"", ""InChIKey"": ""ZIUHHBKFKCYYJD-UHFFFAOYSA-N"", ""MolecularFormula"": ""C7H10N2O2"", ""MolecularWeight"": ""154.17"", ""SMILES"": ""C=CC(=O)NCNC(=O)C=C""}"
486,10.1002/jssc.201600992,ammonium persulfate,initiator,Added with TEMED for redox cryo-polymerization.,ammonium persulfate,0,"{""CID"": 62648, ""ConnectivitySMILES"": ""[NH4+].[NH4+].[O-]S(=O)(=O)OOS(=O)(=O)[O-]"", ""IUPACName"": ""diazanium;sulfonatooxy sulfate"", ""InChIKey"": ""ROOXNKNUYICQNP-UHFFFAOYSA-N"", ""MolecularFormula"": ""H8N2O8S2"", ""MolecularWeight"": ""228.21"", ""SMILES"": ""[NH4+].[NH4+].[O-]S(=O)(=O)OOS(=O)(=O)[O-]""}"
487,10.1002/jssc.201600992,"N,N,N',N'-tetramethyl ethylene diamine",activator,Added with ammonium persulfate for redox cryo-polymerization.,"N,N,N',N'-tetramethylethylenediamine",0,"{""CID"": 8037, ""ConnectivitySMILES"": ""CN(C)CCN(C)C"", ""IUPACName"": ""N,N,N',N'-tetramethylethane-1,2-diamine"", ""InChIKey"": ""KWYHDKDOAIKMQN-UHFFFAOYSA-N"", ""MolecularFormula"": ""C6H16N2"", ""MolecularWeight"": ""116.20"", ""SMILES"": ""CN(C)CCN(C)C""}"
488,10.1002/jssc.201600992,sodium chloride,template removal/desorption agent/mobile phase salt,1.0 M NaCl was used to remove template and desorb protein C; NaCl ionic strength was scanned.,sodium chloride,0,"{""CID"": 5234, ""ConnectivitySMILES"": ""[Na+].[Cl-]"", ""IUPACName"": ""sodium chloride"", ""InChIKey"": ""FAPWRFPIFSIZLT-UHFFFAOYSA-M"", ""MolecularFormula"": ""ClNa"", ""MolecularWeight"": ""58.44"", ""SMILES"": ""[Na+].[Cl-]""}"
489,10.1002/jssc.201600992,sodium hydroxide,regeneration agent,Column was regenerated with 50 mM NaOH and deionized water between cycles.,sodium hydroxide,0,"{""CID"": 14798, ""ConnectivitySMILES"": ""[OH-].[Na+]"", ""IUPACName"": ""sodium hydroxide"", ""InChIKey"": ""HEMHJVSKTPXQMS-UHFFFAOYSA-M"", ""MolecularFormula"": ""HNaO"", ""MolecularWeight"": ""39.997"", ""SMILES"": ""[OH-].[Na+]""}"
490,10.1002/jssc.201600992,sodium azide,storage preservative,Cryogel matrices were kept in 0.02% sodium azide until use to prevent microbial contamination.,sodium azide,0,"{""CID"": 33557, ""ConnectivitySMILES"": ""[N-]=[N+]=[N-].[Na+]"", ""IUPACName"": ""sodium azide"", ""InChIKey"": ""PXIPVTKHYLBLMZ-UHFFFAOYSA-N"", ""MolecularFormula"": ""N3Na"", ""MolecularWeight"": ""65.010"", ""SMILES"": ""[N-]=[N+]=[N-].[Na+]""}"
491,10.1002/jssc.201600992,acetate buffer,FPLC mobile phase A,Mobile phases were acetate buffer pH 5.0 and 1.0 M NaCl pH 5.0.,acetate buffer,1,null
492,10.1002/jssc.201600992,Coomassie Blue G-250,SDS-PAGE staining dye,Gel was transferred into Coomassie Blue G-250 for protein visualization.,Coomassie Brilliant Blue G-250,0,"{""CID"": 6324599, ""ConnectivitySMILES"": ""CCN(CC1=CC(=CC=C1)S(=O)(=O)[O-])C2=CC(=C(C=C2)C(=C3C=CC(=[N+](CC)CC4=CC(=CC=C4)S(=O)(=O)[O-])C=C3C)C5=CC=C(C=C5)NC6=CC=C(C=C6)OCC)C.[Na+]"", ""IUPACName"": ""sodium 3-[[4-[(E)-[4-(4-ethoxyanilino)phenyl]-[4-[ethyl-[(3-sulfonatophenyl)methyl]azaniumylidene]-2-methylcyclohexa-2,5-dien-1-ylidene]methyl]-N-ethyl-3-methylanilino]methyl]benzenesulfonate"", ""InChIKey"": ""RWVGQQGBQSJDQV-UHFFFAOYSA-M"", ""MolecularFormula"": ""C47H48N3NaO7S2"", ""MolecularWeight"": ""854.0"", ""SMILES"": ""CCN(CC1=CC(=CC=C1)S(=O)(=O)[O-])C2=CC(=C(C=C2)/C(=C/3\\C=CC(=[N+](CC)CC4=CC(=CC=C4)S(=O)(=O)[O-])C=C3C)/C5=CC=C(C=C5)NC6=CC=C(C=C6)OCC)C.[Na+]""}"
493,10.1007/s11274-023-03697-y,poly(2-hydroxyethyl methacrylate),polymer backbone,PHema and PHema-Pba cryogels used as support materials.,poly(2-hydroxyethyl methacrylate),1,null
494,10.1007/s11274-023-03697-y,2-hydroxyethyl methacrylate,monomer,5.2 mL HEMA was added during PHema-Pba cryogel synthesis.,2-hydroxyethyl methacrylate,0,"{""CID"": 13360, ""ConnectivitySMILES"": ""CC(=C)C(=O)OCCO"", ""IUPACName"": ""2-hydroxyethyl 2-methylprop-2-enoate"", ""InChIKey"": ""WOBHKFSMXKNTIM-UHFFFAOYSA-N"", ""MolecularFormula"": ""C6H10O3"", ""MolecularWeight"": ""130.14"", ""SMILES"": ""CC(=C)C(=O)OCCO""}"
495,10.1007/s11274-023-03697-y,4-vinylphenylboronic acid,boronic acid affinity ligand and comonomer,450 mg VPba was included in PHema-Pba cryogels; VPba pKa reported as 8.2.,4-vinylphenylboronic acid,0,"{""CID"": 2734393, ""ConnectivitySMILES"": ""B(C1=CC=C(C=C1)C=C)(O)O"", ""IUPACName"": ""(4-ethenylphenyl)boronic acid"", ""InChIKey"": ""QWMJEUJXWVZSAG-UHFFFAOYSA-N"", ""MolecularFormula"": ""C8H9BO2"", ""MolecularWeight"": ""147.97"", ""SMILES"": ""B(C1=CC=C(C=C1)C=C)(O)O""}"
496,10.1007/s11274-023-03697-y,"N,N'-methylene-bisacrylamide",crosslinker,850 mg MBAA was dissolved in water for PHema-Pba cryogel synthesis.,"N,N'-methylenebisacrylamide",0,"{""CID"": 8041, ""ConnectivitySMILES"": ""C=CC(=O)NCNC(=O)C=C"", ""IUPACName"": ""N-[(prop-2-enoylamino)methyl]prop-2-enamide"", ""InChIKey"": ""ZIUHHBKFKCYYJD-UHFFFAOYSA-N"", ""MolecularFormula"": ""C7H10N2O2"", ""MolecularWeight"": ""154.17"", ""SMILES"": ""C=CC(=O)NCNC(=O)C=C""}"
497,10.1007/s11274-023-03697-y,ammonium persulfate,initiator,600 uL APS (10% w/w) added as initiator with TEMED.,ammonium persulfate,0,"{""CID"": 62648, ""ConnectivitySMILES"": ""[NH4+].[NH4+].[O-]S(=O)(=O)OOS(=O)(=O)[O-]"", ""IUPACName"": ""diazanium;sulfonatooxy sulfate"", ""InChIKey"": ""ROOXNKNUYICQNP-UHFFFAOYSA-N"", ""MolecularFormula"": ""H8N2O8S2"", ""MolecularWeight"": ""228.21"", ""SMILES"": ""[NH4+].[NH4+].[O-]S(=O)(=O)OOS(=O)(=O)[O-]""}"
498,10.1007/s11274-023-03697-y,"N,N,N',N'-tetramethylene diamine",activator,75 uL TEMED added as initiator/activator couple with APS.,"N,N,N',N'-tetramethylethylenediamine",1,"{""CID"": 8037, ""ConnectivitySMILES"": ""CN(C)CCN(C)C"", ""IUPACName"": ""N,N,N',N'-tetramethylethane-1,2-diamine"", ""InChIKey"": ""KWYHDKDOAIKMQN-UHFFFAOYSA-N"", ""MolecularFormula"": ""C6H16N2"", ""MolecularWeight"": ""116.20"", ""SMILES"": ""CN(C)CCN(C)C""}"
