Repository: sunyrain/PHA

# PHA Protein-Hydrogel Adsorption Dataset

Generated: 2026-07-05T11:36:45

## Scope

This curated package organizes literature-derived protein-hydrogel adsorption, binding, immobilization, antifouling, and related biointerface records extracted from the local PHA corpus.

The primary unit is one record:

`paper + hydrogel/sample + protein/mixture + experimental condition + measured outcome`

## Contents

- `data/sources.csv`: article-level metadata, extraction status, and curation decision.
- `data/records_flat.csv`: flattened record-level table with provenance, hydrogel, protein, condition, outcome, mechanism, and quality fields.

File: data/curated/pha_scientific_dataset_20260705/data/record_standardization.csv (part 5 of 37)
"record_id","doi","interaction_type","is_covalent_binding","experiment_mode_primary","experiment_mode_detail","application_context","comparable_target_class","model_ready","model_ready_blocker","manual_review_priority","q5_protein_evidence_flag","q5_triage_action","standardization_rules_version"
"PHA-3548eb571b-005","10.1002/jbm.a.31282","entrapment","no","other","fluorescence_surface_quantification","protein_immobilization","weak","False","not_strong_or_medium_comparable","high","True","not_applicable","curated_release_20260707"
"PHA-3548eb571b-006","10.1002/jbm.a.31282","entrapment","no","other","fluorescence_surface_quantification","protein_immobilization","weak","False","not_strong_or_medium_comparable","high","True","not_applicable","curated_release_20260707"
"PHA-3548eb571b-007","10.1002/jbm.a.31282","entrapment","no","other","fluorescence_surface_quantification","protein_immobilization","weak","False","not_strong_or_medium_comparable","high","True","not_applicable","curated_release_20260707"
"PHA-3548eb571b-008","10.1002/jbm.a.31282","entrapment","no","other","fluorescence_surface_quantification","protein_immobilization","weak","False","not_strong_or_medium_comparable","high","True","not_applicable","curated_release_20260707"
"PHA-3548eb571b-009","10.1002/jbm.a.31282","entrapment","no","other","fluorescence_surface_quantification","protein_immobilization","not_comparable","False","not_strong_or_medium_comparable;missing_or_unnormalizable_unit","medium","True","not_applicable","curated_release_20260707"
"PHA-3548eb571b-010","10.1002/jbm.a.31282","entrapment","no","immobilization","fluorescence_surface_quantification","protein_immobilization","not_comparable","False","not_strong_or_medium_comparable;missing_or_unnormalizable_unit","medium","True","not_applicable","curated_release_20260707"
"PHA-3548eb571b-011","10.1002/jbm.a.31282","affinity_binding","no","immobilization","fluorescence_surface_quantification","protein_immobilization","strong","True","ready","high","True","not_applicable","curated_release_20260707"
"PHA-3548eb571b-012","10.1002/jbm.a.31282","affinity_binding","no","immobilization","fluorescence_surface_quantification","protein_immobilization","strong","True","ready","high","True","not_applicable","curated_release_20260707"
"PHA-1756adee23-001","10.1002/jbm.a.34357","physical_adsorption","no","surface","static_incubation","biointerface_adsorption","strong","True","ready","high","True","not_applicable","curated_release_20260707"
"PHA-1756adee23-002","10.1002/jbm.a.34357","physical_adsorption","no","surface","static_incubation","biointerface_adsorption","strong","True","ready","high","True","not_applicable","curated_release_20260707"
"PHA-1756adee23-003","10.1002/jbm.a.34357","physical_adsorption","no","surface","static_incubation","biointerface_adsorption","strong","True","ready","high","True","not_applicable","curated_release_20260707"
"PHA-1756adee23-004","10.1002/jbm.a.34357","physical_adsorption","no","surface","static_incubation","biointerface_adsorption","strong","True","ready","high","True","not_applicable","curated_release_20260707"
"PHA-1756adee23-005","10.1002/jbm.a.34357","physical_adsorption","no","surface","static_incubation","biointerface_adsorption","strong","True","ready","high","True","not_applicable","curated_release_20260707"
"PHA-1756adee23-006","10.1002/jbm.a.34357","physical_adsorption","no","surface","static_incubation","biointerface_adsorption","strong","True","ready","high","True","not_applicable","curated_release_20260707"
"PHA-1756adee23-007","10.1002/jbm.a.34357","physical_adsorption","no","surface","other","biointerface_adsorption","medium","True","ready","high","False","not_applicable","curated_release_20260707"
"PHA-8031f49d46-001","10.1002/jbm.a.35385","nonspecific_adsorption","no","surface","other","purification","not_comparable","False","not_strong_or_medium_comparable;missing_or_unnormalizable_unit;low_source_quality","low","True","not_applicable","curated_release_20260707"
"PHA-8031f49d46-002","10.1002/jbm.a.35385","nonspecific_adsorption","no","surface","other","biointerface_adsorption","not_comparable","False","not_strong_or_medium_comparable;missing_or_unnormalizable_unit;low_source_quality","low","True","not_applicable","curated_release_20260707"
"PHA-8031f49d46-003","10.1002/jbm.a.35385","nonspecific_adsorption","no","surface","other","biointerface_adsorption","not_comparable","False","not_strong_or_medium_comparable;missing_or_unnormalizable_unit;low_source_quality","low","True","not_applicable","curated_release_20260707"
"PHA-8031f49d46-004","10.1002/jbm.a.35385","nonspecific_adsorption","no","surface","other","biointerface_adsorption","not_comparable","False","not_strong_or_medium_comparable;missing_or_unnormalizable_unit;low_source_quality","low","True","not_applicable","curated_release_20260707"
"PHA-8031f49d46-005","10.1002/jbm.a.35385","antifouling_low_adsorption","no","biofouling","surface_fouling_assay","antifouling","not_comparable","False","not_strong_or_medium_comparable;missing_or_unnormalizable_unit;low_source_quality","low","True","keep","curated_release_20260707"
"PHA-46984c35d0-001","10.1002/jbm.a.36029","selective_adsorption","no","hemocompatibility","other","hemocompatibility","medium","True","ready","high","True","not_applicable","curated_release_20260707"
"PHA-46984c35d0-002","10.1002/jbm.a.36029","selective_adsorption","no","hemocompatibility","other","hemocompatibility","medium","True","ready","high","True","not_applicable","curated_release_20260707"
"PHA-46984c35d0-003","10.1002/jbm.a.36029","selective_adsorption","no","hemocompatibility","other","hemocompatibility","medium","True","ready","high","True","not_applicable","curated_release_20260707"
"PHA-23a8690af0-001","10.1002/jbm.a.36116","nonspecific_adsorption","no","hemocompatibility","static_incubation","hemocompatibility","medium","True","ready","high","True","not_applicable","curated_release_20260707"
"PHA-23a8690af0-002","10.1002/jbm.a.36116","nonspecific_adsorption","no","hemocompatibility","static_incubation","hemocompatibility","medium","True","ready","high","True","not_applicable","curated_release_20260707"
"PHA-23a8690af0-003","10.1002/jbm.a.36116","nonspecific_adsorption","no","hemocompatibility","static_incubation","hemocompatibility","medium","True","ready","high","True","not_applicable","curated_release_20260707"
"PHA-e207b98036-001","10.1002/jbm.a.37028","physical_adsorption","no","other","other","biointerface_adsorption","weak","False","not_strong_or_medium_comparable","medium","True","not_applicable","curated_release_20260707"
"PHA-e207b98036-002","10.1002/jbm.a.37028","nonspecific_adsorption","no","hemocompatibility","static_incubation","hemocompatibility","weak","False","not_strong_or_medium_comparable","high","True","not_applicable","curated_release_20260707"
"PHA-e207b98036-003","10.1002/jbm.a.37028","physical_adsorption","no","other","other","biointerface_adsorption","not_comparable","False","not_strong_or_medium_comparable;missing_or_unnormalizable_unit","medium","True","not_applicable","curated_release_20260707"
"PHA-bb9cbb3838-001","10.1002/jbm.a.37503","physical_adsorption","no","surface","static_incubation","biointerface_adsorption","not_comparable","False","not_strong_or_medium_comparable;missing_or_unnormalizable_unit","medium","True","not_applicable","curated_release_20260707"
"PHA-bb9cbb3838-002","10.1002/jbm.a.37503","physical_adsorption","no","batch","static_incubation","biointerface_adsorption","medium","True","ready","high","True","not_applicable","curated_release_20260707"
"PHA-bb9cbb3838-003","10.1002/jbm.a.37503","physical_adsorption","no","surface","static_incubation","biointerface_adsorption","not_comparable","False","not_strong_or_medium_comparable;missing_or_unnormalizable_unit","medium","True","not_applicable","curated_release_20260707"
"PHA-bb9cbb3838-004","10.1002/jbm.a.37503","physical_adsorption","no","surface","static_incubation","biointerface_adsorption","not_comparable","False","not_strong_or_medium_comparable;missing_or_unnormalizable_unit","medium","True","not_applicable","curated_release_20260707"
"PHA-bb9cbb3838-005","10.1002/jbm.a.37503","physical_adsorption","no","surface","static_incubation","biointerface_adsorption","not_comparable","False","not_strong_or_medium_comparable;missing_or_unnormalizable_unit","medium","True","not_applicable","curated_release_20260707"
"PHA-5c097c367e-001","10.1002/jbm.b.30983","protein_fouling","no","hemocompatibility","fluorescence_surface_quantification","hemocompatibility","strong","True","ready","high","True","not_applicable","curated_release_20260707"
"PHA-5c097c367e-002","10.1002/jbm.b.30983","protein_fouling","no","hemocompatibility","fluorescence_surface_quantification","hemocompatibility","strong","True","ready","high","True","not_applicable","curated_release_20260707"
"PHA-5c097c367e-003","10.1002/jbm.b.30983","protein_fouling","no","hemocompatibility","fluorescence_surface_quantification","hemocompatibility","strong","True","ready","high","True","not_applicable","curated_release_20260707"
"PHA-5c097c367e-004","10.1002/jbm.b.30983","antifouling_low_adsorption","no","hemocompatibility","surface_fouling_assay","antifouling","strong","True","ready","high","True","keep","curated_release_20260707"
"PHA-5c097c367e-005","10.1002/jbm.b.30983","antifouling_low_adsorption","no","hemocompatibility","surface_fouling_assay","antifouling","strong","True","ready","high","True","keep","curated_release_20260707"
"PHA-5c097c367e-006","10.1002/jbm.b.30983","antifouling_low_adsorption","no","hemocompatibility","surface_fouling_assay","antifouling","strong","True","ready","high","True","keep","curated_release_20260707"
"PHA-5c097c367e-007","10.1002/jbm.b.30983","antifouling_low_adsorption","no","hemocompatibility","surface_fouling_assay","antifouling","strong","True","ready","high","True","keep","curated_release_20260707"
"PHA-5c097c367e-008","10.1002/jbm.b.30983","antifouling_low_adsorption","no","hemocompatibility","surface_fouling_assay","antifouling","strong","True","ready","high","True","keep","curated_release_20260707"
"PHA-5c097c367e-009","10.1002/jbm.b.30983","antifouling_low_adsorption","no","hemocompatibility","surface_fouling_assay","antifouling","strong","True","ready","high","True","keep","curated_release_20260707"
"PHA-5c097c367e-010","10.1002/jbm.b.30983","antifouling_low_adsorption","no","hemocompatibility","surface_fouling_assay","antifouling","strong","True","ready","high","True","keep","curated_release_20260707"
"PHA-5c097c367e-011","10.1002/jbm.b.30983","antifouling_low_adsorption","no","hemocompatibility","surface_fouling_assay","antifouling","strong","True","ready","high","True","keep","curated_release_20260707"
"PHA-5c097c367e-012","10.1002/jbm.b.30983","antifouling_low_adsorption","no","hemocompatibility","surface_fouling_assay","antifouling","strong","True","ready","high","True","keep","curated_release_20260707"
"PHA-5c097c367e-013","10.1002/jbm.b.30983","antifouling_low_adsorption","no","hemocompatibility","surface_fouling_assay","antifouling","strong","True","ready","high","True","keep","curated_release_20260707"
"PHA-5c097c367e-014","10.1002/jbm.b.30983","antifouling_low_adsorption","no","hemocompatibility","surface_fouling_assay","antifouling","strong","True","ready","high","True","keep","curated_release_20260707"
"PHA-5c097c367e-015","10.1002/jbm.b.30983","antifouling_low_adsorption","no","hemocompatibility","surface_fouling_assay","antifouling","strong","True","ready","high","True","keep","curated_release_20260707"
"PHA-319e253e06-001","10.1002/jbm.b.31204","antifouling_low_adsorption","no","hemocompatibility","surface_fouling_assay","antifouling","strong","True","ready","high","True","keep","curated_release_20260707"
"PHA-319e253e06-002","10.1002/jbm.b.31204","antifouling_low_adsorption","no","hemocompatibility","other","antifouling","strong","True","ready","high","True","keep","curated_release_20260707"
"PHA-319e253e06-003","10.1002/jbm.b.31204","physical_adsorption","no","hemocompatibility","other","hemocompatibility","strong","True","ready","high","True","not_applicable","curated_release_20260707"
"PHA-319e253e06-004","10.1002/jbm.b.31204","antifouling_low_adsorption","no","hemocompatibility","other","antifouling","strong","True","ready","high","True","keep","curated_release_20260707"
"PHA-ec489572dd-001","10.1002/jbm.b.33104","nonspecific_adsorption","no","column","static_incubation","biointerface_adsorption","strong","True","ready","high","True","not_applicable","curated_release_20260707"
"PHA-ec489572dd-002","10.1002/jbm.b.33104","nonspecific_adsorption","no","column","static_incubation","biointerface_adsorption","strong","True","ready","high","True","not_applicable","curated_release_20260707"
"PHA-ec489572dd-003","10.1002/jbm.b.33104","nonspecific_adsorption","no","column","static_incubation","biointerface_adsorption","strong","True","ready","high","True","not_applicable","curated_release_20260707"
"PHA-ec489572dd-004","10.1002/jbm.b.33104","nonspecific_adsorption","no","column","static_incubation","biointerface_adsorption","strong","True","ready","high","True","not_applicable","curated_release_20260707"
"PHA-ec489572dd-005","10.1002/jbm.b.33104","physical_adsorption","no","column","static_incubation","biointerface_adsorption","medium","True","ready","high","True","not_applicable","curated_release_20260707"
"PHA-ec489572dd-006","10.1002/jbm.b.33104","physical_adsorption","no","column","static_incubation","biointerface_adsorption","medium","True","ready","high","True","not_applicable","curated_release_20260707"
"PHA-7723ff6f11-001","10.1002/jbm.b.34197","covalent_immobilization","yes","surface","other","protein_immobilization","not_comparable","False","not_strong_or_medium_comparable","high","True","not_applicable","curated_release_20260707"
"PHA-7723ff6f11-002","10.1002/jbm.b.34197","covalent_immobilization","yes","surface","other","protein_immobilization","not_comparable","False","not_strong_or_medium_comparable","high","True","not_applicable","curated_release_20260707"
"PHA-7723ff6f11-003","10.1002/jbm.b.34197","covalent_immobilization","yes","surface","other","protein_immobilization","not_comparable","False","not_strong_or_medium_comparable","high","True","not_applicable","curated_release_20260707"
"PHA-7723ff6f11-004","10.1002/jbm.b.34197","covalent_immobilization","yes","surface","other","protein_immobilization","not_comparable","False","not_strong_or_medium_comparable","high","True","not_applicable","curated_release_20260707"
"PHA-f73b4a4ff2-001","10.1002/jbm.b.35050","protein_fouling","no","biofouling","fluorescence_surface_quantification","antifouling","not_comparable","False","not_strong_or_medium_comparable","high","True","keep","curated_release_20260707"
"PHA-f73b4a4ff2-002","10.1002/jbm.b.35050","protein_fouling","no","biofouling","fluorescence_surface_quantification","antifouling","not_comparable","False","not_strong_or_medium_comparable","high","True","keep","curated_release_20260707"
"PHA-f73b4a4ff2-003","10.1002/jbm.b.35050","protein_fouling","no","biofouling","fluorescence_surface_quantification","antifouling","not_comparable","False","not_strong_or_medium_comparable;missing_or_unnormalizable_unit;low_source_quality","medium","True","keep","curated_release_20260707"
"PHA-f73b4a4ff2-004","10.1002/jbm.b.35050","protein_fouling","no","biofouling","fluorescence_surface_quantification","antifouling","not_comparable","False","not_strong_or_medium_comparable;missing_or_unnormalizable_unit;low_source_quality","medium","True","keep","curated_release_20260707"
"PHA-f73b4a4ff2-005","10.1002/jbm.b.35050","protein_fouling","no","biofouling","fluorescence_surface_quantification","antifouling","weak","False","not_strong_or_medium_comparable","high","True","keep","curated_release_20260707"
"PHA-67e8ec2a14-001","10.1002/jctb.2036","covalent_immobilization","yes","immobilization","fluorescence_surface_quantification","protein_immobilization","strong","True","ready","high","True","not_applicable","curated_release_20260707"
"PHA-67e8ec2a14-002","10.1002/jctb.2036","antifouling_low_adsorption","no","immobilization","other","antifouling","strong","True","ready","high","True","keep","curated_release_20260707"
"PHA-67e8ec2a14-003","10.1002/jctb.2036","covalent_immobilization","yes","immobilization","protein_immobilization_activity","protein_immobilization","medium","True","ready","high","True","not_applicable","curated_release_20260707"
"PHA-67e8ec2a14-004","10.1002/jctb.2036","covalent_immobilization","yes","immobilization","protein_immobilization_activity","protein_immobilization","medium","True","ready","high","True","not_applicable","curated_release_20260707"
"PHA-67e8ec2a14-005","10.1002/jctb.2036","covalent_immobilization","yes","microarray","fluorescence_surface_quantification","protein_immobilization","weak","False","not_strong_or_medium_comparable;low_source_quality","medium","False","not_applicable","curated_release_20260707"
"PHA-33e8724a62-001","10.1002/jmr.2202","covalent_immobilization","yes","column","batch_adsorption_equilibrium","protein_immobilization","strong","True","ready","high","True","not_applicable","curated_release_20260707"
"PHA-33e8724a62-002","10.1002/jmr.2202","covalent_immobilization","yes","column","other","protein_immobilization","strong","True","ready","high","True","not_applicable","curated_release_20260707"
"PHA-33e8724a62-003","10.1002/jmr.2202","covalent_immobilization","yes","column","batch_adsorption_equilibrium","protein_immobilization","strong","True","ready","high","True","not_applicable","curated_release_20260707"
"PHA-33e8724a62-004","10.1002/jmr.2202","covalent_immobilization","yes","column","batch_adsorption_kinetics","protein_immobilization","strong","True","ready","high","True","not_applicable","curated_release_20260707"
"PHA-33e8724a62-005","10.1002/jmr.2202","covalent_immobilization","yes","column","other","protein_immobilization","medium","True","ready","high","True","not_applicable","curated_release_20260707"
"PHA-33e8724a62-006","10.1002/jmr.2202","covalent_immobilization","yes","column","other","protein_immobilization","strong","True","ready","high","True","not_applicable","curated_release_20260707"
"PHA-33e8724a62-007","10.1002/jmr.2202","covalent_immobilization","yes","column","other","protein_immobilization","medium","True","ready","high","True","not_applicable","curated_release_20260707"
"PHA-33e8724a62-008","10.1002/jmr.2202","covalent_immobilization","yes","column","other","protein_immobilization","strong","True","ready","high","True","not_applicable","curated_release_20260707"
"PHA-33e8724a62-009","10.1002/jmr.2202","covalent_immobilization","yes","column","other","purification","medium","True","ready","high","True","not_applicable","curated_release_20260707"
"PHA-414df1b41a-001","10.1002/jmr.2204","affinity_binding","no","column","other","biointerface_adsorption","strong","True","ready","high","True","not_applicable","curated_release_20260707"
"PHA-414df1b41a-002","10.1002/jmr.2204","affinity_binding","no","column","other","biointerface_adsorption","strong","True","ready","high","True","not_applicable","curated_release_20260707"
"PHA-414df1b41a-003","10.1002/jmr.2204","affinity_binding","no","column","other","biointerface_adsorption","strong","True","ready","high","True","not_applicable","curated_release_20260707"
"PHA-414df1b41a-004","10.1002/jmr.2204","affinity_binding","no","column","other","biointerface_adsorption","weak","False","not_strong_or_medium_comparable","medium","True","not_applicable","curated_release_20260707"
"PHA-414df1b41a-005","10.1002/jmr.2204","affinity_binding","no","column","batch_adsorption_isotherm","mechanism_study","strong","True","ready","high","True","not_applicable","curated_release_20260707"
"PHA-414df1b41a-006","10.1002/jmr.2204","selective_adsorption","no","column","batch_adsorption_kinetics","mechanism_study","strong","True","ready","high","True","not_applicable","curated_release_20260707"
"PHA-414df1b41a-007","10.1002/jmr.2204","affinity_binding","no","column","other","purification","strong","True","ready","high","True","not_applicable","curated_release_20260707"
"PHA-414df1b41a-008","10.1002/jmr.2204","affinity_binding","no","column","other","purification","medium","True","ready","high","True","not_applicable","curated_release_20260707"
"PHA-f896e7da87-001","10.1002/jmr.2305","affinity_binding","no","column","other","biointerface_adsorption","medium","True","ready","high","True","not_applicable","curated_release_20260707"
"PHA-f896e7da87-002","10.1002/jmr.2305","selective_adsorption","no","column","other","biointerface_adsorption","medium","True","ready","high","True","not_applicable","curated_release_20260707"
"PHA-f896e7da87-003","10.1002/jmr.2305","selective_adsorption","no","column","other","biointerface_adsorption","medium","True","ready","high","True","not_applicable","curated_release_20260707"
"PHA-f896e7da87-004","10.1002/jmr.2305","selective_adsorption","no","column","other","biointerface_adsorption","medium","True","ready","high","True","not_applicable","curated_release_20260707"
"PHA-f896e7da87-005","10.1002/jmr.2305","selective_adsorption","no","column","other","biointerface_adsorption","medium","True","ready","high","True","not_applicable","curated_release_20260707"
"PHA-f896e7da87-006","10.1002/jmr.2305","selective_adsorption","no","column","other","biointerface_adsorption","weak","False","not_strong_or_medium_comparable","medium","True","not_applicable","curated_release_20260707"
"PHA-f896e7da87-007","10.1002/jmr.2305","selective_adsorption","no","column","other","biointerface_adsorption","strong","True","ready","high","True","not_applicable","curated_release_20260707"
"PHA-f896e7da87-008","10.1002/jmr.2305","selective_adsorption","no","column","other","biointerface_adsorption","strong","True","ready","high","True","not_applicable","curated_release_20260707"
"PHA-f896e7da87-009","10.1002/jmr.2305","selective_adsorption","no","column","other","biointerface_adsorption","strong","True","ready","high","True","not_applicable","curated_release_20260707"
"PHA-f896e7da87-010","10.1002/jmr.2305","selective_adsorption","no","column","other","biointerface_adsorption","medium","True","ready","high","True","not_applicable","curated_release_20260707"
"PHA-f896e7da87-011","10.1002/jmr.2305","selective_adsorption","no","column","fluorescence_surface_quantification","purification","weak","False","not_strong_or_medium_comparable","high","True","not_applicable","curated_release_20260707"
"PHA-6467167321-001","10.1002/jmr.2376","selective_adsorption","no","column","other","biointerface_adsorption","strong","True","ready","high","True","not_applicable","curated_release_20260707"
"PHA-6467167321-002","10.1002/jmr.2376","selective_adsorption","no","column","other","biointerface_adsorption","strong","True","ready","high","True","not_applicable","curated_release_20260707"
"PHA-6467167321-003","10.1002/jmr.2376","entrapment","no","column","other","protein_immobilization","strong","True","ready","high","True","not_applicable","curated_release_20260707"
"PHA-6467167321-004","10.1002/jmr.2376","entrapment","no","column","other","protein_immobilization","strong","True","ready","high","True","not_applicable","curated_release_20260707"
"PHA-6467167321-005","10.1002/jmr.2376","entrapment","no","column","other","protein_immobilization","strong","True","ready","high","True","not_applicable","curated_release_20260707"
"PHA-6467167321-006","10.1002/jmr.2376","selective_adsorption","no","column","other","biointerface_adsorption","strong","True","ready","high","True","not_applicable","curated_release_20260707"
"PHA-6467167321-007","10.1002/jmr.2376","selective_adsorption","no","column","other","biointerface_adsorption","strong","True","ready","high","True","not_applicable","curated_release_20260707"
"PHA-6467167321-008","10.1002/jmr.2376","affinity_binding","no","column","other","purification","medium","True","ready","high","True","not_applicable","curated_release_20260707"
"PHA-6467167321-009","10.1002/jmr.2376","selective_adsorption","no","column","other","purification","medium","True","ready","high","True","not_applicable","curated_release_20260707"
"PHA-9ec3f3a723-001","10.1002/jmr.2942","selective_adsorption","no","surface","other","biointerface_adsorption","strong","True","ready","high","True","not_applicable","curated_release_20260707"
"PHA-9ec3f3a723-002","10.1002/jmr.2942","selective_adsorption","no","surface","other","biointerface_adsorption","strong","True","ready","high","True","not_applicable","curated_release_20260707"
"PHA-9ec3f3a723-003","10.1002/jmr.2942","selective_adsorption","no","hemocompatibility","other","hemocompatibility","strong","True","ready","high","True","not_applicable","curated_release_20260707"
"PHA-9ec3f3a723-004","10.1002/jmr.2942","selective_adsorption","no","hemocompatibility","other","hemocompatibility","strong","True","ready","high","True","not_applicable","curated_release_20260707"
"PHA-9ec3f3a723-005","10.1002/jmr.2942","entrapment","no","column","column_breakthrough","purification","not_comparable","False","not_strong_or_medium_comparable","medium","True","not_applicable","curated_release_20260707"
"PHA-9ec3f3a723-006","10.1002/jmr.2942","entrapment","no","surface","other","protein_immobilization","not_comparable","False","not_strong_or_medium_comparable","medium","True","not_applicable","curated_release_20260707"
"PHA-9ec3f3a723-007","10.1002/jmr.2942","selective_adsorption","no","column","column_breakthrough","purification","not_comparable","False","not_strong_or_medium_comparable","high","True","not_applicable","curated_release_20260707"
"PHA-8913c35a28-001","10.1002/jmr.2999","covalent_immobilization","yes","column","other","purification","weak","False","not_strong_or_medium_comparable","medium","True","not_applicable","curated_release_20260707"
"PHA-8913c35a28-002","10.1002/jmr.2999","covalent_immobilization","yes","column","other","protein_immobilization","not_comparable","False","not_strong_or_medium_comparable;missing_or_unnormalizable_unit;low_source_quality","medium","False","not_applicable","curated_release_20260707"
"PHA-8913c35a28-003","10.1002/jmr.2999","covalent_immobilization","yes","immobilization","static_incubation","protein_immobilization","not_comparable","False","not_strong_or_medium_comparable;missing_or_unnormalizable_unit;low_source_quality","medium","False","not_applicable","curated_release_20260707"
"PHA-ff4be37726-001","10.1002/jmr.870","selective_adsorption","no","hemocompatibility","other","hemocompatibility","not_comparable","False","missing_key_experiment_condition;not_strong_or_medium_comparable;missing_or_unnormalizable_unit;low_source_quality","medium","True","not_applicable","curated_release_20260707"
"PHA-ff4be37726-002","10.1002/jmr.870","selective_adsorption","no","hemocompatibility","other","hemocompatibility","not_comparable","False","missing_key_experiment_condition;not_strong_or_medium_comparable;missing_or_unnormalizable_unit;low_source_quality","medium","True","not_applicable","curated_release_20260707"
"PHA-81338f6713-001","10.1002/jssc.200900250","selective_adsorption","no","surface","other","biointerface_adsorption","not_comparable","False","missing_key_experiment_condition;not_strong_or_medium_comparable;missing_or_unnormalizable_unit;low_source_quality","medium","True","not_applicable","curated_release_20260707"
"PHA-81338f6713-002","10.1002/jssc.200900250","selective_adsorption","no","other","other","purification","not_comparable","False","not_strong_or_medium_comparable;missing_or_unnormalizable_unit;low_source_quality","medium","True","not_applicable","curated_release_20260707"
"PHA-81338f6713-003","10.1002/jssc.200900250","selective_adsorption","no","surface","other","other","not_comparable","False","missing_key_experiment_condition;not_strong_or_medium_comparable;missing_or_unnormalizable_unit;low_source_quality","medium","True","not_applicable","curated_release_20260707"
"PHA-7aa5a94df4-001","10.1002/jssc.200900320","affinity_binding","no","column","column_breakthrough","purification","not_comparable","False","not_strong_or_medium_comparable;missing_or_unnormalizable_unit;low_source_quality","medium","True","not_applicable","curated_release_20260707"
"PHA-7aa5a94df4-002","10.1002/jssc.200900320","affinity_binding","no","column","column_breakthrough","purification","not_comparable","False","not_strong_or_medium_comparable;missing_or_unnormalizable_unit;low_source_quality","medium","True","not_applicable","curated_release_20260707"
"PHA-dce8c580a5-001","10.1002/jssc.200900874","affinity_binding","no","surface","batch_adsorption_isotherm","mechanism_study","strong","True","ready","high","True","not_applicable","curated_release_20260707"
"PHA-dce8c580a5-002","10.1002/jssc.200900874","affinity_binding","no","surface","batch_adsorption_equilibrium","biointerface_adsorption","strong","True","ready","high","True","not_applicable","curated_release_20260707"
"PHA-dce8c580a5-003","10.1002/jssc.200900874","affinity_binding","no","surface","batch_adsorption_equilibrium","biointerface_adsorption","strong","True","ready","high","True","not_applicable","curated_release_20260707"
"PHA-dce8c580a5-004","10.1002/jssc.200900874","affinity_binding","no","surface","batch_adsorption_equilibrium","biointerface_adsorption","strong","True","ready","high","True","not_applicable","curated_release_20260707"
"PHA-dce8c580a5-005","10.1002/jssc.200900874","affinity_binding","no","surface","batch_adsorption_equilibrium","biointerface_adsorption","strong","True","ready","high","True","not_applicable","curated_release_20260707"
"PHA-dce8c580a5-006","10.1002/jssc.200900874","affinity_binding","no","surface","batch_adsorption_equilibrium","biointerface_adsorption","strong","True","ready","high","True","not_applicable","curated_release_20260707"
"PHA-dce8c580a5-007","10.1002/jssc.200900874","selective_adsorption","no","surface","other","biointerface_adsorption","medium","False","missing_or_unnormalizable_unit;low_source_quality","high","False","not_applicable","curated_release_20260707"
"PHA-dce8c580a5-008","10.1002/jssc.200900874","selective_adsorption","no","surface","other","biointerface_adsorption","medium","False","missing_or_unnormalizable_unit;low_source_quality","high","False","not_applicable","curated_release_20260707"
"PHA-015995e1af-001","10.1002/jssc.201100269","entrapment","no","column","other","purification","strong","True","ready","high","True","not_applicable","curated_release_20260707"
"PHA-015995e1af-002","10.1002/jssc.201100269","entrapment","no","column","other","protein_immobilization","strong","True","ready","high","True","not_applicable","curated_release_20260707"
"PHA-015995e1af-003","10.1002/jssc.201100269","entrapment","no","column","other","protein_immobilization","weak","False","not_strong_or_medium_comparable","medium","True","not_applicable","curated_release_20260707"
"PHA-015995e1af-004","10.1002/jssc.201100269","entrapment","no","column","batch_adsorption_equilibrium","protein_immobilization","medium","True","ready","high","True","not_applicable","curated_release_20260707"
"PHA-015995e1af-005","10.1002/jssc.201100269","entrapment","no","column","other","purification","medium","True","ready","high","True","not_applicable","curated_release_20260707"
"PHA-015995e1af-006","10.1002/jssc.201100269","entrapment","no","column","other","protein_immobilization","weak","False","not_strong_or_medium_comparable;missing_or_unnormalizable_unit;low_source_quality","medium","True","not_applicable","curated_release_20260707"
"PHA-03033123c1-001","10.1002/jssc.201100623","selective_adsorption","no","column","batch_adsorption_isotherm","mechanism_study","strong","True","ready","high","True","not_applicable","curated_release_20260707"
"PHA-03033123c1-002","10.1002/jssc.201100623","selective_adsorption","no","column","batch_adsorption_isotherm","mechanism_study","strong","True","ready","high","True","not_applicable","curated_release_20260707"
"PHA-03033123c1-003","10.1002/jssc.201100623","selective_adsorption","no","column","other","biointerface_adsorption","strong","True","ready","high","True","not_applicable","curated_release_20260707"
"PHA-03033123c1-004","10.1002/jssc.201100623","selective_adsorption","no","column","other","biointerface_adsorption","strong","True","ready","high","True","not_applicable","curated_release_20260707"
"PHA-03033123c1-005","10.1002/jssc.201100623","selective_adsorption","no","column","other","biointerface_adsorption","strong","True","ready","high","True","not_applicable","curated_release_20260707"
"PHA-03033123c1-006","10.1002/jssc.201100623","selective_adsorption","no","column","other","biointerface_adsorption","strong","True","ready","high","True","not_applicable","curated_release_20260707"
"PHA-03033123c1-007","10.1002/jssc.201100623","selective_adsorption","no","column","other","biointerface_adsorption","strong","True","ready","high","True","not_applicable","curated_release_20260707"
"PHA-03033123c1-008","10.1002/jssc.201100623","selective_adsorption","no","column","other","biointerface_adsorption","strong","True","ready","high","True","not_applicable","curated_release_20260707"
"PHA-03033123c1-009","10.1002/jssc.201100623","selective_adsorption","no","column","other","biointerface_adsorption","strong","True","ready","high","True","not_applicable","curated_release_20260707"
"PHA-03033123c1-010","10.1002/jssc.201100623","selective_adsorption","no","column","other","biointerface_adsorption","strong","True","ready","high","True","not_applicable","curated_release_20260707"
"PHA-03033123c1-011","10.1002/jssc.201100623","selective_adsorption","no","column","other","biointerface_adsorption","strong","True","ready","high","True","not_applicable","curated_release_20260707"
"PHA-03033123c1-012","10.1002/jssc.201100623","affinity_binding","no","column","other","purification","medium","True","ready","high","True","not_applicable","curated_release_20260707"
"PHA-03033123c1-013","10.1002/jssc.201100623","affinity_binding","no","column","other","purification","medium","True","ready","high","True","not_applicable","curated_release_20260707"
"PHA-03033123c1-014","10.1002/jssc.201100623","affinity_binding","no","column","other","purification","medium","True","ready","high","True","not_applicable","curated_release_20260707"
"PHA-7d46f0540d-001","10.1002/jssc.201100940","covalent_immobilization","yes","column","batch_adsorption_isotherm","purification","strong","True","ready","high","True","not_applicable","curated_release_20260707"
"PHA-7d46f0540d-002","10.1002/jssc.201100940","covalent_immobilization","yes","column","other","purification","not_comparable","False","not_strong_or_medium_comparable","high","True","not_applicable","curated_release_20260707"
"PHA-7d46f0540d-003","10.1002/jssc.201100940","covalent_immobilization","yes","column","other","purification","not_comparable","False","not_strong_or_medium_comparable;missing_or_unnormalizable_unit;low_source_quality","medium","True","not_applicable","curated_release_20260707"
"PHA-7d46f0540d-004","10.1002/jssc.201100940","covalent_immobilization","yes","column","other","purification","not_comparable","False","not_strong_or_medium_comparable;missing_or_unnormalizable_unit;low_source_quality","medium","True","not_applicable","curated_release_20260707"
"PHA-7d46f0540d-005","10.1002/jssc.201100940","covalent_immobilization","yes","column","other","purification","weak","False","missing_key_experiment_condition;not_strong_or_medium_comparable","high","True","not_applicable","curated_release_20260707"
"PHA-7d46f0540d-006","10.1002/jssc.201100940","covalent_immobilization","yes","column","other","purification","medium","True","ready","high","True","not_applicable","curated_release_20260707"
"PHA-7d46f0540d-007","10.1002/jssc.201100940","covalent_immobilization","yes","column","other","purification","medium","True","ready","high","True","not_applicable","curated_release_20260707"
"PHA-7d46f0540d-008","10.1002/jssc.201100940","covalent_immobilization","yes","column","other","purification","weak","False","not_strong_or_medium_comparable;missing_or_unnormalizable_unit;low_source_quality","medium","True","not_applicable","curated_release_20260707"
"PHA-b1655d3601-001","10.1002/jssc.201101020","affinity_binding","no","column","batch_adsorption_isotherm","mechanism_study","strong","True","ready","high","True","not_applicable","curated_release_20260707"
"PHA-b1655d3601-002","10.1002/jssc.201101020","nonspecific_adsorption","no","column","other","biointerface_adsorption","strong","True","ready","high","True","not_applicable","curated_release_20260707"
"PHA-b1655d3601-003","10.1002/jssc.201101020","affinity_binding","no","column","other","biointerface_adsorption","strong","True","ready","high","True","not_applicable","curated_release_20260707"
"PHA-b1655d3601-004","10.1002/jssc.201101020","affinity_binding","no","column","column_breakthrough","purification","strong","True","ready","high","True","not_applicable","curated_release_20260707"
"PHA-b1655d3601-005","10.1002/jssc.201101020","affinity_binding","no","column","batch_adsorption_kinetics","mechanism_study","strong","True","ready","high","True","not_applicable","curated_release_20260707"
"PHA-b1655d3601-006","10.1002/jssc.201101020","affinity_binding","no","column","other","biointerface_adsorption","not_comparable","False","not_strong_or_medium_comparable","high","True","not_applicable","curated_release_20260707"
"PHA-b1655d3601-007","10.1002/jssc.201101020","affinity_binding","no","column","other","biointerface_adsorption","medium","True","ready","high","True","not_applicable","curated_release_20260707"
"PHA-b1655d3601-008","10.1002/jssc.201101020","affinity_binding","no","column","other","biointerface_adsorption","strong","True","ready","high","True","not_applicable","curated_release_20260707"
"PHA-b1655d3601-009","10.1002/jssc.201101020","affinity_binding","no","column","other","purification","medium","True","ready","high","True","not_applicable","curated_release_20260707"
"PHA-b1655d3601-010","10.1002/jssc.201101020","affinity_binding","no","column","other","biointerface_adsorption","medium","True","ready","high","True","not_applicable","curated_release_20260707"
"PHA-6337db7dad-001","10.1002/jssc.201200433","covalent_immobilization","yes","column","other","purification","strong","True","ready","high","True","not_applicable","curated_release_20260707"
"PHA-6337db7dad-002","10.1002/jssc.201200433","covalent_immobilization","yes","column","other","purification","strong","True","ready","high","True","not_applicable","curated_release_20260707"
"PHA-6337db7dad-003","10.1002/jssc.201200433","covalent_immobilization","yes","column","other","purification","strong","True","ready","high","True","not_applicable","curated_release_20260707"
"PHA-6337db7dad-004","10.1002/jssc.201200433","covalent_immobilization","yes","column","other","purification","strong","True","ready","high","True","not_applicable","curated_release_20260707"
"PHA-6337db7dad-005","10.1002/jssc.201200433","covalent_immobilization","yes","column","column_breakthrough","purification","strong","True","ready","high","True","not_applicable","curated_release_20260707"
"PHA-6337db7dad-006","10.1002/jssc.201200433","covalent_immobilization","yes","column","column_breakthrough","purification","strong","True","ready","high","True","not_applicable","curated_release_20260707"
"PHA-6337db7dad-007","10.1002/jssc.201200433","covalent_immobilization","yes","column","column_breakthrough","purification","strong","True","ready","high","True","not_applicable","curated_release_20260707"
"PHA-6337db7dad-008","10.1002/jssc.201200433","covalent_immobilization","yes","column","column_breakthrough","purification","strong","True","ready","high","True","not_applicable","curated_release_20260707"
"PHA-89478568c4-001","10.1002/jssc.201300306","selective_adsorption","no","column","column_breakthrough","purification","strong","True","ready","high","True","not_applicable","curated_release_20260707"
