Repository: sunyrain/PHA

# PHA Protein-Hydrogel Adsorption Dataset

Generated: 2026-07-05T11:36:45

## Scope

This curated package organizes literature-derived protein-hydrogel adsorption, binding, immobilization, antifouling, and related biointerface records extracted from the local PHA corpus.

The primary unit is one record:

`paper + hydrogel/sample + protein/mixture + experimental condition + measured outcome`

## Contents

- `data/sources.csv`: article-level metadata, extraction status, and curation decision.
- `data/records_flat.csv`: flattened record-level table with provenance, hydrogel, protein, condition, outcome, mechanism, and quality fields.

File: data/curated/pha_scientific_dataset_20260705/data/special_fields.csv (part 5 of 55)
id,doi,field_name,field_value_json,why_special,evidence_text,suggested_table
419,10.1016/j.jchromb.2025.124831,isotherm_value_inconsistencies,"""BHB Table q_e,exp 437.27 vs text 439.71; BSA Table q_e,exp 388.15/q_e,calc 384.23 vs text 384.23 and temperature section 388.92""",Multiple numeric capacities conflict across table and prose.,Table 1 and adsorption-isotherm/temperature sections report non-identical q values.,quality_flags
420,10.1016/j.jchromb.2025.124831,green_desorption_claim,"""Adsorption/release regulated by temperature or pH in aqueous medium without acidic, alkaline, high-salt, or organic solvent.""",Paper frames responsive release as environmentally friendly protein separation.,Abstract and conclusion describe aqueous regulation without harsh chemical conditions.,process_notes
421,10.1080/09205063.2019.1570435,PCCs_GMA_degree_of_substitution,"{""DS_GMA_pct"": 25, ""DS_PC_pct"": 42}",Paper-specific hydrogel chemistry descriptor likely important for antifouling performance.,PCCs-GMA hydrogel coating with DS (PC) = 42% and DS (GMA) = 25%.,hydrogel_synthesis
422,10.1080/09205063.2019.1570435,control_hydrogel_degree_of_substitution,"{""Cs_GMA_DS_GMA_pct"": 28, ""HTCC_GMA_DS_GMA_pct"": 26}",Defines the cationic hydrogel control materials.,Cs-GMA (DS(GMA) = 28%) and HTCC-GMA (DS(GMA) = 26%) hydrogel layers as the control.,hydrogel_synthesis
423,10.1080/09205063.2019.1570435,hydrogel_coating_thickness_in_PBS,"""about 150 um""",Hydrogel coating physical format and swollen thickness are relevant for surface adsorption interpretation.,Indicating the formation of the hydrogel coatings with thickness about 150 μm in PBS (pH 7.4) solution.,hydrogel_properties
424,10.1080/09205063.2019.1570435,polymer_grafting_amount,"""about 2.2-2.6 mg/cm2""",Surface loading of hydrogel coating is reported but not tied to individual adsorption values.,Grafting amount of all polymers on the PET substrates was about 2.2-2.6 mg/cm2.,hydrogel_properties
425,10.1080/09205063.2019.1570435,equilibrium_absorption_of_water,"""about 12.2-13.9 mg/cm2""",Water uptake supports hydration-based antifouling mechanism.,Equilibrium absorption of water was about 12.2-13.9 mg/cm2.,hydrogel_properties
426,10.1080/09205063.2019.1570435,surface_contact_angles,"{""PET_GMA_Cs_deg"": ""46.7 +/- 1.3"", ""PET_GMA_HTCC_deg"": ""36.3 +/- 0.79"", ""PET_GMA_PCCs_deg"": ""34.4 +/- 0.88"", ""pristine_PET_deg"": 86}",Hydrophilicity is explicitly linked by authors to antifouling behavior.,"θ was reduced to 46.7 ± 1.3°, 36.3 ± 0.79° and 34.4 ± 0.88° for PET-GMA-Cs, PET-GMA-HTCC and PET-GMA-PCCs, respectively.",surface_properties
427,10.1080/09205063.2019.1570435,surface_roughness_Rq,"{""PET_GMA_Cs_nm"": 37, ""PET_GMA_HTCC_nm"": 31, ""PET_GMA_PCCs_nm"": 30, ""pristine_PET_nm"": 106}",Surface roughness is a covariate for protein adsorption and biofouling.,"For pristine PET surface, the root mean square (RMS) surface roughness (Rq) was 106 nm. After photo-immobilization, Rq decreased to 37, 31 and 30 nm for PET-GMA-Cs, PET-GMA-HTCC and PET-GMA-PCCs, respectively.",surface_properties
428,10.1080/09205063.2019.1570435,bacterial_attachment_inhibition,"{""E_coli_inhibit_adhesion_efficiency_pct"": 100, ""S_aureus_inhibit_adhesion_efficiency_pct"": 92}",Non-protein anti-biofouling quantitative outcome supports broader antifouling behavior of the same hydrogel coating.,"There were almost no visualized bacteria on the surface of PET-GMA-PCCs (100% inhibit adhesion efficiency for E. coli, 92% for S. aureus, compared with the pristine PET).",biointerface_response
429,10.1038/s41467-026-68318-2,non_protein_adsorbates_quantified,"{""LPS_30min_GaCuVan_HACHO_BSA"": ""34.757 ± 10.286 ng/mL"", ""LPS_30min_HACHO_BSA"": ""23.971 ± 4.646 ng/mL"", ""LTA_30min_GaCuVan_HACHO_BSA"": ""22.275 ± 3.282 μg/mL"", ""LTA_30min_HACHO_BSA"": ""16.856 ± 2.554 μg/mL""}",LTA and LPS are not proteins but are central pathogen-associated adsorption targets in the article.,"Within 30 min, the HACHO-BSA and GaCuVan&HACHO-BSA hydrogels adsorbed ... LTA ... LPS ...",non_protein_pathogen_molecule_adsorption
430,10.1038/s41467-026-68318-2,bacterial_capture_rates,"{""GaCuVan_HACHO_BSA_MRSA_30min"": ""72 ± 4%"", ""GaCuVan_HACHO_BSA_S_aureus_30min"": ""76 ± 5%""}","Bacterial cells are not proteins, but bacterial capture is a key adsorption/capture outcome for this hydrogel.",The GaCuVan&HACHO-BSA hydrogel achieved the highest capture rates of both MRSA (72 ± 4%) and S. aureus (76 ± 5%).,bacterial_capture
431,10.1038/s41467-026-68318-2,hydrogel_porosity_and_pore_diameter,"{""GaCuVan"": {""average_pore_diameter"": ""27.8 ± 3.2 μm"", ""porosity"": ""57.1 ± 3.5%""}, ""GaCuVan_HACHO_BSA"": {""average_pore_diameter"": ""19.8 ± 2.4 μm"", ""porosity"": ""49.4 ± 3.7%""}, ""GelMA"": {""average_pore_diameter"": ""3.9 ± 1.7 μm"", ""porosity"": ""42.7 ± 3.3%""}, ""HACHO_BSA"": {""average_pore_diameter"": ""28.6 ± 2.6 μm"", ""porosity"": ""55.6 ± 2.9%""}}",Structural properties are used by authors to explain adsorption/capture behavior.,"The GelMA, GaCuVan, HACHO-BSA, and GaCuVan&HACHO-BSA hydrogels exhibited porosities ... with average pore diameters ...",hydrogel_structure
432,10.1038/s41467-026-68318-2,adsorption_calculation_formula,"""LPS/TNF-alpha adsorbed concentration (ng/mL) = (A0 - A1) ng/mL""",Defines how adsorbed TNF-alpha was calculated from supernatant depletion.,The concentrations of LPS or TNF-α adsorbed by each group of hydrogels were calculated with the following formula: LPS/TNF-α (ng/mL) = (A0 − A1) ng/mL.,assay_methods
433,10.1038/s41467-026-68318-2,docking_interaction_counts,"{""Cu2_coordination_groups_with_BSA_Asp135"": 2, ""GaCuVan_HACHO_BSA_binding_energy"": ""8.854 kcal/mol"", ""GaVan_Cu2_binding_energy"": ""0.998 kcal/mol"", ""HACHO_GaCuVan_binding_energy"": ""3.816 kcal/mol"", ""hydrogen_bond_groups_to_BSA"": 26}",Computational gelation mechanism involves protein BSA binding but is not a standard adsorption capacity.,The molecular docking binding energy between the GaCuVan&HACHO complexes and BSA was 8.854 kcal/mol ... a total of 26 hydrogen bond groups were formed ... Cu2+ ... formed two coordination groups with the Asp135 amino acid side chain on BSA.,molecular_docking
434,10.1002/jssc.201101020,dye_density,"""around 34 umol/g""",Ligand density is important for affinity adsorption capacity but does not fit the standard adsorption outcome fields.,The highest dye density was around 34 umol/g.,hydrogel_properties_or_material_functionalization
435,10.1002/jssc.201101020,no_dye_leakage,"""No dye leakage observed in any medium over more than 32 weeks.""",Stability of immobilized affinity ligand is relevant to reuse and bioseparation performance.,"It should be noted that no dye leakage was observed in any medium used throughout this study, even over long periods of time (more than 32 weeks).",hydrogel_stability
436,10.1002/jssc.201101020,selected_composition,"""HEMA/PEGDA 8:1 selected""",Several cryogel compositions were screened; adsorption experiments used the selected formulation.,"In this study, HEMA/PEGDA was selected as 8:1 as it gave cryogels with low flow resistance, with large interconnected pores and high gel fraction yield.",hydrogel_synthesis_design
437,10.1002/jssc.201101020,PHEMA_8_characterization,"{""linear_flow_resistance_cm_h"": 84, ""porosity_pct"": 65.2, ""yield_pct"": 95.3}",The selected PHEMA-8 precursor cryogel has tabulated physical properties relevant to column performance.,"Table 1 reports PHEMA-8 yield 95.3%, linear flow resistance 84 cm/h, and porosity 65.2%.",hydrogel_properties
438,10.1002/jssc.201101020,macropore_diameter,"""10-100 um""",Large interconnected macropores explain convective transport and low pressure drop.,"PHEMA-CB cryogel has nonporous and thin polymer walls, large continuous interconnected pores (10-100 um in diameter) that provide channels for the mobile phase to flow through.",hydrogel_properties
439,10.1002/jssc.201101020,FPLC_operating_conditions,"{""back_pressure"": ""0.25 MPa"", ""detection"": ""UV absorbance at 280 nm"", ""flow_rate"": ""3.0 mL/min"", ""mobile_phase_A"": ""10 mM phosphate buffer pH 7.4"", ""mobile_phase_B"": ""10 mM phosphate buffer pH 7.4 containing 1.0 M NaCl"", ""sample"": ""2 mL human serum diluted 1:10 with PBS""}",Chromatographic optimization details are relevant but not a simple static adsorption outcome.,Optimization of the depletion step allowed the use of a step elution at high flow rate (3 mL/min) with low back pressure (0.25 MPa)... Absorbance was monitored at 280 nm.,chromatography_conditions
440,10.1002/jssc.201101020,serum_proteome_visualization,"""After three repeated treatments, about 20 main serum proteins could be monitored by SDS-PAGE.""","Bioanalytical downstream response of albumin depletion, not a direct adsorption metric.","After three repeated treatments with PHEMA-CB cryogel column, the decrease in HSA concentration clearly seen in Lane 4. Furthermore, the number of bands increased allows monitoring about 20 main serum proteins in Lane 4.",biointerface_response
441,10.1021/bm070005p,microlens_on_off_state,"""Categorical optical state used as primary sensor output.""",Adsorption/binding is not reported as mass uptake; it is linked to a hydrogel optical response.,We characterize the projected images through the microlenses as being on or off as a function of the swelling state.,biointerface_response
442,10.1021/bm070005p,ancillary_crosslink_locking,"""0.5-1 μM secondary IgG can keep microlenses on even after 1 mM biocytin.""",This is a paper-specific interference mode for the bioresponsive hydrogel sensor.,"At higher concentrations of secondary IgG, ancillary cross-links can be formed ... which then lock the microlens in the on state.",mechanism
443,10.1021/bm070005p,serum_resistance,"""Normal human serum at 60 mg/mL protein did not perturb microlens response.""",Important qualitative fouling-resistance observation without a conventional adsorption capacity metric.,"Normal human serum (protein concentration, 60 mg/mL) was used for the negative control experiment.",outcome
444,10.3390/gels4010009,lysozyme_shell_water_content,"""60 wt %""",Structural descriptor of adsorbed protein-rich hydrogel shell rather than conventional adsorption capacity.,The shells in macrogels contain 60 wt % water.,hydrogel_protein_complex_structure
445,10.3390/gels4010009,lysozyme_PSS_cluster_size,"""diameter 16 nm; radius 8 nm; 30-60 lysozyme molecules""",SAXS-derived nanoscale protein/polymer complex morphology.,finite size clusters (diameter = 16 nm) comprising 30-60 protein molecules,saxs_complex_structure
446,10.3390/gels4010009,salt_resistant_lysozyme_binding,"""substantial lysozyme remained after long contact with 0.2 M NaCl""",Desorption behavior indicates non-electrostatic stabilization.,substantial amounts of lysozyme remained in the microgels even after flushing... with solutions of high ionic strength,desorption_response
447,10.3390/gels4010009,SDS_triggered_lysozyme_unbinding,"""20 mM SDS in 10 mM NaCl caused rapid apparently complete unbinding""",Surfactant-triggered release mechanism distinguishes hydrophobic contributions.,20 mM solution of the anionic surfactant SDS in 10 mM NaCl... followed by rapid and apparently complete unbinding of the protein,desorption_response
448,10.3390/gels4010009,modeled_outer_shell_permeability,"""Ps = 7.5e-13 m2/s""",Mechanistic model parameter for protein transport through adsorbed shell.,Pcdl = 6 × 10−10 m2/s; Ps = 7.5 × 10−13 m2/s,kinetic_model_parameters
449,10.1007/s00604-023-05845-5,mechanical_bending_angle_signal,"""OVA adsorption was read out by decreased bending angle of PET/MIP hydrogel strips.""",The paper uses a mechanical actuator response as the sensing signal rather than only optical adsorption measurement.,The sensing behaviors were determined by monitoring the difference in bending angles via protein adsorption based on swelling-induced deformation.,sensing_mechanics
450,10.1007/s00604-023-05845-5,optimized_template_amount,"""12 mg OVA template in precursor solution""",Template loading was optimized to maximize bending-angle detection window.,"The E-MIH strip with the largest delta_theta, about 30 degrees, made from precursor solution including 12 mg OVA template, achieved effective OVA imprinting.",hydrogel_design
451,10.1007/s00604-023-05845-5,strip_dimension_ambiguity,"""Sensing section states dL = 1.1 cm and dt = 0.6 mm; fabrication/conclusion sections state 0.3 x 1.1 cm2 and thickness 1 mm.""",Conflicting optimized strip thickness affects normalization and reproducibility metadata.,Optimized E-MIH strip was described as dL = 1.1 cm and dt = 0.6 mm; fabrication describes silicone mold thickness of 1 mm and conclusion states thickness 1 mm.,quality_flags
452,10.1007/s00604-023-05845-5,LOD_LOQ,"{""LOD_ug_mL"": 4.5, ""LOQ_ug_mL"": 15.0}",Adsorption hydrogel was used as an analytical sensor with detection limit metrics.,"LOD and LOQ for OVA sensing on the MIH strip were 4.5 and 15.0 ug/mL, respectively.",sensing_performance
453,10.1007/s00604-023-05845-5,real_sample_recovery_definition,"""Recovery (%) = Qe in egg white / Qe in PBS containing OVA""",Recovery is adsorption-capacity-based rather than concentration-recovery-only.,The recovery (%) was calculated as a percentage of Qe in egg white/Qe in PBS containing OVA.,real_sample_assay
454,10.1007/s00604-023-05845-5,swelling_ratio_difference,"""E-MIH 454%; MIH and NIH 363-370% in PBS pH 6.5""",Swelling ratio is central to bending response and imprinting cavity formation.,Empty cavities in E-MIH maximized solvent swelling ratio (454%); both MIH and NIH exhibited 363-370%.,hydrogel_properties
455,10.3390/gels10070472,free_COO_and_NH3_group_concentrations,"{""PEC-Chi25"": {""COO_mM"": 93, ""NH3_mM"": 50}, ""PEC-Chi50"": {""COO_mM"": 62, ""NH3_mM"": 100, ""available_chitosan_amine_groups_mM"": 38}, ""PEC-Chi75"": {""COO_mM"": 31, ""NH3_mM"": 150, ""available_chitosan_amine_groups_mM"": 119}}",Paper calculates functional group availability and uses it to explain adsorption and biological interactions.,"The PEC-Chi75 hydrogel had 31 and 150 mM COO- and NH3+ groups, respectively, indicating that there were 119 mM chitosan amine groups available for potential interactions with biological targets.",hydrogel_functional_group_balance
456,10.3390/gels10070472,optical_tweezers_as_protein_surface_assay,"""The paper used plasma protein-coated microsphere detachment by optical tweezers to quantify hydrogel-protein interaction force.""",This is an unusual protein-hydrogel adsorption-adjacent outcome that measures interaction force rather than adsorbed mass.,"For the first time, the interaction between pectin and pectin-chitosan hydrogels and plasma proteins was assessed using the optical tweezers method.",protein_surface_force_assay
457,10.3390/gels10070472,protein_adsorption_leukocyte_link,"""PEC-Chi75 strong protein adsorption was associated with lower peritoneal leukocyte adhesion after 24 h.""",Connects adsorption/corona behavior to cellular biointerface response.,"Our findings supported the latter point of view since peritoneal leukocytes adhered the least to the surface of the PEC-Chi75 hydrogel, which had considerable protein adsorption.",adsorption_biointerface_response
458,10.1007/s00289-018-2480-1,magnetic_laponite_average_size,"""32 nm""","Nanoparticle size is reported for magnetic laponite RD embedded with clay plates, relevant to composite morphology but not a standard hydrogel adsorption outcome.",The magnetic laponite RD showed relative spherical shape with an average size of 32 nm.,material_characterization
459,10.1007/s00289-018-2480-1,mPVA_Lap3_saturation_magnetization,"""14.8 emu/g""",Magnetic separability is relevant to adsorbent handling but outside standard adsorption metrics.,"The saturation magnetization values for neat magnetic laponite RD and mPVA/Lap3 were found to be 29.2 and 14.8 emu/g, respectively.",material_characterization
460,10.1007/s00289-018-2480-1,neat_magnetic_laponite_saturation_magnetization,"""29.2 emu/g""","Magnetic characterization of filler precursor, not the hydrogel adsorption outcome.","The saturation magnetization values for neat magnetic laponite RD and mPVA/Lap3 were found to be 29.2 and 14.8 emu/g, respectively.",material_characterization
461,10.1007/s00289-018-2480-1,laponite_RD_disk_dimensions,"""thickness 1 nm; diameter 25-40 nm""",Reported filler geometry may explain hydrogel composite structure but is not a measured adsorption result.,Disk-shaped plates can be formed by dispersing and swelling the laponite RD in water (thickness: 1 nm and diameter: 25-40 nm).,material_characterization
462,10.1007/s00289-018-2480-1,adsorption_capacity_value_discrepancy,"""Observed capacities 155, 160, and 194 mg/g for mPVA/Lap1-3 versus Langmuir q_m 205, 213.2, and 228 mg/g in Table 2.""",The supplied context reports two different capacity types; downstream datasets should distinguish observed capacity from fitted Langmuir q_m.,"A Langmuir-type behavior ... 155, 160 and 194 mg/g adsorption capacities were observed; Table 2 reports Langmuir q_m 205, 213.2 and 228 mg/g.",adsorption_capacity_notes
463,10.1002/cjce.25088,domain_mismatch,"""Dye adsorption by protein-based hydrogels, not protein adsorption onto hydrogels""",The article contains adsorption data but the adsorbate is reactive black 5 dye rather than a protein target.,This work aimed to synthesize albumin hydrogels and globulin hydrogels and evaluate their efficiency as adsorbents to remove the reactive black 5 dye.,triage_exclusions
464,10.1080/00914037.2019.1616198,rapid_loading_times,"""Proteins loaded within 1 min for p(HEMA), p(HEMA)-gelatin, and p(HEMA)-gelatin SPH-IPN; within 30 min for p(HEMA-co-AA), p(HEMA-co-AA)-PEG, and p(HEMA)-PEG SPHs.""",Loading time differs by hydrogel family and is unusually short compared with conventional hydrogels.,"Proteins were loaded into the hydrogels within 1 min for p(HEMA) SPH, p(HEMA)-gelatin SPH and p(HEMA)-gelatin SPH-IPN; 30 min for p(HEMA-co-AA) SPH, p(HEMA-co-AA)-PEG SPH and p(HEMA)-PEG SPH according to their swelling behaviors.",protein_loading_conditions
465,10.1080/00914037.2019.1616198,protein_structure_preservation,"""Fluorescence spectroscopy showed no wavelength deviations during loading and release for BSA and FG.""",Indicates loading and release did not visibly denature the model proteins.,"During BSA and FG loading and release experiments, there were no deviations observed in the wavelength and these results suggested that, the secondary or tertiary structures of BSA and FG were preserved during the loading and release processes.",biointerface_response
466,10.1080/00914037.2019.1616198,release_completion,"""BSA release completed in 3 h and FG release completed in 6 h; release amounts varied between 80-100%.""",Release outcome supports reversibility of protein uptake but is not a direct adsorption capacity metric.,Release profiles from SPHs indicated initial burst of proteins during the first 30 min followed by a completed release in 3 h for BSA and 6 h for FG. The release amounts of both proteins varied between 80-100%.,release_outcomes
467,10.1080/00914037.2019.1616198,FTIR_no_chemical_interaction,"""FTIR-ATR after BSA and FG release showed disappearance of protein amide peaks, supporting no chemical interaction or attraction between polymer and protein.""",Mechanistic evidence distinguishes physical loading/release from irreversible binding.,"This proved that, there was no chemical interaction between hydrogel and protein and BSA release from the hydrogel was nearly completed. To conclude that, there was no chemical attraction between polymer and FG during loading, also FG release almost completed as seen in BSA.",mechanism_evidence
468,10.1021/ie402148u,partition_coefficient,23.9,The Fl-avidin partition coefficient was unusually high despite strong size exclusion.,The slow loading and release of cationic Fl-avidin coupled with the large measured partition coefficient of 23.9 and the small loading diffusion coefficient indicates strong specific adsorption.,protein_adsorption_equilibrium
469,10.1021/ie402148u,Henry_adsorption_constant,5500,The reported dimensionless Henry constant captures very strong protein-polymer adsorption.,The measured Henry's adsorption constant for Fl-avidin is 5500.,protein_adsorption_isotherm_parameters
470,10.1021/ie402148u,Debye_length,"""0.5 nm""",The authors use the short Debye length to argue against Donnan electrostatic attraction as the main mechanism.,Donnan electrostatic attraction is an unlikely explanation because of extensive screening by the background aqueous electrolyte at a Debye length of 0.5 nm.,experiment_solution_conditions
471,10.1021/ie402148u,desorption_time_constant,"""19 days; described in abstract/conclusion as about 20 days""",This long time constant indicates near-irreversible protein uptake.,D/Do = 0.5 and k-1 = 6 × 10^-7 s^-1 giving a characteristic desorption time of 19 days.,protein_adsorption_kinetics
472,10.1021/ie402148u,mesh_size_vs_protein_size,"""Fl-avidin hydrodynamic diameter 7.05 nm; 0.05 wt % EGDMA hydrogel average mesh size 8.3 nm""","Protein size is comparable to the hydrogel mesh size, making size exclusion important alongside adsorption.",Table 2 reports Fl-avidin hydrodynamic diameter of 7.05 nm; Table 1 reports average mesh size of 8.3 nm for 0.05 wt % EGDMA.,hydrogel_protein_size_matching
473,10.1016/j.aca.2008.07.010,middle_preparation_pH_inconsistency,"{""preparation_text_and_some_discussion"": ""5.8"", ""table_and_abstract"": ""6.8""}",The supplied context reports different middle pHprep values for otherwise corresponding hydrogel samples.,"Tables list pHprep 6.8; preparation text says pHprep 4.0, 5.8 and 8.0.",study_design_notes
474,10.1016/j.aca.2008.07.010,kinetic_initial_concentration_conflict,"{""kinetics_method"": ""0.32 mg mL^-1 Hb"", ""kinetics_section_text"": ""4.0 mg mL^-1 Hb""}","Kinetic adsorption records depend on initial Hb concentration, but two values are reported in the supplied context.",Kinetics method states 0.32 mg mL^-1; preceding kinetics text states 4.0 mg mL^-1.,condition_quality_flags
475,10.1016/j.aca.2008.07.010,pHprep_4_imprinted_capacity_conflict,"{""Langmuir_qm_table"": ""18.46 mg g^-1 dry gel"", ""abstract_maximum"": ""12.4 mg protein g^-1 dry gel"", ""conclusion_capacity"": ""16 mg g^-1 dry gel"", ""kinetic_24h_text"": ""about 19 mg Hb g^-1 dry gel""}",Several capacity values for the pHprep 4.0 imprinted hydrogel likely refer to different experiments or fitted versus observed values.,"Abstract, conclusions, kinetics text, and Table 1 give different numerical capacities.",capacity_value_resolution
476,10.1016/j.aca.2008.07.010,qualitative_pore_or_cavity_structure,"""macroporous structures and Hb recognition cavities reported, but no numerical pore size or mesh size supplied""",Mechanistic transport claims are present without corresponding quantitative morphology.,Authors state macroporous structures and cavities make Hb transfer easier.,hydrogel_structure_notes
477,10.1016/j.polymer.2012.07.062,template_removal_salt_condition,"""0.3 m NaCl was suitable; 1.0 m NaCl caused irreversible hydrogel shrinkage""",Template removal conditions directly affected later rebinding and hydrogel integrity.,"Hydrogels treated under those conditions maintained their integrity. Washing with higher salt concentration (1.0 m) lead to shrinkage of the gels, and this was found to be irreversible.",Hydrogel Processing Conditions
478,10.1016/j.polymer.2012.07.062,LCST_modulated_adsorption,"""Binding capacity decreased above PNIPAAm LCST, with lowest binding at 45 °C""","Adsorption depends on hydrogel phase transition, not only protein-polymer affinity.","The binding capacity of both hydrogels decreased as the temperature increased above LCST of PNIPAAm and the lowest binding was observed at highest temperature; i.e., 45 °C.",Stimuli-Responsive Adsorption
479,10.1016/j.polymer.2012.07.062,recognition_signal_transduction,"""Specific lysozyme binding caused concentration-dependent MIP deswelling up to about 1.2 g/L lysozyme""",Protein adsorption is coupled to macroscopic hydrogel volume response.,Increasing lysozyme concentration continuously induced shrinking of the MIP hydrogels up to a protein concentration of about 1.2 g/L; then swelling became constant.,Biointerface Response
480,10.1016/j.polymer.2012.07.062,MIP_to_NIP_langmuir_binding_constant_ratio,5.06,Calculated from reported MIP and NIP Langmuir binding constants to quantify imprinting advantage for lysozyme affinity.,"The binding constants for MIP and NIP hydrogels obtained in this study (3.9 × 10^5 m−1 and 7.7 × 10^4 m−1, respectively).",Derived Comparator Metrics
481,10.1080/00268976.2018.1467056,simulation_geometry,"""core-shell nanoparticle with impenetrable core, penetrable polymer gel layer, and 10 nm transition skin""",The hydrogel is not an experimentally synthesized bulk gel but an idealized nanoparticle coating in a continuum DDFT model.,"The nanoparticle is modelled by a core-shell particle... coated with a thin polymeric surface layer as, e.g. a cross-linked polymer network (hydrogel)... The core is impenetrable to proteins... This distance is set equal to the average cross-linking distance typically found in the hydrogel (10 nm in our simulations).",model_geometry
482,10.1080/00268976.2018.1467056,outer_corona_skin,"""outer layer defined as d = 10 nm transition region between gel and bulk""",The article distinguishes total adsorbed protein in the whole gel from the biologically exposed corona skin.,"Figure 5... compare[s] the overall amount adsorbed in the whole gel to that in the outer layer only, defined here as the d=10 nm transition region ('skin') between the gel and the bulk.",protein_corona_spatial_profiles
483,10.1080/00268976.2018.1467056,co_adsorption_prediction,"""type 2 adsorption in mixture is two orders of magnitude larger than in mono-component type 2 solution""","This is a relative simulated adsorption result with a comparator, but not a conventional adsorption capacity.","When the two types are mixed, the amount of type 2 adsorbed is two orders of magnitude larger than in the mono-component case.",competitive_and_cooperative_adsorption
484,10.1080/00268976.2018.1467056,full_density_profile_importance,"""whole-gel corona composition and outer-skin composition can differ qualitatively""",The paper argues that total adsorbed amount may mask biologically relevant exposed corona composition.,The composition of the protein corona in the gel compared to its outmost layer can differ qualitatively and not only quantitatively.,protein_corona_spatial_profiles
485,10.3390/ma13040943,conjugated_pMPC_amount,"{""p(HEMA)/p(MPC)0.1"": ""18.0 ± 1.2 µmol/cm2 per hydrogel surface"", ""p(HEMA)/p(MPC)0.25"": ""21.8 ± 0.5 µmol/cm2 per hydrogel surface"", ""p(HEMA)/p(MPC)0.5"": ""24.1 ± 1.8 µmol/cm2 per hydrogel surface""}",Surface grafting amount is a hydrogel-specific design variable likely related to antifouling performance.,"The quantities of p(MPC) per hydrogel surface of p(HEMA)/p(MPC)0.5, p(HEMA)/p(MPC)0.25, and p(HEMA)/p(MPC)0.1 were estimated at ~24.0, ~21.8, and ~18.0 μmol/cm2, respectively.",hydrogel_surface_functionalization
486,10.3390/ma13040943,bacterial_adsorption_reduction,"""approximately 10-73% reduction for p(HEMA)/p(MPC)0.5 relative to pristine p(HEMA) over 24 h""",Biointerface antifouling outcome beyond protein adsorption.,These lower absorbance values of the bacterial suspensions correspond to bacterial adsorption values that are reduced by approximately 10-73% of the values of pristine p(HEMA) hydrogels throughout the 24-h incubation period.,biointerface_response
487,10.3390/ma13040943,optical_transmittance,""">94% at 300-700 nm for all hydrogels""",Optical transparency is relevant to contact lens and ophthalmologic hydrogel applications.,All the hydrogels have high transmittance values (> 94%) that exceed the light transmission required by wearable contact lenses (92%).,hydrogel_properties
488,10.3390/gels9010014,small_molecule_release_not_protein_adsorption,"""The measured targets are 3CP, 3CxP, 16-DS, HL, and copper(II)-HL, not protein adsorbates.""",The paper is hydrogel-binding relevant but outside the requested protein-hydrogel adsorption scope.,"The capacity of supramolecular OVA hydrogels to bind and release selected model molecules was investigated by electron paramagnetic resonance (EPR) spin labeling, using four different spin-labeled compounds.",exclusion_notes
489,10.3390/gels9010014,hydrophilic_probe_release,"""~1% spin probe content remained in 30 wt% OVA hydrogels after 1 h in physiological saline.""","Quantitative release information exists, but it is for small molecules rather than protein adsorption.","It was determined that the diffusion kinetics are the same for both spin probes, resulting in ~1% spin probe content in the OVA hydrogels after 1 h.",small_molecule_release
490,10.3390/gels9010014,ova_hydrogel_secondary_structure,"""Aβ/Aα ratio was 3.4 in OVA hydrogel, 0.9 in OVA solution, and 0.6 in solid OVA.""",Mechanistic spectroscopy links thermal gelation to increased beta-sheet structure and facilitated hydrophobic/amphiphilic molecule binding.,"The areas ratio Aβ/Aα, of bands that are attributed to α-helix and β-sheet structures, is significantly higher in the OVA hydrogel (3.4), than in the other two OVA forms (solution 0.9, solid 0.6).",hydrogel_characterization
491,10.1007/s42114-025-01267-4,W,"""molar ratio of water molecules to acrylamide monomer molecules; tested from 2.6 to 20""",Paper-specific formulation variable controlling physical entanglement density and adsorption behavior.,The molar ratio of water molecules to monomer molecules in the precursor solution is defined as W. A larger W means higher water content in the precursor solution and less physical entanglement in the hydrogel.,hydrogel_design_variables
492,10.1007/s42114-025-01267-4,physical_entanglement_adsorption_mechanism,"""Higher physical entanglement decreases polymer chain length, increases polymer density, strengthens hydration-layer repulsion, and reduces transition-layer retention/contact with proteins.""",Mechanistic interpretation central to this anti-adsorption hydrogel design.,The increased polymer density enhances the effectiveness of the hydration layer in repelling proteins... The reduced transition layer thickness decreases the retention time of proteins within this layer and the possibility of collision events.,mechanism_annotations
493,10.1007/s42114-025-01267-4,hydrogel_tube_geometry,"""inner diameter 2 mm; outer diameter 4.4 mm""",Device-format geometry relevant to catheter adsorption tests.,The fully solubilized hydrogel tubes... appeared to be completely transparent with an inner diameter of 2 mm and an outer diameter of 4.4 mm.,device_format_properties
494,10.1007/s42114-025-01267-4,whole_blood_dynamic_test,"""37 °C water bath, 2 h continuous whole blood flow, 5 min PBS rinse""",Application-relevant dynamic blood-contact condition with qualitative anti-thrombus outcome.,"The entire test is performed in a 37 °C water bath environment... After 2 h of continuous flow... Subsequently, PBS was passed into the catheter for 5 min.",biofluid_flow_conditions
495,10.1021/acsbiomaterials.6c00634,domain_coordination_capacity,"{""Protein A"": ""1 bond per domain; maximum 8 bonds per octamer"", ""Protein L"": ""2 bonds per domain; up to 16 bonds per octamer""}",This is the central design variable linked to pore architecture and antibody release.,"Protein A domains were assigned a maximum coordination of 1 bond per domain, while protein L domains were assigned a maximum coordination of 2 bonds per domain.",hydrogel_design_variables
496,10.1021/acsbiomaterials.6c00634,sem_pore_area_0.5pct_alginate,"{""(A)8"": ""median 2.25 um2, IQR 0.94-4.21"", ""(L)8"": ""median 0.80 um2, IQR 0.46-1.96"", ""p_value"": ""3.8e-5""}",Pore architecture explains adsorption and elution differences between hydrogels.,"When comparing pore morphology in the presence of 0.5% alginate, (A)8 produced fewer but substantially larger pores, while (L)8 produced more numerous but smaller pores.",hydrogel_structure
497,10.1021/acsbiomaterials.6c00634,adsorption_protocol,"""Three-step adsorption, wash, and acidic elution protocol; IgG solution passed three times through column using slow centrifugation for nonporous columns or gravity for porous columns.""",Defines the operational condition for binding and recovery records.,"In the first adsorption step, a test solution containing IgG antibodies is passed three times through the column either using slow centrifugation (for nonporous columns) or just due to gravitational forces (for porous columns).",experiment_protocol
498,10.1021/acsbiomaterials.6c00634,simulation_pore_sizes,"{""Gamma_0_nm2_per_ns"": {""(A)8"": ""16 +/- 1 nm"", ""(L)8"": ""17 +/- 2 nm""}, ""Gamma_10000_nm2_per_ns"": {""(A)8"": ""63 +/- 7 nm"", ""(L)8"": ""86.5 +/- 5 nm""}, ""Gamma_1000_nm2_per_ns"": {""(A)8"": ""29 +/- 1 nm"", ""(L)8"": ""33 +/- 2 nm""}}",Simulation results connect domain coordination with nanoscale pore formation but are not direct adsorption outcomes.,The maximum pore size increased monotonically with the nucleation rate Gamma for both protein types.,simulation_structure
499,10.1021/acsbiomaterials.6c00634,storage_stability,"""Column stored for 29 days at 4 C outperformed a freshly prepared column of identical composition.""",Unusual shelf-stability observation relevant to practical affinity matrix performance.,"A column stored for 29 days at 4 C outperformed a freshly prepared column of identical composition, possibly reflecting slow structural equilibration of the hydrogel network during storage.",operational_stability
500,10.1002/bmc.4605,specific_surface_area,"{""N-ICBs_m2_g"": 6.18, ""SpA-ICBs_m2_g"": 9.91}",Hydrogel surface area differs between imprinted and nonimprinted beads and may affect adsorption capacity.,"The specific surface area values of SpA-ICBs and N-ICBs cryogels were 9.91 and 6.18 m2/g, respectively.",hydrogel_characterization
501,10.1002/bmc.4605,equilibrium_swelling_and_macropore_ratio,"{""N_ICBs_macropore_pct"": 74, ""N_ICBs_swelling_pct"": 760, ""SpA_ICBs_macropore_pct"": 70, ""SpA_ICBs_swelling_pct"": 570, ""polyHEMA_macropore_pct"": 73, ""polyHEMA_swelling_pct"": 905}",Swelling and macropore ratio are key cryogel properties but not adsorption outcomes.,"The equilibrium swelling rates of poly(HEMA), SpA-ICBs and N-ICBs prepared in this study were 905, 570 and 760%, respectively. The macropore ratios were 73, 70 and 74%, respectively.",hydrogel_characterization
502,10.1002/bmc.4605,MATrp_content,"{""N_ICBs_umol_g_polymer"": 71.5, ""SpA_ICBs_umol_g_polymer"": 82.5}",Functional monomer incorporation level may be useful for structure-property modeling.,"The MATrp amounts of SpA-ICBs and N-ICBs were 82.5 and 71.5 μmoL/g polymer, respectively.",hydrogel_composition
503,10.1002/bmc.4605,cryogel_pore_size,"""large pores reach 50 um""",Macropore size affects protein and whole-cell transport through cryogel beads.,The size of the large pores reaches 50 μm.,hydrogel_characterization
504,10.1002/bmc.4605,pre_complexation_recipe,"""MATrp 10 umol and SpA 1 umol mixed in 2 mL 10 mM pH 7 phosphate buffer for 2 h before HEMA addition""",Template:functional monomer ratio is central to protein imprinting design.,MATrp (10 μmol) and SpA (1 μmol) were mixed in a 10 mM pH 7 phosphate buffer (2 mL) for 2 h with magnetic stirring.,imprinting_recipe
505,10.1002/bmc.4605,chromatographic_other_bacterial_proteins,"{""N_plate"": 3.54, ""k_prime"": 2.33, ""tR_min"": 3}",Comparator chromatographic peak metrics for mixture separation.,"Table 3: Other bacterial proteins tR 3 minute, N 3.54, k' 2.33.",chromatography_metrics
506,10.1016/j.jchromb.2021.122530,ligand_density,"{""PAAm-Alg-AGE-P-Tyr"": ""52.72 umol P-Tyr/g cryogel"", ""PAAm-Alg-ECH-P-Tyr"": ""1070.00 umol P-Tyr/g cryogel""}",Large ligand-density difference is central to interpreting dynamic IgG capacity.,The characterization section reports about 20-fold higher P-Tyr density for ECH-activated cryogel.,hydrogel_characterization
507,10.1016/j.jchromb.2021.122530,swelling_and_porosity,"{""PAAm-Alg-AGE-P-Tyr_porosity"": ""82.7%"", ""PAAm-Alg-AGE-P-Tyr_swelling"": ""14.29 +/- 0.06 g H2O/g dry cryogel"", ""PAAm-Alg-ECH-P-Tyr_porosity"": ""88.5%"", ""PAAm-Alg-ECH-P-Tyr_swelling"": ""27.79 +/- 7.7 g H2O/g dry cryogel"", ""pore_size"": ""25-100 um""}",Hydrogel physical properties may affect convective chromatography and adsorption.,"The characterization section reports swelling, porosity, and interconnected pore-size values for both cryogels.",hydrogel_properties
508,10.1016/j.jchromb.2021.122530,reusability,"""adsorption-desorption cycles repeated more than twenty times without remarkable reduction in protein adsorption capacity""",Useful for adsorbent stability and regeneration labels.,The IgG purification section reports repeated serum adsorption-desorption cycling with stable capacity.,reusability
509,10.1016/j.jchromb.2021.122530,desorption_agent,"""0.5 mol/L NaCl in adsorption buffer""",Defines elution and adsorption reversibility for chromatographic records.,Chromatographic procedures used adsorption buffer containing NaCl for elution.,experiment_conditions
510,10.1016/j.jchromb.2021.122530,fab_metric_scope,"""Table 3 Fab mass and purity include Fab fragments and uncleaved IgG""",Prevents misinterpreting Table 3 as pure Fab-only quantification.,The Table 3 footnote defines Fab mass as Fab fragment plus uncleaved IgG.,fragment_separation_quality
511,10.1016/j.jchromb.2021.122530,negative_fab_condition,"""NaP buffer pH 6.0 did not separate Fab from Fc; both fragments adsorbed""",Important qualitative negative selectivity condition.,The fragment separation section reports no selectivity under sodium phosphate pH 6.0.,qualitative_selectivity
512,10.1016/j.jchromb.2021.122530,isotherm_unit_inconsistency,"""Conclusion states maximum capacity as mg/mL, while abstract, Table 2, and isotherm section report mg/g.""",Avoids propagating a likely conclusion-unit error.,The main isotherm data list Qm as 91.75 mg IgG/g; conclusion wording differs.,extraction_cautions
513,10.1016/j.jchromb.2021.122530,langmuir_freundlich_interpretation,"{""interpretation"": ""negative cooperation and multipoint occupancy/heterogeneity claimed"", ""m"": 1294.46, ""n"": ""0.77 +/- 0.19""}",Mechanistic interpretation goes beyond simple capacity reporting.,Authors interpret n below 1 and large m as evidence for negative cooperation and multipoint occupancy.,mechanism_annotations
514,10.1080/09205063.2019.1627652,equilibrium_swelling_degree,"{""unit"": ""g H2O/g"", ""value"": 8.52}",Hydrogel swelling property relevant to adsorption but not tied to a single adsorption record.,"Equilibrium swelling degree, macroporosity and specific surface area of P(HEMA) cryogels were found to be 8.52 g H2O/g, 74.6% and 25 m2/g on average, respectively.",hydrogel_properties
515,10.1080/09205063.2019.1627652,macroporosity,"{""unit"": ""%"", ""value"": 74.6}",Macroporosity supports direct processing of viscous blood/plasma and mass transfer.,"Equilibrium swelling degree, macroporosity and specific surface area of P(HEMA) cryogels were found to be 8.52 g H2O/g, 74.6% and 25 m2/g on average, respectively.",hydrogel_properties
516,10.1080/09205063.2019.1627652,specific_surface_area,"{""unit"": ""m2/g"", ""value"": 25}",Surface area is a useful adsorbent descriptor not explicitly present in the required scalar fields.,"Equilibrium swelling degree, macroporosity and specific surface area of P(HEMA) cryogels were found to be 8.52 g H2O/g, 74.6% and 25 m2/g on average, respectively.",hydrogel_properties
