Repository: sunyrain/PHA

# PHA Protein-Hydrogel Adsorption Dataset

Generated: 2026-07-05T11:36:45

## Scope

This curated package organizes literature-derived protein-hydrogel adsorption, binding, immobilization, antifouling, and related biointerface records extracted from the local PHA corpus.

The primary unit is one record:

`paper + hydrogel/sample + protein/mixture + experimental condition + measured outcome`

## Contents

- `data/sources.csv`: article-level metadata, extraction status, and curation decision.
- `data/records_flat.csv`: flattened record-level table with provenance, hydrogel, protein, condition, outcome, mechanism, and quality fields.

File: data/curated/pha_scientific_dataset_20260705/data/materials.csv (part 6 of 67)
id,doi,name,role,context,pubchem_query,needs_manual_normalization,enrichment_json
499,10.1007/s11274-023-03697-y,sodium bicarbonate,extraction solution,84 g yeast dissolved in 300 mL of 0.10 M sodium bicarbonate solution.,sodium bicarbonate,0,"{""CID"": 516892, ""ConnectivitySMILES"": ""C(=O)(O)[O-].[Na+]"", ""IUPACName"": ""sodium hydrogen carbonate"", ""InChIKey"": ""UIIMBOGNXHQVGW-UHFFFAOYSA-M"", ""MolecularFormula"": ""CHNaO3"", ""MolecularWeight"": ""84.007"", ""SMILES"": ""C(=O)(O)[O-].[Na+]""}"
500,10.1007/s11274-023-03697-y,sodium acetate buffer,activity assay buffer,0.2 M sodium acetate buffer pH 5.0 used to measure Inv activity.,sodium acetate,0,"{""CID"": 517045, ""ConnectivitySMILES"": ""CC(=O)[O-].[Na+]"", ""IUPACName"": ""sodium acetate"", ""InChIKey"": ""VMHLLURERBWHNL-UHFFFAOYSA-M"", ""MolecularFormula"": ""C2H3NaO2"", ""MolecularWeight"": ""82.03"", ""SMILES"": ""CC(=O)[O-].[Na+]""}"
501,10.1007/s11274-023-03697-y,phosphate buffer,elution agent,Phosphate buffer (0.05 M pH 9.0) was used as an elution agent.,phosphate buffer,1,null
502,10.1007/s11274-023-03697-y,"3,5-dinitrosalicylic acid",DNS activity assay reagent,Inv activity was determined spectrophotometrically using the DNS method.,"3,5-dinitrosalicylic acid",0,"{""CID"": 11873, ""ConnectivitySMILES"": ""C1=C(C=C(C(=C1C(=O)O)O)[N+](=O)[O-])[N+](=O)[O-]"", ""IUPACName"": ""2-hydroxy-3,5-dinitrobenzoic acid"", ""InChIKey"": ""LWFUFLREGJMOIZ-UHFFFAOYSA-N"", ""MolecularFormula"": ""C7H4N2O7"", ""MolecularWeight"": ""228.12"", ""SMILES"": ""C1=C(C=C(C(=C1C(=O)O)O)[N+](=O)[O-])[N+](=O)[O-]""}"
503,10.1007/s11274-023-03697-y,sucrose,invertase substrate,0.5 M sucrose was used in the invertase activity assay.,sucrose,0,"{""CID"": 5988, ""ConnectivitySMILES"": ""C(C1C(C(C(C(O1)OC2(C(C(C(O2)CO)O)O)CO)O)O)O)O"", ""IUPACName"": ""(2R,3R,4S,5S,6R)-2-[(2S,3S,4S,5R)-3,4-dihydroxy-2,5-bis(hydroxymethyl)oxolan-2-yl]oxy-6-(hydroxymethyl)oxane-3,4,5-triol"", ""InChIKey"": ""CZMRCDWAGMRECN-UGDNZRGBSA-N"", ""MolecularFormula"": ""C12H22O11"", ""MolecularWeight"": ""342.30"", ""SMILES"": ""C([C@@H]1[C@H]([C@@H]([C@H]([C@H](O1)O[C@]2([C@H]([C@@H]([C@H](O2)CO)O)O)CO)O)O)O)O""}"
504,10.1007/s11274-023-03697-y,Na/K tartrate,DNS reagent component,30 g Na/K Tartrate was added during DNS reagent preparation.,potassium sodium tartrate,1,"{""CID"": 9357, ""ConnectivitySMILES"": ""C(C(C(=O)[O-])O)(C(=O)[O-])O.[Na+].[K+]"", ""IUPACName"": ""potassium;sodium;(2R,3R)-2,3-dihydroxybutanedioate"", ""InChIKey"": ""LJCNRYVRMXRIQR-OLXYHTOASA-L"", ""MolecularFormula"": ""C4H4KNaO6"", ""MolecularWeight"": ""210.16"", ""SMILES"": ""[C@@H]([C@H](C(=O)[O-])O)(C(=O)[O-])O.[Na+].[K+]""}"
505,10.1007/s12010-014-1454-5,poly(hydroxyethyl methacrylate),hydrogel backbone,PHEMA cryogel discs used as the support matrix.,poly(hydroxyethyl methacrylate),0,null
506,10.1007/s12010-014-1454-5,2-hydroxyethyl methacrylate,monomer,2.6 ml HEMA used to prepare PHEMA cryogel.,2-hydroxyethyl methacrylate,0,"{""CID"": 13360, ""ConnectivitySMILES"": ""CC(=C)C(=O)OCCO"", ""IUPACName"": ""2-hydroxyethyl 2-methylprop-2-enoate"", ""InChIKey"": ""WOBHKFSMXKNTIM-UHFFFAOYSA-N"", ""MolecularFormula"": ""C6H10O3"", ""MolecularWeight"": ""130.14"", ""SMILES"": ""CC(=C)C(=O)OCCO""}"
507,10.1007/s12010-014-1454-5,"N,N'-methylene-bis(acrylamide)",crosslinker,0.566 g MBAAm used in cryogel preparation.,"N,N'-methylenebisacrylamide",0,"{""CID"": 8041, ""ConnectivitySMILES"": ""C=CC(=O)NCNC(=O)C=C"", ""IUPACName"": ""N-[(prop-2-enoylamino)methyl]prop-2-enamide"", ""InChIKey"": ""ZIUHHBKFKCYYJD-UHFFFAOYSA-N"", ""MolecularFormula"": ""C7H10N2O2"", ""MolecularWeight"": ""154.17"", ""SMILES"": ""C=CC(=O)NCNC(=O)C=C""}"
508,10.1007/s12010-014-1454-5,Cibacron blue F3GA,reactive dye affinity ligand,Covalently immobilized on PHEMA cryogel discs; 23 umol/g immobilized dye density.,Cibacron Blue F3GA,1,"{""CID"": 656725, ""ConnectivitySMILES"": ""C1=CC=C2C(=C1)C(=O)C3=C(C2=O)C(=C(C=C3NC4=CC(=C(C=C4)NC5=NC(=NC(=N5)NC6=CC(=CC=C6)S(=O)(=O)O)Cl)S(=O)(=O)O)S(=O)(=O)O)N"", ""IUPACName"": ""1-amino-4-[4-[[4-chloro-6-(3-sulfoanilino)-1,3,5-triazin-2-yl]amino]-3-sulfoanilino]-9,10-dioxoanthracene-2-sulfonic acid"", ""InChIKey"": ""JQYMGXZJTCOARG-UHFFFAOYSA-N"", ""MolecularFormula"": ""C29H20ClN7O11S3"", ""MolecularWeight"": ""774.2"", ""SMILES"": ""C1=CC=C2C(=C1)C(=O)C3=C(C2=O)C(=C(C=C3NC4=CC(=C(C=C4)NC5=NC(=NC(=N5)NC6=CC(=CC=C6)S(=O)(=O)O)Cl)S(=O)(=O)O)S(=O)(=O)O)N""}"
509,10.1007/s12010-014-1454-5,Alkali blue 6B,reactive dye affinity ligand,Covalently immobilized on PHEMA cryogel discs; 52 umol/g immobilized dye density.,Alkali Blue 6B,1,"{""CID"": 3084034, ""ConnectivitySMILES"": ""CC1=C(C=CC(=C1)C(C2=CC=C(C=C2)NC3=CC=CC=C3)(C4=CC=C(C=C4)NC5=CC=C(C=C5)S(=O)(=O)[O-])O)N.[Na+]"", ""IUPACName"": ""sodium 4-[4-[(4-amino-3-methylphenyl)-(4-anilinophenyl)-hydroxymethyl]anilino]benzenesulfonate"", ""InChIKey"": ""OWKORNNCILLSEK-UHFFFAOYSA-M"", ""MolecularFormula"": ""C32H28N3NaO4S"", ""MolecularWeight"": ""573.6"", ""SMILES"": ""CC1=C(C=CC(=C1)C(C2=CC=C(C=C2)NC3=CC=CC=C3)(C4=CC=C(C=C4)NC5=CC=C(C=C5)S(=O)(=O)[O-])O)N.[Na+]""}"
510,10.1007/s12010-014-1454-5,ammonium persulfate,initiator,APS was added as initiator for cryopolymerisation.,ammonium persulfate,0,"{""CID"": 62648, ""ConnectivitySMILES"": ""[NH4+].[NH4+].[O-]S(=O)(=O)OOS(=O)(=O)[O-]"", ""IUPACName"": ""diazanium;sulfonatooxy sulfate"", ""InChIKey"": ""ROOXNKNUYICQNP-UHFFFAOYSA-N"", ""MolecularFormula"": ""H8N2O8S2"", ""MolecularWeight"": ""228.21"", ""SMILES"": ""[NH4+].[NH4+].[O-]S(=O)(=O)OOS(=O)(=O)[O-]""}"
511,10.1007/s12010-014-1454-5,"N,N,N',N'-tetramethylene diamine",catalyst,TEMED was added as catalyzer for cryopolymerisation.,"N,N,N',N'-tetramethylethylenediamine",1,"{""CID"": 8037, ""ConnectivitySMILES"": ""CN(C)CCN(C)C"", ""IUPACName"": ""N,N,N',N'-tetramethylethane-1,2-diamine"", ""InChIKey"": ""KWYHDKDOAIKMQN-UHFFFAOYSA-N"", ""MolecularFormula"": ""C6H16N2"", ""MolecularWeight"": ""116.20"", ""SMILES"": ""CN(C)CCN(C)C""}"
512,10.1007/s12010-014-1454-5,sodium chloride,ionic strength modifier and dye immobilization reagent,NaCl concentration 0-0.1 M scanned in adsorption; 1.5 g NaCl added during dye immobilization.,sodium chloride,0,"{""CID"": 5234, ""ConnectivitySMILES"": ""[Na+].[Cl-]"", ""IUPACName"": ""sodium chloride"", ""InChIKey"": ""FAPWRFPIFSIZLT-UHFFFAOYSA-M"", ""MolecularFormula"": ""ClNa"", ""MolecularWeight"": ""58.44"", ""SMILES"": ""[Na+].[Cl-]""}"
513,10.1007/s12010-014-1454-5,sodium carbonate,dye immobilization reagent,0.15 g Na2CO3 added during dye immobilization.,sodium carbonate,0,"{""CID"": 10340, ""ConnectivitySMILES"": ""C(=O)([O-])[O-].[Na+].[Na+]"", ""IUPACName"": ""disodium;carbonate"", ""InChIKey"": ""CDBYLPFSWZWCQE-UHFFFAOYSA-L"", ""MolecularFormula"": ""CNa2O3"", ""MolecularWeight"": ""105.988"", ""SMILES"": ""C(=O)([O-])[O-].[Na+].[Na+]""}"
514,10.1007/s12010-014-1454-5,potassium thiocyanate,desorption agent,1 M KSCN used for lysozyme desorption.,potassium thiocyanate,0,"{""CID"": 516872, ""ConnectivitySMILES"": ""C(#N)[S-].[K+]"", ""IUPACName"": ""potassium thiocyanate"", ""InChIKey"": ""ZNNZYHKDIALBAK-UHFFFAOYSA-M"", ""MolecularFormula"": ""CKNS"", ""MolecularWeight"": ""97.18"", ""SMILES"": ""C(#N)[S-].[K+]""}"
515,10.1007/s12010-014-1454-5,sodium azide,storage solution,PHEMA cryogel discs stored in sodium azide solution at 4 C.,sodium azide,0,"{""CID"": 33557, ""ConnectivitySMILES"": ""[N-]=[N+]=[N-].[Na+]"", ""IUPACName"": ""sodium azide"", ""InChIKey"": ""PXIPVTKHYLBLMZ-UHFFFAOYSA-N"", ""MolecularFormula"": ""N3Na"", ""MolecularWeight"": ""65.010"", ""SMILES"": ""[N-]=[N+]=[N-].[Na+]""}"
516,10.1038/s41467-025-58338-9,cellulose,polymer backbone,Cellulose with polymerization degree 610 was used to synthesize the hydrogels.,cellulose,0,null
517,10.1038/s41467-025-58338-9,beta-cyclodextrin,dopant; pollutant affinity group,CD was doped onto cellulose to capture POPs and facilitate degradation.,beta-cyclodextrin,0,"{""CID"": 444041, ""ConnectivitySMILES"": ""C(C1C2C(C(C(O1)OC3C(OC(C(C3O)O)OC4C(OC(C(C4O)O)OC5C(OC(C(C5O)O)OC6C(OC(C(C6O)O)OC7C(OC(C(C7O)O)OC8C(OC(O2)C(C8O)O)CO)CO)CO)CO)CO)CO)O)O)O"", ""IUPACName"": ""(1S,3R,5R,6S,8R,10R,11S,13R,15R,16S,18R,20R,21S,23R,25R,26S,28R,30R,31S,33R,35R,36R,37R,38R,39R,40R,41R,42R,43R,44R,45R,46R,47R,48R,49R)-5,10,15,20,25,30,35-heptakis(hydroxymethyl)-2,4,7,9,12,14,17,19,22,24,27,29,32,34-tetradecaoxaoctacyclo[31.2.2.23,6.28,11.213,16.218,21.223,26.228,31]nonatetracontane-36,37,38,39,40,41,42,43,44,45,46,47,48,49-tetradecol"", ""InChIKey"": ""WHGYBXFWUBPSRW-FOUAGVGXSA-N"", ""MolecularFormula"": ""C42H70O35"", ""MolecularWeight"": ""1135.0"", ""SMILES"": ""C([C@@H]1[C@@H]2[C@@H]([C@H]([C@H](O1)O[C@@H]3[C@H](O[C@@H]([C@@H]([C@H]3O)O)O[C@@H]4[C@H](O[C@@H]([C@@H]([C@H]4O)O)O[C@@H]5[C@H](O[C@@H]([C@@H]([C@H]5O)O)O[C@@H]6[C@H](O[C@@H]([C@@H]([C@H]6O)O)O[C@@H]7[C@H](O[C@@H]([C@@H]([C@H]7O)O)O[C@@H]8[C@H](O[C@H](O2)[C@@H]([C@H]8O)O)CO)CO)CO)CO)CO)CO)O)O)O""}"
518,10.1038/s41467-025-58338-9,"1,4-butanediol diglycidyl ether",crosslinker,BDE was added to cellulose solution for hydrogel formation.,"1,4-butanediol diglycidyl ether",0,"{""CID"": 17046, ""ConnectivitySMILES"": ""C1C(O1)COCCCCOCC2CO2"", ""IUPACName"": ""2-[4-(oxiran-2-ylmethoxy)butoxymethyl]oxirane"", ""InChIKey"": ""SHKUUQIDMUMQQK-UHFFFAOYSA-N"", ""MolecularFormula"": ""C10H18O4"", ""MolecularWeight"": ""202.25"", ""SMILES"": ""C1C(O1)COCCCCOCC2CO2""}"
519,10.1038/s41467-025-58338-9,montmorillonite,filler; nanosheet reinforcement; Al coordination source,MMT nanosheets were doped into Cellulose-CD hydrogels to increase mechanical strength.,montmorillonite,1,"{""CID"": 71586775, ""ConnectivitySMILES"": ""O.[O-2].[O-2].[O-2].O=[Si]=O.O=[Si]=O.O=[Si]=O.O=[Si]=O.[Al+3].[Al+3]"", ""IUPACName"": ""dialuminum;tetrakis(dioxosilane);tris(oxygen(2-));hydrate"", ""InChIKey"": ""GUJOJGAPFQRJSV-UHFFFAOYSA-N"", ""MolecularFormula"": ""Al2H2O12Si4"", ""MolecularWeight"": ""360.31"", ""SMILES"": ""O.[O-2].[O-2].[O-2].O=[Si]=O.O=[Si]=O.O=[Si]=O.O=[Si]=O.[Al+3].[Al+3]""}"
520,10.1038/s41467-025-58338-9,KH2PO4,buffer salt,"Laccase assembly used phosphate buffer solution (KH2PO4, pH 5.0).",potassium dihydrogen phosphate,0,"{""CID"": 516951, ""ConnectivitySMILES"": ""OP(=O)(O)[O-].[K+]"", ""IUPACName"": ""potassium dihydrogen phosphate"", ""InChIKey"": ""GNSKLFRGEWLPPA-UHFFFAOYSA-M"", ""MolecularFormula"": ""H2KO4P"", ""MolecularWeight"": ""136.086"", ""SMILES"": ""OP(=O)(O)[O-].[K+]""}"
521,10.1038/s41467-025-58338-9,KD2PO4,deuterated buffer salt for isotope test,KD2PO4 was used instead of KH2PO4 for H/D isotope replacement experiments.,potassium dideuterium phosphate,1,"{""CID"": 23673711, ""ConnectivitySMILES"": ""OP(=O)(O)[O-].[K+]"", ""IUPACName"": ""potassium dideuterio phosphate"", ""InChIKey"": ""GNSKLFRGEWLPPA-ZSJDYOACSA-M"", ""MolecularFormula"": ""H2KO4P"", ""MolecularWeight"": ""138.098"", ""SMILES"": ""[2H]OP(=O)([O-])O[2H].[K+]""}"
522,10.1038/s41467-025-58338-9,D2O,isotope tracer solvent,CAHB peaks disappeared after H2O was replaced with D2O.,deuterium oxide,0,"{""CID"": 24602, ""ConnectivitySMILES"": ""O"", ""IUPACName"": ""deuterated water"", ""InChIKey"": ""XLYOFNOQVPJJNP-ZSJDYOACSA-N"", ""MolecularFormula"": ""H2O"", ""MolecularWeight"": ""20.028"", ""SMILES"": ""[2H]O[2H]""}"
523,10.1038/s41467-025-58338-9,ABTS,enzyme substrate/activity assay reagent,Laccase enzymatic activity was assayed using ABTS at 420 nm; oxidation kinetics used ABTS.,"2,2'-azino-bis(3-ethylbenzothiazoline-6-sulfonic acid)",0,"{""CID"": 5464076, ""ConnectivitySMILES"": ""CCN1C2=C(C=C(C=C2)S(=O)(=O)O)SC1=NN=C3N(C4=C(S3)C=C(C=C4)S(=O)(=O)O)CC"", ""IUPACName"": ""(2E)-3-ethyl-2-[(Z)-(3-ethyl-6-sulfo-1,3-benzothiazol-2-ylidene)hydrazinylidene]-1,3-benzothiazole-6-sulfonic acid"", ""InChIKey"": ""ZTOJFFHGPLIVKC-YAFCTCPESA-N"", ""MolecularFormula"": ""C18H18N4O6S4"", ""MolecularWeight"": ""514.6"", ""SMILES"": ""CCN\\1C2=C(C=C(C=C2)S(=O)(=O)O)S/C1=N/N=C\\3/N(C4=C(S3)C=C(C=C4)S(=O)(=O)O)CC""}"
524,10.3390/polym11040622,sodium alginate,functional monomer; alginate precursor,Used with BSA and CaCl2 to prepare BSA-imprinted calcium alginate hydrogel membrane; NaAlg concentration optimized and 2.5 wt.% selected.,sodium alginate,0,null
525,10.3390/polym11040622,calcium chloride,crosslinker,2.5 wt.% CaCl2 solution used to crosslink NaAlg membranes for 5 h; 1.0 wt.% CaCl2 used for storage.,calcium chloride,0,"{""CID"": 5284359, ""ConnectivitySMILES"": ""[Cl-].[Cl-].[Ca+2]"", ""IUPACName"": ""calcium dichloride"", ""InChIKey"": ""UXVMQQNJUSDDNG-UHFFFAOYSA-L"", ""MolecularFormula"": ""CaCl2"", ""MolecularWeight"": ""110.98"", ""SMILES"": ""[Cl-].[Cl-].[Ca+2]""}"
526,10.3390/polym11040622,calcium ion,metal ion bridge,Ca2+ crosslinks alginate to form calcium alginate hydrogel.,calcium ion,0,"{""CID"": 271, ""ConnectivitySMILES"": ""[Ca+2]"", ""IUPACName"": ""calcium(2+)"", ""InChIKey"": ""BHPQYMZQTOCNFJ-UHFFFAOYSA-N"", ""MolecularFormula"": ""Ca+2"", ""MolecularWeight"": ""40.08"", ""SMILES"": ""[Ca+2]""}"
527,10.3390/polym11040622,Tris-HCl,elution buffer,"Used to remove BSA template from CaAlg hydrogel membrane; pH values 7.2, 7.4, 7.7, 8.4, and 8.7 scanned.",tris hydrochloride,0,"{""CID"": 93573, ""ConnectivitySMILES"": ""C(C(CO)(CO)N)O.Cl"", ""IUPACName"": ""2-amino-2-(hydroxymethyl)propane-1,3-diol;hydrochloride"", ""InChIKey"": ""QKNYBSVHEMOAJP-UHFFFAOYSA-N"", ""MolecularFormula"": ""C4H12ClNO3"", ""MolecularWeight"": ""157.59"", ""SMILES"": ""C(C(CO)(CO)N)O.Cl""}"
528,10.3390/polym11040622,tris(hydroxymethyl)aminomethane,buffer component,Tris reagent used for Tris-HCl buffer solution.,tris(hydroxymethyl)aminomethane,0,"{""CID"": 6503, ""ConnectivitySMILES"": ""C(C(CO)(CO)N)O"", ""IUPACName"": ""2-amino-2-(hydroxymethyl)propane-1,3-diol"", ""InChIKey"": ""LENZDBCJOHFCAS-UHFFFAOYSA-N"", ""MolecularFormula"": ""C4H11NO3"", ""MolecularWeight"": ""121.14"", ""SMILES"": ""C(C(CO)(CO)N)O""}"
529,10.3390/polym11040622,hydrochloric acid,pH adjustment reagent,Used with sodium hydroxide to adjust pH of BSA aqueous solution or water.,hydrochloric acid,0,"{""CID"": 313, ""ConnectivitySMILES"": ""Cl"", ""IUPACName"": ""chlorane"", ""InChIKey"": ""VEXZGXHMUGYJMC-UHFFFAOYSA-N"", ""MolecularFormula"": ""ClH"", ""MolecularWeight"": ""36.46"", ""SMILES"": ""Cl""}"
530,10.3390/polym11040622,sodium hydroxide,pH adjustment reagent,Used with hydrochloric acid to adjust pH of BSA aqueous solution or water.,sodium hydroxide,0,"{""CID"": 14798, ""ConnectivitySMILES"": ""[OH-].[Na+]"", ""IUPACName"": ""sodium hydroxide"", ""InChIKey"": ""HEMHJVSKTPXQMS-UHFFFAOYSA-M"", ""MolecularFormula"": ""HNaO"", ""MolecularWeight"": ""39.997"", ""SMILES"": ""[OH-].[Na+]""}"
531,10.3390/polym11040622,sodium chloride,swelling test salt,0.9 wt.% NaCl solution used for swelling-property tests.,sodium chloride,0,"{""CID"": 5234, ""ConnectivitySMILES"": ""[Na+].[Cl-]"", ""IUPACName"": ""sodium chloride"", ""InChIKey"": ""FAPWRFPIFSIZLT-UHFFFAOYSA-M"", ""MolecularFormula"": ""ClNa"", ""MolecularWeight"": ""58.44"", ""SMILES"": ""[Na+].[Cl-]""}"
532,10.3390/polym11040622,potassium chloride,electrochemical supporting electrolyte,0.4 mol/L KCl used in cyclic voltammetry buffer.,potassium chloride,0,"{""CID"": 4873, ""ConnectivitySMILES"": ""[Cl-].[K+]"", ""IUPACName"": ""potassium chloride"", ""InChIKey"": ""WCUXLLCKKVVCTQ-UHFFFAOYSA-M"", ""MolecularFormula"": ""ClK"", ""MolecularWeight"": ""74.55"", ""SMILES"": ""[Cl-].[K+]""}"
533,10.3390/polym11040622,potassium ferricyanide,redox probe,[Fe(CN)6]3-/[Fe(CN)6]4- used as electrochemical redox probe for BSA-imprinted sensor.,potassium ferricyanide,0,"{""CID"": 26250, ""ConnectivitySMILES"": ""[C-]#N.[C-]#N.[C-]#N.[C-]#N.[C-]#N.[C-]#N.[K+].[K+].[K+].[Fe+3]"", ""IUPACName"": ""tripotassium;iron(3+);hexacyanide"", ""InChIKey"": ""BYGOPQKDHGXNCD-UHFFFAOYSA-N"", ""MolecularFormula"": ""C6FeK3N6"", ""MolecularWeight"": ""329.24"", ""SMILES"": ""[C-]#N.[C-]#N.[C-]#N.[C-]#N.[C-]#N.[C-]#N.[K+].[K+].[K+].[Fe+3]""}"
534,10.3390/polym11040622,potassium ferrocyanide trihydrate,redox probe,[Fe(CN)6]3-/[Fe(CN)6]4- used as electrochemical redox probe for BSA-imprinted sensor.,potassium ferrocyanide trihydrate,0,"{""CID"": 161067, ""ConnectivitySMILES"": ""[C-]#N.[C-]#N.[C-]#N.[C-]#N.[C-]#N.[C-]#N.O.O.O.[K+].[K+].[K+].[K+].[Fe+2]"", ""IUPACName"": ""tetrapotassium;iron(2+);hexacyanide;trihydrate"", ""InChIKey"": ""UTYXJYFJPBYDKY-UHFFFAOYSA-N"", ""MolecularFormula"": ""C6H6FeK4N6O3"", ""MolecularWeight"": ""422.39"", ""SMILES"": ""[C-]#N.[C-]#N.[C-]#N.[C-]#N.[C-]#N.[C-]#N.O.O.O.[K+].[K+].[K+].[K+].[Fe+2]""}"
535,10.3390/polym11040622,fluorescein isothiocyanate,fluorescent label,FITC-labeled BSA used to observe elution by fluorescence microscopy.,fluorescein isothiocyanate,0,null
536,10.3390/polym11040622,pure carbon electrode,electrode substrate,BSA/NaAlg solution coated on pure carbon electrode to prepare MIP electrochemical sensor.,carbon,1,"{""CID"": 5462310, ""ConnectivitySMILES"": ""[C]"", ""IUPACName"": ""methane"", ""InChIKey"": ""OKTJSMMVPCPJKN-UHFFFAOYSA-N"", ""MolecularFormula"": ""C"", ""MolecularWeight"": ""12.011"", ""SMILES"": ""[C]""}"
537,10.1080/01496395.2012.662258,2-hydroxyethyl methacrylate,monomer,HEMA and MAH were polymerized to produce PHEMAH cryogel.,2-hydroxyethyl methacrylate,0,"{""CID"": 13360, ""ConnectivitySMILES"": ""CC(=C)C(=O)OCCO"", ""IUPACName"": ""2-hydroxyethyl 2-methylprop-2-enoate"", ""InChIKey"": ""WOBHKFSMXKNTIM-UHFFFAOYSA-N"", ""MolecularFormula"": ""C6H10O3"", ""MolecularWeight"": ""130.14"", ""SMILES"": ""CC(=C)C(=O)OCCO""}"
538,10.1080/01496395.2012.662258,HEMA,monomer abbreviation,Hydroxyethyl methacrylate was used in PHEMA and PHEMAH cryogel preparation.,hydroxyethyl methacrylate,1,"{""CID"": 13360, ""ConnectivitySMILES"": ""CC(=C)C(=O)OCCO"", ""IUPACName"": ""2-hydroxyethyl 2-methylprop-2-enoate"", ""InChIKey"": ""WOBHKFSMXKNTIM-UHFFFAOYSA-N"", ""MolecularFormula"": ""C6H10O3"", ""MolecularWeight"": ""130.14"", ""SMILES"": ""CC(=C)C(=O)OCCO""}"
539,10.1080/01496395.2012.662258,N-methacryloyl-(L)-histidine methylester,affinity comonomer ligand,MAH was chosen as the pseudospecific ligand and/or comonomer for IgG purification.,N-methacryloyl-L-histidine methyl ester,1,"{""CID"": 86021246, ""ConnectivitySMILES"": ""CC(=C)C(=O)NC(CC1=CN=CN1)C(=O)OC"", ""IUPACName"": ""methyl 3-(1H-imidazol-5-yl)-2-(2-methylprop-2-enoylamino)propanoate"", ""InChIKey"": ""LTELWGJDCBOKRL-UHFFFAOYSA-N"", ""MolecularFormula"": ""C11H15N3O3"", ""MolecularWeight"": ""237.25"", ""SMILES"": ""CC(=C)C(=O)NC(CC1=CN=CN1)C(=O)OC""}"
540,10.1080/01496395.2012.662258,MAH,affinity comonomer ligand abbreviation,PHEMAH cryogel containing 113.7 µmol MAH/g was used in purification of IgG from human plasma.,N-methacryloyl-L-histidine methyl ester,1,"{""CID"": 86021246, ""ConnectivitySMILES"": ""CC(=C)C(=O)NC(CC1=CN=CN1)C(=O)OC"", ""IUPACName"": ""methyl 3-(1H-imidazol-5-yl)-2-(2-methylprop-2-enoylamino)propanoate"", ""InChIKey"": ""LTELWGJDCBOKRL-UHFFFAOYSA-N"", ""MolecularFormula"": ""C11H15N3O3"", ""MolecularWeight"": ""237.25"", ""SMILES"": ""CC(=C)C(=O)NC(CC1=CN=CN1)C(=O)OC""}"
541,10.1080/01496395.2012.662258,"N,N'-methylene-bisacrylamide",crosslinker,Water and MBAAm were included in the polymerization recipe as pore-former and cross-linker.,"N,N'-methylenebisacrylamide",0,"{""CID"": 8041, ""ConnectivitySMILES"": ""C=CC(=O)NCNC(=O)C=C"", ""IUPACName"": ""N-[(prop-2-enoylamino)methyl]prop-2-enamide"", ""InChIKey"": ""ZIUHHBKFKCYYJD-UHFFFAOYSA-N"", ""MolecularFormula"": ""C7H10N2O2"", ""MolecularWeight"": ""154.17"", ""SMILES"": ""C=CC(=O)NCNC(=O)C=C""}"
542,10.1080/01496395.2012.662258,MBAAm,crosslinker abbreviation,MBAAm was dissolved in deionized water and mixed with HEMA/MAH solution.,"N,N'-methylenebisacrylamide",1,"{""CID"": 8041, ""ConnectivitySMILES"": ""C=CC(=O)NCNC(=O)C=C"", ""IUPACName"": ""N-[(prop-2-enoylamino)methyl]prop-2-enamide"", ""InChIKey"": ""ZIUHHBKFKCYYJD-UHFFFAOYSA-N"", ""MolecularFormula"": ""C7H10N2O2"", ""MolecularWeight"": ""154.17"", ""SMILES"": ""C=CC(=O)NCNC(=O)C=C""}"
543,10.1080/01496395.2012.662258,ammonium persulfate,initiator,PHEMAH cryogel was produced by free radical polymerization initiated by TEMED and APS.,ammonium persulfate,0,"{""CID"": 62648, ""ConnectivitySMILES"": ""[NH4+].[NH4+].[O-]S(=O)(=O)OOS(=O)(=O)[O-]"", ""IUPACName"": ""diazanium;sulfonatooxy sulfate"", ""InChIKey"": ""ROOXNKNUYICQNP-UHFFFAOYSA-N"", ""MolecularFormula"": ""H8N2O8S2"", ""MolecularWeight"": ""228.21"", ""SMILES"": ""[NH4+].[NH4+].[O-]S(=O)(=O)OOS(=O)(=O)[O-]""}"
544,10.1080/01496395.2012.662258,APS,initiator abbreviation,APS was used at 1% w/v of total monomers.,ammonium persulfate,1,"{""CID"": 62648, ""ConnectivitySMILES"": ""[NH4+].[NH4+].[O-]S(=O)(=O)OOS(=O)(=O)[O-]"", ""IUPACName"": ""diazanium;sulfonatooxy sulfate"", ""InChIKey"": ""ROOXNKNUYICQNP-UHFFFAOYSA-N"", ""MolecularFormula"": ""H8N2O8S2"", ""MolecularWeight"": ""228.21"", ""SMILES"": ""[NH4+].[NH4+].[O-]S(=O)(=O)OOS(=O)(=O)[O-]""}"
545,10.1080/01496395.2012.662258,"N,N,N',N'-tetramethylene diamine",polymerization accelerator,Free radical polymerization was initiated by TEMED and APS pair.,"N,N,N',N'-tetramethylethylenediamine",1,"{""CID"": 8037, ""ConnectivitySMILES"": ""CN(C)CCN(C)C"", ""IUPACName"": ""N,N,N',N'-tetramethylethane-1,2-diamine"", ""InChIKey"": ""KWYHDKDOAIKMQN-UHFFFAOYSA-N"", ""MolecularFormula"": ""C6H16N2"", ""MolecularWeight"": ""116.20"", ""SMILES"": ""CN(C)CCN(C)C""}"
546,10.1080/01496395.2012.662258,TEMED,polymerization accelerator abbreviation,TEMED was added after cooling the polymerization solution in an ice bath.,"N,N,N',N'-tetramethylethylenediamine",1,"{""CID"": 8037, ""ConnectivitySMILES"": ""CN(C)CCN(C)C"", ""IUPACName"": ""N,N,N',N'-tetramethylethane-1,2-diamine"", ""InChIKey"": ""KWYHDKDOAIKMQN-UHFFFAOYSA-N"", ""MolecularFormula"": ""C6H16N2"", ""MolecularWeight"": ""116.20"", ""SMILES"": ""CN(C)CCN(C)C""}"
547,10.1080/01496395.2012.662258,sodium chloride,salt for ionic strength and elution,NaCl was used at ionic strength values of 0.01 and 0.1; IgG elution was performed using 1 M NaCl solution.,sodium chloride,0,"{""CID"": 5234, ""ConnectivitySMILES"": ""[Na+].[Cl-]"", ""IUPACName"": ""sodium chloride"", ""InChIKey"": ""FAPWRFPIFSIZLT-UHFFFAOYSA-M"", ""MolecularFormula"": ""ClNa"", ""MolecularWeight"": ""58.44"", ""SMILES"": ""[Na+].[Cl-]""}"
548,10.1080/01496395.2012.662258,sodium hydroxide,cleaning/regeneration agent,The cryogel was cleaned with 50 mM NaOH and then re-equilibrated.,sodium hydroxide,0,"{""CID"": 14798, ""ConnectivitySMILES"": ""[OH-].[Na+]"", ""IUPACName"": ""sodium hydroxide"", ""InChIKey"": ""HEMHJVSKTPXQMS-UHFFFAOYSA-M"", ""MolecularFormula"": ""HNaO"", ""MolecularWeight"": ""39.997"", ""SMILES"": ""[OH-].[Na+]""}"
549,10.1080/01496395.2012.662258,sodium azide,storage/blocking buffer additive,Cryogel was stored in buffer containing 0.02% sodium azide; blocking buffer contained 0.1% sodium azide.,sodium azide,0,"{""CID"": 33557, ""ConnectivitySMILES"": ""[N-]=[N+]=[N-].[Na+]"", ""IUPACName"": ""sodium azide"", ""InChIKey"": ""PXIPVTKHYLBLMZ-UHFFFAOYSA-N"", ""MolecularFormula"": ""N3Na"", ""MolecularWeight"": ""65.010"", ""SMILES"": ""[N-]=[N+]=[N-].[Na+]""}"
550,10.1080/01496395.2012.662258,glutaraldehyde,SEM fixation reagent,Cryogel was fixed in 2.5% glutaraldehyde in sodium cacodylate buffer.,glutaraldehyde,0,"{""CID"": 3485, ""ConnectivitySMILES"": ""C(CC=O)CC=O"", ""IUPACName"": ""pentanedial"", ""InChIKey"": ""SXRSQZLOMIGNAQ-UHFFFAOYSA-N"", ""MolecularFormula"": ""C5H8O2"", ""MolecularWeight"": ""100.12"", ""SMILES"": ""C(CC=O)CC=O""}"
551,10.1080/01496395.2012.662258,osmium tetroxide,SEM post-fixation reagent,Cryogel was post-fixed in 1% osmium tetroxide for 1 h.,osmium tetroxide,0,"{""CID"": 30318, ""ConnectivitySMILES"": ""O=[Os](=O)(=O)=O"", ""IUPACName"": ""tetraoxoosmium"", ""InChIKey"": ""VUVGYHUDAICLFK-UHFFFAOYSA-N"", ""MolecularFormula"": ""O4Os"", ""MolecularWeight"": ""254.2"", ""SMILES"": ""O=[Os](=O)(=O)=O""}"
552,10.1080/01496395.2012.662258,o-phenylenediamine,ELISA detection substrate,Bound IgG was detected with anti-IgG labeled with biotin followed by peroxidase-conjugated streptavidin and o-phenylenediamine.,o-phenylenediamine,0,"{""CID"": 7243, ""ConnectivitySMILES"": ""C1=CC=C(C(=C1)N)N"", ""IUPACName"": ""benzene-1,2-diamine"", ""InChIKey"": ""GEYOCULIXLDCMW-UHFFFAOYSA-N"", ""MolecularFormula"": ""C6H8N2"", ""MolecularWeight"": ""108.14"", ""SMILES"": ""C1=CC=C(C(=C1)N)N""}"
553,10.1016/j.msec.2015.03.059,2-hydroxyethyl methacrylate,basic monomer,Phase 1 contained 1.3 mL of HEMA for cryogel polymerization.,2-hydroxyethyl methacrylate,0,"{""CID"": 13360, ""ConnectivitySMILES"": ""CC(=C)C(=O)OCCO"", ""IUPACName"": ""2-hydroxyethyl 2-methylprop-2-enoate"", ""InChIKey"": ""WOBHKFSMXKNTIM-UHFFFAOYSA-N"", ""MolecularFormula"": ""C6H10O3"", ""MolecularWeight"": ""130.14"", ""SMILES"": ""CC(=C)C(=O)OCCO""}"
554,10.1016/j.msec.2015.03.059,N-methacryloyl-l-aspartic acid,functional monomer,MAAsp was copolymerized with HEMA and provided acidic groups for IgG interaction.,N-methacryloyl-l-aspartic acid,1,"{""CID"": 21130191, ""ConnectivitySMILES"": ""CC(=C)C(=O)NC(CC(=O)O)C(=O)O"", ""IUPACName"": ""(2S)-2-(2-methylprop-2-enoylamino)butanedioic acid"", ""InChIKey"": ""KILBXVYNTOYOJK-YFKPBYRVSA-N"", ""MolecularFormula"": ""C8H11NO5"", ""MolecularWeight"": ""201.18"", ""SMILES"": ""CC(=C)C(=O)N[C@@H](CC(=O)O)C(=O)O""}"
555,10.1016/j.msec.2015.03.059,l-lysine,template molecule / epitope imprint,l-Lysine was complexed with MAAsp and used to imprint cryogels for IgG adsorption.,L-lysine,0,"{""CID"": 5962, ""ConnectivitySMILES"": ""C(CCN)CC(C(=O)O)N"", ""IUPACName"": ""(2S)-2,6-diaminohexanoic acid"", ""InChIKey"": ""KDXKERNSBIXSRK-YFKPBYRVSA-N"", ""MolecularFormula"": ""C6H14N2O2"", ""MolecularWeight"": ""146.19"", ""SMILES"": ""C(CCN)C[C@@H](C(=O)O)N""}"
556,10.1016/j.msec.2015.03.059,"N,N-methylene bisacrylamide",crosslinker,Phase 2 involved 0.283 g MBAAm in water.,"N,N'-methylenebisacrylamide",0,"{""CID"": 8041, ""ConnectivitySMILES"": ""C=CC(=O)NCNC(=O)C=C"", ""IUPACName"": ""N-[(prop-2-enoylamino)methyl]prop-2-enamide"", ""InChIKey"": ""ZIUHHBKFKCYYJD-UHFFFAOYSA-N"", ""MolecularFormula"": ""C7H10N2O2"", ""MolecularWeight"": ""154.17"", ""SMILES"": ""C=CC(=O)NCNC(=O)C=C""}"
557,10.1016/j.msec.2015.03.059,ammonium persulfate,initiator,20 mg APS was added before cryopolymerization.,ammonium persulfate,0,"{""CID"": 62648, ""ConnectivitySMILES"": ""[NH4+].[NH4+].[O-]S(=O)(=O)OOS(=O)(=O)[O-]"", ""IUPACName"": ""diazanium;sulfonatooxy sulfate"", ""InChIKey"": ""ROOXNKNUYICQNP-UHFFFAOYSA-N"", ""MolecularFormula"": ""H8N2O8S2"", ""MolecularWeight"": ""228.21"", ""SMILES"": ""[NH4+].[NH4+].[O-]S(=O)(=O)OOS(=O)(=O)[O-]""}"
558,10.1016/j.msec.2015.03.059,"N,N,N',N'-tetramethylene diamine",activator,TEMED was used as activator for polymerization.,"N,N,N',N'-tetramethylethylenediamine",1,"{""CID"": 8037, ""ConnectivitySMILES"": ""CN(C)CCN(C)C"", ""IUPACName"": ""N,N,N',N'-tetramethylethane-1,2-diamine"", ""InChIKey"": ""KWYHDKDOAIKMQN-UHFFFAOYSA-N"", ""MolecularFormula"": ""C6H16N2"", ""MolecularWeight"": ""116.20"", ""SMILES"": ""CN(C)CCN(C)C""}"
559,10.1016/j.msec.2015.03.059,sodium chloride,ionic strength modifier and desorption agent,NaCl was scanned from 0.01 to 0.10 M for adsorption and 0.5 M NaCl was used for desorption.,sodium chloride,0,"{""CID"": 5234, ""ConnectivitySMILES"": ""[Na+].[Cl-]"", ""IUPACName"": ""sodium chloride"", ""InChIKey"": ""FAPWRFPIFSIZLT-UHFFFAOYSA-M"", ""MolecularFormula"": ""ClNa"", ""MolecularWeight"": ""58.44"", ""SMILES"": ""[Na+].[Cl-]""}"
560,10.1016/j.msec.2015.03.059,sodium hydroxide,regeneration reagent,50 mM NaOH was used as an extra regeneration step between reuse cycles.,sodium hydroxide,0,"{""CID"": 14798, ""ConnectivitySMILES"": ""[OH-].[Na+]"", ""IUPACName"": ""sodium hydroxide"", ""InChIKey"": ""HEMHJVSKTPXQMS-UHFFFAOYSA-M"", ""MolecularFormula"": ""HNaO"", ""MolecularWeight"": ""39.997"", ""SMILES"": ""[OH-].[Na+]""}"
561,10.1016/j.msec.2015.03.059,ninhydrin,l-lysine detection reagent,The ninhydrin method was applied to determine l-lysine concentration.,ninhydrin,0,"{""CID"": 10236, ""ConnectivitySMILES"": ""C1=CC=C2C(=C1)C(=O)C(C2=O)(O)O"", ""IUPACName"": ""2,2-dihydroxyindene-1,3-dione"", ""InChIKey"": ""FEMOMIGRRWSMCU-UHFFFAOYSA-N"", ""MolecularFormula"": ""C9H6O4"", ""MolecularWeight"": ""178.14"", ""SMILES"": ""C1=CC=C2C(=C1)C(=O)C(C2=O)(O)O""}"
562,10.1016/j.msec.2015.03.059,"1,4-dioxane",solvent for MAAsp synthesis,"1,4-dioxane in methacryloamido-benzotriazole was added during MAAsp synthesis.","1,4-dioxane",0,"{""CID"": 31275, ""ConnectivitySMILES"": ""C1COCCO1"", ""IUPACName"": ""1,4-dioxane"", ""InChIKey"": ""RYHBNJHYFVUHQT-UHFFFAOYSA-N"", ""MolecularFormula"": ""C4H8O2"", ""MolecularWeight"": ""88.11"", ""SMILES"": ""C1COCCO1""}"
563,10.1016/j.msec.2015.03.059,l-aspartic acid,precursor for MAAsp synthesis,MA-Bt was added to l-aspartic acid-containing NaCl solution.,L-aspartic acid,0,"{""CID"": 5960, ""ConnectivitySMILES"": ""C(C(C(=O)O)N)C(=O)O"", ""IUPACName"": ""(2S)-2-aminobutanedioic acid"", ""InChIKey"": ""CKLJMWTZIZZHCS-REOHCLBHSA-N"", ""MolecularFormula"": ""C4H7NO4"", ""MolecularWeight"": ""133.10"", ""SMILES"": ""C([C@@H](C(=O)O)N)C(=O)O""}"
564,10.1016/j.msec.2015.03.059,methacryloamido-benzotriazole,precursor for MAAsp synthesis,MA-Bt was used to synthesize N-methacryloyl-l-aspartic acid.,methacryloamido benzotriazole,1,null
565,10.1007/s10895-014-1450-8,phosphate buffered saline,"equilibration, rinsing, and assay buffer","PBS composition reported as 137 mM NaCl, 2.7 mM KCl, and 10 mM phosphate.",phosphate buffered saline,1,"{""CID"": 24978514, ""ConnectivitySMILES"": ""OP(=O)(O)[O-].OP(=O)([O-])[O-].[Na+].[Na+].[Na+].[Cl-].[Cl-].[K+].[K+]"", ""IUPACName"": ""dipotassium;trisodium;dihydrogen phosphate;hydrogen phosphate;dichloride"", ""InChIKey"": ""LOKCTEFSRHRXRJ-UHFFFAOYSA-I"", ""MolecularFormula"": ""Cl2H3K2Na3O8P2"", ""MolecularWeight"": ""411.04"", ""SMILES"": ""OP(=O)(O)[O-].OP(=O)([O-])[O-].[Na+].[Na+].[Na+].[Cl-].[Cl-].[K+].[K+]""}"
566,10.1007/s10895-014-1450-8,sodium chloride,PBS salt,PBS contained 137 mM NaCl.,sodium chloride,0,"{""CID"": 5234, ""ConnectivitySMILES"": ""[Na+].[Cl-]"", ""IUPACName"": ""sodium chloride"", ""InChIKey"": ""FAPWRFPIFSIZLT-UHFFFAOYSA-M"", ""MolecularFormula"": ""ClNa"", ""MolecularWeight"": ""58.44"", ""SMILES"": ""[Na+].[Cl-]""}"
567,10.1007/s10895-014-1450-8,potassium chloride,PBS salt,PBS contained 2.7 mM potassium chloride.,potassium chloride,0,"{""CID"": 4873, ""ConnectivitySMILES"": ""[Cl-].[K+]"", ""IUPACName"": ""potassium chloride"", ""InChIKey"": ""WCUXLLCKKVVCTQ-UHFFFAOYSA-M"", ""MolecularFormula"": ""ClK"", ""MolecularWeight"": ""74.55"", ""SMILES"": ""[Cl-].[K+]""}"
568,10.1007/s10895-014-1450-8,phosphate,PBS buffer component,PBS contained 10 mM phosphate.,phosphate,1,"{""CID"": 1061, ""ConnectivitySMILES"": ""[O-]P(=O)([O-])[O-]"", ""IUPACName"": ""phosphate"", ""InChIKey"": ""NBIIXXVUZAFLBC-UHFFFAOYSA-K"", ""MolecularFormula"": ""O4P-3"", ""MolecularWeight"": ""94.971"", ""SMILES"": ""[O-]P(=O)([O-])[O-]""}"
569,10.1007/s10895-014-1450-8,sodium bicarbonate buffer,buffer reagent,"Sodium bicarbonate buffer, 0.1 M at pH 9, was purchased for the study.",sodium bicarbonate,0,"{""CID"": 516892, ""ConnectivitySMILES"": ""C(=O)(O)[O-].[Na+]"", ""IUPACName"": ""sodium hydrogen carbonate"", ""InChIKey"": ""UIIMBOGNXHQVGW-UHFFFAOYSA-M"", ""MolecularFormula"": ""CHNaO3"", ""MolecularWeight"": ""84.007"", ""SMILES"": ""C(=O)(O)[O-].[Na+]""}"
570,10.1007/s10895-014-1450-8,"5-([4,6-Dichlorotriazin-2-yl]amino)fluorescein hydrochloride",fluorescent protein label,DTAF was used to label BSA and lysozyme and is described as a reactive fluorescein derivative.,"5-([4,6-Dichlorotriazin-2-yl]amino)fluorescein hydrochloride",0,"{""CID"": 168003, ""ConnectivitySMILES"": ""C1=CC2=C(C=C1NC3=NC(=NC(=N3)Cl)Cl)C(=O)OC24C5=C(C=C(C=C5)O)OC6=C4C=CC(=C6)O.Cl"", ""IUPACName"": ""6-[(4,6-dichloro-1,3,5-triazin-2-yl)amino]-3',6'-dihydroxyspiro[2-benzofuran-3,9'-xanthene]-1-one;hydrochloride"", ""InChIKey"": ""TZGKHPXUAULWOC-UHFFFAOYSA-N"", ""MolecularFormula"": ""C23H13Cl3N4O5"", ""MolecularWeight"": ""531.7"", ""SMILES"": ""C1=CC2=C(C=C1NC3=NC(=NC(=N3)Cl)Cl)C(=O)OC24C5=C(C=C(C=C5)O)OC6=C4C=CC(=C6)O.Cl""}"
571,10.1007/s10895-014-1450-8,DTAF,fluorescent protein label,"DTAF reacts with amino groups, N-terminal amino acids, and polysaccharides; extinction coefficient reported as 62500 M-1 cm-1.",DTAF fluorescein,1,null
572,10.1007/s10895-014-1450-8,HiLyte Fluor 488 SE,fluorescent protein label,HiLyte 488 SE forms stable carboxamide bonds in proteins via a succinimidyl ester; extinction coefficient reported as 68000 M-1 cm-1.,HiLyte Fluor 488 succinimidyl ester,1,null
573,10.1007/s10895-014-1450-8,fluorescein isothiocyanate,reference fluorophore,"HiLyte is described as similar to FITC, and fluorescein/FITC-like structures are discussed.",fluorescein isothiocyanate,0,null
574,10.1007/s10895-014-1450-8,silicone,hydrogel hydrophobic component,HyA and HyB are silicone-containing hydrogels; silicone increases overall hydrophobic character.,silicone,1,"{""CID"": 5461123, ""ConnectivitySMILES"": ""[Si]"", ""IUPACName"": ""silicon"", ""InChIKey"": ""XUIMIQQOPSSXEZ-UHFFFAOYSA-N"", ""MolecularFormula"": ""Si"", ""MolecularWeight"": ""28.085"", ""SMILES"": ""[Si]""}"
575,10.1007/s10895-014-1450-8,bicinchoninic acid,protein quantification reagent,The BCA assay was used as an orthogonal method for unlabeled protein quantification.,bicinchoninic acid,0,"{""CID"": 71068, ""ConnectivitySMILES"": ""C1=CC=C2C(=C1)C(=CC(=N2)C3=NC4=CC=CC=C4C(=C3)C(=O)O)C(=O)O"", ""IUPACName"": ""2-(4-carboxyquinolin-2-yl)quinoline-4-carboxylic acid"", ""InChIKey"": ""AFYNADDZULBEJA-UHFFFAOYSA-N"", ""MolecularFormula"": ""C20H12N2O4"", ""MolecularWeight"": ""344.3"", ""SMILES"": ""C1=CC=C2C(=C1)C(=CC(=N2)C3=NC4=CC=CC=C4C(=C3)C(=O)O)C(=O)O""}"
576,10.1007/s10895-014-1450-8,2-hydroxyethyl methacrylate,hydrogel monomer keyword,"HEMA appears in the metadata keywords, but is not assigned to HyA, HyB, or HyC in the supplied text.",2-hydroxyethyl methacrylate,1,"{""CID"": 13360, ""ConnectivitySMILES"": ""CC(=C)C(=O)OCCO"", ""IUPACName"": ""2-hydroxyethyl 2-methylprop-2-enoate"", ""InChIKey"": ""WOBHKFSMXKNTIM-UHFFFAOYSA-N"", ""MolecularFormula"": ""C6H10O3"", ""MolecularWeight"": ""130.14"", ""SMILES"": ""CC(=C)C(=O)OCCO""}"
577,10.1021/ac404134t,glutaraldehyde,crosslinker,BSA and HSA hydrogels were cross-linked with glutaraldehyde; sensing hydrogels had 3.5 wt % glutaraldehyde content relative to BSA/HSA.,glutaraldehyde,0,"{""CID"": 3485, ""ConnectivitySMILES"": ""C(CC=O)CC=O"", ""IUPACName"": ""pentanedial"", ""InChIKey"": ""SXRSQZLOMIGNAQ-UHFFFAOYSA-N"", ""MolecularFormula"": ""C5H8O2"", ""MolecularWeight"": ""100.12"", ""SMILES"": ""C(CC=O)CC=O""}"
578,10.1021/ac404134t,polystyrene colloidal spheres,2D CCA photonic array/filler-like surface component,Approximately 580 nm PS spheres were synthesized and assembled into a 2D close-packed CCA monolayer on the protein hydrogel surface.,polystyrene,1,null
579,10.1021/ac404134t,styrene,monomer for polystyrene spheres,Styrene was used to synthesize PS colloidal spheres by emulsifier-free emulsion polymerization.,styrene,0,"{""CID"": 7501, ""ConnectivitySMILES"": ""C=CC1=CC=CC=C1"", ""IUPACName"": ""styrene"", ""InChIKey"": ""PPBRXRYQALVLMV-UHFFFAOYSA-N"", ""MolecularFormula"": ""C8H8"", ""MolecularWeight"": ""104.15"", ""SMILES"": ""C=CC1=CC=CC=C1""}"
580,10.1021/ac404134t,1-propanol,CCA assembly solvent/additive,PS colloidal dispersion and 1-propanol were mixed 2:1 before layering on water to assemble 2D CCA.,1-propanol,0,"{""CID"": 1031, ""ConnectivitySMILES"": ""CCCO"", ""IUPACName"": ""propan-1-ol"", ""InChIKey"": ""BDERNNFJNOPAEC-UHFFFAOYSA-N"", ""MolecularFormula"": ""C3H8O"", ""MolecularWeight"": ""60.10"", ""SMILES"": ""CCCO""}"
581,10.1021/ac404134t,sodium dodecyl sulfate,anionic surfactant ligand/analyte,SDS binding to BSA hydrogel caused swelling and was used to estimate molecules bound per BSA.,sodium dodecyl sulfate,0,"{""CID"": 3423265, ""ConnectivitySMILES"": ""CCCCCCCCCCCCOS(=O)(=O)[O-].[Na+]"", ""IUPACName"": ""sodium dodecyl sulfate"", ""InChIKey"": ""DBMJMQXJHONAFJ-UHFFFAOYSA-M"", ""MolecularFormula"": ""C12H25NaO4S"", ""MolecularWeight"": ""288.38"", ""SMILES"": ""CCCCCCCCCCCCOS(=O)(=O)[O-].[Na+]""}"
582,10.1021/ac404134t,dodecyltrimethylammonium bromide,cationic surfactant ligand/analyte,DTAB binding first shrank and then swelled the BSA hydrogel due to charge neutralization and overcharging.,dodecyltrimethylammonium bromide,0,"{""CID"": 14249, ""ConnectivitySMILES"": ""CCCCCCCCCCCC[N+](C)(C)C.[Br-]"", ""IUPACName"": ""dodecyl(trimethyl)azanium bromide"", ""InChIKey"": ""XJWSAJYUBXQQDR-UHFFFAOYSA-M"", ""MolecularFormula"": ""C15H34BrN"", ""MolecularWeight"": ""308.34"", ""SMILES"": ""CCCCCCCCCCCC[N+](C)(C)C.[Br-]""}"
583,10.1021/ac404134t,dodecyl octaethylene glycol ether,nonionic surfactant control,C12E8 had the same tail group as SDS and DTAB but caused no hydrogel volume change upon binding.,dodecyl octaethylene glycol ether,1,"{""CID"": 123921, ""ConnectivitySMILES"": ""CCCCCCCCCCCCOCCOCCOCCOCCOCCOCCOCCOCCO"", ""IUPACName"": ""2-[2-[2-[2-[2-[2-[2-(2-dodecoxyethoxy)ethoxy]ethoxy]ethoxy]ethoxy]ethoxy]ethoxy]ethanol"", ""InChIKey"": ""YYELLDKEOUKVIQ-UHFFFAOYSA-N"", ""MolecularFormula"": ""C28H58O9"", ""MolecularWeight"": ""538.8"", ""SMILES"": ""CCCCCCCCCCCCOCCOCCOCCOCCOCCOCCOCCOCCO""}"
584,10.1021/ac404134t,sodium dodecanoate,fatty-acid ligand/analyte,SD binding caused only a small particle-spacing increase from 749 to 753 nm between 0 and 1 mM.,sodium dodecanoate,0,"{""CID"": 2735067, ""ConnectivitySMILES"": ""CCCCCCCCCCCC(=O)[O-].[Na+]"", ""IUPACName"": ""sodium dodecanoate"", ""InChIKey"": ""BTURAGWYSMTVOW-UHFFFAOYSA-M"", ""MolecularFormula"": ""C12H23NaO2"", ""MolecularWeight"": ""222.30"", ""SMILES"": ""CCCCCCCCCCCC(=O)[O-].[Na+]""}"
585,10.1021/ac404134t,dodecanol,neutral hydrophobic ligand comparator,Dodecanol binding was compared with SD and SDS; fluorescence indicated binding to BSA hydrogel.,1-dodecanol,0,"{""CID"": 8193, ""ConnectivitySMILES"": ""CCCCCCCCCCCCO"", ""IUPACName"": ""dodecan-1-ol"", ""InChIKey"": ""LQZZUXJYWNFBMV-UHFFFAOYSA-N"", ""MolecularFormula"": ""C12H26O"", ""MolecularWeight"": ""186.33"", ""SMILES"": ""CCCCCCCCCCCCO""}"
586,10.1021/ac404134t,sodium picosulfate,charged drug ligand/analyte,Picosulfate binding to BSA hydrogel was detected at 8 uM and used to estimate high-affinity sites.,sodium picosulfate,0,"{""CID"": 68654, ""ConnectivitySMILES"": ""C1=CC=NC(=C1)C(C2=CC=C(C=C2)OS(=O)(=O)[O-])C3=CC=C(C=C3)OS(=O)(=O)[O-].[Na+].[Na+]"", ""IUPACName"": ""disodium;[4-[pyridin-2-yl-(4-sulfonatooxyphenyl)methyl]phenyl] sulfate"", ""InChIKey"": ""GOZDTZWAMGHLDY-UHFFFAOYSA-L"", ""MolecularFormula"": ""C18H13NNa2O8S2"", ""MolecularWeight"": ""481.4"", ""SMILES"": ""C1=CC=NC(=C1)C(C2=CC=C(C=C2)OS(=O)(=O)[O-])C3=CC=C(C=C3)OS(=O)(=O)[O-].[Na+].[Na+]""}"
587,10.1021/ac404134t,sodium salicylate,charged drug ligand/analyte,Salicylate binding to HSA hydrogel caused approximately 3 nm spacing increase at approximately 10 uM free drug.,sodium salicylate,0,"{""CID"": 16760658, ""ConnectivitySMILES"": ""C1=CC=C(C(=C1)C(=O)[O-])O.[Na+]"", ""IUPACName"": ""sodium 2-hydroxybenzoate"", ""InChIKey"": ""ABBQHOQBGMUPJH-UHFFFAOYSA-M"", ""MolecularFormula"": ""C7H5NaO3"", ""MolecularWeight"": ""160.10"", ""SMILES"": ""C1=CC=C(C(=C1)C(=O)[O-])O.[Na+]""}"
588,10.1021/ac404134t,ibuprofen,charged drug ligand/analyte,Ibuprofen binding to HSA hydrogel caused approximately 3 nm spacing increase at approximately 10 uM free drug.,ibuprofen,0,"{""CID"": 3672, ""ConnectivitySMILES"": ""CC(C)CC1=CC=C(C=C1)C(C)C(=O)O"", ""IUPACName"": ""2-[4-(2-methylpropyl)phenyl]propanoic acid"", ""InChIKey"": ""HEFNNWSXXWATRW-UHFFFAOYSA-N"", ""MolecularFormula"": ""C13H18O2"", ""MolecularWeight"": ""206.28"", ""SMILES"": ""CC(C)CC1=CC=C(C=C1)C(C)C(=O)O""}"
