Repository: sunyrain/PHA

# PHA Protein-Hydrogel Adsorption Dataset

Generated: 2026-07-05T11:36:45

## Scope

This curated package organizes literature-derived protein-hydrogel adsorption, binding, immobilization, antifouling, and related biointerface records extracted from the local PHA corpus.

The primary unit is one record:

`paper + hydrogel/sample + protein/mixture + experimental condition + measured outcome`

## Contents

- `data/sources.csv`: article-level metadata, extraction status, and curation decision.
- `data/records_flat.csv`: flattened record-level table with provenance, hydrogel, protein, condition, outcome, mechanism, and quality fields.

File: data/curated/pha_scientific_dataset_20260705/data/record_standardization.csv (part 6 of 37)
"record_id","doi","interaction_type","is_covalent_binding","experiment_mode_primary","experiment_mode_detail","application_context","comparable_target_class","model_ready","model_ready_blocker","manual_review_priority","q5_protein_evidence_flag","q5_triage_action","standardization_rules_version"
"PHA-89478568c4-002","10.1002/jssc.201300306","selective_adsorption","no","column","column_dynamic_binding","purification","strong","True","ready","high","True","not_applicable","curated_release_20260707"
"PHA-89478568c4-003","10.1002/jssc.201300306","selective_adsorption","no","column","column_dynamic_binding","purification","strong","True","ready","high","True","not_applicable","curated_release_20260707"
"PHA-89478568c4-004","10.1002/jssc.201300306","entrapment","no","column","other","purification","medium","True","ready","high","True","not_applicable","curated_release_20260707"
"PHA-89478568c4-005","10.1002/jssc.201300306","selective_adsorption","no","column","other","purification","medium","True","ready","high","True","not_applicable","curated_release_20260707"
"PHA-89478568c4-006","10.1002/jssc.201300306","selective_adsorption","no","column","column_breakthrough","purification","medium","True","ready","high","True","not_applicable","curated_release_20260707"
"PHA-89478568c4-007","10.1002/jssc.201300306","selective_adsorption","no","column","column_breakthrough","purification","medium","True","ready","high","True","not_applicable","curated_release_20260707"
"PHA-89478568c4-008","10.1002/jssc.201300306","selective_adsorption","no","column","column_breakthrough","purification","medium","True","ready","high","True","not_applicable","curated_release_20260707"
"PHA-89478568c4-009","10.1002/jssc.201300306","selective_adsorption","no","column","other","purification","medium","True","ready","high","True","not_applicable","curated_release_20260707"
"PHA-1a3f0761b0-001","10.1002/jssc.201300911","entrapment","no","column","other","purification","strong","True","ready","high","True","not_applicable","curated_release_20260707"
"PHA-1a3f0761b0-002","10.1002/jssc.201300911","entrapment","no","column","other","purification","strong","True","ready","high","True","not_applicable","curated_release_20260707"
"PHA-1a3f0761b0-003","10.1002/jssc.201300911","entrapment","no","column","other","purification","strong","True","ready","high","True","not_applicable","curated_release_20260707"
"PHA-6bb64250fb-001","10.1002/jssc.201301155","selective_adsorption","no","surface","batch_adsorption_kinetics","mechanism_study","strong","True","ready","high","True","not_applicable","curated_release_20260707"
"PHA-6bb64250fb-002","10.1002/jssc.201301155","selective_adsorption","no","batch","batch_adsorption_kinetics","mechanism_study","strong","True","ready","high","True","not_applicable","curated_release_20260707"
"PHA-6bb64250fb-003","10.1002/jssc.201301155","selective_adsorption","no","surface","batch_adsorption_isotherm","mechanism_study","strong","True","ready","high","True","not_applicable","curated_release_20260707"
"PHA-6bb64250fb-004","10.1002/jssc.201301155","selective_adsorption","no","surface","other","biointerface_adsorption","strong","True","ready","high","True","not_applicable","curated_release_20260707"
"PHA-6bb64250fb-005","10.1002/jssc.201301155","selective_adsorption","no","surface","other","biointerface_adsorption","strong","True","ready","high","True","not_applicable","curated_release_20260707"
"PHA-ab59085ddf-001","10.1002/jssc.201400453","selective_adsorption","no","column","batch_adsorption_isotherm","mechanism_study","strong","True","ready","high","True","not_applicable","curated_release_20260707"
"PHA-ab59085ddf-002","10.1002/jssc.201400453","selective_adsorption","no","column","batch_adsorption_isotherm","mechanism_study","strong","True","ready","high","True","not_applicable","curated_release_20260707"
"PHA-ab59085ddf-003","10.1002/jssc.201400453","selective_adsorption","no","column","batch_adsorption_equilibrium","biointerface_adsorption","medium","True","ready","high","True","not_applicable","curated_release_20260707"
"PHA-ab59085ddf-004","10.1002/jssc.201400453","selective_adsorption","no","column","batch_adsorption_equilibrium","biointerface_adsorption","medium","True","ready","high","True","not_applicable","curated_release_20260707"
"PHA-ab59085ddf-005","10.1002/jssc.201400453","selective_adsorption","no","column","column_breakthrough","purification","medium","True","ready","high","True","not_applicable","curated_release_20260707"
"PHA-ab59085ddf-006","10.1002/jssc.201400453","selective_adsorption","no","column","column_breakthrough","purification","medium","True","ready","high","True","not_applicable","curated_release_20260707"
"PHA-ab59085ddf-007","10.1002/jssc.201400453","selective_adsorption","no","column","other","biointerface_adsorption","medium","True","ready","high","True","not_applicable","curated_release_20260707"
"PHA-ab59085ddf-008","10.1002/jssc.201400453","selective_adsorption","no","column","other","biointerface_adsorption","medium","True","ready","high","True","not_applicable","curated_release_20260707"
"PHA-ab59085ddf-009","10.1002/jssc.201400453","selective_adsorption","no","column","other","biointerface_adsorption","medium","True","ready","high","True","not_applicable","curated_release_20260707"
"PHA-68373c7c86-001","10.1002/jssc.201600992","selective_adsorption","no","column","other","biointerface_adsorption","strong","True","ready","high","True","not_applicable","curated_release_20260707"
"PHA-68373c7c86-002","10.1002/jssc.201600992","affinity_binding","no","column","other","biointerface_adsorption","strong","True","ready","high","True","not_applicable","curated_release_20260707"
"PHA-68373c7c86-003","10.1002/jssc.201600992","selective_adsorption","no","column","other","biointerface_adsorption","strong","True","ready","high","True","not_applicable","curated_release_20260707"
"PHA-68373c7c86-004","10.1002/jssc.201600992","selective_adsorption","no","column","other","biointerface_adsorption","weak","False","not_strong_or_medium_comparable","high","True","not_applicable","curated_release_20260707"
"PHA-68373c7c86-005","10.1002/jssc.201600992","selective_adsorption","no","column","batch_adsorption_kinetics","mechanism_study","strong","True","ready","high","True","not_applicable","curated_release_20260707"
"PHA-68373c7c86-006","10.1002/jssc.201600992","selective_adsorption","no","column","other","biointerface_adsorption","medium","True","ready","high","True","not_applicable","curated_release_20260707"
"PHA-68373c7c86-007","10.1002/jssc.201600992","selective_adsorption","no","column","other","biointerface_adsorption","medium","True","ready","high","True","not_applicable","curated_release_20260707"
"PHA-68373c7c86-008","10.1002/jssc.201600992","selective_adsorption","no","column","other","purification","medium","True","ready","high","True","not_applicable","curated_release_20260707"
"PHA-68373c7c86-009","10.1002/jssc.201600992","affinity_binding","no","column","other","purification","medium","True","ready","high","True","not_applicable","curated_release_20260707"
"PHA-68373c7c86-010","10.1002/jssc.201600992","affinity_binding","no","column","other","purification","medium","True","ready","high","True","not_applicable","curated_release_20260707"
"PHA-68373c7c86-011","10.1002/jssc.201600992","affinity_binding","no","column","other","purification","medium","True","ready","high","True","not_applicable","curated_release_20260707"
"PHA-4a4706ab09-001","10.1002/jssc.201700247","covalent_immobilization","yes","column","other","purification","strong","True","ready","high","True","not_applicable","curated_release_20260707"
"PHA-4a4706ab09-002","10.1002/jssc.201700247","covalent_immobilization","yes","column","other","purification","strong","True","ready","high","True","not_applicable","curated_release_20260707"
"PHA-4a4706ab09-003","10.1002/jssc.201700247","covalent_immobilization","yes","column","other","purification","weak","False","not_strong_or_medium_comparable","medium","True","not_applicable","curated_release_20260707"
"PHA-4a4706ab09-004","10.1002/jssc.201700247","covalent_immobilization","yes","column","other","purification","weak","False","not_strong_or_medium_comparable","medium","True","not_applicable","curated_release_20260707"
"PHA-4a4706ab09-005","10.1002/jssc.201700247","covalent_immobilization","yes","column","other","purification","weak","False","not_strong_or_medium_comparable;low_source_quality","medium","True","not_applicable","curated_release_20260707"
"PHA-4a4706ab09-006","10.1002/jssc.201700247","covalent_immobilization","yes","column","other","purification","weak","False","not_strong_or_medium_comparable;low_source_quality","medium","True","not_applicable","curated_release_20260707"
"PHA-ae0d80e736-001","10.1002/jssc.202000255","covalent_immobilization","yes","column","batch_adsorption_isotherm","protein_immobilization","strong","True","ready","high","True","not_applicable","curated_release_20260707"
"PHA-ae0d80e736-002","10.1002/jssc.202000255","covalent_immobilization","yes","column","other","purification","strong","True","ready","high","True","not_applicable","curated_release_20260707"
"PHA-ae0d80e736-003","10.1002/jssc.202000255","covalent_immobilization","yes","column","other","purification","medium","True","ready","high","True","not_applicable","curated_release_20260707"
"PHA-ae0d80e736-004","10.1002/jssc.202000255","covalent_immobilization","yes","column","other","purification","medium","True","ready","high","True","not_applicable","curated_release_20260707"
"PHA-ae0d80e736-005","10.1002/jssc.202000255","covalent_immobilization","yes","column","batch_adsorption_kinetics","protein_immobilization","weak","False","not_strong_or_medium_comparable","high","True","not_applicable","curated_release_20260707"
"PHA-d3d775db7e-001","10.1002/jssc.202100675","selective_adsorption","no","column","column_breakthrough","purification","strong","True","ready","high","True","not_applicable","curated_release_20260707"
"PHA-d3d775db7e-002","10.1002/jssc.202100675","entrapment","no","column","other","purification","medium","True","ready","high","True","not_applicable","curated_release_20260707"
"PHA-c1e6fac752-001","10.1002/jssc.202200639","covalent_immobilization","yes","column","batch_adsorption_kinetics","purification","weak","False","not_strong_or_medium_comparable;low_source_quality","medium","True","not_applicable","curated_release_20260707"
"PHA-c1e6fac752-002","10.1002/jssc.202200639","covalent_immobilization","yes","column","other","purification","medium","True","ready","high","True","not_applicable","curated_release_20260707"
"PHA-c1e6fac752-003","10.1002/jssc.202200639","covalent_immobilization","yes","column","other","purification","medium","True","ready","high","True","not_applicable","curated_release_20260707"
"PHA-c1e6fac752-004","10.1002/jssc.202200639","covalent_immobilization","yes","column","other","purification","medium","True","ready","high","True","not_applicable","curated_release_20260707"
"PHA-c1e6fac752-005","10.1002/jssc.202200639","covalent_immobilization","yes","column","other","purification","medium","True","ready","high","True","not_applicable","curated_release_20260707"
"PHA-c1e6fac752-006","10.1002/jssc.202200639","covalent_immobilization","yes","column","other","purification","medium","True","ready","high","True","not_applicable","curated_release_20260707"
"PHA-c1e6fac752-007","10.1002/jssc.202200639","covalent_immobilization","yes","column","other","purification","medium","True","ready","high","True","not_applicable","curated_release_20260707"
"PHA-c1e6fac752-008","10.1002/jssc.202200639","covalent_immobilization","yes","column","other","purification","medium","True","ready","high","True","not_applicable","curated_release_20260707"
"PHA-c1e6fac752-009","10.1002/jssc.202200639","covalent_immobilization","yes","column","other","purification","medium","True","ready","high","True","not_applicable","curated_release_20260707"
"PHA-c1e6fac752-010","10.1002/jssc.202200639","covalent_immobilization","yes","column","other","purification","medium","True","ready","high","True","not_applicable","curated_release_20260707"
"PHA-c1e6fac752-011","10.1002/jssc.202200639","covalent_immobilization","yes","column","other","purification","medium","True","ready","high","True","not_applicable","curated_release_20260707"
"PHA-c1e6fac752-012","10.1002/jssc.202200639","covalent_immobilization","yes","column","other","purification","medium","True","ready","high","True","not_applicable","curated_release_20260707"
"PHA-a261a37311-001","10.1002/jssc.202300017","covalent_immobilization","yes","immobilization","batch_adsorption_isotherm","protein_immobilization","strong","True","ready","high","True","not_applicable","curated_release_20260707"
"PHA-a261a37311-002","10.1002/jssc.202300017","covalent_immobilization","yes","immobilization","batch_adsorption_isotherm","protein_immobilization","strong","True","ready","high","True","not_applicable","curated_release_20260707"
"PHA-a261a37311-003","10.1002/jssc.202300017","covalent_immobilization","yes","column","column_dynamic_binding","purification","strong","True","ready","high","True","not_applicable","curated_release_20260707"
"PHA-a261a37311-004","10.1002/jssc.202300017","covalent_immobilization","yes","column","column_dynamic_binding","purification","strong","True","ready","high","True","not_applicable","curated_release_20260707"
"PHA-a261a37311-005","10.1002/jssc.202300017","covalent_immobilization","yes","column","other","purification","strong","True","ready","high","True","not_applicable","curated_release_20260707"
"PHA-5ffd9b9d25-001","10.1002/mabi.200300034","physical_adsorption","no","hemocompatibility","static_incubation","purification","weak","False","not_strong_or_medium_comparable","high","True","not_applicable","curated_release_20260707"
"PHA-5ffd9b9d25-002","10.1002/mabi.200300034","covalent_immobilization","yes","hemocompatibility","static_incubation","purification","weak","False","not_strong_or_medium_comparable","high","True","not_applicable","curated_release_20260707"
"PHA-5ffd9b9d25-003","10.1002/mabi.200300034","covalent_immobilization","yes","hemocompatibility","static_incubation","purification","weak","False","not_strong_or_medium_comparable","high","True","not_applicable","curated_release_20260707"
"PHA-5ffd9b9d25-004","10.1002/mabi.200300034","physical_adsorption","no","hemocompatibility","static_incubation","purification","weak","False","not_strong_or_medium_comparable","high","True","not_applicable","curated_release_20260707"
"PHA-8e072dcee5-001","10.1002/mabi.200500085","selective_adsorption","no","hemocompatibility","batch_adsorption_equilibrium","hemocompatibility","strong","True","ready","high","True","not_applicable","curated_release_20260707"
"PHA-8e072dcee5-002","10.1002/mabi.200500085","selective_adsorption","no","batch","batch_adsorption_equilibrium","biointerface_adsorption","strong","True","ready","high","True","not_applicable","curated_release_20260707"
"PHA-8e072dcee5-003","10.1002/mabi.200500085","selective_adsorption","no","hemocompatibility","batch_adsorption_equilibrium","hemocompatibility","strong","True","ready","high","True","not_applicable","curated_release_20260707"
"PHA-8e072dcee5-004","10.1002/mabi.200500085","selective_adsorption","no","surface","batch_adsorption_equilibrium","biointerface_adsorption","strong","True","ready","high","True","not_applicable","curated_release_20260707"
"PHA-8e072dcee5-005","10.1002/mabi.200500085","selective_adsorption","no","hemocompatibility","batch_adsorption_equilibrium","hemocompatibility","strong","True","ready","high","True","not_applicable","curated_release_20260707"
"PHA-8e072dcee5-006","10.1002/mabi.200500085","selective_adsorption","no","surface","batch_adsorption_equilibrium","biointerface_adsorption","strong","True","ready","high","True","not_applicable","curated_release_20260707"
"PHA-8e072dcee5-007","10.1002/mabi.200500085","selective_adsorption","no","hemocompatibility","batch_adsorption_equilibrium","hemocompatibility","strong","True","ready","high","True","not_applicable","curated_release_20260707"
"PHA-8e072dcee5-008","10.1002/mabi.200500085","selective_adsorption","no","surface","batch_adsorption_equilibrium","biointerface_adsorption","strong","True","ready","high","True","not_applicable","curated_release_20260707"
"PHA-8e072dcee5-009","10.1002/mabi.200500085","selective_adsorption","no","hemocompatibility","batch_adsorption_equilibrium","hemocompatibility","strong","True","ready","high","True","not_applicable","curated_release_20260707"
"PHA-8e072dcee5-010","10.1002/mabi.200500085","selective_adsorption","no","surface","batch_adsorption_equilibrium","biointerface_adsorption","strong","True","ready","high","True","not_applicable","curated_release_20260707"
"PHA-8e072dcee5-011","10.1002/mabi.200500085","selective_adsorption","no","hemocompatibility","batch_adsorption_equilibrium","hemocompatibility","strong","True","ready","high","True","not_applicable","curated_release_20260707"
"PHA-8e072dcee5-012","10.1002/mabi.200500085","selective_adsorption","no","surface","batch_adsorption_equilibrium","biointerface_adsorption","strong","True","ready","high","True","not_applicable","curated_release_20260707"
"PHA-8e072dcee5-013","10.1002/mabi.200500085","selective_adsorption","no","hemocompatibility","batch_adsorption_isotherm","hemocompatibility","strong","True","ready","high","True","not_applicable","curated_release_20260707"
"PHA-8e072dcee5-014","10.1002/mabi.200500085","selective_adsorption","no","hemocompatibility","batch_adsorption_isotherm","hemocompatibility","strong","True","ready","high","True","not_applicable","curated_release_20260707"
"PHA-8e072dcee5-015","10.1002/mabi.200500085","selective_adsorption","no","hemocompatibility","batch_adsorption_isotherm","hemocompatibility","strong","True","ready","high","True","not_applicable","curated_release_20260707"
"PHA-8e072dcee5-016","10.1002/mabi.200500085","selective_adsorption","no","hemocompatibility","batch_adsorption_isotherm","hemocompatibility","strong","True","ready","high","True","not_applicable","curated_release_20260707"
"PHA-8e072dcee5-017","10.1002/mabi.200500085","selective_adsorption","no","hemocompatibility","batch_adsorption_isotherm","hemocompatibility","strong","True","ready","high","True","not_applicable","curated_release_20260707"
"PHA-8e072dcee5-018","10.1002/mabi.200500085","selective_adsorption","no","hemocompatibility","batch_adsorption_isotherm","hemocompatibility","strong","True","ready","high","True","not_applicable","curated_release_20260707"
"PHA-22c86b2015-001","10.1002/mabi.200500091","physical_adsorption","no","hemocompatibility","fluorescence_surface_quantification","hemocompatibility","strong","True","ready","high","True","not_applicable","curated_release_20260707"
"PHA-22c86b2015-002","10.1002/mabi.200500091","physical_adsorption","no","hemocompatibility","fluorescence_surface_quantification","hemocompatibility","strong","True","ready","high","True","not_applicable","curated_release_20260707"
"PHA-22c86b2015-003","10.1002/mabi.200500091","physical_adsorption","no","hemocompatibility","fluorescence_surface_quantification","hemocompatibility","strong","True","ready","high","True","not_applicable","curated_release_20260707"
"PHA-22c86b2015-004","10.1002/mabi.200500091","antifouling_low_adsorption","no","hemocompatibility","surface_fouling_assay","antifouling","strong","True","ready","high","True","keep","curated_release_20260707"
"PHA-22c86b2015-005","10.1002/mabi.200500091","antifouling_low_adsorption","no","hemocompatibility","surface_fouling_assay","antifouling","strong","True","ready","high","True","keep","curated_release_20260707"
"PHA-22c86b2015-006","10.1002/mabi.200500091","antifouling_low_adsorption","no","hemocompatibility","surface_fouling_assay","antifouling","strong","True","ready","high","True","keep","curated_release_20260707"
"PHA-22c86b2015-007","10.1002/mabi.200500091","antifouling_low_adsorption","no","hemocompatibility","surface_fouling_assay","antifouling","strong","True","ready","high","True","keep","curated_release_20260707"
"PHA-22c86b2015-008","10.1002/mabi.200500091","antifouling_low_adsorption","no","hemocompatibility","surface_fouling_assay","antifouling","strong","True","ready","high","True","keep","curated_release_20260707"
"PHA-22c86b2015-009","10.1002/mabi.200500091","antifouling_low_adsorption","no","hemocompatibility","surface_fouling_assay","antifouling","strong","True","ready","high","True","keep","curated_release_20260707"
"PHA-22c86b2015-010","10.1002/mabi.200500091","antifouling_low_adsorption","no","hemocompatibility","surface_fouling_assay","antifouling","strong","True","ready","high","True","keep","curated_release_20260707"
"PHA-22c86b2015-011","10.1002/mabi.200500091","antifouling_low_adsorption","no","hemocompatibility","surface_fouling_assay","antifouling","strong","True","ready","high","True","keep","curated_release_20260707"
"PHA-22c86b2015-012","10.1002/mabi.200500091","antifouling_low_adsorption","no","hemocompatibility","surface_fouling_assay","antifouling","strong","True","ready","high","True","keep","curated_release_20260707"
"PHA-e32f37f701-001","10.1002/mabi.200800273","selective_adsorption","no","surface","batch_adsorption_kinetics","mechanism_study","strong","True","ready","high","True","not_applicable","curated_release_20260707"
"PHA-e32f37f701-002","10.1002/mabi.200800273","affinity_binding","no","surface","batch_adsorption_kinetics","mechanism_study","strong","True","ready","high","True","not_applicable","curated_release_20260707"
"PHA-e32f37f701-003","10.1002/mabi.200800273","selective_adsorption","no","surface","batch_adsorption_isotherm","mechanism_study","strong","True","ready","high","True","not_applicable","curated_release_20260707"
"PHA-e32f37f701-004","10.1002/mabi.200800273","selective_adsorption","no","surface","batch_adsorption_equilibrium","biointerface_adsorption","strong","True","ready","high","True","not_applicable","curated_release_20260707"
"PHA-e32f37f701-005","10.1002/mabi.200800273","selective_adsorption","no","surface","batch_adsorption_equilibrium","biointerface_adsorption","strong","True","ready","high","True","not_applicable","curated_release_20260707"
"PHA-e32f37f701-006","10.1002/mabi.200800273","selective_adsorption","no","surface","batch_adsorption_equilibrium","biointerface_adsorption","strong","True","ready","high","True","not_applicable","curated_release_20260707"
"PHA-93cfd941ff-001","10.1002/mabi.200900304","entrapment","no","column","other","purification","not_comparable","False","not_strong_or_medium_comparable","medium","True","not_applicable","curated_release_20260707"
"PHA-93cfd941ff-002","10.1002/mabi.200900304","entrapment","no","batch","batch_adsorption_equilibrium","protein_immobilization","weak","False","not_strong_or_medium_comparable","high","True","not_applicable","curated_release_20260707"
"PHA-93cfd941ff-003","10.1002/mabi.200900304","entrapment","no","batch","batch_adsorption_equilibrium","protein_immobilization","weak","False","not_strong_or_medium_comparable","high","True","not_applicable","curated_release_20260707"
"PHA-93cfd941ff-004","10.1002/mabi.200900304","entrapment","no","batch","batch_adsorption_equilibrium","protein_immobilization","weak","False","not_strong_or_medium_comparable","high","True","not_applicable","curated_release_20260707"
"PHA-93cfd941ff-005","10.1002/mabi.200900304","entrapment","no","batch","batch_adsorption_equilibrium","protein_immobilization","weak","False","not_strong_or_medium_comparable","high","True","not_applicable","curated_release_20260707"
"PHA-93cfd941ff-006","10.1002/mabi.200900304","entrapment","no","immobilization","protein_immobilization_activity","protein_immobilization","weak","False","not_strong_or_medium_comparable","high","True","not_applicable","curated_release_20260707"
"PHA-93cfd941ff-007","10.1002/mabi.200900304","entrapment","no","immobilization","protein_immobilization_activity","protein_immobilization","weak","False","not_strong_or_medium_comparable","high","True","not_applicable","curated_release_20260707"
"PHA-93cfd941ff-008","10.1002/mabi.200900304","entrapment","no","immobilization","protein_immobilization_activity","protein_immobilization","weak","False","not_strong_or_medium_comparable","high","True","not_applicable","curated_release_20260707"
"PHA-93cfd941ff-009","10.1002/mabi.200900304","entrapment","no","immobilization","protein_immobilization_activity","protein_immobilization","weak","False","not_strong_or_medium_comparable","high","True","not_applicable","curated_release_20260707"
"PHA-93cfd941ff-010","10.1002/mabi.200900304","entrapment","no","immobilization","protein_immobilization_activity","protein_immobilization","not_comparable","False","not_strong_or_medium_comparable","medium","True","not_applicable","curated_release_20260707"
"PHA-93cfd941ff-011","10.1002/mabi.200900304","entrapment","no","other","other","protein_immobilization","weak","False","not_strong_or_medium_comparable","high","True","not_applicable","curated_release_20260707"
"PHA-93cfd941ff-012","10.1002/mabi.200900304","entrapment","no","immobilization","protein_immobilization_activity","protein_immobilization","not_comparable","False","not_strong_or_medium_comparable","medium","True","not_applicable","curated_release_20260707"
"PHA-d854b7636f-001","10.1002/mabi.200900356","physical_adsorption","no","surface","other","other","medium","True","ready","high","True","not_applicable","curated_release_20260707"
"PHA-d854b7636f-002","10.1002/mabi.200900356","physical_adsorption","no","surface","other","other","medium","True","ready","high","True","not_applicable","curated_release_20260707"
"PHA-d854b7636f-003","10.1002/mabi.200900356","physical_adsorption","no","surface","other","other","medium","True","ready","high","True","not_applicable","curated_release_20260707"
"PHA-d854b7636f-004","10.1002/mabi.200900356","physical_adsorption","no","immobilization","other","protein_immobilization","medium","True","ready","high","True","not_applicable","curated_release_20260707"
"PHA-d854b7636f-005","10.1002/mabi.200900356","physical_adsorption","no","surface","other","other","medium","True","ready","high","True","not_applicable","curated_release_20260707"
"PHA-d854b7636f-006","10.1002/mabi.200900356","physical_adsorption","no","surface","other","other","medium","True","ready","high","True","not_applicable","curated_release_20260707"
"PHA-d854b7636f-007","10.1002/mabi.200900356","physical_adsorption","no","surface","batch_adsorption_isotherm","mechanism_study","strong","True","ready","high","True","not_applicable","curated_release_20260707"
"PHA-d854b7636f-008","10.1002/mabi.200900356","physical_adsorption","no","surface","other","biointerface_adsorption","not_comparable","False","not_strong_or_medium_comparable;missing_or_unnormalizable_unit","high","True","not_applicable","curated_release_20260707"
"PHA-d854b7636f-009","10.1002/mabi.200900356","physical_adsorption","no","surface","batch_adsorption_isotherm","screening_library","strong","True","ready","high","True","not_applicable","curated_release_20260707"
"PHA-d854b7636f-010","10.1002/mabi.200900356","physical_adsorption","no","surface","batch_adsorption_isotherm","mechanism_study","strong","True","ready","high","True","not_applicable","curated_release_20260707"
"PHA-4b80791681-001","10.1002/mabi.201100087","selective_adsorption","no","hemocompatibility","fluorescence_surface_quantification","hemocompatibility","not_comparable","False","not_strong_or_medium_comparable","high","True","not_applicable","curated_release_20260707"
"PHA-4b80791681-002","10.1002/mabi.201100087","selective_adsorption","no","hemocompatibility","fluorescence_surface_quantification","hemocompatibility","not_comparable","False","not_strong_or_medium_comparable","high","True","not_applicable","curated_release_20260707"
"PHA-4b80791681-003","10.1002/mabi.201100087","selective_adsorption","no","hemocompatibility","fluorescence_surface_quantification","hemocompatibility","not_comparable","False","not_strong_or_medium_comparable","high","True","not_applicable","curated_release_20260707"
"PHA-4b80791681-004","10.1002/mabi.201100087","selective_adsorption","no","hemocompatibility","fluorescence_surface_quantification","hemocompatibility","not_comparable","False","not_strong_or_medium_comparable","high","True","not_applicable","curated_release_20260707"
"PHA-4b80791681-005","10.1002/mabi.201100087","selective_adsorption","no","hemocompatibility","fluorescence_surface_quantification","hemocompatibility","not_comparable","False","not_strong_or_medium_comparable","high","True","not_applicable","curated_release_20260707"
"PHA-4b80791681-006","10.1002/mabi.201100087","selective_adsorption","no","hemocompatibility","fluorescence_surface_quantification","hemocompatibility","not_comparable","False","not_strong_or_medium_comparable","high","True","not_applicable","curated_release_20260707"
"PHA-4b80791681-007","10.1002/mabi.201100087","physical_adsorption","no","hemocompatibility","fluorescence_surface_quantification","hemocompatibility","not_comparable","False","not_strong_or_medium_comparable","high","True","not_applicable","curated_release_20260707"
"PHA-4b80791681-008","10.1002/mabi.201100087","physical_adsorption","no","hemocompatibility","fluorescence_surface_quantification","hemocompatibility","not_comparable","False","not_strong_or_medium_comparable","high","True","not_applicable","curated_release_20260707"
"PHA-4b80791681-009","10.1002/mabi.201100087","physical_adsorption","no","batch","fluorescence_surface_quantification","biointerface_adsorption","not_comparable","False","not_strong_or_medium_comparable","medium","True","not_applicable","curated_release_20260707"
"PHA-4b80791681-010","10.1002/mabi.201100087","physical_adsorption","no","batch","fluorescence_surface_quantification","biointerface_adsorption","not_comparable","False","not_strong_or_medium_comparable","medium","True","not_applicable","curated_release_20260707"
"PHA-4b80791681-011","10.1002/mabi.201100087","physical_adsorption","no","batch","fluorescence_surface_quantification","biointerface_adsorption","not_comparable","False","not_strong_or_medium_comparable;low_source_quality","medium","True","not_applicable","curated_release_20260707"
"PHA-4b80791681-012","10.1002/mabi.201100087","physical_adsorption","no","hemocompatibility","fluorescence_surface_quantification","hemocompatibility","not_comparable","False","not_strong_or_medium_comparable;low_source_quality","medium","True","not_applicable","curated_release_20260707"
"PHA-5228b14d65-001","10.1002/mabi.201200445","physical_adsorption","no","QCM_SPR","SPR_binding","biointerface_adsorption","weak","False","not_strong_or_medium_comparable","high","True","not_applicable","curated_release_20260707"
"PHA-5228b14d65-002","10.1002/mabi.201200445","physical_adsorption","no","QCM_SPR","SPR_binding","mechanism_study","weak","False","not_strong_or_medium_comparable","high","True","not_applicable","curated_release_20260707"
"PHA-5228b14d65-003","10.1002/mabi.201200445","physical_adsorption","no","QCM_SPR","SPR_binding","mechanism_study","weak","False","not_strong_or_medium_comparable","high","True","not_applicable","curated_release_20260707"
"PHA-5228b14d65-004","10.1002/mabi.201200445","physical_adsorption","no","QCM_SPR","SPR_binding","mechanism_study","weak","False","not_strong_or_medium_comparable","high","True","not_applicable","curated_release_20260707"
"PHA-5228b14d65-005","10.1002/mabi.201200445","nonspecific_adsorption","no","QCM_SPR","SPR_binding","mechanism_study","weak","False","not_strong_or_medium_comparable","high","True","not_applicable","curated_release_20260707"
"PHA-5228b14d65-006","10.1002/mabi.201200445","physical_adsorption","no","QCM_SPR","SPR_binding","biointerface_adsorption","not_comparable","False","not_strong_or_medium_comparable","high","True","not_applicable","curated_release_20260707"
"PHA-5228b14d65-007","10.1002/mabi.201200445","physical_adsorption","no","QCM_SPR","SPR_binding","mechanism_study","not_comparable","False","not_strong_or_medium_comparable;low_source_quality","medium","True","not_applicable","curated_release_20260707"
"PHA-7156fb7965-001","10.1002/mabi.201400366","affinity_binding","no","other","other","other","weak","False","not_strong_or_medium_comparable","medium","True","not_applicable","curated_release_20260707"
"PHA-7156fb7965-002","10.1002/mabi.201400366","affinity_binding","no","other","fluorescence_surface_quantification","other","weak","False","not_strong_or_medium_comparable","medium","True","not_applicable","curated_release_20260707"
"PHA-7156fb7965-003","10.1002/mabi.201400366","affinity_binding","no","other","fluorescence_surface_quantification","other","not_comparable","False","not_strong_or_medium_comparable;missing_or_unnormalizable_unit;low_source_quality","medium","True","not_applicable","curated_release_20260707"
"PHA-dff004b90a-001","10.1002/mabi.201700372","entrapment","no","other","fluorescence_surface_quantification","protein_immobilization","not_comparable","False","not_strong_or_medium_comparable","medium","True","not_applicable","curated_release_20260707"
"PHA-dff004b90a-002","10.1002/mabi.201700372","entrapment","no","other","fluorescence_surface_quantification","protein_immobilization","not_comparable","False","not_strong_or_medium_comparable","medium","True","not_applicable","curated_release_20260707"
"PHA-dff004b90a-003","10.1002/mabi.201700372","entrapment","no","other","fluorescence_surface_quantification","protein_immobilization","not_comparable","False","not_strong_or_medium_comparable","medium","True","not_applicable","curated_release_20260707"
"PHA-dff004b90a-004","10.1002/mabi.201700372","entrapment","no","other","other","protein_immobilization","not_comparable","False","not_strong_or_medium_comparable","medium","True","not_applicable","curated_release_20260707"
"PHA-84070a3319-001","10.1002/mabi.202400075","entrapment","no","immobilization","other","protein_immobilization","not_comparable","False","not_strong_or_medium_comparable;missing_or_unnormalizable_unit","medium","True","not_applicable","curated_release_20260707"
"PHA-84070a3319-002","10.1002/mabi.202400075","entrapment","no","immobilization","other","protein_immobilization","not_comparable","False","not_strong_or_medium_comparable;missing_or_unnormalizable_unit","medium","True","not_applicable","curated_release_20260707"
"PHA-84070a3319-003","10.1002/mabi.202400075","entrapment","no","immobilization","other","protein_immobilization","not_comparable","False","not_strong_or_medium_comparable;missing_or_unnormalizable_unit","medium","True","not_applicable","curated_release_20260707"
"PHA-84070a3319-004","10.1002/mabi.202400075","entrapment","no","immobilization","other","protein_immobilization","not_comparable","False","not_strong_or_medium_comparable;missing_or_unnormalizable_unit","medium","True","not_applicable","curated_release_20260707"
"PHA-84070a3319-005","10.1002/mabi.202400075","entrapment","no","immobilization","protein_immobilization_activity","protein_immobilization","not_comparable","False","not_strong_or_medium_comparable;missing_or_unnormalizable_unit","medium","True","not_applicable","curated_release_20260707"
"PHA-84070a3319-006","10.1002/mabi.202400075","entrapment","no","microarray","other","protein_immobilization","not_comparable","False","not_strong_or_medium_comparable;missing_or_unnormalizable_unit","medium","True","not_applicable","curated_release_20260707"
"PHA-84070a3319-007","10.1002/mabi.202400075","entrapment","no","immobilization","other","protein_immobilization","not_comparable","False","not_strong_or_medium_comparable;missing_or_unnormalizable_unit","medium","True","not_applicable","curated_release_20260707"
"PHA-84070a3319-008","10.1002/mabi.202400075","entrapment","no","immobilization","other","protein_immobilization","not_comparable","False","not_strong_or_medium_comparable;missing_or_unnormalizable_unit","medium","True","not_applicable","curated_release_20260707"
"PHA-84070a3319-009","10.1002/mabi.202400075","entrapment","no","immobilization","other","protein_immobilization","medium","True","ready","high","True","not_applicable","curated_release_20260707"
"PHA-cf8080ccfa-001","10.1002/mabi.202600003","selective_adsorption","no","hemocompatibility","static_incubation","hemocompatibility","not_comparable","False","not_strong_or_medium_comparable;missing_or_unnormalizable_unit","high","True","not_applicable","curated_release_20260707"
"PHA-cf8080ccfa-002","10.1002/mabi.202600003","entrapment","no","surface","other","protein_immobilization","medium","True","ready","high","True","not_applicable","curated_release_20260707"
"PHA-b1000a6291-001","10.1002/macp.200500125","covalent_immobilization","yes","batch","static_incubation","purification","not_comparable","False","not_strong_or_medium_comparable;missing_or_unnormalizable_unit","medium","True","not_applicable","curated_release_20260707"
"PHA-6ebac1241b-001","10.1002/macp.200900425","affinity_binding","no","column","batch_adsorption_isotherm","mechanism_study","strong","True","ready","high","True","not_applicable","curated_release_20260707"
"PHA-6ebac1241b-002","10.1002/macp.200900425","selective_adsorption","no","column","batch_adsorption_equilibrium","biointerface_adsorption","strong","True","ready","high","True","not_applicable","curated_release_20260707"
"PHA-6ebac1241b-003","10.1002/macp.200900425","physical_adsorption","no","column","other","biointerface_adsorption","strong","True","ready","high","True","not_applicable","curated_release_20260707"
"PHA-6ebac1241b-004","10.1002/macp.200900425","physical_adsorption","no","column","other","biointerface_adsorption","strong","True","ready","high","True","not_applicable","curated_release_20260707"
"PHA-6ebac1241b-005","10.1002/macp.200900425","selective_adsorption","no","column","other","screening_library","strong","True","ready","high","True","not_applicable","curated_release_20260707"
"PHA-6ebac1241b-006","10.1002/macp.200900425","selective_adsorption","no","column","other","biointerface_adsorption","strong","True","ready","high","True","not_applicable","curated_release_20260707"
"PHA-6ebac1241b-007","10.1002/macp.200900425","selective_adsorption","no","column","other","biointerface_adsorption","strong","True","ready","high","True","not_applicable","curated_release_20260707"
"PHA-6ebac1241b-008","10.1002/macp.200900425","affinity_binding","no","column","other","biointerface_adsorption","strong","True","ready","high","True","not_applicable","curated_release_20260707"
"PHA-6ebac1241b-009","10.1002/macp.200900425","affinity_binding","no","column","other","other","strong","True","ready","high","True","not_applicable","curated_release_20260707"
"PHA-6ebac1241b-010","10.1002/macp.200900425","physical_adsorption","no","column","other","biointerface_adsorption","medium","True","ready","high","True","not_applicable","curated_release_20260707"
"PHA-4969c91e24-001","10.1002/macp.202300306","antifouling_low_adsorption","no","QCM_SPR","SPR_binding","antifouling","strong","False","missing_key_experiment_condition","high","True","keep","curated_release_20260707"
"PHA-4969c91e24-002","10.1002/macp.202300306","antifouling_low_adsorption","no","QCM_SPR","SPR_binding","antifouling","strong","False","missing_key_experiment_condition","high","True","keep","curated_release_20260707"
"PHA-4969c91e24-003","10.1002/macp.202300306","antifouling_low_adsorption","no","QCM_SPR","SPR_binding","antifouling","strong","False","missing_key_experiment_condition","high","True","keep","curated_release_20260707"
"PHA-4969c91e24-004","10.1002/macp.202300306","antifouling_low_adsorption","no","QCM_SPR","SPR_binding","antifouling","strong","False","missing_key_experiment_condition","high","True","keep","curated_release_20260707"
"PHA-4969c91e24-005","10.1002/macp.202300306","antifouling_low_adsorption","no","QCM_SPR","SPR_binding","antifouling","not_comparable","False","missing_key_experiment_condition;not_strong_or_medium_comparable","high","True","keep","curated_release_20260707"
