Repository: sunyrain/PHA

# PHA Protein-Hydrogel Adsorption Dataset

Generated: 2026-07-05T11:36:45

## Scope

This curated package organizes literature-derived protein-hydrogel adsorption, binding, immobilization, antifouling, and related biointerface records extracted from the local PHA corpus.

The primary unit is one record:

`paper + hydrogel/sample + protein/mixture + experimental condition + measured outcome`

## Contents

- `data/sources.csv`: article-level metadata, extraction status, and curation decision.
- `data/records_flat.csv`: flattened record-level table with provenance, hydrogel, protein, condition, outcome, mechanism, and quality fields.

File: data/curated/pha_scientific_dataset_20260705/data/sources.csv (part 6 of 10)
doi,title,publisher,status,records_count,material_mentions_count,protein_mentions_count,special_fields_count,source_json,curation_decision,curation_reason,error_message
10.1016/j.ijbiomac.2024.136271,Targeted recognition and enhanced biotransformation of phytochemicals by a dual-functional cellulose-based hydrogel bioreactor,Elsevier,success,3,20,7,5,local_article_corpus/Elsevier/10.1016_j.ijbiomac.2024.136271/10.1016_j.ijbiomac.2024.136271.json,include_records,Article yielded one or more extracted records.,
10.1016/j.ijbiomac.2024.136529,Dispersion of halloysite nanotube/lipase nanohybrids as nanofillers into polyvinyl alcohol-sodium alginate cryogel: Characterization and bio-catalytic activity analysis,Elsevier,success,8,9,2,4,local_article_corpus/Elsevier/10.1016_j.ijbiomac.2024.136529/10.1016_j.ijbiomac.2024.136529.json,include_records,Article yielded one or more extracted records.,
10.1016/j.ijbiomac.2024.136671,Anti-biofouling membrane coated with polyvinyl alcohol/sodium carboxymethylcellulose/tannic acid hydrogel for efficient dye/salt separation,Elsevier,success,1,12,1,2,local_article_corpus/Elsevier/10.1016_j.ijbiomac.2024.136671/10.1016_j.ijbiomac.2024.136671.json,include_records,Article yielded one or more extracted records.,
10.1016/j.ijbiomac.2024.136808,Effect of low degree succinylation on properties of enzyme-induced casein hydrogel,Elsevier,partial,0,8,3,3,local_article_corpus/Elsevier/10.1016_j.ijbiomac.2024.136808/10.1016_j.ijbiomac.2024.136808.json,exclude_no_records,No adsorption records were extracted; retain source metadata for traceability.,
10.1016/j.ijbiomac.2025.141595,Microfibrillated cellulose reinforced polyethyleneimine cryogels fabricated via cryo-induced chemical crosslinking for enhanced removal of albumin-bound bilirubin,Elsevier,success,3,11,5,5,local_article_corpus/Elsevier/10.1016_j.ijbiomac.2025.141595/10.1016_j.ijbiomac.2025.141595.json,include_records,Article yielded one or more extracted records.,
10.1016/j.ijbiomac.2025.142692,Development of ambient printable hydrogen-bonded crosslinked vitrimer hydrogel inks derived from low methyl apple pectin with reduced K+ concentration,Elsevier,partial,0,8,4,2,local_article_corpus/Elsevier/10.1016_j.ijbiomac.2025.142692/10.1016_j.ijbiomac.2025.142692.json,exclude_no_records,No adsorption records were extracted; retain source metadata for traceability.,
10.1016/j.ijbiomac.2025.143110,"Synthesis, characterization, and application of a poly(acrylic acid-co-acrylamide) cation exchanger (ACX) for camel lactoferrin purification",Elsevier,success,7,13,3,4,local_article_corpus/Elsevier/10.1016_j.ijbiomac.2025.143110/10.1016_j.ijbiomac.2025.143110.json,include_records,Article yielded one or more extracted records.,
10.1016/j.ijbiomac.2025.143964,Nanogel-dressed Candida rugosa lipase: Enhanced biocatalysis through hierarchically porous metal organic frameworks' integration,Elsevier,success,6,22,1,5,local_article_corpus/Elsevier/10.1016_j.ijbiomac.2025.143964/10.1016_j.ijbiomac.2025.143964.json,include_records,Article yielded one or more extracted records.,
10.1016/j.ijbiomac.2025.146435,"Microcrystalline cellulose and boric acid functionalized hydrogel for differentiation of bone marrow stem cells: biocompatibility, hemocompatibility and protein adsorption",Elsevier,success,1,11,5,5,local_article_corpus/Elsevier/10.1016_j.ijbiomac.2025.146435/10.1016_j.ijbiomac.2025.146435.json,include_records,Article yielded one or more extracted records.,
10.1016/j.ijbiomac.2025.146786,Comparing high-oleic and low-oleic oils for fat-reduced plant-based whipped creams: Interfacial protein adsorption mediated by kidney bean protein microgels,Elsevier,success,3,11,2,4,local_article_corpus/Elsevier/10.1016_j.ijbiomac.2025.146786/10.1016_j.ijbiomac.2025.146786.json,include_records,Article yielded one or more extracted records.,
10.1016/j.ijbiomac.2025.149322,Diffusion of Affibody molecules in extracellular matrix mimetic hydrogels and the effect of albumin binding,Elsevier,success,7,11,8,4,local_article_corpus/Elsevier/10.1016_j.ijbiomac.2025.149322/10.1016_j.ijbiomac.2025.149322.json,include_records,Article yielded one or more extracted records.,
10.1016/j.ijbiomac.2026.150839,Cellulose nanofibers-stabilized molybdenum disulfide nanosheets enhanced tough hydrogel for highly efficient marine antifouling,Elsevier,success,2,11,2,4,local_article_corpus/Elsevier/10.1016_j.ijbiomac.2026.150839/10.1016_j.ijbiomac.2026.150839.json,include_records,Article yielded one or more extracted records.,
10.1016/j.ijbiomac.2026.151696,Improved thermostability and catalytic performance of bacterial phytase via chitosan hydrogel immobilization,Elsevier,success,5,13,4,4,local_article_corpus/Elsevier/10.1016_j.ijbiomac.2026.151696/10.1016_j.ijbiomac.2026.151696.json,include_records,Article yielded one or more extracted records.,
10.1016/j.ijbiomac.2026.152690,Developing an enzyme-assembled phytoglycogen-based carrier for intestinal-targeted delivery of metformin,Elsevier,partial,0,10,6,3,local_article_corpus/Elsevier/10.1016_j.ijbiomac.2026.152690/10.1016_j.ijbiomac.2026.152690.json,exclude_no_records,No adsorption records were extracted; retain source metadata for traceability.,
10.1016/j.ijpharm.2006.11.012,A new biodegradable and biocompatible hydrogel with polyaminoacid structure,Elsevier,success,4,9,5,4,local_article_corpus/Elsevier/10.1016_j.ijpharm.2006.11.012/10.1016_j.ijpharm.2006.11.012.json,include_records,Article yielded one or more extracted records.,
10.1016/j.ijpharm.2007.08.051,Beneficial properties for insulin absorption using superporous hydrogel containing interpenetrating polymer network as oral delivery vehicles,Elsevier,success,6,15,3,5,local_article_corpus/Elsevier/10.1016_j.ijpharm.2007.08.051/10.1016_j.ijpharm.2007.08.051.json,include_records,Article yielded one or more extracted records.,
10.1016/j.ijpharm.2012.03.012,Improving matrix metalloproteinase-2 specific response of a hydrogel system using electrophoresis,Elsevier,success,4,15,2,4,local_article_corpus/Elsevier/10.1016_j.ijpharm.2012.03.012/10.1016_j.ijpharm.2012.03.012.json,include_records,Article yielded one or more extracted records.,
10.1016/j.ijpharm.2014.11.015,A polycarboxylic/amino functionalized hyaluronic acid derivative for the production of pH sensible hydrogels in the prevention of bacterial adhesion on biomedical surfaces,Elsevier,success,2,10,1,3,local_article_corpus/Elsevier/10.1016_j.ijpharm.2014.11.015/10.1016_j.ijpharm.2014.11.015.json,include_records,Article yielded one or more extracted records.,
10.1016/j.ijpharm.2016.11.032,Semi-synthetic hydrogel composition and stiffness regulate neuronal morphogenesis,Elsevier,partial,0,8,6,2,local_article_corpus/Elsevier/10.1016_j.ijpharm.2016.11.032/10.1016_j.ijpharm.2016.11.032.json,exclude_no_records,No adsorption records were extracted; retain source metadata for traceability.,
10.1016/j.ijpharm.2024.124849,A microfluidic in vitro method predicting the fate of peptide drugs after subcutaneous administration,Elsevier,success,16,18,7,5,local_article_corpus/Elsevier/10.1016_j.ijpharm.2024.124849/10.1016_j.ijpharm.2024.124849.json,include_records,Article yielded one or more extracted records.,
10.1016/j.ijpharm.2025.126102,Rational Design of PEGylated Nanogels: Optimization of Degree of PEGylation and Development of a Novel Enzyme-Responsive Grafted Layer,Elsevier,success,5,12,5,3,local_article_corpus/Elsevier/10.1016_j.ijpharm.2025.126102/10.1016_j.ijpharm.2025.126102.json,include_records,Article yielded one or more extracted records.,
10.1016/j.indcrop.2021.113759,Chemically and physically crosslinked lignin hydrogels with antifouling and antimicrobial properties,Elsevier,success,4,11,2,4,local_article_corpus/Elsevier/10.1016_j.indcrop.2021.113759/10.1016_j.indcrop.2021.113759.json,include_records,Article yielded one or more extracted records.,
10.1016/j.isci.2024.111332,Hydrogel bead-based isothermal detection (BEAD-ID) for assessing the activity of DNA-modifying enzymes,Elsevier,partial,0,7,7,4,local_article_corpus/Elsevier/10.1016_j.isci.2024.111332/10.1016_j.isci.2024.111332.json,exclude_no_records,No adsorption records were extracted; retain source metadata for traceability.,
10.1016/j.jbiosc.2024.04.001,Design and validation of functionalized redox-responsive hydrogel beads for high-throughput screening of antibody-secreting mammalian cells,Elsevier,success,2,10,7,4,local_article_corpus/Elsevier/10.1016_j.jbiosc.2024.04.001/10.1016_j.jbiosc.2024.04.001.json,include_records,Article yielded one or more extracted records.,
10.1016/j.jbiotec.2005.08.010,Effect of mixing on reaction–diffusion kinetics for protein hydrogel-based microchips,Elsevier,success,3,11,3,5,local_article_corpus/Elsevier/10.1016_j.jbiotec.2005.08.010/10.1016_j.jbiotec.2005.08.010.json,include_records,Article yielded one or more extracted records.,
10.1016/j.jbiotec.2005.09.007,Affinity binding of inclusion bodies on supermacroporous monolithic cryogels using labeling with specific antibodies,Elsevier,success,10,13,6,5,local_article_corpus/Elsevier/10.1016_j.jbiotec.2005.09.007/10.1016_j.jbiotec.2005.09.007.json,include_records,Article yielded one or more extracted records.,
10.1016/j.jbiotec.2006.11.016,Stabilization of α-chymotrypsin by covalent immobilization on amine-functionalized superparamagnetic nanogel,Elsevier,success,6,10,2,4,local_article_corpus/Elsevier/10.1016_j.jbiotec.2006.11.016/10.1016_j.jbiotec.2006.11.016.json,include_records,Article yielded one or more extracted records.,
10.1016/j.jbiotec.2007.06.021,"Macroporous monolithic gels, cryogels, with immobilized phages from phage-display library as a new platform for fast development of affinity adsorbent capable of target capture from crude feeds",Elsevier,success,6,12,7,4,local_article_corpus/Elsevier/10.1016_j.jbiotec.2007.06.021/10.1016_j.jbiotec.2007.06.021.json,include_records,Article yielded one or more extracted records.,
10.1016/j.jbiotec.2014.04.003,Impact of grafting on the design of new membrane adsorbers for adenovirus purification,Elsevier,success,6,9,5,7,local_article_corpus/Elsevier/10.1016_j.jbiotec.2014.04.003/10.1016_j.jbiotec.2014.04.003.json,include_records,Article yielded one or more extracted records.,
10.1016/j.jbiotec.2020.07.002,Improvement of lipase biochemical properties via a two-step immobilization method: Adsorption onto silicon dioxide nanoparticles and entrapment in a polyvinyl alcohol/alginate hydrogel,Elsevier,success,5,9,2,4,local_article_corpus/Elsevier/10.1016_j.jbiotec.2020.07.002/10.1016_j.jbiotec.2020.07.002.json,include_records,Article yielded one or more extracted records.,
10.1016/j.jbiotec.2023.01.012,Enhanced laccase separation from fermentation medium using cryogel columns,Elsevier,success,8,19,2,6,local_article_corpus/Elsevier/10.1016_j.jbiotec.2023.01.012/10.1016_j.jbiotec.2023.01.012.json,include_records,Article yielded one or more extracted records.,
10.1016/j.jchromb.2006.12.035,Conjugation of enzyme on superparamagnetic nanogels covered with carboxyl groups,Elsevier,success,2,13,2,4,local_article_corpus/Elsevier/10.1016_j.jchromb.2006.12.035/10.1016_j.jchromb.2006.12.035.json,include_records,Article yielded one or more extracted records.,
10.1016/j.jchromb.2008.10.020,Purification of His-tagged proteins using Ni2+–poly(2-acetamidoacrylic acid) hydrogel,Elsevier,success,4,12,4,4,local_article_corpus/Elsevier/10.1016_j.jchromb.2008.10.020/10.1016_j.jchromb.2008.10.020.json,include_records,Article yielded one or more extracted records.,
10.1016/j.jchromb.2012.01.014,Concanavalin A immobilized poly(ethylene glycol dimethacrylate) based affinity cryogel matrix and usability of invertase immobilization,Elsevier,success,5,10,3,6,local_article_corpus/Elsevier/10.1016_j.jchromb.2012.01.014/10.1016_j.jchromb.2012.01.014.json,include_records,Article yielded one or more extracted records.,
10.1016/j.jchromb.2012.02.001,Molecular imprinting based composite cryogel membranes for purification of anti-hepatitis B surface antibody by fast protein liquid chromatography,Elsevier,success,7,16,5,5,local_article_corpus/Elsevier/10.1016_j.jchromb.2012.02.001/10.1016_j.jchromb.2012.02.001.json,include_records,Article yielded one or more extracted records.,
10.1016/j.jchromb.2012.02.036,Evaluation of human interferon adsorption performance of Cibacron Blue F3GA attached cryogels and interferon purification by using FPLC system,Elsevier,success,5,9,3,5,local_article_corpus/Elsevier/10.1016_j.jchromb.2012.02.036/10.1016_j.jchromb.2012.02.036.json,include_records,Article yielded one or more extracted records.,
10.1016/j.jchromb.2012.06.027,"Preparation, characterization, and process performance of composite fibrous adsorbents as cation exchangers for high throughput and high capacity bioseparations",Elsevier,success,5,14,4,8,local_article_corpus/Elsevier/10.1016_j.jchromb.2012.06.027/10.1016_j.jchromb.2012.06.027.json,include_records,Article yielded one or more extracted records.,
10.1016/j.jchromb.2015.09.034,Affinity based and molecularly imprinted cryogels: Applications in biomacromolecule purification,Elsevier,success,19,20,18,7,local_article_corpus/Elsevier/10.1016_j.jchromb.2015.09.034/10.1016_j.jchromb.2015.09.034.json,include_records,Article yielded one or more extracted records.,
10.1016/j.jchromb.2016.12.032,Development of an affinity cryogel for one step purification of lysozyme from chicken egg white,Elsevier,success,14,15,3,5,local_article_corpus/Elsevier/10.1016_j.jchromb.2016.12.032/10.1016_j.jchromb.2016.12.032.json,include_records,Article yielded one or more extracted records.,
10.1016/j.jchromb.2019.121783,Polyacrylamide-alginate (PAAm-Alg) and phospho-L-tyrosine-linked PAAm-Alg monolithic cryogels: Purification of IgG from human serum,Elsevier,success,15,18,6,7,local_article_corpus/Elsevier/10.1016_j.jchromb.2019.121783/10.1016_j.jchromb.2019.121783.json,include_records,Article yielded one or more extracted records.,
10.1016/j.jchromb.2020.122396,Purification of Fab and Fc using papain immobilized cryogel bioreactor separator system,Elsevier,success,3,11,6,4,local_article_corpus/Elsevier/10.1016_j.jchromb.2020.122396/10.1016_j.jchromb.2020.122396.json,include_records,Article yielded one or more extracted records.,
10.1016/j.jchromb.2020.122435,Amino acid-based hydrophobic affinity cryogel for protein purification from ora-pro-nobis (Pereskia aculeata Miller) leaves,Elsevier,success,27,15,5,5,local_article_corpus/Elsevier/10.1016_j.jchromb.2020.122435/10.1016_j.jchromb.2020.122435.json,include_records,Article yielded one or more extracted records.,
10.1016/j.jchromb.2021.122530,Performance of phospho-L-tyrosine immobilized onto alginate/polyacrylamide-based cryogels: Effect of ligand coupling on human IgG adsorption and Fab fragments separation,Elsevier,success,15,20,9,8,local_article_corpus/Elsevier/10.1016_j.jchromb.2021.122530/10.1016_j.jchromb.2021.122530.json,include_records,Article yielded one or more extracted records.,
10.1016/j.jchromb.2022.123311,Fab fragment immobilized immunoaffinity cryogels as a tool for human serum albumin purification: Characterization of Fab immobilized cryogels,Elsevier,success,9,11,4,13,local_article_corpus/Elsevier/10.1016_j.jchromb.2022.123311/10.1016_j.jchromb.2022.123311.json,include_records,Article yielded one or more extracted records.,
10.1016/j.jchromb.2024.124027,Purification of pineapple bromelain by IMAC chromatography using chlorophyll-activated macroporous matrices,Elsevier,success,4,16,7,5,local_article_corpus/Elsevier/10.1016_j.jchromb.2024.124027/10.1016_j.jchromb.2024.124027.json,include_records,Article yielded one or more extracted records.,
10.1016/j.jchromb.2024.124405,Interaction of lysozyme with solid supports cryogels containing imidazole functional group,Elsevier,success,7,8,1,4,local_article_corpus/Elsevier/10.1016_j.jchromb.2024.124405/10.1016_j.jchromb.2024.124405.json,include_records,Article yielded one or more extracted records.,
10.1016/j.jchromb.2025.124831,Preparation of sodium alginate-based temperature- and pH-responsive MOF/hydrogel microspheres and their adsorption and separation of proteins,Elsevier,success,13,12,2,7,local_article_corpus/Elsevier/10.1016_j.jchromb.2025.124831/10.1016_j.jchromb.2025.124831.json,include_records,Article yielded one or more extracted records.,
10.1016/j.jcis.2006.12.053,Comparative characterization of polymethylsiloxane hydrogel and silylated fumed silica and silica gel,Elsevier,success,2,5,2,3,local_article_corpus/Elsevier/10.1016_j.jcis.2006.12.053/10.1016_j.jcis.2006.12.053.json,include_records,Article yielded one or more extracted records.,
10.1016/j.jcis.2007.07.052,Interaction between lysozyme and poly(acrylic acid) microgels,Elsevier,success,11,16,4,6,local_article_corpus/Elsevier/10.1016_j.jcis.2007.07.052/10.1016_j.jcis.2007.07.052.json,include_records,Article yielded one or more extracted records.,
10.1016/j.jcis.2008.05.052,Quartz crystal microbalance study of protein adsorption kinetics on poly(2-hydroxyethyl methacrylate),Elsevier,success,8,17,4,9,local_article_corpus/Elsevier/10.1016_j.jcis.2008.05.052/10.1016_j.jcis.2008.05.052.json,include_records,Article yielded one or more extracted records.,
10.1016/j.jcis.2010.03.072,Interaction between lysozyme and colloidal poly(NIPAM-co-acrylic acid) microgels,Elsevier,success,5,7,1,7,local_article_corpus/Elsevier/10.1016_j.jcis.2010.03.072/10.1016_j.jcis.2010.03.072.json,include_records,Article yielded one or more extracted records.,
10.1016/j.jcis.2012.07.018,Lysozyme transport in p-HEMA hydrogel contact lenses,Elsevier,success,7,8,2,5,local_article_corpus/Elsevier/10.1016_j.jcis.2012.07.018/10.1016_j.jcis.2012.07.018.json,include_records,Article yielded one or more extracted records.,
10.1016/j.jcis.2013.12.063,Bio-inspired self-cleaning PAAS hydrogel released coating for marine antifouling,Elsevier,partial,0,7,0,3,local_article_corpus/Elsevier/10.1016_j.jcis.2013.12.063/10.1016_j.jcis.2013.12.063.json,exclude_no_records,No adsorption records were extracted; retain source metadata for traceability.,
10.1016/j.jcis.2014.03.030,New method for the simultaneous determination of diffusion and adsorption of dyes in silica hydrogels,Elsevier,partial,0,9,0,1,local_article_corpus/Elsevier/10.1016_j.jcis.2014.03.030/10.1016_j.jcis.2014.03.030.json,exclude_no_records,No adsorption records were extracted; retain source metadata for traceability.,
10.1016/j.jcis.2016.08.066,A versatile approach towards multi-functional surfaces via covalently attaching hydrogel thin layers,Elsevier,success,9,11,3,5,local_article_corpus/Elsevier/10.1016_j.jcis.2016.08.066/10.1016_j.jcis.2016.08.066.json,include_records,Article yielded one or more extracted records.,
10.1016/j.jcis.2017.01.066,Analysis of chitosan/tripolyphosphate micro- and nanogel yields is key to understanding their protein uptake performance,Elsevier,success,8,10,3,6,local_article_corpus/Elsevier/10.1016_j.jcis.2017.01.066/10.1016_j.jcis.2017.01.066.json,include_records,Article yielded one or more extracted records.,
10.1016/j.jcis.2017.04.024,Antifouling zwitterionic hydrogel coating improves hemocompatibility of activated carbon hemoadsorbent,Elsevier,success,3,11,3,3,local_article_corpus/Elsevier/10.1016_j.jcis.2017.04.024/10.1016_j.jcis.2017.04.024.json,include_records,Article yielded one or more extracted records.,
10.1016/j.jcis.2017.07.060,A versatile method for fabricating ion-exchange hydrogel nanofibrous membranes with superb biomolecule adsorption and separation properties,Elsevier,success,11,13,8,9,local_article_corpus/Elsevier/10.1016_j.jcis.2017.07.060/10.1016_j.jcis.2017.07.060.json,include_records,Article yielded one or more extracted records.,
10.1016/j.jcis.2018.01.106,Surface and anti-fouling properties of a polyampholyte hydrogel grafted onto a polyethersulfone membrane,Elsevier,success,7,12,2,4,local_article_corpus/Elsevier/10.1016_j.jcis.2018.01.106/10.1016_j.jcis.2018.01.106.json,include_records,Article yielded one or more extracted records.,
10.1016/j.jcis.2019.07.003,Turning proteins into hydrophobic floatable materials with multiple potential applications,Elsevier,partial,0,7,5,3,local_article_corpus/Elsevier/10.1016_j.jcis.2019.07.003/10.1016_j.jcis.2019.07.003.json,exclude_no_records,No adsorption records were extracted; retain source metadata for traceability.,
10.1016/j.jcis.2019.07.045,Hemocompatible hemoadsorbent for effective removal of protein-bound toxin in serum,Elsevier,success,6,12,3,5,local_article_corpus/Elsevier/10.1016_j.jcis.2019.07.045/10.1016_j.jcis.2019.07.045.json,include_records,Article yielded one or more extracted records.,
10.1016/j.jcis.2019.07.083,Effect of pH change on size and nanomechanical behavior of whey protein microgels,Elsevier,success,3,11,4,4,local_article_corpus/Elsevier/10.1016_j.jcis.2019.07.083/10.1016_j.jcis.2019.07.083.json,include_records,Article yielded one or more extracted records.,
10.1016/j.jcis.2020.05.122,Micro- and macroscopically structured zwitterionic polymers with ultralow fouling property,Elsevier,success,6,10,5,5,local_article_corpus/Elsevier/10.1016_j.jcis.2020.05.122/10.1016_j.jcis.2020.05.122.json,include_records,Article yielded one or more extracted records.,
10.1016/j.jcis.2021.05.143,Enzyme mimetic microgel coating for endogenous nitric oxide mediated inhibition of platelet activation,Elsevier,success,2,16,6,5,local_article_corpus/Elsevier/10.1016_j.jcis.2021.05.143/10.1016_j.jcis.2021.05.143.json,include_records,Article yielded one or more extracted records.,
10.1016/j.jcis.2021.12.194,Zwitterionic hydrogel modified reduced graphene oxide/ZnO nanocomposite blended membrane with high antifouling and antibiofouling performances,Elsevier,success,2,8,2,4,local_article_corpus/Elsevier/10.1016_j.jcis.2021.12.194/10.1016_j.jcis.2021.12.194.json,include_records,Article yielded one or more extracted records.,
10.1016/j.jcis.2022.04.030,Controlled synthesis of PEGylated polyelectrolyte nanogels as efficient protein carriers,Elsevier,success,6,10,3,4,local_article_corpus/Elsevier/10.1016_j.jcis.2022.04.030/10.1016_j.jcis.2022.04.030.json,include_records,Article yielded one or more extracted records.,
10.1016/j.jcis.2023.04.068,"IR780-doped cobalt ferrite nanoparticles@poly(ethylene glycol) microgels as dual-enzyme immobilized micro-systems: Preparations, photothermal-responsive dual-enzyme release, and highly efficient recycling",Elsevier,success,6,15,3,6,local_article_corpus/Elsevier/10.1016_j.jcis.2023.04.068/10.1016_j.jcis.2023.04.068.json,include_records,Article yielded one or more extracted records.,
10.1016/j.jcis.2024.01.125,PEGDA hydrogel microspheres with encapsulated salt for versatile control of protein crystallization,Elsevier,success,2,10,7,4,local_article_corpus/Elsevier/10.1016_j.jcis.2024.01.125/10.1016_j.jcis.2024.01.125.json,include_records,Article yielded one or more extracted records.,
10.1016/j.jcis.2025.139351,Functional enzyme-metal nanogel for efficient glucose detection using interface supramolecular adhesion and adsorption,Elsevier,partial,0,10,2,3,local_article_corpus/Elsevier/10.1016_j.jcis.2025.139351/10.1016_j.jcis.2025.139351.json,exclude_no_records,No adsorption records were extracted; retain source metadata for traceability.,
10.1016/j.jclepro.2025.146917,Sustainable biomanufacturing of food proteins enabled by economical SCXG-MiXBM affinity system,Elsevier,success,7,14,7,7,local_article_corpus/Elsevier/10.1016_j.jclepro.2025.146917/10.1016_j.jclepro.2025.146917.json,include_records,Article yielded one or more extracted records.,
10.1016/j.jcoa.2026.100323,Frontal chromatography purification of monoclonal antibodies with high loadings using a cation exchange hydrogel membrane,Elsevier,success,6,10,8,6,local_article_corpus/Elsevier/10.1016_j.jcoa.2026.100323/10.1016_j.jcoa.2026.100323.json,include_records,Article yielded one or more extracted records.,
10.1016/j.jconrel.2004.05.009,Hydrophobically modified alginate hydrogels as protein carriers with specific controlled release properties,Elsevier,success,14,20,5,5,local_article_corpus/Elsevier/10.1016_j.jconrel.2004.05.009/10.1016_j.jconrel.2004.05.009.json,include_records,Article yielded one or more extracted records.,
10.1016/j.jconrel.2005.09.005,Mobility of model proteins in hydrogels composed of oppositely charged dextran microspheres studied by protein release and fluorescence recovery after photobleaching,Elsevier,success,9,12,3,5,local_article_corpus/Elsevier/10.1016_j.jconrel.2005.09.005/10.1016_j.jconrel.2005.09.005.json,include_records,Article yielded one or more extracted records.,
10.1016/j.jconrel.2013.06.029,Affinity-based release of chondroitinase ABC from a modified methylcellulose hydrogel,Elsevier,success,4,19,6,7,local_article_corpus/Elsevier/10.1016_j.jconrel.2013.06.029/10.1016_j.jconrel.2013.06.029.json,include_records,Article yielded one or more extracted records.,
10.1016/j.jconrel.2016.07.030,Polyanions effectively prevent protein conjugation and activity loss during hydrogel cross-linking,Elsevier,success,4,19,7,4,local_article_corpus/Elsevier/10.1016_j.jconrel.2016.07.030/10.1016_j.jconrel.2016.07.030.json,include_records,Article yielded one or more extracted records.,
10.1016/j.jconrel.2023.05.046,Reduced malignant glioblastoma recurrence post-resection through the anti-CD47 antibody and Temozolomide co-embedded in-situ hydrogel system,Elsevier,partial,0,6,3,2,local_article_corpus/Elsevier/10.1016_j.jconrel.2023.05.046/10.1016_j.jconrel.2023.05.046.json,exclude_no_records,No adsorption records were extracted; retain source metadata for traceability.,
10.1016/j.jconrel.2026.114989,"Microalgal protein-alginate cryogels for enhanced lyoprotection, gastrointestinal stability, and controlled release of Lacticaseibacillus rhamnosus GG",Elsevier,partial,0,6,2,2,local_article_corpus/Elsevier/10.1016_j.jconrel.2026.114989/10.1016_j.jconrel.2026.114989.json,exclude_no_records,No adsorption records were extracted; retain source metadata for traceability.,
10.1016/j.jcou.2020.101171,Bimetal based inorganic-carbonic anhydrase hybrid hydrogel membrane for CO2 capture,Elsevier,success,5,13,4,4,local_article_corpus/Elsevier/10.1016_j.jcou.2020.101171/10.1016_j.jcou.2020.101171.json,include_records,Article yielded one or more extracted records.,
10.1016/j.jddst.2025.107609,Curcumin encapsulation in BSA microgels: Unlocking biophysical behavior and enhancing emulsion stability,Elsevier,partial,0,9,3,4,local_article_corpus/Elsevier/10.1016_j.jddst.2025.107609/10.1016_j.jddst.2025.107609.json,exclude_no_records,No adsorption records were extracted; retain source metadata for traceability.,
10.1016/j.jece.2017.05.041,Adsorption of nitroaniline positional isomers on humic acid-incorporated monolithic cryogel discs: Application of ligand-exchange concept,Elsevier,partial,0,9,0,2,local_article_corpus/Elsevier/10.1016_j.jece.2017.05.041/10.1016_j.jece.2017.05.041.json,exclude_no_records,No adsorption records were extracted; retain source metadata for traceability.,
10.1016/j.jece.2025.116265,Floated Bi4Ti3O12@MoS2 p-n heterojunction anti-fouling hydrogels for efficient seawater purification,Elsevier,partial,0,6,0,2,local_article_corpus/Elsevier/10.1016_j.jece.2025.116265/10.1016_j.jece.2025.116265.json,exclude_no_records,No adsorption records were extracted; retain source metadata for traceability.,
10.1016/j.jece.2025.119287,Bacteria/alginate @ agarose-hydrogel for the removal of COVID-19 antivirals ribavirin: An integrated scheme of concentration and biotransformation,Elsevier,partial,0,7,5,2,local_article_corpus/Elsevier/10.1016_j.jece.2025.119287/10.1016_j.jece.2025.119287.json,exclude_no_records,No adsorption records were extracted; retain source metadata for traceability.,
10.1016/j.jelechem.2009.08.009,Simulation analysis of effect of ionic strength on physiochemical and mechanical characteristics of glucose-sensitive hydrogels,Elsevier,partial,0,8,2,2,local_article_corpus/Elsevier/10.1016_j.jelechem.2009.08.009/10.1016_j.jelechem.2009.08.009.json,exclude_no_records,No adsorption records were extracted; retain source metadata for traceability.,
10.1016/j.jelechem.2022.116024,Cobalt single atom sites in carbon aerogels for ultrasensitive enzyme-free electrochemical detection of glucose,Elsevier,partial,0,8,2,2,local_article_corpus/Elsevier/10.1016_j.jelechem.2022.116024/10.1016_j.jelechem.2022.116024.json,exclude_no_records,No adsorption records were extracted; retain source metadata for traceability.,
10.1016/j.jenvman.2021.112918,Fabrication of chitosan-aminopropylsilane graphene oxide nanocomposite hydrogel embedded PES membrane for improved filtration performance and lead separation,Elsevier,success,5,10,1,3,local_article_corpus/Elsevier/10.1016_j.jenvman.2021.112918/10.1016_j.jenvman.2021.112918.json,include_records,Article yielded one or more extracted records.,
10.1016/j.jhazmat.2019.120984,Mussel-inspired anti-biofouling and robust hybrid nanocomposite hydrogel for uranium extraction from seawater,Elsevier,partial,0,15,0,3,local_article_corpus/Elsevier/10.1016_j.jhazmat.2019.120984/10.1016_j.jhazmat.2019.120984.json,exclude_no_records,No adsorption records were extracted; retain source metadata for traceability.,
10.1016/j.jhazmat.2020.122417,Amine functionalized egg albumin hydrogel with enhanced adsorption potential for diclofenac sodium in water,Elsevier,partial,0,7,1,2,local_article_corpus/Elsevier/10.1016_j.jhazmat.2020.122417/10.1016_j.jhazmat.2020.122417.json,exclude_no_records,No adsorption records were extracted; retain source metadata for traceability.,
10.1016/j.jhazmat.2022.128707,Amorphous metal-organic frameworks on PtCu hydrogels: Enzyme immobilization platform with boosted activity and stability for sensitive biosensing,Elsevier,success,3,14,3,5,local_article_corpus/Elsevier/10.1016_j.jhazmat.2022.128707/10.1016_j.jhazmat.2022.128707.json,include_records,Article yielded one or more extracted records.,
10.1016/j.jhazmat.2025.137196,Scalable nanoplastic degradation in water with enzyme-functionalized porous hydrogels,Elsevier,success,5,16,3,6,local_article_corpus/Elsevier/10.1016_j.jhazmat.2025.137196/10.1016_j.jhazmat.2025.137196.json,include_records,Article yielded one or more extracted records.,
10.1016/j.jhazmat.2025.138611,Efficient ribavirin removal from medical wastewater by microalgae-centric: Microbial biological action and application of double-layer network hydrogel,Elsevier,partial,0,8,4,2,local_article_corpus/Elsevier/10.1016_j.jhazmat.2025.138611/10.1016_j.jhazmat.2025.138611.json,exclude_no_records,No adsorption records were extracted; retain source metadata for traceability.,
10.1016/j.jhazmat.2025.139486,"Multifunctional SGCG/CuO2 composite hydrogel for integrated wastewater remediation: Copper ions removal, phenolic pollutant degradation, and bacterial inactivation",Elsevier,partial,0,16,4,2,local_article_corpus/Elsevier/10.1016_j.jhazmat.2025.139486/10.1016_j.jhazmat.2025.139486.json,exclude_no_records,No adsorption records were extracted; retain source metadata for traceability.,
10.1016/j.jim.2003.09.017,Affinity fractionation of lymphocytes using a monolithic cryogel,Elsevier,success,7,14,8,5,local_article_corpus/Elsevier/10.1016_j.jim.2003.09.017/10.1016_j.jim.2003.09.017.json,include_records,Article yielded one or more extracted records.,
10.1016/j.jmb.2009.06.075,A Chimeric Fusion Protein Engineered with Disparate Functionalities—Enzymatic Activity and Self–assembly,Elsevier,partial,0,8,4,1,local_article_corpus/Elsevier/10.1016_j.jmb.2009.06.075/10.1016_j.jmb.2009.06.075.json,exclude_no_records,No adsorption records were extracted; retain source metadata for traceability.,
10.1016/j.jmbbm.2024.106825,Study on the lubrication behavior of tannic acid/ poly (vinyl alcohol) hydrogel enhanced by protein adsorption for articular cartilage applications,Elsevier,success,6,6,5,4,local_article_corpus/Elsevier/10.1016_j.jmbbm.2024.106825/10.1016_j.jmbbm.2024.106825.json,include_records,Article yielded one or more extracted records.,
10.1016/j.jmmm.2016.03.068,A simple route to synthesize conductive stimuli-responsive polypyrrole nanocomposite hydrogel particles with strong magnetic properties and their performance for removal of hexavalent chromium ions from aqueous solution,Elsevier,partial,0,11,0,2,local_article_corpus/Elsevier/10.1016_j.jmmm.2016.03.068/10.1016_j.jmmm.2016.03.068.json,exclude_no_records,No adsorption records were extracted; retain source metadata for traceability.,
10.1016/j.jtice.2016.03.032,Interactions of bovine serum albumin with humic acid–Cu(II) aggregates in poly(hydroxyethylmethacrylate) cryogel column,Elsevier,success,7,10,1,4,local_article_corpus/Elsevier/10.1016_j.jtice.2016.03.032/10.1016_j.jtice.2016.03.032.json,include_records,Article yielded one or more extracted records.,
10.1016/j.jtice.2020.08.027,Tough and antifouling polyampholyte hydrogels via photopolymerization of equivalent ionic monomers with poly(ethylene glycol) diacrylate,Elsevier,success,3,8,3,4,local_article_corpus/Elsevier/10.1016_j.jtice.2020.08.027/10.1016_j.jtice.2020.08.027.json,include_records,Article yielded one or more extracted records.,
10.1016/j.lwt.2025.118352,Shellac-chitosan microgel-immobilized lipase for sustainable synthesis of sucrose laurate via pickering interfacial catalysis,Elsevier,partial,0,9,7,5,local_article_corpus/Elsevier/10.1016_j.lwt.2025.118352/10.1016_j.lwt.2025.118352.json,exclude_no_records,No adsorption records were extracted; retain source metadata for traceability.,
10.1016/j.marpolbul.2023.115345,Anti-marine biofouling adhesion performance and mechanism of PDMS fouling-release coating containing PS-PEG hydrogel,Elsevier,success,5,19,2,3,local_article_corpus/Elsevier/10.1016_j.marpolbul.2023.115345/10.1016_j.marpolbul.2023.115345.json,include_records,Article yielded one or more extracted records.,
10.1016/j.matbio.2008.08.001,Hydrogel encapsulation environments functionalized with extracellular matrix interactions increase islet insulin secretion,Elsevier,partial,0,12,6,2,local_article_corpus/Elsevier/10.1016_j.matbio.2008.08.001/10.1016_j.matbio.2008.08.001.json,exclude_no_records,No adsorption records were extracted; retain source metadata for traceability.,
10.1016/j.matdes.2025.113581,An additive manufacturing approach for fabrication of agarose hydrogel structures for protein sorption application,Elsevier,success,5,9,1,5,local_article_corpus/Elsevier/10.1016_j.matdes.2025.113581/10.1016_j.matdes.2025.113581.json,include_records,Article yielded one or more extracted records.,
10.1016/j.matlet.2014.04.125,Control of the pore size distribution of carbon cryogels by pH adjustment of catalyst solutions,Elsevier,success,3,13,6,2,local_article_corpus/Elsevier/10.1016_j.matlet.2014.04.125/10.1016_j.matlet.2014.04.125.json,include_records,Article yielded one or more extracted records.,
10.1016/j.matlet.2015.05.080,Preparation and characterization of carboxyl multi-walled carbon nanotubes/calcium alginate composite hydrogel nano-filtration membrane,Elsevier,success,2,7,1,4,local_article_corpus/Elsevier/10.1016_j.matlet.2015.05.080/10.1016_j.matlet.2015.05.080.json,include_records,Article yielded one or more extracted records.,
10.1016/j.matlet.2024.136694,Albumin nanoparticles composite hydrogel with gradient-responsive drug release,Elsevier,success,1,7,4,2,local_article_corpus/Elsevier/10.1016_j.matlet.2024.136694/10.1016_j.matlet.2024.136694.json,include_records,Article yielded one or more extracted records.,
10.1016/j.mattod.2020.03.024,Zwitterionic polymers and hydrogels for antibiofouling applications in implantable devices,Elsevier,success,4,14,3,5,local_article_corpus/Elsevier/10.1016_j.mattod.2020.03.024/10.1016_j.mattod.2020.03.024.json,include_records,Article yielded one or more extracted records.,
10.1016/j.memsci.2008.06.023,Biofouling-resistance expanded poly(tetrafluoroethylene) membrane with a hydrogel-like layer of surface-immobilized poly(ethylene glycol) methacrylate for human plasma protein repulsions,Elsevier,success,8,12,4,4,local_article_corpus/Elsevier/10.1016_j.memsci.2008.06.023/10.1016_j.memsci.2008.06.023.json,include_records,Article yielded one or more extracted records.,
10.1016/j.memsci.2008.06.059,Hollow fiber contained hydrogel-CA membrane contactor for carbon dioxide removal from the enclosed spaces,Elsevier,success,3,12,2,3,local_article_corpus/Elsevier/10.1016_j.memsci.2008.06.059/10.1016_j.memsci.2008.06.059.json,include_records,Article yielded one or more extracted records.,
10.1016/j.memsci.2008.12.054,Preparation and characterization of crosslinked poly(ethylene glycol) diacrylate hydrogels as fouling-resistant membrane coating materials,Elsevier,success,3,6,1,2,local_article_corpus/Elsevier/10.1016_j.memsci.2008.12.054/10.1016_j.memsci.2008.12.054.json,include_records,Article yielded one or more extracted records.,
10.1016/j.memsci.2009.03.002,Environment-responsive hydrogel-based ultrafiltration membranes for protein bioseparation,Elsevier,success,5,8,4,3,local_article_corpus/Elsevier/10.1016_j.memsci.2009.03.002/10.1016_j.memsci.2009.03.002.json,include_records,Article yielded one or more extracted records.,
10.1016/j.memsci.2009.08.043,Chromatographic separation of proteins using hydrophobic membrane shielded with an environment-responsive hydrogel,Elsevier,success,5,10,3,5,local_article_corpus/Elsevier/10.1016_j.memsci.2009.08.043/10.1016_j.memsci.2009.08.043.json,include_records,Article yielded one or more extracted records.,
10.1016/j.memsci.2009.10.025,"Water uptake, transport and structure characterization in poly(ethylene glycol) diacrylate hydrogels",Elsevier,success,1,6,1,3,local_article_corpus/Elsevier/10.1016_j.memsci.2009.10.025/10.1016_j.memsci.2009.10.025.json,include_records,Article yielded one or more extracted records.,
10.1016/j.memsci.2010.07.016,Tuning the ultrafiltration properties of anti-fouling thin-layer hydrogel polyethersulfone composite membranes by suited crosslinker monomers and photo-grafting conditions,Elsevier,success,9,8,2,4,local_article_corpus/Elsevier/10.1016_j.memsci.2010.07.016/10.1016_j.memsci.2010.07.016.json,include_records,Article yielded one or more extracted records.,
10.1016/j.memsci.2011.02.005,Bifunctional hydrogel coatings for water purification membranes: Improved fouling resistance and antimicrobial activity,Elsevier,success,4,9,2,5,local_article_corpus/Elsevier/10.1016_j.memsci.2011.02.005/10.1016_j.memsci.2011.02.005.json,include_records,Article yielded one or more extracted records.,
10.1016/j.memsci.2011.11.025,Factors affecting the sieving behavior of anti-fouling thin-layer cross-linked hydrogel polyethersulfone composite ultrafiltration membranes,Elsevier,partial,0,12,2,3,local_article_corpus/Elsevier/10.1016_j.memsci.2011.11.025/10.1016_j.memsci.2011.11.025.json,exclude_no_records,No adsorption records were extracted; retain source metadata for traceability.,
10.1016/j.memsci.2013.12.059,Macroinitiator-mediated photoreactive coating of membrane surfaces with antifouling hydrogel layers,Elsevier,success,5,10,2,3,local_article_corpus/Elsevier/10.1016_j.memsci.2013.12.059/10.1016_j.memsci.2013.12.059.json,include_records,Article yielded one or more extracted records.,
10.1016/j.memsci.2015.05.075,Calcium alginate hydrogel filtration membrane with excellent anti-fouling property and controlled separation performance,Elsevier,success,10,7,2,4,local_article_corpus/Elsevier/10.1016_j.memsci.2015.05.075/10.1016_j.memsci.2015.05.075.json,include_records,Article yielded one or more extracted records.,
10.1016/j.memsci.2015.08.058,Role of pH and Ionic strength on weak cation exchange macroporous Hydrogel membranes and IgG capture,Elsevier,success,10,9,3,6,local_article_corpus/Elsevier/10.1016_j.memsci.2015.08.058/10.1016_j.memsci.2015.08.058.json,include_records,Article yielded one or more extracted records.,
