Repository: sunyrain/PHA

# PHA Protein-Hydrogel Adsorption Dataset

Generated: 2026-07-05T11:36:45

## Scope

This curated package organizes literature-derived protein-hydrogel adsorption, binding, immobilization, antifouling, and related biointerface records extracted from the local PHA corpus.

The primary unit is one record:

`paper + hydrogel/sample + protein/mixture + experimental condition + measured outcome`

## Contents

- `data/sources.csv`: article-level metadata, extraction status, and curation decision.
- `data/records_flat.csv`: flattened record-level table with provenance, hydrogel, protein, condition, outcome, mechanism, and quality fields.

File: data/curated/pha_scientific_dataset_20260705/data/special_fields.csv (part 6 of 55)
id,doi,field_name,field_value_json,why_special,evidence_text,suggested_table
517,10.1080/09205063.2019.1627652,blood_compatibility_coagulation,"{""P(HEMA)"": {""APTT_s"": ""67.8 ± 0.7"", ""CT_s"": ""270 ± 3.6"", ""PT_s"": ""34.9 ± 2.1""}, ""P(HEMA)-Hp"": {""APTT_s"": ""69.7 ± 0.9"", ""CT_s"": ""274 ± 4.0"", ""PT_s"": ""36.8 ± 1.8""}, ""control_plasma"": {""APTT_s"": ""71.0 ± 1.0"", ""CT_s"": ""278 ± 4.2"", ""PT_s"": ""40.2 ± 1.1""}}",Biointerface compatibility is relevant for hemoperfusion adsorbents but is separate from adsorption capacity.,Table 1. Coagulation times in cholesterol control plasma.,biointerface_response
518,10.1080/09205063.2019.1627652,cell_loss,"{""P(HEMA)-Hp_leucocyte_loss_pct"": 4.91, ""P(HEMA)-Hp_platelet_loss_pct"": 2.95}",Cell adhesion/loss is a hemocompatibility outcome for extracorporeal blood-contacting adsorbents.,"Platelet and leucocyte loss for P(HEMA)-Hp cryogels were found to be 2.95% and 4.91%, respectively.",biointerface_response
519,10.1080/09205063.2019.1627652,heparin_immobilization_optimum,"{""CNBr_concentration"": {""unit"": ""mg/mL"", ""value"": 50}, ""maximum_reported_heparin_amount"": {""unit"": ""mg/g"", ""value"": 35.42}, ""pH"": 7.0}",Ligand immobilization optimization is central to material design and later LDL-C adsorption.,"The optimum CNBr concentration was determined to be 50 mg/mL. As shown in Figure 2b, the optimum pH was found to be 7.0 for which the amount of immobilized heparin was 35.42 mg/g.",hydrogel
520,10.1080/09205063.2019.1627652,sample_series,"{""P(HEMA)-Hp1"": ""heparin concentration 1.0 mg/mL"", ""P(HEMA)-Hp2"": ""heparin concentration 2.0 mg/mL"", ""P(HEMA)-Hp3"": ""heparin concentration 4.0 mg/mL"", ""P(HEMA)-Hp4"": ""heparin concentration 8.0 mg/mL""}",Named sample series is relevant but sample-specific LDL-C adsorption values are not fully available in supplied context.,"P(HEMA) cryogels with various immobilized heparin amounts were labeled as P(HEMA)-Hp1, P(HEMA)-Hp2, P(HEMA)-Hp3 and P(HEMA)-Hp4 for heparin concentrations of 1.0, 2.0, 4.0 and 8.0 mg/mL, respectively.",hydrogel
521,10.3390/gels10030200,optimal_silk_content_for_surface_adsorption_probe,"""1% w/v silk in the solvent gave the highest crystal violet qe values and was used for subsequent BSA experiments.""",The protein adsorption samples are tied to a prior dye-based surface-charge optimization.,"The q e values for the cellulose/silk/Fe3O4 hydrogel microbeads containing 1% silk in the solvent were 678 and 721 mg/g dry weight when prepared with TBAH and TBPH as the solvents, respectively.",material_design_variables
522,10.3390/gels10030200,highest_BSA_adsorption_capacity,"{""hydrogel"": ""cellulose/silk/Fe3O4 prepared with TBPH"", ""qe_exp_mg_g"": 1643.1, ""qm_Langmuir_mg_g"": 3142.0}",This is the maximum protein adsorption capacity reported in the article.,"When TBPH was used as the solvent for microbead production, the experimentally measured maximum qe value for the cellulose/silk/Fe3O4 hydrogel microbeads was 1643 mg/g.",adsorption_summary
523,10.3390/gels10030200,Langmuir_fit_limitation_at_high_BSA,"""For TBPH cellulose/silk/Fe3O4, qm 3142 mg/g exceeded qe,exp 1643 mg/g; authors attributed this to experimental errors at BSA concentrations of 2000 ug/mL and above and possible BSA-BSA interactions.""",Important limitation for modeling or ranking adsorption capacities.,This discrepancy is attributable to experimental errors caused by the excessively high adsorption capacity ... in the high concentration range of BSA (2000 ug/mL and above).,quality_flags
524,10.3390/gels10030200,pH_responsive_release_advantage_TBPH,"""TBPH cellulose/silk/Fe3O4 showed 1.0 ug/mg·h release at pH 2.2 and 6.2 ug/mg·h at pH 7.4, with 6.1-fold faster initial release at pH 7.4.""",Links adsorption support to oral protein delivery behavior.,"The cellulose/silk/Fe3O4 microbeads prepared with TBPH had an initial release rate of 1.0 ug/mg·h at pH 2.2, and at pH 7.4, the rate increased to 6.2 ug/mg·h.",release_behavior
525,10.3390/gels10030200,surface_mechanism_without_numeric_zeta,"""Silk blending made the surface more negative and hydrophobic, but the provided context does not report numeric zeta potential or contact angle for these microbeads.""",Mechanistic claims are qualitative even though adsorption outcomes are quantitative.,The significantly enhanced initial adsorption rate and adsorption capacity for BSA ... could be explained by the more negatively charged and hydrophobic surfaces resulting from the presence of silk.,mechanism_evidence
526,10.3390/gels10030200,biointerface_cytotoxicity_films_not_microbeads,"{""cellulose_TBAH_cell_viability_pct"": 88.8, ""cellulose_TBPH_cell_viability_pct"": 86.1, ""cellulose_silk_TBAH_cell_viability_pct"": 93.9, ""cellulose_silk_TBPH_cell_viability_pct"": 92.9}","Biocompatibility was tested on regenerated films, not Fe3O4-containing hydrogel microbeads.","The cytotoxicity of Fe3O4 should also be evaluated ... However, this was not considered in this study because of uniformity issues in the production of Fe3O4-containing films.",biointerface_response
527,10.3390/gels10030200,silk_leakage_stability,"""Protein released from cellulose/silk/Fe3O4 microbeads was less than 3% after 20 days at 25 °C, below 2% after 24 h at 45 °C, and below 5% at 55 °C.""",Supports stability of the silk component but is not an adsorption capacity metric.,"After 20 days of storage at 25 °C, the protein released was less than 3% ... below 2% after 24 h of incubation at 45 °C. Even at 55 °C ... less than 5%.",material_stability
528,10.1021/acsbiomaterials.0c01690,nanogel_charge_selectivity_rule,"""Cationic poly(NIPAM-co-APMA) targets low-pI proteins; anionic poly(NIPAM-co-MAA) targets high-pI proteins.""",This is the central material-protein matching rule used throughout the paper.,cationic nanogels adsorb low isoelectric point proteins whereas anionic nanogels adsorb high isoelectric point proteins,design_rules
529,10.1021/acsbiomaterials.0c01690,PBS_vs_HBS_thermal_swelling,"""poly(NIPAM-co-MAA) diameter changed from 335 ± 2 to 321 ± 1 nm in 0.1× PBS between 20-90 °C, but from 332 ± 4 to 191 ± 1 nm in 0.1× HBS between 20-55 °C.""",Buffer-dependent thermoresponsive collapse affects IgG protection.,"In 0.1× PBS, the nanogel structure minimally collapsed... however, in 0.1× HBS the diameter decreased significantly...",hydrogel_environment_response
530,10.1021/acsbiomaterials.0c01690,salt_valency_release_effect,"""Divalent cations were more effective than monovalent cations for cytochrome C release from poly(NIPAM-co-MAA).""",Mechanistic release design feature relevant to protein desorption.,"In general, divalent cations were more effective at releasing cytochrome C from poly(NIPAM-co-MAA) nanogels than monovalent cations.",release_mechanisms
531,10.1021/acsbiomaterials.0c01690,cationic_nanogel_release_limitation,"""APMA nanogels showed lower protein release in 1 M NaCl, possibly due to protein entrapment during network collapse.""",Explains why stabilization studies focused on anionic MAA nanogels.,only 37 ± 1% of the adsorbed lactase was released; this low release may be a result of protein entrapment as the network collapses.,platform_limitations
532,10.1016/j.colsurfa.2026.140603,hydrogel_alias_mapping,"{""PA"": ""PA-3"", ""PAS"": ""PAS-2""}",The article switches names after kinetic screening.,PA-3 and PAS-2 were selected and hereafter referred to as PA and PAS.,sample_aliases
533,10.1016/j.colsurfa.2026.140603,PAS_mechanical_and_swelling_properties,"{""elongation_at_break_pct"": 97, ""swelling_ratio"": 1.41}",Useful hydrogel performance descriptors not fully represented in adsorption outcome fields.,PAS swelling ratio was about 1.41 and elongation at break was about 97%.,hydrogel_physical_properties
534,10.1016/j.colsurfa.2026.140603,surface_roughness_change_with_SNPs,"{""PAS_average_roughness_nm"": 39.59, ""PAS_max_height_nm"": 528.91, ""PA_average_roughness_nm"": 25.56, ""PA_max_height_nm"": 432.1}",Surface roughness was used as mechanistic evidence for increased adsorption sites.,AFM showed roughness increasing from 25.56 to 39.59 nm and maximum height from 432.10 to 528.91 nm.,surface_characterization
535,10.1016/j.colsurfa.2026.140603,MD_fragment_sequences,"{""SEG1"": {""residues"": ""Gly104-Asn113"", ""secondary_structure"": ""alpha-helix"", ""sequence"": ""GMNAWVAWRN""}, ""SEG2"": {""residues"": ""Asn42-Glu54"", ""secondary_structure"": ""beta-sheet"", ""sequence"": ""ATNRNTDGSTDYG""}, ""SEG3"": {""residues"": ""Ser60-Pro79"", ""secondary_structure"": ""random coil"", ""sequence"": ""SRWWCNDGRTPGSRNLCNIP""}}",Paper-specific MD model fragments for lysozyme-hydrogel interaction analysis.,Three representative lysozyme fragments were selected for MD simulations.,simulation_inputs
536,10.1016/j.colsurfa.2026.140603,MD_interaction_energy,"{""PAS_total_interaction_energy_kcal_mol"": -326.2, ""PA_total_interaction_energy_kcal_mol"": -254.1, ""reported_reduction_pct"": 28.4, ""shortest_contact_distance_nm"": ""0.123 for SEG2 + PAS""}",Simulation-derived mechanistic evidence linking SNP incorporation to stronger adsorption.,PAS had lower total interaction energy than PA and the shortest contact distance was for SEG2 + PAS.,simulation_outputs
537,10.1016/j.colsurfa.2026.140603,reference_adsorbent_comparison,"{""PAS_mg_g"": 1705, ""PA_mg_g"": 1324, ""Ref_A_MXene_MOF_mg_g"": 609, ""Ref_B_CCA_PVA_NHM_mg_g"": 1000, ""Ref_C_P_COOH_nanofiber_membrane_mg_g"": 315, ""Ref_D_silk_fibroin_cellulose_blend_nanofibrous_membrane_mg_g"": 636}",Cross-paper comparator values were reported but are not primary hydrogel records for this article.,PAS exceeded PA and four literature reference adsorbents in lysozyme adsorption capacity.,literature_comparators
538,10.1007/s00289-020-03387-x,out_of_scope_adsorbate,"""DNA rather than protein""","The article contains hydrogel adsorption data, but the adsorbates are genomic DNA and plasmid DNA, so it is excluded for protein-hydrogel adsorption extraction.","Fe3+-EPS-PHEMA composite cryogels were synthesized to test the adsorption performance for gDNA and pDNA purification from aqueous solution and E. coli lysates, respectively.",exclusion_notes
539,10.1007/s00289-020-03387-x,maximum_gDNA_adsorption_capacity,"""39.7 mg/g""","Quantitative adsorption outcome exists but is for DNA, not protein.",The amount of adsorbed gDNA was obtained as 39.7 mg/g with the initial DNA concentration of 2 mg/mL and pH 6.,nonprotein_adsorption_outcomes
540,10.1007/s00289-020-03387-x,pDNA_purification_capacity,"""38.6 mg pDNA/g Fe3+-EPS-PHEMA composite cryogel; A260/A280 ratio 1.85""","Quantitative purification outcome exists but is for plasmid DNA, not protein.","Adsorption and purification performance of Fe3+-EPS-PHEMA composite cryogels for pDNA from E. coli lysates were found to be 38.6 mg pDNA/g and 1.85 with A260/A280 ratio, respectively.",nonprotein_adsorption_outcomes
541,10.3390/gels8080501,cryogel_specific_surface_area,"""2.92 m2/g""",Surface area may help explain adsorption capacity but is not part of the standard hydrogel property fields.,The specific surface area of the p(HEMA-co-AGE) cryogel was determined to be 2.92 m2/g.,hydrogel_properties_extended
542,10.3390/gels8080501,pHEMA_swelling_comparator,"""p(HEMA) swelling degree about 250%; p(HEMA-co-AGE) swelling degree 106%""","The study compares swelling of copolymer cryogel to p(HEMA), indicating AGE lowers swelling.","The equilibrium swelling degree of the p(HEMA) cryogel was determined to be about 250%. Compared with the p(HEMA) cryogel, the equilibrium swelling degree of the p(HEMA-co-AGE) cryogel decreased to 106%.",hydrogel_characterization
543,10.3390/gels8080501,enzyme_kinetic_change_after_immobilization,"""Km free catalase 46 mM; Km immobilized catalase 19 mM; Vmax free catalase 6.6 × 10^4 U/mg enzyme; Vmax immobilized catalase 1.74 × 10^3 U/mg enzyme""",Kinetic enzyme activity data are not adsorption capacities but are important biointerface outcomes after immobilization.,"The Km value of 46 mM for the free catalase and 19 mM for the immobilized catalase was calculated... the Vmax value of the free catalase, 6.6 × 10 4 U/mg enzyme, was found to be higher than the immobilized catalase, 1.74 × 10 3 U/mg enzyme.",biointerface_response
544,10.3390/gels8080501,literature_capacity_comparator,"""75.7 ± 1.2 mg/g for p(AAm-AGE)-CB-Fe3+ cryogels and 60.6 ± 1.0 mg/g for p(AAm-AGE)-CB cryogels""","Comparator capacities are from literature rather than this paper's own experiments, so they should not be mixed with primary records.","Maximum adsorption capacities were reported as being 75.7 ± 1.2 mg/g for the p(AAm-AGE)-CB-Fe3+ cryogels and 60.6 ± 1.0 mg/g for the p(AAm-AGE)-CB cryogels, respectively.",literature_comparators
545,10.1016/j.bej.2008.07.002,cryogel_pore_size_range,"""10-80 um""",Macropore size supports convective mass transfer explanation for weak flow-rate dependence.,Most of the pores are interconnected within the cryogel. The pore sizes are in the range of about 10-80 um.,hydrogel_properties
546,10.1016/j.bej.2008.07.002,water_permeability,"{""Ni2+-IDA-cryogel_m2"": ""2.1e-11"", ""Zn2+-IDA-cryogel_m2"": ""1.8e-11""}",Hydraulic property relevant to cryogel bed operation but not a protein adsorption metric.,"The water permeabilities of Zn2+-IDA-cryogel and Ni2+-IDA-cryogel beds are 1.8x10-11 and 2.1x10-11 m2, respectively.",hydrogel_properties_or_process_properties
547,10.1016/j.bej.2008.07.002,HETP_by_flow_velocity,"{""Ni2+-IDA"": [{""HETP_mm"": 0.8, ""flow_cm_min"": 1}, {""HETP_mm"": 0.96, ""flow_cm_min"": 2}, {""HETP_mm"": 0.95, ""flow_cm_min"": 3}, {""HETP_mm"": 0.95, ""flow_cm_min"": 4}, {""HETP_mm"": 0.98, ""flow_cm_min"": 5}, {""HETP_mm"": 0.98, ""flow_cm_min"": 6}], ""Zn2+-IDA"": [{""HETP_mm"": 0.73, ""flow_cm_min"": 1}, {""HETP_mm"": 0.79, ""flow_cm_min"": 2}, {""HETP_mm"": 0.79, ""flow_cm_min"": 3}, {""HETP_mm"": 0.83, ""flow_cm_min"": 4}, {""HETP_mm"": 0.87, ""flow_cm_min"": 5}, {""HETP_mm"": 0.87, ""flow_cm_min"": 6}]}","Column efficiency property reported for hydrogel beds, not directly an adsorption capacity.",Table 1 lists HETP values for Zn2+-IDA and Ni2+-IDA cryogel beds at liquid flow velocities of 1-6 cm/min.,column_properties
548,10.1016/j.bej.2008.07.002,text_table_discrepancy_Zn_pH_4_6,"""Table 3 gives 4.4 mg/mL; text says 4.5 mg/mL for Zn2+-IDA at pH 4.6.""",Minor numerical discrepancy affects the maximum Zn2+-IDA pH-scan capacity.,"Table 3 lists 4.4 mg/mL at pH 4.6, while the text states maximal binding capacity was 4.5 mg/mL cryogel.",quality_flags
549,10.1016/j.bej.2008.07.002,cryogel_bed_dimensions,"{""Ni2+-IDA_length_mm"": 85, ""Zn2+-IDA_length_mm"": 88, ""inner_diameter_mm"": 16}",Bed dimensions are useful for interpreting mg/mL cryogel capacity and chromatography behavior.,"The inner diameters of the cryogel beds were 16 mm. The lengths of the obtained Zn2+-IDA-cryogel and Ni2+-IDA-cryogel beds were 88 and 85 mm, respectively.",hydrogel_properties_or_experiment
550,10.1002/jmr.2305,interferon_activity_unit,"""All interferon measurements are expressed as International Unit (IU).""","Adsorption capacity is often reported in mass units, but this paper uses biological activity units for interferon adsorption.","All interferon measurements are expressed as International Unit (IU), which is a unit measurement used to quantify biologically active substances like interferon based on their biological activity or effect.",unit_notes
551,10.1002/jmr.2305,selected_mip_code,"""MIP2 was used in all experiments in this study.""","Table 1 includes MIP1-MIP4, but later experimental scans and purification use MIP2.",We used the MIP-2 coded cryogel in all experiments in this study.,hydrogel_sample_notes
552,10.1002/jmr.2305,maximum_capacity_ambiguity,"""Abstract/text report 254.8 x 10^4 IU/g as maximum adsorption capacity, while Table 1 lists MIP3 and MIP4 adsorbed amounts of 299.7 and 387.5 x 10^4 IU/g.""",The reported maximum depends on whether considering the selected MIP2 sample or all imprinted cryogels in Table 1.,Maximum adsorption capacity of hIFN-alpha-MIP cryogel was found as 254.8 x 10^4 IU/g from aqueous solution; Table 1 lists MIP4 adsorbed amount as 387.5 +/- 5.6 x 10^4 IU/g polymer.,data_curation_flags
553,10.1002/jmr.2305,bioactivity_after_purification,"""Specific activity of purified interferon alpha-2b was 3.45 x 10^8 to 3.75 x 10^8 IU/mg.""",The paper links adsorption/purification to retained biological activity on HeLa cells.,"The biological activity of purified interferon was tested on HeLa cell line, and the specific activity was found in the range of 3.45 x 10^8 IU/mg to 3.75 x 10^8 IU/mg.",bioactivity_outcomes
554,10.1080/01496395.2019.1577446,NANA_template_maximum_binding_capacity,"""83.20 mg/g polymer at pH 7.0, flow rate 1 mL/min, 25 C""","This is the largest capacity value in the paper but it is for the small-molecule template NANA, not a protein adsorption target.",The maximum amount of binding NANA has found as 83.20 mgg-1 at pH 7.0 with flow rate of 1 mLmin-1 at 25 C.,template_binding_conditions
555,10.1080/01496395.2019.1577446,cryogel_structure,"{""macroporosity_pct"": 81.04, ""pore_size"": ""about 10 um"", ""swelling_degree"": ""6.12 g H2O/g cryogel""}",Hydrogel physical structure is reported and may influence dynamic protein transport.,"The equilibrium swelling degree and macroporosity of the NANA-imprinted p-HEMA-(MAH)2-Cu(II) cryogel were 6.12 g H2O/g cryogel and 81.04%, respectively. The cryogel had interconnected pores and the pore size was found as about 10 um.",hydrogel_properties
556,10.1080/01496395.2019.1577446,reuse_stability,"""binding capacity remained around 100% after 10 consecutive reuses""",Operational stability is reported for template binding cycles and may be relevant to adsorbent reuse.,There was no difference in binding capacity that remained at around 100% even after 10 consecutive reuses.,reuse_performance
557,10.1080/01496395.2019.1577446,surrogate_template_strategy,"""NANA was imprinted instead of whole ceruloplasmin""",The target protein was recognized through an epitope-like small molecule rather than direct protein imprinting.,"Unlike the whole target imprinting technique, ceruloplasmin was not directly imprinted because of its large size and high cost. The target's specific group (NANA) was imprinted alternatively.",imprinting_strategy
558,10.1080/01496395.2019.1577446,NANA_salt_effect,"""NANA binding decreased from 25.0 to 22.0 mg/g as NaCl or Na2SO4 increased from 0.25 to 1.0 M""",Ionic strength effects were measured for the template molecule and support the proposed interaction mechanism.,"When salt concentration increased from 0.25 to 1.0 M, the amount of binding of NANA decreased from 25.0 to 22.0 mgg-1 for each salt type similarly.",condition_screening
559,10.1021/acsapm.5c02601,IPMIP-1 composition and pore structure,"{""N20_wt_pct"": 2.0, ""Tween_20_wt_pct"": 4.0, ""macropore_diameter_um"": 3.3, ""pore_throat_diameter_um"": 0.8, ""porosity_epsilon_pct"": 75.7}",Hydrogel sample-specific pore metrics affect swelling and adsorption but are not directly tied to individual adsorption capacities in supplied context.,"Table 1 reports IPMIP-1 with N20 2.0 wt %, Tween 20 4.0 wt %, epsilon 75.7%, d 0.80 microm, D 3.30 microm.",hydrogel_sample_characterization
560,10.1021/acsapm.5c02601,IPMIP-2 composition and pore structure,"{""N20_wt_pct"": 2.0, ""Tween_20_wt_pct"": 6.0, ""macropore_diameter_um"": 2.3, ""pore_throat_diameter_um"": 0.69, ""porosity_epsilon_pct"": 76.9}",Hydrogel sample-specific pore metrics affect swelling and adsorption but are not directly tied to individual adsorption capacities in supplied context.,"Table 1 reports IPMIP-2 with N20 2.0 wt %, Tween 20 6.0 wt %, epsilon 76.9%, d 0.69 microm, D 2.30 microm.",hydrogel_sample_characterization
561,10.1021/acsapm.5c02601,IPMIP-3 composition and pore structure,"{""N20_wt_pct"": 2.0, ""Tween_20_wt_pct"": 8.0, ""macropore_diameter_um"": 2.21, ""pore_throat_diameter_um"": 0.67, ""porosity_epsilon_pct"": 77.0}",Hydrogel sample-specific pore metrics affect swelling and adsorption but are not directly tied to individual adsorption capacities in supplied context.,"Table 1 reports IPMIP-3 with N20 2.0 wt %, Tween 20 8.0 wt %, epsilon 77.0%, d 0.67 microm, D 2.21 microm.",hydrogel_sample_characterization
562,10.1021/acsapm.5c02601,IPMIP-4 composition and pore structure,"{""N20_wt_pct"": 3.0, ""Tween_20_wt_pct"": 4.0, ""macropore_diameter_um"": 3.07, ""pore_throat_diameter_um"": 1.05, ""porosity_epsilon_pct"": 76.0}",Hydrogel sample-specific pore metrics affect swelling and adsorption but are not directly tied to individual adsorption capacities in supplied context.,"Table 1 reports IPMIP-4 with N20 3.0 wt %, Tween 20 4.0 wt %, epsilon 76.0%, d 1.05 microm, D 3.07 microm.",hydrogel_sample_characterization
563,10.1021/acsapm.5c02601,IPMIP-5 composition and pore structure,"{""N20_wt_pct"": 3.0, ""Tween_20_wt_pct"": 6.0, ""macropore_diameter_um"": 2.85, ""pore_throat_diameter_um"": 0.99, ""porosity_epsilon_pct"": 76.7}",Hydrogel sample-specific pore metrics affect swelling and adsorption but are not directly tied to individual adsorption capacities in supplied context.,"Table 1 reports IPMIP-5 with N20 3.0 wt %, Tween 20 6.0 wt %, epsilon 76.7%, d 0.99 microm, D 2.85 microm.",hydrogel_sample_characterization
564,10.1021/acsapm.5c02601,IPMIP-6 composition and pore structure,"{""N20_wt_pct"": 3.0, ""Tween_20_wt_pct"": 8.0, ""macropore_diameter_um"": 2.53, ""pore_throat_diameter_um"": 0.8, ""porosity_epsilon_pct"": 76.9}",Hydrogel sample-specific pore metrics affect swelling and adsorption but are not directly tied to individual adsorption capacities in supplied context.,"Table 1 reports IPMIP-6 with N20 3.0 wt %, Tween 20 8.0 wt %, epsilon 76.9%, d 0.80 microm, D 2.53 microm.",hydrogel_sample_characterization
565,10.1021/acsapm.5c02601,IPMIP-7 composition and pore structure,"{""N20_wt_pct"": 4.0, ""Tween_20_wt_pct"": 4.0, ""macropore_diameter_um"": 3.37, ""pore_throat_diameter_um"": 1.05, ""porosity_epsilon_pct"": 74.5}",Section 3.3 states IPMIP-7 and corresponding nonimprinted gel were selected to optimize subsequent synthesis conditions.,"Table 1 reports IPMIP-7 with N20 4.0 wt %, Tween 20 4.0 wt %, epsilon 74.5%, d 1.05 microm, D 3.37 microm. Section 3.3 says IPMIP-7 and corresponding nonimprinted gel were selected.",hydrogel_sample_characterization
566,10.1021/acsapm.5c02601,IPMIP-8 composition and pore structure,"{""N20_wt_pct"": 4.0, ""Tween_20_wt_pct"": 6.0, ""macropore_diameter_um"": 2.82, ""pore_throat_diameter_um"": 0.88, ""porosity_epsilon_pct"": 76.6}",Hydrogel sample-specific pore metrics affect swelling and adsorption but are not directly tied to individual adsorption capacities in supplied context.,"Table 1 reports IPMIP-8 with N20 4.0 wt %, Tween 20 6.0 wt %, epsilon 76.6%, d 0.88 microm, D 2.82 microm.",hydrogel_sample_characterization
567,10.1021/acsapm.5c02601,IPMIP-9 composition and pore structure,"{""N20_wt_pct"": 4.0, ""Tween_20_wt_pct"": 8.0, ""macropore_diameter_um"": 2.6, ""pore_throat_diameter_um"": 0.86, ""porosity_epsilon_pct"": 76.8}",Hydrogel sample-specific pore metrics affect swelling and adsorption but are not directly tied to individual adsorption capacities in supplied context.,"Table 1 reports IPMIP-9 with N20 4.0 wt %, Tween 20 8.0 wt %, epsilon 76.8%, d 0.86 microm, D 2.60 microm.",hydrogel_sample_characterization
568,10.1021/acsapm.5c02601,rapid swelling equilibrium,"""All polymers reached hydration equilibrium within 90 s of immersion in aqueous medium.""",Swelling kinetics are hydrogel-transport properties that may explain rapid adsorption but are not protein adsorption outcomes.,"All of the polymers exhibited rapid and similar water uptake, reaching hydration equilibrium within 90 s of immersion in an aqueous medium.",hydrogel_transport_properties
569,10.1021/acsapm.5c02601,future hydrophobic interaction design suggestion,"""Authors suggest introducing hydrophobic monomers such as methyl methacrylate or ionic liquid to improve selectivity.""",Paper-specific design recommendation not captured by adsorption records.,"In the future, hydrophobic interactions can be introduced by introducing monomers containing hydrophobic units (e.g., methyl methacrylate, ionic liquid, etc.).",design_recommendations
570,10.1016/j.colsurfa.2022.130869,optimized_hydrogel_preparation,"{""SF_solution_concentration"": ""3.5 wt%"", ""freeze_defrost_cycle"": 3, ""gelatin_solution_concentration"": ""7 wt%"", ""genipin_solution_concentration"": ""5 mg mL-1"", ""reaction_temperature_C"": 50, ""reaction_time"": ""1 h""}",Preparation optimization is central to hydrogel identity and adsorption performance but is not a standard adsorption outcome.,"The optimized preparation conditions were: SF solution concentration of 3.5 wt%, gelatin solution concentration of 7 wt%, genipin solution concentration of 5 mg mL-1, reaction time of 1 h at 50 °C, and freeze-defrost cycle of 3.",hydrogel_synthesis_conditions
571,10.1016/j.colsurfa.2022.130869,mechanical_strength,"""around 0.8 MPa at 80% compression""",Mechanical strength is a notable hydrogel property tied to natural polymer entanglement and genipin crosslinking.,"The mechanical strength of SF/G-G hydrogel was much stronger than the other hydrogels, which achieved at around 0.8 MPa at the 80% compression.",hydrogel_properties
572,10.1016/j.colsurfa.2022.130869,equilibrium_swelling_ratio,"""around 1053%""",Swelling behavior affects protein mass transfer and adsorption but is not an adsorption capacity metric.,"The ESR of SF/G-G hydrogel was achieved at around 1053%, which was approximately to that of SF-G hydrogel, demonstrating an excellent swelling ability of the obtained SF/G-G hydrogel.",hydrogel_properties
573,10.1016/j.colsurfa.2022.130869,BHb_SDS_PAGE_apparent_bands,"""BHb reported around 64.5 kDa, but SDS-PAGE band observed around 12 kDa; bands around 25 kDa assigned to BHb monomer dimerization.""",Paper-specific interpretation of SDS-PAGE bands in real blood separation experiment.,"Critically, the molecule weight of the BHb was at around 64.5 kDa, while the BHb band was observed at around 12 kDa, this was attributed to the depolymerization of BHb under SDS solution. Besides, the bands at around 25 kDa were the dimerization of the BHb monomer.",analytical_notes
574,10.1080/09205063.2017.1327751,pigmented_same_material_comparison,"""Etafilcon A Define contains pigments, but showed no differences from etafilcon A Moist in any part of the study.""",Direct same-polymer comparison isolates pigment incorporation as a material variable.,We found no differences between these lenses in any part of this study and clearly the incorporation of pigments into etafilcon A (Define) has no impact on lysozyme or protein deposition.,material_comparator_notes
575,10.1080/09205063.2017.1327751,one_sided_exposure_localization,"""Only the anterior lens surface was exposed to ATS during FITC-lysozyme CLSM localization.""",Creates asymmetric boundary condition for interpreting protein penetration and spatial gradients.,Only the anterior surface was in contact with the ATS such that the lysozyme uptake only occurred from the front surface of the lens.,experiment_geometry
576,10.1080/09205063.2017.1327751,surface_gradient_in_ionic_lenses,"""Ionic lenses showed lysozyme gradient with highest concentration near ATS-exposed surface and about 0.5% at the back surface.""",Spatial adsorption profile differs from total mass uptake and may affect biointerface function.,"Lysozyme deposition on the ionic lenses, etafilcon A (Moist and Define), and ocufilcon B formed a gradient, tapering to about 0.5% at the back surface for all three lens materials.",spatial_distribution
577,10.1080/09205063.2017.1327751,polymacon_central_peak,"""Polymacon had a central lysozyme deposition peak and no more than 2% of total lysozyme on each surface.""",Unique localization pattern among seven tested lenses.,Polymacon ... was the only lens type of the 7 investigated materials that had a peak of lysozyme deposition in the centre of the lens ... no more than 2% of total lysozyme was on each of the lens surfaces.,spatial_distribution
578,10.1080/09205063.2017.1327751,protein_activity_not_measured,"""Lysozyme quality/activity was not investigated.""",Important limitation because discussion links active lysozyme to comfort and bacterial adhesion.,The quality of lysozyme and whether activity was retained or not was not investigated in this study.,study_limitations
579,10.1080/09205063.2017.1327751,funding_and_conflict,"""Funded by Johnson & Johnson Vision; two authors were current employees.""",Potential conflict of interest relevant to contact lens material comparisons.,All work described in this paper and publication were funded by Johnson & Johnson Vision. Dr. Fadli and Dr. Coles-Brennan are current employees of Johnson and Johnson Vision.,funding_conflicts
580,10.1007/s00216-017-0242-9,on_column_enzyme_assay,"""Bound His6-GTPase was assayed directly on the cryogel minicolumn by adding GTP substrate and displacing phosphate product for malachite green assay.""",The platform measures bound enzyme activity without eluting the protein first.,The bound enzymes on the gel retain its activity and therefore can be assayed on-column by adding substrate and then displacing the product.,assay_workflow
581,10.1007/s00216-017-0242-9,debris_tolerant_non_clarified_lysate_processing,"""Non-clarified lysate containing debris and particulate matter was directly applied without clogging and gave no significant difference versus clarified lysate.""",This is a biofouling/processability property of the cryogel format rather than a standard adsorption capacity.,No significant differences were revealed in binding and recovery of His6-GTPase using IDA-Cu and NTA-Ni cryogels in case of both non-clarified and clarified lysates.,processability
582,10.1007/s00216-017-0242-9,minicolumn_geometry,"{""diameter_mm"": 8, ""height_mm"": 4, ""void_volume_ul"": 250}",Geometry is important for comparing miniaturized adsorption capacity and high-throughput format.,"Metal coupled cryogel minicolumns (diameter 8 mm, height 4 mm, void volume 250 μl) were inserted in open-ended 96-well plates.",adsorbent_geometry
583,10.1007/s00216-017-0242-9,reusability,"""No change in His6-GTPase binding after regeneration and reuse up to five times.""",Reusable affinity hydrogel performance is reported qualitatively.,It was observed that there was no change in binding of GTPase to the cryogel minicolumns even after regeneration and reuse up to five times.,adsorbent_reuse
584,10.1007/s00216-017-0242-9,optimized_bioprocess_conditions,"""Optimum His6-GTPase production by induction with 200 μM IPTG at 25 °C for 12 h.""",Upstream expression condition was monitored using the adsorption platform but is not itself a hydrogel adsorption condition.,Optimum production of His6-GTPase was attained by induction with 200 μM isopropyl-β-D-thiogalactoside at 25 °C for 12 h.,bioprocess_conditions
585,10.1021/bm5009525,ConA_loading_effect_on_matrix_degradation,"""Increased ConA loading caused concentration-dependent decrease in dextran microgel degradation.""",The paper focuses on how protein loading changes hydrogel matrix degradation rather than reporting standard adsorption capacity.,"ConA binds throughout the dextran microgels, resulting in decreased network degradation in a loading-dependent manner.",mechanism_or_degradation_effects
586,10.1021/bm5009525,glucose_competitive_release,"""Glucose competitively released microgel-bound ConA and restored matrix susceptibility to Dextranase degradation.""",Competitive release is an adsorption-relevant behavior but reported qualitatively.,"Presence of glucose in the buffer competes with dextran for ConA binding, causes a concentration-dependent decrease of microgel-bound ConA, and restores matrix susceptibility to Dextranase degradation.",competitive_desorption
587,10.1021/bm5009525,crosslinked_vs_non_crosslinked_dextran,"""ConA obstruction was smaller for non-cross-linked dextran, indicating pore blocking and pore shrinkage dominate in microgels.""",Comparator distinguishes chain blocking from hydrogel pore blocking.,"Since non-cross-linked ConA only allows direct blocking of the dextran chain, the weaker dependence on the ConA concentration for the non-cross-linked dextran shows such direct chain blocking to be relatively minor.",comparator_mechanism
588,10.1021/bm5009525,modeling_approach,"""Modified Michaelis-Menten model for spherical symmetry with network blocking by ConA.""",The article includes qualitative modeling of protein-blocked hydrogel degradation.,"A modified Michaelis-Menten approach for spherical symmetry, in which network blocking by incorporated protein was included, was able to qualitatively capture these effects.",modeling_labels
589,10.1080/01496395.2014.898660,VPBA-50_composite_column_surface_area,"""33.12 m2/g""",Physicochemical property useful for adsorption interpretation but not a protein adsorption outcome.,The specific surface area of the VPBA-50 composite column was determined as 33.12 m2/g by a multipoint BET apparatus.,hydrogel_properties
590,10.1080/01496395.2014.898660,VPBA-50_composite_column_boron_content,"""2.57 mmol/g""",Ligand-density-related property relevant to boronate affinity adsorption.,"Also, the boron content was determined as 2.57 mmol/g for PHEMA/poly(HEMA-VPBA) composite cryogel.",hydrogel_properties
591,10.1080/01496395.2014.898660,PHEMA_cryogel_surface_area_comparison,"""PHEMA cryogel 11.7 m2/g; VPBA-50 composite column 33.12 m2/g""",Comparator property showing particle embedding increased surface area by about three fold.,"As can be seen from Table 1, the embedding of particles resulted in about a three fold increase in surface area of the PHEMA cryogels.",comparator_properties
592,10.1080/01496395.2014.898660,equilibrium_swelling_ratios,"""PHEMA: 8.17 g H2O/g cryogel; VPBA-50: 7.54 g H2O/g monolithic HPLC composite columns""",Hydrogel swelling property reported quantitatively and relevant to protein transport.,The equilibrium swelling ratios for PHEMA and monolithic HPLC composite column (VPBA-50) were calculated as 8.17 g H2O/g cryogel and 7.54 g H2O/g monolithic HPLC composite columns.,hydrogel_properties
593,10.1080/01496395.2014.898660,usable_flow_rate_range,"""0.1-1.0 mL/min""",Operational HPLC column property linked to flow-through adsorption/separation.,This behavior showed that the developed monolithic HPLC composite column can be used in a flow rate range of 0.1-1.0 mL/min as a HPLC column without any problem related to the pressure limits.,experiment_conditions
594,10.1080/01496395.2014.898660,human_plasma_application,"""IgG separation from human plasma was performed""","Biological matrix application mentioned, but no conditions or outcomes are supplied.",The IgG separation from human plasma was also performed.,records_needing_full_text
595,10.3390/gels6010004,pHEMA_total_open_porosity_by_microCT,"""95.2% by volume""",3D µ-CT open porosity is a structural descriptor relevant to macromolecule transport but not a standard adsorption outcome field.,According to the µ-CT analysis... total open porosity (percent) of the p(HEMA-I) column was found 95.2% by volume.,hydrogel_properties
596,10.3390/gels6010004,macroporosity_table_values,"{""p(HEMA)"": ""89.6 volume %"", ""p(HEMA-I)"": ""88.1 volume %""}",Macroporosity is reported for both base and immunoaffinity cryogels and supports mass-transfer interpretation.,Table 1 shows the swelling degree and macroporosity of the p(HEMA) and the p(HEMA-I) cryogel columns.,hydrogel_properties
597,10.3390/gels6010004,swelling_degree_table_values,"{""p(HEMA)"": ""5.05 g H2O/g cryogel"", ""p(HEMA-I)"": ""4.63 g H2O/g cryogel""}",Swelling changed after anti-hIgM immobilization and helps characterize the hydrogel support.,Swelling degree was decreased during the surface modification... Table 1.,hydrogel_properties
598,10.3390/gels6010004,cryogel_channel_macropore_size,"""diameters up to 20 µm""",Macropore dimensions are directly compared with hIgM size to justify suitability for large proteins.,"Diameters of the channel macroporous of the p(HEMA) and the p(HEMA-I) cryogels were up to 20 µM, which are much larger than the hydrodynamic radius of hIgM molecules.",hydrogel_properties
599,10.3390/gels6010004,hIgM_serum_concentration_context,"""0.4 mg/mL in human serum""",Biological abundance context for target protein; not an adsorption experiment condition.,hIgM dominantly exists in human serum (0.4 mg/mL) in the form of a cyclic pentamer with 950 kDa molecular weight.,protein_mentions
600,10.3390/molecules25081927,fatty_acid_binding_capacity_not_protein_adsorption,"""EPR quantified bound/free 16-DSA fractions in albumin hydrogel-related samples, but the adsorbate was a fatty acid probe rather than a protein.""",The paper contains quantitative binding data that may look like adsorption data but is outside the requested protein-hydrogel adsorption scope.,Continuous wave EPR spectroscopy was used to investigate the fatty acid binding capacity of the hydrogels.,fatty_acid_binding_excluded
601,10.3390/molecules25081927,ethanol_reduced_bound_fatty_acid_fraction,"""The abstract reports ethanol reduced strongly bound fatty acids in BSA hydrogels up to 52%.""","Quantitative binding-related claim, but not protein adsorption.",Ethanol reduces the fraction of the strongly bound FAs in bovine serum albumin (BSA) hydrogels up to 52%.,fatty_acid_binding_excluded
602,10.1002/app.24127,macroporous_domain_size,"""6-10 um""",Morphology is a hydrogel structural feature likely relevant to protein access and adsorption.,Figure 4(b) clearly reveals that macroporous domains varying in size between 6 to 10 um developed.,hydrogel_properties
603,10.1002/app.24127,crack_width,"""about 6 um""",Reported cracks may influence protein diffusion into the sponge surface.,The image also depicts some cracks about 6 um wide produced by the relaxation of macromolecular chains.,hydrogel_properties
604,10.1002/app.24127,high_flux_nonmonotonic_adsorption,"""At 950-1200 ug/mL fibrinogen, adsorbed amount reached an optimum and then decreased with increasing time.""",Unusual adsorption behavior attributed to end-on to side-on conformational transition.,"At higher concentrations, that is, from 950 to 1200 ug/mL, the adsorbed amount of fibrinogen attained an optimum value and thereafter decreased with increasing time.",mechanism_or_special_behavior
605,10.1002/app.24127,blood_compatibility_correlation,"""Lower fibrinogen adsorption associated with lower blood clot weight and lower hemolysis percentage.""",Links adsorption outcome to biointerface response.,"The observed decrease in the blood clot was in good agreement with the results of fibrinogen adsorption, which under both conditions showed a decreasing trend of protein adsorption.",biointerface_response
606,10.1002/app.24127,Table_V_repeated_baseline_values,"""Nominally identical HEMA 32.9 x 10-3 mol/L, EGDMA 1.06 x 10-3 mol/L, water 50% appears with adsorption values 168, 138, and 192 ug/cm2.""",Possible table extraction or experimental-series baseline ambiguity requiring manual review.,"Table V contains repeated rows for water 50%, HEMA 32.9, EGDMA 1.06 with different adsorbed fibrinogen values.",quality_flags
607,10.1002/jbm.b.33104,primary_non_protein_target,"""heparin""","The main paper target is heparin, a glycosaminoglycan rather than a protein; protein data are hemocompatibility/selectivity outcomes.","pHEMA-lys bound 40,500 IU and 32,500 IU heparin/g cryogel at equilibrium in aqueous solution and 50% serum, respectively.",heparin_adsorption_context
608,10.1002/jbm.b.33104,heparin_plasma_removal,"""pHEMA-lys adsorbed 4329.6 +/- 346 IU/g after 30 min in human plasma spiked with 100 IU/mL heparin; pHEMA adsorbed 540.1 +/- 57 IU/g.""",This provides selectivity context for protein adsorption records.,Table 5 reports heparin adsorbed in human plasma at 37 C for pHEMA and pHEMA-lys.,heparin_adsorption_context
