Repository: sunyrain/PHA

# PHA Protein-Hydrogel Adsorption Dataset

Generated: 2026-07-05T11:36:45

## Scope

This curated package organizes literature-derived protein-hydrogel adsorption, binding, immobilization, antifouling, and related biointerface records extracted from the local PHA corpus.

The primary unit is one record:

`paper + hydrogel/sample + protein/mixture + experimental condition + measured outcome`

## Contents

- `data/sources.csv`: article-level metadata, extraction status, and curation decision.
- `data/records_flat.csv`: flattened record-level table with provenance, hydrogel, protein, condition, outcome, mechanism, and quality fields.

File: data/curated/pha_scientific_dataset_20260705/data/materials.csv (part 7 of 67)
id,doi,name,role,context,pubchem_query,needs_manual_normalization,enrichment_json
589,10.1021/ac404134t,calcium chloride,Ca2+ source and metal-ion bridge/analyte,CaCl2 caused BSA hydrogel shrinkage from 850 to 685 nm at 5 mM Ca2+.,calcium chloride,0,"{""CID"": 5284359, ""ConnectivitySMILES"": ""[Cl-].[Cl-].[Ca+2]"", ""IUPACName"": ""calcium dichloride"", ""InChIKey"": ""UXVMQQNJUSDDNG-UHFFFAOYSA-L"", ""MolecularFormula"": ""CaCl2"", ""MolecularWeight"": ""110.98"", ""SMILES"": ""[Cl-].[Cl-].[Ca+2]""}"
590,10.1021/ac404134t,calcium ion,metal ion bridge/analyte,Ca2+ was claimed to cause polydentate binding-induced BSA cross-linking.,calcium ion,0,"{""CID"": 271, ""ConnectivitySMILES"": ""[Ca+2]"", ""IUPACName"": ""calcium(2+)"", ""InChIKey"": ""BHPQYMZQTOCNFJ-UHFFFAOYSA-N"", ""MolecularFormula"": ""Ca+2"", ""MolecularWeight"": ""40.08"", ""SMILES"": ""[Ca+2]""}"
591,10.1021/ac404134t,sodium chloride,ionic strength comparator,"5 mM NaCl decreased particle spacing only to 810 nm, much less than 5 mM Ca2+.",sodium chloride,0,"{""CID"": 5234, ""ConnectivitySMILES"": ""[Na+].[Cl-]"", ""IUPACName"": ""sodium chloride"", ""InChIKey"": ""FAPWRFPIFSIZLT-UHFFFAOYSA-M"", ""MolecularFormula"": ""ClNa"", ""MolecularWeight"": ""58.44"", ""SMILES"": ""[Na+].[Cl-]""}"
592,10.1021/ac404134t,phosphate buffer,buffer/salt condition,PB was used at pH 7.4 for synthesis/washing and at 10 or 50 mM for sensing experiments.,phosphate buffer,1,null
593,10.1038/s41598-023-35027-5,polyvinylidene fluoride,membrane matrix polymer,PVDF powder was used as the polymer matrix for ultrafiltration membranes.,polyvinylidene fluoride,0,null
594,10.1038/s41598-023-35027-5,graphene oxide,hydrogel nanofiller and composite component,GO nanosheets were synthesized and incorporated into GO-PVA-NaAlg hydrogel.,graphene oxide,0,null
595,10.1038/s41598-023-35027-5,polyvinyl alcohol,hydrogel polymer component,PVA was mixed with GO and sodium alginate to form the nanocomposite hydrogel.,polyvinyl alcohol,0,null
596,10.1038/s41598-023-35027-5,sodium alginate,hydrogel biopolymer component,NaAlg was combined with GO and PVA in the hydrogel.,sodium alginate,0,null
597,10.1038/s41598-023-35027-5,polyvinylpyrrolidone,pore-forming and hydrophilic membrane additive,"PVP was added to PVDF casting solutions, typically at 1.0 wt%.",polyvinylpyrrolidone,0,null
598,10.1038/s41598-023-35027-5,calcium chloride,crosslinking or ionic gelation reagent,Saturated H3BO3/CaCl2 solution was used to form GO-PVA-NaAlg hydrogel beads.,calcium chloride,0,"{""CID"": 5284359, ""ConnectivitySMILES"": ""[Cl-].[Cl-].[Ca+2]"", ""IUPACName"": ""calcium dichloride"", ""InChIKey"": ""UXVMQQNJUSDDNG-UHFFFAOYSA-L"", ""MolecularFormula"": ""CaCl2"", ""MolecularWeight"": ""110.98"", ""SMILES"": ""[Cl-].[Cl-].[Ca+2]""}"
599,10.1038/s41598-023-35027-5,boric acid,crosslinking reagent,Saturated H3BO3/CaCl2 solution was used during hydrogel bead formation.,boric acid,0,"{""CID"": 7628, ""ConnectivitySMILES"": ""B(O)(O)O"", ""IUPACName"": ""boric acid"", ""InChIKey"": ""KGBXLFKZBHKPEV-UHFFFAOYSA-N"", ""MolecularFormula"": ""BH3O3"", ""MolecularWeight"": ""61.84"", ""SMILES"": ""B(O)(O)O""}"
600,10.1038/s41598-023-35027-5,"N,N-dimethylacetamide",PVDF casting solvent,DMAc was used to disperse hydrogel and dissolve PVDF during membrane preparation.,"N,N-dimethylacetamide",0,"{""CID"": 31374, ""ConnectivitySMILES"": ""CC(=O)N(C)C"", ""IUPACName"": ""N,N-dimethylacetamide"", ""InChIKey"": ""FXHOOIRPVKKKFG-UHFFFAOYSA-N"", ""MolecularFormula"": ""C4H9NO"", ""MolecularWeight"": ""87.12"", ""SMILES"": ""CC(=O)N(C)C""}"
601,10.1038/s41598-023-35027-5,methyl orange,anionic dye rejection target,Methyl orange was used as a synthetic effluent contaminant.,methyl orange,0,"{""CID"": 23673835, ""ConnectivitySMILES"": ""CN(C)C1=CC=C(C=C1)N=NC2=CC=C(C=C2)S(=O)(=O)[O-].[Na+]"", ""IUPACName"": ""sodium 4-[[4-(dimethylamino)phenyl]diazenyl]benzenesulfonate"", ""InChIKey"": ""STZCRXQWRGQSJD-UHFFFAOYSA-M"", ""MolecularFormula"": ""C14H14N3NaO3S"", ""MolecularWeight"": ""327.34"", ""SMILES"": ""CN(C)C1=CC=C(C=C1)N=NC2=CC=C(C=C2)S(=O)(=O)[O-].[Na+]""}"
602,10.1038/s41598-023-35027-5,Congo red,anionic dye rejection target,The article text spells this dye as Conge Red in several locations.,Congo red,1,"{""CID"": 11313, ""ConnectivitySMILES"": ""C1=CC=C2C(=C1)C(=CC(=C2N)N=NC3=CC=C(C=C3)C4=CC=C(C=C4)N=NC5=C(C6=CC=CC=C6C(=C5)S(=O)(=O)[O-])N)S(=O)(=O)[O-].[Na+].[Na+]"", ""IUPACName"": ""disodium;4-amino-3-[[4-[4-[(1-amino-4-sulfonatonaphthalen-2-yl)diazenyl]phenyl]phenyl]diazenyl]naphthalene-1-sulfonate"", ""InChIKey"": ""IQFVPQOLBLOTPF-UHFFFAOYSA-L"", ""MolecularFormula"": ""C32H22N6Na2O6S2"", ""MolecularWeight"": ""696.7"", ""SMILES"": ""C1=CC=C2C(=C1)C(=CC(=C2N)N=NC3=CC=C(C=C3)C4=CC=C(C=C4)N=NC5=C(C6=CC=CC=C6C(=C5)S(=O)(=O)[O-])N)S(=O)(=O)[O-].[Na+].[Na+]""}"
603,10.1038/s41598-023-35027-5,potassium permanganate,GO synthesis oxidant,KMnO4 was used in the modified Hummers synthesis of GO.,potassium permanganate,0,"{""CID"": 516875, ""ConnectivitySMILES"": ""[O-][Mn](=O)(=O)=O.[K+]"", ""IUPACName"": ""potassium permanganate"", ""InChIKey"": ""VZJVWSHVAAUDKD-UHFFFAOYSA-N"", ""MolecularFormula"": ""KMnO4"", ""MolecularWeight"": ""158.034"", ""SMILES"": ""[O-][Mn](=O)(=O)=O.[K+]""}"
604,10.1038/s41598-023-35027-5,hydrogen peroxide,GO synthesis reagent,H2O2 was used during GO synthesis.,hydrogen peroxide,0,"{""CID"": 784, ""ConnectivitySMILES"": ""OO"", ""IUPACName"": ""hydrogen peroxide"", ""InChIKey"": ""MHAJPDPJQMAIIY-UHFFFAOYSA-N"", ""MolecularFormula"": ""H2O2"", ""MolecularWeight"": ""34.015"", ""SMILES"": ""OO""}"
605,10.1038/s41598-023-35027-5,sulfuric acid,GO synthesis acid medium,H2SO4 was used during graphite oxidation.,sulfuric acid,0,"{""CID"": 1118, ""ConnectivitySMILES"": ""OS(=O)(=O)O"", ""IUPACName"": ""sulfuric acid"", ""InChIKey"": ""QAOWNCQODCNURD-UHFFFAOYSA-N"", ""MolecularFormula"": ""H2O4S"", ""MolecularWeight"": ""98.08"", ""SMILES"": ""OS(=O)(=O)O""}"
606,10.1038/s41598-023-35027-5,hydrochloric acid,GO washing reagent,HCl was used to wash the precipitated GO product.,hydrochloric acid,0,"{""CID"": 313, ""ConnectivitySMILES"": ""Cl"", ""IUPACName"": ""chlorane"", ""InChIKey"": ""VEXZGXHMUGYJMC-UHFFFAOYSA-N"", ""MolecularFormula"": ""ClH"", ""MolecularWeight"": ""36.46"", ""SMILES"": ""Cl""}"
607,10.1002/app.34263,sodium alginate,hydrogel polymer backbone,Sodium alginate was dissolved in SDS-BSA solution to form 2% (w/v %) with BSA template.,sodium alginate,0,null
608,10.1002/app.34263,hydroxyethyl cellulose,hydrogel polymer additive controlling swelling/crosslinking density,HEC aqueous solution (2% w/w %) was mixed with SA solution at different ratios.,hydroxyethyl cellulose,0,"{""CID"": 4327536, ""ConnectivitySMILES"": ""CC(COCC1C(C(C(C(O1)OC2C(OC(C(C2OCC(C)O)OCC(C)O)OCC(C)O)COCC(C)O)OCC(C)O)OCC(C)O)OCC(C)O)O"", ""IUPACName"": ""1-[[3,4,5-tris(2-hydroxypropoxy)-6-[4,5,6-tris(2-hydroxypropoxy)-2-(2-hydroxypropoxymethyl)oxan-3-yl]oxyoxan-2-yl]methoxy]propan-2-ol"", ""InChIKey"": ""DFJVHKAPIXJTSC-UHFFFAOYSA-N"", ""MolecularFormula"": ""C36H70O19"", ""MolecularWeight"": ""806.9"", ""SMILES"": ""CC(COCC1C(C(C(C(O1)OC2C(OC(C(C2OCC(C)O)OCC(C)O)OCC(C)O)COCC(C)O)OCC(C)O)OCC(C)O)OCC(C)O)O""}"
609,10.1002/app.34263,calcium chloride,crosslinking reagent / calcium source,Calcium chloride was listed in materials and calcium alginate hydrogel microspheres were prepared by gelling method.,calcium chloride,0,"{""CID"": 5284359, ""ConnectivitySMILES"": ""[Cl-].[Cl-].[Ca+2]"", ""IUPACName"": ""calcium dichloride"", ""InChIKey"": ""UXVMQQNJUSDDNG-UHFFFAOYSA-L"", ""MolecularFormula"": ""CaCl2"", ""MolecularWeight"": ""110.98"", ""SMILES"": ""[Cl-].[Cl-].[Ca+2]""}"
610,10.1002/app.34263,calcium,metal ion bridge in calcium alginate hydrogel,BSA-imprinted calcium alginate-hydroxyethyl cellulose microspheres were prepared.,calcium ion,0,"{""CID"": 271, ""ConnectivitySMILES"": ""[Ca+2]"", ""IUPACName"": ""calcium(2+)"", ""InChIKey"": ""BHPQYMZQTOCNFJ-UHFFFAOYSA-N"", ""MolecularFormula"": ""Ca+2"", ""MolecularWeight"": ""40.08"", ""SMILES"": ""[Ca+2]""}"
611,10.1002/app.34263,sodium dodecyl sulfonate,protein denaturant and BSA conformation/aggregation modifier,"SDS-BSA complex solutions were prepared with SDS concentrations of 0, 0.002 mol/L, or 0.0011 mol/L.",sodium dodecyl sulfonate,1,"{""CID"": 23665726, ""ConnectivitySMILES"": ""CCCCCCCCCCCCS(=O)(=O)[O-].[Na+]"", ""IUPACName"": ""sodium dodecane-1-sulfonate"", ""InChIKey"": ""DAJSVUQLFFJUSX-UHFFFAOYSA-M"", ""MolecularFormula"": ""C12H25NaO3S"", ""MolecularWeight"": ""272.38"", ""SMILES"": ""CCCCCCCCCCCCS(=O)(=O)[O-].[Na+]""}"
612,10.1002/app.34263,BSA,template molecule,BSA-imprinted microspheres were prepared from SA solution containing [BSA] = 4.2 μM and [SDS] = 0.002 mol/L at pH 4.70.,,0,"{""CID"": 25248, ""ConnectivitySMILES"": ""CC(=N[Si](C)(C)C)O[Si](C)(C)C"", ""IUPACName"": ""trimethylsilyl N-trimethylsilylethanimidate"", ""InChIKey"": ""SIOVKLKJSOKLIF-UHFFFAOYSA-N"", ""MolecularFormula"": ""C8H21NOSi2"", ""MolecularWeight"": ""203.43"", ""SMILES"": ""CC(=N[Si](C)(C)C)O[Si](C)(C)C""}"
613,10.1080/10601325.2017.1381921,2-hydroxyethyl methacrylate,monomer,Used to synthesize pHEMA cryogels; 1.3 mL HEMA used in synthesis.,2-hydroxyethyl methacrylate,0,"{""CID"": 13360, ""ConnectivitySMILES"": ""CC(=C)C(=O)OCCO"", ""IUPACName"": ""2-hydroxyethyl 2-methylprop-2-enoate"", ""InChIKey"": ""WOBHKFSMXKNTIM-UHFFFAOYSA-N"", ""MolecularFormula"": ""C6H10O3"", ""MolecularWeight"": ""130.14"", ""SMILES"": ""CC(=C)C(=O)OCCO""}"
614,10.1080/10601325.2017.1381921,"N,N' methylenebisacrylamide",crosslinker,0.283 g used in second synthesis solution for cryogel formation.,"N,N'-methylenebisacrylamide",0,"{""CID"": 8041, ""ConnectivitySMILES"": ""C=CC(=O)NCNC(=O)C=C"", ""IUPACName"": ""N-[(prop-2-enoylamino)methyl]prop-2-enamide"", ""InChIKey"": ""ZIUHHBKFKCYYJD-UHFFFAOYSA-N"", ""MolecularFormula"": ""C7H10N2O2"", ""MolecularWeight"": ""154.17"", ""SMILES"": ""C=CC(=O)NCNC(=O)C=C""}"
615,10.1080/10601325.2017.1381921,ammonium persulfate,initiator,20 mg APS used to initiate free radical polymerization.,ammonium persulfate,0,"{""CID"": 62648, ""ConnectivitySMILES"": ""[NH4+].[NH4+].[O-]S(=O)(=O)OOS(=O)(=O)[O-]"", ""IUPACName"": ""diazanium;sulfonatooxy sulfate"", ""InChIKey"": ""ROOXNKNUYICQNP-UHFFFAOYSA-N"", ""MolecularFormula"": ""H8N2O8S2"", ""MolecularWeight"": ""228.21"", ""SMILES"": ""[NH4+].[NH4+].[O-]S(=O)(=O)OOS(=O)(=O)[O-]""}"
616,10.1080/10601325.2017.1381921,"N,N,N',N'-tetramethylene diamine",activator,25 uL TEMED used as initiator/activator mixture with APS.,"N,N,N',N'-tetramethylethylenediamine",1,"{""CID"": 8037, ""ConnectivitySMILES"": ""CN(C)CCN(C)C"", ""IUPACName"": ""N,N,N',N'-tetramethylethane-1,2-diamine"", ""InChIKey"": ""KWYHDKDOAIKMQN-UHFFFAOYSA-N"", ""MolecularFormula"": ""C6H16N2"", ""MolecularWeight"": ""116.20"", ""SMILES"": ""CN(C)CCN(C)C""}"
617,10.1080/10601325.2017.1381921,Sepharose 4B,bead support/filler,Activated with epichlorohydrin and coupled to L-histidine before embedding in pHEMA cryogel.,Sepharose 4B,1,null
618,10.1080/10601325.2017.1381921,L-histidine,pseudobioaffinity ligand,Coupled to epoxy-activated Sepharose 4B; histidine ligand loading was 56 umol/mL adsorbent.,L-histidine,0,"{""CID"": 6274, ""ConnectivitySMILES"": ""C1=C(NC=N1)CC(C(=O)O)N"", ""IUPACName"": ""(2S)-2-amino-3-(1H-imidazol-5-yl)propanoic acid"", ""InChIKey"": ""HNDVDQJCIGZPNO-YFKPBYRVSA-N"", ""MolecularFormula"": ""C6H9N3O2"", ""MolecularWeight"": ""155.15"", ""SMILES"": ""C1=C(NC=N1)C[C@@H](C(=O)O)N""}"
619,10.1080/10601325.2017.1381921,epichlorohydrin,Sepharose activation reagent,Introduced active oxirane groups onto Sepharose 4B.,epichlorohydrin,0,"{""CID"": 7835, ""ConnectivitySMILES"": ""C1C(O1)CCl"", ""IUPACName"": ""2-(chloromethyl)oxirane"", ""InChIKey"": ""BRLQWZUYTZBJKN-UHFFFAOYSA-N"", ""MolecularFormula"": ""C3H5ClO"", ""MolecularWeight"": ""92.52"", ""SMILES"": ""C1C(O1)CCl""}"
620,10.1080/10601325.2017.1381921,sodium carbonate,coupling solution component,Dried epoxy activated beads were suspended in 5% L-histidine solution in 2 M sodium carbonate.,sodium carbonate,0,"{""CID"": 10340, ""ConnectivitySMILES"": ""C(=O)([O-])[O-].[Na+].[Na+]"", ""IUPACName"": ""disodium;carbonate"", ""InChIKey"": ""CDBYLPFSWZWCQE-UHFFFAOYSA-L"", ""MolecularFormula"": ""CNa2O3"", ""MolecularWeight"": ""105.988"", ""SMILES"": ""C(=O)([O-])[O-].[Na+].[Na+]""}"
621,10.1080/10601325.2017.1381921,sodium borohydride,coupling solution component/reducing agent,5% L-histidine solution contained 2 M sodium borohydride during coupling.,sodium borohydride,0,"{""CID"": 4311764, ""ConnectivitySMILES"": ""[BH4-].[Na+]"", ""IUPACName"": ""sodium boranuide"", ""InChIKey"": ""YOQDYZUWIQVZSF-UHFFFAOYSA-N"", ""MolecularFormula"": ""BH4Na"", ""MolecularWeight"": ""37.84"", ""SMILES"": ""[BH4-].[Na+]""}"
622,10.1080/10601325.2017.1381921,sodium chloride,salt variable and desorption agent,NaCl concentration 0.01-0.1 M scanned for adsorption; 1.0 M NaCl used for desorption.,sodium chloride,0,"{""CID"": 5234, ""ConnectivitySMILES"": ""[Na+].[Cl-]"", ""IUPACName"": ""sodium chloride"", ""InChIKey"": ""FAPWRFPIFSIZLT-UHFFFAOYSA-M"", ""MolecularFormula"": ""ClNa"", ""MolecularWeight"": ""58.44"", ""SMILES"": ""[Na+].[Cl-]""}"
623,10.1080/10601325.2017.1381921,sodium hydroxide,column wash/regeneration agent,Column washed with 50 mM NaOH for 30 min between chromatographic runs.,sodium hydroxide,0,"{""CID"": 14798, ""ConnectivitySMILES"": ""[OH-].[Na+]"", ""IUPACName"": ""sodium hydroxide"", ""InChIKey"": ""HEMHJVSKTPXQMS-UHFFFAOYSA-M"", ""MolecularFormula"": ""HNaO"", ""MolecularWeight"": ""39.997"", ""SMILES"": ""[OH-].[Na+]""}"
624,10.1080/10601325.2017.1381921,sodium azide,storage preservative,Cryogels stored in buffer containing 0.02% sodium azide at +4 C until use.,sodium azide,0,"{""CID"": 33557, ""ConnectivitySMILES"": ""[N-]=[N+]=[N-].[Na+]"", ""IUPACName"": ""sodium azide"", ""InChIKey"": ""PXIPVTKHYLBLMZ-UHFFFAOYSA-N"", ""MolecularFormula"": ""N3Na"", ""MolecularWeight"": ""65.010"", ""SMILES"": ""[N-]=[N+]=[N-].[Na+]""}"
625,10.1080/10601325.2017.1381921,phosphate buffer,serum separation buffer,Fresh whole human serum was diluted 1/10 in 0.1 M phosphate buffer pH 7.4.,phosphate buffer,1,null
626,10.1007/s12010-014-0844-z,2-hydroxyethyl methacrylate,backbone monomer,HEMA was used to prepare PHEMA cryogels.,2-hydroxyethyl methacrylate,0,"{""CID"": 13360, ""ConnectivitySMILES"": ""CC(=C)C(=O)OCCO"", ""IUPACName"": ""2-hydroxyethyl 2-methylprop-2-enoate"", ""InChIKey"": ""WOBHKFSMXKNTIM-UHFFFAOYSA-N"", ""MolecularFormula"": ""C6H10O3"", ""MolecularWeight"": ""130.14"", ""SMILES"": ""CC(=C)C(=O)OCCO""}"
627,10.1007/s12010-014-0844-z,N-methacryloyl-(L)-tryptophan,functional monomer / affinity ligand,MATrp was selected for myoglobin imprinting because of hydrophobic interaction between the aromatic ring of tryptophan and hydrophobic amino acids in myoglobin.,N-methacryloyl-L-tryptophan,1,null
628,10.1007/s12010-014-0844-z,"N,N'-methylene bisacrylamide",crosslinker,MBAAm was added during cryogel preparation.,"N,N'-methylene bisacrylamide",0,"{""CID"": 8041, ""ConnectivitySMILES"": ""C=CC(=O)NCNC(=O)C=C"", ""IUPACName"": ""N-[(prop-2-enoylamino)methyl]prop-2-enamide"", ""InChIKey"": ""ZIUHHBKFKCYYJD-UHFFFAOYSA-N"", ""MolecularFormula"": ""C7H10N2O2"", ""MolecularWeight"": ""154.17"", ""SMILES"": ""C=CC(=O)NCNC(=O)C=C""}"
629,10.1007/s12010-014-0844-z,ammonium persulfate,polymerization initiator,Free radical polymerization was initiated by APS and TEMED.,ammonium persulfate,0,"{""CID"": 62648, ""ConnectivitySMILES"": ""[NH4+].[NH4+].[O-]S(=O)(=O)OOS(=O)(=O)[O-]"", ""IUPACName"": ""diazanium;sulfonatooxy sulfate"", ""InChIKey"": ""ROOXNKNUYICQNP-UHFFFAOYSA-N"", ""MolecularFormula"": ""H8N2O8S2"", ""MolecularWeight"": ""228.21"", ""SMILES"": ""[NH4+].[NH4+].[O-]S(=O)(=O)OOS(=O)(=O)[O-]""}"
630,10.1007/s12010-014-0844-z,"N,N,N',N'-tetramethylethylenediamine",polymerization accelerator/initiator component,Free radical polymerization was initiated by TEMED and APS.,"N,N,N',N'-tetramethylethylenediamine",0,"{""CID"": 8037, ""ConnectivitySMILES"": ""CN(C)CCN(C)C"", ""IUPACName"": ""N,N,N',N'-tetramethylethane-1,2-diamine"", ""InChIKey"": ""KWYHDKDOAIKMQN-UHFFFAOYSA-N"", ""MolecularFormula"": ""C6H16N2"", ""MolecularWeight"": ""116.20"", ""SMILES"": ""CN(C)CCN(C)C""}"
631,10.1007/s12010-014-0844-z,sodium carbonate-sodium hydroxide,template removal and desorption agent,MGb-MIP cryogels were washed with 0.1 M Na2CO3-NaOH solution to remove template protein; the same solution was used for desorption in reusability tests.,sodium carbonate sodium hydroxide,1,null
632,10.1007/s12010-014-0844-z,sodium chloride,salt / ionic strength variable,NaCl was used to investigate ionic strength and salt type effects; plasma was diluted with phosphate buffer containing 1.0 M NaCl.,sodium chloride,0,"{""CID"": 5234, ""ConnectivitySMILES"": ""[Na+].[Cl-]"", ""IUPACName"": ""sodium chloride"", ""InChIKey"": ""FAPWRFPIFSIZLT-UHFFFAOYSA-M"", ""MolecularFormula"": ""ClNa"", ""MolecularWeight"": ""58.44"", ""SMILES"": ""[Na+].[Cl-]""}"
633,10.1007/s12010-014-0844-z,ammonium sulfate,salt / ionic strength variable,Maximum myoglobin adsorption in salt scan was observed in 0.5 M (NH4)2SO4.,ammonium sulfate,0,"{""CID"": 6097028, ""ConnectivitySMILES"": ""[NH4+].[NH4+].[O-]S(=O)(=O)[O-]"", ""IUPACName"": ""diazanium;sulfate"", ""InChIKey"": ""BFNBIHQBYMNNAN-UHFFFAOYSA-N"", ""MolecularFormula"": ""H8N2O4S"", ""MolecularWeight"": ""132.14"", ""SMILES"": ""[NH4+].[NH4+].[O-]S(=O)(=O)[O-]""}"
634,10.1007/s12010-014-0844-z,sodium sulfate,salt / ionic strength variable,Na2SO4 was used to investigate ionic strength and salt type effects.,sodium sulfate,0,"{""CID"": 24436, ""ConnectivitySMILES"": ""[O-]S(=O)(=O)[O-].[Na+].[Na+]"", ""IUPACName"": ""disodium;sulfate"", ""InChIKey"": ""PMZURENOXWZQFD-UHFFFAOYSA-L"", ""MolecularFormula"": ""Na2O4S"", ""MolecularWeight"": ""142.04"", ""SMILES"": ""[O-]S(=O)(=O)[O-].[Na+].[Na+]""}"
635,10.1007/s12010-014-0844-z,phosphate buffer,plasma dilution buffer,Plasma was diluted with 25 mM phosphate buffer containing 1.0 M NaCl at pH 7.4.,phosphate buffer,1,null
636,10.1007/s12010-014-0844-z,acetate buffer,column equilibration buffer,MGb-MIP cryogel column was equilibrated with 20 mM acetate buffer at pH 4.0.,acetate buffer,1,null
637,10.1007/s12010-014-0844-z,Coomassie brilliant R250,SDS-PAGE staining reagent,Purity of myoglobin was assayed by SDS-PAGE and Coomassie brilliant R250 staining.,Coomassie brilliant R-250,0,null
638,10.1007/s12010-014-0844-z,sodium azide,storage preservative,Prepared cryogels were stored in buffer containing 0.02% sodium azide at 4 C.,sodium azide,0,"{""CID"": 33557, ""ConnectivitySMILES"": ""[N-]=[N+]=[N-].[Na+]"", ""IUPACName"": ""sodium azide"", ""InChIKey"": ""PXIPVTKHYLBLMZ-UHFFFAOYSA-N"", ""MolecularFormula"": ""N3Na"", ""MolecularWeight"": ""65.010"", ""SMILES"": ""[N-]=[N+]=[N-].[Na+]""}"
639,10.3390/pharmaceutics14061174,HL,spin-labeled cytotoxic paullone ligand/drug candidate,Binding and release of HL from HSA solution and thermally induced HSA hydrogel were measured by EPR spectroscopy.,paullone TEMPO HL,1,null
640,10.3390/pharmaceutics14061174,TEMPO,free radical spin label and docking comparator,HL bears a TEMPO free radical; TEMPO binding to HSA was compared with HL by docking and EPR.,"2,2,6,6-tetramethylpiperidine 1-oxyl",0,"{""CID"": 2724126, ""ConnectivitySMILES"": ""CC1(CCCC(N1[O])(C)C)C"", ""InChIKey"": ""QYTDEUPAUMOIOP-UHFFFAOYSA-N"", ""MolecularFormula"": ""C9H18NO"", ""MolecularWeight"": ""156.25"", ""SMILES"": ""CC1(CCCC(N1[O])(C)C)C""}"
641,10.3390/pharmaceutics14061174,5-doxylstearic acid,spin-labeled fatty acid probe for HSA hydrogel matrix degradation,A 5-DS/HSA hydrogel was monitored by EPR during dialysis in physiological saline.,5-doxylstearic acid,0,"{""CID"": 2724323, ""ConnectivitySMILES"": ""CCCCCCCCCCCCCC1(N(C(CO1)(C)C)[O])CCCC(=O)O"", ""InChIKey"": ""PYDZKXQLRMNQFK-UHFFFAOYSA-N"", ""MolecularFormula"": ""C22H42NO4"", ""MolecularWeight"": ""384.6"", ""SMILES"": ""CCCCCCCCCCCCCC1(N(C(CO1)(C)C)[O])CCCC(=O)O""}"
642,10.3390/pharmaceutics14061174,3-carbamoyl-proxyl,water-soluble spin probe for hydrogel water pore diffusion,A 3CP/HSA hydrogel was used to study diffusion from hydrogel water pores.,3-carbamoyl-PROXYL,0,"{""CID"": 521152, ""ConnectivitySMILES"": ""CC1(CC(C(N1[O])(C)C)C(=O)N)C"", ""InChIKey"": ""XNNPAWRINYCIHL-UHFFFAOYSA-N"", ""MolecularFormula"": ""C9H17N2O2"", ""MolecularWeight"": ""185.24"", ""SMILES"": ""CC1(CC(C(N1[O])(C)C)C(=O)N)C""}"
643,10.3390/pharmaceutics14061174,sodium chloride,dialysis buffer component,"Physiological saline, 0.9% w/v NaCl solution, was used as the dialysis buffer for ligand release studies.",sodium chloride,0,"{""CID"": 5234, ""ConnectivitySMILES"": ""[Na+].[Cl-]"", ""IUPACName"": ""sodium chloride"", ""InChIKey"": ""FAPWRFPIFSIZLT-UHFFFAOYSA-M"", ""MolecularFormula"": ""ClNa"", ""MolecularWeight"": ""58.44"", ""SMILES"": ""[Na+].[Cl-]""}"
644,10.1002/jssc.202300017,acrylamide,monomer,Used to synthesize poly(acrylamide-co-allyl glycidyl ether) cryogels.,acrylamide,0,"{""CID"": 6579, ""ConnectivitySMILES"": ""C=CC(=O)N"", ""IUPACName"": ""prop-2-enamide"", ""InChIKey"": ""HRPVXLWXLXDGHG-UHFFFAOYSA-N"", ""MolecularFormula"": ""C3H5NO"", ""MolecularWeight"": ""71.08"", ""SMILES"": ""C=CC(=O)N""}"
645,10.1002/jssc.202300017,allyl glycidyl ether,functional monomer,Provided epoxy groups in AAm-co-AGE cryogels for dye immobilization.,allyl glycidyl ether,0,"{""CID"": 7838, ""ConnectivitySMILES"": ""C=CCOCC1CO1"", ""IUPACName"": ""2-(prop-2-enoxymethyl)oxirane"", ""InChIKey"": ""LSWYGACWGAICNM-UHFFFAOYSA-N"", ""MolecularFormula"": ""C6H10O2"", ""MolecularWeight"": ""114.14"", ""SMILES"": ""C=CCOCC1CO1""}"
646,10.1002/jssc.202300017,"N,N'-methylene-bis-acrylamide",crosslinker,Used as MBAAm crosslinker in cryogel synthesis.,"N,N'-methylenebisacrylamide",0,"{""CID"": 8041, ""ConnectivitySMILES"": ""C=CC(=O)NCNC(=O)C=C"", ""IUPACName"": ""N-[(prop-2-enoylamino)methyl]prop-2-enamide"", ""InChIKey"": ""ZIUHHBKFKCYYJD-UHFFFAOYSA-N"", ""MolecularFormula"": ""C7H10N2O2"", ""MolecularWeight"": ""154.17"", ""SMILES"": ""C=CC(=O)NCNC(=O)C=C""}"
647,10.1002/jssc.202300017,Cibacron Blue F3GA,dye-affinity ligand,Immobilized on cryogel surfaces; interacts with albumin.,Cibacron Blue F3GA,1,"{""CID"": 656725, ""ConnectivitySMILES"": ""C1=CC=C2C(=C1)C(=O)C3=C(C2=O)C(=C(C=C3NC4=CC(=C(C=C4)NC5=NC(=NC(=N5)NC6=CC(=CC=C6)S(=O)(=O)O)Cl)S(=O)(=O)O)S(=O)(=O)O)N"", ""IUPACName"": ""1-amino-4-[4-[[4-chloro-6-(3-sulfoanilino)-1,3,5-triazin-2-yl]amino]-3-sulfoanilino]-9,10-dioxoanthracene-2-sulfonic acid"", ""InChIKey"": ""JQYMGXZJTCOARG-UHFFFAOYSA-N"", ""MolecularFormula"": ""C29H20ClN7O11S3"", ""MolecularWeight"": ""774.2"", ""SMILES"": ""C1=CC=C2C(=C1)C(=O)C3=C(C2=O)C(=C(C=C3NC4=CC(=C(C=C4)NC5=NC(=NC(=N5)NC6=CC(=CC=C6)S(=O)(=O)O)Cl)S(=O)(=O)O)S(=O)(=O)O)N""}"
648,10.1002/jssc.202300017,ammonium persulphate,initiator,Used as APS initiator for free radical cryopolymerization.,ammonium persulfate,0,"{""CID"": 62648, ""ConnectivitySMILES"": ""[NH4+].[NH4+].[O-]S(=O)(=O)OOS(=O)(=O)[O-]"", ""IUPACName"": ""diazanium;sulfonatooxy sulfate"", ""InChIKey"": ""ROOXNKNUYICQNP-UHFFFAOYSA-N"", ""MolecularFormula"": ""H8N2O8S2"", ""MolecularWeight"": ""228.21"", ""SMILES"": ""[NH4+].[NH4+].[O-]S(=O)(=O)OOS(=O)(=O)[O-]""}"
649,10.1002/jssc.202300017,"N,N-dimethyl-N'-ethylethylenediamine",activator,Used as TEMED activator in cryogel synthesis.,"N,N,N',N'-tetramethylethylenediamine",1,"{""CID"": 8037, ""ConnectivitySMILES"": ""CN(C)CCN(C)C"", ""IUPACName"": ""N,N,N',N'-tetramethylethane-1,2-diamine"", ""InChIKey"": ""KWYHDKDOAIKMQN-UHFFFAOYSA-N"", ""MolecularFormula"": ""C6H16N2"", ""MolecularWeight"": ""116.20"", ""SMILES"": ""CN(C)CCN(C)C""}"
650,10.1002/jssc.202300017,sodium chloride,salt,Used in loading/washing buffer and elution buffer to alter ionic strength.,sodium chloride,0,"{""CID"": 5234, ""ConnectivitySMILES"": ""[Na+].[Cl-]"", ""IUPACName"": ""sodium chloride"", ""InChIKey"": ""FAPWRFPIFSIZLT-UHFFFAOYSA-M"", ""MolecularFormula"": ""ClNa"", ""MolecularWeight"": ""58.44"", ""SMILES"": ""[Na+].[Cl-]""}"
651,10.1002/jssc.202300017,sodium thiocyanate,elution salt tested,Tested in Tris-HCl elution buffer but interfered with absorbance at 280 nm.,sodium thiocyanate,0,"{""CID"": 516871, ""ConnectivitySMILES"": ""C(#N)[S-].[Na+]"", ""IUPACName"": ""sodium thiocyanate"", ""InChIKey"": ""VGTPCRGMBIAPIM-UHFFFAOYSA-M"", ""MolecularFormula"": ""CNNaS"", ""MolecularWeight"": ""81.07"", ""SMILES"": ""C(#N)[S-].[Na+]""}"
652,10.1002/jssc.202300017,Tris,buffer component,Used in Tris-HCl elution buffer.,tris(hydroxymethyl)aminomethane,0,"{""CID"": 6503, ""ConnectivitySMILES"": ""C(C(CO)(CO)N)O"", ""IUPACName"": ""2-amino-2-(hydroxymethyl)propane-1,3-diol"", ""InChIKey"": ""LENZDBCJOHFCAS-UHFFFAOYSA-N"", ""MolecularFormula"": ""C4H11NO3"", ""MolecularWeight"": ""121.14"", ""SMILES"": ""C(C(CO)(CO)N)O""}"
653,10.1002/jssc.202300017,sodium hydroxide,alkaline reagent/regeneration reagent,Used to increase pH during dye immobilization and to regenerate columns after elution.,sodium hydroxide,0,"{""CID"": 14798, ""ConnectivitySMILES"": ""[OH-].[Na+]"", ""IUPACName"": ""sodium hydroxide"", ""InChIKey"": ""HEMHJVSKTPXQMS-UHFFFAOYSA-M"", ""MolecularFormula"": ""HNaO"", ""MolecularWeight"": ""39.997"", ""SMILES"": ""[OH-].[Na+]""}"
654,10.1021/la703963f,N-isopropylacrylamide,assistant thermosensitive monomer,Introduced as the thermosensitive element in the imprinted hydrogel.,N-isopropylacrylamide,0,"{""CID"": 16637, ""ConnectivitySMILES"": ""CC(C)NC(=O)C=C"", ""IUPACName"": ""N-propan-2-ylprop-2-enamide"", ""InChIKey"": ""QNILTEGFHQSKFF-UHFFFAOYSA-N"", ""MolecularFormula"": ""C6H11NO"", ""MolecularWeight"": ""113.16"", ""SMILES"": ""CC(C)NC(=O)C=C""}"
655,10.1021/la703963f,N-[3-(dimethylamino)propyl]methacrylamide,functional monomer,Tertiary amine monomer positively charged in neutral solution and used to self-assemble with BSA through electrostatic interaction.,N-[3-(dimethylamino)propyl]methacrylamide,0,"{""CID"": 78882, ""ConnectivitySMILES"": ""CC(=C)C(=O)NCCCN(C)C"", ""IUPACName"": ""N-[3-(dimethylamino)propyl]-2-methylprop-2-enamide"", ""InChIKey"": ""GDFCSMCGLZFNFY-UHFFFAOYSA-N"", ""MolecularFormula"": ""C9H18N2O"", ""MolecularWeight"": ""170.25"", ""SMILES"": ""CC(=C)C(=O)NCCCN(C)C""}"
656,10.1021/la703963f,acrylamide,comonomer,Included in the hydrogel preparation mixture as AAm.,acrylamide,0,"{""CID"": 6579, ""ConnectivitySMILES"": ""C=CC(=O)N"", ""IUPACName"": ""prop-2-enamide"", ""InChIKey"": ""HRPVXLWXLXDGHG-UHFFFAOYSA-N"", ""MolecularFormula"": ""C3H5NO"", ""MolecularWeight"": ""71.08"", ""SMILES"": ""C=CC(=O)N""}"
657,10.1021/la703963f,"N,N-methylenebisacrylamide",crosslinker,BIS used as cross-linking agent; cross-linking degree was varied from 2% to 30%.,"N,N-methylenebisacrylamide",0,"{""CID"": 8041, ""ConnectivitySMILES"": ""C=CC(=O)NCNC(=O)C=C"", ""IUPACName"": ""N-[(prop-2-enoylamino)methyl]prop-2-enamide"", ""InChIKey"": ""ZIUHHBKFKCYYJD-UHFFFAOYSA-N"", ""MolecularFormula"": ""C7H10N2O2"", ""MolecularWeight"": ""154.17"", ""SMILES"": ""C=CC(=O)NCNC(=O)C=C""}"
658,10.1021/la703963f,ammonium persulfate,polymerization initiator,10% APS was added to initiate free-radical polymerization.,ammonium persulfate,0,"{""CID"": 62648, ""ConnectivitySMILES"": ""[NH4+].[NH4+].[O-]S(=O)(=O)OOS(=O)(=O)[O-]"", ""IUPACName"": ""diazanium;sulfonatooxy sulfate"", ""InChIKey"": ""ROOXNKNUYICQNP-UHFFFAOYSA-N"", ""MolecularFormula"": ""H8N2O8S2"", ""MolecularWeight"": ""228.21"", ""SMILES"": ""[NH4+].[NH4+].[O-]S(=O)(=O)OOS(=O)(=O)[O-]""}"
659,10.1021/la703963f,"N,N,N',N'-tetramethylethylenediamine",polymerization accelerator,TEMED was added before polymerization.,"N,N,N',N'-tetramethylethylenediamine",0,"{""CID"": 8037, ""ConnectivitySMILES"": ""CN(C)CCN(C)C"", ""IUPACName"": ""N,N,N',N'-tetramethylethane-1,2-diamine"", ""InChIKey"": ""KWYHDKDOAIKMQN-UHFFFAOYSA-N"", ""MolecularFormula"": ""C6H16N2"", ""MolecularWeight"": ""116.20"", ""SMILES"": ""CN(C)CCN(C)C""}"
660,10.1021/la703963f,sodium chloride,"salt stimulus, template eluent, desorption reagent",NaCl controlled ionic strength; 500 mmol/L NaCl removed template and eluted bound proteins.,sodium chloride,0,"{""CID"": 5234, ""ConnectivitySMILES"": ""[Na+].[Cl-]"", ""IUPACName"": ""sodium chloride"", ""InChIKey"": ""FAPWRFPIFSIZLT-UHFFFAOYSA-M"", ""MolecularFormula"": ""ClNa"", ""MolecularWeight"": ""58.44"", ""SMILES"": ""[Na+].[Cl-]""}"
661,10.1021/la703963f,Tris,buffer component,Tris-HCl buffer at 10 mmol/L and pH 7.0 was used for synthesis and adsorption studies.,tris(hydroxymethyl)aminomethane,0,"{""CID"": 6503, ""ConnectivitySMILES"": ""C(C(CO)(CO)N)O"", ""IUPACName"": ""2-amino-2-(hydroxymethyl)propane-1,3-diol"", ""InChIKey"": ""LENZDBCJOHFCAS-UHFFFAOYSA-N"", ""MolecularFormula"": ""C4H11NO3"", ""MolecularWeight"": ""121.14"", ""SMILES"": ""C(C(CO)(CO)N)O""}"
662,10.1038/srep41781,gelatin,hydrogel polymer backbone,"4% gelatin type A, 300 Bloom was dissolved in PBS and crosslinked to prepare gelatin/mTG hydrogels.",gelatin,0,null
663,10.1038/srep41781,microbial transglutaminase,enzymatic crosslinker,mTG was added into gelatin solution at 10 U/g protein to prepare gelatin/mTG hydrogels.,transglutaminase,1,null
664,10.1038/srep41781,phosphate-buffered saline,hydrogel preparation solvent/buffer,Gelatin and mTG were dissolved in PBS before gelation.,phosphate buffered saline,1,"{""CID"": 24978514, ""ConnectivitySMILES"": ""OP(=O)(O)[O-].OP(=O)([O-])[O-].[Na+].[Na+].[Na+].[Cl-].[Cl-].[K+].[K+]"", ""IUPACName"": ""dipotassium;trisodium;dihydrogen phosphate;hydrogen phosphate;dichloride"", ""InChIKey"": ""LOKCTEFSRHRXRJ-UHFFFAOYSA-I"", ""MolecularFormula"": ""Cl2H3K2Na3O8P2"", ""MolecularWeight"": ""411.04"", ""SMILES"": ""OP(=O)(O)[O-].OP(=O)([O-])[O-].[Na+].[Na+].[Na+].[Cl-].[Cl-].[K+].[K+]""}"
665,10.1038/srep41781,L-ascorbic acid,cell differentiation medium additive,Differentiated medium contained 50 μg/ml L-ascorbic acid.,ascorbic acid,0,"{""CID"": 54670067, ""ConnectivitySMILES"": ""C(C(C1C(=C(C(=O)O1)O)O)O)O"", ""IUPACName"": ""(2R)-2-[(1S)-1,2-dihydroxyethyl]-3,4-dihydroxy-2H-furan-5-one"", ""InChIKey"": ""CIWBSHSKHKDKBQ-JLAZNSOCSA-N"", ""MolecularFormula"": ""C6H8O6"", ""MolecularWeight"": ""176.12"", ""SMILES"": ""C([C@@H]([C@@H]1C(=C(C(=O)O1)O)O)O)O""}"
666,10.1038/srep41781,isoproterenol,β-adrenergic agonist for pharmacological response test,0.25-2 μM isoproterenol induced a dose-dependent increase of spontaneous contraction rate.,isoproterenol,0,"{""CID"": 3779, ""ConnectivitySMILES"": ""CC(C)NCC(C1=CC(=C(C=C1)O)O)O"", ""IUPACName"": ""4-[1-hydroxy-2-(propan-2-ylamino)ethyl]benzene-1,2-diol"", ""InChIKey"": ""JWZZKOKVBUJMES-UHFFFAOYSA-N"", ""MolecularFormula"": ""C11H17NO3"", ""MolecularWeight"": ""211.26"", ""SMILES"": ""CC(C)NCC(C1=CC(=C(C=C1)O)O)O""}"
667,10.1038/srep41781,esmolol,β-adrenergic antagonist for pharmacological response test,10-20 μM esmolol reversed the isoproterenol-induced acceleration.,esmolol,0,"{""CID"": 59768, ""ConnectivitySMILES"": ""CC(C)NCC(COC1=CC=C(C=C1)CCC(=O)OC)O"", ""IUPACName"": ""methyl 3-[4-[2-hydroxy-3-(propan-2-ylamino)propoxy]phenyl]propanoate"", ""InChIKey"": ""AQNDDEOPVVGCPG-UHFFFAOYSA-N"", ""MolecularFormula"": ""C16H25NO4"", ""MolecularWeight"": ""295.37"", ""SMILES"": ""CC(C)NCC(COC1=CC=C(C=C1)CCC(=O)OC)O""}"
668,10.1038/srep41781,fluo-3/AM,calcium indicator,SVF-CMs were prelabeled with 10 μmol/l fluo-3/AM for calcium transient imaging.,fluo-3 AM,0,null
669,10.1007/s12010-013-0624-1,2-hydroxyethyl methacrylate,monomer,HEMA was copolymerized with NBMI to prepare poly(HEMA-co-NBMI) cryogel.,2-hydroxyethyl methacrylate,0,"{""CID"": 13360, ""ConnectivitySMILES"": ""CC(=C)C(=O)OCCO"", ""IUPACName"": ""2-hydroxyethyl 2-methylprop-2-enoate"", ""InChIKey"": ""WOBHKFSMXKNTIM-UHFFFAOYSA-N"", ""MolecularFormula"": ""C6H10O3"", ""MolecularWeight"": ""130.14"", ""SMILES"": ""CC(=C)C(=O)OCCO""}"
670,10.1007/s12010-013-0624-1,"1,5-naphthalene bismaleimide",hydrophobic functional comonomer,NBMI was used as a hydrophobic functional comonomer for IgG adsorption.,"1,5-naphthalene bismaleimide",1,null
671,10.1007/s12010-013-0624-1,"N,N′-methylene-bisacrylamide",crosslinker,MBAAm was used as cross-linker in cryogel synthesis.,"N,N'-methylenebisacrylamide",0,"{""CID"": 8041, ""ConnectivitySMILES"": ""C=CC(=O)NCNC(=O)C=C"", ""IUPACName"": ""N-[(prop-2-enoylamino)methyl]prop-2-enamide"", ""InChIKey"": ""ZIUHHBKFKCYYJD-UHFFFAOYSA-N"", ""MolecularFormula"": ""C7H10N2O2"", ""MolecularWeight"": ""154.17"", ""SMILES"": ""C=CC(=O)NCNC(=O)C=C""}"
672,10.1007/s12010-013-0624-1,ammonium persulfate,initiator,APS was used with TEMED as initiator/activator pair.,ammonium persulfate,0,"{""CID"": 62648, ""ConnectivitySMILES"": ""[NH4+].[NH4+].[O-]S(=O)(=O)OOS(=O)(=O)[O-]"", ""IUPACName"": ""diazanium;sulfonatooxy sulfate"", ""InChIKey"": ""ROOXNKNUYICQNP-UHFFFAOYSA-N"", ""MolecularFormula"": ""H8N2O8S2"", ""MolecularWeight"": ""228.21"", ""SMILES"": ""[NH4+].[NH4+].[O-]S(=O)(=O)OOS(=O)(=O)[O-]""}"
673,10.1007/s12010-013-0624-1,"N,N,N′,N′-tetramethylenediamine",activator,TEMED was used with APS as initiator/activator pair.,"N,N,N',N'-tetramethylethylenediamine",1,"{""CID"": 8037, ""ConnectivitySMILES"": ""CN(C)CCN(C)C"", ""IUPACName"": ""N,N,N',N'-tetramethylethane-1,2-diamine"", ""InChIKey"": ""KWYHDKDOAIKMQN-UHFFFAOYSA-N"", ""MolecularFormula"": ""C6H16N2"", ""MolecularWeight"": ""116.20"", ""SMILES"": ""CN(C)CCN(C)C""}"
674,10.1007/s12010-013-0624-1,sodium chloride,ionic strength modifier,NaCl concentration was varied to study ionic strength effects on IgG adsorption.,sodium chloride,0,"{""CID"": 5234, ""ConnectivitySMILES"": ""[Na+].[Cl-]"", ""IUPACName"": ""sodium chloride"", ""InChIKey"": ""FAPWRFPIFSIZLT-UHFFFAOYSA-M"", ""MolecularFormula"": ""ClNa"", ""MolecularWeight"": ""58.44"", ""SMILES"": ""[Na+].[Cl-]""}"
675,10.1007/s12010-013-0624-1,ethylene glycol,desorption agent,0.1 M ethylene glycol was used to desorb IgG from the cryogel.,ethylene glycol,0,"{""CID"": 174, ""ConnectivitySMILES"": ""C(CO)O"", ""IUPACName"": ""ethane-1,2-diol"", ""InChIKey"": ""LYCAIKOWRPUZTN-UHFFFAOYSA-N"", ""MolecularFormula"": ""C2H6O2"", ""MolecularWeight"": ""62.07"", ""SMILES"": ""C(CO)O""}"
676,10.1007/s12010-013-0624-1,sodium hydroxide,cleaning/regeneration agent,"50 mM NaOH was used to clean, regenerate, and sterilize the cryogel after desorption.",sodium hydroxide,0,"{""CID"": 14798, ""ConnectivitySMILES"": ""[OH-].[Na+]"", ""IUPACName"": ""sodium hydroxide"", ""InChIKey"": ""HEMHJVSKTPXQMS-UHFFFAOYSA-M"", ""MolecularFormula"": ""HNaO"", ""MolecularWeight"": ""39.997"", ""SMILES"": ""[OH-].[Na+]""}"
677,10.1007/s12010-013-0624-1,maleic anhydride,NBMI synthesis reagent,"Maleic anhydride was reacted with 1,5-naphthalene diamine to synthesize NBMI.",maleic anhydride,0,"{""CID"": 7923, ""ConnectivitySMILES"": ""C1=CC(=O)OC1=O"", ""IUPACName"": ""furan-2,5-dione"", ""InChIKey"": ""FPYJFEHAWHCUMM-UHFFFAOYSA-N"", ""MolecularFormula"": ""C4H2O3"", ""MolecularWeight"": ""98.06"", ""SMILES"": ""C1=CC(=O)OC1=O""}"
678,10.1007/s12010-013-0624-1,"1,5-naphthalene diamine",NBMI synthesis reagent,"1,5-naphthalene diamine was used in synthesis of 1,5-naphthalene bismaleimide.","1,5-naphthalenediamine",1,"{""CID"": 16720, ""ConnectivitySMILES"": ""C1=CC2=C(C=CC=C2N)C(=C1)N"", ""IUPACName"": ""naphthalene-1,5-diamine"", ""InChIKey"": ""KQSABULTKYLFEV-UHFFFAOYSA-N"", ""MolecularFormula"": ""C10H10N2"", ""MolecularWeight"": ""158.20"", ""SMILES"": ""C1=CC2=C(C=CC=C2N)C(=C1)N""}"
679,10.1007/s12010-013-0624-1,nickel acetate,NBMI synthesis reagent,"Nickel acetate was added during synthesis of 1,5-naphthalene bismaleimide.",nickel acetate,0,"{""CID"": 9756, ""ConnectivitySMILES"": ""CC(=O)[O-].CC(=O)[O-].[Ni+2]"", ""IUPACName"": ""nickel(2+) diacetate"", ""InChIKey"": ""AIYYMMQIMJOTBM-UHFFFAOYSA-L"", ""MolecularFormula"": ""C4H6NiO4"", ""MolecularWeight"": ""176.78"", ""SMILES"": ""CC(=O)[O-].CC(=O)[O-].[Ni+2]""}"
680,10.1007/s12010-013-0624-1,acetic anhydride,NBMI synthesis reagent,"Acetic anhydride was used during synthesis of 1,5-naphthalene bismaleimide.",acetic anhydride,0,"{""CID"": 7918, ""ConnectivitySMILES"": ""CC(=O)OC(=O)C"", ""IUPACName"": ""acetyl acetate"", ""InChIKey"": ""WFDIJRYMOXRFFG-UHFFFAOYSA-N"", ""MolecularFormula"": ""C4H6O3"", ""MolecularWeight"": ""102.09"", ""SMILES"": ""CC(=O)OC(=O)C""}"
681,10.1007/s12010-013-0624-1,triethylamine,NBMI synthesis reagent,Triethylamine was added dropwise during NBMI synthesis.,triethylamine,0,"{""CID"": 8471, ""ConnectivitySMILES"": ""CCN(CC)CC"", ""IUPACName"": ""N,N-diethylethanamine"", ""InChIKey"": ""ZMANZCXQSJIPKH-UHFFFAOYSA-N"", ""MolecularFormula"": ""C6H15N"", ""MolecularWeight"": ""101.19"", ""SMILES"": ""CCN(CC)CC""}"
682,10.1002/jssc.202000255,acrylamide,monomer,Used as AAm precursor for pAAm and pAAm-co-HEMA cryogels.,acrylamide,0,"{""CID"": 6579, ""ConnectivitySMILES"": ""C=CC(=O)N"", ""IUPACName"": ""prop-2-enamide"", ""InChIKey"": ""HRPVXLWXLXDGHG-UHFFFAOYSA-N"", ""MolecularFormula"": ""C3H5NO"", ""MolecularWeight"": ""71.08"", ""SMILES"": ""C=CC(=O)N""}"
683,10.1002/jssc.202000255,2-hydroxyethyl methacrylate,monomer,Used as HEMA precursor for pHEMA and pAAm-co-HEMA cryogels.,2-hydroxyethyl methacrylate,0,"{""CID"": 13360, ""ConnectivitySMILES"": ""CC(=C)C(=O)OCCO"", ""IUPACName"": ""2-hydroxyethyl 2-methylprop-2-enoate"", ""InChIKey"": ""WOBHKFSMXKNTIM-UHFFFAOYSA-N"", ""MolecularFormula"": ""C6H10O3"", ""MolecularWeight"": ""130.14"", ""SMILES"": ""CC(=C)C(=O)OCCO""}"
684,10.1002/jssc.202000255,"N,N'-methylenebisacrylamide",crosslinker,MBA was used as the cross-linker in cryogel preparation.,"N,N'-methylenebisacrylamide",0,"{""CID"": 8041, ""ConnectivitySMILES"": ""C=CC(=O)NCNC(=O)C=C"", ""IUPACName"": ""N-[(prop-2-enoylamino)methyl]prop-2-enamide"", ""InChIKey"": ""ZIUHHBKFKCYYJD-UHFFFAOYSA-N"", ""MolecularFormula"": ""C7H10N2O2"", ""MolecularWeight"": ""154.17"", ""SMILES"": ""C=CC(=O)NCNC(=O)C=C""}"
685,10.1002/jssc.202000255,allyl glycidyl ether,functional monomer / epoxy group contributor,AGE was added as the epoxy group contributor for subsequent Tris immobilization.,allyl glycidyl ether,0,"{""CID"": 7838, ""ConnectivitySMILES"": ""C=CCOCC1CO1"", ""IUPACName"": ""2-(prop-2-enoxymethyl)oxirane"", ""InChIKey"": ""LSWYGACWGAICNM-UHFFFAOYSA-N"", ""MolecularFormula"": ""C6H10O2"", ""MolecularWeight"": ""114.14"", ""SMILES"": ""C=CCOCC1CO1""}"
686,10.1002/jssc.202000255,Tris(hydroxymethyl)aminomethane,affinity ligand / coupling agent,Tris was covalently immobilized on epoxy-containing cryogels and provided lysozyme affinity through hydroxyl groups.,tris(hydroxymethyl)aminomethane,0,"{""CID"": 6503, ""ConnectivitySMILES"": ""C(C(CO)(CO)N)O"", ""IUPACName"": ""2-amino-2-(hydroxymethyl)propane-1,3-diol"", ""InChIKey"": ""LENZDBCJOHFCAS-UHFFFAOYSA-N"", ""MolecularFormula"": ""C4H11NO3"", ""MolecularWeight"": ""121.14"", ""SMILES"": ""C(C(CO)(CO)N)O""}"
687,10.1002/jssc.202000255,ammonium persulfate,polymerization initiator,APS was added to initiate free radical polymerization.,ammonium persulfate,0,"{""CID"": 62648, ""ConnectivitySMILES"": ""[NH4+].[NH4+].[O-]S(=O)(=O)OOS(=O)(=O)[O-]"", ""IUPACName"": ""diazanium;sulfonatooxy sulfate"", ""InChIKey"": ""ROOXNKNUYICQNP-UHFFFAOYSA-N"", ""MolecularFormula"": ""H8N2O8S2"", ""MolecularWeight"": ""228.21"", ""SMILES"": ""[NH4+].[NH4+].[O-]S(=O)(=O)OOS(=O)(=O)[O-]""}"
688,10.1002/jssc.202000255,"N,N,N',N'-tetramethylethylenediamine",polymerization accelerator,TMEDA/TEMED was added with APS to initiate free radical polymerization.,"N,N,N',N'-tetramethylethylenediamine",1,"{""CID"": 8037, ""ConnectivitySMILES"": ""CN(C)CCN(C)C"", ""IUPACName"": ""N,N,N',N'-tetramethylethane-1,2-diamine"", ""InChIKey"": ""KWYHDKDOAIKMQN-UHFFFAOYSA-N"", ""MolecularFormula"": ""C6H16N2"", ""MolecularWeight"": ""116.20"", ""SMILES"": ""CN(C)CCN(C)C""}"
