Repository: sunyrain/PHA

# PHA Protein-Hydrogel Adsorption Dataset

Generated: 2026-07-05T11:36:45

## Scope

This curated package organizes literature-derived protein-hydrogel adsorption, binding, immobilization, antifouling, and related biointerface records extracted from the local PHA corpus.

The primary unit is one record:

`paper + hydrogel/sample + protein/mixture + experimental condition + measured outcome`

## Contents

- `data/sources.csv`: article-level metadata, extraction status, and curation decision.
- `data/records_flat.csv`: flattened record-level table with provenance, hydrogel, protein, condition, outcome, mechanism, and quality fields.

File: data/curated/pha_scientific_dataset_20260705/data/record_standardization.csv (part 7 of 37)
"record_id","doi","interaction_type","is_covalent_binding","experiment_mode_primary","experiment_mode_detail","application_context","comparable_target_class","model_ready","model_ready_blocker","manual_review_priority","q5_protein_evidence_flag","q5_triage_action","standardization_rules_version"
"PHA-4969c91e24-006","10.1002/macp.202300306","antifouling_low_adsorption","no","QCM_SPR","SPR_binding","antifouling","strong","True","ready","high","True","keep","curated_release_20260707"
"PHA-4969c91e24-007","10.1002/macp.202300306","nonspecific_adsorption","no","QCM_SPR","SPR_binding","purification","strong","True","ready","high","True","not_applicable","curated_release_20260707"
"PHA-4969c91e24-008","10.1002/macp.202300306","antifouling_low_adsorption","no","QCM_SPR","SPR_binding","antifouling","strong","True","ready","high","True","keep","curated_release_20260707"
"PHA-2cb5c2bc79-001","10.1002/mame.201200297","affinity_binding","no","batch","batch_adsorption_equilibrium","mechanism_study","not_comparable","False","not_strong_or_medium_comparable","medium","True","not_applicable","curated_release_20260707"
"PHA-2cb5c2bc79-002","10.1002/mame.201200297","physical_adsorption","no","batch","batch_adsorption_equilibrium","mechanism_study","not_comparable","False","not_strong_or_medium_comparable","low","True","not_applicable","curated_release_20260707"
"PHA-2cb5c2bc79-003","10.1002/mame.201200297","affinity_binding","no","hemocompatibility","other","hemocompatibility","not_comparable","False","not_strong_or_medium_comparable","high","True","not_applicable","curated_release_20260707"
"PHA-2cb5c2bc79-004","10.1002/mame.201200297","affinity_binding","no","batch","batch_adsorption_equilibrium","mechanism_study","not_comparable","False","not_strong_or_medium_comparable","medium","True","not_applicable","curated_release_20260707"
"PHA-2cb5c2bc79-005","10.1002/mame.201200297","physical_adsorption","no","batch","batch_adsorption_equilibrium","mechanism_study","not_comparable","False","not_strong_or_medium_comparable","low","True","not_applicable","curated_release_20260707"
"PHA-2cb5c2bc79-006","10.1002/mame.201200297","affinity_binding","no","hemocompatibility","other","hemocompatibility","not_comparable","False","not_strong_or_medium_comparable","high","True","not_applicable","curated_release_20260707"
"PHA-2cb5c2bc79-007","10.1002/mame.201200297","physical_adsorption","no","batch","batch_adsorption_equilibrium","other","not_comparable","False","not_strong_or_medium_comparable","low","True","not_applicable","curated_release_20260707"
"PHA-2cb5c2bc79-008","10.1002/mame.201200297","physical_adsorption","no","batch","batch_adsorption_equilibrium","mechanism_study","not_comparable","False","not_strong_or_medium_comparable","low","True","not_applicable","curated_release_20260707"
"PHA-2cb5c2bc79-009","10.1002/mame.201200297","physical_adsorption","no","hemocompatibility","other","hemocompatibility","not_comparable","False","not_strong_or_medium_comparable","high","True","not_applicable","curated_release_20260707"
"PHA-1a2158bbe0-001","10.1002/mame.201800782","entrapment","no","batch","protein_immobilization_activity","protein_immobilization","weak","False","not_strong_or_medium_comparable","medium","False","not_applicable","curated_release_20260707"
"PHA-1a2158bbe0-002","10.1002/mame.201800782","entrapment","no","batch","protein_immobilization_activity","protein_immobilization","weak","False","not_strong_or_medium_comparable","medium","False","not_applicable","curated_release_20260707"
"PHA-1a2158bbe0-003","10.1002/mame.201800782","entrapment","no","batch","protein_immobilization_activity","protein_immobilization","weak","False","not_strong_or_medium_comparable","medium","False","not_applicable","curated_release_20260707"
"PHA-1a2158bbe0-004","10.1002/mame.201800782","entrapment","no","batch","protein_immobilization_activity","protein_immobilization","weak","False","not_strong_or_medium_comparable","medium","False","not_applicable","curated_release_20260707"
"PHA-1a2158bbe0-005","10.1002/mame.201800782","entrapment","no","batch","protein_immobilization_activity","protein_immobilization","weak","False","not_strong_or_medium_comparable","medium","False","not_applicable","curated_release_20260707"
"PHA-1a2158bbe0-006","10.1002/mame.201800782","entrapment","no","batch","protein_immobilization_activity","protein_immobilization","weak","False","not_strong_or_medium_comparable","medium","False","not_applicable","curated_release_20260707"
"PHA-1a2158bbe0-007","10.1002/mame.201800782","entrapment","no","batch","fluorescence_surface_quantification","protein_immobilization","weak","False","not_strong_or_medium_comparable","medium","False","not_applicable","curated_release_20260707"
"PHA-1a2158bbe0-008","10.1002/mame.201800782","entrapment","no","batch","fluorescence_surface_quantification","protein_immobilization","weak","False","not_strong_or_medium_comparable","medium","False","not_applicable","curated_release_20260707"
"PHA-1a2158bbe0-009","10.1002/mame.201800782","entrapment","no","batch","fluorescence_surface_quantification","protein_immobilization","weak","False","not_strong_or_medium_comparable","medium","False","not_applicable","curated_release_20260707"
"PHA-1a2158bbe0-010","10.1002/mame.201800782","entrapment","no","batch","fluorescence_surface_quantification","purification","medium","True","ready","high","False","not_applicable","curated_release_20260707"
"PHA-f22f9406ec-001","10.1002/mame.202400230","antifouling_low_adsorption","no","QCM_SPR","QCM_D","antifouling","weak","False","not_strong_or_medium_comparable","high","True","keep","curated_release_20260707"
"PHA-5d3332a674-001","10.1002/marc.200700024","affinity_binding","no","immobilization","static_incubation","protein_immobilization","weak","False","not_strong_or_medium_comparable","medium","True","not_applicable","curated_release_20260707"
"PHA-5d3332a674-002","10.1002/marc.200700024","unknown","unclear","surface","static_incubation","biointerface_adsorption","not_comparable","False","not_strong_or_medium_comparable;missing_or_unnormalizable_unit","medium","False","not_applicable","curated_release_20260707"
"PHA-4c938c14e1-001","10.1002/pat.1047","covalent_immobilization","yes","immobilization","protein_immobilization_activity","protein_immobilization","not_comparable","False","not_strong_or_medium_comparable;missing_or_unnormalizable_unit;low_source_quality","medium","False","not_applicable","curated_release_20260707"
"PHA-4c938c14e1-002","10.1002/pat.1047","covalent_immobilization","yes","immobilization","protein_immobilization_activity","protein_immobilization","weak","False","not_strong_or_medium_comparable;low_source_quality","medium","False","not_applicable","curated_release_20260707"
"PHA-daa76d489e-001","10.1002/pat.1701","physical_adsorption","no","immobilization","other","protein_immobilization","not_comparable","False","not_strong_or_medium_comparable;missing_or_unnormalizable_unit;low_source_quality","medium","False","not_applicable","curated_release_20260707"
"PHA-daa76d489e-002","10.1002/pat.1701","entrapment","no","immobilization","other","protein_immobilization","not_comparable","False","not_strong_or_medium_comparable;missing_or_unnormalizable_unit;low_source_quality","medium","True","not_applicable","curated_release_20260707"
"PHA-daa76d489e-003","10.1002/pat.1701","entrapment","no","immobilization","other","protein_immobilization","not_comparable","False","not_strong_or_medium_comparable;missing_or_unnormalizable_unit;low_source_quality","medium","False","not_applicable","curated_release_20260707"
"PHA-daa76d489e-004","10.1002/pat.1701","entrapment","no","immobilization","other","protein_immobilization","not_comparable","False","not_strong_or_medium_comparable;missing_or_unnormalizable_unit;low_source_quality","medium","False","not_applicable","curated_release_20260707"
"PHA-daa76d489e-005","10.1002/pat.1701","entrapment","no","immobilization","other","purification","not_comparable","False","not_strong_or_medium_comparable;missing_or_unnormalizable_unit;low_source_quality","medium","False","not_applicable","curated_release_20260707"
"PHA-a683012df7-001","10.1002/pat.1726","physical_adsorption","no","surface","other","biointerface_adsorption","strong","True","ready","high","True","not_applicable","curated_release_20260707"
"PHA-a683012df7-002","10.1002/pat.1726","physical_adsorption","no","surface","other","biointerface_adsorption","strong","True","ready","high","True","not_applicable","curated_release_20260707"
"PHA-a683012df7-003","10.1002/pat.1726","physical_adsorption","no","surface","other","biointerface_adsorption","strong","True","ready","high","True","not_applicable","curated_release_20260707"
"PHA-a683012df7-004","10.1002/pat.1726","physical_adsorption","no","surface","other","biointerface_adsorption","strong","True","ready","high","True","not_applicable","curated_release_20260707"
"PHA-a683012df7-005","10.1002/pat.1726","physical_adsorption","no","surface","other","biointerface_adsorption","strong","True","ready","high","True","not_applicable","curated_release_20260707"
"PHA-a683012df7-006","10.1002/pat.1726","physical_adsorption","no","surface","other","biointerface_adsorption","strong","True","ready","high","True","not_applicable","curated_release_20260707"
"PHA-a683012df7-007","10.1002/pat.1726","physical_adsorption","no","surface","other","biointerface_adsorption","strong","True","ready","high","True","not_applicable","curated_release_20260707"
"PHA-904442e0e1-001","10.1002/pat.2057","unknown","unclear","surface","other","purification","medium","True","ready","high","True","not_applicable","curated_release_20260707"
"PHA-904442e0e1-002","10.1002/pat.2057","selective_adsorption","no","surface","other","purification","medium","True","ready","high","True","not_applicable","curated_release_20260707"
"PHA-904442e0e1-003","10.1002/pat.2057","unknown","unclear","surface","other","purification","medium","True","ready","high","True","not_applicable","curated_release_20260707"
"PHA-904442e0e1-004","10.1002/pat.2057","selective_adsorption","no","surface","other","purification","medium","True","ready","high","True","not_applicable","curated_release_20260707"
"PHA-904442e0e1-005","10.1002/pat.2057","unknown","unclear","surface","other","mechanism_study","weak","False","not_strong_or_medium_comparable","medium","True","not_applicable","curated_release_20260707"
"PHA-904442e0e1-006","10.1002/pat.2057","unknown","unclear","surface","other","mechanism_study","weak","False","not_strong_or_medium_comparable","medium","True","not_applicable","curated_release_20260707"
"PHA-9867160c9c-001","10.1002/pat.3167","entrapment","no","biofouling","surface_fouling_assay","antifouling","weak","False","not_strong_or_medium_comparable","high","True","keep","curated_release_20260707"
"PHA-9867160c9c-002","10.1002/pat.3167","entrapment","no","biofouling","surface_fouling_assay","antifouling","weak","False","not_strong_or_medium_comparable","high","True","keep","curated_release_20260707"
"PHA-9867160c9c-003","10.1002/pat.3167","entrapment","no","biofouling","surface_fouling_assay","antifouling","weak","False","not_strong_or_medium_comparable","high","True","keep","curated_release_20260707"
"PHA-9867160c9c-004","10.1002/pat.3167","entrapment","no","biofouling","surface_fouling_assay","antifouling","weak","False","not_strong_or_medium_comparable","high","True","keep","curated_release_20260707"
"PHA-9867160c9c-005","10.1002/pat.3167","entrapment","no","biofouling","surface_fouling_assay","antifouling","weak","False","not_strong_or_medium_comparable","high","True","keep","curated_release_20260707"
"PHA-9867160c9c-006","10.1002/pat.3167","entrapment","no","biofouling","surface_fouling_assay","antifouling","weak","False","not_strong_or_medium_comparable","high","True","keep","curated_release_20260707"
"PHA-9867160c9c-007","10.1002/pat.3167","entrapment","no","biofouling","surface_fouling_assay","antifouling","weak","False","not_strong_or_medium_comparable","high","True","keep","curated_release_20260707"
"PHA-9867160c9c-008","10.1002/pat.3167","entrapment","no","biofouling","surface_fouling_assay","antifouling","weak","False","not_strong_or_medium_comparable","high","True","keep","curated_release_20260707"
"PHA-9867160c9c-009","10.1002/pat.3167","entrapment","no","biofouling","surface_fouling_assay","antifouling","weak","False","not_strong_or_medium_comparable","high","True","keep","curated_release_20260707"
"PHA-9867160c9c-010","10.1002/pat.3167","entrapment","no","biofouling","surface_fouling_assay","antifouling","weak","False","not_strong_or_medium_comparable","high","True","keep","curated_release_20260707"
"PHA-9867160c9c-011","10.1002/pat.3167","entrapment","no","biofouling","surface_fouling_assay","antifouling","weak","False","not_strong_or_medium_comparable","high","True","keep","curated_release_20260707"
"PHA-9867160c9c-012","10.1002/pat.3167","entrapment","no","biofouling","surface_fouling_assay","antifouling","weak","False","not_strong_or_medium_comparable","high","True","keep","curated_release_20260707"
"PHA-fb57b70ff2-001","10.1002/pat.3676","unknown","unclear","hemocompatibility","static_incubation","hemocompatibility","weak","False","not_strong_or_medium_comparable","high","True","not_applicable","curated_release_20260707"
"PHA-fb57b70ff2-002","10.1002/pat.3676","unknown","unclear","hemocompatibility","static_incubation","hemocompatibility","weak","False","not_strong_or_medium_comparable","high","True","not_applicable","curated_release_20260707"
"PHA-fb57b70ff2-003","10.1002/pat.3676","unknown","unclear","hemocompatibility","static_incubation","hemocompatibility","weak","False","not_strong_or_medium_comparable","high","True","not_applicable","curated_release_20260707"
"PHA-fb57b70ff2-004","10.1002/pat.3676","unknown","unclear","surface","static_incubation","other","weak","False","not_strong_or_medium_comparable","medium","True","not_applicable","curated_release_20260707"
"PHA-fb57b70ff2-005","10.1002/pat.3676","unknown","unclear","surface","static_incubation","other","weak","False","not_strong_or_medium_comparable","medium","True","not_applicable","curated_release_20260707"
"PHA-fb57b70ff2-006","10.1002/pat.3676","unknown","unclear","surface","static_incubation","other","weak","False","not_strong_or_medium_comparable","medium","True","not_applicable","curated_release_20260707"
"PHA-481bc556fd-001","10.1002/pat.4233","protein_fouling","no","biofouling","other","antifouling","strong","True","ready","high","True","keep","curated_release_20260707"
"PHA-481bc556fd-002","10.1002/pat.4233","protein_fouling","no","biofouling","other","antifouling","strong","True","ready","high","True","keep","curated_release_20260707"
"PHA-481bc556fd-003","10.1002/pat.4233","antifouling_low_adsorption","no","biofouling","surface_fouling_assay","antifouling","strong","True","ready","high","True","keep","curated_release_20260707"
"PHA-481bc556fd-004","10.1002/pat.4233","antifouling_low_adsorption","no","biofouling","surface_fouling_assay","antifouling","strong","True","ready","high","True","keep","curated_release_20260707"
"PHA-2a3bf0b055-001","10.1002/pat.4623","physical_adsorption","no","surface","other","biointerface_adsorption","weak","False","not_strong_or_medium_comparable","medium","True","not_applicable","curated_release_20260707"
"PHA-2a3bf0b055-002","10.1002/pat.4623","antifouling_low_adsorption","no","biofouling","surface_fouling_assay","antifouling","medium","True","ready","high","True","keep","curated_release_20260707"
"PHA-2a3bf0b055-003","10.1002/pat.4623","physical_adsorption","no","surface","other","biointerface_adsorption","weak","False","not_strong_or_medium_comparable;low_source_quality","medium","True","not_applicable","curated_release_20260707"
"PHA-2a3bf0b055-004","10.1002/pat.4623","antifouling_low_adsorption","no","biofouling","surface_fouling_assay","antifouling","weak","False","not_strong_or_medium_comparable","medium","True","keep","curated_release_20260707"
"PHA-c61b05c0a5-001","10.1002/pat.4810","protein_fouling","no","biofouling","other","antifouling","strong","True","ready","high","True","keep","curated_release_20260707"
"PHA-c61b05c0a5-002","10.1002/pat.4810","covalent_immobilization","yes","biofouling","surface_fouling_assay","antifouling","strong","True","ready","high","True","keep","curated_release_20260707"
"PHA-5453adf06d-001","10.1002/pat.5214","antifouling_low_adsorption","no","biofouling","surface_fouling_assay","antifouling","weak","False","not_strong_or_medium_comparable;missing_or_unnormalizable_unit;low_source_quality","medium","True","keep","curated_release_20260707"
"PHA-5453adf06d-002","10.1002/pat.5214","covalent_immobilization","yes","surface","fluorescence_surface_quantification","protein_immobilization","weak","False","not_strong_or_medium_comparable;missing_or_unnormalizable_unit;low_source_quality","medium","True","not_applicable","curated_release_20260707"
"PHA-5453adf06d-003","10.1002/pat.5214","covalent_immobilization","yes","surface","other","protein_immobilization","weak","False","not_strong_or_medium_comparable;missing_or_unnormalizable_unit;low_source_quality","medium","True","not_applicable","curated_release_20260707"
"PHA-5453adf06d-004","10.1002/pat.5214","covalent_immobilization","yes","biofouling","surface_fouling_assay","antifouling","weak","False","not_strong_or_medium_comparable;missing_or_unnormalizable_unit;low_source_quality","medium","True","keep","curated_release_20260707"
"PHA-5453adf06d-005","10.1002/pat.5214","antifouling_low_adsorption","no","surface","other","antifouling","weak","False","not_strong_or_medium_comparable","medium","True","keep","curated_release_20260707"
"PHA-5453adf06d-006","10.1002/pat.5214","covalent_immobilization","yes","surface","other","protein_immobilization","not_comparable","False","not_strong_or_medium_comparable","medium","True","not_applicable","curated_release_20260707"
"PHA-b591810a95-001","10.1002/pen.24077","protein_fouling","no","surface","other","biointerface_adsorption","strong","True","ready","high","True","not_applicable","curated_release_20260707"
"PHA-b591810a95-002","10.1002/pen.24077","protein_fouling","no","surface","other","biointerface_adsorption","strong","True","ready","high","True","not_applicable","curated_release_20260707"
"PHA-b591810a95-003","10.1002/pen.24077","protein_fouling","no","biofouling","other","antifouling","medium","True","ready","high","True","keep","curated_release_20260707"
"PHA-b591810a95-004","10.1002/pen.24077","protein_fouling","no","surface","other","other","medium","True","ready","high","True","not_applicable","curated_release_20260707"
"PHA-b591810a95-005","10.1002/pen.24077","protein_fouling","no","surface","other","other","medium","True","ready","high","True","not_applicable","curated_release_20260707"
"PHA-b591810a95-006","10.1002/pen.24077","protein_fouling","no","surface","other","other","medium","True","ready","high","True","not_applicable","curated_release_20260707"
"PHA-11ca7e0c1d-001","10.1002/pi.1625","physical_adsorption","no","batch","batch_adsorption_equilibrium","purification","not_comparable","False","not_strong_or_medium_comparable","medium","True","not_applicable","curated_release_20260707"
"PHA-711c8a74ff-001","10.1002/pi.1673","physical_adsorption","no","hemocompatibility","batch_adsorption_isotherm","hemocompatibility","weak","False","not_strong_or_medium_comparable","high","True","not_applicable","curated_release_20260707"
"PHA-711c8a74ff-002","10.1002/pi.1673","physical_adsorption","no","hemocompatibility","batch_adsorption_kinetics","hemocompatibility","not_comparable","False","not_strong_or_medium_comparable","high","True","not_applicable","curated_release_20260707"
"PHA-711c8a74ff-003","10.1002/pi.1673","physical_adsorption","no","hemocompatibility","batch_adsorption_kinetics","hemocompatibility","not_comparable","False","not_strong_or_medium_comparable","high","True","not_applicable","curated_release_20260707"
"PHA-711c8a74ff-004","10.1002/pi.1673","physical_adsorption","no","hemocompatibility","batch_adsorption_kinetics","hemocompatibility","not_comparable","False","not_strong_or_medium_comparable","high","True","not_applicable","curated_release_20260707"
"PHA-711c8a74ff-005","10.1002/pi.1673","physical_adsorption","no","hemocompatibility","batch_adsorption_kinetics","hemocompatibility","not_comparable","False","not_strong_or_medium_comparable","high","True","not_applicable","curated_release_20260707"
"PHA-711c8a74ff-006","10.1002/pi.1673","physical_adsorption","no","hemocompatibility","other","hemocompatibility","weak","False","not_strong_or_medium_comparable","high","True","not_applicable","curated_release_20260707"
"PHA-711c8a74ff-007","10.1002/pi.1673","physical_adsorption","no","hemocompatibility","other","hemocompatibility","not_comparable","False","not_strong_or_medium_comparable;missing_or_unnormalizable_unit","high","True","not_applicable","curated_release_20260707"
"PHA-403cfbc9c8-001","10.1002/pi.1773","physical_adsorption","no","hemocompatibility","other","hemocompatibility","strong","True","ready","high","True","not_applicable","curated_release_20260707"
"PHA-403cfbc9c8-002","10.1002/pi.1773","physical_adsorption","no","hemocompatibility","other","hemocompatibility","strong","True","ready","high","True","not_applicable","curated_release_20260707"
"PHA-403cfbc9c8-003","10.1002/pi.1773","physical_adsorption","no","hemocompatibility","other","hemocompatibility","strong","True","ready","high","True","not_applicable","curated_release_20260707"
"PHA-403cfbc9c8-004","10.1002/pi.1773","physical_adsorption","no","hemocompatibility","other","hemocompatibility","strong","True","ready","high","True","not_applicable","curated_release_20260707"
"PHA-403cfbc9c8-005","10.1002/pi.1773","physical_adsorption","no","hemocompatibility","other","hemocompatibility","strong","True","ready","high","True","not_applicable","curated_release_20260707"
"PHA-403cfbc9c8-006","10.1002/pi.1773","physical_adsorption","no","hemocompatibility","other","hemocompatibility","strong","True","ready","high","True","not_applicable","curated_release_20260707"
"PHA-403cfbc9c8-007","10.1002/pi.1773","physical_adsorption","no","hemocompatibility","other","hemocompatibility","strong","True","ready","high","True","not_applicable","curated_release_20260707"
"PHA-403cfbc9c8-008","10.1002/pi.1773","physical_adsorption","no","hemocompatibility","other","hemocompatibility","strong","True","ready","high","True","not_applicable","curated_release_20260707"
"PHA-403cfbc9c8-009","10.1002/pi.1773","physical_adsorption","no","hemocompatibility","other","hemocompatibility","strong","True","ready","high","True","not_applicable","curated_release_20260707"
"PHA-403cfbc9c8-010","10.1002/pi.1773","physical_adsorption","no","hemocompatibility","other","hemocompatibility","strong","True","ready","high","True","not_applicable","curated_release_20260707"
"PHA-ebe9da403f-001","10.1002/pmic.200900187","affinity_binding","no","microarray","static_incubation","purification","weak","False","not_strong_or_medium_comparable","medium","True","not_applicable","curated_release_20260707"
"PHA-ebe9da403f-002","10.1002/pmic.200900187","affinity_binding","no","hemocompatibility","static_incubation","purification","weak","False","not_strong_or_medium_comparable","high","True","not_applicable","curated_release_20260707"
"PHA-ebe9da403f-003","10.1002/pmic.200900187","affinity_binding","no","hemocompatibility","static_incubation","purification","weak","False","not_strong_or_medium_comparable","high","True","not_applicable","curated_release_20260707"
"PHA-ebe9da403f-004","10.1002/pmic.200900187","affinity_binding","no","hemocompatibility","static_incubation","purification","not_comparable","False","not_strong_or_medium_comparable;missing_or_unnormalizable_unit;low_source_quality","medium","True","not_applicable","curated_release_20260707"
"PHA-b227fbe7e9-001","10.1002/pola.23937","selective_adsorption","no","hemocompatibility","other","hemocompatibility","medium","False","missing_or_unnormalizable_unit","high","False","not_applicable","curated_release_20260707"
"PHA-b227fbe7e9-002","10.1002/pola.23937","affinity_binding","no","surface","other","biointerface_adsorption","medium","False","missing_or_unnormalizable_unit","high","False","not_applicable","curated_release_20260707"
"PHA-b227fbe7e9-003","10.1002/pola.23937","affinity_binding","no","surface","other","biointerface_adsorption","medium","False","missing_or_unnormalizable_unit","high","False","not_applicable","curated_release_20260707"
"PHA-b227fbe7e9-004","10.1002/pola.23937","selective_adsorption","no","surface","other","biointerface_adsorption","medium","False","missing_or_unnormalizable_unit","high","False","not_applicable","curated_release_20260707"
"PHA-b227fbe7e9-005","10.1002/pola.23937","affinity_binding","no","surface","fluorescence_surface_quantification","biointerface_adsorption","weak","False","not_strong_or_medium_comparable;missing_or_unnormalizable_unit","medium","False","not_applicable","curated_release_20260707"
"PHA-b227fbe7e9-006","10.1002/pola.23937","affinity_binding","no","surface","other","biointerface_adsorption","medium","False","missing_or_unnormalizable_unit","high","False","not_applicable","curated_release_20260707"
"PHA-b227fbe7e9-007","10.1002/pola.23937","selective_adsorption","no","batch","batch_adsorption_equilibrium","mechanism_study","not_comparable","False","not_strong_or_medium_comparable;missing_or_unnormalizable_unit","medium","True","not_applicable","curated_release_20260707"
"PHA-20826a724c-001","10.1002/polb.23367","antifouling_low_adsorption","no","hemocompatibility","surface_fouling_assay","antifouling","weak","False","not_strong_or_medium_comparable","high","True","keep","curated_release_20260707"
"PHA-20826a724c-002","10.1002/polb.23367","antifouling_low_adsorption","no","hemocompatibility","surface_fouling_assay","antifouling","weak","False","not_strong_or_medium_comparable","high","True","keep","curated_release_20260707"
"PHA-20826a724c-003","10.1002/polb.23367","antifouling_low_adsorption","no","hemocompatibility","surface_fouling_assay","antifouling","weak","False","not_strong_or_medium_comparable","high","True","keep","curated_release_20260707"
"PHA-20826a724c-004","10.1002/polb.23367","antifouling_low_adsorption","no","hemocompatibility","surface_fouling_assay","antifouling","weak","False","not_strong_or_medium_comparable","high","True","keep","curated_release_20260707"
"PHA-20826a724c-005","10.1002/polb.23367","antifouling_low_adsorption","no","hemocompatibility","surface_fouling_assay","antifouling","weak","False","not_strong_or_medium_comparable","high","True","keep","curated_release_20260707"
"PHA-20826a724c-006","10.1002/polb.23367","antifouling_low_adsorption","no","hemocompatibility","surface_fouling_assay","antifouling","weak","False","not_strong_or_medium_comparable","high","True","keep","curated_release_20260707"
"PHA-20826a724c-007","10.1002/polb.23367","antifouling_low_adsorption","no","hemocompatibility","surface_fouling_assay","antifouling","weak","False","not_strong_or_medium_comparable","high","True","keep","curated_release_20260707"
"PHA-20826a724c-008","10.1002/polb.23367","antifouling_low_adsorption","no","hemocompatibility","surface_fouling_assay","antifouling","weak","False","not_strong_or_medium_comparable","high","True","keep","curated_release_20260707"
"PHA-20826a724c-009","10.1002/polb.23367","antifouling_low_adsorption","no","hemocompatibility","surface_fouling_assay","antifouling","not_comparable","False","not_strong_or_medium_comparable;missing_or_unnormalizable_unit;low_source_quality","medium","True","keep","curated_release_20260707"
"PHA-f011e31e5b-001","10.1002/psc.70032","entrapment","no","other","fluorescence_surface_quantification","protein_immobilization","medium","True","ready","high","True","not_applicable","curated_release_20260707"
"PHA-f011e31e5b-002","10.1002/psc.70032","entrapment","no","other","fluorescence_surface_quantification","protein_immobilization","medium","True","ready","high","True","not_applicable","curated_release_20260707"
"PHA-f011e31e5b-003","10.1002/psc.70032","entrapment","no","batch","fluorescence_surface_quantification","protein_immobilization","not_comparable","False","not_strong_or_medium_comparable","medium","True","not_applicable","curated_release_20260707"
"PHA-f011e31e5b-004","10.1002/psc.70032","entrapment","no","other","other","protein_immobilization","not_comparable","False","not_strong_or_medium_comparable","medium","True","not_applicable","curated_release_20260707"
"PHA-f011e31e5b-005","10.1002/psc.70032","entrapment","no","batch","batch_adsorption_kinetics","protein_immobilization","not_comparable","False","not_strong_or_medium_comparable","medium","True","not_applicable","curated_release_20260707"
"PHA-f011e31e5b-006","10.1002/psc.70032","entrapment","no","other","fluorescence_surface_quantification","protein_immobilization","not_comparable","False","not_strong_or_medium_comparable","medium","True","not_applicable","curated_release_20260707"
"PHA-f011e31e5b-007","10.1002/psc.70032","entrapment","no","other","other","protein_immobilization","not_comparable","False","not_strong_or_medium_comparable","medium","True","not_applicable","curated_release_20260707"
"PHA-f011e31e5b-008","10.1002/psc.70032","entrapment","no","other","other","purification","medium","False","low_source_quality","high","True","not_applicable","curated_release_20260707"
"PHA-5f251769f7-001","10.1002/rcm.2793","affinity_binding","no","batch","fluorescence_surface_quantification","biointerface_adsorption","not_comparable","False","not_strong_or_medium_comparable;missing_or_unnormalizable_unit;low_source_quality","medium","True","not_applicable","curated_release_20260707"
"PHA-5f251769f7-002","10.1002/rcm.2793","affinity_binding","no","other","other","biointerface_adsorption","not_comparable","False","missing_key_experiment_condition;not_strong_or_medium_comparable;missing_or_unnormalizable_unit;low_source_quality","medium","True","not_applicable","curated_release_20260707"
"PHA-5f251769f7-003","10.1002/rcm.2793","affinity_binding","no","other","other","biointerface_adsorption","not_comparable","False","not_strong_or_medium_comparable;missing_or_unnormalizable_unit;low_source_quality","medium","True","not_applicable","curated_release_20260707"
"PHA-5f251769f7-004","10.1002/rcm.2793","affinity_binding","no","other","other","biointerface_adsorption","not_comparable","False","not_strong_or_medium_comparable;missing_or_unnormalizable_unit;low_source_quality","medium","True","not_applicable","curated_release_20260707"
"PHA-5f251769f7-005","10.1002/rcm.2793","affinity_binding","no","surface","other","biointerface_adsorption","not_comparable","False","not_strong_or_medium_comparable;missing_or_unnormalizable_unit;low_source_quality","medium","True","not_applicable","curated_release_20260707"
"PHA-5f251769f7-006","10.1002/rcm.2793","affinity_binding","no","immobilization","other","protein_immobilization","strong","False","missing_key_experiment_condition;low_source_quality","high","False","not_applicable","curated_release_20260707"
"PHA-4820a6da77-001","10.1002/slct.202001959","selective_adsorption","no","column","other","biointerface_adsorption","strong","True","ready","high","True","not_applicable","curated_release_20260707"
"PHA-4820a6da77-002","10.1002/slct.202001959","selective_adsorption","no","other","other","biointerface_adsorption","medium","False","missing_or_unnormalizable_unit","high","True","not_applicable","curated_release_20260707"
"PHA-4820a6da77-003","10.1002/slct.202001959","selective_adsorption","no","other","other","biointerface_adsorption","not_comparable","False","not_strong_or_medium_comparable;missing_or_unnormalizable_unit;low_source_quality","medium","True","not_applicable","curated_release_20260707"
"PHA-4820a6da77-004","10.1002/slct.202001959","selective_adsorption","no","other","other","biointerface_adsorption","medium","False","missing_key_experiment_condition","high","True","not_applicable","curated_release_20260707"
"PHA-4820a6da77-005","10.1002/slct.202001959","selective_adsorption","no","batch","batch_adsorption_equilibrium","biointerface_adsorption","medium","False","missing_or_unnormalizable_unit;low_source_quality","high","False","not_applicable","curated_release_20260707"
"PHA-11c9fbace3-001","10.1002/smll.201902927","entrapment","no","immobilization","other","protein_immobilization","strong","True","ready","high","False","not_applicable","curated_release_20260707"
"PHA-11c9fbace3-002","10.1002/smll.201902927","entrapment","no","immobilization","other","protein_immobilization","strong","True","ready","high","False","not_applicable","curated_release_20260707"
"PHA-11c9fbace3-003","10.1002/smll.201902927","affinity_binding","no","immobilization","other","protein_immobilization","strong","True","ready","high","False","not_applicable","curated_release_20260707"
"PHA-11c9fbace3-004","10.1002/smll.201902927","affinity_binding","no","immobilization","other","protein_immobilization","strong","True","ready","high","False","not_applicable","curated_release_20260707"
"PHA-11c9fbace3-005","10.1002/smll.201902927","entrapment","no","column","static_incubation","purification","not_comparable","False","not_strong_or_medium_comparable;missing_or_unnormalizable_unit","medium","True","not_applicable","curated_release_20260707"
"PHA-22dedaaedd-001","10.1002/smll.202002621","protein_fouling","no","biofouling","other","antifouling","medium","False","missing_or_unnormalizable_unit","high","True","keep","curated_release_20260707"
"PHA-22dedaaedd-002","10.1002/smll.202002621","protein_fouling","no","biofouling","other","antifouling","weak","False","not_strong_or_medium_comparable;missing_or_unnormalizable_unit","high","True","keep","curated_release_20260707"
"PHA-22dedaaedd-003","10.1002/smll.202002621","protein_fouling","no","biofouling","other","antifouling","weak","False","not_strong_or_medium_comparable","high","True","keep","curated_release_20260707"
"PHA-30079e1e0a-001","10.1002/smll.202004702","nonspecific_adsorption","no","QCM_SPR","QCM_D","biointerface_adsorption","strong","True","ready","high","True","not_applicable","curated_release_20260707"
"PHA-30079e1e0a-002","10.1002/smll.202004702","entrapment","no","surface","fluorescence_surface_quantification","protein_immobilization","weak","False","not_strong_or_medium_comparable","medium","True","not_applicable","curated_release_20260707"
"PHA-30079e1e0a-003","10.1002/smll.202004702","entrapment","no","surface","fluorescence_surface_quantification","protein_immobilization","weak","False","not_strong_or_medium_comparable","medium","True","not_applicable","curated_release_20260707"
"PHA-30079e1e0a-004","10.1002/smll.202004702","entrapment","no","surface","fluorescence_surface_quantification","protein_immobilization","weak","False","not_strong_or_medium_comparable","medium","True","not_applicable","curated_release_20260707"
"PHA-30079e1e0a-005","10.1002/smll.202004702","nonspecific_adsorption","no","immobilization","fluorescence_surface_quantification","protein_immobilization","weak","False","not_strong_or_medium_comparable","high","True","not_applicable","curated_release_20260707"
"PHA-e963cbc619-001","10.1002/smll.202512624","affinity_binding","no","batch","static_incubation","purification","not_comparable","False","not_strong_or_medium_comparable;missing_or_unnormalizable_unit","medium","True","not_applicable","curated_release_20260707"
"PHA-e963cbc619-002","10.1002/smll.202512624","entrapment","no","microarray","fluorescence_surface_quantification","purification","weak","False","not_strong_or_medium_comparable","medium","True","not_applicable","curated_release_20260707"
"PHA-e963cbc619-003","10.1002/smll.202512624","affinity_binding","no","batch","batch_adsorption_equilibrium","purification","not_comparable","False","not_strong_or_medium_comparable;missing_or_unnormalizable_unit","medium","True","not_applicable","curated_release_20260707"
"PHA-e963cbc619-004","10.1002/smll.202512624","entrapment","no","batch","batch_adsorption_equilibrium","protein_immobilization","strong","True","ready","high","True","not_applicable","curated_release_20260707"
"PHA-e963cbc619-005","10.1002/smll.202512624","entrapment","no","batch","batch_adsorption_equilibrium","protein_immobilization","weak","False","not_strong_or_medium_comparable","high","True","not_applicable","curated_release_20260707"
"PHA-e963cbc619-006","10.1002/smll.202512624","entrapment","no","other","other","protein_immobilization","medium","True","ready","high","True","not_applicable","curated_release_20260707"
"PHA-e963cbc619-007","10.1002/smll.202512624","entrapment","no","other","other","protein_immobilization","not_comparable","False","not_strong_or_medium_comparable","high","True","not_applicable","curated_release_20260707"
"PHA-e963cbc619-008","10.1002/smll.202512624","entrapment","no","microarray","other","protein_immobilization","not_comparable","False","not_strong_or_medium_comparable;missing_or_unnormalizable_unit","medium","True","not_applicable","curated_release_20260707"
"PHA-e963cbc619-009","10.1002/smll.202512624","entrapment","no","microarray","fluorescence_surface_quantification","protein_immobilization","weak","False","not_strong_or_medium_comparable","medium","True","not_applicable","curated_release_20260707"
"PHA-1784c8141c-001","10.1002/smll.202512777","unknown","unclear","surface","other","biointerface_adsorption","not_comparable","False","not_strong_or_medium_comparable","medium","False","not_applicable","curated_release_20260707"
"PHA-1784c8141c-002","10.1002/smll.202512777","entrapment","no","other","other","protein_immobilization","not_comparable","False","not_strong_or_medium_comparable","medium","False","not_applicable","curated_release_20260707"
"PHA-1784c8141c-003","10.1002/smll.202512777","entrapment","no","other","other","purification","medium","True","ready","high","False","not_applicable","curated_release_20260707"
"PHA-1784c8141c-004","10.1002/smll.202512777","covalent_immobilization","yes","surface","batch_adsorption_isotherm","protein_immobilization","strong","True","ready","high","False","not_applicable","curated_release_20260707"
"PHA-1784c8141c-005","10.1002/smll.202512777","selective_adsorption","no","batch","static_incubation","biointerface_adsorption","not_comparable","False","missing_key_experiment_condition;not_strong_or_medium_comparable;low_source_quality","medium","True","not_applicable","curated_release_20260707"
"PHA-1784c8141c-006","10.1002/smll.202512777","unknown","unclear","surface","other","biointerface_adsorption","not_comparable","False","not_strong_or_medium_comparable","medium","False","not_applicable","curated_release_20260707"
"PHA-1784c8141c-007","10.1002/smll.202512777","unknown","unclear","surface","other","biointerface_adsorption","not_comparable","False","missing_key_experiment_condition;not_strong_or_medium_comparable;low_source_quality","medium","False","not_applicable","curated_release_20260707"
"PHA-dc0af040b8-001","10.1002/sstr.202600004","selective_adsorption","no","hemocompatibility","other","hemocompatibility","not_comparable","False","not_strong_or_medium_comparable;missing_or_unnormalizable_unit","medium","True","not_applicable","curated_release_20260707"
"PHA-dc0af040b8-002","10.1002/sstr.202600004","selective_adsorption","no","surface","other","biointerface_adsorption","weak","False","not_strong_or_medium_comparable","medium","True","not_applicable","curated_release_20260707"
"PHA-dc0af040b8-003","10.1002/sstr.202600004","selective_adsorption","no","hemocompatibility","other","hemocompatibility","medium","True","ready","high","True","not_applicable","curated_release_20260707"
"PHA-dc0af040b8-004","10.1002/sstr.202600004","selective_adsorption","no","surface","other","biointerface_adsorption","not_comparable","False","not_strong_or_medium_comparable;missing_or_unnormalizable_unit","medium","True","not_applicable","curated_release_20260707"
