Repository: sunyrain/PHA

# PHA Protein-Hydrogel Adsorption Dataset

Generated: 2026-07-05T11:36:45

## Scope

This curated package organizes literature-derived protein-hydrogel adsorption, binding, immobilization, antifouling, and related biointerface records extracted from the local PHA corpus.

The primary unit is one record:

`paper + hydrogel/sample + protein/mixture + experimental condition + measured outcome`

## Contents

- `data/sources.csv`: article-level metadata, extraction status, and curation decision.
- `data/records_flat.csv`: flattened record-level table with provenance, hydrogel, protein, condition, outcome, mechanism, and quality fields.

File: data/curated/pha_scientific_dataset_20260705/data/sources.csv (part 7 of 10)
doi,title,publisher,status,records_count,material_mentions_count,protein_mentions_count,special_fields_count,source_json,curation_decision,curation_reason,error_message
10.1016/j.memsci.2018.11.022,Highly hydrophilic poly(vinylidene fluoride) ultrafiltration membranes modified by poly(N-acryloyl glycinamide) hydrogel based on multi-hydrogen bond self-assembly for reducing protein fouling,Elsevier,success,7,12,1,4,local_article_corpus/Elsevier/10.1016_j.memsci.2018.11.022/10.1016_j.memsci.2018.11.022.json,include_records,Article yielded one or more extracted records.,
10.1016/j.memsci.2020.118732,Poly(N-isopropylacrylamide)-gelatin hydrogel membranes with thermo-tunable pores for water flux gating and protein separation,Elsevier,success,4,12,2,4,local_article_corpus/Elsevier/10.1016_j.memsci.2020.118732/10.1016_j.memsci.2020.118732.json,include_records,Article yielded one or more extracted records.,
10.1016/j.memsci.2024.123174,How in situ fabricated polyzwitterionic hydrogel coating on nanofiltration and ultrafiltration membranes influences mass transfer processes and fouling development,Elsevier,success,1,10,1,3,local_article_corpus/Elsevier/10.1016_j.memsci.2024.123174/10.1016_j.memsci.2024.123174.json,include_records,Article yielded one or more extracted records.,
10.1016/j.memsci.2025.124312,Temperature-driven hydrogel-facilitated phase separation for constructing high-performance and anti-fouling patterned membrane,Elsevier,success,8,8,1,4,local_article_corpus/Elsevier/10.1016_j.memsci.2025.124312/10.1016_j.memsci.2025.124312.json,include_records,Article yielded one or more extracted records.,
10.1016/j.memsci.2025.124493,Fabrication of low-fouling hollow fiber membranes through the immobilization of amine-functionalized microgels on a blended PES-SMA support,Elsevier,success,19,14,3,4,local_article_corpus/Elsevier/10.1016_j.memsci.2025.124493/10.1016_j.memsci.2025.124493.json,include_records,Article yielded one or more extracted records.,
10.1016/j.microc.2023.108897,A novel dynamic coating medium for single stranded DNA separation in capillary electrophoresis: Thermosensitive hydrogel nanoparticles,Elsevier,partial,0,10,3,2,local_article_corpus/Elsevier/10.1016_j.microc.2023.108897/10.1016_j.microc.2023.108897.json,exclude_no_records,No adsorption records were extracted; retain source metadata for traceability.,
10.1016/j.microc.2024.112160,A simulated sunlight-activated plastic mimic enzyme for dual-mode detection of D-penicillamine and serum iron,Elsevier,partial,0,10,4,3,local_article_corpus/Elsevier/10.1016_j.microc.2024.112160/10.1016_j.microc.2024.112160.json,exclude_no_records,No adsorption records were extracted; retain source metadata for traceability.,
10.1016/j.molcatb.2006.07.008,Conjugation of α-chymotrypsin on a polymeric hydrophilic nanolayer covering magnetic nanoparticles,Elsevier,success,2,12,2,3,local_article_corpus/Elsevier/10.1016_j.molcatb.2006.07.008/10.1016_j.molcatb.2006.07.008.json,include_records,Article yielded one or more extracted records.,
10.1016/j.molcatb.2006.11.009,Covalent binding of α-chymotrypsin on the magnetic nanogels covered by amino groups,Elsevier,success,6,10,2,6,local_article_corpus/Elsevier/10.1016_j.molcatb.2006.11.009/10.1016_j.molcatb.2006.11.009.json,include_records,Article yielded one or more extracted records.,
10.1016/j.molliq.2018.06.068,pH-controlled doxorubicin delivery from PDEAEMA-based nanogels,Elsevier,success,3,8,2,3,local_article_corpus/Elsevier/10.1016_j.molliq.2018.06.068/10.1016_j.molliq.2018.06.068.json,include_records,Article yielded one or more extracted records.,
10.1016/j.molliq.2018.12.037,Preparation of a new chromatographic media and assessment of some kinetic and interaction parameters for lysozyme,Elsevier,success,8,14,7,9,local_article_corpus/Elsevier/10.1016_j.molliq.2018.12.037/10.1016_j.molliq.2018.12.037.json,include_records,Article yielded one or more extracted records.,
10.1016/j.molliq.2020.113692,"BSA adsorption, anthelmintic activity and swelling behavior of poly (N-cyclohexyl acrylamide-co-AMPS IL)hydrogel",Elsevier,success,2,8,1,2,local_article_corpus/Elsevier/10.1016_j.molliq.2020.113692/10.1016_j.molliq.2020.113692.json,include_records,Article yielded one or more extracted records.,
10.1016/j.molstruc.2015.02.038,Adsorption and desorption studies of lysozyme by Fe3O4–polymer nanocomposite via fluorescence spectroscopy,Elsevier,success,6,9,2,5,local_article_corpus/Elsevier/10.1016_j.molstruc.2015.02.038/10.1016_j.molstruc.2015.02.038.json,include_records,Article yielded one or more extracted records.,
10.1016/j.molstruc.2017.06.026,Hydrogel covered bimetallic Co:Ni magnetic nano alloy for protein adsorption in biomedical application,Elsevier,success,8,8,1,4,local_article_corpus/Elsevier/10.1016_j.molstruc.2017.06.026/10.1016_j.molstruc.2017.06.026.json,include_records,Article yielded one or more extracted records.,
10.1016/j.msec.2006.10.008,Albumin-crosslinked alginate hydrogels as sustained drug release carrier,Elsevier,partial,0,10,4,2,local_article_corpus/Elsevier/10.1016_j.msec.2006.10.008/10.1016_j.msec.2006.10.008.json,exclude_no_records,No adsorption records were extracted; retain source metadata for traceability.,
10.1016/j.msec.2009.11.013,Poly(glycidyl methacrylate) beads embedded cryogels for pseudo-specific affinity depletion of albumin and immunoglobulin G,Elsevier,success,8,15,8,9,local_article_corpus/Elsevier/10.1016_j.msec.2009.11.013/10.1016_j.msec.2009.11.013.json,include_records,Article yielded one or more extracted records.,
10.1016/j.msec.2011.02.012,PHEMA cryogel for in-vitro removal of anti-dsDNA antibodies from SLE plasma,Elsevier,success,5,10,4,5,local_article_corpus/Elsevier/10.1016_j.msec.2011.02.012/10.1016_j.msec.2011.02.012.json,include_records,Article yielded one or more extracted records.,
10.1016/j.msec.2011.03.008,Oriented immobilized anti-LDL antibody carrying poly(hydroxyethyl methacrylate) cryogel for cholesterol removal from human plasma,Elsevier,success,4,16,6,8,local_article_corpus/Elsevier/10.1016_j.msec.2011.03.008/10.1016_j.msec.2011.03.008.json,include_records,Article yielded one or more extracted records.,
10.1016/j.msec.2013.09.033,Investigation of lysozyme adsorption performance of Cu2+-attached PHEMA beads embedded cryogel membranes,Elsevier,success,11,15,3,8,local_article_corpus/Elsevier/10.1016_j.msec.2013.09.033/10.1016_j.msec.2013.09.033.json,include_records,Article yielded one or more extracted records.,
10.1016/j.msec.2014.10.007,Affinity composite cryogel discs functionalized with Reactive Red 120 and Green HE 4BD dye ligands: Application on the separation of human immunoglobulin G subclasses,Elsevier,success,18,16,6,7,local_article_corpus/Elsevier/10.1016_j.msec.2014.10.007/10.1016_j.msec.2014.10.007.json,include_records,Article yielded one or more extracted records.,
10.1016/j.msec.2015.03.048,Polyglycidyl methacrylate based immunoaffinity cryogels for insulin adsorption,Elsevier,success,11,12,2,7,local_article_corpus/Elsevier/10.1016_j.msec.2015.03.048/10.1016_j.msec.2015.03.048.json,include_records,Article yielded one or more extracted records.,
10.1016/j.msec.2015.03.059,Synthesis of l-lysine imprinted cryogels for immunoglobulin G adsorption,Elsevier,success,17,12,5,10,local_article_corpus/Elsevier/10.1016_j.msec.2015.03.059/10.1016_j.msec.2015.03.059.json,include_records,Article yielded one or more extracted records.,
10.1016/j.msec.2015.06.041,Dye affinity cryogels for plasmid DNA purification,Elsevier,partial,0,9,1,3,local_article_corpus/Elsevier/10.1016_j.msec.2015.06.041/10.1016_j.msec.2015.06.041.json,exclude_no_records,No adsorption records were extracted; retain source metadata for traceability.,
10.1016/j.msec.2016.01.005,[PHEMA/PEI]–Cu(II) based immobilized metal affinity chromatography cryogels: Application on the separation of IgG from human plasma,Elsevier,success,8,11,2,5,local_article_corpus/Elsevier/10.1016_j.msec.2016.01.005/10.1016_j.msec.2016.01.005.json,include_records,Article yielded one or more extracted records.,
10.1016/j.msec.2016.01.088,Biomimetic synthesis of hybrid hydroxyapatite nanoparticles using nanogel template for controlled release of bovine serum albumin,Elsevier,success,3,10,3,4,local_article_corpus/Elsevier/10.1016_j.msec.2016.01.088/10.1016_j.msec.2016.01.088.json,include_records,Article yielded one or more extracted records.,
10.1016/j.msec.2016.05.095,One pot synthesis and characterization of Fe3O4 Nanorod-PNIPA Nanogel Composite for protein adsorption,Elsevier,success,1,8,2,3,local_article_corpus/Elsevier/10.1016_j.msec.2016.05.095/10.1016_j.msec.2016.05.095.json,include_records,Article yielded one or more extracted records.,
10.1016/j.msec.2016.09.010,Dual responsive zein hydrogel membrane with selective protein adsorption and sustained release property,Elsevier,success,5,10,3,6,local_article_corpus/Elsevier/10.1016_j.msec.2016.09.010/10.1016_j.msec.2016.09.010.json,include_records,Article yielded one or more extracted records.,
10.1016/j.msec.2016.12.036,Efficient adsorption of hemoglobin from aqueous solutions by hybrid monolithic cryogel column,Elsevier,success,8,10,3,6,local_article_corpus/Elsevier/10.1016_j.msec.2016.12.036/10.1016_j.msec.2016.12.036.json,include_records,Article yielded one or more extracted records.,
10.1016/j.msec.2017.03.092,Spontaneous and efficient adsorption of lysozyme from aqueous solutions by naturally polyanion gel beads,Elsevier,success,7,9,2,4,local_article_corpus/Elsevier/10.1016_j.msec.2017.03.092/10.1016_j.msec.2017.03.092.json,include_records,Article yielded one or more extracted records.,
10.1016/j.msec.2017.04.043,Boronate-functionalized hydrogel as a novel biosensing interface for the glycated hemoglobin A1c (HbA1c) based on the competitive binding with signaling glycoprotein,Elsevier,success,6,16,4,5,local_article_corpus/Elsevier/10.1016_j.msec.2017.04.043/10.1016_j.msec.2017.04.043.json,include_records,Article yielded one or more extracted records.,
10.1016/j.msec.2018.12.083,Molecular engineering of poly(HEMA-co-PEGMA)-based hydrogels: Role of minor AEMA and DMAEMA inclusion,Elsevier,success,4,12,5,3,local_article_corpus/Elsevier/10.1016_j.msec.2018.12.083/10.1016_j.msec.2018.12.083.json,include_records,Article yielded one or more extracted records.,
10.1016/j.msec.2020.111390,Facile synthesis of nanogels modified Fe3O4@Ag NPs for the efficient adsorption of bovine & human serum albumin,Elsevier,success,9,19,2,4,local_article_corpus/Elsevier/10.1016_j.msec.2020.111390/10.1016_j.msec.2020.111390.json,include_records,Article yielded one or more extracted records.,
10.1016/j.msec.2020.111590,Thermoresponsive BSA hydrogels with phase tunability,Elsevier,partial,0,7,1,3,local_article_corpus/Elsevier/10.1016_j.msec.2020.111590/10.1016_j.msec.2020.111590.json,exclude_no_records,No adsorption records were extracted; retain source metadata for traceability.,
10.1016/j.msec.2020.111720,Electrospun GelMA fibers and p(HEMA) matrix composite for corneal tissue engineering,Elsevier,success,6,7,4,3,local_article_corpus/Elsevier/10.1016_j.msec.2020.111720/10.1016_j.msec.2020.111720.json,include_records,Article yielded one or more extracted records.,
10.1016/j.mtbio.2022.100490,MS-proteomics provides insight into the host responses towards alginate microspheres,Elsevier,success,19,15,21,5,local_article_corpus/Elsevier/10.1016_j.mtbio.2022.100490/10.1016_j.mtbio.2022.100490.json,include_records,Article yielded one or more extracted records.,
10.1016/j.mtbio.2025.102622,A carbonic anhydrase-based nanogel for cyanobacterial growth enhancement,Elsevier,partial,0,9,6,4,local_article_corpus/Elsevier/10.1016_j.mtbio.2025.102622/10.1016_j.mtbio.2025.102622.json,exclude_no_records,No adsorption records were extracted; retain source metadata for traceability.,
10.1016/j.mtchem.2022.100779,Zwitterionic microgel based anti(-bio)fouling smart membranes for tunable water filtration and molecular separation,Elsevier,success,5,13,2,6,local_article_corpus/Elsevier/10.1016_j.mtchem.2022.100779/10.1016_j.mtchem.2022.100779.json,include_records,Article yielded one or more extracted records.,
10.1016/j.mtchem.2025.102565,Serum-PEG and BSA-PEG hydrogels as advanced platforms for evaluating plasma protein binding,Elsevier,success,8,19,6,6,local_article_corpus/Elsevier/10.1016_j.mtchem.2025.102565/10.1016_j.mtchem.2025.102565.json,include_records,Article yielded one or more extracted records.,
10.1016/j.mtchem.2026.103671,Synergistic integration of phase-transition lysozyme and quaternized chitosan in cryogels for superior removal of albumin-bound bilirubin,Elsevier,success,5,10,3,6,local_article_corpus/Elsevier/10.1016_j.mtchem.2026.103671/10.1016_j.mtchem.2026.103671.json,include_records,Article yielded one or more extracted records.,
10.1016/j.mtcomm.2022.104638,Facile synthesis of porous DNA/Protein hydrogels for water purification,Elsevier,partial,0,7,3,4,local_article_corpus/Elsevier/10.1016_j.mtcomm.2022.104638/10.1016_j.mtcomm.2022.104638.json,exclude_no_records,No adsorption records were extracted; retain source metadata for traceability.,
10.1016/j.mtcomm.2024.109285,Design of molecularly imprinted alginate microgels for topical release of insulin,Elsevier,success,6,8,4,4,local_article_corpus/Elsevier/10.1016_j.mtcomm.2024.109285/10.1016_j.mtcomm.2024.109285.json,include_records,Article yielded one or more extracted records.,
10.1016/j.nbt.2009.03.001,Quantification of target proteins using hydrogel antibody arrays and MALDI time-of-flight mass spectrometry (A2M2S),Elsevier,success,5,19,8,7,local_article_corpus/Elsevier/10.1016_j.nbt.2009.03.001/10.1016_j.nbt.2009.03.001.json,include_records,Article yielded one or more extracted records.,
10.1016/j.optlastec.2023.109485,Laser-assisted process for the deposition of nanostructured anti-microbial coatings on hydrogels,Elsevier,success,3,19,2,4,local_article_corpus/Elsevier/10.1016_j.optlastec.2023.109485/10.1016_j.optlastec.2023.109485.json,include_records,Article yielded one or more extracted records.,
10.1016/j.polymer.2005.07.091,Graft polymerization of acrylic acid onto macroporous polyacrylamide gel (cryogel) initiated by potassium diperiodatocuprate,Elsevier,success,2,10,1,4,local_article_corpus/Elsevier/10.1016_j.polymer.2005.07.091/10.1016_j.polymer.2005.07.091.json,include_records,Article yielded one or more extracted records.,
10.1016/j.polymer.2008.06.036,"Equilibrium swelling behavior of thermally responsive metal affinity hydrogels, Part II: Solution effects",Elsevier,success,2,10,1,3,local_article_corpus/Elsevier/10.1016_j.polymer.2008.06.036/10.1016_j.polymer.2008.06.036.json,include_records,Article yielded one or more extracted records.,
10.1016/j.polymer.2011.06.033,Coatings with a self-generating hydrogel surface for antifouling,Elsevier,partial,0,7,1,3,local_article_corpus/Elsevier/10.1016_j.polymer.2011.06.033/10.1016_j.polymer.2011.06.033.json,exclude_no_records,No adsorption records were extracted; retain source metadata for traceability.,
10.1016/j.polymer.2012.07.062,Molecularly imprinted stimuli-responsive hydrogels for protein recognition,Elsevier,success,9,8,2,4,local_article_corpus/Elsevier/10.1016_j.polymer.2012.07.062/10.1016_j.polymer.2012.07.062.json,include_records,Article yielded one or more extracted records.,
10.1016/j.polymer.2013.04.010,Effects of hydrolyzable comonomer and cross-linking on anti-biofouling terpolymer coatings,Elsevier,success,9,11,1,4,local_article_corpus/Elsevier/10.1016_j.polymer.2013.04.010/10.1016_j.polymer.2013.04.010.json,include_records,Article yielded one or more extracted records.,
10.1016/j.polymer.2013.08.030,A facile method to functionalize engineering solid membrane supports for rapid and efficient oil–water separation,Elsevier,partial,0,8,0,2,local_article_corpus/Elsevier/10.1016_j.polymer.2013.08.030/10.1016_j.polymer.2013.08.030.json,exclude_no_records,No adsorption records were extracted; retain source metadata for traceability.,
10.1016/j.polymer.2018.12.026,Surface modification of PVA hydrogel membranes with carboxybetaine methacrylate via PET-RAFT for anti-fouling,Elsevier,success,4,12,1,6,local_article_corpus/Elsevier/10.1016_j.polymer.2018.12.026/10.1016_j.polymer.2018.12.026.json,include_records,Article yielded one or more extracted records.,
10.1016/j.polymer.2019.121598,Water dynamics and thermal properties of tyramine-modified hyaluronic acid - Gelatin hydrogels,Elsevier,partial,0,7,2,1,local_article_corpus/Elsevier/10.1016_j.polymer.2019.121598/10.1016_j.polymer.2019.121598.json,exclude_no_records,No adsorption records were extracted; retain source metadata for traceability.,
10.1016/j.polymertesting.2020.106980,"l-asparaginase immobilized p(HEMA-GMA) cryogels: A recent study for biochemical, thermodynamic and kinetic parameters",Elsevier,success,8,15,2,5,local_article_corpus/Elsevier/10.1016_j.polymertesting.2020.106980/10.1016_j.polymertesting.2020.106980.json,include_records,Article yielded one or more extracted records.,
10.1016/j.polymertesting.2021.107087,Antifouling poly(N-(2-hydroxyethyl)acrylamide)/sodium alginate double network hydrogels with eminent mechanical properties,Elsevier,success,4,10,2,3,local_article_corpus/Elsevier/10.1016_j.polymertesting.2021.107087/10.1016_j.polymertesting.2021.107087.json,include_records,Article yielded one or more extracted records.,
10.1016/j.polymertesting.2021.107187,A novel methodology for hydrogel water content determination by EPR: The basis for real-time monitoring of controlled drug release and hydrogel swelling and degradation,Elsevier,partial,0,8,4,3,local_article_corpus/Elsevier/10.1016_j.polymertesting.2021.107187/10.1016_j.polymertesting.2021.107187.json,exclude_no_records,No adsorption records were extracted; retain source metadata for traceability.,
10.1016/j.polymertesting.2025.108844,Construction of silane-modified polyampholyte hydrogel coatings for multi-scale antibiofouling,Elsevier,success,5,9,2,3,local_article_corpus/Elsevier/10.1016_j.polymertesting.2025.108844/10.1016_j.polymertesting.2025.108844.json,include_records,Article yielded one or more extracted records.,
10.1016/j.porgcoat.2024.108833,Eco-friendly covalently connected silicone hydrogel with negatively charged surface for marine anti-biofouling,Elsevier,success,5,10,1,4,local_article_corpus/Elsevier/10.1016_j.porgcoat.2024.108833/10.1016_j.porgcoat.2024.108833.json,include_records,Article yielded one or more extracted records.,
10.1016/j.porgcoat.2026.110037,Vibrio MO245 exopolysaccharide/chitosan hydrogel for marine antifouling coating,Elsevier,partial,0,12,0,2,local_article_corpus/Elsevier/10.1016_j.porgcoat.2026.110037/10.1016_j.porgcoat.2026.110037.json,exclude_no_records,No adsorption records were extracted; retain source metadata for traceability.,
10.1016/j.porgcoat.2026.110227,Time-dependent gel formation analysis in hydrogel antifouling coatings: Influence of coating composition and environmental parameters,Elsevier,partial,0,10,0,3,local_article_corpus/Elsevier/10.1016_j.porgcoat.2026.110227/10.1016_j.porgcoat.2026.110227.json,exclude_no_records,No adsorption records were extracted; retain source metadata for traceability.,
10.1016/j.procbio.2011.09.021,Immobilization of catalase via adsorption onto metal-chelated affinity cryogels,Elsevier,success,11,11,1,8,local_article_corpus/Elsevier/10.1016_j.procbio.2011.09.021/10.1016_j.procbio.2011.09.021.json,include_records,Article yielded one or more extracted records.,
10.1016/j.procbio.2015.06.015,Optimizing the biological activity of Fab fragments by controlling their molecular orientation and spatial distribution across porous hydrogels,Elsevier,success,12,14,4,5,local_article_corpus/Elsevier/10.1016_j.procbio.2015.06.015/10.1016_j.procbio.2015.06.015.json,include_records,Article yielded one or more extracted records.,
10.1016/j.procbio.2019.02.001,Molecularly imprinted poly(N-isopropylacrylamide) thermosensitive based cryogel for immunoglobulin G purification,Elsevier,success,6,10,3,4,local_article_corpus/Elsevier/10.1016_j.procbio.2019.02.001/10.1016_j.procbio.2019.02.001.json,include_records,Article yielded one or more extracted records.,
10.1016/j.procbio.2019.03.029,Production and capture of β-glucosidase from Thermoascus aurantiacus using a tailor made anionic cryogel,Elsevier,success,3,10,3,4,local_article_corpus/Elsevier/10.1016_j.procbio.2019.03.029/10.1016_j.procbio.2019.03.029.json,include_records,Article yielded one or more extracted records.,
10.1016/j.procbio.2019.12.011,A novel lanthanide-chelate based molecularly imprinted cryogel for purification of hemoglobin from blood serum: An alternative method for thalassemia diagnosis,Elsevier,success,12,14,3,5,local_article_corpus/Elsevier/10.1016_j.procbio.2019.12.011/10.1016_j.procbio.2019.12.011.json,include_records,Article yielded one or more extracted records.,
10.1016/j.procbio.2021.02.005,Spongy membranes for peroxidase purification from Brassica oleracea roots,Elsevier,success,5,9,2,9,local_article_corpus/Elsevier/10.1016_j.procbio.2021.02.005/10.1016_j.procbio.2021.02.005.json,include_records,Article yielded one or more extracted records.,
10.1016/j.procbio.2021.04.005,Development of molecular imprinting-based smart cryogels for selective recognition and separation of serum cytochrome-c as a biochemical indicator,Elsevier,success,14,13,4,5,local_article_corpus/Elsevier/10.1016_j.procbio.2021.04.005/10.1016_j.procbio.2021.04.005.json,include_records,Article yielded one or more extracted records.,
10.1016/j.procbio.2022.03.018,Preparation of molecularly imprinted bilayer cryogel columns for selective protein depletion,Elsevier,success,14,13,4,8,local_article_corpus/Elsevier/10.1016_j.procbio.2022.03.018/10.1016_j.procbio.2022.03.018.json,include_records,Article yielded one or more extracted records.,
10.1016/j.procbio.2022.04.034,Performance of polyacrylamide-alginate-based cryogel for IgG purification from bovine serum by IMAC,Elsevier,success,7,16,6,9,local_article_corpus/Elsevier/10.1016_j.procbio.2022.04.034/10.1016_j.procbio.2022.04.034.json,include_records,Article yielded one or more extracted records.,
10.1016/j.procbio.2023.01.002,Affinity screening of potential anti-obesity and anti-diabetic component from pomegranate peel by co-immobilization of lipase and α-amylase using carbon nanotube and hydrogel,Elsevier,success,2,10,2,5,local_article_corpus/Elsevier/10.1016_j.procbio.2023.01.002/10.1016_j.procbio.2023.01.002.json,include_records,Article yielded one or more extracted records.,
10.1016/j.procbio.2023.01.016,A quaternary amine cryogel column for chromatographic capture of l-asparaginase,Elsevier,success,14,16,3,9,local_article_corpus/Elsevier/10.1016_j.procbio.2023.01.016/10.1016_j.procbio.2023.01.016.json,include_records,Article yielded one or more extracted records.,
10.1016/j.procbio.2023.06.021,Synthesis and characterization of chitosan-polyacrylamide cryogels for the purification of human IgG by IMAC,Elsevier,success,8,20,5,5,local_article_corpus/Elsevier/10.1016_j.procbio.2023.06.021/10.1016_j.procbio.2023.06.021.json,include_records,Article yielded one or more extracted records.,
10.1016/j.psep.2016.03.005,Comparison of using formaldehyde and carboxy methyl chitosan in preparation of Fe3O4 superparamagnetic nanoparticles-chitosan hydrogel network: Sorption behavior toward bovine serum albumin,Elsevier,success,3,16,1,5,local_article_corpus/Elsevier/10.1016_j.psep.2016.03.005/10.1016_j.psep.2016.03.005.json,include_records,Article yielded one or more extracted records.,
10.1016/j.radphyschem.2008.07.003,γ-irradiated chitosan-polyvinyl pyrrolidone hydrogels as pH-sensitive protein delivery system,Elsevier,success,7,5,1,4,local_article_corpus/Elsevier/10.1016_j.radphyschem.2008.07.003/10.1016_j.radphyschem.2008.07.003.json,include_records,Article yielded one or more extracted records.,
10.1016/j.radphyschem.2017.08.006,"Chromatographic matrix based on hydrogel-coated reticulated polyurethane foams, prepared by gamma irradiation",Elsevier,success,2,11,1,4,local_article_corpus/Elsevier/10.1016_j.radphyschem.2017.08.006/10.1016_j.radphyschem.2017.08.006.json,include_records,Article yielded one or more extracted records.,
10.1016/j.reactfunctpolym.2006.03.007,Binding of antibodies to concanavalin A-modified monolithic cryogel,Elsevier,success,13,13,6,5,local_article_corpus/Elsevier/10.1016_j.reactfunctpolym.2006.03.007/10.1016_j.reactfunctpolym.2006.03.007.json,include_records,Article yielded one or more extracted records.,
10.1016/j.reactfunctpolym.2008.10.007,Supermacroporous poly(hydroxyethyl methacrylate) based cryogel with embedded bilirubin imprinted particles,Elsevier,partial,0,13,1,3,local_article_corpus/Elsevier/10.1016_j.reactfunctpolym.2008.10.007/10.1016_j.reactfunctpolym.2008.10.007.json,exclude_no_records,No adsorption records were extracted; retain source metadata for traceability.,
10.1016/j.reactfunctpolym.2009.04.009,Molecularly imprinted hydrogels for fibrinogen recognition,Elsevier,success,11,11,3,3,local_article_corpus/Elsevier/10.1016_j.reactfunctpolym.2009.04.009/10.1016_j.reactfunctpolym.2009.04.009.json,include_records,Article yielded one or more extracted records.,
10.1016/j.reactfunctpolym.2012.08.016,"The preparation, swelling characteristics, and albumin adsorption and release behaviors of a novel chitosan-based polyampholyte hydrogel",Elsevier,success,8,11,1,4,local_article_corpus/Elsevier/10.1016_j.reactfunctpolym.2012.08.016/10.1016_j.reactfunctpolym.2012.08.016.json,include_records,Article yielded one or more extracted records.,
10.1016/j.reactfunctpolym.2013.03.009,Immunoglobulin G recognition with Fab fragments imprinted monolithic cryogels: Evaluation of the effects of metal-ion assisted-coordination of template molecule,Elsevier,success,16,12,5,5,local_article_corpus/Elsevier/10.1016_j.reactfunctpolym.2013.03.009/10.1016_j.reactfunctpolym.2013.03.009.json,include_records,Article yielded one or more extracted records.,
10.1016/j.reactfunctpolym.2013.10.012,Conferring pH-sensitivity on poly (vinylidene fluoride) membrane by poly (acrylic acid-co-butyl acrylate) microgels,Elsevier,success,13,10,1,4,local_article_corpus/Elsevier/10.1016_j.reactfunctpolym.2013.10.012/10.1016_j.reactfunctpolym.2013.10.012.json,include_records,Article yielded one or more extracted records.,
10.1016/j.reactfunctpolym.2014.12.001,Adsorption and recognition of protein molecular imprinted calcium alginate/polyacrylamide hydrogel film with good regeneration performance and high toughness,Elsevier,success,13,8,4,5,local_article_corpus/Elsevier/10.1016_j.reactfunctpolym.2014.12.001/10.1016_j.reactfunctpolym.2014.12.001.json,include_records,Article yielded one or more extracted records.,
10.1016/j.reactfunctpolym.2015.02.007,Temperature-sensitive hydrogel modified by polymerizable liquid crystal AAc-Brij-58: Optical and protein adsorption/desorption behaviors,Elsevier,success,3,10,1,4,local_article_corpus/Elsevier/10.1016_j.reactfunctpolym.2015.02.007/10.1016_j.reactfunctpolym.2015.02.007.json,include_records,Article yielded one or more extracted records.,
10.1016/j.reactfunctpolym.2015.09.004,HSA immobilized novel polymeric matrix as an alternative sorbent in hemoperfusion columns for bilirubin removal,Elsevier,success,9,13,2,6,local_article_corpus/Elsevier/10.1016_j.reactfunctpolym.2015.09.004/10.1016_j.reactfunctpolym.2015.09.004.json,include_records,Article yielded one or more extracted records.,
10.1016/j.reactfunctpolym.2020.104738,Ionic strength-responsive poly(sulfobetaine methacrylate) microgels for fouling removal during ultrafiltration,Elsevier,success,3,15,1,5,local_article_corpus/Elsevier/10.1016_j.reactfunctpolym.2020.104738/10.1016_j.reactfunctpolym.2020.104738.json,include_records,Article yielded one or more extracted records.,
10.1016/j.reactfunctpolym.2021.105036,Molecular imprinting of doxorubicin by refolding thermally denatured bovine serum albumin and cross-linking with hydrogel network,Elsevier,success,3,17,2,5,local_article_corpus/Elsevier/10.1016_j.reactfunctpolym.2021.105036/10.1016_j.reactfunctpolym.2021.105036.json,include_records,Article yielded one or more extracted records.,
10.1016/j.seppur.2011.08.011,l-Histidine imprinted supermacroporous cryogels for protein recognition,Elsevier,success,12,13,4,7,local_article_corpus/Elsevier/10.1016_j.seppur.2011.08.011/10.1016_j.seppur.2011.08.011.json,include_records,Article yielded one or more extracted records.,
10.1016/j.seppur.2013.08.026,Immunoglobulin G purification from bovine serum with pseudo-specific supermacroporous cryogels,Elsevier,success,10,15,5,6,local_article_corpus/Elsevier/10.1016_j.seppur.2013.08.026/10.1016_j.seppur.2013.08.026.json,include_records,Article yielded one or more extracted records.,
10.1016/j.seppur.2017.03.055,Synthesis of l-phenylalanine imprinted hydrogels with anti-biofouling capability by using a novel zwitterionic functional monomer,Elsevier,success,6,20,1,10,local_article_corpus/Elsevier/10.1016_j.seppur.2017.03.055/10.1016_j.seppur.2017.03.055.json,include_records,Article yielded one or more extracted records.,
10.1016/j.seppur.2017.07.001,Sucrose based ionic liquid colloidal microgels in separation of biomacromolecules,Elsevier,success,10,11,2,3,local_article_corpus/Elsevier/10.1016_j.seppur.2017.07.001/10.1016_j.seppur.2017.07.001.json,include_records,Article yielded one or more extracted records.,
10.1016/j.seppur.2022.120571,Porous and biofouling-resistant amidoxime-based hybrid hydrogel with excellent interfacial compatibility for high-performance recovery of uranium from seawater,Elsevier,partial,0,11,0,2,local_article_corpus/Elsevier/10.1016_j.seppur.2022.120571/10.1016_j.seppur.2022.120571.json,exclude_no_records,No adsorption records were extracted; retain source metadata for traceability.,
10.1016/j.seppur.2022.121224,PNIPAm hydrogel composite membrane for high-throughput adsorption of biological macromolecules,Elsevier,success,4,9,1,4,local_article_corpus/Elsevier/10.1016_j.seppur.2022.121224/10.1016_j.seppur.2022.121224.json,include_records,Article yielded one or more extracted records.,
10.1016/j.seppur.2022.121865,Freezing-induced chemical crosslinking to fabricate nanocellulose-based cryogels for efficient bilirubin removal,Elsevier,success,1,7,1,3,local_article_corpus/Elsevier/10.1016_j.seppur.2022.121865/10.1016_j.seppur.2022.121865.json,include_records,Article yielded one or more extracted records.,
10.1016/j.seppur.2023.124999,Synthesis of a gelatin based molecularly imprinted hydrogel with high selectivity on adsorbing bovine serum albumin,Elsevier,success,9,12,5,7,local_article_corpus/Elsevier/10.1016_j.seppur.2023.124999/10.1016_j.seppur.2023.124999.json,include_records,Article yielded one or more extracted records.,
10.1016/j.seppur.2023.125601,Insight of multifunctional Cu-alginate hydrogel membrane for precise molecule/ion separation applications,Elsevier,partial,0,9,0,2,local_article_corpus/Elsevier/10.1016_j.seppur.2023.125601/10.1016_j.seppur.2023.125601.json,exclude_no_records,No adsorption records were extracted; retain source metadata for traceability.,
10.1016/j.seppur.2024.126438,Interfacial modification of hydrogel composite membranes for protein adsorption with cavitands as nano molecular containers,Elsevier,success,5,20,2,4,local_article_corpus/Elsevier/10.1016_j.seppur.2024.126438/10.1016_j.seppur.2024.126438.json,include_records,Article yielded one or more extracted records.,
10.1016/j.seppur.2024.128440,Soil flushing coupled with aminated-nanocellulose/MOF hydrogel nanocomposites adsorbents: A novel sustainable remediation strategy for Cr(VI)-contaminated agricultural soils,Elsevier,partial,0,10,0,3,local_article_corpus/Elsevier/10.1016_j.seppur.2024.128440/10.1016_j.seppur.2024.128440.json,exclude_no_records,No adsorption records were extracted; retain source metadata for traceability.,
10.1016/j.seppur.2025.131953,Functionalized areca husk fibers enhanced photothermal and anti-fouling hydrogel composite for efficient uranium extraction from seawater,Elsevier,partial,0,14,1,2,local_article_corpus/Elsevier/10.1016_j.seppur.2025.131953/10.1016_j.seppur.2025.131953.json,exclude_no_records,No adsorption records were extracted; retain source metadata for traceability.,
10.1016/j.seppur.2025.132314,Carboxymethyl chitosan hydrogel network constructed PES ultrafiltration membrane to separate bovine serum albumin from collagen,Elsevier,success,4,11,4,6,local_article_corpus/Elsevier/10.1016_j.seppur.2025.132314/10.1016_j.seppur.2025.132314.json,include_records,Article yielded one or more extracted records.,
10.1016/j.sna.2023.114371,Adsorption of trypsin onto pH sensitive poly-N-vinylpyrrolidone-co-poly-4-vinylpyridine and its magnetic based hydrogel: Sorption isotherms and thermodynamic parameters,Elsevier,success,11,11,1,4,local_article_corpus/Elsevier/10.1016_j.sna.2023.114371/10.1016_j.sna.2023.114371.json,include_records,Article yielded one or more extracted records.,
10.1016/j.snb.2012.10.007,Protein detection using hydrogel-based molecularly imprinted polymers integrated with dual polarisation interferometry,Elsevier,success,12,11,4,5,local_article_corpus/Elsevier/10.1016_j.snb.2012.10.007/10.1016_j.snb.2012.10.007.json,include_records,Article yielded one or more extracted records.,
10.1016/j.snb.2014.09.053,Spectroscopic and quartz crystal microbalance (QCM) characterisation of protein-based MIPs,Elsevier,success,14,11,6,7,local_article_corpus/Elsevier/10.1016_j.snb.2014.09.053/10.1016_j.snb.2014.09.053.json,include_records,Article yielded one or more extracted records.,
10.1016/j.snb.2016.03.123,Ultrasensitive low-background multiplex mycotoxin chemiluminescence immunoassay by silica-hydrogel photonic crystal microsphere suspension arrays in cereal samples,Elsevier,success,2,10,8,3,local_article_corpus/Elsevier/10.1016_j.snb.2016.03.123/10.1016_j.snb.2016.03.123.json,include_records,Article yielded one or more extracted records.,
10.1016/j.snb.2017.05.003,Three-dimensional nitrogen-doped graphene porous hydrogel fabricated biosensing platform with enhanced photoelectrochemical performance,Elsevier,success,2,9,2,4,local_article_corpus/Elsevier/10.1016_j.snb.2017.05.003/10.1016_j.snb.2017.05.003.json,include_records,Article yielded one or more extracted records.,
10.1016/j.snb.2017.06.003,Biosensing of hepatitis B antigen with poly(acrylic acid) hydrogel immobilized with antigens and antibodies,Elsevier,success,8,10,5,7,local_article_corpus/Elsevier/10.1016_j.snb.2017.06.003/10.1016_j.snb.2017.06.003.json,include_records,Article yielded one or more extracted records.,
10.1016/j.snb.2019.126950,Vibration at structural resonance frequency of hydrophilic substrates enhances biofilm removal,Elsevier,partial,0,9,1,5,local_article_corpus/Elsevier/10.1016_j.snb.2019.126950/10.1016_j.snb.2019.126950.json,exclude_no_records,No adsorption records were extracted; retain source metadata for traceability.,
10.1016/j.snb.2021.131296,Hydrogel-integrated microfluidic platform for separation-free colorimetric and distance-based detection of biomarkers in whole blood,Elsevier,partial,0,8,4,3,local_article_corpus/Elsevier/10.1016_j.snb.2021.131296/10.1016_j.snb.2021.131296.json,exclude_no_records,No adsorption records were extracted; retain source metadata for traceability.,
10.1016/j.snb.2024.136256,Engineered XDNA-YPEP hydrogel with enhanced antifouling capability for ultrasensitive electrochemical assay of adenosine triphosphate in human serum,Elsevier,success,5,12,6,5,local_article_corpus/Elsevier/10.1016_j.snb.2024.136256/10.1016_j.snb.2024.136256.json,include_records,Article yielded one or more extracted records.,
10.1016/j.snb.2024.136672,Integrating synthetic hydrogel nanoparticles with carbon dots for selective detection of hemoglobin,Elsevier,success,18,16,4,10,local_article_corpus/Elsevier/10.1016_j.snb.2024.136672/10.1016_j.snb.2024.136672.json,include_records,Article yielded one or more extracted records.,
10.1016/j.snb.2025.138032,Hydrogel-based sensing interface with valence transition and antifouling strategies for ultrasensitive detection of neuron-specific enolase,Elsevier,success,4,18,11,5,local_article_corpus/Elsevier/10.1016_j.snb.2025.138032/10.1016_j.snb.2025.138032.json,include_records,Article yielded one or more extracted records.,
10.1016/j.snb.2025.138404,Novel functional hydrogels for the measurement of low molecular weight proteins in the presence of serum albumin,Elsevier,success,29,22,15,10,local_article_corpus/Elsevier/10.1016_j.snb.2025.138404/10.1016_j.snb.2025.138404.json,include_records,Article yielded one or more extracted records.,
10.1016/j.snb.2025.138967,A hyaluronidase detection platform combined with enzyme-responsive hydrogel and periodic magnetic-modulated electrochemical analysis system,Elsevier,partial,0,11,1,5,local_article_corpus/Elsevier/10.1016_j.snb.2025.138967/10.1016_j.snb.2025.138967.json,exclude_no_records,No adsorption records were extracted; retain source metadata for traceability.,
10.1016/j.snb.2025.139307,Zwitterionic conducting polymer hydrogel based efficient antifouling interfaces for highly sensitive COVID-19 biosensing with dual-signal ratio strategy in complex saliva,Elsevier,success,6,16,3,6,local_article_corpus/Elsevier/10.1016_j.snb.2025.139307/10.1016_j.snb.2025.139307.json,include_records,Article yielded one or more extracted records.,
10.1016/j.susmat.2025.e01521,Stimuli-responsive composite coating based on dynamic metal-ligand interactions for sustainable marine antifouling,Elsevier,partial,0,13,0,5,local_article_corpus/Elsevier/10.1016_j.susmat.2025.e01521/10.1016_j.susmat.2025.e01521.json,exclude_no_records,No adsorption records were extracted; retain source metadata for traceability.,
10.1016/j.talanta.2013.12.061,Preparation of bovine serum albumin imprinting sensitive hydrogels using ionic liquid as co-monomer and stabilizer,Elsevier,success,7,11,5,6,local_article_corpus/Elsevier/10.1016_j.talanta.2013.12.061/10.1016_j.talanta.2013.12.061.json,include_records,Article yielded one or more extracted records.,
10.1016/j.talanta.2014.01.010,Preparation and adsorption of bovine serum albumin-imprinted polyacrylamide hydrogel membrane grafted on non-woven polypropylene,Elsevier,success,7,8,5,6,local_article_corpus/Elsevier/10.1016_j.talanta.2014.01.010/10.1016_j.talanta.2014.01.010.json,include_records,Article yielded one or more extracted records.,
10.1016/j.talanta.2018.08.084,Preparation and specific recognition of protein macromolecularly imprinted polyampholyte hydrogel,Elsevier,success,14,10,4,5,local_article_corpus/Elsevier/10.1016_j.talanta.2018.08.084/10.1016_j.talanta.2018.08.084.json,include_records,Article yielded one or more extracted records.,
10.1016/j.talanta.2021.122678,Stable SERS substrate based on highly reflective metal liquid-like films wrapped hydrogels for direct determination of small molecules in a high protein matrix,Elsevier,success,3,14,5,3,local_article_corpus/Elsevier/10.1016_j.talanta.2021.122678/10.1016_j.talanta.2021.122678.json,include_records,Article yielded one or more extracted records.,
10.1016/j.talanta.2022.123260,A controlled recognizing and releasing glycoprotein based on temperature-responsive phenylboronic microgels for colorimetric analysis of complex samples,Elsevier,success,4,12,6,6,local_article_corpus/Elsevier/10.1016_j.talanta.2022.123260/10.1016_j.talanta.2022.123260.json,include_records,Article yielded one or more extracted records.,
10.1016/j.talanta.2022.124068,Anti-nonspecific hydrophilic hydrogel for efficient capture of N-glycopeptides from Alzheimer's disease patient's serum,Elsevier,success,10,17,9,6,local_article_corpus/Elsevier/10.1016_j.talanta.2022.124068/10.1016_j.talanta.2022.124068.json,include_records,Article yielded one or more extracted records.,
10.1016/j.talanta.2023.125083,Molecularly imprinted polymer hydrogel sheets with metalloporphyrin-incorporated molecular recognition sites for protein capture,Elsevier,success,12,11,2,5,local_article_corpus/Elsevier/10.1016_j.talanta.2023.125083/10.1016_j.talanta.2023.125083.json,include_records,Article yielded one or more extracted records.,
