Repository: sunyrain/PHA

# PHA Protein-Hydrogel Adsorption Dataset

Generated: 2026-07-05T11:36:45

## Scope

This curated package organizes literature-derived protein-hydrogel adsorption, binding, immobilization, antifouling, and related biointerface records extracted from the local PHA corpus.

The primary unit is one record:

`paper + hydrogel/sample + protein/mixture + experimental condition + measured outcome`

## Contents

- `data/sources.csv`: article-level metadata, extraction status, and curation decision.
- `data/records_flat.csv`: flattened record-level table with provenance, hydrogel, protein, condition, outcome, mechanism, and quality fields.

File: data/curated/pha_scientific_dataset_20260705/data/special_fields.csv (part 7 of 55)
id,doi,field_name,field_value_json,why_special,evidence_text,suggested_table
609,10.1002/jbm.b.33104,heparin_desorption_regeneration,"""95% heparin desorption at 3 M NaCl""",Adsorption reversibility/regeneration is reported for the non-protein target.,Desorption of 95% heparin in D2O solution was reached at a concentration of 3 M NaCl.,regeneration
610,10.1002/jbm.b.33104,lysine_functionalization_degree,"""57-60%""",Material-specific functionalization density may explain cationic adsorption behavior.,The amount of l-lysine binding to the cryogel was calculated by 1H-MAS NMR and was between 57% and 60%.,hydrogel_characterization
611,10.1002/jbm.b.33104,serum_competition_effect_on_heparin,"""pHEMA-lys qmax decreased from 217 +/- 21 mg/g in PBS at 37 C to 164 +/- 16 mg/g in FBS:PBS (1:1) at 37 C.""",The authors attribute lower heparin capacity in serum to nonspecific adsorption of serum proteins.,"The maximum adsorption capacity in FBS:PBS at 37 C showed a further decrease, likely due to nonspecific adsorption of proteins from serum.",competition_context
612,10.1007/s10570-020-02974-5,magnetic_recovery_time,"""within 10 min""",Operationally relevant magnetic separation property for reusable protein adsorbents/enzyme supports.,"The prepared hydrogel microbeads could be easily recovered, within 10 min, using a neodymium magnet.",hydrogel_properties
613,10.1007/s10570-020-02974-5,microbead_average_diameter_range,"""39-62 um""",Particle size range applies across hydrogel samples but exact sample values are not tabulated in supplied context.,The average diameters of the hydrogel microbeads ranged from 39 to 62 µm.,hydrogel_properties
614,10.1007/s10570-020-02974-5,surface_property_tuning_strategy,"""biopolymer blending without chemical modification""",Core design rule of the paper connecting composition to protein adsorption behavior.,"The surface of the cellulose microbeads was changed to be more positive, negative, hydrophobic, or hydrophilic by blending cellulose with chitosan, carrageenan, lignin, or starch, respectively.",article_common_fields
615,10.1007/s10570-020-02974-5,protein_molecular_weight_trend,"""adsorption capacity increased with protein molecular weight across pepsin, BSA, and lysozyme""",Author-reported cross-protein trend that may be useful for modeling.,We also found that the adsorption capacity of the cellulose/biopolymer/Fe3O4 microbeads for proteins increased with the increase in the molecular weight of the proteins.,mechanism
616,10.1007/s10570-020-02974-5,immobilized_lipase_activity_enhancement,"""relative activity higher than 100% for all cellulose/biopolymer microbeads""",Protein adsorption led to enhanced enzyme activity relative to free lipase.,"The relative activity, defined as the ratio of the specific activity of immobilized lipase to that of free lipase, was higher than 100% for all cellulose/biopolymer microbeads.",biointerface_response
617,10.1007/s11095-015-1834-8,microgel_formulation_table,"""M1-M12 vary pAA Mn 9800 or 15500 g/mol, OEG Mn 194 g/mol, COOH:OEG ratios 1:0.8, 1:0.4, or 1:0.2, and COOH:DMTMM ratios 1:0.6 or 1:0.2.""",Formulation identifiers are essential comparators for loading and release but full numeric Fig. 7/Fig. 10 data are not included in the context.,Table II Formulation Parameters of Synthesized Microgels Used in this Study.,hydrogel_formulation_parameters
618,10.1007/s11095-015-1834-8,ionic_strength_release_switch,"""M5 and M8 lysozyme release became complete within 2 h in 4X PBS.""",Supports an ion-exchange release mechanism rather than simple diffusion.,When released in higher ionic strength all lysozyme is released within 2 h.,mechanism_controls
619,10.1007/s11095-015-1834-8,like_charge_albumin_adsorption,"""Albumin loaded >70% in some anionic microgel formulations despite both albumin and pAA carboxylates being negatively charged at pH 7.4.""",Paper-specific mechanistic interpretation invokes positive charge patches and counterion release.,"Albumin had lower overall loading efficiencies and did not load at all in some formulations, but was loaded into others with efficiencies exceeding 70%.",mechanism_annotations
620,10.1007/s11095-015-1834-8,mesh_size_inference,"""Even most cross-linked pAA-OEG microgels were inferred to have mesh size greater than 35 Å.""","Mesh size was inferred from external myoglobin diffusion literature, not directly measured.",Thus even the most cross-linked of the pAA-OEG microgels have a mesh size bigger than 35 Å.,hydrogel_properties_inferred
621,10.1007/s11095-015-1834-8,cell_viability,"""~90% cell viability between 0.01 and 100 ug/mL microgels and ~70% at 1000 ug/mL.""",Biointerface cytotoxicity data are reported but not specific to protein adsorption.,The cytotoxicity was evaluated using an MTT assay and the results showed that ~90% cell viability was retained in samples between 0.01 and 100 μg/mL and was ~70% for a samples containing 1000 μg/mL.,biointerface_response
622,10.3390/pr9091674,permeation_not_adsorption,"""ACTH permeation increased from 5.29 ± 0.48 mg/cm2 for ACTH alone to 7.27 ± 0.77 mg/cm2 with albumin 1:1 at 15 mg/g.""","Quantitative protein-related hydrogel outcome is present, but it is permeation through skin rather than adsorption onto hydrogel.",An increase in ACTH permeation under the influence of albumin permeation per unit area was found from 5.29 ± 0.48 mg/cm2 (30.5%) for ACTH alone to 7.27 ± 0.77 mg/cm2 (41.92%) for hydrogel containing ACTH and albumin in the ratio 1:1 of 15 mg/g hydrogel.,permeation_outcomes_non_adsorption
623,10.3390/pr9091674,release_not_adsorption,"""ACTH release from 15 mg/g hydrogel increased from 2.28 ± 0.05 mg/cm2 to 3.11 ± 0.19 mg/cm2 with albumin 1:1.""",Quantitative release data may be useful for a drug-delivery dataset but should not be encoded as adsorption capacity.,"The addition of albumin in a 1:1 ratio to ACTH significantly increased ACTH release at the lower concentration of 15 mg/g by 1.4-fold, from 2.28 ± 0.05 mg/cm2 to 3.11 ± 0.19 mg/cm2.",release_outcomes_non_adsorption
624,10.1016/j.msec.2020.111390,thermodynamic_contradiction,"""Abstract states adsorption is exothermic, while thermodynamics section and positive ΔH values state endothermic.""",Conflicting mechanistic/thermodynamic interpretation affects data curation.,Abstract: Thermodynamics studies revealed that the adsorption phenomena ... are spontaneous and exothermic. Thermodynamics section: The positive values of ΔH designate that the adsorption process of proteins was an endothermic one.,curation_flags
625,10.1016/j.msec.2020.111390,thermoresponsive_LCST,"""PNIPA LCST reported as 32 °C in aqueous medium.""",Responsive hydrogel property relevant to adsorption/desorption behavior but not measured for this sample in provided context.,PNIPA carries a lower LCST of 32 °C in the aqueous medium.,hydrogel_properties
626,10.1016/j.msec.2020.111390,magnetic_separation,"""Adsorbent composite isolated from solution using an external magnet after adsorption/desorption.""",Operational separation mode may be important for magnetic hydrogel adsorbent applications.,"After BSA adsorption, the adsorbent composite material was isolated from the solution with the help of an external magnet.",experiment
627,10.1016/j.msec.2020.111390,fluorescence_detection_wavelengths,"""BSA and HSA fluorescence spectra measured over 290-450 nm and 280-430 nm with excitation at 265 and 280 nm; emission maxima reported at 342 and 344 nm, though later BSA decrease was monitored at 344 nm and HSA at 342 nm.""",Detection details appear partly inconsistent by protein between general description and adsorption monitoring.,The fluorescence spectra of BSA&HSA proteins were drawn ... 290-450 and 280-430 nm upon exciting at 265 and 280 nm respectively. The BSA and HSA proteins give wideband with the highest fluorescence emission at 342 and 344 nm respectively. The decrease in emission intensity of BSA ... was observed at 344 nm ... HSA ... at 342 nm.,assay_metadata
628,10.1016/j.chroma.2014.11.081,dual_functional_ligand_design,"""VBTAC contributes both anion-exchange quaternary amine and hydrophobic benzyl functions.""",The adsorption mechanism is explicitly mixed-mode and changes with pH and salt.,"VBTAC has dual functional groups, i.e., the anion-exchange quaternary amine and the hydrophobic benzyl group.",material_design
629,10.1016/j.chroma.2014.11.081,low_pH_BSA_binding_below_pI,"""BSA adsorbed at pH 4.7 and pH 4.0 despite neutral or positive charge, attributed to hydrophobic benzyl groups.""",Protein binding below or at the isoelectric point differentiates hydrophobic from electrostatic contributions.,"The binding of BSA ... even occurred when the protein solution in HAc-NaAc buffer of pH 4.7 or pH 4.0 was used, indicating that the hydrophobic benzyl group also had a significant contribution.",mechanism_evidence
630,10.1016/j.chroma.2014.11.081,capillary_based_adsorption_model,"""Model describes pore diameter distribution, tortuosity, axial dispersion, mass transfer, and adsorption in cryogel beds.""",The paper includes mechanistic transport modeling beyond adsorption capacity measurements.,"A capillary-based adsorption model is proposed to describe the micro-structure characteristics, the axial liquid dispersion behaviors, the protein mass transfer properties as well as the protein adsorption performance.",modeling
631,10.1016/j.chroma.2014.11.081,SDS_PAGE_purity_limitation,"""IgG and albumin purities were estimated from SDS-PAGE band densities and authors note this is low resolution.""",Purity values should be interpreted as approximate rather than high-precision analytical values.,It should be noted that this method is a low resolution approach for the determination of IgG purity.,quality_notes
632,10.1016/j.chroma.2014.11.081,short_cryogel_serum_separation_bed,"""pAAm-VBTAC-04 was a middle section cut from an original cryogel, bed volume 2.1 mL, grafted with 0.4 M VBTAC.""",The serum separation sample differs from the BSA isotherm samples and was selected due to limited rabbit serum volume.,"The cryogel was the middle section cut from an original cryogel ... grafted with 0.4M VBTAC ... a small volume of gel, i.e., 2.1mL.",sample_metadata
633,10.1007/s10965-006-9076-4,maleic_acid_amount_varied,"""changing amount of maleic acid comonomer""","Hydrogel composition was varied by maleic acid amount, but sample-specific compositions are not included in the supplied context.","fixed amount, but changing amount of maleic acid (MA) comonomer",hydrogel_design_variables
634,10.1007/s10965-006-9076-4,bsa_pI_context,"""BSA isoelectric pH reported as 4.8""",The abstract directly links maximum adsorption at pH 5.0 to proximity to BSA isoelectric pH.,Maximum BSA adsorption was observed at pH 5.0 which is close to the isoelectric pH of BSA (pH 4.8).,mechanism_annotations
635,10.1021/bm900339q,site_selective_N_terminal_polymerizable_protein_monomer_strategy,"""Alkene-containing thioesters were ligated to N-terminal cysteines of recombinant proteins to generate polymerizable protein monomers.""",This is a covalent protein-hydrogel formation strategy rather than passive protein adsorption.,Our approach for the site-specific incorporation of alkenes into expressed proteins utilizes native chemical ligation to ligate alkene-containing thioesters onto protein N-terminal cysteines.,hydrogel_synthesis_strategy
636,10.1021/bm900339q,vinylbenzyl_vs_pentenyl_reactivity,"""Pentenyl-Protein G immobilization was 4.5%, while vinylbenzyl-Protein G immobilization was 100.0%.""",Shows polymerizable group choice dominated immobilization efficiency.,only a negligible amount of pentenyl-Protein G (4.5%) was immobilized... all (100.0%) of the vinylbenzyl-Protein G was immobilized,functional_group_comparator
637,10.1021/bm900339q,GPRT_native_tetramer_contribution,"""Native tetramer formation of GPRT contributed to apparent immobilization under native electrophoresis conditions.""",Native oligomeric state affects hydrogel retention independently of direct covalent attachment.,the tetramer formation of GPRT also significantly contributes to the immobilization of the unmodified GPRT into polyacrylamide hydrogels under native conditions,mechanism_notes
638,10.1021/bm900339q,free_thiol_competition_effect,"""0.5% beta-ME reduced unmodified GPRT immobilization under denaturing conditions to 18.4%, but vinylbenzyl-GPRT still showed 81.1% immobilization.""",Free thiol competitor selectively suppressed cysteine-mediated incorporation without blocking vinylbenzyl incorporation.,"undesirable modification of cysteine residues can be reduced by addition of a free thiol competitor, and that this does not prevent the vinylbenzyl group from being incorporated into polyacrylamide hydrogels",condition_effects
639,10.1021/bm900339q,immobilized_vinylbenzyl_GPRT_activity,"""Immobilized vinylbenzyl-GPRT had 2.9 umol/min per mg specific activity and retained approximately 25% of soluble vinylbenzyl-GPRT activity.""",Bioactivity retention is an important side outcome but is not an adsorption metric.,"Compared to the soluble form of vinylbenzyl-GPRT, the immobilized vinylbenzyl-GPRT (2.9 umol/min per mg) retained approximately 25% of its initial specific activity.",bioactivity_retention
640,10.1021/bm900339q,soluble_GPRT_activity_controls,"""Unmodified GPRT specific activity was 11.6 umol/min per mg; vinylbenzyl-GPRT was 11.9 umol/min per mg; APS/TEMED-treated GPRT retained 76% activity with 9.0 umol/min per mg.""",These are non-hydrogel controls useful for interpreting immobilized enzyme activity.,modification of GPRT with the vinylbenzyl group had almost no effect on the specific activity of GPRT (11.6 umol/min per mg vs 11.9 umol/min per mg... APS and TEMED... 76% of the enzyme activity was retained (9.0 umol/min per mg).,enzyme_activity_controls
641,10.1002/app.46740,membrane_geometry,"""Pre-polymerization solution was infiltrated between two glass plates of 34 mm x 24 mm with a 0.3 mm spacer; permeation valid area was 0.785 cm2.""",Geometry is important for membrane permeation normalization.,Glass plates and spacer controlled membrane thickness; permeation cell used 0.785 cm2 valid area.,methods_membrane_geometry
642,10.1002/app.46740,protein_detection_wavelengths,"{""BHb_nm"": 405, ""BSA_nm"": 280, ""Lyz_nm"": 280, ""Ova_nm"": 280}",Different wavelengths allowed simultaneous BSA/BHb quantification in mixtures.,"UV absorbance at 280 nm for BSA, Lyz, and Ova, and at 405 nm for BHb.",analytical_methods
643,10.1002/app.46740,qualitative_pore_observation,"""Both MICM and NMICM had numerous pores of several tens of micrometers; MICM pores were larger and more continuous than NMICM.""",Pore morphology is central to cryogel protein transport but no exact pore-size distribution is supplied.,SEM showed numerous pores with several tens of micrometers and larger supermacropores in MICM.,hydrogel_properties
644,10.1002/app.46740,chosen_optimum_condition_note,"""Authors chose MICM-3 with 1.0 mL PBS as optimum even though Table 1 lists MICM-11 at 1.5 mL PBS with slightly higher Qe and IF; text states excessive PBS would reduce membrane strength.""",Potential ambiguity between maximum numerical adsorption and practical optimized preparation.,"Adsorption increased with PBS 0.5-1.5 mL, but excessive PBS reduced membrane strength, so 1.0 mL was chosen.",formulation_optimization_notes
645,10.1002/app.46740,template_removal_endpoint,"""Membrane was washed with PBS and deionized water until no BSA template was observed by UV determination.""",Template removal affects imprinted cavity formation and residual protein contamination.,Washed with PBS and deionized water to remove remnant reactant and BSA until no template was observed by UV.,synthesis_workup
646,10.1080/10826076.2020.1780606,secondary_review_source,true,"The supplied article is a review, so all extracted records are secondary summaries of primary studies.",The abstract and introduction state the manuscript summarizes recent studies of molecularly imprinted cryogels for protein chromatography.,article_level_quality
647,10.1080/10826076.2020.1780606,HBsAb_chromatographic_metrics_without_capacity,"{""CF"": 5.48, ""N"": 1153.9, ""Rs"": 1.72, ""alpha"": 6.02}",Chromatographic performance metrics are reported instead of adsorption capacity.,"The review gives plate number, capacity factor, resolution, and separation performance for the HBsAb composite cryogel.",chromatography_metrics
648,10.1080/10826076.2020.1780606,hIFN_alpha_specific_activity_not_adsorption,"""3.45-3.75 x 10^8 IU mg^-1""",This is a purification bioactivity metric and cannot be normalized to adsorption capacity from the supplied context.,The review reports high specific activity after hIFN-alpha purification from human gingival fibroblast culture.,purification_activity_outcomes
649,10.1080/10826076.2020.1780606,BSA_sensor_detection_limit,"""7.2 x 10^-18 mol L^-1""",This is a sensor recognition endpoint rather than adsorption capacity.,The review reports an electrochemical BSA sensor linear range and low detection limit.,sensor_recognition_outcomes
650,10.1080/10826076.2020.1780606,Zayats_hydrogel_not_cryogel,"""acrylamide/N-isopropylacrylamide hydrogels""","The article section is about cryogels, but this example is described as hydrogels/films rather than cryogels.",The review says fluorescent maltose binding protein adsorption was examined in acrylamide/NIPAAm hydrogels.,scope_flags
651,10.1021/bm700940w,GMIDA_Ni_binding_affinity,"""GMIDA(Ni2+) complexes bind transition metal ions with Kd approximately 10^-12 M and chelate his-tagged proteins with Kd = 10^-4 to 10^-6 M.""",Affinity constants are mechanistic parameters rather than direct adsorption outcomes.,The GMIDA ligand monomer complexes transition metal ions with high affinity (Kd ∼ 10−12 M). GMIDA(Ni2+) complexes ... chelate his-tagged proteins such as hisGFP with moderate affinity (Kd = 10−4−10−6 M).,mechanism_constants
652,10.1021/bm700940w,molar_ratio_GMIDA_to_lysozyme,"""14 for 10 mM GMIDA and 21 for 15 mM GMIDA""",The paper reports ligand-to-protein molar ratios relevant to affinity design.,"The molar ratios of GMIDA to lysozyme in Figures 3 (10 mM GMIDA) and 4 (15 mM GMIDA) are 14 and 21, respectively.",formulation_notes
653,10.1021/bm700940w,hydrogel_half_thickness,"""0.275 mm""",Used for apparent diffusivity calculations.,L (0.275 mm) is the half-thickness of the gel.,diffusion_model_parameters
654,10.1021/bm700940w,protein_stokes_radii,"""lysozyme 16.0 Å; hisGFP 28.2 Å""",Protein size was compared with hydrogel mesh size to interpret release.,Table 1 lists Stokes radius as 16.0 Å for lysozyme and 28.2 Å for hisGFP.,protein_properties
655,10.1021/bm700940w,Ni_cytotoxicity_note,"""Soluble GMIDA(Ni) LC50 with NIH-3T3 fibroblasts approximately 3 mM.""",Biointerface/cytotoxicity note relevant to material design but not adsorption.,Our own experiments have demonstrated an LC50 for soluble GMIDA(Ni) with NIH-3T3 fibroblasts of approximately 3 mM.,biointerface_notes
656,10.1080/19420862.2023.2218951,biphasic_release_mechanism,"""Fast release from 0 h to 24 h followed by slower late-phase release from 24 h to 96 h.""",Separates unbound antibody in macropores from affinity-controlled release of Kcoil-bound antibody.,"The cumulative release profiles... exhibit two phases: 1) a fast release (0 h - 24 h)... followed by 2) a slower, late-phase release (24 h - 96 h).",release_phase_annotations
657,10.1080/19420862.2023.2218951,minimum_effective_ecoil_length,"""At least four heptads were required for efficient interaction with gel-immobilized Kcoil in this configuration.""",Design rule for engineered antibody tags in affinity hydrogels.,We demonstrated that at least four heptads are required for the Ecoil-tagged antibodies to efficiently interact with the gel-immobilized Kcoil.,tag_design_rules
658,10.1080/19420862.2023.2218951,hydrogel_macropore_size,"""400 ± 200 µm at swelling equilibrium""","Macropore size is central to the paper's design, enabling antibody diffusion through macropores rather than hydrogel mesh.",The hydrogels had a macropore size of 400 ± 200 µm at swelling equilibrium.,hydrogel_properties
659,10.1080/19420862.2023.2218951,kcoil_loading_levels,"""0.5, 5, or 50 nmol Aha-K5, corresponding to 10x, 100x, or 1000x molar excess over antibody.""",Defines the main affinity ligand density scan.,"The gels were functionalized with 0.5 (10x), 5 (100x) or 50 (1000x) nmol of Aha-K5.",experimental_conditions
660,10.1080/19420862.2023.2218951,release_after_96h_length_scan,"""HC5-LC5 about 55%; HC4-LC4 about 80% cumulative release of initially loaded amount after 96 h.""",Only explicit approximate quantitative hydrogel release values in the supplied context.,"While the cumulative release of HC5-LC5 reached about 55% of the initially loaded amount after 96 h, it reached about 80% for HC4-LC4.",release_outcomes
661,10.1080/19420862.2023.2218951,chaotropic_regeneration_needed_for_spr,"""Complete Ecoil-tagged antibody dissociation from Kcoil-decorated SPR surface required 6 M guanidine hydrochloride.""",Supports strong affinity mechanism but is not itself a hydrogel adsorption metric.,Complete Ecoil-tagged antibody dissociation from the Kcoil-decorated sensor surface had only been achieved with the injection of a strong chaotropic solution (6 M guanidine hydrochloride).,mechanism_supporting_evidence
662,10.1002/mabi.200800273,preparation_temperature_relative_to_LCST,"""10 °C below LCST, 33 °C at LCST, 40 °C above LCST""",The core study variable is hydrogel preparation temperature relative to LCST.,"Hydrogels were prepared at 10 °C (below the LCST), 33 °C (at the LCST), and 40 °C (above the LCST).",hydrogel_design
663,10.1002/mabi.200800273,average_pore_diameters,"""47, 22, and 32 µm for Tprep = 10, 33, and 40 °C, respectively""",Pore size is linked by the authors to adsorption capacity and selectivity.,"The average pore diameters were calculated as 47, 22, and 32 µm for Tprep = 10, 33, and 40 °C, respectively.",hydrogel_properties
664,10.1002/mabi.200800273,abstract_table_discrepancy,"""Abstract states maximum Mb adsorption for imprinted hydrogel prepared at 10 °C is 97.40 ± 2.35 mg/g, while Table 4 lists 97.40 ± 2.35 mg/g for imprinted hydrogel prepared at 33 °C.""",This affects assignment of the maximum reported adsorption capacity to a preparation temperature.,Abstract: maximum Mb adsorption for imprinted hydrogel prepared at 10 °C is 97.40 ± 2.35 mg/g. Table 4: imprinted 33 °C has 97.40 ± 2.35 mg/g.,data_quality_flags
665,10.1007/s10337-017-3419-7,MAL_content,"""65.81 µmol g−1 poly(HEMA-MAL)""",Quantifies affinity monomer incorporation into the cryogel.,The results indicated that 1 g of poly(HEMA-MAL) contains 65.81 µmol of MAL.,hydrogel_properties
666,10.1007/s10337-017-3419-7,BET_surface_area,"""8.962 m2 g−1""",Surface area characterization relevant to adsorption capacity.,The results indicated a large BET surface area of 8.962 m2 g−1.,hydrogel_properties
667,10.1007/s10337-017-3419-7,swelling_ratio,"""314%""",Hydrogel swelling property relevant to mass transport and adsorption.,A relatively high swelling ratio of 314% was obtained.,hydrogel_properties
668,10.1007/s10337-017-3419-7,lysozyme_as_aspartic_acid_residue_model,"""Lysozyme chosen because it has four active aspartic acid residues.""",Protein adsorption experiment is framed as validation of aspartic-acid-specific recognition in a protein/complex matrix.,"Due to having four active aspartic acid residues, lysozyme enzyme was chosen as the pilot molecule.",protein_notes
669,10.1007/s10337-017-3419-7,control_fold_change,"""poly(HEMA-MAL) approximately eight times higher aspartic acid adsorption than poly(HEMA)""",Comparator directly supports the role of lysine methacrylate ligand.,Lysine methacrylate-containing cryogels showed approximately eight times higher adsorption capacity compared lysine-free counterparts.,mechanism_controls
670,10.1021/bm050324l,MIH-s-IPN_water_content,"""about 94%""",Hydrogel water content is important but not represented by a direct required scalar field.,The MIH-s-IPN we prepared contains large amounts of water (about 94%).,hydrogel_properties
671,10.1021/bm050324l,chitosan_properties,"{""deacetylation_degree_pct"": 90, ""viscosity_average_molecular_weight"": 503495}",Material characterization may affect adsorption but is not part of the core adsorption outcome fields.,Deacetylation degree is 90% and the viscosity average molecular weight of the chitosan was determined to be 503495.,material_mentions
672,10.1021/bm050324l,protein_size_shape_rationale,"{""BSA_shape"": ""ellipsoidal"", ""BSA_size"": ""about 154 Å"", ""Hb_shape"": ""tetrameric biconcave"", ""Hb_size"": ""about 65 Å""}",The authors use protein size and shape to explain imprinting selectivity.,Hb is a tetrameric protein ... biconcave shape ... about 65 Å; BSA ... ellipsoidal shape ... about 154 Å.,mechanism
673,10.1021/bm050324l,mechanical_strength_crumpling_ratio,"{""polyacrylamide_pct_at_200_400_600_800_rpm"": [0, 4, 28, 36], ""semi_IPN_pct_at_200_400_600_800_rpm"": [0, 3, 4, 13]}",Mechanical strength was reported for hydrogel beads but is outside the adsorption schema.,"Table 1 reports beads crumpling ratio % for polyacrylamide and semi-IPN at 200, 400, 600, and 800 r min-1.",hydrogel_properties
674,10.1080/10826068.2015.1085400,MAGA_content,"""610 µmol MAGA/g cryogel""",Ligand density is directly relevant to metal-chelate affinity capacity.,"According to the elemental analysis of PHEMAGA cryogel discs, MAGA content of PHEMAGA cryogel discs was 610 µmol MAGA/g cryogel.",hydrogel_properties_or_material_characterization
675,10.1080/10826068.2015.1085400,Fe3_content,"""294 µmol/g""",Immobilized metal ion loading determines IMAC binding sites.,Fe3+ content of the PHEMAGA/Fe3+ cryogel discs was found as 294 µmol/g using graphite furnace atomic absorption spectrometer.,hydrogel_properties_or_affinity_ligand_density
676,10.1080/10826068.2015.1085400,specific_surface_area,"""13.2 m2/g""",Surface area may help interpret adsorption capacity.,Specific surface area of the PHEMAGA/Fe3+ cryogel discs was determined as 13.2 m2/g.,hydrogel_properties
677,10.1080/10826068.2015.1085400,cryogel_macropores,"""10 to 100 µm diameter pores""",Macropores are central to flow-through protein purification and reduced diffusion limitation.,The PHEMAGA/Fe3+ cryogel dics have large pores ranging from 10 to 100 µm in diameter.,hydrogel_properties
678,10.1080/10826068.2015.1085400,desorption_solution,"""1.0 M NaSCN, pH 8.0""",Defines regeneration chemistry for reversible protein adsorption.,Desorption of catalase from the PHEMAGA/Fe3+ cryogel discs was achieved by 1 M NaSCN solution at pH 8.0.,desorption_reusability
679,10.1080/10826068.2015.1085400,rat_liver_pretreatment,"""5 g rat liver washed, treated with cold 0.3% Al2(SO4)3, homogenized, pH adjusted to 4.5, centrifuged at 7500 g for 30 min, supernatant dialyzed""",Detailed biological matrix preparation affects purification results and protein composition.,"First, 5 g of rat liver was kept in cold water... pH of the homogenate was adjusted to 4.5 with 0.3% (w/v) Al2(SO4)3... centrifuged at 7500 g for 30 min and supernatant was collected.",sample_preparation
680,10.3390/nano12193500,optimized_formulation,"""CCA-to-PVA loading ratio 4:1; PVA loading concentration 2 wt%""",Defines the main optimized NHM formulation used for high adsorption performance.,"The resultant NHMs presented a large protein adsorption capability of around 1000 mg g−1, which was realized by taking the CCA-to-PVA loading ratio of 4:1 and the PVA loading concentration of 2 wt% as the optimum fabrication parameters.",hydrogel_formulation
681,10.3390/nano12193500,dynamic_column_geometry,"""three NHM layers; total thickness about 0.2 mm""",Important for interpreting dynamic breakthrough capacity.,"A thin column of NHMs (three layers, total thickness of about 0.2 mm) exhibited a typical breakthrough curve.",dynamic_adsorption_setup
682,10.3390/nano12193500,low_pressure_operation,"""gravity drive, liquid height 10 cm, approximately 1.0 kPa""",Highlights low-energy dynamic chromatography relevance.,A dynamic breakthrough experiment... was performed under a fixed gravity driving of protein solution (liquid height of 10 cm)... small driving force of gravity (1.0 kPa).,dynamic_adsorption_setup
683,10.3390/nano12193500,desorption_salt_concentration_discrepancy,"""Results mention dynamic washing by 0.2 M Na2SO4; methods mention 1 M Na2SO4 solution as desorption reagent.""",Potential inconsistency requiring manual review before structured reuse/desorption analysis.,Returned to the initial state after being dynamically washed by 0.2 M Na2SO4 solution. Methods: using 1 M Na2SO4 solution as the desorption reagent.,quality_flags
684,10.3390/nano12193500,heat_sterilization_stability,"""120 C for 2 h caused almost no obvious change in adsorption capacity""",Adsorbent stability under sterilization is relevant to bioprocess use but not a direct adsorption condition.,Sterilization treatment of the NHMs was conducted by heating at 120 °C in a drying oven for 2 h... almost no obvious change in adsorption capacity could be observed.,material_stability
685,10.1021/acs.jced.5b00264,optimal_capacity_claim,"""approximately 96 mg/g at cross-linking ratio 0.2 and pH 5.5""","Conclusion reports an optimal adsorption capacity not fully reproduced in the provided Table 3 raw Qe series, where the largest listed Qe is 86.63 mg/g.",The GLA-cross-linked chitosan hydrogel beads ... reached an optimal BSA capacity of ∼96 mg·/-1 g at a mass cross-linking ratio of 0.2 and a pH of 5.5.,paper-level key result
686,10.1021/acs.jced.5b00264,native_chitosan_porous_properties_from_prior_work,"""BET surface area approximately 53 m2/g on native beads; approximately 35 m2/g on cross-linked beads; average pore size approximately 1.3 nm; porosity approximately 75% in water""",These properties are cited as general information from previous studies rather than directly measured as adsorption-condition properties in this article.,"It was revealed that the BET surface area ranges from ∼35 m2·g-1 on the cross-linked beads to ∼53 m2·/g-1 on the native beads. The average pore size is ∼1.3 nm, and the porosity is ∼75% in water.",hydrogel characterization notes
687,10.1002/jssc.201301155,LCST,"""34°C""",Thermoresponsive transition temperature is central to hydrogel design and near physiological temperature.,The lower critical solution temperature of the hydrogels was 34°C.,hydrogel_properties
688,10.1002/jssc.201301155,MIH_pore_size,"""10-15 um""",Macroporous structure was reported only for imprinted hydrogel and linked to recognition cavity formation.,"Numerous macroporous structure ranging from 10∼15 μm in size could be obviously observed in the imprinted hydrogels, while the NIHs did not exhibit any distinct holes.",hydrogel_properties
689,10.1002/jssc.201301155,optimal_binding_conditions,"""6 h adsorption equilibrium time and 1.0 mg/mL initial BSA concentration""",Authors identify these as optimal binding conditions.,"The optimal binding conditions were tested, namely, the adsorption equilibrium time of 6 h and initial BSA concentration of 1.0 mg/mL.",experiment
690,10.1002/jssc.201301155,selected_crosslinker_amount,"""40.0 mg N-MACH; mass fraction 20%""",Chosen formulation for following adsorption experiments.,"Therefore, an amount of 40.0 mg of cross-linking agent (a mass fraction of 20%) was selected in the following experiments.",hydrogel
691,10.1002/jssc.201301155,template_removal_protocol,"""deionized water, 0.5 M NaCl, and deionized water until no BSA detected at 278 nm""",Template removal affects availability of imprinted binding cavities.,"The pieces of hydrogel were washed by the following procedure: deionized water, NaCl solution (0.5 M), and deionized water in sequence until no BSA could be detected by UV/Vis spectrophotometry at 278 nm.",hydrogel
692,10.3390/gels9010041,hydrogel_swelling_degree,"""56 ± 2%""","Hydrogel swelling is reported and may affect protein immobilization capacity, but it is not a direct adsorption metric.",The swelling degree of the chitosan hydrogel beads used in this study was 56 ± 2%.,hydrogel_properties
693,10.3390/gels9010041,possible_mixed_immobilization_mechanism,"""adsorption/covalent binding""",The authors explicitly note that residual glutaraldehyde could make the laccase immobilization mechanism mixed rather than pure adsorption.,"Consequently, the actual mechanism of the laccase immobilization could be described as adsorption/covalent binding.",mechanism
694,10.3390/gels9010041,reuse_retained_MB_removal_rate,"""about 75% after 12 cycles""",This is a functional stability outcome for immobilized laccase-hydrogel rather than a direct protein adsorption outcome.,"However, about 75% of the initial removal rate was kept after 12 cycles.",biointerface_response
695,10.3390/gels9010041,compressive_property,"""maximum compression of 25.9 ± 1 kPa""",Mechanical property is reported for the glutaraldehyde-crosslinked hydrogel and may influence reuse stability.,"This is also due to the use of glutaraldehyde as a crosslinking agent, which generates an improvement in the mechanical properties of the hydrogel, yielding a maximum compression of 25.9 ± 1 kPa.",hydrogel_properties
696,10.1016/j.talanta.2018.08.084,hydrogel_piece_dimensions,"""4 mm x 4 mm x 1 mm""",Adsorption capacity is reported per wet gel mass; sample geometry may affect diffusion and rebinding.,Prepared hydrogels were cut into 4 mm x 4 mm x 1 mm squares.,hydrogel_sample_preparation
697,10.1016/j.talanta.2018.08.084,template_amount,"""50 mg BSA""",Template loading is important for molecularly imprinted hydrogel capacity and selectivity.,Preparation and Table 2 specify 50 mg BSA template.,imprinting_conditions
698,10.1016/j.talanta.2018.08.084,elution_solution,"""50 mL 10% v/v acetic acid and 1% w/v SDS""",Same eluent was used for template removal and regeneration; it caused capacity deterioration over reuse.,Template/protein removal used acetic acid plus SDS solution.,desorption_regeneration_conditions
699,10.1016/j.talanta.2018.08.084,Bhb_denaturation_observation,"""Bhb precipitated with MIPAHs but not apparently with NIPAHs""",Qualitative protein stability response rather than standard adsorption outcome.,Bhb precipitation occurred with MIPAHs; authors said mechanism was unclear.,biointerface_response
700,10.1016/j.talanta.2018.08.084,charge_density_ratio_panel,"[""neutral"", ""100%DMC"", ""100%AMPS"", ""25%DMC/75%AMPS"", ""33.33%DMC/66.66%AMPS"", ""50%DMC/50%AMPS"", ""66.66%DMC/33.33%AMPS"", ""75%DMC/25%AMPS""]",Discrete formulation series controls electrostatic design of the polyampholyte hydrogel.,Table 2 lists DMC/AMPS charge density ratio formulations.,formulation_design_space
701,10.1080/09205063.2017.1363127,SBMA_feed_series,"""HNS-0: 0.00 wt% SBMA; HNS-1: 0.50 wt%; HNS-2: 1.00 wt%; HNS-3: 2.50 wt%; HNS-4: 5.00 wt%""",Adsorption resistance is explicitly linked to increasing zwitterionic SBMA content.,The amounts of adsorbed Lyz and BSA both decrease with increasing SBMA content for the copolymer hydrogels.,hydrogel_composition
702,10.1080/09205063.2017.1363127,hydration_layer_mechanism,"""Sulfobetaine-type zwitterionic groups form a hydration layer acting as a physical and energy barrier against protein adsorption.""",This is the central anti-fouling mechanism claimed by the authors.,"The hydration layer near the hydrogel surface, which is formed via the strong interaction between sulfobetaine-type zwitterionic groups and water molecules, can act as a physical and energy barrier to prevent protein adsorption on the surface.",mechanism_annotations
703,10.1080/09205063.2017.1363127,contact_lens_application,"""Hydrogels were designed as soft contact lens materials and compared with EASY DAY commercial SCLs.""",The protein adsorption outcome is framed as anti-fouling performance for ocular biomaterials rather than bulk protein capture.,The amounts of protein Lyz and BSA adsorbed on the copolymer hydrogels and on commercially available EASY DAY® SCLs as a control are also determined by protein adsorption tests.,application_context
704,10.1002/app.43784,cryogel_isoelectric_points,"{""DMAEM_excess_cryogel_IEP"": 7.1, ""equimolar_cryogel_IEP"": 4.4}",The cryogel IEP controls both adsorption charge state and pH-triggered release.,"The value of the isoelectric point (IEP) of equimolar amphoteric cryogel determined from the water flux was equal to 4.4, while the IEP of cryogel with the excess of DMAEM units was equal to 7.1.",hydrogel_properties
705,10.1002/app.43784,adsorption_sample_composition,"{""COOH_mol_pct"": 37, ""tertiary_amine_mol_pct"": 63}",This identifies the specific amphoteric cryogel sample used for adsorption experiments.,The composition of another sample synthesized at the excess of DMAEM in the monomer feed was equal to 37 mol % of -COOH and 63 mol % of -N(CH3)2 groups. It should be mentioned that this specific cryogel sample was used for adsorption experiments.,hydrogel
706,10.1002/app.43784,binding_ability_order,"""SDBS > lysozyme >> MO > MB""",Places protein adsorption capacity relative to surfactant and dye adsorbates in the same material.,"The binding ability of p(DMAEM-co-MAA) cryogel with respect to protein, surfactant and dyes changes in the following order: SDBS > lysozyme >> MO > MB.",outcome
707,10.1002/app.43784,isoelectric_release_effect,"""release of adsorbed substances falls within 93-98% at cryogel IEP""",Paper-specific release mechanism for amphoteric cryogels after adsorption.,The isoelectric effect is realized at the IEP of amphoteric cryogel and the release of adsorbed substances falls within the range of 93-98%.,mechanism
708,10.1007/s00396-021-04827-4,previous_study_pH_adsorption_behavior,"""Maximum BSA adsorption at pH 4; desorption in alkaline environment above pH 6.""","Reported as background from a previous study and used to justify pH 4 loading condition, but adsorption capacity values are not provided.","The previous study found that the microgel adsorbed BSA to the maximum amount at pH 4, while in an alkaline environment at above pH 6, the microgel desorbed BSA.",condition_notes
709,10.1007/s00396-021-04827-4,BSA_particle_size,"""about 20 nm""",Protein particle size is reported by AFM and compared with microgel particle size.,"It is found that the size of BSA particles was about 20 nm, which was much smaller than the microgel particles with diameter of about 900 nm.",protein_characterization
710,10.1007/s00396-021-04827-4,microgel_composition,"""NIPAM 5 g, acrylic acid 0.75 g, MBAAm 0.5 g, potassium persulfate 0.5 g; 15% AAc microgel""",Detailed synthesis formulation available despite missing adsorption capacity.,"NIPAM (5 g) was mixed with 0.75 g of acrylic acid (AAc) and 0.5 g of the cross-linking agent N,N′-methylenebisacrylamide (MBAAm). ... 0.5 g of potassium persulfate (KPS) ... Then, the cross-linked P(NIPAM-co-AAc) microgel with 15% AAc was obtained.",hydrogel_synthesis
711,10.1016/j.sna.2023.114371,initial_concentration_unit_inconsistency,"""Abstract reports 100 and 150 mg/L, while methods/text report concentration scans of 0.5-5.0 mg/L and optima of 1 and 1.5 mg/L.""",Potential unit or OCR inconsistency affects adsorption capacity interpretation.,Abstract: initial trypsin concentration: 100 mg×L−1... 150 mg×L−1. Methods: initial concentration of trypsin (0.5–5.0 mg×L−1). Effects section: optimal... 1 mg×L−1 and 1.5 mg×L−1.,condition_unit_audit
