Repository: sunyrain/PHA

# PHA Protein-Hydrogel Adsorption Dataset

Generated: 2026-07-05T11:36:45

## Scope

This curated package organizes literature-derived protein-hydrogel adsorption, binding, immobilization, antifouling, and related biointerface records extracted from the local PHA corpus.

The primary unit is one record:

`paper + hydrogel/sample + protein/mixture + experimental condition + measured outcome`

## Contents

- `data/sources.csv`: article-level metadata, extraction status, and curation decision.
- `data/records_flat.csv`: flattened record-level table with provenance, hydrogel, protein, condition, outcome, mechanism, and quality fields.

File: data/curated/pha_scientific_dataset_20260705/data/materials.csv (part 8 of 67)
id,doi,name,role,context,pubchem_query,needs_manual_normalization,enrichment_json
689,10.1002/jssc.202000255,sodium chloride,eluent salt,1.0 M NaCl solution was used to elute adsorbed lysozyme.,sodium chloride,0,"{""CID"": 5234, ""ConnectivitySMILES"": ""[Na+].[Cl-]"", ""IUPACName"": ""sodium chloride"", ""InChIKey"": ""FAPWRFPIFSIZLT-UHFFFAOYSA-M"", ""MolecularFormula"": ""ClNa"", ""MolecularWeight"": ""58.44"", ""SMILES"": ""[Na+].[Cl-]""}"
690,10.1002/jssc.202000255,sodium phosphate buffer,buffer,Used for Tris immobilization and CEW purification at pH 7.5 or pH 9.0 depending on step.,sodium phosphate buffer,1,null
691,10.1080/01496395.2019.1617743,L-tryptophan,hydrophobic affinity ligand,Immobilized on cryogel surface; protocol 7 immobilized 380.510 mg g−1 and gave highest LYZ adsorption.,L-tryptophan,0,"{""CID"": 6305, ""ConnectivitySMILES"": ""C1=CC=C2C(=C1)C(=CN2)CC(C(=O)O)N"", ""IUPACName"": ""(2S)-2-amino-3-(1H-indol-3-yl)propanoic acid"", ""InChIKey"": ""QIVBCDIJIAJPQS-VIFPVBQESA-N"", ""MolecularFormula"": ""C11H12N2O2"", ""MolecularWeight"": ""204.22"", ""SMILES"": ""C1=CC=C2C(=C1)C(=CN2)C[C@@H](C(=O)O)N""}"
692,10.1080/01496395.2019.1617743,glutaraldehyde,spacer/crosslinking reagent for ligand immobilization,Used at 2.5% or 5.0% v/v during functionalization; 5.0% at pH 6.0 without methanol was best.,glutaraldehyde,0,"{""CID"": 3485, ""ConnectivitySMILES"": ""C(CC=O)CC=O"", ""IUPACName"": ""pentanedial"", ""InChIKey"": ""SXRSQZLOMIGNAQ-UHFFFAOYSA-N"", ""MolecularFormula"": ""C5H8O2"", ""MolecularWeight"": ""100.12"", ""SMILES"": ""C(CC=O)CC=O""}"
693,10.1080/01496395.2019.1617743,"1,6-hexanediamine",surface amination spacer component,"Cryogels were placed in 25 mL of 1,6-hexanediamine 0.5 mol L−1 for 10 h at 65°C before glutaraldehyde treatment.","1,6-hexanediamine",0,"{""CID"": 16402, ""ConnectivitySMILES"": ""C(CCCN)CCN"", ""IUPACName"": ""hexane-1,6-diamine"", ""InChIKey"": ""NAQMVNRVTILPCV-UHFFFAOYSA-N"", ""MolecularFormula"": ""C6H16N2"", ""MolecularWeight"": ""116.20"", ""SMILES"": ""C(CCCN)CCN""}"
694,10.1080/01496395.2019.1617743,acrylamide,monomer,Cryogel preparation used AAm 1.185 g.,acrylamide,0,"{""CID"": 6579, ""ConnectivitySMILES"": ""C=CC(=O)N"", ""IUPACName"": ""prop-2-enamide"", ""InChIKey"": ""HRPVXLWXLXDGHG-UHFFFAOYSA-N"", ""MolecularFormula"": ""C3H5NO"", ""MolecularWeight"": ""71.08"", ""SMILES"": ""C=CC(=O)N""}"
695,10.1080/01496395.2019.1617743,"N,N'-methylene-bis-acrylamide",crosslinker/monomer,Cryogel preparation used BAam/MBAAm 0.3175 g.,"N,N'-methylenebisacrylamide",1,"{""CID"": 8041, ""ConnectivitySMILES"": ""C=CC(=O)NCNC(=O)C=C"", ""IUPACName"": ""N-[(prop-2-enoylamino)methyl]prop-2-enamide"", ""InChIKey"": ""ZIUHHBKFKCYYJD-UHFFFAOYSA-N"", ""MolecularFormula"": ""C7H10N2O2"", ""MolecularWeight"": ""154.17"", ""SMILES"": ""C=CC(=O)NCNC(=O)C=C""}"
696,10.1080/01496395.2019.1617743,allyl glycidyl ether,epoxy-functional monomer,AGE supplied epoxy groups on the adsorbent surface for ligand immobilization.,allyl glycidyl ether,0,"{""CID"": 7838, ""ConnectivitySMILES"": ""C=CCOCC1CO1"", ""IUPACName"": ""2-(prop-2-enoxymethyl)oxirane"", ""InChIKey"": ""LSWYGACWGAICNM-UHFFFAOYSA-N"", ""MolecularFormula"": ""C6H10O2"", ""MolecularWeight"": ""114.14"", ""SMILES"": ""C=CCOCC1CO1""}"
697,10.1080/01496395.2019.1617743,ammonium persulfate,polymerization initiator,100 μL APS 27.5% m/v added during cryogel preparation.,ammonium persulfate,0,"{""CID"": 62648, ""ConnectivitySMILES"": ""[NH4+].[NH4+].[O-]S(=O)(=O)OOS(=O)(=O)[O-]"", ""IUPACName"": ""diazanium;sulfonatooxy sulfate"", ""InChIKey"": ""ROOXNKNUYICQNP-UHFFFAOYSA-N"", ""MolecularFormula"": ""H8N2O8S2"", ""MolecularWeight"": ""228.21"", ""SMILES"": ""[NH4+].[NH4+].[O-]S(=O)(=O)OOS(=O)(=O)[O-]""}"
698,10.1080/01496395.2019.1617743,TEMED,polymerization catalyst,23.8 μL TEMED added during cryogel preparation.,"N,N,N',N'-tetramethylethylenediamine",0,"{""CID"": 8037, ""ConnectivitySMILES"": ""CN(C)CCN(C)C"", ""IUPACName"": ""N,N,N',N'-tetramethylethane-1,2-diamine"", ""InChIKey"": ""KWYHDKDOAIKMQN-UHFFFAOYSA-N"", ""MolecularFormula"": ""C6H16N2"", ""MolecularWeight"": ""116.20"", ""SMILES"": ""CN(C)CCN(C)C""}"
699,10.1080/01496395.2019.1617743,methanol,optional pre-activation nucleophilic agent,Presence or absence was tested; authors concluded it was unnecessary.,methanol,0,"{""CID"": 887, ""ConnectivitySMILES"": ""CO"", ""IUPACName"": ""methanol"", ""InChIKey"": ""OKKJLVBELUTLKV-UHFFFAOYSA-N"", ""MolecularFormula"": ""CH4O"", ""MolecularWeight"": ""32.042"", ""SMILES"": ""CO""}"
700,10.1080/01496395.2019.1617743,sodium chloride,ionic strength modifier,"NaCl concentrations of 0, 0.05, 0.25, 0.50, and 1.50 mol L−1 were tested for LYZ adsorption.",sodium chloride,0,"{""CID"": 5234, ""ConnectivitySMILES"": ""[Na+].[Cl-]"", ""IUPACName"": ""sodium chloride"", ""InChIKey"": ""FAPWRFPIFSIZLT-UHFFFAOYSA-M"", ""MolecularFormula"": ""ClNa"", ""MolecularWeight"": ""58.44"", ""SMILES"": ""[Na+].[Cl-]""}"
701,10.1080/01496395.2019.1617743,sodium sulfate,adsorption buffer salt,Pure LYZ adsorption used sodium sulfate buffer 0.02 mol L−1.,sodium sulfate,0,"{""CID"": 24436, ""ConnectivitySMILES"": ""[O-]S(=O)(=O)[O-].[Na+].[Na+]"", ""IUPACName"": ""disodium;sulfate"", ""InChIKey"": ""PMZURENOXWZQFD-UHFFFAOYSA-L"", ""MolecularFormula"": ""Na2O4S"", ""MolecularWeight"": ""142.04"", ""SMILES"": ""[O-]S(=O)(=O)[O-].[Na+].[Na+]""}"
702,10.1080/01496395.2019.1617743,sodium phosphate buffer,functionalization buffer,Functionalization used sodium phosphate buffer 0.1 mol L−1 at pH 6.0 or 7.5.,sodium phosphate,1,"{""CID"": 21225609, ""ConnectivitySMILES"": ""[O-]P(=O)([O-])[O-].[Na+]"", ""IUPACName"": ""sodium phosphate"", ""InChIKey"": ""AJPJDKMHJJGVTQ-UHFFFAOYSA-K"", ""MolecularFormula"": ""NaO4P-2"", ""MolecularWeight"": ""117.961"", ""SMILES"": ""[O-]P(=O)([O-])[O-].[Na+]""}"
703,10.1080/01496395.2019.1617743,sodium borohydride,reduction reagent,Cryogels were placed in borohydride solution 0.1 mol L−1 in sodium carbonate buffer for 30 min.,sodium borohydride,0,"{""CID"": 4311764, ""ConnectivitySMILES"": ""[BH4-].[Na+]"", ""IUPACName"": ""sodium boranuide"", ""InChIKey"": ""YOQDYZUWIQVZSF-UHFFFAOYSA-N"", ""MolecularFormula"": ""BH4Na"", ""MolecularWeight"": ""37.84"", ""SMILES"": ""[BH4-].[Na+]""}"
704,10.1080/01496395.2019.1617743,acetic acid,elution reagent,"Protein elution used aqueous acetic acid solutions of 0.5%, 1%, 1.5%, and 2% v/v.",acetic acid,0,"{""CID"": 176, ""ConnectivitySMILES"": ""CC(=O)O"", ""IUPACName"": ""acetic acid"", ""InChIKey"": ""QTBSBXVTEAMEQO-UHFFFAOYSA-N"", ""MolecularFormula"": ""C2H4O2"", ""MolecularWeight"": ""60.05"", ""SMILES"": ""CC(=O)O""}"
705,10.1007/s12010-010-8997-x,2-hydroxyethyl methacrylate,monomer,HEMA was copolymerized with DIPPER to prepare poly(HEMA-co-DIPPER) cryogel.,2-hydroxyethyl methacrylate,0,"{""CID"": 13360, ""ConnectivitySMILES"": ""CC(=C)C(=O)OCCO"", ""IUPACName"": ""2-hydroxyethyl 2-methylprop-2-enoate"", ""InChIKey"": ""WOBHKFSMXKNTIM-UHFFFAOYSA-N"", ""MolecularFormula"": ""C6H10O3"", ""MolecularWeight"": ""130.14"", ""SMILES"": ""CC(=C)C(=O)OCCO""}"
706,10.1007/s12010-010-8997-x,"N,N-bis(2,6-diisopropylphenyl)-perylene-3,4,9,10-tetracarboxylic diimide",functional hydrophobic comonomer/affinity ligand,DIPPER was incorporated into the cryogel and was claimed to play a key role in albumin adsorption.,"N,N-bis(2,6-diisopropylphenyl)-perylene-3,4,9,10-tetracarboxylic diimide",1,null
707,10.1007/s12010-010-8997-x,"N,N′-methylene-bisacrylamide",crosslinker,MBAAm was used as crosslinker in cryogel preparation.,"N,N'-methylenebisacrylamide",0,"{""CID"": 8041, ""ConnectivitySMILES"": ""C=CC(=O)NCNC(=O)C=C"", ""IUPACName"": ""N-[(prop-2-enoylamino)methyl]prop-2-enamide"", ""InChIKey"": ""ZIUHHBKFKCYYJD-UHFFFAOYSA-N"", ""MolecularFormula"": ""C7H10N2O2"", ""MolecularWeight"": ""154.17"", ""SMILES"": ""C=CC(=O)NCNC(=O)C=C""}"
708,10.1007/s12010-010-8997-x,ammonium persulfate,initiator,APS was used with TEMED as initiator/activator pair.,ammonium persulfate,0,"{""CID"": 62648, ""ConnectivitySMILES"": ""[NH4+].[NH4+].[O-]S(=O)(=O)OOS(=O)(=O)[O-]"", ""IUPACName"": ""diazanium;sulfonatooxy sulfate"", ""InChIKey"": ""ROOXNKNUYICQNP-UHFFFAOYSA-N"", ""MolecularFormula"": ""H8N2O8S2"", ""MolecularWeight"": ""228.21"", ""SMILES"": ""[NH4+].[NH4+].[O-]S(=O)(=O)OOS(=O)(=O)[O-]""}"
709,10.1007/s12010-010-8997-x,"N,N,N′,N′-tetramethylene diamine",activator,TEMED was used with APS as initiator/activator pair.,"N,N,N',N'-tetramethylethylenediamine",1,"{""CID"": 8037, ""ConnectivitySMILES"": ""CN(C)CCN(C)C"", ""IUPACName"": ""N,N,N',N'-tetramethylethane-1,2-diamine"", ""InChIKey"": ""KWYHDKDOAIKMQN-UHFFFAOYSA-N"", ""MolecularFormula"": ""C6H16N2"", ""MolecularWeight"": ""116.20"", ""SMILES"": ""CN(C)CCN(C)C""}"
710,10.1007/s12010-010-8997-x,ethylene glycol,desorption agent,0.1 M ethylene glycol solution desorbed up to 92% of adsorbed albumin.,ethylene glycol,0,"{""CID"": 174, ""ConnectivitySMILES"": ""C(CO)O"", ""IUPACName"": ""ethane-1,2-diol"", ""InChIKey"": ""LYCAIKOWRPUZTN-UHFFFAOYSA-N"", ""MolecularFormula"": ""C2H6O2"", ""MolecularWeight"": ""62.07"", ""SMILES"": ""C(CO)O""}"
711,10.1007/s12010-010-8997-x,sodium hydroxide,regeneration/cleaning agent,50 mM NaOH was used after desorption to clean/regenerate the cryogel.,sodium hydroxide,0,"{""CID"": 14798, ""ConnectivitySMILES"": ""[OH-].[Na+]"", ""IUPACName"": ""sodium hydroxide"", ""InChIKey"": ""HEMHJVSKTPXQMS-UHFFFAOYSA-M"", ""MolecularFormula"": ""HNaO"", ""MolecularWeight"": ""39.997"", ""SMILES"": ""[OH-].[Na+]""}"
712,10.1007/s12010-010-8997-x,sodium chloride,ionic strength modifier,NaCl concentration was varied to study ionic strength effects on albumin adsorption.,sodium chloride,0,"{""CID"": 5234, ""ConnectivitySMILES"": ""[Na+].[Cl-]"", ""IUPACName"": ""sodium chloride"", ""InChIKey"": ""FAPWRFPIFSIZLT-UHFFFAOYSA-M"", ""MolecularFormula"": ""ClNa"", ""MolecularWeight"": ""58.44"", ""SMILES"": ""[Na+].[Cl-]""}"
713,10.1007/s12010-010-8997-x,zinc acetate dihydrate,DIPPER synthesis reagent,Zn(CH3COO)2·2H2O was used in synthesis of DIPPER.,zinc acetate dihydrate,0,"{""CID"": 24212194, ""ConnectivitySMILES"": ""CC(=O)O.O.[Zn]"", ""IUPACName"": ""acetic acid;zinc;hydrate"", ""InChIKey"": ""AJBKKRFPIWOFAE-UHFFFAOYSA-N"", ""MolecularFormula"": ""C2H6O3Zn"", ""MolecularWeight"": ""143.4"", ""SMILES"": ""CC(=O)O.O.[Zn]""}"
714,10.1007/s12010-010-8997-x,"2,6-diisopropylaniline",DIPPER synthesis reagent,"2,6-diisopropylaniline was reacted with perylene tetracarboxylic dianhydride in DIPPER synthesis.","2,6-diisopropylaniline",0,"{""CID"": 32484, ""ConnectivitySMILES"": ""CC(C)C1=C(C(=CC=C1)C(C)C)N"", ""IUPACName"": ""2,6-di(propan-2-yl)aniline"", ""InChIKey"": ""WKBALTUBRZPIPZ-UHFFFAOYSA-N"", ""MolecularFormula"": ""C12H19N"", ""MolecularWeight"": ""177.29"", ""SMILES"": ""CC(C)C1=C(C(=CC=C1)C(C)C)N""}"
715,10.1007/s12010-010-8997-x,"perylene-3,4,9,10-tetracarboxylic dianhydride",DIPPER synthesis reagent,"Perylene-3,4,9,10-tetracarboxylic dianhydride was used to synthesize DIPPER.","perylene-3,4,9,10-tetracarboxylic dianhydride",0,"{""CID"": 67191, ""ConnectivitySMILES"": ""C1=CC2=C3C(=CC=C4C3=C1C5=C6C4=CC=C7C6=C(C=C5)C(=O)OC7=O)C(=O)OC2=O"", ""IUPACName"": ""7,18-dioxaheptacyclo[14.6.2.22,5.03,12.04,9.013,23.020,24]hexacosa-1(23),2,4,9,11,13,15,20(24),21,25-decaene-6,8,17,19-tetrone"", ""InChIKey"": ""CLYVDMAATCIVBF-UHFFFAOYSA-N"", ""MolecularFormula"": ""C24H8O6"", ""MolecularWeight"": ""392.3"", ""SMILES"": ""C1=CC2=C3C(=CC=C4C3=C1C5=C6C4=CC=C7C6=C(C=C5)C(=O)OC7=O)C(=O)OC2=O""}"
716,10.1021/acs.macromol.5b00834,PEG 600 dimethacrylate,crosslinker,PEG-based cross-linker used to prepare hydrogels; also called 14G-DMA.,PEG 600 dimethacrylate,1,null
717,10.1021/acs.macromol.5b00834,14G-DMA,crosslinker,Footnote identifies 14G-DMA as PEG 600 dimethacrylate; used at 256 μmol for Lyso-MIPs and 333 μmol for Cyto-MIPs.,polyethylene glycol 600 dimethacrylate,1,null
718,10.1021/acs.macromol.5b00834,sodium allylsulfonate,functional monomer,Anionic sulfonate monomer abbreviated AS; used in Lyso-MIPs and Cyto-a-MIP.,sodium allylsulfonate,0,"{""CID"": 23690996, ""ConnectivitySMILES"": ""C=CCS(=O)(=O)[O-].[Na+]"", ""IUPACName"": ""sodium prop-2-ene-1-sulfonate"", ""InChIKey"": ""DIKJULDDNQFCJG-UHFFFAOYSA-M"", ""MolecularFormula"": ""C3H5NaO3S"", ""MolecularWeight"": ""144.13"", ""SMILES"": ""C=CCS(=O)(=O)[O-].[Na+]""}"
719,10.1021/acs.macromol.5b00834,AS,functional monomer abbreviation,AS = sodium allylsulfonate.,sodium allylsulfonate,1,"{""CID"": 23690996, ""ConnectivitySMILES"": ""C=CCS(=O)(=O)[O-].[Na+]"", ""IUPACName"": ""sodium prop-2-ene-1-sulfonate"", ""InChIKey"": ""DIKJULDDNQFCJG-UHFFFAOYSA-M"", ""MolecularFormula"": ""C3H5NaO3S"", ""MolecularWeight"": ""144.13"", ""SMILES"": ""C=CCS(=O)(=O)[O-].[Na+]""}"
720,10.1021/acs.macromol.5b00834,sodium p-styrenesulfonate,functional monomer,Anionic sulfonate monomer abbreviated SS; used in lysozyme MIPs and Cyto-b-MIP.,sodium p-styrenesulfonate,0,"{""CID"": 3571582, ""ConnectivitySMILES"": ""C=CC1=CC=C(C=C1)S(=O)(=O)[O-].[Na+]"", ""IUPACName"": ""sodium 4-ethenylbenzenesulfonate"", ""InChIKey"": ""XFTALRAZSCGSKN-UHFFFAOYSA-M"", ""MolecularFormula"": ""C8H7NaO3S"", ""MolecularWeight"": ""206.20"", ""SMILES"": ""C=CC1=CC=C(C=C1)S(=O)(=O)[O-].[Na+]""}"
721,10.1021/acs.macromol.5b00834,SS,functional monomer abbreviation,SS = sodium p-styrenesulfonate.,sodium p-styrenesulfonate,1,"{""CID"": 3571582, ""ConnectivitySMILES"": ""C=CC1=CC=C(C=C1)S(=O)(=O)[O-].[Na+]"", ""IUPACName"": ""sodium 4-ethenylbenzenesulfonate"", ""InChIKey"": ""XFTALRAZSCGSKN-UHFFFAOYSA-M"", ""MolecularFormula"": ""C8H7NaO3S"", ""MolecularWeight"": ""206.20"", ""SMILES"": ""C=CC1=CC=C(C=C1)S(=O)(=O)[O-].[Na+]""}"
722,10.1021/acs.macromol.5b00834,2-acrylamido-2-methylpropanesulfonic acid,functional monomer,Sulfonic acid monomer abbreviated AMPS; used in Lyso-MIPs and Cyto-b-MIP; contributed acidic prepolymerization pH.,2-acrylamido-2-methylpropanesulfonic acid,0,"{""CID"": 65360, ""ConnectivitySMILES"": ""CC(C)(CS(=O)(=O)O)NC(=O)C=C"", ""IUPACName"": ""2-methyl-2-(prop-2-enoylamino)propane-1-sulfonic acid"", ""InChIKey"": ""XHZPRMZZQOIPDS-UHFFFAOYSA-N"", ""MolecularFormula"": ""C7H13NO4S"", ""MolecularWeight"": ""207.25"", ""SMILES"": ""CC(C)(CS(=O)(=O)O)NC(=O)C=C""}"
723,10.1021/acs.macromol.5b00834,AMPS,functional monomer abbreviation,AMPS = 2-acrylamido-2-methylpropanesulfonic acid.,2-acrylamido-2-methylpropanesulfonic acid,1,"{""CID"": 65360, ""ConnectivitySMILES"": ""CC(C)(CS(=O)(=O)O)NC(=O)C=C"", ""IUPACName"": ""2-methyl-2-(prop-2-enoylamino)propane-1-sulfonic acid"", ""InChIKey"": ""XHZPRMZZQOIPDS-UHFFFAOYSA-N"", ""MolecularFormula"": ""C7H13NO4S"", ""MolecularWeight"": ""207.25"", ""SMILES"": ""CC(C)(CS(=O)(=O)O)NC(=O)C=C""}"
724,10.1021/acs.macromol.5b00834,"2,2′-azobis[2-(2-imidazolin-2-yl)propane]",initiator,Radical initiator abbreviated AIZP.,"2,2'-azobis[2-(2-imidazolin-2-yl)propane]",1,"{""CID"": 88715, ""ConnectivitySMILES"": ""CC(C)(C1=NCCN1)N=NC(C)(C)C2=NCCN2"", ""IUPACName"": ""bis[2-(4,5-dihydro-1H-imidazol-2-yl)propan-2-yl]diazene"", ""InChIKey"": ""LWMFAFLIWMPZSX-UHFFFAOYSA-N"", ""MolecularFormula"": ""C12H22N6"", ""MolecularWeight"": ""250.34"", ""SMILES"": ""CC(C)(C1=NCCN1)N=NC(C)(C)C2=NCCN2""}"
725,10.1021/acs.macromol.5b00834,AIZP,initiator abbreviation,"AIZP = 2,2′-azobis[2-(2-imidazolin-2-yl)propane].","2,2'-azobis[2-(2-imidazolin-2-yl)propane]",1,"{""CID"": 88715, ""ConnectivitySMILES"": ""CC(C)(C1=NCCN1)N=NC(C)(C)C2=NCCN2"", ""IUPACName"": ""bis[2-(4,5-dihydro-1H-imidazol-2-yl)propan-2-yl]diazene"", ""InChIKey"": ""LWMFAFLIWMPZSX-UHFFFAOYSA-N"", ""MolecularFormula"": ""C12H22N6"", ""MolecularWeight"": ""250.34"", ""SMILES"": ""CC(C)(C1=NCCN1)N=NC(C)(C)C2=NCCN2""}"
726,10.1021/acs.macromol.5b00834,NaCl,salt,Used for template removal and to suppress nonspecific ionic adsorption in batch adsorption tests.,sodium chloride,0,"{""CID"": 5234, ""ConnectivitySMILES"": ""[Na+].[Cl-]"", ""IUPACName"": ""sodium chloride"", ""InChIKey"": ""FAPWRFPIFSIZLT-UHFFFAOYSA-M"", ""MolecularFormula"": ""ClNa"", ""MolecularWeight"": ""58.44"", ""SMILES"": ""[Na+].[Cl-]""}"
727,10.1021/acs.macromol.5b00834,tris-HCl buffer,buffer,"Used at 1.0 mM, pH 7.0 for hydrogel preparation and protein adsorption tests.",tris hydrochloride,1,"{""CID"": 93573, ""ConnectivitySMILES"": ""C(C(CO)(CO)N)O.Cl"", ""IUPACName"": ""2-amino-2-(hydroxymethyl)propane-1,3-diol;hydrochloride"", ""InChIKey"": ""QKNYBSVHEMOAJP-UHFFFAOYSA-N"", ""MolecularFormula"": ""C4H12ClNO3"", ""MolecularWeight"": ""157.59"", ""SMILES"": ""C(C(CO)(CO)N)O.Cl""}"
728,10.1021/acs.macromol.5b00834,phosphate buffer,buffer,Used as acidic condition for cytochrome c adsorption by Cyto-b-MIP.,phosphate buffer,1,null
729,10.1038/s41467-024-51734-7,CP-CNDS,main hydrogel,"Dextrorotary D-peptide supramolecular gel used to capture and entrap trypsin, chymotrypsin, and lipase.",,1,null
730,10.1038/s41467-024-51734-7,CNDS,L-enantiomer comparator hydrogel,"Compared with CP-CNDS for enzyme inhibition, degradation resistance, biosafety, and POPF treatment.",,1,null
731,10.1038/s41467-024-51734-7,Ac-(rada)4-NH2,enzyme-affinity peptide motif,Selected from D-peptide motif library and used as the affinity/self-assembly motif for CP-CNDS design.,Ac-(rada)4-NH2,1,null
732,10.1038/s41467-024-51734-7,(rada)4-gsvlgyiqir,D CP1 monomer peptide,D-peptide containing the RADA motif and calcium-responsive gsvlgyiqir motif.,(rada)4-gsvlgyiqir,1,null
733,10.1038/s41467-024-51734-7,(rada)4-GGQQLK,D CP2 monomer peptide,D-peptide containing the RADA motif and FXIIIa-responsive GGQQLK motif.,(rada)4-GGQQLK,1,null
734,10.1038/s41467-024-51734-7,GGQQLK,FXIIIa-responsive crosslinkable peptide motif,Introduced at the C-terminal of Ac-(rada)4-NH2 to enable FXIIIa-catalyzed cross-linking.,GGQQLK peptide,1,null
735,10.1038/s41467-024-51734-7,gsvlgyiqir,calcium-responsive crosslinkable D-peptide motif,Introduced at the C-terminal of Ac-(rada)4-NH2 and reported to bind Ca2+ with coordination number 3.,gsvlgyiqir peptide,1,null
736,10.1038/s41467-024-51734-7,Ca2+,metal ion bridge,Calcium ion-responsive crosslinking drives self-assembly into a mesh-like network.,calcium ion,0,"{""CID"": 271, ""ConnectivitySMILES"": ""[Ca+2]"", ""IUPACName"": ""calcium(2+)"", ""InChIKey"": ""BHPQYMZQTOCNFJ-UHFFFAOYSA-N"", ""MolecularFormula"": ""Ca+2"", ""MolecularWeight"": ""40.08"", ""SMILES"": ""[Ca+2]""}"
737,10.1038/s41467-024-51734-7,FXIIIa,enzymatic crosslinking catalyst,Catalyzes cross-linking of nanofibers and fibrin through an acyl transfer reaction involving QQLK motif.,,1,null
738,10.1038/s41467-024-51734-7,HOBT,peptide synthesis reagent,Used with HCTU condensation in FMOC chemistry to synthesize D CP1 and D CP2.,HOBT,0,"{""CID"": 75771, ""ConnectivitySMILES"": ""C1=CC=C2C(=C1)N=NN2O"", ""IUPACName"": ""1-hydroxybenzotriazole"", ""InChIKey"": ""ASOKPJOREAFHNY-UHFFFAOYSA-N"", ""MolecularFormula"": ""C6H5N3O"", ""MolecularWeight"": ""135.12"", ""SMILES"": ""C1=CC=C2C(=C1)N=NN2O""}"
739,10.1038/s41467-024-51734-7,HCTU,peptide synthesis reagent,Used with HOBT condensation in FMOC chemistry to synthesize D CP1 and D CP2.,HCTU,0,"{""CID"": 42624899, ""ConnectivitySMILES"": ""CN(C)C(=[N+](C)C)ON1C2=C(C=CC(=C2)Cl)N=N1.F[P-](F)(F)(F)(F)F"", ""IUPACName"": ""[(6-chlorobenzotriazol-1-yl)oxy-(dimethylamino)methylidene]-dimethylazanium hexafluorophosphate"", ""InChIKey"": ""ZHHGTMQHUWDEJF-UHFFFAOYSA-N"", ""MolecularFormula"": ""C11H15ClF6N5OP"", ""MolecularWeight"": ""413.69"", ""SMILES"": ""CN(C)C(=[N+](C)C)ON1C2=C(C=CC(=C2)Cl)N=N1.F[P-](F)(F)(F)(F)F""}"
740,10.1038/s41467-024-51734-7,FMOC,solid-phase peptide synthesis protecting chemistry,Used in synthesis of D CP1 and D CP2.,Fmoc,0,null
741,10.1038/s41467-024-51734-7,fluorescein isothiocyanate,fluorescent label,Used to label N-terminal cysteine of peptide D CP1 or D CP2 for fluorescence polarization.,fluorescein isothiocyanate,0,null
742,10.1038/s41467-024-51734-7,Coomassie Brilliant Blue,protein dye,Used to mark digestive enzyme solutions for visual entrapment in CP-CNDS.,Coomassie Brilliant Blue,0,"{""CID"": 61363, ""ConnectivitySMILES"": ""CCN(CC1=CC(=CC=C1)S(=O)(=O)[O-])C2=CC(=C(C=C2)C(=C3C=CC(=[N+](CC)CC4=CC(=CC=C4)S(=O)(=O)[O-])C=C3C)C5=CC=C(C=C5)NC6=CC=C(C=C6)OCC)C.[Na+]"", ""IUPACName"": ""sodium 3-[[4-[[4-(4-ethoxyanilino)phenyl]-[4-[ethyl-[(3-sulfonatophenyl)methyl]azaniumylidene]-2-methylcyclohexa-2,5-dien-1-ylidene]methyl]-N-ethyl-3-methylanilino]methyl]benzenesulfonate"", ""InChIKey"": ""RWVGQQGBQSJDQV-UHFFFAOYSA-M"", ""MolecularFormula"": ""C47H48N3NaO7S2"", ""MolecularWeight"": ""854.0"", ""SMILES"": ""CCN(CC1=CC(=CC=C1)S(=O)(=O)[O-])C2=CC(=C(C=C2)C(=C3C=CC(=[N+](CC)CC4=CC(=CC=C4)S(=O)(=O)[O-])C=C3C)C5=CC=C(C=C5)NC6=CC=C(C=C6)OCC)C.[Na+]""}"
743,10.1038/s41467-024-51734-7,Cy5,fluorescent protein label,Used to label digestive enzymes for FRAP analysis.,Cy5,0,"{""CID"": 17758493, ""ConnectivitySMILES"": ""CCN1C2=C(C=C(C=C2)S(=O)(=O)[O-])C(C1=CC=CC=CC3=[N+](C4=C(C3(C)C)C=C(C=C4)S(=O)(=O)O)CCCCCC(=O)O)(C)C"", ""IUPACName"": ""(2E)-2-[(2E,4E)-5-[1-(5-carboxypentyl)-3,3-dimethyl-5-sulfoindol-1-ium-2-yl]penta-2,4-dienylidene]-1-ethyl-3,3-dimethylindole-5-sulfonate"", ""InChIKey"": ""HPICMEGAGMPYID-UHFFFAOYSA-N"", ""MolecularFormula"": ""C33H40N2O8S2"", ""MolecularWeight"": ""656.8"", ""SMILES"": ""CCN\\1C2=C(C=C(C=C2)S(=O)(=O)[O-])C(/C1=C\\C=C\\C=C\\C3=[N+](C4=C(C3(C)C)C=C(C=C4)S(=O)(=O)O)CCCCCC(=O)O)(C)C""}"
744,10.1038/s41467-024-51734-7,Tris-HCl,assay buffer,10 mM Tris-HCl buffer with NaCl and EDTA used in fluorescence polarization binding assays.,Tris hydrochloride,0,"{""CID"": 93573, ""ConnectivitySMILES"": ""C(C(CO)(CO)N)O.Cl"", ""IUPACName"": ""2-amino-2-(hydroxymethyl)propane-1,3-diol;hydrochloride"", ""InChIKey"": ""QKNYBSVHEMOAJP-UHFFFAOYSA-N"", ""MolecularFormula"": ""C4H12ClNO3"", ""MolecularWeight"": ""157.59"", ""SMILES"": ""C(C(CO)(CO)N)O.Cl""}"
745,10.1038/s41467-024-51734-7,NaCl,salt,150 mM NaCl included in fluorescence polarization assay buffer.,sodium chloride,0,"{""CID"": 5234, ""ConnectivitySMILES"": ""[Na+].[Cl-]"", ""IUPACName"": ""sodium chloride"", ""InChIKey"": ""FAPWRFPIFSIZLT-UHFFFAOYSA-M"", ""MolecularFormula"": ""ClNa"", ""MolecularWeight"": ""58.44"", ""SMILES"": ""[Na+].[Cl-]""}"
746,10.1038/s41467-024-51734-7,EDTA,buffer additive,1 mM EDTA included in fluorescence polarization assay buffer.,EDTA,0,"{""CID"": 6049, ""ConnectivitySMILES"": ""C(CN(CC(=O)O)CC(=O)O)N(CC(=O)O)CC(=O)O"", ""IUPACName"": ""2-[2-[bis(carboxymethyl)amino]ethyl-(carboxymethyl)amino]acetic acid"", ""InChIKey"": ""KCXVZYZYPLLWCC-UHFFFAOYSA-N"", ""MolecularFormula"": ""C10H16N2O8"", ""MolecularWeight"": ""292.24"", ""SMILES"": ""C(CN(CC(=O)O)CC(=O)O)N(CC(=O)O)CC(=O)O""}"
747,10.3390/pharmaceutics12060543,graphene oxide,adsorbent filler and hydrogel composite component,"GO platelets adsorbed BSA, collagen, elastin, EPO, and insulin; GO was embedded in alginate hydrogels.",graphene oxide,1,null
748,10.3390/pharmaceutics12060543,sodium alginate,hydrogel polymer backbone,Ultrapure low-viscosity high guluronic sodium alginate used to prepare alginate hydrogels containing GO or protein-coated GO.,sodium alginate,0,null
749,10.3390/pharmaceutics12060543,calcium sulphate,ionic crosslinker,60 µL of calcium sulphate 1.22 M mixed with alginate solutions for gelification.,calcium sulfate,0,"{""CID"": 24497, ""ConnectivitySMILES"": ""[O-]S(=O)(=O)[O-].[Ca+2]"", ""IUPACName"": ""calcium sulfate"", ""InChIKey"": ""OSGAYBCDTDRGGQ-UHFFFAOYSA-L"", ""MolecularFormula"": ""CaO4S"", ""MolecularWeight"": ""136.14"", ""SMILES"": ""[O-]S(=O)(=O)[O-].[Ca+2]""}"
750,10.3390/pharmaceutics12060543,mannitol,solution component,1% mannitol used in sodium alginate solution and during hydrogel preparation.,mannitol,0,"{""CID"": 6251, ""ConnectivitySMILES"": ""C(C(C(C(C(CO)O)O)O)O)O"", ""IUPACName"": ""(2R,3R,4R,5R)-hexane-1,2,3,4,5,6-hexol"", ""InChIKey"": ""FBPFZTCFMRRESA-KVTDHHQDSA-N"", ""MolecularFormula"": ""C6H14O6"", ""MolecularWeight"": ""182.17"", ""SMILES"": ""C([C@H]([C@H]([C@@H]([C@@H](CO)O)O)O)O)O""}"
751,10.3390/pharmaceutics12060543,glacial acetic acid,reagent,Listed as supplied by Panreac.,acetic acid,0,"{""CID"": 176, ""ConnectivitySMILES"": ""CC(=O)O"", ""IUPACName"": ""acetic acid"", ""InChIKey"": ""QTBSBXVTEAMEQO-UHFFFAOYSA-N"", ""MolecularFormula"": ""C2H4O2"", ""MolecularWeight"": ""60.05"", ""SMILES"": ""CC(=O)O""}"
752,10.3390/pharmaceutics12060543,BCA kit,protein quantification reagent,Used to quantify non-adsorbed proteins in supernatants.,bicinchoninic acid,1,"{""CID"": 71068, ""ConnectivitySMILES"": ""C1=CC=C2C(=C1)C(=CC(=N2)C3=NC4=CC=CC=C4C(=C3)C(=O)O)C(=O)O"", ""IUPACName"": ""2-(4-carboxyquinolin-2-yl)quinoline-4-carboxylic acid"", ""InChIKey"": ""AFYNADDZULBEJA-UHFFFAOYSA-N"", ""MolecularFormula"": ""C20H12N2O4"", ""MolecularWeight"": ""344.3"", ""SMILES"": ""C1=CC=C2C(=C1)C(=CC(=N2)C3=NC4=CC=CC=C4C(=C3)C(=O)O)C(=O)O""}"
753,10.3390/pharmaceutics12060543,Dulbecco's phosphate-buffered saline,buffer/wash solution,Hydrogels were washed with DPBS for viability staining.,phosphate buffered saline,1,"{""CID"": 24978514, ""ConnectivitySMILES"": ""OP(=O)(O)[O-].OP(=O)([O-])[O-].[Na+].[Na+].[Na+].[Cl-].[Cl-].[K+].[K+]"", ""IUPACName"": ""dipotassium;trisodium;dihydrogen phosphate;hydrogen phosphate;dichloride"", ""InChIKey"": ""LOKCTEFSRHRXRJ-UHFFFAOYSA-I"", ""MolecularFormula"": ""Cl2H3K2Na3O8P2"", ""MolecularWeight"": ""411.04"", ""SMILES"": ""OP(=O)(O)[O-].OP(=O)([O-])[O-].[Na+].[Na+].[Na+].[Cl-].[Cl-].[K+].[K+]""}"
754,10.3390/pharmaceutics12060543,phosphate-buffered saline,electrochemical test medium,Hydrogel samples were immersed in 0.1 M PBS during EIS and CV measurements.,phosphate buffered saline,1,"{""CID"": 24978514, ""ConnectivitySMILES"": ""OP(=O)(O)[O-].OP(=O)([O-])[O-].[Na+].[Na+].[Na+].[Cl-].[Cl-].[K+].[K+]"", ""IUPACName"": ""dipotassium;trisodium;dihydrogen phosphate;hydrogen phosphate;dichloride"", ""InChIKey"": ""LOKCTEFSRHRXRJ-UHFFFAOYSA-I"", ""MolecularFormula"": ""Cl2H3K2Na3O8P2"", ""MolecularWeight"": ""411.04"", ""SMILES"": ""OP(=O)(O)[O-].OP(=O)([O-])[O-].[Na+].[Na+].[Na+].[Cl-].[Cl-].[K+].[K+]""}"
755,10.1016/j.biomaterials.2015.01.039,acrylamide,monomer,Used as main co-monomer in AAm-AGE cryogel preparation.,acrylamide,0,"{""CID"": 6579, ""ConnectivitySMILES"": ""C=CC(=O)N"", ""IUPACName"": ""prop-2-enamide"", ""InChIKey"": ""HRPVXLWXLXDGHG-UHFFFAOYSA-N"", ""MolecularFormula"": ""C3H5NO"", ""MolecularWeight"": ""71.08"", ""SMILES"": ""C=CC(=O)N""}"
756,10.1016/j.biomaterials.2015.01.039,allyl glycidyl ether,epoxy-functional monomer,Minor co-monomer used to introduce epoxy groups into AAm-AGE cryogel structure.,allyl glycidyl ether,0,"{""CID"": 7838, ""ConnectivitySMILES"": ""C=CCOCC1CO1"", ""IUPACName"": ""2-(prop-2-enoxymethyl)oxirane"", ""InChIKey"": ""LSWYGACWGAICNM-UHFFFAOYSA-N"", ""MolecularFormula"": ""C6H10O2"", ""MolecularWeight"": ""114.14"", ""SMILES"": ""C=CCOCC1CO1""}"
757,10.1016/j.biomaterials.2015.01.039,"N,N'-methylene-bis(acrylamide)",crosslinker,Crosslinker for AAm-AGE and HEMA-MBA cryogels.,"N,N'-methylenebisacrylamide",0,"{""CID"": 8041, ""ConnectivitySMILES"": ""C=CC(=O)NCNC(=O)C=C"", ""IUPACName"": ""N-[(prop-2-enoylamino)methyl]prop-2-enamide"", ""InChIKey"": ""ZIUHHBKFKCYYJD-UHFFFAOYSA-N"", ""MolecularFormula"": ""C7H10N2O2"", ""MolecularWeight"": ""154.17"", ""SMILES"": ""C=CC(=O)NCNC(=O)C=C""}"
758,10.1016/j.biomaterials.2015.01.039,2-hydroxyethyl methacrylate,monomer,Used to prepare HEMA-MBA and HEMA-PEGDA cryogels.,2-hydroxyethyl methacrylate,0,"{""CID"": 13360, ""ConnectivitySMILES"": ""CC(=C)C(=O)OCCO"", ""IUPACName"": ""2-hydroxyethyl 2-methylprop-2-enoate"", ""InChIKey"": ""WOBHKFSMXKNTIM-UHFFFAOYSA-N"", ""MolecularFormula"": ""C6H10O3"", ""MolecularWeight"": ""130.14"", ""SMILES"": ""CC(=C)C(=O)OCCO""}"
759,10.1016/j.biomaterials.2015.01.039,poly(ethylene glycol) diacrylate,crosslinker/co-monomer,Used as crosslinker/co-monomer in HEMA-PEGDA cryogel.,polyethylene glycol diacrylate,1,null
760,10.1016/j.biomaterials.2015.01.039,poly(vinyl alcohol),polymer backbone,Used to synthesize PVA cryogels.,polyvinyl alcohol,1,null
761,10.1016/j.biomaterials.2015.01.039,glutaraldehyde,crosslinker and spacer derivatization reagent,Used as crosslinker for PVA cryogel and after ethylenediamine treatment to introduce aldehyde groups on AAm-AGE.,glutaraldehyde,0,"{""CID"": 3485, ""ConnectivitySMILES"": ""C(CC=O)CC=O"", ""IUPACName"": ""pentanedial"", ""InChIKey"": ""SXRSQZLOMIGNAQ-UHFFFAOYSA-N"", ""MolecularFormula"": ""C5H8O2"", ""MolecularWeight"": ""100.12"", ""SMILES"": ""C(CC=O)CC=O""}"
762,10.1016/j.biomaterials.2015.01.039,ethylenediamine,spacer-arm derivatization reagent,Used to treat epoxy-containing AAm-AGE before glutaraldehyde coupling.,ethylenediamine,0,"{""CID"": 3301, ""ConnectivitySMILES"": ""C(CN)N"", ""IUPACName"": ""ethane-1,2-diamine"", ""InChIKey"": ""PIICEJLVQHRZGT-UHFFFAOYSA-N"", ""MolecularFormula"": ""C2H8N2"", ""MolecularWeight"": ""60.10"", ""SMILES"": ""C(CN)N""}"
763,10.1016/j.biomaterials.2015.01.039,cyanogen bromide,activation reagent,"Activated hydroxyl groups on PVA, HEMA-MBA, and HEMA-PEGDA cryogels for protein A attachment.",cyanogen bromide,0,"{""error"": ""HTTPSConnectionPool(host='pubchem.ncbi.nlm.nih.gov', port=443): Read timed out. (read timeout=3)""}"
764,10.1016/j.biomaterials.2015.01.039,dimethyl pimelimidate,antibody crosslinker,Used to permanently link antibody bound by immobilized protein A.,dimethyl pimelimidate,0,"{""CID"": 65403, ""ConnectivitySMILES"": ""COC(=N)CCCCCC(=N)OC"", ""IUPACName"": ""dimethyl heptanediimidate"", ""InChIKey"": ""LRPQMNYCTSPGCX-UHFFFAOYSA-N"", ""MolecularFormula"": ""C9H18N2O2"", ""MolecularWeight"": ""186.25"", ""SMILES"": ""COC(=N)CCCCCC(=N)OC""}"
765,10.1016/j.biomaterials.2015.01.039,ammonium persulfate,initiator,Used with TEMED to initiate free radical cryogel polymerization.,ammonium persulfate,0,"{""CID"": 62648, ""ConnectivitySMILES"": ""[NH4+].[NH4+].[O-]S(=O)(=O)OOS(=O)(=O)[O-]"", ""IUPACName"": ""diazanium;sulfonatooxy sulfate"", ""InChIKey"": ""ROOXNKNUYICQNP-UHFFFAOYSA-N"", ""MolecularFormula"": ""H8N2O8S2"", ""MolecularWeight"": ""228.21"", ""SMILES"": ""[NH4+].[NH4+].[O-]S(=O)(=O)OOS(=O)(=O)[O-]""}"
766,10.1016/j.biomaterials.2015.01.039,TEMED,activator,Used with APS to initiate free radical cryogel polymerization.,"N,N,N',N'-tetramethylethylenediamine",0,"{""CID"": 8037, ""ConnectivitySMILES"": ""CN(C)CCN(C)C"", ""IUPACName"": ""N,N,N',N'-tetramethylethane-1,2-diamine"", ""InChIKey"": ""KWYHDKDOAIKMQN-UHFFFAOYSA-N"", ""MolecularFormula"": ""C6H16N2"", ""MolecularWeight"": ""116.20"", ""SMILES"": ""CN(C)CCN(C)C""}"
767,10.1016/j.biomaterials.2015.01.039,sodium borohydride,reducing agent,Used to reduce Schiff bases formed between protein and aldehyde-containing AAm-AGE matrix.,sodium borohydride,0,"{""CID"": 4311764, ""ConnectivitySMILES"": ""[BH4-].[Na+]"", ""IUPACName"": ""sodium boranuide"", ""InChIKey"": ""YOQDYZUWIQVZSF-UHFFFAOYSA-N"", ""MolecularFormula"": ""BH4Na"", ""MolecularWeight"": ""37.84"", ""SMILES"": ""[BH4-].[Na+]""}"
768,10.1016/j.biomaterials.2015.01.039,ethanolamine,blocking reagent,Recirculated through antibody-coupled columns to block remaining active sites.,ethanolamine,0,"{""CID"": 700, ""ConnectivitySMILES"": ""C(CO)N"", ""IUPACName"": ""2-aminoethanol"", ""InChIKey"": ""HZAXFHJVJLSVMW-UHFFFAOYSA-N"", ""MolecularFormula"": ""C2H7NO"", ""MolecularWeight"": ""61.08"", ""SMILES"": ""C(CO)N""}"
769,10.1016/j.biomaterials.2015.01.039,triethanolamine,buffer component,Used as pH 8.2 solution for DMP antibody crosslinking.,triethanolamine,0,"{""error"": ""HTTPSConnectionPool(host='pubchem.ncbi.nlm.nih.gov', port=443): Read timed out. (read timeout=3)""}"
770,10.1016/j.jchromb.2019.121783,acrylamide,monomer,Used with sodium alginate to prepare PAAm-Alg cryogels.,acrylamide,0,"{""CID"": 6579, ""ConnectivitySMILES"": ""C=CC(=O)N"", ""IUPACName"": ""prop-2-enamide"", ""InChIKey"": ""HRPVXLWXLXDGHG-UHFFFAOYSA-N"", ""MolecularFormula"": ""C3H5NO"", ""MolecularWeight"": ""71.08"", ""SMILES"": ""C=CC(=O)N""}"
771,10.1016/j.jchromb.2019.121783,sodium alginate,polymer/monomer component,Alginate component of PAAm-Alg cryogel; provides carboxylate groups.,sodium alginate,0,null
772,10.1016/j.jchromb.2019.121783,"N,N'-methylenebis(acrylamide)",covalent crosslinker,Used as crosslinker in cryogel synthesis.,"N,N'-methylenebisacrylamide",0,"{""CID"": 8041, ""ConnectivitySMILES"": ""C=CC(=O)NCNC(=O)C=C"", ""IUPACName"": ""N-[(prop-2-enoylamino)methyl]prop-2-enamide"", ""InChIKey"": ""ZIUHHBKFKCYYJD-UHFFFAOYSA-N"", ""MolecularFormula"": ""C7H10N2O2"", ""MolecularWeight"": ""154.17"", ""SMILES"": ""C=CC(=O)NCNC(=O)C=C""}"
773,10.1016/j.jchromb.2019.121783,calcium chloride,ionic crosslinker / Ca2+ source,Added during PAAm-Alg synthesis as CaCl2 aqueous solution.,calcium chloride,0,"{""CID"": 5284359, ""ConnectivitySMILES"": ""[Cl-].[Cl-].[Ca+2]"", ""IUPACName"": ""calcium dichloride"", ""InChIKey"": ""UXVMQQNJUSDDNG-UHFFFAOYSA-L"", ""MolecularFormula"": ""CaCl2"", ""MolecularWeight"": ""110.98"", ""SMILES"": ""[Cl-].[Cl-].[Ca+2]""}"
774,10.1016/j.jchromb.2019.121783,Ca2+,metal ion bridge,Calcium ion from CaCl2 used for ionic crosslinking of alginate.,calcium ion,0,"{""CID"": 271, ""ConnectivitySMILES"": ""[Ca+2]"", ""IUPACName"": ""calcium(2+)"", ""InChIKey"": ""BHPQYMZQTOCNFJ-UHFFFAOYSA-N"", ""MolecularFormula"": ""Ca+2"", ""MolecularWeight"": ""40.08"", ""SMILES"": ""[Ca+2]""}"
775,10.1016/j.jchromb.2019.121783,ammonium persulfate,initiator,APS/TEMED initiator/activator pair for cryo-copolymerization.,ammonium persulfate,0,"{""CID"": 62648, ""ConnectivitySMILES"": ""[NH4+].[NH4+].[O-]S(=O)(=O)OOS(=O)(=O)[O-]"", ""IUPACName"": ""diazanium;sulfonatooxy sulfate"", ""InChIKey"": ""ROOXNKNUYICQNP-UHFFFAOYSA-N"", ""MolecularFormula"": ""H8N2O8S2"", ""MolecularWeight"": ""228.21"", ""SMILES"": ""[NH4+].[NH4+].[O-]S(=O)(=O)OOS(=O)(=O)[O-]""}"
776,10.1016/j.jchromb.2019.121783,"N,N,N',N'-tetramethylethylenediamine",polymerization activator,TEMED used with APS for cryogel polymerization.,"N,N,N',N'-tetramethylethylenediamine",0,"{""CID"": 8037, ""ConnectivitySMILES"": ""CN(C)CCN(C)C"", ""IUPACName"": ""N,N,N',N'-tetramethylethane-1,2-diamine"", ""InChIKey"": ""KWYHDKDOAIKMQN-UHFFFAOYSA-N"", ""MolecularFormula"": ""C6H16N2"", ""MolecularWeight"": ""116.20"", ""SMILES"": ""CN(C)CCN(C)C""}"
777,10.1016/j.jchromb.2019.121783,"1,4-butanediol diglycidyl ether",bisoxirane activation reagent / spacer,Activated PAAm-Alg cryogel with reactive epoxy group and introduced spacer arm before P-Tyr immobilization.,"1,4-butanediol diglycidyl ether",0,"{""CID"": 17046, ""ConnectivitySMILES"": ""C1C(O1)COCCCCOCC2CO2"", ""IUPACName"": ""2-[4-(oxiran-2-ylmethoxy)butoxymethyl]oxirane"", ""InChIKey"": ""SHKUUQIDMUMQQK-UHFFFAOYSA-N"", ""MolecularFormula"": ""C10H18O4"", ""MolecularWeight"": ""202.25"", ""SMILES"": ""C1C(O1)COCCCCOCC2CO2""}"
778,10.1016/j.jchromb.2019.121783,bisoxirane,activation reagent,"Alternative name used for 1,4-butanediol diglycidyl ether.","1,4-butanediol diglycidyl ether",1,"{""CID"": 17046, ""ConnectivitySMILES"": ""C1C(O1)COCCCCOCC2CO2"", ""IUPACName"": ""2-[4-(oxiran-2-ylmethoxy)butoxymethyl]oxirane"", ""InChIKey"": ""SHKUUQIDMUMQQK-UHFFFAOYSA-N"", ""MolecularFormula"": ""C10H18O4"", ""MolecularWeight"": ""202.25"", ""SMILES"": ""C1C(O1)COCCCCOCC2CO2""}"
779,10.1016/j.jchromb.2019.121783,ortho-phospho-L-tyrosine,affinity ligand,Covalently linked to PAAm-Alg-Bix cryogel; ligand density 7.43 umol/g cryogel.,O-phospho-L-tyrosine,1,"{""CID"": 30819, ""ConnectivitySMILES"": ""C1=CC(=CC=C1CC(C(=O)O)N)OP(=O)(O)O"", ""IUPACName"": ""(2S)-2-amino-3-(4-phosphonooxyphenyl)propanoic acid"", ""InChIKey"": ""DCWXELXMIBXGTH-QMMMGPOBSA-N"", ""MolecularFormula"": ""C9H12NO6P"", ""MolecularWeight"": ""261.17"", ""SMILES"": ""C1=CC(=CC=C1C[C@@H](C(=O)O)N)OP(=O)(O)O""}"
780,10.1016/j.jchromb.2019.121783,P-Tyr,affinity ligand abbreviation,Phospho-L-tyrosine ligand used for IgG purification.,O-phospho-L-tyrosine,1,"{""CID"": 30819, ""ConnectivitySMILES"": ""C1=CC(=CC=C1CC(C(=O)O)N)OP(=O)(O)O"", ""IUPACName"": ""(2S)-2-amino-3-(4-phosphonooxyphenyl)propanoic acid"", ""InChIKey"": ""DCWXELXMIBXGTH-QMMMGPOBSA-N"", ""MolecularFormula"": ""C9H12NO6P"", ""MolecularWeight"": ""261.17"", ""SMILES"": ""C1=CC(=CC=C1C[C@@H](C(=O)O)N)OP(=O)(O)O""}"
781,10.1016/j.jchromb.2019.121783,HEPES,adsorption buffer,Used in buffer screening across pH range 6.0-8.0.,HEPES,0,"{""CID"": 23831, ""ConnectivitySMILES"": ""C1CN(CCN1CCO)CCS(=O)(=O)O"", ""IUPACName"": ""2-[4-(2-hydroxyethyl)piperazin-1-yl]ethanesulfonic acid"", ""InChIKey"": ""JKMHFZQWWAIEOD-UHFFFAOYSA-N"", ""MolecularFormula"": ""C8H18N2O4S"", ""MolecularWeight"": ""238.31"", ""SMILES"": ""C1CN(CCN1CCO)CCS(=O)(=O)O""}"
782,10.1016/j.jchromb.2019.121783,Tris-HCl,adsorption buffer,"Used for PAAm-Alg purification and adsorption experiments, including 10 mmol/L pH 7.0.",tris hydrochloride,0,"{""CID"": 93573, ""ConnectivitySMILES"": ""C(C(CO)(CO)N)O.Cl"", ""IUPACName"": ""2-amino-2-(hydroxymethyl)propane-1,3-diol;hydrochloride"", ""InChIKey"": ""QKNYBSVHEMOAJP-UHFFFAOYSA-N"", ""MolecularFormula"": ""C4H12ClNO3"", ""MolecularWeight"": ""157.59"", ""SMILES"": ""C(C(CO)(CO)N)O.Cl""}"
783,10.1016/j.jchromb.2019.121783,sodium phosphate,adsorption buffer,"NaP buffer used for PAAm-Alg-Bix-P-Tyr purification and adsorption experiments, including 10 mmol/L pH 6.0.",sodium phosphate,1,"{""CID"": 21225609, ""ConnectivitySMILES"": ""[O-]P(=O)([O-])[O-].[Na+]"", ""IUPACName"": ""sodium phosphate"", ""InChIKey"": ""AJPJDKMHJJGVTQ-UHFFFAOYSA-K"", ""MolecularFormula"": ""NaO4P-2"", ""MolecularWeight"": ""117.961"", ""SMILES"": ""[O-]P(=O)([O-])[O-].[Na+]""}"
784,10.1016/j.jchromb.2019.121783,sodium chloride,elution salt,1.0 mol/L NaCl added to adsorption buffer to elute adsorbed proteins.,sodium chloride,0,"{""CID"": 5234, ""ConnectivitySMILES"": ""[Na+].[Cl-]"", ""IUPACName"": ""sodium chloride"", ""InChIKey"": ""FAPWRFPIFSIZLT-UHFFFAOYSA-M"", ""MolecularFormula"": ""ClNa"", ""MolecularWeight"": ""58.44"", ""SMILES"": ""[Na+].[Cl-]""}"
785,10.1016/j.jchromb.2019.121783,sodium hydroxide,regeneration reagent,50 mmol/L NaOH used to regenerate cryogel column after desorption.,sodium hydroxide,0,"{""CID"": 14798, ""ConnectivitySMILES"": ""[OH-].[Na+]"", ""IUPACName"": ""sodium hydroxide"", ""InChIKey"": ""HEMHJVSKTPXQMS-UHFFFAOYSA-M"", ""MolecularFormula"": ""HNaO"", ""MolecularWeight"": ""39.997"", ""SMILES"": ""[OH-].[Na+]""}"
786,10.1016/j.jchromb.2019.121783,sodium borohydride,activation reaction additive,Used during PAAm-Alg activation with bisoxirane.,sodium borohydride,0,"{""CID"": 4311764, ""ConnectivitySMILES"": ""[BH4-].[Na+]"", ""IUPACName"": ""sodium boranuide"", ""InChIKey"": ""YOQDYZUWIQVZSF-UHFFFAOYSA-N"", ""MolecularFormula"": ""BH4Na"", ""MolecularWeight"": ""37.84"", ""SMILES"": ""[BH4-].[Na+]""}"
787,10.1016/j.jchromb.2019.121783,potassium hydroxide,pH adjustment reagent,Used to adjust P-Tyr solution to pH 10.5 for immobilization.,potassium hydroxide,0,"{""CID"": 14797, ""ConnectivitySMILES"": ""[OH-].[K+]"", ""IUPACName"": ""potassium hydroxide"", ""InChIKey"": ""KWYUFKZDYYNOTN-UHFFFAOYSA-M"", ""MolecularFormula"": ""HKO"", ""MolecularWeight"": ""56.106"", ""SMILES"": ""[OH-].[K+]""}"
788,10.1016/S0927-7757(01)01055-X,poly(2-hydroxyethyl methacrylate),hydrogel polymer backbone,pHEMA/chitosan IPN membrane,poly(2-hydroxyethyl methacrylate),0,null
789,10.1016/S0927-7757(01)01055-X,2-hydroxyethyl methacrylate,monomer,IPN synthesis used 2-HEMA monomer,2-hydroxyethyl methacrylate,0,"{""CID"": 13360, ""ConnectivitySMILES"": ""CC(=C)C(=O)OCCO"", ""IUPACName"": ""2-hydroxyethyl 2-methylprop-2-enoate"", ""InChIKey"": ""WOBHKFSMXKNTIM-UHFFFAOYSA-N"", ""MolecularFormula"": ""C6H10O3"", ""MolecularWeight"": ""130.14"", ""SMILES"": ""CC(=C)C(=O)OCCO""}"
790,10.1016/S0927-7757(01)01055-X,chitosan,natural polymer component,IPN hydrogel membrane component with amino groups,chitosan,0,null
