Repository: sunyrain/PHA

# PHA Protein-Hydrogel Adsorption Dataset

Generated: 2026-07-05T11:36:45

## Scope

This curated package organizes literature-derived protein-hydrogel adsorption, binding, immobilization, antifouling, and related biointerface records extracted from the local PHA corpus.

The primary unit is one record:

`paper + hydrogel/sample + protein/mixture + experimental condition + measured outcome`

## Contents

- `data/sources.csv`: article-level metadata, extraction status, and curation decision.
- `data/records_flat.csv`: flattened record-level table with provenance, hydrogel, protein, condition, outcome, mechanism, and quality fields.

File: data/curated/pha_scientific_dataset_20260705/data/record_standardization.csv (part 8 of 37)
"record_id","doi","interaction_type","is_covalent_binding","experiment_mode_primary","experiment_mode_detail","application_context","comparable_target_class","model_ready","model_ready_blocker","manual_review_priority","q5_protein_evidence_flag","q5_triage_action","standardization_rules_version"
"PHA-dc0af040b8-005","10.1002/sstr.202600004","selective_adsorption","no","surface","other","biointerface_adsorption","not_comparable","False","not_strong_or_medium_comparable;missing_or_unnormalizable_unit","medium","True","not_applicable","curated_release_20260707"
"PHA-dc0af040b8-006","10.1002/sstr.202600004","selective_adsorption","no","other","other","purification","medium","False","missing_key_experiment_condition","high","True","not_applicable","curated_release_20260707"
"PHA-dc0af040b8-007","10.1002/sstr.202600004","covalent_immobilization","yes","immobilization","other","protein_immobilization","medium","False","missing_key_experiment_condition","high","True","not_applicable","curated_release_20260707"
"PHA-dc0af040b8-008","10.1002/sstr.202600004","selective_adsorption","no","surface","other","biointerface_adsorption","not_comparable","False","not_strong_or_medium_comparable","medium","True","not_applicable","curated_release_20260707"
"PHA-dc0af040b8-009","10.1002/sstr.202600004","selective_adsorption","no","surface","other","biointerface_adsorption","not_comparable","False","not_strong_or_medium_comparable","medium","True","not_applicable","curated_release_20260707"
"PHA-dc0af040b8-010","10.1002/sstr.202600004","selective_adsorption","no","surface","other","biointerface_adsorption","not_comparable","False","not_strong_or_medium_comparable;missing_or_unnormalizable_unit","medium","True","not_applicable","curated_release_20260707"
"PHA-dc0af040b8-011","10.1002/sstr.202600004","covalent_immobilization","yes","immobilization","other","purification","medium","True","ready","high","True","not_applicable","curated_release_20260707"
"PHA-dc0af040b8-012","10.1002/sstr.202600004","selective_adsorption","no","surface","other","biointerface_adsorption","not_comparable","False","not_strong_or_medium_comparable","medium","True","not_applicable","curated_release_20260707"
"PHA-dc0af040b8-013","10.1002/sstr.202600004","selective_adsorption","no","other","other","purification","not_comparable","False","not_strong_or_medium_comparable","medium","True","not_applicable","curated_release_20260707"
"PHA-b83ea6295c-001","10.1002/star.202000217","covalent_immobilization","yes","immobilization","other","protein_immobilization","medium","True","ready","high","True","not_applicable","curated_release_20260707"
"PHA-b83ea6295c-002","10.1002/star.202000217","covalent_immobilization","yes","immobilization","protein_immobilization_activity","protein_immobilization","weak","False","not_strong_or_medium_comparable","high","True","not_applicable","curated_release_20260707"
"PHA-b83ea6295c-003","10.1002/star.202000217","entrapment","no","immobilization","protein_immobilization_activity","protein_immobilization","medium","True","ready","high","True","not_applicable","curated_release_20260707"
"PHA-b83ea6295c-004","10.1002/star.202000217","entrapment","no","immobilization","other","protein_immobilization","medium","True","ready","high","True","not_applicable","curated_release_20260707"
"PHA-b83ea6295c-005","10.1002/star.202000217","entrapment","no","immobilization","batch_adsorption_kinetics","protein_immobilization","weak","False","not_strong_or_medium_comparable","high","True","not_applicable","curated_release_20260707"
"PHA-e09b2936b4-001","10.1002/term.1584","covalent_immobilization","yes","other","other","protein_immobilization","medium","True","ready","high","True","not_applicable","curated_release_20260707"
"PHA-e09b2936b4-002","10.1002/term.1584","covalent_immobilization","yes","other","other","protein_immobilization","medium","True","ready","high","True","not_applicable","curated_release_20260707"
"PHA-e09b2936b4-003","10.1002/term.1584","covalent_immobilization","yes","other","other","purification","medium","True","ready","high","True","not_applicable","curated_release_20260707"
"PHA-65e878f9a1-001","10.1007/s00216-004-2850-4","covalent_immobilization","yes","microarray","fluorescence_surface_quantification","protein_immobilization","medium","True","ready","high","False","not_applicable","curated_release_20260707"
"PHA-65e878f9a1-002","10.1007/s00216-004-2850-4","covalent_immobilization","yes","microarray","fluorescence_surface_quantification","protein_immobilization","medium","True","ready","high","False","not_applicable","curated_release_20260707"
"PHA-65e878f9a1-003","10.1007/s00216-004-2850-4","affinity_binding","no","microarray","fluorescence_surface_quantification","screening_library","medium","True","ready","high","False","not_applicable","curated_release_20260707"
"PHA-65e878f9a1-004","10.1007/s00216-004-2850-4","covalent_immobilization","yes","microarray","fluorescence_surface_quantification","protein_immobilization","medium","False","low_source_quality","high","False","not_applicable","curated_release_20260707"
"PHA-65e878f9a1-005","10.1007/s00216-004-2850-4","covalent_immobilization","yes","microarray","fluorescence_surface_quantification","protein_immobilization","medium","False","low_source_quality","high","False","not_applicable","curated_release_20260707"
"PHA-65e878f9a1-006","10.1007/s00216-004-2850-4","affinity_binding","no","microarray","fluorescence_surface_quantification","screening_library","medium","False","low_source_quality","high","False","not_applicable","curated_release_20260707"
"PHA-65e878f9a1-007","10.1007/s00216-004-2850-4","covalent_immobilization","yes","microarray","fluorescence_surface_quantification","protein_immobilization","medium","False","missing_key_experiment_condition;low_source_quality","high","True","not_applicable","curated_release_20260707"
"PHA-17d44a44e1-001","10.1007/s00216-007-1584-5","covalent_immobilization","yes","QCM_SPR","SPR_binding","protein_immobilization","strong","False","missing_key_experiment_condition","high","True","not_applicable","curated_release_20260707"
"PHA-17d44a44e1-002","10.1007/s00216-007-1584-5","covalent_immobilization","yes","QCM_SPR","SPR_binding","protein_immobilization","strong","False","missing_key_experiment_condition","high","True","not_applicable","curated_release_20260707"
"PHA-17d44a44e1-003","10.1007/s00216-007-1584-5","covalent_immobilization","yes","QCM_SPR","SPR_binding","protein_immobilization","strong","False","missing_key_experiment_condition","high","True","not_applicable","curated_release_20260707"
"PHA-17d44a44e1-004","10.1007/s00216-007-1584-5","covalent_immobilization","yes","QCM_SPR","SPR_binding","protein_immobilization","not_comparable","False","not_strong_or_medium_comparable;missing_or_unnormalizable_unit;low_source_quality","medium","True","not_applicable","curated_release_20260707"
"PHA-7dbe8ef10e-001","10.1007/s00216-007-1745-6","covalent_immobilization","yes","column","protein_immobilization_activity","protein_immobilization","medium","True","ready","high","True","not_applicable","curated_release_20260707"
"PHA-7dbe8ef10e-002","10.1007/s00216-007-1745-6","covalent_immobilization","yes","column","protein_immobilization_activity","protein_immobilization","medium","True","ready","high","True","not_applicable","curated_release_20260707"
"PHA-7dbe8ef10e-003","10.1007/s00216-007-1745-6","covalent_immobilization","yes","column","other","protein_immobilization","weak","False","not_strong_or_medium_comparable","medium","True","not_applicable","curated_release_20260707"
"PHA-7dbe8ef10e-004","10.1007/s00216-007-1745-6","covalent_immobilization","yes","column","other","protein_immobilization","not_comparable","False","not_strong_or_medium_comparable;low_source_quality","medium","True","not_applicable","curated_release_20260707"
"PHA-894fb86431-001","10.1007/s00216-017-0242-9","covalent_immobilization","yes","column","static_incubation","protein_immobilization","medium","True","ready","high","True","not_applicable","curated_release_20260707"
"PHA-894fb86431-002","10.1007/s00216-017-0242-9","covalent_immobilization","yes","column","static_incubation","protein_immobilization","medium","True","ready","high","True","not_applicable","curated_release_20260707"
"PHA-894fb86431-003","10.1007/s00216-017-0242-9","covalent_immobilization","yes","column","other","purification","medium","True","ready","high","True","not_applicable","curated_release_20260707"
"PHA-894fb86431-004","10.1007/s00216-017-0242-9","covalent_immobilization","yes","column","other","purification","medium","True","ready","high","True","not_applicable","curated_release_20260707"
"PHA-894fb86431-005","10.1007/s00216-017-0242-9","covalent_immobilization","yes","column","static_incubation","protein_immobilization","medium","True","ready","high","True","not_applicable","curated_release_20260707"
"PHA-894fb86431-006","10.1007/s00216-017-0242-9","covalent_immobilization","yes","column","static_incubation","protein_immobilization","medium","True","ready","high","True","not_applicable","curated_release_20260707"
"PHA-894fb86431-007","10.1007/s00216-017-0242-9","covalent_immobilization","yes","column","static_incubation","protein_immobilization","not_comparable","False","not_strong_or_medium_comparable","medium","True","not_applicable","curated_release_20260707"
"PHA-894fb86431-008","10.1007/s00216-017-0242-9","covalent_immobilization","yes","column","static_incubation","protein_immobilization","medium","True","ready","high","True","not_applicable","curated_release_20260707"
"PHA-894fb86431-009","10.1007/s00216-017-0242-9","covalent_immobilization","yes","column","static_incubation","protein_immobilization","medium","True","ready","high","True","not_applicable","curated_release_20260707"
"PHA-894fb86431-010","10.1007/s00216-017-0242-9","covalent_immobilization","yes","column","column_dynamic_binding","purification","medium","True","ready","high","True","not_applicable","curated_release_20260707"
"PHA-894fb86431-011","10.1007/s00216-017-0242-9","covalent_immobilization","yes","column","column_dynamic_binding","purification","medium","True","ready","high","True","not_applicable","curated_release_20260707"
"PHA-894fb86431-012","10.1007/s00216-017-0242-9","covalent_immobilization","yes","column","other","purification","medium","True","ready","high","True","not_applicable","curated_release_20260707"
"PHA-894fb86431-013","10.1007/s00216-017-0242-9","covalent_immobilization","yes","column","other","purification","medium","True","ready","high","True","not_applicable","curated_release_20260707"
"PHA-894fb86431-014","10.1007/s00216-017-0242-9","covalent_immobilization","yes","column","other","purification","medium","True","ready","high","True","not_applicable","curated_release_20260707"
"PHA-894fb86431-015","10.1007/s00216-017-0242-9","covalent_immobilization","yes","column","other","purification","medium","True","ready","high","True","not_applicable","curated_release_20260707"
"PHA-894fb86431-016","10.1007/s00216-017-0242-9","covalent_immobilization","yes","column","other","purification","medium","False","missing_or_unnormalizable_unit;low_source_quality","high","True","not_applicable","curated_release_20260707"
"PHA-b1ef520fa7-001","10.1007/s00216-023-04834-0","affinity_binding","no","flow","other","purification","weak","False","not_strong_or_medium_comparable","high","True","not_applicable","curated_release_20260707"
"PHA-b1ef520fa7-002","10.1007/s00216-023-04834-0","affinity_binding","no","flow","other","purification","weak","False","not_strong_or_medium_comparable;missing_or_unnormalizable_unit","high","True","not_applicable","curated_release_20260707"
"PHA-b1ef520fa7-003","10.1007/s00216-023-04834-0","affinity_binding","no","flow","other","purification","weak","False","not_strong_or_medium_comparable;missing_or_unnormalizable_unit","high","True","not_applicable","curated_release_20260707"
"PHA-b1ef520fa7-004","10.1007/s00216-023-04834-0","unknown","unclear","other","other","mechanism_study","weak","False","not_strong_or_medium_comparable;missing_or_unnormalizable_unit","high","True","not_applicable","curated_release_20260707"
"PHA-b1ef520fa7-005","10.1007/s00216-023-04834-0","affinity_binding","no","biofouling","surface_fouling_assay","antifouling","weak","False","not_strong_or_medium_comparable;missing_or_unnormalizable_unit","medium","True","keep","curated_release_20260707"
"PHA-b1ef520fa7-006","10.1007/s00216-023-04834-0","affinity_binding","no","immobilization","other","protein_immobilization","weak","False","not_strong_or_medium_comparable","medium","True","not_applicable","curated_release_20260707"
"PHA-b1ef520fa7-007","10.1007/s00216-023-04834-0","affinity_binding","no","immobilization","other","purification","weak","False","not_strong_or_medium_comparable","high","True","not_applicable","curated_release_20260707"
"PHA-3372907f4c-001","10.1007/s00253-012-3999-y","covalent_immobilization","yes","immobilization","other","protein_immobilization","strong","True","ready","high","True","not_applicable","curated_release_20260707"
"PHA-3372907f4c-002","10.1007/s00253-012-3999-y","covalent_immobilization","yes","immobilization","other","protein_immobilization","strong","True","ready","high","True","not_applicable","curated_release_20260707"
"PHA-3372907f4c-003","10.1007/s00253-012-3999-y","covalent_immobilization","yes","surface","batch_adsorption_isotherm","protein_immobilization","strong","True","ready","high","True","not_applicable","curated_release_20260707"
"PHA-3372907f4c-004","10.1007/s00253-012-3999-y","covalent_immobilization","yes","surface","batch_adsorption_isotherm","protein_immobilization","strong","True","ready","high","True","not_applicable","curated_release_20260707"
"PHA-3372907f4c-005","10.1007/s00253-012-3999-y","covalent_immobilization","yes","surface","other","protein_immobilization","medium","True","ready","high","True","not_applicable","curated_release_20260707"
"PHA-3372907f4c-006","10.1007/s00253-012-3999-y","covalent_immobilization","yes","immobilization","protein_immobilization_activity","purification","medium","True","ready","high","False","not_applicable","curated_release_20260707"
"PHA-3372907f4c-007","10.1007/s00253-012-3999-y","covalent_immobilization","yes","immobilization","protein_immobilization_activity","purification","medium","True","ready","high","False","not_applicable","curated_release_20260707"
"PHA-7b6abf2bc1-001","10.1007/s00289-015-1476-3","physical_adsorption","no","surface","other","purification","weak","False","not_strong_or_medium_comparable","high","True","not_applicable","curated_release_20260707"
"PHA-7b6abf2bc1-002","10.1007/s00289-015-1476-3","physical_adsorption","no","surface","other","purification","weak","False","not_strong_or_medium_comparable","high","True","not_applicable","curated_release_20260707"
"PHA-7b6abf2bc1-003","10.1007/s00289-015-1476-3","physical_adsorption","no","surface","other","purification","not_comparable","False","not_strong_or_medium_comparable;missing_or_unnormalizable_unit;low_source_quality","low","True","not_applicable","curated_release_20260707"
"PHA-39650f3523-001","10.1007/s00289-018-2480-1","physical_adsorption","no","batch","batch_adsorption_kinetics","mechanism_study","strong","True","ready","high","True","not_applicable","curated_release_20260707"
"PHA-39650f3523-002","10.1007/s00289-018-2480-1","physical_adsorption","no","hemocompatibility","batch_adsorption_kinetics","hemocompatibility","strong","True","ready","high","True","not_applicable","curated_release_20260707"
"PHA-39650f3523-003","10.1007/s00289-018-2480-1","physical_adsorption","no","hemocompatibility","batch_adsorption_kinetics","hemocompatibility","strong","True","ready","high","True","not_applicable","curated_release_20260707"
"PHA-39650f3523-004","10.1007/s00289-018-2480-1","physical_adsorption","no","hemocompatibility","batch_adsorption_kinetics","hemocompatibility","strong","True","ready","high","True","not_applicable","curated_release_20260707"
"PHA-39650f3523-005","10.1007/s00289-018-2480-1","physical_adsorption","no","batch","batch_adsorption_isotherm","mechanism_study","strong","True","ready","high","True","not_applicable","curated_release_20260707"
"PHA-39650f3523-006","10.1007/s00289-018-2480-1","physical_adsorption","no","hemocompatibility","batch_adsorption_isotherm","hemocompatibility","strong","True","ready","high","True","not_applicable","curated_release_20260707"
"PHA-39650f3523-007","10.1007/s00289-018-2480-1","physical_adsorption","no","hemocompatibility","batch_adsorption_isotherm","hemocompatibility","strong","True","ready","high","True","not_applicable","curated_release_20260707"
"PHA-39650f3523-008","10.1007/s00289-018-2480-1","physical_adsorption","no","hemocompatibility","batch_adsorption_isotherm","hemocompatibility","strong","True","ready","high","True","not_applicable","curated_release_20260707"
"PHA-1fbac6041b-001","10.1007/s00289-019-02959-w","covalent_immobilization","yes","column","batch_adsorption_equilibrium","protein_immobilization","strong","True","ready","high","True","not_applicable","curated_release_20260707"
"PHA-1fbac6041b-002","10.1007/s00289-019-02959-w","covalent_immobilization","yes","column","other","protein_immobilization","strong","True","ready","high","True","not_applicable","curated_release_20260707"
"PHA-1fbac6041b-003","10.1007/s00289-019-02959-w","covalent_immobilization","yes","column","batch_adsorption_isotherm","protein_immobilization","strong","True","ready","high","True","not_applicable","curated_release_20260707"
"PHA-1fbac6041b-004","10.1007/s00289-019-02959-w","covalent_immobilization","yes","column","other","purification","medium","True","ready","high","True","not_applicable","curated_release_20260707"
"PHA-1fbac6041b-005","10.1007/s00289-019-02959-w","covalent_immobilization","yes","column","other","purification","medium","True","ready","high","True","not_applicable","curated_release_20260707"
"PHA-1fbac6041b-006","10.1007/s00289-019-02959-w","covalent_immobilization","yes","column","other","protein_immobilization","strong","False","low_source_quality","high","True","not_applicable","curated_release_20260707"
"PHA-1fbac6041b-007","10.1007/s00289-019-02959-w","covalent_immobilization","yes","column","other","protein_immobilization","strong","False","low_source_quality","high","True","not_applicable","curated_release_20260707"
"PHA-1fbac6041b-008","10.1007/s00289-019-02959-w","covalent_immobilization","yes","column","other","protein_immobilization","strong","False","low_source_quality","high","True","not_applicable","curated_release_20260707"
"PHA-1fbac6041b-009","10.1007/s00289-019-02959-w","covalent_immobilization","yes","column","other","protein_immobilization","strong","False","low_source_quality","high","True","not_applicable","curated_release_20260707"
"PHA-0531cac9c9-001","10.1007/s00289-020-03392-0","affinity_binding","no","column","other","biointerface_adsorption","strong","True","ready","high","True","not_applicable","curated_release_20260707"
"PHA-0531cac9c9-002","10.1007/s00289-020-03392-0","affinity_binding","no","column","batch_adsorption_isotherm","mechanism_study","strong","True","ready","high","True","not_applicable","curated_release_20260707"
"PHA-0531cac9c9-003","10.1007/s00289-020-03392-0","affinity_binding","no","column","other","purification","strong","True","ready","high","True","not_applicable","curated_release_20260707"
"PHA-0531cac9c9-004","10.1007/s00289-020-03392-0","affinity_binding","no","column","other","purification","strong","False","low_source_quality","high","True","not_applicable","curated_release_20260707"
"PHA-3428b41508-001","10.1007/s00289-021-03568-2","physical_adsorption","no","column","other","purification","strong","True","ready","high","True","not_applicable","curated_release_20260707"
"PHA-3428b41508-002","10.1007/s00289-021-03568-2","physical_adsorption","no","column","other","biointerface_adsorption","strong","True","ready","high","True","not_applicable","curated_release_20260707"
"PHA-8996bd9dc2-001","10.1007/s00289-023-05009-8","entrapment","no","immobilization","other","protein_immobilization","medium","True","ready","high","False","not_applicable","curated_release_20260707"
"PHA-8996bd9dc2-002","10.1007/s00289-023-05009-8","affinity_binding","no","immobilization","other","protein_immobilization","not_comparable","False","missing_key_experiment_condition;not_strong_or_medium_comparable;missing_or_unnormalizable_unit","medium","False","not_applicable","curated_release_20260707"
"PHA-8996bd9dc2-003","10.1007/s00289-023-05009-8","physical_adsorption","no","immobilization","protein_immobilization_activity","protein_immobilization","not_comparable","False","not_strong_or_medium_comparable","high","False","not_applicable","curated_release_20260707"
"PHA-8996bd9dc2-004","10.1007/s00289-023-05009-8","unknown","unclear","immobilization","protein_immobilization_activity","protein_immobilization","not_comparable","False","not_strong_or_medium_comparable","high","False","not_applicable","curated_release_20260707"
"PHA-8996bd9dc2-005","10.1007/s00289-023-05009-8","unknown","unclear","immobilization","static_incubation","protein_immobilization","not_comparable","False","not_strong_or_medium_comparable","high","False","not_applicable","curated_release_20260707"
"PHA-8996bd9dc2-006","10.1007/s00289-023-05009-8","unknown","unclear","immobilization","other","protein_immobilization","medium","True","ready","high","False","not_applicable","curated_release_20260707"
"PHA-f2fe5572bc-001","10.1007/s00396-005-1357-7","entrapment","no","other","other","protein_immobilization","strong","True","ready","high","True","not_applicable","curated_release_20260707"
"PHA-f2fe5572bc-002","10.1007/s00396-005-1357-7","entrapment","no","batch","batch_adsorption_equilibrium","purification","medium","True","ready","high","True","not_applicable","curated_release_20260707"
"PHA-f2fe5572bc-003","10.1007/s00396-005-1357-7","entrapment","no","batch","batch_adsorption_equilibrium","protein_immobilization","weak","False","not_strong_or_medium_comparable","medium","True","not_applicable","curated_release_20260707"
"PHA-f2fe5572bc-004","10.1007/s00396-005-1357-7","entrapment","no","other","other","protein_immobilization","weak","False","not_strong_or_medium_comparable;missing_or_unnormalizable_unit","medium","True","not_applicable","curated_release_20260707"
"PHA-31c6697b0e-001","10.1007/s00396-013-2985-y","protein_fouling","no","surface","other","mechanism_study","not_comparable","False","not_strong_or_medium_comparable","medium","True","not_applicable","curated_release_20260707"
"PHA-31c6697b0e-002","10.1007/s00396-013-2985-y","protein_fouling","no","surface","other","mechanism_study","not_comparable","False","not_strong_or_medium_comparable","medium","True","not_applicable","curated_release_20260707"
"PHA-31c6697b0e-003","10.1007/s00396-013-2985-y","protein_fouling","no","surface","other","mechanism_study","not_comparable","False","not_strong_or_medium_comparable;missing_or_unnormalizable_unit;low_source_quality","medium","True","not_applicable","curated_release_20260707"
"PHA-31c6697b0e-004","10.1007/s00396-013-2985-y","antifouling_low_adsorption","no","biofouling","surface_fouling_assay","purification","medium","True","ready","high","True","not_applicable","curated_release_20260707"
"PHA-31c6697b0e-005","10.1007/s00396-013-2985-y","protein_fouling","no","biofouling","other","purification","medium","True","ready","high","True","not_applicable","curated_release_20260707"
"PHA-1fdf24946f-001","10.1007/s00396-015-3819-x","physical_adsorption","no","batch","batch_adsorption_equilibrium","biointerface_adsorption","strong","True","ready","high","True","not_applicable","curated_release_20260707"
"PHA-1fdf24946f-002","10.1007/s00396-015-3819-x","physical_adsorption","no","batch","batch_adsorption_equilibrium","biointerface_adsorption","strong","True","ready","high","True","not_applicable","curated_release_20260707"
"PHA-1fdf24946f-003","10.1007/s00396-015-3819-x","physical_adsorption","no","batch","batch_adsorption_equilibrium","biointerface_adsorption","strong","True","ready","high","True","not_applicable","curated_release_20260707"
"PHA-bf4d5d1eed-001","10.1007/s00396-015-3822-2","antifouling_low_adsorption","no","surface","static_incubation","antifouling","strong","True","ready","high","True","keep","curated_release_20260707"
"PHA-bf4d5d1eed-002","10.1007/s00396-015-3822-2","antifouling_low_adsorption","no","surface","static_incubation","antifouling","strong","True","ready","high","True","keep","curated_release_20260707"
"PHA-bf4d5d1eed-003","10.1007/s00396-015-3822-2","antifouling_low_adsorption","no","surface","static_incubation","antifouling","strong","True","ready","high","True","keep","curated_release_20260707"
"PHA-bf4d5d1eed-004","10.1007/s00396-015-3822-2","antifouling_low_adsorption","no","surface","static_incubation","antifouling","strong","True","ready","high","True","keep","curated_release_20260707"
"PHA-bf4d5d1eed-005","10.1007/s00396-015-3822-2","antifouling_low_adsorption","no","surface","static_incubation","antifouling","strong","True","ready","high","True","keep","curated_release_20260707"
"PHA-6836399e1a-001","10.1007/s00396-021-04827-4","entrapment","no","surface","other","protein_immobilization","weak","False","not_strong_or_medium_comparable","high","True","not_applicable","curated_release_20260707"
"PHA-6836399e1a-002","10.1007/s00396-021-04827-4","entrapment","no","surface","other","protein_immobilization","weak","False","not_strong_or_medium_comparable","high","True","not_applicable","curated_release_20260707"
"PHA-6836399e1a-003","10.1007/s00396-021-04827-4","entrapment","no","surface","other","protein_immobilization","weak","False","not_strong_or_medium_comparable","medium","True","not_applicable","curated_release_20260707"
"PHA-6836399e1a-004","10.1007/s00396-021-04827-4","entrapment","no","surface","other","protein_immobilization","weak","False","not_strong_or_medium_comparable","high","True","not_applicable","curated_release_20260707"
"PHA-6836399e1a-005","10.1007/s00396-021-04827-4","entrapment","no","surface","other","protein_immobilization","weak","False","not_strong_or_medium_comparable","high","True","not_applicable","curated_release_20260707"
"PHA-6836399e1a-006","10.1007/s00396-021-04827-4","entrapment","no","surface","other","protein_immobilization","not_comparable","False","not_strong_or_medium_comparable;missing_or_unnormalizable_unit;low_source_quality","medium","True","not_applicable","curated_release_20260707"
"PHA-831dea2622-001","10.1007/s00604-004-0223-5","unknown","unclear","microarray","fluorescence_surface_quantification","screening_library","not_comparable","False","missing_key_experiment_condition;not_strong_or_medium_comparable;missing_or_unnormalizable_unit;low_source_quality","low","True","not_applicable","curated_release_20260707"
"PHA-1757239fa6-001","10.1007/s00604-023-05845-5","selective_adsorption","no","surface","batch_adsorption_equilibrium","mechanism_study","medium","True","ready","high","True","not_applicable","curated_release_20260707"
"PHA-1757239fa6-002","10.1007/s00604-023-05845-5","selective_adsorption","no","surface","batch_adsorption_equilibrium","biointerface_adsorption","weak","False","not_strong_or_medium_comparable","medium","True","not_applicable","curated_release_20260707"
"PHA-1757239fa6-003","10.1007/s00604-023-05845-5","selective_adsorption","no","surface","batch_adsorption_kinetics","mechanism_study","strong","True","ready","high","True","not_applicable","curated_release_20260707"
"PHA-1757239fa6-004","10.1007/s00604-023-05845-5","selective_adsorption","no","surface","batch_adsorption_kinetics","mechanism_study","strong","True","ready","high","True","not_applicable","curated_release_20260707"
"PHA-1757239fa6-005","10.1007/s00604-023-05845-5","selective_adsorption","no","surface","other","biointerface_adsorption","medium","True","ready","high","True","not_applicable","curated_release_20260707"
"PHA-1757239fa6-006","10.1007/s00604-023-05845-5","selective_adsorption","no","surface","other","biointerface_adsorption","strong","True","ready","high","True","not_applicable","curated_release_20260707"
"PHA-1757239fa6-007","10.1007/s00604-023-05845-5","selective_adsorption","no","surface","other","biointerface_adsorption","medium","True","ready","high","True","not_applicable","curated_release_20260707"
"PHA-1757239fa6-008","10.1007/s00604-023-05845-5","selective_adsorption","no","surface","other","biointerface_adsorption","medium","False","missing_or_unnormalizable_unit","high","True","not_applicable","curated_release_20260707"
"PHA-1757239fa6-009","10.1007/s00604-023-05845-5","selective_adsorption","no","surface","other","biointerface_adsorption","not_comparable","False","not_strong_or_medium_comparable","medium","True","not_applicable","curated_release_20260707"
"PHA-1757239fa6-010","10.1007/s00604-023-05845-5","selective_adsorption","no","surface","static_incubation","biointerface_adsorption","medium","True","ready","high","True","not_applicable","curated_release_20260707"
"PHA-1757239fa6-011","10.1007/s00604-023-05845-5","selective_adsorption","no","surface","batch_adsorption_equilibrium","biointerface_adsorption","strong","True","ready","high","True","not_applicable","curated_release_20260707"
"PHA-1757239fa6-012","10.1007/s00604-023-05845-5","selective_adsorption","no","surface","batch_adsorption_equilibrium","purification","strong","True","ready","high","True","not_applicable","curated_release_20260707"
"PHA-1757239fa6-013","10.1007/s00604-023-05845-5","selective_adsorption","no","surface","batch_adsorption_equilibrium","purification","strong","True","ready","high","True","not_applicable","curated_release_20260707"
"PHA-1757239fa6-014","10.1007/s00604-023-05845-5","selective_adsorption","no","surface","batch_adsorption_equilibrium","purification","strong","True","ready","high","True","not_applicable","curated_release_20260707"
"PHA-1757239fa6-015","10.1007/s00604-023-05845-5","selective_adsorption","no","surface","batch_adsorption_equilibrium","purification","strong","True","ready","high","True","not_applicable","curated_release_20260707"
"PHA-8a2efe367e-001","10.1007/s10118-010-9082-1","physical_adsorption","no","surface","other","biointerface_adsorption","not_comparable","False","missing_key_experiment_condition;not_strong_or_medium_comparable;missing_or_unnormalizable_unit;low_source_quality","medium","True","not_applicable","curated_release_20260707"
"PHA-8a2efe367e-002","10.1007/s10118-010-9082-1","physical_adsorption","no","surface","other","biointerface_adsorption","not_comparable","False","missing_key_experiment_condition;not_strong_or_medium_comparable;missing_or_unnormalizable_unit;low_source_quality","medium","True","not_applicable","curated_release_20260707"
"PHA-310dc2a580-001","10.1007/s10118-015-1694-z","physical_adsorption","no","QCM_SPR","QCM_D","biointerface_adsorption","not_comparable","False","not_strong_or_medium_comparable;missing_or_unnormalizable_unit;low_source_quality","medium","True","not_applicable","curated_release_20260707"
"PHA-310dc2a580-002","10.1007/s10118-015-1694-z","physical_adsorption","no","QCM_SPR","QCM_D","biointerface_adsorption","not_comparable","False","not_strong_or_medium_comparable;missing_or_unnormalizable_unit;low_source_quality","medium","True","not_applicable","curated_release_20260707"
"PHA-310dc2a580-003","10.1007/s10118-015-1694-z","physical_adsorption","no","QCM_SPR","QCM_D","biointerface_adsorption","not_comparable","False","not_strong_or_medium_comparable;missing_or_unnormalizable_unit;low_source_quality","medium","True","not_applicable","curated_release_20260707"
"PHA-310dc2a580-004","10.1007/s10118-015-1694-z","physical_adsorption","no","QCM_SPR","QCM_D","biointerface_adsorption","not_comparable","False","not_strong_or_medium_comparable;missing_or_unnormalizable_unit;low_source_quality","medium","True","not_applicable","curated_release_20260707"
"PHA-a9c79f8c70-001","10.1007/s10118-017-1948-z","entrapment","no","batch","batch_adsorption_kinetics","protein_immobilization","not_comparable","False","not_strong_or_medium_comparable","medium","True","not_applicable","curated_release_20260707"
"PHA-a9c79f8c70-002","10.1007/s10118-017-1948-z","entrapment","no","immobilization","protein_immobilization_activity","protein_immobilization","not_comparable","False","missing_key_experiment_condition;not_strong_or_medium_comparable;low_source_quality","medium","True","not_applicable","curated_release_20260707"
"PHA-28bea31b49-001","10.1007/s10337-017-3419-7","affinity_binding","no","surface","other","biointerface_adsorption","strong","True","ready","high","True","not_applicable","curated_release_20260707"
"PHA-28bea31b49-002","10.1007/s10337-017-3419-7","affinity_binding","no","surface","batch_adsorption_kinetics","mechanism_study","strong","True","ready","high","True","not_applicable","curated_release_20260707"
"PHA-28bea31b49-003","10.1007/s10337-017-3419-7","affinity_binding","no","other","other","biointerface_adsorption","strong","True","ready","high","True","not_applicable","curated_release_20260707"
"PHA-46ce6cbbbe-001","10.1007/s10529-020-02829-w","physical_adsorption","no","immobilization","other","protein_immobilization","medium","True","ready","high","True","not_applicable","curated_release_20260707"
"PHA-46ce6cbbbe-002","10.1007/s10529-020-02829-w","physical_adsorption","no","immobilization","other","protein_immobilization","medium","True","ready","high","True","not_applicable","curated_release_20260707"
"PHA-46ce6cbbbe-003","10.1007/s10529-020-02829-w","physical_adsorption","no","immobilization","other","protein_immobilization","medium","True","ready","high","True","not_applicable","curated_release_20260707"
"PHA-46ce6cbbbe-004","10.1007/s10529-020-02829-w","physical_adsorption","no","immobilization","other","protein_immobilization","medium","True","ready","high","True","not_applicable","curated_release_20260707"
"PHA-b76f8a2018-001","10.1007/s10570-020-02974-5","physical_adsorption","no","surface","batch_adsorption_equilibrium","purification","strong","True","ready","high","True","not_applicable","curated_release_20260707"
"PHA-b76f8a2018-002","10.1007/s10570-020-02974-5","antifouling_low_adsorption","no","batch","surface_fouling_assay","purification","strong","True","ready","high","True","not_applicable","curated_release_20260707"
"PHA-b76f8a2018-003","10.1007/s10570-020-02974-5","physical_adsorption","no","surface","batch_adsorption_equilibrium","purification","weak","False","not_strong_or_medium_comparable","medium","True","not_applicable","curated_release_20260707"
"PHA-b76f8a2018-004","10.1007/s10570-020-02974-5","physical_adsorption","no","batch","batch_adsorption_equilibrium","purification","weak","False","not_strong_or_medium_comparable","medium","True","not_applicable","curated_release_20260707"
"PHA-b76f8a2018-005","10.1007/s10570-020-02974-5","physical_adsorption","no","surface","batch_adsorption_equilibrium","purification","not_comparable","False","not_strong_or_medium_comparable;missing_or_unnormalizable_unit;low_source_quality","medium","True","not_applicable","curated_release_20260707"
"PHA-b76f8a2018-006","10.1007/s10570-020-02974-5","physical_adsorption","no","surface","batch_adsorption_equilibrium","purification","strong","True","ready","high","True","not_applicable","curated_release_20260707"
"PHA-b76f8a2018-007","10.1007/s10570-020-02974-5","physical_adsorption","no","surface","batch_adsorption_equilibrium","purification","strong","True","ready","high","True","not_applicable","curated_release_20260707"
"PHA-b76f8a2018-008","10.1007/s10570-020-02974-5","physical_adsorption","no","surface","batch_adsorption_equilibrium","purification","not_comparable","False","not_strong_or_medium_comparable;missing_or_unnormalizable_unit;low_source_quality","medium","True","not_applicable","curated_release_20260707"
"PHA-b76f8a2018-009","10.1007/s10570-020-02974-5","physical_adsorption","no","surface","batch_adsorption_equilibrium","purification","strong","True","ready","high","True","not_applicable","curated_release_20260707"
"PHA-b76f8a2018-010","10.1007/s10570-020-02974-5","antifouling_low_adsorption","no","batch","surface_fouling_assay","purification","strong","True","ready","high","True","not_applicable","curated_release_20260707"
"PHA-b76f8a2018-011","10.1007/s10570-020-02974-5","physical_adsorption","no","immobilization","other","protein_immobilization","strong","True","ready","high","True","not_applicable","curated_release_20260707"
"PHA-b76f8a2018-012","10.1007/s10570-020-02974-5","physical_adsorption","no","immobilization","other","protein_immobilization","strong","True","ready","high","True","not_applicable","curated_release_20260707"
"PHA-b76f8a2018-013","10.1007/s10570-020-02974-5","physical_adsorption","no","immobilization","other","protein_immobilization","strong","True","ready","high","True","not_applicable","curated_release_20260707"
"PHA-b76f8a2018-014","10.1007/s10570-020-02974-5","physical_adsorption","no","immobilization","other","protein_immobilization","strong","True","ready","high","True","not_applicable","curated_release_20260707"
"PHA-b76f8a2018-015","10.1007/s10570-020-02974-5","physical_adsorption","no","immobilization","other","protein_immobilization","strong","True","ready","high","True","not_applicable","curated_release_20260707"
"PHA-b76f8a2018-016","10.1007/s10570-020-02974-5","physical_adsorption","no","immobilization","other","protein_immobilization","strong","True","ready","high","True","not_applicable","curated_release_20260707"
"PHA-e13c26209c-001","10.1007/s10570-021-03727-8","entrapment","no","immobilization","other","protein_immobilization","medium","True","ready","high","True","not_applicable","curated_release_20260707"
"PHA-e13c26209c-002","10.1007/s10570-021-03727-8","entrapment","no","immobilization","protein_immobilization_activity","protein_immobilization","weak","False","not_strong_or_medium_comparable","high","False","not_applicable","curated_release_20260707"
"PHA-e13c26209c-003","10.1007/s10570-021-03727-8","entrapment","no","immobilization","protein_immobilization_activity","protein_immobilization","medium","True","ready","high","False","not_applicable","curated_release_20260707"
"PHA-e13c26209c-004","10.1007/s10570-021-03727-8","entrapment","no","immobilization","other","protein_immobilization","weak","False","not_strong_or_medium_comparable","high","False","not_applicable","curated_release_20260707"
"PHA-98922d5b57-001","10.1007/s10856-011-4422-4","entrapment","no","batch","batch_adsorption_equilibrium","protein_immobilization","strong","True","ready","high","True","not_applicable","curated_release_20260707"
"PHA-98922d5b57-002","10.1007/s10856-011-4422-4","entrapment","no","batch","batch_adsorption_equilibrium","protein_immobilization","strong","True","ready","high","True","not_applicable","curated_release_20260707"
"PHA-98922d5b57-003","10.1007/s10856-011-4422-4","entrapment","no","batch","batch_adsorption_equilibrium","protein_immobilization","strong","True","ready","high","True","not_applicable","curated_release_20260707"
"PHA-98922d5b57-004","10.1007/s10856-011-4422-4","entrapment","no","batch","batch_adsorption_equilibrium","protein_immobilization","strong","True","ready","high","True","not_applicable","curated_release_20260707"
"PHA-98922d5b57-005","10.1007/s10856-011-4422-4","entrapment","no","batch","batch_adsorption_equilibrium","protein_immobilization","strong","True","ready","high","True","not_applicable","curated_release_20260707"
"PHA-98922d5b57-006","10.1007/s10856-011-4422-4","entrapment","no","batch","batch_adsorption_equilibrium","protein_immobilization","strong","True","ready","high","True","not_applicable","curated_release_20260707"
"PHA-98922d5b57-007","10.1007/s10856-011-4422-4","entrapment","no","batch","batch_adsorption_equilibrium","protein_immobilization","strong","True","ready","high","True","not_applicable","curated_release_20260707"
"PHA-98922d5b57-008","10.1007/s10856-011-4422-4","entrapment","no","batch","batch_adsorption_equilibrium","protein_immobilization","strong","True","ready","high","True","not_applicable","curated_release_20260707"
