Repository: sunyrain/PHA

# PHA Protein-Hydrogel Adsorption Dataset

Generated: 2026-07-05T11:36:45

## Scope

This curated package organizes literature-derived protein-hydrogel adsorption, binding, immobilization, antifouling, and related biointerface records extracted from the local PHA corpus.

The primary unit is one record:

`paper + hydrogel/sample + protein/mixture + experimental condition + measured outcome`

## Contents

- `data/sources.csv`: article-level metadata, extraction status, and curation decision.
- `data/records_flat.csv`: flattened record-level table with provenance, hydrogel, protein, condition, outcome, mechanism, and quality fields.

File: data/curated/pha_scientific_dataset_20260705/data/sources.csv (part 8 of 10)
doi,title,publisher,status,records_count,material_mentions_count,protein_mentions_count,special_fields_count,source_json,curation_decision,curation_reason,error_message
10.1016/j.talanta.2024.127178,Structure-based design and screening of hydrogel copolymer/Fe3O4 composite microspheres for magnetic solid phase extraction of bisphenol A from aqueous samples,Elsevier,partial,0,14,3,2,local_article_corpus/Elsevier/10.1016_j.talanta.2024.127178/10.1016_j.talanta.2024.127178.json,exclude_no_records,No adsorption records were extracted; retain source metadata for traceability.,
10.1016/j.talanta.2025.128105,Nanoengineered hybrid hydrogel-based 3D nanocomposite as an antifouling coating interface for enhanced electrochemical aptasensing of estradiol,Elsevier,success,4,9,2,3,local_article_corpus/Elsevier/10.1016_j.talanta.2025.128105/10.1016_j.talanta.2025.128105.json,include_records,Article yielded one or more extracted records.,
10.1016/j.talanta.2025.128570,Separation-free cholesterol detection using an enzyme-doped hydrogel opto-microfluidic hybrid chip via colorimetry and light extinction spectroscopy,Elsevier,partial,0,8,3,4,local_article_corpus/Elsevier/10.1016_j.talanta.2025.128570/10.1016_j.talanta.2025.128570.json,exclude_no_records,No adsorption records were extracted; retain source metadata for traceability.,
10.1016/j.talanta.2025.129324,"Engineering an abiotic antibody mimic: Structural and molecular mechanisms for targeting, neutralizing, and point-of-care testing virus antigens",Elsevier,success,10,17,11,9,local_article_corpus/Elsevier/10.1016_j.talanta.2025.129324/10.1016_j.talanta.2025.129324.json,include_records,Article yielded one or more extracted records.,
10.1016/j.triboint.2014.05.029,Friction of 316L stainless steel on soft-tissue-like poly(vinyl alcohol) hydrogel in physiological liquid,Elsevier,success,2,7,4,5,local_article_corpus/Elsevier/10.1016_j.triboint.2014.05.029/10.1016_j.triboint.2014.05.029.json,include_records,Article yielded one or more extracted records.,
10.1016/j.ultsonch.2024.107131,Antimicrobial and antifouling hyaluronic acid-cobalt nanogel coatings built sonochemically on contact lenses,Elsevier,success,9,8,5,5,local_article_corpus/Elsevier/10.1016_j.ultsonch.2024.107131/10.1016_j.ultsonch.2024.107131.json,include_records,Article yielded one or more extracted records.,
10.1016/j.watres.2024.121263,Inhibition of biofouling by in-situ grown zwitterionic hydrogel nanolayer on membrane surface in ultralow-pressurized ultrafiltration process,Elsevier,success,3,12,2,7,local_article_corpus/Elsevier/10.1016_j.watres.2024.121263/10.1016_j.watres.2024.121263.json,include_records,Article yielded one or more extracted records.,
10.1016/j.watres.2026.125540,"Detoxification mechanism of semi-coking wastewater by hydrogel-assisted SNAD process via iron‑mediated coordination adsorption: Performance, microbiota interaction, and molecular docking",Elsevier,partial,0,6,7,5,local_article_corpus/Elsevier/10.1016_j.watres.2026.125540/10.1016_j.watres.2026.125540.json,exclude_no_records,No adsorption records were extracted; retain source metadata for traceability.,
10.1016/j.xphs.2025.103822,Ex vivo-in vitro protein adsorption and in vivo anti-inflammatory effects of zwitterionized PVA hydrogel implants in the New Zealand albino rabbit eye,Elsevier,success,9,10,6,7,local_article_corpus/Elsevier/10.1016_j.xphs.2025.103822/10.1016_j.xphs.2025.103822.json,include_records,Article yielded one or more extracted records.,
10.1021/ac070226l,Microfluidic Based Platform for Characterization of Protein Interactions in Hydrogel Nanoenvironments,ACS,success,4,9,3,5,local_article_corpus/ACS/10.1021_ac070226l/10.1021_ac070226l.json,include_records,Article yielded one or more extracted records.,
10.1021/ac1022343,Multiplexed Protein Quantification with Barcoded Hydrogel Microparticles,ACS,success,10,12,14,7,local_article_corpus/ACS/10.1021_ac1022343/10.1021_ac1022343.json,include_records,Article yielded one or more extracted records.,
10.1021/ac202335u,Aptamer-Functionalized Microgel Particles for Protein Detection,ACS,success,15,17,11,5,local_article_corpus/ACS/10.1021_ac202335u/10.1021_ac202335u.json,include_records,Article yielded one or more extracted records.,
10.1021/ac404134t,2D Photonic Crystal Protein Hydrogel Coulometer for Sensing Serum Albumin Ligand Binding,ACS,success,10,16,2,5,local_article_corpus/ACS/10.1021_ac404134t/10.1021_ac404134t.json,include_records,Article yielded one or more extracted records.,
10.1021/ac501039j,Quantitative Ligand Immobilization Using Alginate Hydrogel Formed in a Capillary: Application for Online Affinity Concentration,ACS,success,4,12,2,4,local_article_corpus/ACS/10.1021_ac501039j/10.1021_ac501039j.json,include_records,Article yielded one or more extracted records.,
10.1021/ac900676t,Macroporous Thermosensitive Imprinted Hydrogel for Recognition of Protein by Metal Coordinate Interaction,ACS,success,11,14,9,5,local_article_corpus/ACS/10.1021_ac900676t/10.1021_ac900676t.json,include_records,Article yielded one or more extracted records.,
10.1021/acs.analchem.0c01898,In Situ Hydrogel Extraction with Dual-Enzyme Digestion of Proteinaceous Binders: the Key for Reliable Mass Spectrometry Investigations of Artworks,ACS,success,8,9,21,6,local_article_corpus/ACS/10.1021_acs.analchem.0c01898/10.1021_acs.analchem.0c01898.json,include_records,Article yielded one or more extracted records.,
10.1021/acs.analchem.0c03865,Protein Sieving with Capillary Nanogel Electrophoresis,ACS,partial,0,7,6,3,local_article_corpus/ACS/10.1021_acs.analchem.0c03865/10.1021_acs.analchem.0c03865.json,exclude_no_records,No adsorption records were extracted; retain source metadata for traceability.,
10.1021/acs.analchem.1c00538,In Situ Gastric pH Imaging with Hydrogel Capsule Isolated Paramagnetic Metallo-albumin Complexes,ACS,partial,0,5,3,3,local_article_corpus/ACS/10.1021_acs.analchem.1c00538/10.1021_acs.analchem.1c00538.json,exclude_no_records,No adsorption records were extracted; retain source metadata for traceability.,
10.1021/acs.analchem.1c03347,Hydrogel Paper-Based Analytical Devices: Separation-Free In Situ Assay of Small-Molecule Targets in Whole Blood,ACS,success,2,8,5,3,local_article_corpus/ACS/10.1021_acs.analchem.1c03347/10.1021_acs.analchem.1c03347.json,include_records,Article yielded one or more extracted records.,
10.1021/acs.analchem.2c03055,Chemiluminescent Nanogels as Intensive and Stable Signal Probes for Fast Immunoassay of SARS-CoV-2 Nucleocapsid Protein,ACS,success,4,14,8,5,local_article_corpus/ACS/10.1021_acs.analchem.2c03055/10.1021_acs.analchem.2c03055.json,include_records,Article yielded one or more extracted records.,
10.1021/acs.analchem.3c00892,Naked-Eye Readout Distance Quantitative Lateral Flow Assay Based on the Permeability Changes of Enzyme-Catalyzed Hydrogelation,ACS,partial,0,10,8,5,local_article_corpus/ACS/10.1021_acs.analchem.3c00892/10.1021_acs.analchem.3c00892.json,exclude_no_records,No adsorption records were extracted; retain source metadata for traceability.,
10.1021/acs.analchem.5b00776,Measuring Melittin Uptake into Hydrogel Nanoparticles with Near-Infrared Single Nanoparticle Surface Plasmon Resonance Microscopy,ACS,success,4,10,3,4,local_article_corpus/ACS/10.1021_acs.analchem.5b00776/10.1021_acs.analchem.5b00776.json,include_records,Article yielded one or more extracted records.,
10.1021/acs.analchem.5c00346,Rare Earth Ion-Induced Functionalized Fluorescent MOF Hydrogel Patches for Monitoring Lysozyme in Tears,ACS,success,4,17,5,5,local_article_corpus/ACS/10.1021_acs.analchem.5c00346/10.1021_acs.analchem.5c00346.json,include_records,Article yielded one or more extracted records.,
10.1021/acs.analchem.5c03916,Hydrogel-Bead Particles Enable Activity-Based Identification of Nucleic Acid Aptamer Enzyme Inhibitors,ACS,success,2,15,4,4,local_article_corpus/ACS/10.1021_acs.analchem.5c03916/10.1021_acs.analchem.5c03916.json,include_records,Article yielded one or more extracted records.,
10.1021/acs.analchem.5c05611,Self-Powered Anti-Interference Photoelectrochemical Immunosensor Enabled by a Ferroelectric Hybrid Coupled with a Platinum-Doped Peptide Hydrogel,ACS,success,4,14,8,4,local_article_corpus/ACS/10.1021_acs.analchem.5c05611/10.1021_acs.analchem.5c05611.json,include_records,Article yielded one or more extracted records.,
10.1021/acs.analchem.8b03725,Profiling the N-Glycan Composition of IgG with Lectins and Capillary Nanogel Electrophoresis,ACS,partial,0,9,6,3,local_article_corpus/ACS/10.1021_acs.analchem.8b03725/10.1021_acs.analchem.8b03725.json,exclude_no_records,No adsorption records were extracted; retain source metadata for traceability.,
10.1021/acs.analchem.9b01586,Spatial Separation of Microbeads into Detection Levels by a Bioorthogonal Porous Hydrogel for Size-Selective Analysis and Increased Multiplexity,ACS,success,5,10,3,9,local_article_corpus/ACS/10.1021_acs.analchem.9b01586/10.1021_acs.analchem.9b01586.json,include_records,Article yielded one or more extracted records.,
10.1021/acs.bioconjchem.7b00512,Hydrogel Tethering Enhances Interdomain Stabilization of Single-Chain Antibodies,ACS,success,4,14,6,5,local_article_corpus/ACS/10.1021_acs.bioconjchem.7b00512/10.1021_acs.bioconjchem.7b00512.json,include_records,Article yielded one or more extracted records.,
10.1021/acs.bioconjchem.9b00568,Selective Functionalization of Microgels with Enzymes by Sortagging,ACS,success,7,16,7,7,local_article_corpus/ACS/10.1021_acs.bioconjchem.9b00568/10.1021_acs.bioconjchem.9b00568.json,include_records,Article yielded one or more extracted records.,
10.1021/acs.biomac.0c00984,Triggering Supramolecular Hydrogelation Using a Protein-Peptide Coassembly Approach,ACS,success,6,10,4,4,local_article_corpus/ACS/10.1021_acs.biomac.0c00984/10.1021_acs.biomac.0c00984.json,include_records,Article yielded one or more extracted records.,
10.1021/acs.biomac.1c00501,Enzymatically Active DNA-Protein Nanogels with Tunable Cross-Linking Density,ACS,success,6,13,6,4,local_article_corpus/ACS/10.1021_acs.biomac.1c00501/10.1021_acs.biomac.1c00501.json,include_records,Article yielded one or more extracted records.,
10.1021/acs.biomac.3c01088,"Self-Adhesive, Strong Antifouling, and Mechanically Reinforced Methacrylate Hyaluronic Acid Cross-Linked Carboxybetaine Zwitterionic Hydrogels",ACS,success,2,10,3,3,local_article_corpus/ACS/10.1021_acs.biomac.3c01088/10.1021_acs.biomac.3c01088.json,include_records,Article yielded one or more extracted records.,
10.1021/acs.biomac.3c01405,Impact of Protein Corona Formation on the Thermoresponsive Behavior of Acrylamide-Based Nanogels,ACS,success,8,9,2,5,local_article_corpus/ACS/10.1021_acs.biomac.3c01405/10.1021_acs.biomac.3c01405.json,include_records,Article yielded one or more extracted records.,
10.1021/acs.biomac.4c01097,Enzyme Activity Inhibition of α-Amylase Using Molecularly Imprinted Polymer (MIP) Hydrogel Microparticles,ACS,success,14,11,4,4,local_article_corpus/ACS/10.1021_acs.biomac.4c01097/10.1021_acs.biomac.4c01097.json,include_records,Article yielded one or more extracted records.,
10.1021/acs.biomac.5c00669,"Change in Viscoelasticity of the Hemoglobin-Introduced Supramolecular Polymer Hydrogel in Response to pH, Temperature, and Oxygen Partial Pressure",ACS,partial,0,9,5,3,local_article_corpus/ACS/10.1021_acs.biomac.5c00669/10.1021_acs.biomac.5c00669.json,exclude_no_records,No adsorption records were extracted; retain source metadata for traceability.,
10.1021/acs.biomac.5c01176,Azo-Linked 5-ASA Hydrogel Microparticles with Enzyme Shielding for Sustained Drug Release in Ulcerative Colitis Therapy,ACS,success,1,12,7,6,local_article_corpus/ACS/10.1021_acs.biomac.5c01176/10.1021_acs.biomac.5c01176.json,include_records,Article yielded one or more extracted records.,
10.1021/acs.biomac.6c00361,Poly(sulfobetaine-co-oligoethylene Glycol Methyl Ether Methacrylate) Copolymers with Improved Anti-Fouling and Anti-Coagulant Properties,ACS,success,8,20,5,5,local_article_corpus/ACS/10.1021_acs.biomac.6c00361/10.1021_acs.biomac.6c00361.json,include_records,Article yielded one or more extracted records.,
10.1021/acs.biomac.7b00158,"Protein Corona Formation on Colloidal Polymeric Nanoparticles and Polymeric Nanogels: Impact on Cellular Uptake, Toxicity, Immunogenicity, and Drug Release Properties",ACS,success,6,12,11,4,local_article_corpus/ACS/10.1021_acs.biomac.7b00158/10.1021_acs.biomac.7b00158.json,include_records,Article yielded one or more extracted records.,
10.1021/acs.biomac.7b00516,Polymer Brush-Functionalized Chitosan Hydrogels as Antifouling Implant Coatings,ACS,success,6,11,3,5,local_article_corpus/ACS/10.1021_acs.biomac.7b00516/10.1021_acs.biomac.7b00516.json,include_records,Article yielded one or more extracted records.,
10.1021/acs.biomac.7b00587,Controlled Antibody Release from Degradable Thermoresponsive Hydrogels Cross-Linked by Diels-Alder Chemistry,ACS,success,3,14,4,4,local_article_corpus/ACS/10.1021_acs.biomac.7b00587/10.1021_acs.biomac.7b00587.json,include_records,Article yielded one or more extracted records.,
10.1021/acs.biomac.9b01522,Mechanisms by Which Organic Solvent Exchange Transforms Responsive Pure Protein Hydrogels into Responsive Organogels,ACS,partial,0,6,2,4,local_article_corpus/ACS/10.1021_acs.biomac.9b01522/10.1021_acs.biomac.9b01522.json,exclude_no_records,No adsorption records were extracted; retain source metadata for traceability.,
10.1021/acs.chemmater.7b02267,"Gallol-Rich Hyaluronic Acid Hydrogels: Shear-Thinning, Protein Accumulation against Concentration Gradients, and Degradation-Resistant Properties",ACS,success,14,18,6,5,local_article_corpus/ACS/10.1021_acs.chemmater.7b02267/10.1021_acs.chemmater.7b02267.json,include_records,Article yielded one or more extracted records.,
10.1021/acs.iecr.1c05087,Urease-Immobilized PEI Cryogels for the Enzymatic Hydrolysis of Urea and Carbon Dioxide Uptake,ACS,success,3,7,2,4,local_article_corpus/ACS/10.1021_acs.iecr.1c05087/10.1021_acs.iecr.1c05087.json,include_records,Article yielded one or more extracted records.,
10.1021/acs.iecr.7b01241,How Do Polyethylene Glycol and Poly(sulfobetaine) Hydrogel Layers on Ultrafiltration Membranes Minimize Fouling and Stay Stable in Cleaning Chemicals?,ACS,success,6,20,4,4,local_article_corpus/ACS/10.1021_acs.iecr.7b01241/10.1021_acs.iecr.7b01241.json,include_records,Article yielded one or more extracted records.,
10.1021/acs.jafc.2c03363,Purification of Egg White Lysozyme Determines the Downstream Fibrillation of Protein and Co-assembly with Phytochemicals to Form Edible Hydrogels Regulating the Lipid Metabolism,ACS,partial,0,6,2,2,local_article_corpus/ACS/10.1021_acs.jafc.2c03363/10.1021_acs.jafc.2c03363.json,exclude_no_records,No adsorption records were extracted; retain source metadata for traceability.,
10.1021/acs.jafc.8b06182,Carbonic Anhydrase@ZIF-8 Hydrogel Composite Membrane with Improved Recycling and Stability for Efficient CO2 Capture,ACS,success,5,12,1,3,local_article_corpus/ACS/10.1021_acs.jafc.8b06182/10.1021_acs.jafc.8b06182.json,include_records,Article yielded one or more extracted records.,
10.1021/acs.jced.5b00264,Bovine Serum Albumin Adsorption on Gluteraldehyde Cross-Linked Chitosan Hydrogels,ACS,success,2,6,1,2,local_article_corpus/ACS/10.1021_acs.jced.5b00264/10.1021_acs.jced.5b00264.json,include_records,Article yielded one or more extracted records.,
10.1021/acs.jpcb.3c07283,Investigating the Impact of Network Functionalization on Protein Adsorption to Polymer Nanogels,ACS,success,9,10,3,6,local_article_corpus/ACS/10.1021_acs.jpcb.3c07283/10.1021_acs.jpcb.3c07283.json,include_records,Article yielded one or more extracted records.,
10.1021/acs.jpcb.8b03774,Coarse-Grained Simulation of Protein-Imprinted Hydrogels,ACS,success,6,11,2,4,local_article_corpus/ACS/10.1021_acs.jpcb.8b03774/10.1021_acs.jpcb.8b03774.json,include_records,Article yielded one or more extracted records.,
10.1021/acs.jpcc.6b05700,Measuring Protein Binding to Individual Hydrogel Nanoparticles with Single-Nanoparticle Surface Plasmon Resonance Imaging Microscopy,ACS,success,5,13,2,5,local_article_corpus/ACS/10.1021_acs.jpcc.6b05700/10.1021_acs.jpcc.6b05700.json,include_records,Article yielded one or more extracted records.,
10.1021/acs.langmuir.1c01638,Cryogel Monoliths for Analyte Enrichment by Capture and Release,ACS,partial,0,7,4,2,local_article_corpus/ACS/10.1021_acs.langmuir.1c01638/10.1021_acs.langmuir.1c01638.json,exclude_no_records,No adsorption records were extracted; retain source metadata for traceability.,
10.1021/acs.langmuir.4c03668,Optical Detection of Proteins Using Microgel-Stabilized Pickering Liquid Crystal-in-Water Emulsions,ACS,success,8,9,3,5,local_article_corpus/ACS/10.1021_acs.langmuir.4c03668/10.1021_acs.langmuir.4c03668.json,include_records,Article yielded one or more extracted records.,
10.1021/acs.langmuir.4c04351,Enhanced Resistance of Zwitterionic Hydrogels against Marine Fouling Using a Zwitterionic Photo Cross-Linker,ACS,success,9,10,2,5,local_article_corpus/ACS/10.1021_acs.langmuir.4c04351/10.1021_acs.langmuir.4c04351.json,include_records,Article yielded one or more extracted records.,
10.1021/acs.langmuir.4c04515,Antifouling Hydrogel Based on Zwitterionic Poly(carboxybetaine diacrylate) Cross-Linkers,ACS,success,5,8,1,3,local_article_corpus/ACS/10.1021_acs.langmuir.4c04515/10.1021_acs.langmuir.4c04515.json,include_records,Article yielded one or more extracted records.,
10.1021/acs.langmuir.4c04595,"A Paintable, Scalable, and Durable Zwitterionic Hydrogel Coating for Enhanced Marine Antifouling Applications",ACS,partial,0,10,0,3,local_article_corpus/ACS/10.1021_acs.langmuir.4c04595/10.1021_acs.langmuir.4c04595.json,exclude_no_records,No adsorption records were extracted; retain source metadata for traceability.,
10.1021/acs.langmuir.4c05137,Chitosan/κ-Carrageenan/Carbon Nitride Hydrogel Adsorbent for Removing Free Hemoglobin from Extracorporeal Circulation,ACS,success,11,9,5,5,local_article_corpus/ACS/10.1021_acs.langmuir.4c05137/10.1021_acs.langmuir.4c05137.json,include_records,Article yielded one or more extracted records.,
10.1021/acs.langmuir.5b03497,Engineering Systems with Spatially Separated Enzymes via Dual-Stimuli-Sensitive Properties of Microgels,ACS,success,8,15,3,6,local_article_corpus/ACS/10.1021_acs.langmuir.5b03497/10.1021_acs.langmuir.5b03497.json,include_records,Article yielded one or more extracted records.,
10.1021/acs.langmuir.5b03597,Characterizing Drug Release from Nonfouling Polyampholyte Hydrogels,ACS,success,6,17,4,3,local_article_corpus/ACS/10.1021_acs.langmuir.5b03597/10.1021_acs.langmuir.5b03597.json,include_records,Article yielded one or more extracted records.,
10.1021/acs.langmuir.6b04434,Effect of Network Density in Surface-Anchored Poly(N-isopropylacrylamide) Hydrogels on Adsorption of Fibrinogen,ACS,success,4,8,1,3,local_article_corpus/ACS/10.1021_acs.langmuir.6b04434/10.1021_acs.langmuir.6b04434.json,include_records,Article yielded one or more extracted records.,
10.1021/acs.langmuir.6c00102,Ni(II)-Transformed BPP Hydrogel: An In Situ Generated Adsorbent for High-Affinity Capture of His-Tagged GFP,ACS,success,2,13,2,5,local_article_corpus/ACS/10.1021_acs.langmuir.6c00102/10.1021_acs.langmuir.6c00102.json,include_records,Article yielded one or more extracted records.,
10.1021/acs.langmuir.7b00356,Sorption and Spatial Distribution of Protein Globules in Charged Hydrogel Particles,ACS,success,6,6,7,4,local_article_corpus/ACS/10.1021_acs.langmuir.7b00356/10.1021_acs.langmuir.7b00356.json,include_records,Article yielded one or more extracted records.,
10.1021/acs.langmuir.7b02434,Poly(ectoine) Hydrogels Resist Nonspecific Protein Adsorption,ACS,success,3,11,2,4,local_article_corpus/ACS/10.1021_acs.langmuir.7b02434/10.1021_acs.langmuir.7b02434.json,include_records,Article yielded one or more extracted records.,
10.1021/acs.langmuir.8b01599,Gelatin/Maltodextrin Water-in-Water (W/W) Emulsions for the Preparation of Cross-Linked Enzyme-Loaded Microgels,ACS,success,8,13,2,6,local_article_corpus/ACS/10.1021_acs.langmuir.8b01599/10.1021_acs.langmuir.8b01599.json,include_records,Article yielded one or more extracted records.,
10.1021/acs.langmuir.8b04071,Biofouling Control Using Nano Silicon Dioxide Reinforced Mixed-Charged Zwitterionic Hydrogel in Aquaculture Cage Nets,ACS,partial,0,9,2,3,local_article_corpus/ACS/10.1021_acs.langmuir.8b04071/10.1021_acs.langmuir.8b04071.json,exclude_no_records,No adsorption records were extracted; retain source metadata for traceability.,
10.1021/acs.langmuir.9b01420,Phase Separation in Supramolecular Hydrogels Based on Peptide Self-Assembly from Enzyme-Coated Nanoparticles,ACS,partial,0,8,1,3,local_article_corpus/ACS/10.1021_acs.langmuir.9b01420/10.1021_acs.langmuir.9b01420.json,exclude_no_records,No adsorption records were extracted; retain source metadata for traceability.,
10.1021/acs.langmuir.9b03204,Binding Energetics of Charged Amphiphilic Ligands to Thermoresponsive Biodegradable Poly(methoxyethylaminophosphazene) Hydrogels,ACS,success,8,8,2,4,local_article_corpus/ACS/10.1021_acs.langmuir.9b03204/10.1021_acs.langmuir.9b03204.json,include_records,Article yielded one or more extracted records.,
10.1021/acs.macromol.5b00834,Molecularly Imprinted Polymers for Selective Adsorption of Lysozyme and Cytochrome c Using a PEG-Based Hydrogel: Selective Recognition for Different Conformations Due to pH Conditions,ACS,success,7,13,4,4,local_article_corpus/ACS/10.1021_acs.macromol.5b00834/10.1021_acs.macromol.5b00834.json,include_records,Article yielded one or more extracted records.,
10.1021/acs.macromol.7b00514,Diffusion and Permeation of Labeled IgG in Grafted Hydrogels,ACS,success,6,11,2,7,local_article_corpus/ACS/10.1021_acs.macromol.7b00514/10.1021_acs.macromol.7b00514.json,include_records,Article yielded one or more extracted records.,
10.1021/acs.macromol.8b01876,Use of pH Gradients in Responsive Polymer Hydrogels for the Separation and Localization of Proteins from Binary Mixtures,ACS,success,7,11,4,8,local_article_corpus/ACS/10.1021_acs.macromol.8b01876/10.1021_acs.macromol.8b01876.json,include_records,Article yielded one or more extracted records.,
10.1021/acs.nanolett.1c01357,"A Biomimetic of Endogenous Tissue Inhibitors of Metalloproteinases: Inhibition Mechanism and Contribution of Composition, Polymer Size, and Shape to the Inhibitory Effect",ACS,success,3,13,5,4,local_article_corpus/ACS/10.1021_acs.nanolett.1c01357/10.1021_acs.nanolett.1c01357.json,include_records,Article yielded one or more extracted records.,
10.1021/acs.nanolett.6c00376,Robust SERS Platform Enabled by Silver-Nanoparticle-Loaded Hydrogel Millibeads for Trace Detection in High-Salt and Protein-Rich Complex Matrixes,ACS,success,1,5,2,2,local_article_corpus/ACS/10.1021_acs.nanolett.6c00376/10.1021_acs.nanolett.6c00376.json,include_records,Article yielded one or more extracted records.,
10.1021/acsabm.0c01071,Surface Fluorination Modification and Anti-Biofouling Study of a pHEMA Hydrogel,ACS,success,3,8,1,4,local_article_corpus/ACS/10.1021_acsabm.0c01071/10.1021_acsabm.0c01071.json,include_records,Article yielded one or more extracted records.,
10.1021/acsabm.0c01631,Synthesis of a High Affinity Complementary Peptide-Polymer Nanoparticle (NP) Pair Using Phage Display,ACS,success,9,11,12,5,local_article_corpus/ACS/10.1021_acsabm.0c01631/10.1021_acsabm.0c01631.json,include_records,Article yielded one or more extracted records.,
10.1021/acsabm.1c00622,Hydrogel Coatings on Container Surfaces Reduce Protein Aggregation Caused by Mechanical Stress and Cavitation,ACS,success,5,13,1,5,local_article_corpus/ACS/10.1021_acsabm.1c00622/10.1021_acsabm.1c00622.json,include_records,Article yielded one or more extracted records.,
10.1021/acsabm.1c00993,Protein Removal from Hydrogels through Repetitive Surface Degradation,ACS,success,3,8,2,4,local_article_corpus/ACS/10.1021_acsabm.1c00993/10.1021_acsabm.1c00993.json,include_records,Article yielded one or more extracted records.,
10.1021/acsabm.2c00761,Impact of the Hydrogen-Bonding Functional Group on Hydrogelation of Amphiphilic Naphthalene-diimide Derivatives and Nonspecific Protein Adsorption,ACS,success,2,11,1,3,local_article_corpus/ACS/10.1021_acsabm.2c00761/10.1021_acsabm.2c00761.json,include_records,Article yielded one or more extracted records.,
10.1021/acsabm.4c01647,"Biocompatible EDOT-Pyrrole Conjugated Conductive Polymer Coating for Augmenting Cell Attachment, Activity, and Differentiation",ACS,success,4,12,7,4,local_article_corpus/ACS/10.1021_acsabm.4c01647/10.1021_acsabm.4c01647.json,include_records,Article yielded one or more extracted records.,
10.1021/acsabm.4c01757,Biomimetic Molecularly Imprinted Nanogels for the Recognition of Spike Glycoproteins,ACS,success,7,15,5,7,local_article_corpus/ACS/10.1021_acsabm.4c01757/10.1021_acsabm.4c01757.json,include_records,Article yielded one or more extracted records.,
10.1021/acsami.0c03007,Anti-Biofouling and Water-Stable Balanced Charged Metal Organic Framework-Based Polyelectrolyte Hydrogels for Extracting Uranium from Seawater,ACS,partial,0,11,0,2,local_article_corpus/ACS/10.1021_acsami.0c03007/10.1021_acsami.0c03007.json,exclude_no_records,No adsorption records were extracted; retain source metadata for traceability.,
10.1021/acsami.0c17427,Stimuli-Responsive Zwitterionic Core-Shell Microgels for Antifouling Surface Coatings,ACS,success,6,11,2,4,local_article_corpus/ACS/10.1021_acsami.0c17427/10.1021_acsami.0c17427.json,include_records,Article yielded one or more extracted records.,
10.1021/acsami.0c21596,Serum Protein Adsorption Modulates the Toxicity of Highly Positively Charged Hydrogel Surfaces,ACS,success,5,11,5,8,local_article_corpus/ACS/10.1021_acsami.0c21596/10.1021_acsami.0c21596.json,include_records,Article yielded one or more extracted records.,
10.1021/acsami.1c09100,Immobilizing Enzymes on Noble Metal Hydrogel Nanozymes with Synergistically Enhanced Peroxidase Activity for Ultrasensitive Immunoassays by Cascade Signal Amplification,ACS,success,7,13,10,4,local_article_corpus/ACS/10.1021_acsami.1c09100/10.1021_acsami.1c09100.json,include_records,Article yielded one or more extracted records.,
10.1021/acsami.1c11316,Antifouling Fibrous Membrane Enables High Efficiency and High-Flux Microfiltration for Water Treatment,ACS,success,1,12,1,4,local_article_corpus/ACS/10.1021_acsami.1c11316/10.1021_acsami.1c11316.json,include_records,Article yielded one or more extracted records.,
10.1021/acsami.1c12307,Enzymatic Synthesis of Sialic Acids in Microfluidics to Overcome Cross-Inhibitions and Substrate Supply Limitations,ACS,partial,0,7,4,2,local_article_corpus/ACS/10.1021_acsami.1c12307/10.1021_acsami.1c12307.json,exclude_no_records,No adsorption records were extracted; retain source metadata for traceability.,
10.1021/acsami.1c12696,Transparent Janus Hydrogel Wet Adhesive for Underwater Self-Cleaning,ACS,partial,0,9,2,3,local_article_corpus/ACS/10.1021_acsami.1c12696/10.1021_acsami.1c12696.json,exclude_no_records,No adsorption records were extracted; retain source metadata for traceability.,
10.1021/acsami.1c21814,In-Line Characterization of the Temperature-Responsive Behavior of Surface-Bound Microgel Coatings by QCM-D: A Novel Strategy for Protein Repellence Evaluation,ACS,success,4,10,1,5,local_article_corpus/ACS/10.1021_acsami.1c21814/10.1021_acsami.1c21814.json,include_records,Article yielded one or more extracted records.,
10.1021/acsami.2c01953,Fc Domain-Imprinted Stealth Nanogels Capable of Orientational Control of Immunoglobulin G Adsorbed In Vivo,ACS,success,8,22,8,6,local_article_corpus/ACS/10.1021_acsami.2c01953/10.1021_acsami.2c01953.json,include_records,Article yielded one or more extracted records.,
10.1021/acsami.2c14614,"Anti-Fouling, Adhesive Polyzwitterionic Hydrogel Electrodes Toughened Using a Tannic Acid Nanoflower",ACS,success,2,10,1,2,local_article_corpus/ACS/10.1021_acsami.2c14614/10.1021_acsami.2c14614.json,include_records,Article yielded one or more extracted records.,
10.1021/acsami.2c17272,"""Self-Defensive"" Antifouling Zwitterionic Hydrogel Coatings on Polymeric Substrates",ACS,success,2,11,2,2,local_article_corpus/ACS/10.1021_acsami.2c17272/10.1021_acsami.2c17272.json,include_records,Article yielded one or more extracted records.,
10.1021/acsami.2c19877,Protein Release by Controlled Desorption from Transiently Cationic Nanoparticles,ACS,success,19,16,5,4,local_article_corpus/ACS/10.1021_acsami.2c19877/10.1021_acsami.2c19877.json,include_records,Article yielded one or more extracted records.,
10.1021/acsami.2c20857,Design of Synthetic Hydrogel Compositions for Noncovalent Protein Recognition,ACS,success,17,17,8,10,local_article_corpus/ACS/10.1021_acsami.2c20857/10.1021_acsami.2c20857.json,include_records,Article yielded one or more extracted records.,
10.1021/acsami.3c00227,Hydrogel-Anchored Fe-Based Amorphous Coatings with Integrated Antifouling and Anticorrosion Functionality,ACS,success,1,14,2,3,local_article_corpus/ACS/10.1021_acsami.3c00227/10.1021_acsami.3c00227.json,include_records,Article yielded one or more extracted records.,
10.1021/acsami.3c06230,Stimuli-Responsive DNA-Based Hydrogels on Surfaces for Switchable Bioelectrocatalysis and Controlled Release of Loads,ACS,success,4,10,4,6,local_article_corpus/ACS/10.1021_acsami.3c06230/10.1021_acsami.3c06230.json,include_records,Article yielded one or more extracted records.,
10.1021/acsami.3c17580,Construction of a Soft Antifouling PAA/PSBMA Hydrogel Coating with High Toughness and Low Swelling through the Dynamic Coordination Bonding Provided by Al(OH)3 Nanoparticles,ACS,success,2,13,1,4,local_article_corpus/ACS/10.1021_acsami.3c17580/10.1021_acsami.3c17580.json,include_records,Article yielded one or more extracted records.,
10.1021/acsami.3c17633,"DNA Hydrogels with Programmable Condensation, Expansion, and Degradation for Molecular Carriers",ACS,partial,0,10,7,4,local_article_corpus/ACS/10.1021_acsami.3c17633/10.1021_acsami.3c17633.json,exclude_no_records,No adsorption records were extracted; retain source metadata for traceability.,
10.1021/acsami.3c18699,Rapid and Mechanically Robust Immobilization of Proteins on Silica Studied at the Single-Molecule Level by Force Spectroscopy and Verified at the Macroscopic Level,ACS,success,2,8,7,3,local_article_corpus/ACS/10.1021_acsami.3c18699/10.1021_acsami.3c18699.json,include_records,Article yielded one or more extracted records.,
10.1021/acsami.4c01088,Hemoadhican-Based Bioabsorbable Hydrogel for Preventing Postoperative Adhesions,ACS,success,2,7,5,5,local_article_corpus/ACS/10.1021_acsami.4c01088/10.1021_acsami.4c01088.json,include_records,Article yielded one or more extracted records.,
10.1021/acsami.4c02574,Zwitterionic Hydrogel Coating with Antisediment Properties for Marine Antifouling Applications,ACS,partial,0,9,0,2,local_article_corpus/ACS/10.1021_acsami.4c02574/10.1021_acsami.4c02574.json,exclude_no_records,No adsorption records were extracted; retain source metadata for traceability.,
10.1021/acsami.4c18519,Lignin-Based Mucus-Mimicking Antiviral Hydrogels with Enzyme Stability and Tunable Porosity,ACS,partial,0,9,4,3,local_article_corpus/ACS/10.1021_acsami.4c18519/10.1021_acsami.4c18519.json,exclude_no_records,No adsorption records were extracted; retain source metadata for traceability.,
10.1021/acsami.4c19096,MXene/Ag-Based Zwitterionic Double-Network Hydrogels with Enhanced Mechanical Strength and Antifouling Performances,ACS,success,2,17,2,2,local_article_corpus/ACS/10.1021_acsami.4c19096/10.1021_acsami.4c19096.json,include_records,Article yielded one or more extracted records.,
10.1021/acsami.5b02156,Programmed DNAzyme-Triggered Dissolution of DNA-Based Hydrogels: Means for Controlled Release of Biocatalysts and for the Activation of Enzyme Cascades,ACS,partial,0,9,3,4,local_article_corpus/ACS/10.1021_acsami.5b02156/10.1021_acsami.5b02156.json,exclude_no_records,No adsorption records were extracted; retain source metadata for traceability.,
10.1021/acsami.5b03325,"Design of Stable and Powerful Nanobiocatalysts, Based on Enzyme Laccase Immobilized on Self-Assembled 3D Graphene/Polymer Composite Hydrogels",ACS,success,5,11,1,4,local_article_corpus/ACS/10.1021_acsami.5b03325/10.1021_acsami.5b03325.json,include_records,Article yielded one or more extracted records.,
10.1021/acsami.5c05228,Fabrication of Microgel-Functionalized Metal-Organic Framework Composite Polyurethane/Hydrogel Coatings with Enhanced Antifouling Performance,ACS,partial,0,13,1,4,local_article_corpus/ACS/10.1021_acsami.5c05228/10.1021_acsami.5c05228.json,exclude_no_records,No adsorption records were extracted; retain source metadata for traceability.,
10.1021/acsami.6b15004,Core (Polystyrene)-Shell [Poly(glycerol monomethacrylate)] Particles,ACS,success,6,10,3,5,local_article_corpus/ACS/10.1021_acsami.6b15004/10.1021_acsami.6b15004.json,include_records,Article yielded one or more extracted records.,
10.1021/acsami.7b17670,Novel Balanced Charged Alginate/PEI Polyelectrolyte Hydrogel that Resists Foreign-Body Reaction,ACS,success,2,6,3,4,local_article_corpus/ACS/10.1021_acsami.7b17670/10.1021_acsami.7b17670.json,include_records,Article yielded one or more extracted records.,
10.1021/acsami.7b18423,Patterning Multi-Nanostructured Poly(l-lactic acid) Fibrous Matrices to Manipulate Biomolecule Distribution and Functions,ACS,success,4,9,2,2,local_article_corpus/ACS/10.1021_acsami.7b18423/10.1021_acsami.7b18423.json,include_records,Article yielded one or more extracted records.,
10.1021/acsami.8b08381,Tailored Robust Hydrogel Composite Membranes for Continuous Protein Crystallization with Ultrahigh Morphology Selectivity,ACS,success,5,13,2,7,local_article_corpus/ACS/10.1021_acsami.8b08381/10.1021_acsami.8b08381.json,include_records,Article yielded one or more extracted records.,
10.1021/acsami.8b10446,Self-Healable Antifouling Zwitterionic Hydrogel Based on Synergistic Phototriggered Dynamic Disulfide Metathesis Reaction and Ionic Interaction,ACS,success,3,12,1,3,local_article_corpus/ACS/10.1021_acsami.8b10446/10.1021_acsami.8b10446.json,include_records,Article yielded one or more extracted records.,
10.1021/acsami.8b18302,Mechanical Properties and Concentrations of Poly(ethylene glycol) in Hydrogels and Brushes Direct the Surface Transport of Staphylococcus aureus,ACS,success,5,11,7,3,local_article_corpus/ACS/10.1021_acsami.8b18302/10.1021_acsami.8b18302.json,include_records,Article yielded one or more extracted records.,
10.1021/acsami.8b20027,"Porous, pH-Responsive, and Reusable Hydrogel Beads of Bovine Serum Albumin_Au Hybrid as Smart Nanofactories for the Removal of Organic and Inorganic Pollutants from Water: A Detailed Demonstration by Spectroscopy and Microscopy",ACS,partial,0,16,1,2,local_article_corpus/ACS/10.1021_acsami.8b20027/10.1021_acsami.8b20027.json,exclude_no_records,No adsorption records were extracted; retain source metadata for traceability.,
10.1021/acsami.9b16117,Inverse Pickering Emulsion Stabilized by Binary Particles with Contrasting Characteristics and Functionality for Interfacial Biocatalysis,ACS,success,3,14,1,3,local_article_corpus/ACS/10.1021_acsami.9b16117/10.1021_acsami.9b16117.json,include_records,Article yielded one or more extracted records.,
10.1021/acsami.9b17328,Label-Free Analysis of Multivalent Protein Binding Using Bioresponsive Nanogels and Surface Plasmon Resonance (SPR),ACS,success,6,18,7,5,local_article_corpus/ACS/10.1021_acsami.9b17328/10.1021_acsami.9b17328.json,include_records,Article yielded one or more extracted records.,
10.1021/acsanm.5c05531,Metal-Coordinated His-Tag Functionalization of Polymeric Nanogels for Therapeutic Applications,ACS,partial,0,10,5,2,local_article_corpus/ACS/10.1021_acsanm.5c05531/10.1021_acsanm.5c05531.json,exclude_no_records,No adsorption records were extracted; retain source metadata for traceability.,
10.1021/acsapm.1c00380,Chemical Design of Hydrogels with Immobilized Laccase for the Reduction of Persistent Trace Compounds in Wastewater,ACS,success,5,11,2,4,local_article_corpus/ACS/10.1021_acsapm.1c00380/10.1021_acsapm.1c00380.json,include_records,Article yielded one or more extracted records.,
10.1021/acsapm.2c00302,Anti(-bio)fouling Nanostructured Membranes Based on the Cross-Linked Assembly of Stimuli-Responsive Zwitterionic Microgels,ACS,success,8,14,2,4,local_article_corpus/ACS/10.1021_acsapm.2c00302/10.1021_acsapm.2c00302.json,include_records,Article yielded one or more extracted records.,
10.1021/acsapm.2c00359,Multifunctional Magnetic Hydrogels Fabricated by Iron Oxide Nanoparticles Mediated Radical Polymerization,ACS,partial,0,8,1,2,local_article_corpus/ACS/10.1021_acsapm.2c00359/10.1021_acsapm.2c00359.json,exclude_no_records,No adsorption records were extracted; retain source metadata for traceability.,
10.1021/acsapm.2c01300,Current Response Enhancement According to the Doping Anion's Nature in Redox Polyelectrolyte-Enzyme Assemblies,ACS,success,7,17,1,4,local_article_corpus/ACS/10.1021_acsapm.2c01300/10.1021_acsapm.2c01300.json,include_records,Article yielded one or more extracted records.,
10.1021/acsapm.3c00890,Poly(N-acryloylmorpholine) Nanogels as Promising Materials for Biomedical Applications: Low Protein Adhesion and High Colloidal Stability,ACS,success,5,15,4,3,local_article_corpus/ACS/10.1021_acsapm.3c00890/10.1021_acsapm.3c00890.json,include_records,Article yielded one or more extracted records.,
10.1021/acsapm.3c02929,Hydrogen Bond-Dominated Hydrogel Copolymers for Selective Isolation and Purification of Microcystin-LR from Microcystis aeruginosa Lysate,ACS,partial,0,11,2,3,local_article_corpus/ACS/10.1021_acsapm.3c02929/10.1021_acsapm.3c02929.json,exclude_no_records,No adsorption records were extracted; retain source metadata for traceability.,
10.1021/acsapm.3c02949,Integrating Sulfobetaine Methacrylate Hydrogel-Modified Cellulose Triacetate Filter into a Zwitterionized Tandem Membrane System for Exosome Isolation,ACS,success,6,11,4,4,local_article_corpus/ACS/10.1021_acsapm.3c02949/10.1021_acsapm.3c02949.json,include_records,Article yielded one or more extracted records.,
10.1021/acsapm.4c01844,Investigating Molecular Interactions between Mucin and Contact Lens Thin Films Using Nuclear Magnetic Resonance,ACS,success,6,9,6,6,local_article_corpus/ACS/10.1021_acsapm.4c01844/10.1021_acsapm.4c01844.json,include_records,Article yielded one or more extracted records.,
10.1021/acsapm.5c00472,Melt Manufacturing Route for Biocatalytic Thermoset Hydrogels,ACS,success,6,13,1,5,local_article_corpus/ACS/10.1021_acsapm.5c00472/10.1021_acsapm.5c00472.json,include_records,Article yielded one or more extracted records.,
10.1021/acsapm.5c02601,One-Step Synthesis of Interconnected Porous Molecularly Imprinted Polyampholyte Hydrogels via High Internal Phase Emulsions for Rapid and Selective Lysozyme Separation,ACS,success,12,15,7,11,local_article_corpus/ACS/10.1021_acsapm.5c02601/10.1021_acsapm.5c02601.json,include_records,Article yielded one or more extracted records.,
10.1021/acsapm.5c03793,Durable Underwater Antifouling Coatings via Interfacial Engineering of Polyurethane Patches,ACS,success,2,14,2,4,local_article_corpus/ACS/10.1021_acsapm.5c03793/10.1021_acsapm.5c03793.json,include_records,Article yielded one or more extracted records.,
10.1021/acsapm.5c03850,"Robust, Universal, and Reproducible Zwitterionic Hydrogel Medical Coatings Enabled by Cross-Linkable and Graftable Silatrane Chemistry",ACS,success,2,11,8,4,local_article_corpus/ACS/10.1021_acsapm.5c03850/10.1021_acsapm.5c03850.json,include_records,Article yielded one or more extracted records.,
10.1021/acsapm.5c04233,Fabrication of Ionic Liquid-Functionalized Liquid Metal Composite Hydrogels for Enhanced Antifouling Performance,ACS,partial,0,10,0,3,local_article_corpus/ACS/10.1021_acsapm.5c04233/10.1021_acsapm.5c04233.json,exclude_no_records,No adsorption records were extracted; retain source metadata for traceability.,
