Repository: sunyrain/PHA

# PHA Protein-Hydrogel Adsorption Dataset

Generated: 2026-07-05T11:36:45

## Scope

This curated package organizes literature-derived protein-hydrogel adsorption, binding, immobilization, antifouling, and related biointerface records extracted from the local PHA corpus.

The primary unit is one record:

`paper + hydrogel/sample + protein/mixture + experimental condition + measured outcome`

## Contents

- `data/sources.csv`: article-level metadata, extraction status, and curation decision.
- `data/records_flat.csv`: flattened record-level table with provenance, hydrogel, protein, condition, outcome, mechanism, and quality fields.

File: data/curated/pha_scientific_dataset_20260705/data/special_fields.csv (part 8 of 55)
id,doi,field_name,field_value_json,why_special,evidence_text,suggested_table
712,10.1016/j.sna.2023.114371,capacity_value_inconsistency,"""Abstract reports 53.5 ± 2 and 68.54 ± 3 mg/g capacities, Table 2 reports Langmuir qmax 205.76 and 145.34 mg/g at 25 °C, and abstract also states maximum monolayer protein capacity 71-72 mg/g at 45 °C for magnetite hydrogel.""",Multiple adsorption capacity definitions or inconsistent units are present.,The protein capacity was 53.5 ± 2 and 68.54 ± 3 mg×gr−1... Table 2 qmax 205.76 and 145.34... maximum monolayer protein capacity was determined to be 71–72 mg×gr−1 at 45 °C for PVPr-so-P4VP/Fe3O4.,capacity_definition_audit
713,10.1016/j.sna.2023.114371,magnetite_particle_size_change_after_trypsin,"""Magnetite crystalline size 28.72 nm before trypsin and 34.56 nm after trypsin; SEM agglomerates 65-80 nm after immobilization.""",Protein adsorption appears to alter observed magnetic particle/agglomerate dimensions.,The size of magnetite nanoparticles in the crystalline phase... 28.72 and 34.56 nm for PVPr-so-P4VP/Fe3O4 and PVPr-so-P4VP/Fe3O4-trypsin... after trypsin immobilization... agglomerates with a size of 65–80 nm were observed.,morphology_after_adsorption
714,10.1016/j.sna.2023.114371,dispersion_coefficient,"""PVPr-co-P4VP: 50% adsorption at 4 mg/L in 80 min with D = 1.35 × 10−3 cm3/g/sec; PVPr-co-P4VP/Fe3O4: 50% adsorption at 1 mg/L in 60 min with D = 3.72 × 10−3 cm3/g/sec.""",Dispersion coefficient is uncommon in protein-hydrogel adsorption datasets.,50% adsorption of trypsin in a solution with a concentration of 4 mg×L−1 took 80 min and D was 1.35 × 10−3 cm3 ×gr−1sec−1... for PVPr-co-P4VP/Fe3O4... initial concentration of 1 mg×L−1 trypsin for 60 min... D was 3.72 × 10−3 cm3 ×gr−1sec−1.,transport_parameters
715,10.1021/ac070226l,hydrogel_post_dimensions,"""125 um height and 300 um diameter""",Microfluidic hydrogel geometry affects diffusion and fluorescence measurements but is not a standard adsorption field.,The hydrogels are cylinders of 125 um in height and 300 um in diameter.,device_geometry
716,10.1021/ac070226l,channel_dimensions,"""125 um deep and 1000 um wide""",The microchannel served as the solution-phase comparator and protein transport environment.,The channels were 125 um deep and 1000 um wide.,device_geometry
717,10.1021/ac070226l,pore_size_literature_estimate,"""C4 approximately 60 nm; C10 approximately 30 nm""",Pore size was estimated from prior data rather than measured directly in this study.,"From data reported by Holmes and Stellwagen, the pore size in C4 hydrogel should be approximately 60 nm while in C10 hydrogel post, the pore size should be approximately 30 nm.",hydrogel_properties
718,10.1021/ac070226l,collision_frequency_model,"""Proteins collide approximately 8 times more often in C10 than in C4 and a billion times more often in nanometer pores than in a micrometer channel.""",This is a mechanistic model estimate rather than a direct adsorption or binding measurement.,The proteins in nanometer-sized pores of the hydrogel collide a billion times more often than in a micrometer-sized channel and approximately 8 times more often in C10 than in C4.,mechanism_model
719,10.1021/ac070226l,PEG_antifouling_treatment,"""1% PEG 600 incubation for 1 h at room temperature, followed by buffer wash and 12 h buffer incubation""","The paper intentionally suppressed nonspecific adsorption, complicating use as a protein adsorption dataset.","To minimize protein binding to polymer chains of the hydrogel posts and the channel walls, the channels were filled with 1% PEG 600 and incubated for 1 h at room temperature.",surface_treatment
720,10.1007/s43153-021-00173-8,high_salt_adsorption_condition,"""2.0 mol L−1 sodium sulfate""","The authors identify high salt concentration as a key reason adsorption decreased with increasing temperature, contrary to some hydrophobic interaction studies.","One of these variables was the saline concentration, which in this study was much higher than in previous experiments.",adsorption_conditions
721,10.1007/s43153-021-00173-8,temperature_dependent_capacity_drop,"""qmax decreased from 1735.56 mg g−1 at 298.15 K to 696.28 mg g−1 at 328.15 K""",Strong inverse temperature trend in BSA adsorption on hydrophobic cryogel.,The adsorption capacity of the BSA decreased as the temperature increased.,adsorption_outcomes
722,10.1007/s43153-021-00173-8,spontaneous_adsorption_threshold,"""ΔGads ≤ −20.0 kJ mol−1 at all temperatures""",Thermodynamic descriptor reported as a threshold rather than individual numeric values in supplied context.,The adsorption process ... occurred spontaneously (ΔGads ≤ −20.0 kJ mol−1) for all temperatures.,thermodynamic_outcomes
723,10.1007/s43153-021-00173-8,functionalized_cryogel_porosity,"""macropore fraction 0.647 ± 0.005; meso/micropore fraction 0.216 ± 0.005; total porosity 0.863 ± 0.010""",Hydrogel morphology metrics are directly reported and relevant to convective monolithic adsorption.,Table 1 Characterization of the control and functionalized cryogels.,hydrogel_properties
724,10.1021/la301561j,BET surface area normalization,"""ELISA adsorption values were normalized using BET surface area of porous hydrogel structures rather than only external flat specimen area.""",The article states this differs from conventional ELISA treatment for flat surfaces and was needed because the entire porous BET area was considered accessible for protein adsorption.,It was imperative to take into account the BET surface area of the porous structures as the entire area accessible for protein adsorption.,assay_normalization
725,10.1021/la301561j,optimal_pCBMA_content,"""25 wt % pCBMA""",This composition gave the reported maximum antifouling performance and no further improvement was observed above this content.,"The optimal antifouling property was obtained from the hydrogel with 25 wt % pCBMA, reducing the fibrinogen adsorption by 83%.",design_space
726,10.1021/la301561j,surface_area_increase_at_optimum,"""91% increase in surface area at 25 wt % pCBMA compared with unmodified silica aerogel""",Structural characterization was linked to the antifouling optimum.,"Our data suggested that the maximum antifouling performance can be obtained from the silica hydrogel with 25 wt % pCBMA, corresponding to a 91% increase in the surface area and an 83% reduction in fibrinogen adsorption.",hydrogel_properties
727,10.1080/00914037.2017.1320655,MAAP-Ce3+ UV-NIR peaks,"""916, 1037, 1081, 1109, and 1141 nm""",Paper emphasizes near-IR feature of the Ce3+ complex as a distinguishing material property.,"Five different peaks at 916, 1037, 1081, 1109, and 1141 nm were observed for MAAP-Ce3+ complex.",material_characterization
728,10.1080/00914037.2017.1320655,MAAP-Ce3+ elemental composition,"""15.12% N and 2.89% Ce3+""",Confirms incorporation of nitrogen-containing MAAP and Ce3+ in the complex.,Energy-dispersive X-ray spectrum of MAAP-Ce3+ showed that 15.12% N and 2.89% Ce3+ were found.,material_characterization
729,10.1080/00914037.2017.1320655,Cryogel macroporosity,"""80.8%""",Macroporosity is relevant to convective transport and flow-rate independence.,"The equilibrium swelling degree and macroporosity of the p(HEMA-MAAP-Ce3+) cryogel were 7.39 g H2O/g cryogel and 80.8%, respectively.",hydrogel_properties
730,10.1080/00914037.2017.1320655,No matrix activation needed,"""MAAP-Ce3+ comonomer used as pseudo-affinity ligand""",Design claim distinguishing the synthesis from post-activation affinity matrices.,"Comonomer (MAAP-Ce3+) was used as the pseudo-affinity ligand; therefore, there is no need to activate the matrix.",design_notes
731,10.3390/molecules30224337,extracellular_vesicle_target,"""human plasma-derived EVs""",The captured target is not a single soluble protein but EVs carrying many proteins and lipids.,The prepared cryogel was used to isolate EVs from the human plasma of healthy donors.,EV isolation outcomes
732,10.3390/molecules30224337,particle_yield,"""1.9 ± 0.1 × 10^9 particles per 0.5 mL starting plasma""",Particle yield is central to the study but outside standard protein adsorption metrics.,Table 3 reports Particle yield × 10^9: 1.9 ± 0.1.,EV isolation outcomes
733,10.3390/molecules30224337,proteomic_identification_count,"""232 distinct proteins in text; abstract states 234 proteins""",The article context contains a discrepancy in the number of identified proteins.,A total of 232 distinct proteins were identified in EVs isolated from plasma using mass spectrometry. The abstract states proteomic profiling identified 234 proteins.,Proteomics summary
734,10.3390/molecules30224337,exoCarta_fraction,"""63.3% exosome category by FunRich; abstract reports 63% ExoCarta-listed exosomal proteins""","This is an enrichment/purity-like EV proteomics metric, not a direct adsorption metric.",The functional enrichment analysis showed that proteins in the highest percentage belonged to the exosome (63.3%) category.,EV proteomics enrichment
735,10.3390/molecules30224337,lipid_to_protein_reproducibility,"""L/P ratios: 5.559 ± 0.125, 6.365 ± 0.164, 5.123 ± 0.163""",L/P ratio was used to evaluate reproducibility of EV isolation rather than adsorption capacity.,"The measured L/P ratios were 5.559 ± 0.125, 6.365 ± 0.164, and 5.123 ± 0.163 for the three isolations.",Reproducibility metrics
736,10.3390/molecules30224337,detergent_control,"""0.5% Triton X-100 reduced fluorescence intensity""",Supports vesicle integrity and distinguishes EV signal from protein aggregates.,"The addition of Triton X-100 resulted in a reduction in fluorescence intensity, indicating that the fluorescent signal was associated with intact vesicular structures.",Biointerface controls
737,10.1016/j.reactfunctpolym.2013.03.009,epitope_imprinting_template,"""Fab fragments were used as the imprinting template instead of intact IgG.""",The paper targets intact IgG recognition using cavities generated from an antibody fragment template.,We imprinted Fab fragments of IgG molecules instead of intact protein molecules.,hydrogel_design
738,10.1016/j.reactfunctpolym.2013.03.009,metal_ion_assisted_imprinting_comparison,"""Direct MAH-Fab coordination was compared with MAH-Cu(II)-Fab coordination.""",The main experimental variable is metal-ion mediated template coordination during imprinting.,"In the first approach, we directly coordinated Fab fragments with MAH... for the second, we used cupric ions [Cu(II)] as mediator between MAH and Fab fragments.",design_comparator
739,10.1016/j.reactfunctpolym.2013.03.009,cryogel_macropore_size,"""100-150 um macropores""",Large interconnected macropores are central to the cryogel column adsorption format.,The macropores in the size range of 100-150μm cause low pressure drop which allows studying at higher flowrates.,material_properties
740,10.1016/j.reactfunctpolym.2013.03.009,sample_specific_optimum_pH,"{""MIPCu(II)_assisted"": 6.0, ""MIPDirect"": 7.4}",The two imprinting chemistries had different optimum adsorption pH values.,The optimum pH was determined as pH 7.4 for the MIPDirect whereas it was determined as pH 6.0 for the MIPCu(II) assisted.,condition_optimization
741,10.1016/j.reactfunctpolym.2013.03.009,desorption_and_reuse_advantage,"""MIPCu(II) assisted retained 83.5% capacity after 10 cycles and had >98% desorption efficiency; MIPDirect retained 59.1% and had >94% desorption efficiency.""",Reuse and desorption performance are unusually explicit operational outcomes for protein adsorbent evaluation.,"After tenth use, the adsorption capacities were determined as 7.9mg/g and 13.6mg/g with retained capacities as 59.1% and 83.5%... desorption efficiency for MIPCu(II) assisted cryogel (>98%) is higher that for MIPDirect (>94%).",reuse_desorption
742,10.3390/polym18070852,controlled_release_maximum,"""approximately 65% BSA release""",The paper combines adsorption/immobilization with release; partial reversibility is relevant for protein-hydrogel adsorption records.,The maximum BSA release of approximately 65% implies that a fraction of immobilized protein was retained in the hydrogel matrix.,release_outcomes
743,10.3390/polym18070852,equilibrium_time_same_for_immobilization_and_release,"""150 min""","The same equilibrium time was reported for immobilization and release, supporting diffusion-coupled interpretation.",The equilibrium time for BSA immobilization and release is equal.,mechanistic_notes
744,10.3390/polym18070852,table_4_inconsistency,"""Table 4 is captioned as IPD model but supplied columns and values duplicate Langmuir qmax/KL data from Table 5.""",This affects extraction of intraparticle diffusion kinetic parameters; numeric IPD constants should be manually checked before database entry.,Table 4 caption: Immobilization data obtained from the IPD model. Content lists qmax and KL values identical to Table 5 Langmuir model constants.,source_quality_flags
745,10.3390/polym18070852,temperature_scan_discrepancy,"""22 °C in results text versus 24 °C in methods text""",Condition variable values differ in the supplied context.,"Results text says temperature was assessed at 22, 37 and 42 °C; methods text says investigated under 24, 37 and 42 °C.",source_quality_flags
746,10.3390/polym18070852,unsuitable_single_polymer_controls,"""100% CMC dissolved within 35 min; 100% PVA had insufficient swelling capacity""",Comparator/control materials were prepared but excluded from further application due to unsuitable physical behavior.,"To serve as control samples, hydrogels composed of 100% CMC and 100% PVA were individually prepared. However, the 100% CMC hydrogel completely dissolved in water within 35 min, while the 100% PVA hydrogel exhibited insufficient swelling capacity.",control_materials
747,10.1007/s12195-024-00815-0,affibody_to_BMP2_molar_ratio,"""500:1""",The hydrogel loading experiment used a large excess of affinity ligand relative to BMP-2.,Hydrogels were loaded with 100 ng of BMP-2 (3.85 pmol; 500:1 affibody-to-BMP-2 molar ratio).,experiment_design
748,10.1007/s12195-024-00815-0,recombinant_vs_synthetic_affibody_function,"""No significant differences in BMP-2 encapsulation and release between recombinant and synthetic affibodies at matched affinity class.""",The paper specifically compares two production routes for hydrogel-conjugated affinity ligands.,There were no significant differences in BMP-2 encapsulation and release between recombinant and synthetic affibodies.,comparator_outcomes
749,10.1007/s12195-024-00815-0,low_affinity_complete_dissociation,"""Complete dissociation of BMP-2 from low-affinity affibody, but not high-affinity affibody, was observed by BLI.""",This mechanistically explains why low-affinity and affibody-free hydrogels had similar release plateaus.,The cumulative release of the low-affinity affibody-containing hydrogels and hydrogels without affibodies plateaued at similar amounts after 7 days.,mechanism
750,10.1007/s12195-024-00815-0,figure_numeric_values_missing,"""Figure 3 contains encapsulation, cumulative release, and Fickian diffusion plots, but exact numeric values were not provided in the supplied context.""",Manual figure extraction or source data would be required for normalized adsorption/release values.,"Figure 3 is cited for encapsulation efficiency, cumulative release, and Fickian diffusion rates.",quality_flags
751,10.3390/gels9110892,Mg2+ binding-site occupancy estimate,"""Approximately 40-50% occupancy estimated for described experiments using 0.3 mmol/L Mg2+ with 5 g/L fibrinogen at pH 7.0.""",Mechanistic salt-binding-site information rather than adsorption capacity.,"In a 5 g/L solution of fibrinogen at pH 7.0, approximately 0.3 mmol/L binding sites are available. Complete occupancy is, however, not reached when adding this concentration of Mg2+. Based on literature reports, an occupancy of approximately 40-50% is estimated.",mechanistic_conditions
752,10.3390/gels9110892,MgSO4-induced pseudo-fibrin storage modulus,"""G' after 4 h: 10 Pa; G' after 24 h: 15 Pa.""","Quantitative hydrogel mechanical property, not protein adsorption.",Table 2 reports MgSO4-induced pseudo-fibrin G' after 4 h [Pa] = 10 and G' after 24 h [Pa] = 15.,hydrogel_mechanical_properties
753,10.3390/gels9110892,MgSO4 fibrillogenesis concentration range,"""Fibers observed at 0.5 mmol/L MgSO4; upper limit around 50 mmol/L, where no gelled or gel-like material was obtained.""",Salt-trigger design window for hydrogel formation.,"Even with 0.5 mmol/L MgSO4, significant amounts of fibers are obtained... The upper limit of MgSO4 concentrations is around 50 mmol/L. At this concentration, no gelled material is obtained.",gelation_design_space
754,10.1016/j.procbio.2022.04.034,optimum_mobile_phase,"""25 mmol/L MOPS buffer at pH 6.5""",Central optimized condition used for serum purification and batch isotherms.,The optimum condition was found to be 25 mmol/L MOPS buffer at pH 6.5.,article_common_fields
755,10.1016/j.procbio.2022.04.034,ligand_density,"""267.67 umol IDA/g cryogel""",Important adsorbent design parameter tied to Cu(II) binding capacity.,"Ligand density was 267.67 umol IDA/g cryogel, indirectly measured by the ability of the chelating ligand to bind to copper metal ions.",hydrogel_characterization
756,10.1016/j.procbio.2022.04.034,porosity,"{""macroporosity_pct"": 68.4, ""mean_pore_diameter_um"": ""58.9 +/- 24.2"", ""micro_mesopore_fraction_pct"": 23.7, ""pore_range_um"": ""20-200"", ""total_porosity_pct"": 92.1}",Macroporous cryogel structure is a key explanation for chromatographic protein transport.,"The macroporosity percentage was 68.4%, the fraction of micro and mesopores was 23.7%, total porosity was 92.1%, and SEM showed pores ranging from 20 um to 200 um with mean 58.9 +/- 24.2 um.",hydrogel_characterization
757,10.1016/j.procbio.2022.04.034,specific_surface_area,"""11.153 m2/g cryogel""",Surface area measured by methylene blue adsorption is not one of the standard record fields but may affect adsorption capacity.,The specific surface area for PAAm-Alg-AGE-IDA cryogels was found to be 11.153 m2/g of cryogel.,hydrogel_characterization
758,10.1016/j.procbio.2022.04.034,flow_permeability,"""water flow rates up to 280 cm/h""",Relevant to monolithic cryogel chromatography performance.,The IDA-cryogel had good convective flow of water with flow rates up to 280 cm/h.,hydrogel_characterization
759,10.1016/j.procbio.2022.04.034,adsorption_desorption_stability,"""more than 20 cycles with no remarkable reduction in permeability or protein adsorption capacity""",Reuse stability is important for adsorption materials but no retained percentage was reported.,The adsorption-desorption cycles for bIgG and bovine serum solutions were repeated more than twenty times using the same adsorbent. There was no remarkable reduction in permeability or adsorption capacity.,reuse_stability
760,10.1016/j.procbio.2022.04.034,point_of_zero_charge,"{""IDA-Cu(II)_cryogel"": 5.4, ""IDA_cryogel"": 6.2}",Used by authors to explain purity/selectivity differences.,"This difference is probably due to the effect of the metal ion and the difference between the zero charge of the adsorbents (5.4 and 6.2 for IDA-Cu(II)- and IDA-cryogel, respectively).",hydrogel_characterization
761,10.1016/j.procbio.2022.04.034,RL_separation_factor_values,"{""IDA"": [0.875, 0.583, 0.259, 0.149], ""IDA-Cu(II)"": [0.933, 0.737, 0.412, 0.259], ""initial_bIgG_mg_mL"": [0.1, 0.5, 2.0, 4.0]}",Dimensionless favorability metric reported for bIgG adsorption but not part of core outcome fields.,"For bIgG initial concentration of 0.1, 0.5, 2.0, and 4.0 mg/mL, RL values were reported for both IDA and IDA-Cu(II), all between 0 and 1.",isotherm_parameters
762,10.1016/j.procbio.2022.04.034,literature_comparison,"""Table 4 compares this study's PAAm-Alg IDA-Cu(II) bIgG qm 148.09 mg/g and PAAm-Alg IDA bIgG qm 51.50 mg/g with other IgG adsorbents.""",Useful for benchmarking but not primary experimental records from this paper except the two this-study entries.,Table 4 lists PAAm-Alg IDA-Cu(II) bIgG 148.09 mg/g and PAAm-Alg IDA bIgG 51.50 mg/g as this study.,benchmarking
763,10.1016/j.msec.2016.01.005,PEI_loading_series,"""35, 64, 105, and 160 mg PEI/g polymer for 1%, 5%, 10%, and 15% PEI w/w, respectively""",Hydrogel ligand density series affects Cu(II) chelation and IgG adsorption.,"The amount of PEI attached onto the PHEMA cryogel were 35, 64, 105, 160mg PEI/g polymer for %1, %5, %10, %15 PEI (w/w), respectively.",hydrogel_design_parameters
764,10.1016/j.msec.2016.01.005,main_sample_ligand_and_metal_loading,"""PEI immobilized 87 mg/g polymer; Cu(II) loading 246 mg/g polymer""",Key material descriptor for the maximum IgG adsorption capacity sample.,The maximum adsorption capacity of IgG was 72.28mg/g on [PHEMA/PEI]–Cu(II) cryogel (PEI immobilized: 87mg/g polymer; Cu(II) loading: 246mg/g polymer).,adsorbent_composition
765,10.1016/j.msec.2016.01.005,swelling_ratios,"""PHEMA 6.91 or 8.6 g H2O/g cryogel in different passages; [PHEMA/PEI]-Cu(II) 8.3 g H2O/g cryogel""",Duplicate PHEMA swelling values appear inconsistent in supplied context.,The equilibrium swelling degree of the PHEMA cryogel was 6.91g H2O/g cryogel... The equilibrium swelling degree of the PHEMA cryogel was observed at 8.6g H2O/g cryogel... The equilibrium swelling degree of the [PHEMA/PEI]–Cu(II) cryogel was 8.3g H2O/g cryogel.,hydrogel_properties
766,10.1016/j.msec.2016.01.005,isotherm_value_conflict,"""Table 1 reports Langmuir qmax 75.0 mg/g; narrative text reports Qmax 9.68 mg/g and experimental 9.43 mg/g; other sections report maximum 72.28 mg/g""","Potential OCR, unit, or article inconsistency requiring manual verification.","Table 1 ... q max = 75.0 mg/g ... According to Langmuir model, the maximum theoretical adsorption capacities calculated (Qmax) is 9.68mg/g ... The maximum adsorption capacity of IgG was 72.28mg/g.",data_quality_flags
767,10.1016/j.msec.2016.01.005,reuse_cycles,"""10 adsorption-desorption cycles with no significant adsorption capacity loss""",Regeneration stability is reported qualitatively without retained capacity number.,"the adsorption–desorption cycle was repeated ten times using the same cryogel, and observed adsorption capacity of the cryogel shows no significant loss after reuse.",regeneration
768,10.1002/jssc.201100623,supermacropore_size,"""10-150 um diameter""",Large continuous interconnected pores are central to cryogel flow and low mass-transfer resistance.,"MIP cryogel produced in such a way has porous and thin polymer walls and large continuous interconnected pores (10-150 um in diameter, supermacroporous).",hydrogel_properties
769,10.1002/jssc.201100623,swelling_degrees,"{""MIP"": ""7.01 g H2O/g cryogel"", ""NIP"": ""6.67 g H2O/g cryogel""}",Hydrogel physical property reported for both imprinted and non-imprinted materials.,The equilibrium swelling degree of the MIP cryogel was 7.01 g H2O/g cryogel. The equilibrium swelling degree of the NIP cryogel was 6.67 g H2O/g cryogel.,hydrogel_properties
770,10.1002/jssc.201100623,template_removal_conditions,"""0.5 M NaCl for 48 h at 1.0 mL/min, then 50 mM NaOH and water for 12 h""",Template removal and regeneration conditions are important for MIP accessibility and reuse.,The template cytochrome c molecules were removed from the cryogel using 0.5 M NaCl solution... for 48 h (flow rate: 1.0 mL/min). The template-free cryogel was cleaned with 50 mM NaOH and water at room temperature for 12 h.,experiment
771,10.1002/jssc.201100623,selectivity_label_conflict,"""Abstract/conclusion report cytochrome c/lysozyme about 1.7 and cytochrome c/BSA about 5.2; one discussion sentence reverses these pair labels.""",Relative selectivity coefficients are key outcomes but pair assignment conflicts in the supplied context.,Abstract: cytochrome c/lysozyme and cytochrome c/BSA were 1.7 and 5.2 times greater. Section 3.2.4 states cytochrome c/BSA and cytochrome c/lysozyme were 1.74 and 5.23.,quality
772,10.1002/jssc.201100623,FPLC_resolution_threshold,"""Rs > 1.0 considered good resolution; reported Rs values were 1.32 for BSA and 1.48 for lysozyme.""",Chromatographic evidence confirms selectivity beyond batch binding.,Because the Rs value should be higher than 1.0 for a good resolution of two peaks... the results ... can be accepted as good resolution values.,outcome
773,10.1002/jssc.201100623,reuse_affinity_loss,"""4.8% average affinity loss over five binding-elution cycles""",Quantifies reusability/stability of the protein-imprinted cryogel.,Over five binding-elution cycles the MIP cryogel lost about 4.8% of its affinity on average.,outcome
774,10.1021/acsapm.3c00890,indirect_protein_adsorption_metric,"""constant hydrodynamic diameter in serum/plasma interpreted as limited protein adsorption""",The second protein-repellent assay does not directly quantify adsorbed protein mass; it uses size stability as a proxy for protein adsorption/protein corona formation.,"In these studies, an increasing NG size would indicate protein adsorption... hydrodynamic diameters of all P(NAM)-based NGs remained constant for up to 2 months in both serum and plasma.",protein_corona_proxy_assays
775,10.1021/acsapm.3c00890,surface_adsorption_control_normalization,"""uncoated PES control set as 100% fluorescence""",Reported BSA adsorption is normalized to a substrate control rather than as adsorption capacity or surface mass.,The fluorescence intensity was determined and normalized to the signal from the uncoated PES control (set as 100%).,adsorption_normalization
776,10.1021/acsapm.3c00890,protein_repellency_maintained_with_functionality,"""anionic co-monomers and degradable BAC crosslinker did not significantly impair protein-repellent properties""","The paper emphasizes design robustness across added pH-responsive, anionic, and redox-degradable functionalities.",The addition of extra functionalities such as degradable cross-linker and anionic monomers does not affect the overall protein-repellent properties of the system.,design_space_notes
777,10.1080/09205063.2016.1201916,near_surface_amino_acid_coverage,"{""AspS_percent"": 1.31, ""GlyS_percent"": 4.42, ""LysS_percent"": 1.24, ""SerS_percent"": 2.38}",Surface coverage may help interpret protein adsorption trends but is not an adsorption outcome.,"The near-surface coverage ratios of Gly, Ser, Asp, and Lys were 4.42, 2.38, 1.31, and 1.24%, respectively.",hydrogel_surface_characterization
778,10.1080/09205063.2016.1201916,contact_lens_dimensions,"""12.5 mm diameter and 0.07 mm thickness""",Defines the tested contact lens format and surface-area-normalized adsorption context.,"Finally, amino acids grafted silicone hydrogel contact lenses with 12.5 mm diameter and 0.07 mm thickness were obtained after steam sterilization at 121 °C for 40 min.",hydrogel_sample_geometry
779,10.1080/09205063.2016.1201916,day_night_adsorption_difference,"""daytime adsorption slightly more than nighttime adsorption""",Condition-dependent in vivo adsorption trend without separate numeric values.,"Interestingly, the amount of protein adsorbed during daytime was slightly more than that at night.",condition_effects
780,10.1080/09205063.2016.1201916,rabbit_eye_histopathology_after_wearing,"""no dramatic alteration after continuous wearing""",Biointerface safety outcome linked to contact lens adsorption application.,"The fine structures of conjunctiva, cornea, iris, ciliary body, and lens of the rabbit eyeballs were not dramatically altered after continuous wearing.",biointerface_response
781,10.1002/jssc.201100269,diatomite_composition,"{""Al2O3_wt_pct"": 5.45, ""CaO_wt_pct"": 0.12, ""Fe2O3_wt_pct"": 1.29, ""K2O_wt_pct"": 0.22, ""LOI_wt_pct"": 6.85, ""MgO_wt_pct"": 0.54, ""Na2O_wt_pct"": 1.46, ""SiO2_wt_pct"": 84.07}",Inorganic composition of the diatomite filler may influence Ni2+ attachment and protein adsorption.,"Table 1 lists chemical composition of diatomite, mainly SiO2 84.07% and Al2O3 5.45%.",materials_characterization
782,10.1002/jssc.201100269,diatomite_surface_area,"{""BET_surface_area"": 65.3, ""unit"": ""m2/g""}",Surface area is central to the capacity enhancement claim for particle-embedded cryogel.,The specific surface area of DA measured by BET-method is 65.3 m2/g.,materials_characterization
783,10.1002/jssc.201100269,nickel_loading,"{""Ni2+_chelated"": 1.61, ""unit"": ""mg/g DA""}",Metal ion loading defines affinity site density.,The amount of chelated Ni2+ ions on DAPs was measured as 1.61 mg/g DA.,ligand_density
784,10.1002/jssc.201100269,nickel_leakage,"""no detected leakage in adsorption and desorption media""",Metal leakage is relevant for adsorbent stability and bioseparation safety.,Investigation of leakage of Ni2+ ions from the DAPs showed no detected leakage in any of the adsorption and desorption media.,stability
785,10.1002/jssc.201100269,cryogel_porosity_and_water_content,"{""porosity_phi"": 71.6, ""total_water_content"": 92.2, ""unit"": ""% v/v""}",Macroporosity and water content explain low pressure drop and convective transport.,"The porosity, phi, and the total water content, TWC, of the cryogel column embedded with Ni2+-ADAPs were measured with deionized water as 71.6 and 92.2% v/v, respectively.",hydrogel_properties
786,10.1002/jssc.201100269,langmuir_RL_values,"{""0.1_mg_mL"": 0.995, ""0.25_mg_mL"": 0.989, ""0.5_mg_mL"": 0.979, ""1.0_mg_mL"": 0.959, ""1.5_mg_mL"": 0.941, ""2.0_mg_mL"": 0.923, ""2.5_mg_mL"": 0.905, ""3.0_mg_mL"": 0.888}",Dimensionless Langmuir separation factor values were tabulated to support favorable adsorption.,"Table 2B lists RL values for HSA concentrations from 0.1 to 3.0 mg/mL, all between 0 and 1.",isotherm_parameters
787,10.1002/jssc.201100269,cycle_count_discrepancy,"""Methods says repeated 30 times; Results says repeated 35 times and reports 5% capacity decrease after 35 cycles.""",Internal inconsistency affects reuse-data extraction.,Methods: adsorption-desorption cycle was repeated 30 times. Results: adsorption-desorption cycle was repeated 35 times using the same cryogel.,quality_flags
788,10.3390/gels8060367,temperature_controlled_transparency,"""Room-temperature polymerization produced transparent hydrogels; -80 °C cryogelation produced opaque cryogels.""",The same BSAMA precursor gave visually distinct gel formats by changing polymerization temperature.,"BSAMA hydrogels and cryogels have been fabricated via free radical polymerization at RT and -80 °C, respectively. Hydrogels formed at RT were transparent while cryogels were opaque.",hydrogel_design_and_format
789,10.3390/gels8060367,pore_size_difference,"""Hydrogels: approximately 10-60 µm pores; cryogels: approximately 70-200 µm pores. 15% BSAMA hydrogel mean pore size 25 µm; 15% BSAMA cryogel average pore size 124 µm.""",Pore size was a primary differentiator between hydrogel and cryogel formats.,"The cross-sectional internal morphology of the freeze-dried hydrogels showed smaller pores with a diameter in the range of approximately 10-60 µm, compared to cryogels with a larger pore of 70-200 µm. 15% BSAMA hydrogels had a mean pore size of 25 µm whereases 15% BSAMA cryogels possessed an average pore size of 124 µm.",hydrogel_physical_properties
790,10.3390/gels8060367,mechanical_properties_table,"""Table 1 reports stress at break, strain at break, and compressive modulus for 10%, 15%, and 20% transparent hydrogels and opaque cryogels.""","Quantitative gel mechanics are reported, but they are not protein adsorption outcomes.",Table 1. Mechanical properties of BSAMA hydrogels and cryogels.,mechanical_properties
791,10.3390/gels8060367,mineral_content_after_alternate_soaking,"""Hydrogel mineral percentages: 33.381%, 53.382%, and 61.320% for cycles 1, 3, and 5. Cryogel mineral percentages: 36.818%, 56.648%, and 61.519% for cycles 1, 3, and 5.""",The study quantifies hydroxyapatite-like mineralization of protein-based gels.,"The mineral percentages for hydrogels were calculated as 33.381%, 53.382%, and 61.320%, for cycle 1,3, and 5 correspondingly, whereas, the mineral percentages of cryogel scaffolds were determined to be 36.818%, 56.648%, and 61.519%, for cycles 1,3, and 5, respectively.",mineralization_outcomes
792,10.1080/01496395.2019.1612912,ANADOLUCA nanoparticle synthesis,"""Anti-LDL antibody nanoparticles were prepared by ANADOLUCA method through ruthenium-mediated polymerization and crosslinking reactions.""",Paper-specific method converts antibody biomolecules into protein-like fluorescent nanoparticles used as embedded affinity ligands.,A novel method has been developed by our group abbreviated as ANADOLUCA in which biomolecules could be converted into protein-like fluorescent nanoparticles through ruthenium-mediated polymerization and crosslinking reactions.,material_design
793,10.1080/01496395.2019.1612912,anti-LDL antibody nanoparticle fluorescence,"{""emission_wavelength_nm"": 605, ""excitation_wavelength_nm"": 310, ""maximum_emission_a_u"": 654}",Fluorescent antibody nanoparticle characterization may be useful for identifying the ANADOLUCA-derived ligand particles.,The maximum emission was recorded as 654 a.u. at a wavelength of 605 nm.,nanoparticle_characterization
794,10.1080/01496395.2019.1612912,anti-LDL antibody nanoparticle size distribution,"{""PDI"": 0.4, ""average_particle_size_nm"": 50}","Embedded affinity particles have reported size and PDI, distinct from the cryogel pore structure.",The average particle size of the anti-LDL antibody nanoparticles was measured as about 50 nm... PDI value of the size analysis was determined as 0.4.,nanoparticle_characterization
795,10.1080/01496395.2019.1612912,cryogel macroporosity descriptor,"{""pore_diameter_range_um"": ""10-200"", ""swelling_degree_pct"": 104.8, ""water_sorption_capacity"": ""1.934 H2O/g cryogel""}",Hydrogel structure directly supports flow-through LDL depletion and convective transport.,Cryogel had large continuous interconnected macropores in the diameter range of 10-200 µm... The cryogel has H2O sorption capacity as 1.934 H2O/g cryogel with the swelling degree as 104.8%.,hydrogel_properties
796,10.1007/s10924-022-02417-1,functionalized_cryogel_characterization,"{""degree_of_expansion_L_kg"": ""16.12 ± 2.40"", ""fraction_macropores"": ""0.786 ± 0.022"", ""fraction_micro_mesopores"": ""0.129 ± 0.021"", ""swelling_capacity_kg_kg"": ""12.66 ± 0.81"", ""total_porosity"": ""0.905 ± 0.002""}",Hydrogel physical properties accompany adsorption records and indicate functionalization changed water retention and porosity.,"Table 1 reports mean values for swelling capacity, degree of expansion and pore fractions of flat and functionalized matrices.",hydrogel_properties
797,10.1007/s10924-022-02417-1,flat_control_characterization,"{""degree_of_expansion_L_kg"": ""18.55 ± 2.10"", ""fraction_macropores"": ""0.828 ± 0.019"", ""fraction_micro_mesopores"": ""0.103 ± 0.020"", ""swelling_capacity_kg_kg"": ""18.77 ± 0.95"", ""total_porosity"": ""0.941 ± 0.003""}","Control hydrogel properties are reported, but control BSA adsorption was not reported in supplied context.","There was a reduction in the values of the parameters evaluated, except for the fraction of micro and mesopores, which increased.",controls_or_material_properties
798,10.1007/s10924-022-02417-1,pore_diameter_sem,"""predominance of macropores with diameter between 30 and 70 um""",Macropore size is qualitative/semquantitative and relevant to protein/macromolecule transport.,"The matrices presented a homogeneous structure, with large and interconnected pores. There was a predominance of macropores with a diameter between 30 and 70 μm.",hydrogel_properties
799,10.1007/s10924-022-02417-1,thermodynamic_transition,"""spontaneous adsorption with enthalpy-entropy compensation; changed from entropically driven at lower temperatures to enthalpically driven at 328.15 K""",Mechanistic thermodynamic claim tied to temperature-dependent adsorption.,"The adsorption process was spontaneous and changed from entropically-driven at 298.15 K to enthalpically-driven at 328.15 K, with enthalpic-entropic compensation.",mechanism
800,10.1007/s10924-022-02417-1,capacity_discrepancy,"""Abstract reports 77.38 mgBSA.g-1 at 328.15 K and 1.5 mol.L-1 sodium sulfate; Table 2 reports Langmuir qmax 83.474 mg.g-1 for the same condition.""","Potential distinction between experimental maximum and fitted qmax, or source inconsistency.",Abstract states a maximum adsorbing capacity of 77.38 mgBSA.g-1 adsorbent; Table 2 lists qmax 83.474 mg.g-1 at 328.15 K and 1.5 M.,data_quality_flags
801,10.1007/s10924-022-02417-1,commercial_matrix_literature_comparison,"""Authors compared their maximum values around 80 mg.mL-1 to commercial matrices, but table reports mg.g-1.""",Comparison uses a different apparent unit and should not be merged into normalized adsorption records without manual review.,"The maximum values obtained in this work, around 80 mg.mL-1, showed promise for the application matrix.",comparator_notes
802,10.1016/j.talanta.2013.12.061,optimized_mass_ratio_BSA_IL_crosslinker,"""200:30:6""",Key formulation optimization for imprinted hydrogel performance.,"The optimum mass ratio of BSA, IL and crosslinker was found to be 200:30:6.",hydrogel_formulation
803,10.1016/j.talanta.2013.12.061,optimized_elution_method,"""0.5 M NaCl at 15°C""",Elution condition affects reuse and rebinding performance.,Washing with 0.5M NaCl solution at 15°C was regarded as the standard elution method considering the elution efficiency and sustained reuse.,desorption_conditions
804,10.1016/j.talanta.2013.12.061,LCST_shift,"""LCST of MIH and NIH approximately 38°C versus PNIPA about 32°C""",Hydrophilic ionic liquid comonomer shifted hydrogel thermal response.,The LCST of both the MIH and NIH increased to approximately 38°C resulting from the copolymerization of the hydrophilic monomer [VAFMIM]Cl.,hydrogel_properties
805,10.1016/j.talanta.2013.12.061,BSA_stabilization_by_IL,"""BSA alpha-helix content up to 56.4% with optimal [VAFMIM]Cl after 48 h incubation""",Protein structural stabilization during imprinting was central to the paper.,"With the increase in the IL content, it was found the best stabilizing effect on BSA with an alpha-helix content up to 56.4%.",protein_structure_assay
806,10.1016/j.talanta.2013.12.061,two_step_adsorption_isotherm,"""0-0.4 mg mL-1 surface ion exchange; above 0.5 mg mL-1 proposed hydrophobic multilayer adsorption""",Unusual mechanistic interpretation of BSA adsorption on ionic-liquid hydrogels.,"In the first step of 0~0.4mgmL−1, the adsorption mainly occurred by the ion exchange at the polymer surface. When the concentration was greater than 0.5mgmL−1, the proteins binding on the hydrogel could attract others by the hydrophobic interaction resulting in a multilayer adsorption.",adsorption_mechanism
807,10.1016/j.talanta.2013.12.061,adsorption_equilibrium_time,"""1 h for both MIH and NIH in 0.2 mg mL-1 BSA""",Kinetic endpoint used across selectivity and isotherm tests.,"Finally, the MIH and NIH were both equilibrated in 1h.",kinetics
808,10.1021/acs.macromol.8b01876,adsorption_definition,"""number of proteins adsorbed per unit area, in excess of the bulk contribution""",The article uses a theoretical adsorption definition rather than mass-normalized capacity.,"To quantify the partition of proteins inside the hydrogel film, we define the adsorption as the number of proteins adsorbed per unit area, in excess of the bulk contribution.",outcome
809,10.1021/acs.macromol.8b01876,protein_concentration,"""10 μM for each protein species present in solution""","Common condition for single, binary, and ternary theoretical adsorption calculations.","We have considered solutions where the concentration of a given protein is 10 μM, if the species is in the solution.",experiment
