Repository: sunyrain/PHA

# PHA Protein-Hydrogel Adsorption Dataset

Generated: 2026-07-05T11:36:45

## Scope

This curated package organizes literature-derived protein-hydrogel adsorption, binding, immobilization, antifouling, and related biointerface records extracted from the local PHA corpus.

The primary unit is one record:

`paper + hydrogel/sample + protein/mixture + experimental condition + measured outcome`

## Contents

- `data/sources.csv`: article-level metadata, extraction status, and curation decision.
- `data/records_flat.csv`: flattened record-level table with provenance, hydrogel, protein, condition, outcome, mechanism, and quality fields.

File: data/curated/pha_scientific_dataset_20260705/data/materials.csv (part 9 of 67)
id,doi,name,role,context,pubchem_query,needs_manual_normalization,enrichment_json
791,10.1016/S0927-7757(01)01055-X,Procion Green H-4G,immobilized dye affinity ligand,Covalently immobilized onto pHEMA/chitosan IPN membrane for lysozyme adsorption,Procion Green H-4G,1,null
792,10.1016/S0927-7757(01)01055-X,Reactive Green 5,alternate name for Procion Green H-4G,Reactive dye used as affinity ligand,Reactive Green 5,1,null
793,10.1016/S0927-7757(01)01055-X,Cu(II),metal ion in dye phthalocyanine moiety,Procion Green H-4G has a phthalocyanine moiety containing Cu(II),copper(II),0,"{""CID"": 27099, ""ConnectivitySMILES"": ""[Cu+2]"", ""IUPACName"": ""copper(2+)"", ""InChIKey"": ""JPVYNHNXODAKFH-UHFFFAOYSA-N"", ""MolecularFormula"": ""Cu+2"", ""MolecularWeight"": ""63.55"", ""SMILES"": ""[Cu+2]""}"
794,10.1016/S0927-7757(01)01055-X,AIBN,polymerization initiator,2-HEMA monomer containing 20 mg AIBN was UV polymerized with chitosan solution,azobisisobutyronitrile,0,"{""CID"": 6547, ""ConnectivitySMILES"": ""CC(C)(C#N)N=NC(C)(C)C#N"", ""IUPACName"": ""2-(2-cyanopropan-2-yldiazenyl)-2-methylpropanenitrile"", ""InChIKey"": ""OZAIFHULBGXAKX-UHFFFAOYSA-N"", ""MolecularFormula"": ""C8H12N4"", ""MolecularWeight"": ""164.21"", ""SMILES"": ""CC(C)(C#N)N=NC(C)(C)C#N""}"
795,10.1016/S0927-7757(01)01055-X,sodium hydroxide,alkaline immobilization reagent,Added to dye immobilization medium to about pH 13,sodium hydroxide,0,"{""CID"": 14798, ""ConnectivitySMILES"": ""[OH-].[Na+]"", ""IUPACName"": ""sodium hydroxide"", ""InChIKey"": ""HEMHJVSKTPXQMS-UHFFFAOYSA-M"", ""MolecularFormula"": ""HNaO"", ""MolecularWeight"": ""39.997"", ""SMILES"": ""[OH-].[Na+]""}"
796,10.1016/S0927-7757(01)01055-X,potassium thiocyanate,desorption agent,1.0 M KSCN at pH 8.0 desorbed all adsorbed lysozyme,potassium thiocyanate,0,"{""CID"": 516872, ""ConnectivitySMILES"": ""C(#N)[S-].[K+]"", ""IUPACName"": ""potassium thiocyanate"", ""InChIKey"": ""ZNNZYHKDIALBAK-UHFFFAOYSA-M"", ""MolecularFormula"": ""CKNS"", ""MolecularWeight"": ""97.18"", ""SMILES"": ""C(#N)[S-].[K+]""}"
797,10.1016/S0927-7757(01)01055-X,acetic acid,chitosan solvent,1.0% chitosan in 1.0% acetic acid used for IPN synthesis,acetic acid,0,"{""CID"": 176, ""ConnectivitySMILES"": ""CC(=O)O"", ""IUPACName"": ""acetic acid"", ""InChIKey"": ""QTBSBXVTEAMEQO-UHFFFAOYSA-N"", ""MolecularFormula"": ""C2H4O2"", ""MolecularWeight"": ""60.05"", ""SMILES"": ""CC(=O)O""}"
798,10.1016/S0927-7757(01)01055-X,methanol,washing solvent,Dye-immobilized IPN membrane disks washed with 10% methanol,methanol,0,"{""CID"": 887, ""ConnectivitySMILES"": ""CO"", ""IUPACName"": ""methanol"", ""InChIKey"": ""OKKJLVBELUTLKV-UHFFFAOYSA-N"", ""MolecularFormula"": ""CH4O"", ""MolecularWeight"": ""32.042"", ""SMILES"": ""CO""}"
799,10.1002/jmr.2202,2-hydroxyethyl methacrylate,cryogel monomer,HEMA used to prepare PHEMA-based cryogel matrix.,2-hydroxyethyl methacrylate,0,"{""CID"": 13360, ""ConnectivitySMILES"": ""CC(=C)C(=O)OCCO"", ""IUPACName"": ""2-hydroxyethyl 2-methylprop-2-enoate"", ""InChIKey"": ""WOBHKFSMXKNTIM-UHFFFAOYSA-N"", ""MolecularFormula"": ""C6H10O3"", ""MolecularWeight"": ""130.14"", ""SMILES"": ""CC(=C)C(=O)OCCO""}"
800,10.1002/jmr.2202,glycidyl methacrylate,PGMA bead monomer,GMA used for synthesis of PGMA beads in suspension polymerization.,glycidyl methacrylate,0,"{""CID"": 7837, ""ConnectivitySMILES"": ""CC(=C)C(=O)OCC1CO1"", ""IUPACName"": ""oxiran-2-ylmethyl 2-methylprop-2-enoate"", ""InChIKey"": ""VOZRXNHHFUQHIL-UHFFFAOYSA-N"", ""MolecularFormula"": ""C7H10O3"", ""MolecularWeight"": ""142.15"", ""SMILES"": ""CC(=C)C(=O)OCC1CO1""}"
801,10.1002/jmr.2202,polyethylene glycol diacrylate,cryogel crosslinker,PEGDA dissolved with HEMA in monomer mixture for cryogel preparation.,polyethylene glycol diacrylate,1,null
802,10.1002/jmr.2202,ethylene glycol dimethacrylate,PGMA bead crosslinker,Mixed with GMA to form oil phase for PGMA bead synthesis.,ethylene glycol dimethacrylate,0,"{""CID"": 7355, ""ConnectivitySMILES"": ""CC(=C)C(=O)OCCOC(=O)C(=C)C"", ""IUPACName"": ""2-(2-methylprop-2-enoyloxy)ethyl 2-methylprop-2-enoate"", ""InChIKey"": ""STVZJERGLQHEKB-UHFFFAOYSA-N"", ""MolecularFormula"": ""C10H14O4"", ""MolecularWeight"": ""198.22"", ""SMILES"": ""CC(=C)C(=O)OCCOC(=O)C(=C)C""}"
803,10.1002/jmr.2202,polyvinyl alcohol,steric stabilizer,PVAL used in aqueous phases for suspension polymerization of PGMA beads.,polyvinyl alcohol,1,null
804,10.1002/jmr.2202,human serum albumin,template molecule and target protein,HSA added during PGMA bead imprinting and later selectively adsorbed/depleted.,human serum albumin,1,null
805,10.1002/jmr.2202,ammonium persulfate,initiator,APS used as polymerization initiator for PGMA beads and cryogel.,ammonium persulfate,0,"{""CID"": 62648, ""ConnectivitySMILES"": ""[NH4+].[NH4+].[O-]S(=O)(=O)OOS(=O)(=O)[O-]"", ""IUPACName"": ""diazanium;sulfonatooxy sulfate"", ""InChIKey"": ""ROOXNKNUYICQNP-UHFFFAOYSA-N"", ""MolecularFormula"": ""H8N2O8S2"", ""MolecularWeight"": ""228.21"", ""SMILES"": ""[NH4+].[NH4+].[O-]S(=O)(=O)OOS(=O)(=O)[O-]""}"
806,10.1002/jmr.2202,"N,N,N,N-tetra-methyl-ethylenediamine",polymerization accelerator,TEMED used with APS for cryogel polymerization.,"N,N,N,N-tetramethylethylenediamine",0,"{""CID"": 8037, ""ConnectivitySMILES"": ""CN(C)CCN(C)C"", ""IUPACName"": ""N,N,N',N'-tetramethylethane-1,2-diamine"", ""InChIKey"": ""KWYHDKDOAIKMQN-UHFFFAOYSA-N"", ""MolecularFormula"": ""C6H16N2"", ""MolecularWeight"": ""116.20"", ""SMILES"": ""CN(C)CCN(C)C""}"
807,10.1002/jmr.2202,sodium bisulfite,initiator component,Added with APS during PGMA bead polymerization.,sodium bisulfite,0,"{""CID"": 23665763, ""ConnectivitySMILES"": ""OS(=O)[O-].[Na+]"", ""IUPACName"": ""sodium hydrogen sulfite"", ""InChIKey"": ""DWAQJAXMDSEUJJ-UHFFFAOYSA-M"", ""MolecularFormula"": ""HNaO3S"", ""MolecularWeight"": ""104.06"", ""SMILES"": ""OS(=O)[O-].[Na+]""}"
808,10.1002/jmr.2202,sodium dodecyl sulfate,template removal and desorption agent,SDS/acetic acid used to remove HSA template and desorb bound HSA.,sodium dodecyl sulfate,0,"{""CID"": 3423265, ""ConnectivitySMILES"": ""CCCCCCCCCCCCOS(=O)(=O)[O-].[Na+]"", ""IUPACName"": ""sodium dodecyl sulfate"", ""InChIKey"": ""DBMJMQXJHONAFJ-UHFFFAOYSA-M"", ""MolecularFormula"": ""C12H25NaO4S"", ""MolecularWeight"": ""288.38"", ""SMILES"": ""CCCCCCCCCCCCOS(=O)(=O)[O-].[Na+]""}"
809,10.1002/jmr.2202,acetic acid,template removal and desorption agent,SDS/acetic acid solution used for HSA removal and elution.,acetic acid,0,"{""CID"": 176, ""ConnectivitySMILES"": ""CC(=O)O"", ""IUPACName"": ""acetic acid"", ""InChIKey"": ""QTBSBXVTEAMEQO-UHFFFAOYSA-N"", ""MolecularFormula"": ""C2H4O2"", ""MolecularWeight"": ""60.05"", ""SMILES"": ""CC(=O)O""}"
810,10.1002/jmr.2202,sodium hydroxide,sterilization wash,Cryogel washed with 50 mM NaOH for sterilization.,sodium hydroxide,0,"{""CID"": 14798, ""ConnectivitySMILES"": ""[OH-].[Na+]"", ""IUPACName"": ""sodium hydroxide"", ""InChIKey"": ""HEMHJVSKTPXQMS-UHFFFAOYSA-M"", ""MolecularFormula"": ""HNaO"", ""MolecularWeight"": ""39.997"", ""SMILES"": ""[OH-].[Na+]""}"
811,10.1002/jmr.2202,sodium azide,storage preservative,Washed imprinted polymer suspension stored with 0.02% sodium azide at 4°C.,sodium azide,0,"{""CID"": 33557, ""ConnectivitySMILES"": ""[N-]=[N+]=[N-].[Na+]"", ""IUPACName"": ""sodium azide"", ""InChIKey"": ""PXIPVTKHYLBLMZ-UHFFFAOYSA-N"", ""MolecularFormula"": ""N3Na"", ""MolecularWeight"": ""65.010"", ""SMILES"": ""[N-]=[N+]=[N-].[Na+]""}"
812,10.1002/jmr.2202,trifluoroacetic acid,HPLC mobile phase additive,TFA used in analytical LC mobile phases for competitive protein measurements.,trifluoroacetic acid,0,"{""CID"": 6422, ""ConnectivitySMILES"": ""C(=O)(C(F)(F)F)O"", ""IUPACName"": ""2,2,2-trifluoroacetic acid"", ""InChIKey"": ""DTQVDTLACAAQTR-UHFFFAOYSA-N"", ""MolecularFormula"": ""C2HF3O2"", ""MolecularWeight"": ""114.02"", ""SMILES"": ""C(=O)(C(F)(F)F)O""}"
813,10.1002/jmr.2202,acetonitrile,HPLC mobile phase solvent,Water/acetonitrile mobile phase used in analytical LC.,acetonitrile,0,"{""CID"": 6342, ""ConnectivitySMILES"": ""CC#N"", ""IUPACName"": ""acetonitrile"", ""InChIKey"": ""WEVYAHXRMPXWCK-UHFFFAOYSA-N"", ""MolecularFormula"": ""C2H3N"", ""MolecularWeight"": ""41.05"", ""SMILES"": ""CC#N""}"
814,10.1002/jmr.2202,phosphate buffer saline,serum depletion buffer,PBS pH 7.4 with NaCl 0.9% used for equilibration and serum dilution.,phosphate buffered saline,1,"{""CID"": 24978514, ""ConnectivitySMILES"": ""OP(=O)(O)[O-].OP(=O)([O-])[O-].[Na+].[Na+].[Na+].[Cl-].[Cl-].[K+].[K+]"", ""IUPACName"": ""dipotassium;trisodium;dihydrogen phosphate;hydrogen phosphate;dichloride"", ""InChIKey"": ""LOKCTEFSRHRXRJ-UHFFFAOYSA-I"", ""MolecularFormula"": ""Cl2H3K2Na3O8P2"", ""MolecularWeight"": ""411.04"", ""SMILES"": ""OP(=O)(O)[O-].OP(=O)([O-])[O-].[Na+].[Na+].[Na+].[Cl-].[Cl-].[K+].[K+]""}"
815,10.1007/s12010-020-03393-9,Reactive Green 5,dye affinity ligand,"Attached to PACH cryogel by nucleophilic substitution to provide catalase affinity adsorption sites; contains sulfonate groups, secondary amines, hydrophobic moieties, triazine ring, and Cu(II)-bonded phthalocyanine moiety.",Reactive Green 5,0,null
816,10.1007/s12010-020-03393-9,Procion Green H4G,synonym for Reactive Green 5,Reactive Green 5 is also named Procion Green H4G.,Procion Green H4G,1,null
817,10.1007/s12010-020-03393-9,acrylamide,monomer,1.0 g AAm used to prepare the polyacrylamide network of PACH cryogels.,acrylamide,0,"{""CID"": 6579, ""ConnectivitySMILES"": ""C=CC(=O)N"", ""IUPACName"": ""prop-2-enamide"", ""InChIKey"": ""HRPVXLWXLXDGHG-UHFFFAOYSA-N"", ""MolecularFormula"": ""C3H5NO"", ""MolecularWeight"": ""71.08"", ""SMILES"": ""C=CC(=O)N""}"
818,10.1007/s12010-020-03393-9,chitosan,natural polymer component,Chitosan solution was added to AAm and MBAAm solution and crosslinked with glutaraldehyde.,chitosan,0,null
819,10.1007/s12010-020-03393-9,"N,N'-methylene-bis(acrylamide)",crosslinker,0.3 g MBAAm used in cryogel preparation.,"N,N'-methylenebisacrylamide",0,"{""CID"": 8041, ""ConnectivitySMILES"": ""C=CC(=O)NCNC(=O)C=C"", ""IUPACName"": ""N-[(prop-2-enoylamino)methyl]prop-2-enamide"", ""InChIKey"": ""ZIUHHBKFKCYYJD-UHFFFAOYSA-N"", ""MolecularFormula"": ""C7H10N2O2"", ""MolecularWeight"": ""154.17"", ""SMILES"": ""C=CC(=O)NCNC(=O)C=C""}"
820,10.1007/s12010-020-03393-9,glutaraldehyde,crosslinker,Glutaraldehyde used for Schiff base formation to chemically crosslink chitosan.,glutaraldehyde,0,"{""CID"": 3485, ""ConnectivitySMILES"": ""C(CC=O)CC=O"", ""IUPACName"": ""pentanedial"", ""InChIKey"": ""SXRSQZLOMIGNAQ-UHFFFAOYSA-N"", ""MolecularFormula"": ""C5H8O2"", ""MolecularWeight"": ""100.12"", ""SMILES"": ""C(CC=O)CC=O""}"
821,10.1007/s12010-020-03393-9,ammonium persulfate,initiator,APS was added as initiator during PACH cryogel synthesis.,ammonium persulfate,0,"{""CID"": 62648, ""ConnectivitySMILES"": ""[NH4+].[NH4+].[O-]S(=O)(=O)OOS(=O)(=O)[O-]"", ""IUPACName"": ""diazanium;sulfonatooxy sulfate"", ""InChIKey"": ""ROOXNKNUYICQNP-UHFFFAOYSA-N"", ""MolecularFormula"": ""H8N2O8S2"", ""MolecularWeight"": ""228.21"", ""SMILES"": ""[NH4+].[NH4+].[O-]S(=O)(=O)OOS(=O)(=O)[O-]""}"
822,10.1007/s12010-020-03393-9,"N,N,N',N'-tetramethylethylenediamine",activator,TEMED was added as activator during PACH cryogel synthesis.,"N,N,N',N'-tetramethylethylenediamine",0,"{""CID"": 8037, ""ConnectivitySMILES"": ""CN(C)CCN(C)C"", ""IUPACName"": ""N,N,N',N'-tetramethylethane-1,2-diamine"", ""InChIKey"": ""KWYHDKDOAIKMQN-UHFFFAOYSA-N"", ""MolecularFormula"": ""C6H16N2"", ""MolecularWeight"": ""116.20"", ""SMILES"": ""CN(C)CCN(C)C""}"
823,10.1007/s12010-020-03393-9,sodium hydroxide,alkaline medium for dye attachment,RG5 solution was prepared at 5.0 mg/mL in 5.0% NaOH for attachment to cryogel.,sodium hydroxide,0,"{""CID"": 14798, ""ConnectivitySMILES"": ""[OH-].[Na+]"", ""IUPACName"": ""sodium hydroxide"", ""InChIKey"": ""HEMHJVSKTPXQMS-UHFFFAOYSA-M"", ""MolecularFormula"": ""HNaO"", ""MolecularWeight"": ""39.997"", ""SMILES"": ""[OH-].[Na+]""}"
824,10.1007/s12010-020-03393-9,sodium chloride,ionic strength modifier,NaCl was added to catalase solutions to provide ionic strength of 0-0.5 M.,sodium chloride,0,"{""CID"": 5234, ""ConnectivitySMILES"": ""[Na+].[Cl-]"", ""IUPACName"": ""sodium chloride"", ""InChIKey"": ""FAPWRFPIFSIZLT-UHFFFAOYSA-M"", ""MolecularFormula"": ""ClNa"", ""MolecularWeight"": ""58.44"", ""SMILES"": ""[Na+].[Cl-]""}"
825,10.1007/s12010-020-03393-9,sodium thiocyanate,desorption agent,0.5 M NaSCN at pH 8.0 enabled catalase desorption with 95% yield.,sodium thiocyanate,0,"{""CID"": 516871, ""ConnectivitySMILES"": ""C(#N)[S-].[Na+]"", ""IUPACName"": ""sodium thiocyanate"", ""InChIKey"": ""VGTPCRGMBIAPIM-UHFFFAOYSA-M"", ""MolecularFormula"": ""CNNaS"", ""MolecularWeight"": ""81.07"", ""SMILES"": ""C(#N)[S-].[Na+]""}"
826,10.1007/s12010-020-03393-9,hydrogen peroxide,enzyme substrate for activity assay,H2O2 was used to measure free and immobilized catalase activity by absorbance decay at 240 nm.,hydrogen peroxide,0,"{""CID"": 784, ""ConnectivitySMILES"": ""OO"", ""IUPACName"": ""hydrogen peroxide"", ""InChIKey"": ""MHAJPDPJQMAIIY-UHFFFAOYSA-N"", ""MolecularFormula"": ""H2O2"", ""MolecularWeight"": ""34.015"", ""SMILES"": ""OO""}"
827,10.1007/s12010-020-03393-9,ethanol,wash solvent,"After dye attachment, cryogels were washed with ethanol:water (1:1) and distilled water.",ethanol,0,"{""CID"": 702, ""ConnectivitySMILES"": ""CCO"", ""IUPACName"": ""ethanol"", ""InChIKey"": ""LFQSCWFLJHTTHZ-UHFFFAOYSA-N"", ""MolecularFormula"": ""C2H6O"", ""MolecularWeight"": ""46.07"", ""SMILES"": ""CCO""}"
828,10.1080/10826068.2022.2081860,acrylamide,monomer,AAm was used to prepare the polyacrylamide cryogel.,acrylamide,0,"{""CID"": 6579, ""ConnectivitySMILES"": ""C=CC(=O)N"", ""IUPACName"": ""prop-2-enamide"", ""InChIKey"": ""HRPVXLWXLXDGHG-UHFFFAOYSA-N"", ""MolecularFormula"": ""C3H5NO"", ""MolecularWeight"": ""71.08"", ""SMILES"": ""C=CC(=O)N""}"
829,10.1080/10826068.2022.2081860,"N,N′-methylene-bis-acrylamide",crosslinker/comonomer,MBAAm or MAAm was used in the cryogel monomer mixture at 6% m/v with AAm.,"N,N'-methylenebisacrylamide",1,"{""CID"": 8041, ""ConnectivitySMILES"": ""C=CC(=O)NCNC(=O)C=C"", ""IUPACName"": ""N-[(prop-2-enoylamino)methyl]prop-2-enamide"", ""InChIKey"": ""ZIUHHBKFKCYYJD-UHFFFAOYSA-N"", ""MolecularFormula"": ""C7H10N2O2"", ""MolecularWeight"": ""154.17"", ""SMILES"": ""C=CC(=O)NCNC(=O)C=C""}"
830,10.1080/10826068.2022.2081860,allyl glycidyl ether,functional monomer,AGE was included in cryogel preparation at 0.04% v/v.,allyl glycidyl ether,0,"{""CID"": 7838, ""ConnectivitySMILES"": ""C=CCOCC1CO1"", ""IUPACName"": ""2-(prop-2-enoxymethyl)oxirane"", ""InChIKey"": ""LSWYGACWGAICNM-UHFFFAOYSA-N"", ""MolecularFormula"": ""C6H10O2"", ""MolecularWeight"": ""114.14"", ""SMILES"": ""C=CCOCC1CO1""}"
831,10.1080/10826068.2022.2081860,ammonium persulfate,polymerization initiator/catalyst,APS was added with TEMED before cryopolymerization.,ammonium persulfate,0,"{""CID"": 62648, ""ConnectivitySMILES"": ""[NH4+].[NH4+].[O-]S(=O)(=O)OOS(=O)(=O)[O-]"", ""IUPACName"": ""diazanium;sulfonatooxy sulfate"", ""InChIKey"": ""ROOXNKNUYICQNP-UHFFFAOYSA-N"", ""MolecularFormula"": ""H8N2O8S2"", ""MolecularWeight"": ""228.21"", ""SMILES"": ""[NH4+].[NH4+].[O-]S(=O)(=O)OOS(=O)(=O)[O-]""}"
832,10.1080/10826068.2022.2081860,"N,N,N′,N′-tetramethyl-ethylene-diamine",polymerization catalyst,TEMED was added with APS before cryopolymerization.,"N,N,N',N'-tetramethylethylenediamine",1,"{""CID"": 8037, ""ConnectivitySMILES"": ""CN(C)CCN(C)C"", ""IUPACName"": ""N,N,N',N'-tetramethylethane-1,2-diamine"", ""InChIKey"": ""KWYHDKDOAIKMQN-UHFFFAOYSA-N"", ""MolecularFormula"": ""C6H16N2"", ""MolecularWeight"": ""116.20"", ""SMILES"": ""CN(C)CCN(C)C""}"
833,10.1080/10826068.2022.2081860,"1,6-hexanediamine",spacer/amination reagent,"Cryogel column was immersed in 1,6-hexanediamine before glutaraldehyde activation.","1,6-hexanediamine",0,"{""CID"": 16402, ""ConnectivitySMILES"": ""C(CCCN)CCN"", ""IUPACName"": ""hexane-1,6-diamine"", ""InChIKey"": ""NAQMVNRVTILPCV-UHFFFAOYSA-N"", ""MolecularFormula"": ""C6H16N2"", ""MolecularWeight"": ""116.20"", ""SMILES"": ""C(CCCN)CCN""}"
834,10.1080/10826068.2022.2081860,glutaraldehyde,activation/coupling reagent,Cryogel was treated with 5% v/v glutaraldehyde in sodium phosphate buffer before L-phenylalanine binding.,glutaraldehyde,0,"{""CID"": 3485, ""ConnectivitySMILES"": ""C(CC=O)CC=O"", ""IUPACName"": ""pentanedial"", ""InChIKey"": ""SXRSQZLOMIGNAQ-UHFFFAOYSA-N"", ""MolecularFormula"": ""C5H8O2"", ""MolecularWeight"": ""100.12"", ""SMILES"": ""C(CC=O)CC=O""}"
835,10.1080/10826068.2022.2081860,L-phenylalanine,hydrophobic affinity ligand,L-phenylalanine was immobilized on the cryogel to create the hydrophobic adsorption matrix.,L-phenylalanine,0,"{""CID"": 6140, ""ConnectivitySMILES"": ""C1=CC=C(C=C1)CC(C(=O)O)N"", ""IUPACName"": ""(2S)-2-amino-3-phenylpropanoic acid"", ""InChIKey"": ""COLNVLDHVKWLRT-QMMMGPOBSA-N"", ""MolecularFormula"": ""C9H11NO2"", ""MolecularWeight"": ""165.19"", ""SMILES"": ""C1=CC=C(C=C1)C[C@@H](C(=O)O)N""}"
836,10.1080/10826068.2022.2081860,sodium borohydride,reduction reagent,Hydrophobic cryogel was immersed in sodium carbonate containing sodium borohydride after amino acid binding.,sodium borohydride,0,"{""CID"": 4311764, ""ConnectivitySMILES"": ""[BH4-].[Na+]"", ""IUPACName"": ""sodium boranuide"", ""InChIKey"": ""YOQDYZUWIQVZSF-UHFFFAOYSA-N"", ""MolecularFormula"": ""BH4Na"", ""MolecularWeight"": ""37.84"", ""SMILES"": ""[BH4-].[Na+]""}"
837,10.1080/10826068.2022.2081860,sodium carbonate,buffer/reagent,Used in L-phenylalanine binding solution and sodium borohydride treatment; also used to stop β-glucosidase assay reaction.,sodium carbonate,0,"{""CID"": 10340, ""ConnectivitySMILES"": ""C(=O)([O-])[O-].[Na+].[Na+]"", ""IUPACName"": ""disodium;carbonate"", ""InChIKey"": ""CDBYLPFSWZWCQE-UHFFFAOYSA-L"", ""MolecularFormula"": ""CNa2O3"", ""MolecularWeight"": ""105.988"", ""SMILES"": ""C(=O)([O-])[O-].[Na+].[Na+]""}"
838,10.1080/10826068.2022.2081860,sodium phosphate,buffer/salt condition,Used in glutaraldehyde activation buffer and discussed as one saline buffer in immobilization experiments.,sodium phosphate,1,"{""CID"": 21225609, ""ConnectivitySMILES"": ""[O-]P(=O)([O-])[O-].[Na+]"", ""IUPACName"": ""sodium phosphate"", ""InChIKey"": ""AJPJDKMHJJGVTQ-UHFFFAOYSA-K"", ""MolecularFormula"": ""NaO4P-2"", ""MolecularWeight"": ""117.961"", ""SMILES"": ""[O-]P(=O)([O-])[O-].[Na+]""}"
839,10.1080/10826068.2022.2081860,sodium acetate,buffer/salt condition,Used as acetate buffer in enzyme assay and discussed as a saline buffer in immobilization experiments.,sodium acetate,0,"{""CID"": 517045, ""ConnectivitySMILES"": ""CC(=O)[O-].[Na+]"", ""IUPACName"": ""sodium acetate"", ""InChIKey"": ""VMHLLURERBWHNL-UHFFFAOYSA-M"", ""MolecularFormula"": ""C2H3NaO2"", ""MolecularWeight"": ""82.03"", ""SMILES"": ""CC(=O)[O-].[Na+]""}"
840,10.1080/10826068.2022.2081860,sodium sulfate,salt condition,Discussed as a buffer/salt condition affecting β-glucosidase adsorption and immobilization.,sodium sulfate,0,"{""CID"": 24436, ""ConnectivitySMILES"": ""[O-]S(=O)(=O)[O-].[Na+].[Na+]"", ""IUPACName"": ""disodium;sulfate"", ""InChIKey"": ""PMZURENOXWZQFD-UHFFFAOYSA-L"", ""MolecularFormula"": ""Na2O4S"", ""MolecularWeight"": ""142.04"", ""SMILES"": ""[O-]S(=O)(=O)[O-].[Na+].[Na+]""}"
841,10.1080/10826068.2022.2081860,sodium citrate,salt condition,Discussed as a saline buffer; conclusion states best immobilization results were achieved using sodium citrate buffer with low ionic strength.,sodium citrate,0,"{""CID"": 6224, ""ConnectivitySMILES"": ""C(C(=O)[O-])C(CC(=O)[O-])(C(=O)[O-])O.[Na+].[Na+].[Na+]"", ""IUPACName"": ""trisodium;2-hydroxypropane-1,2,3-tricarboxylate"", ""InChIKey"": ""HRXKRNGNAMMEHJ-UHFFFAOYSA-K"", ""MolecularFormula"": ""C6H5Na3O7"", ""MolecularWeight"": ""258.07"", ""SMILES"": ""C(C(=O)[O-])C(CC(=O)[O-])(C(=O)[O-])O.[Na+].[Na+].[Na+]""}"
842,10.1080/10826068.2022.2081860,sodium chloride,ionic strength modifier,NaCl concentration was varied from 0 to 1.0 mol/L in different saline buffers.,sodium chloride,0,"{""CID"": 5234, ""ConnectivitySMILES"": ""[Na+].[Cl-]"", ""IUPACName"": ""sodium chloride"", ""InChIKey"": ""FAPWRFPIFSIZLT-UHFFFAOYSA-M"", ""MolecularFormula"": ""ClNa"", ""MolecularWeight"": ""58.44"", ""SMILES"": ""[Na+].[Cl-]""}"
843,10.1080/10826068.2022.2081860,pNPG,enzyme assay substrate,β-glucosidase activity was measured using pNPG hydrolysis and nitrophenol release.,4-nitrophenyl beta-D-glucopyranoside,1,"{""error"": ""HTTPSConnectionPool(host='pubchem.ncbi.nlm.nih.gov', port=443): Read timed out. (read timeout=3)""}"
844,10.1080/10826068.2022.2081860,nitrophenol,enzyme assay product,Nitrophenol released from pNPG hydrolysis was measured at 410 nm.,4-nitrophenol,1,"{""CID"": 980, ""ConnectivitySMILES"": ""C1=CC(=CC=C1[N+](=O)[O-])O"", ""IUPACName"": ""4-nitrophenol"", ""InChIKey"": ""BTJIUGUIPKRLHP-UHFFFAOYSA-N"", ""MolecularFormula"": ""C6H5NO3"", ""MolecularWeight"": ""139.11"", ""SMILES"": ""C1=CC(=CC=C1[N+](=O)[O-])O""}"
845,10.1080/10826068.2022.2081860,bovine serum albumin,protein assay standard,Bradford assay used bovine serum albumin as the reference protein.,bovine serum albumin,1,null
846,10.1038/nprot.2013.027,polyacrylamide,hydrogel backbone,"PAAm cryogel, PAAm-gelatin cryogel, PAAC cryogel, and Cu(II)-IDA-PAAm cryogel columns.",polyacrylamide,0,null
847,10.1038/nprot.2013.027,acrylamide,monomer,Used for synthesis of PAAm cryogel matrices.,acrylamide,0,"{""CID"": 6579, ""ConnectivitySMILES"": ""C=CC(=O)N"", ""IUPACName"": ""prop-2-enamide"", ""InChIKey"": ""HRPVXLWXLXDGHG-UHFFFAOYSA-N"", ""MolecularFormula"": ""C3H5NO"", ""MolecularWeight"": ""71.08"", ""SMILES"": ""C=CC(=O)N""}"
848,10.1038/nprot.2013.027,"N,N'-methylenebisacrylamide",crosslinker,MBAAm used as cross-linker for PAAm and PAAC cryogels.,"N,N'-methylenebisacrylamide",0,"{""CID"": 8041, ""ConnectivitySMILES"": ""C=CC(=O)NCNC(=O)C=C"", ""IUPACName"": ""N-[(prop-2-enoylamino)methyl]prop-2-enamide"", ""InChIKey"": ""ZIUHHBKFKCYYJD-UHFFFAOYSA-N"", ""MolecularFormula"": ""C7H10N2O2"", ""MolecularWeight"": ""154.17"", ""SMILES"": ""C=CC(=O)NCNC(=O)C=C""}"
849,10.1038/nprot.2013.027,allyl glycidyl ether,comonomer/reactive group precursor,Introduced as a comonomer to provide reactive sites for ligand attachment and gelatin coupling.,allyl glycidyl ether,0,"{""CID"": 7838, ""ConnectivitySMILES"": ""C=CCOCC1CO1"", ""IUPACName"": ""2-(prop-2-enoxymethyl)oxirane"", ""InChIKey"": ""LSWYGACWGAICNM-UHFFFAOYSA-N"", ""MolecularFormula"": ""C6H10O2"", ""MolecularWeight"": ""114.14"", ""SMILES"": ""C=CCOCC1CO1""}"
850,10.1038/nprot.2013.027,iminodiacetic acid,metal-chelating affinity ligand,IDA in Cu(II)-IDA-PAAm cryogel capture columns.,iminodiacetic acid,0,"{""CID"": 8897, ""ConnectivitySMILES"": ""C(C(=O)O)NCC(=O)O"", ""IUPACName"": ""2-(carboxymethylamino)acetic acid"", ""InChIKey"": ""NBZBKCUXIYYUSX-UHFFFAOYSA-N"", ""MolecularFormula"": ""C4H7NO4"", ""MolecularWeight"": ""133.10"", ""SMILES"": ""C(C(=O)O)NCC(=O)O""}"
851,10.1038/nprot.2013.027,Cu(II),metal affinity ion,Copper metal affinity cryogel column used for separation of urokinase.,copper ion,0,"{""CID"": 27099, ""ConnectivitySMILES"": ""[Cu+2]"", ""IUPACName"": ""copper(2+)"", ""InChIKey"": ""JPVYNHNXODAKFH-UHFFFAOYSA-N"", ""MolecularFormula"": ""Cu+2"", ""MolecularWeight"": ""63.55"", ""SMILES"": ""[Cu+2]""}"
852,10.1038/nprot.2013.027,imidazole,eluent,Urokinase was eluted from Cu(II)-IDA PAAm cryogel column with 200 mM imidazole at pH 7.4.,imidazole,0,"{""CID"": 795, ""ConnectivitySMILES"": ""C1=CN=CN1"", ""IUPACName"": ""1H-imidazole"", ""InChIKey"": ""RAXXELZNTBOGNW-UHFFFAOYSA-N"", ""MolecularFormula"": ""C3H4N2"", ""MolecularWeight"": ""68.08"", ""SMILES"": ""C1=CN=CN1""}"
853,10.1038/nprot.2013.027,gelatin,coupled bioreactor matrix ligand/proteinaceous coating,Gelatin covalently attached to PAAm cryogel; amount estimated as 2.06 mg per ml cryogel.,gelatin,1,null
854,10.1038/nprot.2013.027,chitosan,semi-interpenetrating network component,PAAC cryogel consists of PAAm and chitosan; chitosan imparts positive charge and cell adherence.,chitosan,0,null
855,10.1038/nprot.2013.027,glutaraldehyde,activation/coupling reagent,Used to activate ethylenediamine-treated cryogel for gelatin coupling.,glutaraldehyde,0,"{""CID"": 3485, ""ConnectivitySMILES"": ""C(CC=O)CC=O"", ""IUPACName"": ""pentanedial"", ""InChIKey"": ""SXRSQZLOMIGNAQ-UHFFFAOYSA-N"", ""MolecularFormula"": ""C5H8O2"", ""MolecularWeight"": ""100.12"", ""SMILES"": ""C(CC=O)CC=O""}"
856,10.1038/nprot.2013.027,ethylenediamine,derivatization reagent,Used for derivatization of epoxy group before glutaraldehyde activation.,ethylenediamine,0,"{""CID"": 3301, ""ConnectivitySMILES"": ""C(CN)N"", ""IUPACName"": ""ethane-1,2-diamine"", ""InChIKey"": ""PIICEJLVQHRZGT-UHFFFAOYSA-N"", ""MolecularFormula"": ""C2H8N2"", ""MolecularWeight"": ""60.10"", ""SMILES"": ""C(CN)N""}"
857,10.1038/nprot.2013.027,ammonium persulfate,polymerization initiator,APS used with TEMED as initiator-activator pair.,ammonium persulfate,0,"{""CID"": 62648, ""ConnectivitySMILES"": ""[NH4+].[NH4+].[O-]S(=O)(=O)OOS(=O)(=O)[O-]"", ""IUPACName"": ""diazanium;sulfonatooxy sulfate"", ""InChIKey"": ""ROOXNKNUYICQNP-UHFFFAOYSA-N"", ""MolecularFormula"": ""H8N2O8S2"", ""MolecularWeight"": ""228.21"", ""SMILES"": ""[NH4+].[NH4+].[O-]S(=O)(=O)OOS(=O)(=O)[O-]""}"
858,10.1038/nprot.2013.027,TEMED,polymerization activator,TEMED used with APS in free-radical polymerization.,"N,N,N',N'-tetramethylethylenediamine",0,"{""CID"": 8037, ""ConnectivitySMILES"": ""CN(C)CCN(C)C"", ""IUPACName"": ""N,N,N',N'-tetramethylethane-1,2-diamine"", ""InChIKey"": ""KWYHDKDOAIKMQN-UHFFFAOYSA-N"", ""MolecularFormula"": ""C6H16N2"", ""MolecularWeight"": ""116.20"", ""SMILES"": ""CN(C)CCN(C)C""}"
859,10.1038/nprot.2013.027,concavalin A,affinity ligand,Polyacrylamide-based cryogel affinity columns made using concavalin A for mAb separation.,concanavalin A,1,"{""CID"": 155486958, ""ConnectivitySMILES"": ""CCCN(CCC)S(=O)(=O)C1=CC=C(C=C1)C(=O)O.CC1=CN(C(=O)NC1=O)C2CC(C(O2)CO)N=[N+]=[N-]"", ""IUPACName"": ""1-[4-azido-5-(hydroxymethyl)oxolan-2-yl]-5-methylpyrimidine-2,4-dione;4-(dipropylsulfamoyl)benzoic acid"", ""InChIKey"": ""RVSZVJZFCQZYHQ-UHFFFAOYSA-N"", ""MolecularFormula"": ""C23H32N6O8S"", ""MolecularWeight"": ""552.6"", ""SMILES"": ""CCCN(CCC)S(=O)(=O)C1=CC=C(C=C1)C(=O)O.CC1=CN(C(=O)NC1=O)C2CC(C(O2)CO)N=[N+]=[N-]""}"
860,10.1038/nprot.2013.027,protein A,affinity ligand,Polyacrylamide-based cryogel affinity columns made using protein A.,protein A,1,null
861,10.1038/nprot.2013.027,boronate,affinity ligand,Polyacrylamide-based cryogel affinity columns made using boronate for separation of adherent and nonadherent cells.,boronate,1,"{""CID"": 21867279, ""ConnectivitySMILES"": ""[B]([O-])[O-]"", ""InChIKey"": ""PWEGVZDXTQLFLQ-UHFFFAOYSA-N"", ""MolecularFormula"": ""BO2-2"", ""MolecularWeight"": ""42.81"", ""SMILES"": ""[B]([O-])[O-]""}"
862,10.1038/nprot.2013.027,streptavidin,affinity ligand,Streptavidin affinity interaction mentioned for Moloney murine leukemia virus separation.,streptavidin,1,null
863,10.1038/nprot.2013.027,phenyl/octyl hydrophobic ligands,hydrophobic affinity ligands,Mentioned for bacteriocin separation using PAAm-based cryogel affinity columns.,phenyl octyl ligand,1,null
864,10.1021/la303292z,polystyrene,core polymer,The polystyrene core was synthesized by emulsion polymerization before shell polymerization.,polystyrene,0,null
865,10.1021/la303292z,N-isopropylacrylamide,main shell monomer,The microgel shell is poly(N-isopropylacrylamide-co-acrylic acid).,N-isopropylacrylamide,0,"{""CID"": 16637, ""ConnectivitySMILES"": ""CC(C)NC(=O)C=C"", ""IUPACName"": ""N-propan-2-ylprop-2-enamide"", ""InChIKey"": ""QNILTEGFHQSKFF-UHFFFAOYSA-N"", ""MolecularFormula"": ""C6H11NO"", ""MolecularWeight"": ""113.16"", ""SMILES"": ""CC(C)NC(=O)C=C""}"
866,10.1021/la303292z,acrylic acid,charged comonomer,The shell contained 10 mol % acrylic acid with respect to NiPAm; acrylic acid provides negative charge at pH 7.2.,acrylic acid,0,"{""CID"": 6581, ""ConnectivitySMILES"": ""C=CC(=O)O"", ""IUPACName"": ""prop-2-enoic acid"", ""InChIKey"": ""NIXOWILDQLNWCW-UHFFFAOYSA-N"", ""MolecularFormula"": ""C3H4O2"", ""MolecularWeight"": ""72.06"", ""SMILES"": ""C=CC(=O)O""}"
867,10.1021/la303292z,"N,N-methylenebisacrylamide",crosslinker,The microgel shell contained 5 mol % BIS cross-linkers with respect to NiPAm.,"N,N'-methylenebisacrylamide",0,"{""CID"": 8041, ""ConnectivitySMILES"": ""C=CC(=O)NCNC(=O)C=C"", ""IUPACName"": ""N-[(prop-2-enoylamino)methyl]prop-2-enamide"", ""InChIKey"": ""ZIUHHBKFKCYYJD-UHFFFAOYSA-N"", ""MolecularFormula"": ""C7H10N2O2"", ""MolecularWeight"": ""154.17"", ""SMILES"": ""C=CC(=O)NCNC(=O)C=C""}"
868,10.1021/la303292z,MOPS,buffer,Particles were transferred into 10 mM MOPS buffer at pH 7.2.,MOPS,0,"{""CID"": 70807, ""ConnectivitySMILES"": ""C1COCCN1CCCS(=O)(=O)O"", ""IUPACName"": ""3-morpholin-4-ylpropane-1-sulfonic acid"", ""InChIKey"": ""DVLFYONBTKHTER-UHFFFAOYSA-N"", ""MolecularFormula"": ""C7H15NO4S"", ""MolecularWeight"": ""209.27"", ""SMILES"": ""C1COCCN1CCCS(=O)(=O)O""}"
869,10.1021/la303292z,sodium azide,buffer additive / ionic strength contributor,The 7 mM ionic strength buffer contained 10 mM MOPS and 2 mM NaN3.,sodium azide,0,"{""CID"": 33557, ""ConnectivitySMILES"": ""[N-]=[N+]=[N-].[Na+]"", ""IUPACName"": ""sodium azide"", ""InChIKey"": ""PXIPVTKHYLBLMZ-UHFFFAOYSA-N"", ""MolecularFormula"": ""N3Na"", ""MolecularWeight"": ""65.010"", ""SMILES"": ""[N-]=[N+]=[N-].[Na+]""}"
870,10.1021/la303292z,sodium chloride,added salt,Additional 10 mM NaCl and 25 mM NaCl produced 17 mM and 32 mM ionic strength buffers.,sodium chloride,0,"{""CID"": 5234, ""ConnectivitySMILES"": ""[Na+].[Cl-]"", ""IUPACName"": ""sodium chloride"", ""InChIKey"": ""FAPWRFPIFSIZLT-UHFFFAOYSA-M"", ""MolecularFormula"": ""ClNa"", ""MolecularWeight"": ""58.44"", ""SMILES"": ""[Na+].[Cl-]""}"
871,10.1021/la303292z,styrene,core monomer precursor,The polystyrene core was synthesized by emulsion polymerization.,styrene,0,"{""CID"": 7501, ""ConnectivitySMILES"": ""C=CC1=CC=CC=C1"", ""IUPACName"": ""styrene"", ""InChIKey"": ""PPBRXRYQALVLMV-UHFFFAOYSA-N"", ""MolecularFormula"": ""C8H8"", ""MolecularWeight"": ""104.15"", ""SMILES"": ""C=CC1=CC=CC=C1""}"
872,10.1002/jssc.201400453,acrylamide,functional monomer,Used to synthesize polyacrylamide cryogels; monomer mixture 8% w/v with AAm:MBAAm weight ratio 9.0.,acrylamide,0,"{""CID"": 6579, ""ConnectivitySMILES"": ""C=CC(=O)N"", ""IUPACName"": ""prop-2-enamide"", ""InChIKey"": ""HRPVXLWXLXDGHG-UHFFFAOYSA-N"", ""MolecularFormula"": ""C3H5NO"", ""MolecularWeight"": ""71.08"", ""SMILES"": ""C=CC(=O)N""}"
873,10.1002/jssc.201400453,"N,N'-methylene bisacrylamide",crosslinker,Crosslinker for polyacrylamide cryogel synthesis; abbreviated MBAAm.,"N,N'-methylenebisacrylamide",0,"{""CID"": 8041, ""ConnectivitySMILES"": ""C=CC(=O)NCNC(=O)C=C"", ""IUPACName"": ""N-[(prop-2-enoylamino)methyl]prop-2-enamide"", ""InChIKey"": ""ZIUHHBKFKCYYJD-UHFFFAOYSA-N"", ""MolecularFormula"": ""C7H10N2O2"", ""MolecularWeight"": ""154.17"", ""SMILES"": ""C=CC(=O)NCNC(=O)C=C""}"
874,10.1002/jssc.201400453,ammonium persulfate,radical initiator,APS used with TEMED to initiate cryopolymerization; 0.35% w/w of total monomers.,ammonium persulfate,0,"{""CID"": 62648, ""ConnectivitySMILES"": ""[NH4+].[NH4+].[O-]S(=O)(=O)OOS(=O)(=O)[O-]"", ""IUPACName"": ""diazanium;sulfonatooxy sulfate"", ""InChIKey"": ""ROOXNKNUYICQNP-UHFFFAOYSA-N"", ""MolecularFormula"": ""H8N2O8S2"", ""MolecularWeight"": ""228.21"", ""SMILES"": ""[NH4+].[NH4+].[O-]S(=O)(=O)OOS(=O)(=O)[O-]""}"
875,10.1002/jssc.201400453,"N,N,N',N'-tetramethylethylenediamine",polymerization accelerator,TEMED used with APS redox pair in cryogel synthesis.,"N,N,N',N'-tetramethylethylenediamine",0,"{""CID"": 8037, ""ConnectivitySMILES"": ""CN(C)CCN(C)C"", ""IUPACName"": ""N,N,N',N'-tetramethylethane-1,2-diamine"", ""InChIKey"": ""KWYHDKDOAIKMQN-UHFFFAOYSA-N"", ""MolecularFormula"": ""C6H16N2"", ""MolecularWeight"": ""116.20"", ""SMILES"": ""CN(C)CCN(C)C""}"
876,10.1002/jssc.201400453,sodium chloride,salt for template removal and ionic-strength variable,0.5 M NaCl used to remove lysozyme template; NaCl 0-0.5 M tested in rebinding solution.,sodium chloride,0,"{""CID"": 5234, ""ConnectivitySMILES"": ""[Na+].[Cl-]"", ""IUPACName"": ""sodium chloride"", ""InChIKey"": ""FAPWRFPIFSIZLT-UHFFFAOYSA-M"", ""MolecularFormula"": ""ClNa"", ""MolecularWeight"": ""58.44"", ""SMILES"": ""[Na+].[Cl-]""}"
877,10.1002/jssc.201400453,sodium phosphate buffer,buffer,Stock solutions prepared in 10 mM sodium phosphate buffer pH 6.20; pH scan used 20 mM sodium phosphate buffer.,sodium phosphate,1,"{""CID"": 21225609, ""ConnectivitySMILES"": ""[O-]P(=O)([O-])[O-].[Na+]"", ""IUPACName"": ""sodium phosphate"", ""InChIKey"": ""AJPJDKMHJJGVTQ-UHFFFAOYSA-K"", ""MolecularFormula"": ""NaO4P-2"", ""MolecularWeight"": ""117.961"", ""SMILES"": ""[O-]P(=O)([O-])[O-].[Na+]""}"
878,10.3390/ma14123175,microcrystalline cellulose,hydrogel polymer precursor,"MCC with 51 μm average particle size was used to prepare 8Cell, 14Cell, and 18Cell hydrogels.",cellulose,0,null
879,10.3390/ma14123175,[EMIM][Ac],ionic liquid cellulose solvent,1-ethyl-3-methylimidazolium acetate was used with DMSO to dissolve cellulose.,1-ethyl-3-methylimidazolium acetate,0,"{""CID"": 11658353, ""ConnectivitySMILES"": ""CCN1C=C[N+](=C1)C.CC(=O)[O-]"", ""IUPACName"": ""1-ethyl-3-methylimidazol-3-ium acetate"", ""InChIKey"": ""XIYUIMLQTKODPS-UHFFFAOYSA-M"", ""MolecularFormula"": ""C8H14N2O2"", ""MolecularWeight"": ""170.21"", ""SMILES"": ""CCN1C=C[N+](=C1)C.CC(=O)[O-]""}"
880,10.3390/ma14123175,dimethyl sulfoxide,co-solvent for cellulose dissolution,DMSO was used with [EMIM][Ac] at a 3:2 final weight ratio.,dimethyl sulfoxide,0,"{""CID"": 679, ""ConnectivitySMILES"": ""CS(=O)C"", ""IUPACName"": ""methylsulfinylmethane"", ""InChIKey"": ""IAZDPXIOMUYVGZ-UHFFFAOYSA-N"", ""MolecularFormula"": ""C2H6OS"", ""MolecularWeight"": ""78.14"", ""SMILES"": ""CS(=O)C""}"
881,10.3390/ma14123175,water,solvent displacement and washing medium,"Cellulose solutions were soaked in Type 1 water for 24 h, yielding hydrogels.",water,0,null
882,10.3390/ma14123175,TST buffer,protein dilution and binding buffer,"TST buffer contained 50 mM Tris pH 7.6, 150 mM NaCl, and 0.05% v/v Tween 20.",,1,null
883,10.3390/ma14123175,Tris,buffer component,TST buffer contained 50 mM Tris buffer pH 7.6.,tris(hydroxymethyl)aminomethane,0,"{""CID"": 6503, ""ConnectivitySMILES"": ""C(C(CO)(CO)N)O"", ""IUPACName"": ""2-amino-2-(hydroxymethyl)propane-1,3-diol"", ""InChIKey"": ""LENZDBCJOHFCAS-UHFFFAOYSA-N"", ""MolecularFormula"": ""C4H11NO3"", ""MolecularWeight"": ""121.14"", ""SMILES"": ""C(C(CO)(CO)N)O""}"
884,10.3390/ma14123175,sodium chloride,salt in protein buffers,TST buffer contained 150 mM NaCl; GFP-CBM3 resuspension buffer contained 20 mM NaCl.,sodium chloride,0,"{""CID"": 5234, ""ConnectivitySMILES"": ""[Na+].[Cl-]"", ""IUPACName"": ""sodium chloride"", ""InChIKey"": ""FAPWRFPIFSIZLT-UHFFFAOYSA-M"", ""MolecularFormula"": ""ClNa"", ""MolecularWeight"": ""58.44"", ""SMILES"": ""[Na+].[Cl-]""}"
885,10.3390/ma14123175,Tween 20,surfactant in TST buffer,TST buffer contained 0.05% v/v Tween 20.,polysorbate 20,0,null
886,10.3390/ma14123175,phosphate buffer,reported isotherm buffer,"CBM:hydrogel binding isotherms were reported using 100 mM phosphate buffer, pH 7.0, at 37 °C.",phosphate,1,"{""CID"": 1061, ""ConnectivitySMILES"": ""[O-]P(=O)([O-])[O-]"", ""IUPACName"": ""phosphate"", ""InChIKey"": ""NBIIXXVUZAFLBC-UHFFFAOYSA-K"", ""MolecularFormula"": ""O4P-3"", ""MolecularWeight"": ""94.971"", ""SMILES"": ""[O-]P(=O)([O-])[O-]""}"
887,10.3390/ma14123175,PBS,"swelling, degradation, storage, and oligonucleotide dilution buffer",PBS was described as 10 mM phosphate pH 7.2 and 150 mM NaCl.,phosphate buffered saline,1,"{""CID"": 24978514, ""ConnectivitySMILES"": ""OP(=O)(O)[O-].OP(=O)([O-])[O-].[Na+].[Na+].[Na+].[Cl-].[Cl-].[K+].[K+]"", ""IUPACName"": ""dipotassium;trisodium;dihydrogen phosphate;hydrogen phosphate;dichloride"", ""InChIKey"": ""LOKCTEFSRHRXRJ-UHFFFAOYSA-I"", ""MolecularFormula"": ""Cl2H3K2Na3O8P2"", ""MolecularWeight"": ""411.04"", ""SMILES"": ""OP(=O)(O)[O-].OP(=O)([O-])[O-].[Na+].[Na+].[Na+].[Cl-].[Cl-].[K+].[K+]""}"
888,10.3390/ma14123175,sSMCC,heterobifunctional crosslinker for oligonucleotide coupling,Sulfosuccinimidyl 4-(N-maleimidomethyl) cyclohexane-1-carboxylate was used for DN3 coupling to CBM3C.,sulfosuccinimidyl 4-(N-maleimidomethyl)cyclohexane-1-carboxylate,0,"{""CID"": 4618795, ""ConnectivitySMILES"": ""C1CC(CCC1CN2C(=O)C=CC2=O)C(=O)ON3C(=O)CC(C3=O)S(=O)(=O)O"", ""IUPACName"": ""1-[4-[(2,5-dioxopyrrol-1-yl)methyl]cyclohexanecarbonyl]oxy-2,5-dioxopyrrolidine-3-sulfonic acid"", ""InChIKey"": ""FPKVOQKZMBDBKP-UHFFFAOYSA-N"", ""MolecularFormula"": ""C16H18N2O9S"", ""MolecularWeight"": ""414.4"", ""SMILES"": ""C1CC(CCC1CN2C(=O)C=CC2=O)C(=O)ON3C(=O)CC(C3=O)S(=O)(=O)O""}"
889,10.3390/ma14123175,DN3 oligonucleotide,non-protein bioactive counterpart grafted to CBM3C,"A 12 nt oligonucleotide, 5′-TTGAAGTCGAGG-3′, containing dengue virus genome sequence and terminal 5′ amino-serinol was grafted to CBM3C-modified hydrogels.",,1,null
890,10.3390/ma14123175,calcium chloride,component of GFP-CBM3 storage/resuspension buffer,GFP-CBM3 stock and resuspension buffers contained CaCl2.,calcium chloride,0,"{""CID"": 5284359, ""ConnectivitySMILES"": ""[Cl-].[Cl-].[Ca+2]"", ""IUPACName"": ""calcium dichloride"", ""InChIKey"": ""UXVMQQNJUSDDNG-UHFFFAOYSA-L"", ""MolecularFormula"": ""CaCl2"", ""MolecularWeight"": ""110.98"", ""SMILES"": ""[Cl-].[Cl-].[Ca+2]""}"
891,10.3390/ma14123175,imidazole,protein buffer and purification reagent,GFP-CBM3 stock contained imidazole; CBM3C purification used an imidazole gradient.,imidazole,0,"{""CID"": 795, ""ConnectivitySMILES"": ""C1=CN=CN1"", ""IUPACName"": ""1H-imidazole"", ""InChIKey"": ""RAXXELZNTBOGNW-UHFFFAOYSA-N"", ""MolecularFormula"": ""C3H4N2"", ""MolecularWeight"": ""68.08"", ""SMILES"": ""C1=CN=CN1""}"
892,10.3390/ma14123175,nickel,IMAC affinity metal for CBM3C purification,CBM3C was purified using a nickel-containing HisTrap FF column.,nickel,0,"{""CID"": 935, ""ConnectivitySMILES"": ""[Ni]"", ""IUPACName"": ""nickel"", ""InChIKey"": ""PXHVJJICTQNCMI-UHFFFAOYSA-N"", ""MolecularFormula"": ""Ni"", ""MolecularWeight"": ""58.693"", ""SMILES"": ""[Ni]""}"
893,10.1021/la501772t,poly(ethylene glycol),hydrogel polymer backbone,PEG-based polymeric hydrogel microparticles containing chitosan were used as platforms for TMV assembly.,polyethylene glycol,1,null
894,10.1021/la501772t,chitosan,aminopolysaccharide component and reactive amine source,CS-particles contain chitosan primary amines with low pKa near particle surfaces.,chitosan,1,null
895,10.1021/la501772t,TCO,bioorthogonal reactive group,TCO-activated TMV-particles and CS-particles reacted with Tz-activated proteins.,trans-cyclooctene,1,"{""CID"": 5463599, ""ConnectivitySMILES"": ""C1CCCC=CCC1"", ""IUPACName"": ""cyclooctene"", ""InChIKey"": ""URYYVOIYTNXXBN-OWOJBTEDSA-N"", ""MolecularFormula"": ""C8H14"", ""MolecularWeight"": ""110.20"", ""SMILES"": ""C1CCC/C=C/CC1""}"
896,10.1021/la501772t,tetrazine,bioorthogonal reactive group,Tz-activated R-PE and R-Ab were conjugated to TCO-activated particles by Tz-TCO cycloaddition.,tetrazine,1,"{""CID"": 12443366, ""ConnectivitySMILES"": ""C1=CN=NN=N1"", ""IUPACName"": ""tetrazine"", ""InChIKey"": ""DPOPAJRDYZGTIR-UHFFFAOYSA-N"", ""MolecularFormula"": ""C2H2N4"", ""MolecularWeight"": ""82.06"", ""SMILES"": ""C1=CN=NN=N1""}"
897,10.1021/la501772t,ADIBO,SPAAC reactive group,ADIBO-activated TMV- and CS-particles were reacted with azide-activated R-PEs.,azadibenzocyclooctyne,1,null
