Repository: sunyrain/PHA

# PHA Protein-Hydrogel Adsorption Dataset

Generated: 2026-07-05T11:36:45

## Scope

This curated package organizes literature-derived protein-hydrogel adsorption, binding, immobilization, antifouling, and related biointerface records extracted from the local PHA corpus.

The primary unit is one record:

`paper + hydrogel/sample + protein/mixture + experimental condition + measured outcome`

## Contents

- `data/sources.csv`: article-level metadata, extraction status, and curation decision.
- `data/records_flat.csv`: flattened record-level table with provenance, hydrogel, protein, condition, outcome, mechanism, and quality fields.

File: data/curated/pha_scientific_dataset_20260705/data/record_standardization.csv (part 9 of 37)
"record_id","doi","interaction_type","is_covalent_binding","experiment_mode_primary","experiment_mode_detail","application_context","comparable_target_class","model_ready","model_ready_blocker","manual_review_priority","q5_protein_evidence_flag","q5_triage_action","standardization_rules_version"
"PHA-8d99238633-001","10.1007/s10856-011-4452-y","antifouling_low_adsorption","no","biofouling","surface_fouling_assay","antifouling","strong","True","ready","high","True","keep","curated_release_20260707"
"PHA-8d99238633-002","10.1007/s10856-011-4452-y","antifouling_low_adsorption","no","biofouling","surface_fouling_assay","antifouling","strong","True","ready","high","True","keep","curated_release_20260707"
"PHA-8d99238633-003","10.1007/s10856-011-4452-y","antifouling_low_adsorption","no","biofouling","surface_fouling_assay","antifouling","strong","True","ready","high","True","keep","curated_release_20260707"
"PHA-9f9945d9f7-001","10.1007/s10856-013-4984-4","nonspecific_adsorption","no","hemocompatibility","fluorescence_surface_quantification","hemocompatibility","not_comparable","False","not_strong_or_medium_comparable;missing_or_unnormalizable_unit;low_source_quality","medium","True","not_applicable","curated_release_20260707"
"PHA-9f9945d9f7-002","10.1007/s10856-013-4984-4","covalent_immobilization","yes","hemocompatibility","static_incubation","protein_immobilization","not_comparable","False","not_strong_or_medium_comparable","high","True","not_applicable","curated_release_20260707"
"PHA-50360151ab-r1","10.1007/s10895-014-1450-8","protein_fouling","no","biofouling","fluorescence_surface_quantification","antifouling","not_comparable","False","not_strong_or_medium_comparable;missing_or_unnormalizable_unit;low_source_quality","medium","True","keep","curated_release_20260707"
"PHA-50360151ab-r2","10.1007/s10895-014-1450-8","protein_fouling","no","biofouling","fluorescence_surface_quantification","antifouling","not_comparable","False","not_strong_or_medium_comparable;missing_or_unnormalizable_unit;low_source_quality","medium","True","keep","curated_release_20260707"
"PHA-50360151ab-r3","10.1007/s10895-014-1450-8","protein_fouling","no","biofouling","fluorescence_surface_quantification","antifouling","not_comparable","False","not_strong_or_medium_comparable;missing_or_unnormalizable_unit;low_source_quality","medium","True","keep","curated_release_20260707"
"PHA-50360151ab-r4","10.1007/s10895-014-1450-8","protein_fouling","no","biofouling","fluorescence_surface_quantification","antifouling","not_comparable","False","not_strong_or_medium_comparable;missing_or_unnormalizable_unit;low_source_quality","medium","True","keep","curated_release_20260707"
"PHA-50360151ab-r5","10.1007/s10895-014-1450-8","protein_fouling","no","biofouling","fluorescence_surface_quantification","purification","weak","False","not_strong_or_medium_comparable","medium","True","not_applicable","curated_release_20260707"
"PHA-50360151ab-r6","10.1007/s10895-014-1450-8","protein_fouling","no","biofouling","fluorescence_surface_quantification","purification","weak","False","not_strong_or_medium_comparable","medium","True","not_applicable","curated_release_20260707"
"PHA-50360151ab-r7","10.1007/s10895-014-1450-8","protein_fouling","no","biofouling","fluorescence_surface_quantification","purification","weak","False","not_strong_or_medium_comparable","medium","True","not_applicable","curated_release_20260707"
"PHA-50360151ab-r8","10.1007/s10895-014-1450-8","protein_fouling","no","biofouling","fluorescence_surface_quantification","purification","weak","False","not_strong_or_medium_comparable","medium","True","not_applicable","curated_release_20260707"
"PHA-77d832f4c2-001","10.1007/s10924-022-02417-1","covalent_immobilization","yes","column","batch_adsorption_isotherm","purification","strong","True","ready","high","True","not_applicable","curated_release_20260707"
"PHA-77d832f4c2-002","10.1007/s10924-022-02417-1","covalent_immobilization","yes","column","batch_adsorption_isotherm","purification","strong","True","ready","high","True","not_applicable","curated_release_20260707"
"PHA-77d832f4c2-003","10.1007/s10924-022-02417-1","covalent_immobilization","yes","column","batch_adsorption_isotherm","purification","strong","True","ready","high","True","not_applicable","curated_release_20260707"
"PHA-77d832f4c2-004","10.1007/s10924-022-02417-1","covalent_immobilization","yes","column","batch_adsorption_isotherm","purification","strong","True","ready","high","True","not_applicable","curated_release_20260707"
"PHA-77d832f4c2-005","10.1007/s10924-022-02417-1","covalent_immobilization","yes","column","batch_adsorption_isotherm","purification","strong","True","ready","high","True","not_applicable","curated_release_20260707"
"PHA-77d832f4c2-006","10.1007/s10924-022-02417-1","covalent_immobilization","yes","column","batch_adsorption_isotherm","purification","strong","True","ready","high","True","not_applicable","curated_release_20260707"
"PHA-77d832f4c2-007","10.1007/s10924-022-02417-1","covalent_immobilization","yes","column","batch_adsorption_isotherm","purification","strong","True","ready","high","True","not_applicable","curated_release_20260707"
"PHA-6460df13aa-001","10.1007/s10924-025-03610-8","covalent_immobilization","yes","column","other","purification","strong","True","ready","high","True","not_applicable","curated_release_20260707"
"PHA-6460df13aa-002","10.1007/s10924-025-03610-8","covalent_immobilization","yes","column","other","purification","medium","True","ready","high","True","not_applicable","curated_release_20260707"
"PHA-6460df13aa-003","10.1007/s10924-025-03610-8","covalent_immobilization","yes","column","other","purification","medium","True","ready","high","True","not_applicable","curated_release_20260707"
"PHA-6460df13aa-004","10.1007/s10924-025-03610-8","covalent_immobilization","yes","column","other","purification","medium","True","ready","high","True","not_applicable","curated_release_20260707"
"PHA-6460df13aa-005","10.1007/s10924-025-03610-8","covalent_immobilization","yes","column","other","purification","weak","False","not_strong_or_medium_comparable","medium","True","not_applicable","curated_release_20260707"
"PHA-f12c9454ea-001","10.1007/s10965-006-9076-4","physical_adsorption","no","batch","batch_adsorption_equilibrium","biointerface_adsorption","not_comparable","False","not_strong_or_medium_comparable;missing_or_unnormalizable_unit;low_source_quality","medium","True","not_applicable","curated_release_20260707"
"PHA-f12c9454ea-002","10.1007/s10965-006-9076-4","physical_adsorption","no","batch","batch_adsorption_equilibrium","biointerface_adsorption","not_comparable","False","not_strong_or_medium_comparable;missing_or_unnormalizable_unit;low_source_quality","medium","True","not_applicable","curated_release_20260707"
"PHA-f12c9454ea-003","10.1007/s10965-006-9076-4","physical_adsorption","no","batch","batch_adsorption_equilibrium","biointerface_adsorption","not_comparable","False","not_strong_or_medium_comparable;missing_or_unnormalizable_unit;low_source_quality","medium","True","not_applicable","curated_release_20260707"
"PHA-c57910f7fd-001","10.1007/s10965-017-1256-x","covalent_immobilization","yes","surface","batch_adsorption_kinetics","protein_immobilization","strong","True","ready","high","True","not_applicable","curated_release_20260707"
"PHA-c57910f7fd-002","10.1007/s10965-017-1256-x","covalent_immobilization","yes","surface","batch_adsorption_isotherm","protein_immobilization","strong","True","ready","high","True","not_applicable","curated_release_20260707"
"PHA-c57910f7fd-003","10.1007/s10965-017-1256-x","covalent_immobilization","yes","hemocompatibility","other","protein_immobilization","strong","True","ready","high","True","not_applicable","curated_release_20260707"
"PHA-c57910f7fd-004","10.1007/s10965-017-1256-x","covalent_immobilization","yes","hemocompatibility","other","protein_immobilization","strong","True","ready","high","True","not_applicable","curated_release_20260707"
"PHA-c57910f7fd-005","10.1007/s10965-017-1256-x","covalent_immobilization","yes","hemocompatibility","other","protein_immobilization","strong","True","ready","high","True","not_applicable","curated_release_20260707"
"PHA-c57910f7fd-006","10.1007/s10965-017-1256-x","covalent_immobilization","yes","surface","other","protein_immobilization","strong","True","ready","high","True","not_applicable","curated_release_20260707"
"PHA-c57910f7fd-007","10.1007/s10965-017-1256-x","covalent_immobilization","yes","surface","other","purification","medium","True","ready","high","True","not_applicable","curated_release_20260707"
"PHA-c57910f7fd-008","10.1007/s10965-017-1256-x","covalent_immobilization","yes","surface","other","purification","medium","True","ready","high","True","not_applicable","curated_release_20260707"
"PHA-c57910f7fd-009","10.1007/s10965-017-1256-x","covalent_immobilization","yes","surface","other","purification","medium","True","ready","high","True","not_applicable","curated_release_20260707"
"PHA-c57910f7fd-010","10.1007/s10965-017-1256-x","covalent_immobilization","yes","surface","other","purification","medium","False","low_source_quality","high","True","not_applicable","curated_release_20260707"
"PHA-879197b233-001","10.1007/s10965-018-1677-1","affinity_binding","no","surface","fluorescence_surface_quantification","biointerface_adsorption","not_comparable","False","not_strong_or_medium_comparable","medium","True","not_applicable","curated_release_20260707"
"PHA-879197b233-002","10.1007/s10965-018-1677-1","affinity_binding","no","surface","fluorescence_surface_quantification","biointerface_adsorption","not_comparable","False","not_strong_or_medium_comparable","medium","True","not_applicable","curated_release_20260707"
"PHA-57266d6cb8-001","10.1007/s10965-021-02859-6","entrapment","no","immobilization","other","protein_immobilization","medium","True","ready","high","True","not_applicable","curated_release_20260707"
"PHA-57266d6cb8-002","10.1007/s10965-021-02859-6","entrapment","no","immobilization","other","protein_immobilization","medium","True","ready","high","True","not_applicable","curated_release_20260707"
"PHA-57266d6cb8-003","10.1007/s10965-021-02859-6","entrapment","no","immobilization","other","protein_immobilization","medium","True","ready","high","True","not_applicable","curated_release_20260707"
"PHA-57266d6cb8-004","10.1007/s10965-021-02859-6","entrapment","no","immobilization","other","protein_immobilization","medium","True","ready","high","True","not_applicable","curated_release_20260707"
"PHA-669b5b44ae-001","10.1007/s11090-023-10319-w","physical_adsorption","no","hemocompatibility","other","hemocompatibility","not_comparable","False","missing_key_experiment_condition;not_strong_or_medium_comparable;low_source_quality","medium","True","not_applicable","curated_release_20260707"
"PHA-669b5b44ae-002","10.1007/s11090-023-10319-w","physical_adsorption","no","hemocompatibility","other","hemocompatibility","not_comparable","False","missing_key_experiment_condition;not_strong_or_medium_comparable","high","True","not_applicable","curated_release_20260707"
"PHA-669b5b44ae-003","10.1007/s11090-023-10319-w","antifouling_low_adsorption","no","hemocompatibility","other","antifouling","not_comparable","False","missing_key_experiment_condition;not_strong_or_medium_comparable","high","True","keep","curated_release_20260707"
"PHA-669b5b44ae-004","10.1007/s11090-023-10319-w","physical_adsorption","no","hemocompatibility","other","hemocompatibility","not_comparable","False","missing_key_experiment_condition;not_strong_or_medium_comparable;low_source_quality","medium","True","not_applicable","curated_release_20260707"
"PHA-669b5b44ae-005","10.1007/s11090-023-10319-w","physical_adsorption","no","hemocompatibility","other","hemocompatibility","not_comparable","False","missing_key_experiment_condition;not_strong_or_medium_comparable;low_source_quality","medium","True","not_applicable","curated_release_20260707"
"PHA-669b5b44ae-006","10.1007/s11090-023-10319-w","antifouling_low_adsorption","no","hemocompatibility","other","antifouling","not_comparable","False","missing_key_experiment_condition;not_strong_or_medium_comparable;low_source_quality","medium","True","keep","curated_release_20260707"
"PHA-669b5b44ae-007","10.1007/s11090-023-10319-w","affinity_binding","no","hemocompatibility","other","hemocompatibility","not_comparable","False","missing_key_experiment_condition;not_strong_or_medium_comparable;low_source_quality","medium","True","not_applicable","curated_release_20260707"
"PHA-669b5b44ae-008","10.1007/s11090-023-10319-w","affinity_binding","no","hemocompatibility","other","hemocompatibility","not_comparable","False","missing_key_experiment_condition;not_strong_or_medium_comparable;low_source_quality","medium","True","not_applicable","curated_release_20260707"
"PHA-669b5b44ae-009","10.1007/s11090-023-10319-w","covalent_immobilization","yes","hemocompatibility","other","protein_immobilization","not_comparable","False","not_strong_or_medium_comparable","high","True","not_applicable","curated_release_20260707"
"PHA-669b5b44ae-010","10.1007/s11090-023-10319-w","covalent_immobilization","yes","hemocompatibility","other","protein_immobilization","not_comparable","False","not_strong_or_medium_comparable","high","True","not_applicable","curated_release_20260707"
"PHA-669b5b44ae-011","10.1007/s11090-023-10319-w","unknown","unclear","hemocompatibility","other","hemocompatibility","not_comparable","False","not_strong_or_medium_comparable;low_source_quality","medium","True","not_applicable","curated_release_20260707"
"PHA-669b5b44ae-012","10.1007/s11090-023-10319-w","unknown","unclear","hemocompatibility","other","hemocompatibility","not_comparable","False","not_strong_or_medium_comparable;low_source_quality","medium","True","not_applicable","curated_release_20260707"
"PHA-669b5b44ae-013","10.1007/s11090-023-10319-w","nonspecific_adsorption","no","hemocompatibility","other","hemocompatibility","not_comparable","False","not_strong_or_medium_comparable;low_source_quality","medium","True","not_applicable","curated_release_20260707"
"PHA-669b5b44ae-014","10.1007/s11090-023-10319-w","nonspecific_adsorption","no","hemocompatibility","other","hemocompatibility","not_comparable","False","not_strong_or_medium_comparable;low_source_quality","medium","True","not_applicable","curated_release_20260707"
"PHA-669b5b44ae-015","10.1007/s11090-023-10319-w","nonspecific_adsorption","no","immobilization","other","protein_immobilization","not_comparable","False","not_strong_or_medium_comparable;low_source_quality","medium","True","not_applicable","curated_release_20260707"
"PHA-d0e38fabf9-001","10.1007/s11095-005-9395-x","entrapment","no","immobilization","other","purification","strong","True","ready","high","True","not_applicable","curated_release_20260707"
"PHA-d0e38fabf9-002","10.1007/s11095-005-9395-x","entrapment","no","immobilization","other","purification","strong","True","ready","high","True","not_applicable","curated_release_20260707"
"PHA-d0e38fabf9-003","10.1007/s11095-005-9395-x","entrapment","no","immobilization","other","purification","strong","True","ready","high","True","not_applicable","curated_release_20260707"
"PHA-d0e38fabf9-004","10.1007/s11095-005-9395-x","entrapment","no","immobilization","other","purification","strong","True","ready","high","True","not_applicable","curated_release_20260707"
"PHA-d0e38fabf9-005","10.1007/s11095-005-9395-x","entrapment","no","immobilization","other","purification","strong","True","ready","high","True","not_applicable","curated_release_20260707"
"PHA-d0e38fabf9-006","10.1007/s11095-005-9395-x","entrapment","no","immobilization","other","purification","strong","True","ready","high","True","not_applicable","curated_release_20260707"
"PHA-d0e38fabf9-007","10.1007/s11095-005-9395-x","entrapment","no","immobilization","other","purification","strong","True","ready","high","True","not_applicable","curated_release_20260707"
"PHA-d0e38fabf9-008","10.1007/s11095-005-9395-x","entrapment","no","immobilization","other","purification","strong","True","ready","high","True","not_applicable","curated_release_20260707"
"PHA-d0e38fabf9-009","10.1007/s11095-005-9395-x","entrapment","no","immobilization","other","purification","strong","True","ready","high","True","not_applicable","curated_release_20260707"
"PHA-d0e38fabf9-010","10.1007/s11095-005-9395-x","entrapment","no","immobilization","other","purification","strong","True","ready","high","True","not_applicable","curated_release_20260707"
"PHA-d0e38fabf9-011","10.1007/s11095-005-9395-x","entrapment","no","immobilization","other","protein_immobilization","not_comparable","False","not_strong_or_medium_comparable;missing_or_unnormalizable_unit;low_source_quality","medium","True","not_applicable","curated_release_20260707"
"PHA-d0e38fabf9-012","10.1007/s11095-005-9395-x","entrapment","no","immobilization","other","protein_immobilization","not_comparable","False","not_strong_or_medium_comparable;missing_or_unnormalizable_unit;low_source_quality","medium","True","not_applicable","curated_release_20260707"
"PHA-d0e38fabf9-013","10.1007/s11095-005-9395-x","entrapment","no","immobilization","other","purification","strong","True","ready","high","True","not_applicable","curated_release_20260707"
"PHA-d0e38fabf9-014","10.1007/s11095-005-9395-x","entrapment","no","immobilization","batch_adsorption_equilibrium","purification","strong","True","ready","high","True","not_applicable","curated_release_20260707"
"PHA-fe27dcf962-001","10.1007/s11095-015-1834-8","unknown","unclear","batch","static_incubation","other","strong","True","ready","high","True","not_applicable","curated_release_20260707"
"PHA-fe27dcf962-002","10.1007/s11095-015-1834-8","entrapment","no","batch","static_incubation","protein_immobilization","strong","True","ready","high","True","not_applicable","curated_release_20260707"
"PHA-fe27dcf962-003","10.1007/s11095-015-1834-8","unknown","unclear","batch","static_incubation","other","not_comparable","False","not_strong_or_medium_comparable;low_source_quality","medium","True","not_applicable","curated_release_20260707"
"PHA-fe27dcf962-004","10.1007/s11095-015-1834-8","unknown","unclear","batch","static_incubation","other","not_comparable","False","not_strong_or_medium_comparable;low_source_quality","medium","True","not_applicable","curated_release_20260707"
"PHA-fe27dcf962-005","10.1007/s11095-015-1834-8","entrapment","no","batch","static_incubation","protein_immobilization","not_comparable","False","not_strong_or_medium_comparable;low_source_quality","medium","True","not_applicable","curated_release_20260707"
"PHA-fe27dcf962-006","10.1007/s11095-015-1834-8","entrapment","no","other","other","protein_immobilization","weak","False","not_strong_or_medium_comparable","high","True","not_applicable","curated_release_20260707"
"PHA-fe27dcf962-007","10.1007/s11095-015-1834-8","entrapment","no","other","other","purification","medium","True","ready","high","True","not_applicable","curated_release_20260707"
"PHA-fe27dcf962-008","10.1007/s11095-015-1834-8","entrapment","no","other","other","protein_immobilization","not_comparable","False","not_strong_or_medium_comparable","high","True","not_applicable","curated_release_20260707"
"PHA-fe27dcf962-009","10.1007/s11095-015-1834-8","entrapment","no","other","other","purification","medium","True","ready","high","True","not_applicable","curated_release_20260707"
"PHA-fe27dcf962-010","10.1007/s11095-015-1834-8","entrapment","no","other","other","protein_immobilization","medium","True","ready","high","True","not_applicable","curated_release_20260707"
"PHA-fe27dcf962-011","10.1007/s11095-015-1834-8","entrapment","no","other","other","protein_immobilization","medium","True","ready","high","True","not_applicable","curated_release_20260707"
"PHA-89f1f9f4b6-001","10.1007/s11274-023-03697-y","affinity_binding","no","column","batch_adsorption_equilibrium","biointerface_adsorption","strong","True","ready","high","True","not_applicable","curated_release_20260707"
"PHA-89f1f9f4b6-002","10.1007/s11274-023-03697-y","nonspecific_adsorption","no","column","batch_adsorption_equilibrium","biointerface_adsorption","strong","True","ready","high","True","not_applicable","curated_release_20260707"
"PHA-89f1f9f4b6-003","10.1007/s11274-023-03697-y","physical_adsorption","no","column","batch_adsorption_isotherm","mechanism_study","strong","True","ready","high","True","not_applicable","curated_release_20260707"
"PHA-89f1f9f4b6-004","10.1007/s11274-023-03697-y","physical_adsorption","no","column","batch_adsorption_kinetics","mechanism_study","strong","True","ready","high","True","not_applicable","curated_release_20260707"
"PHA-89f1f9f4b6-005","10.1007/s11274-023-03697-y","affinity_binding","no","column","other","purification","strong","True","ready","high","True","not_applicable","curated_release_20260707"
"PHA-89f1f9f4b6-006","10.1007/s11274-023-03697-y","physical_adsorption","no","column","other","purification","medium","True","ready","high","True","not_applicable","curated_release_20260707"
"PHA-60bf004f48-001","10.1007/s11696-017-0129-4","physical_adsorption","no","hemocompatibility","batch_adsorption_equilibrium","hemocompatibility","strong","True","ready","high","True","not_applicable","curated_release_20260707"
"PHA-60bf004f48-002","10.1007/s11696-017-0129-4","physical_adsorption","no","hemocompatibility","batch_adsorption_equilibrium","hemocompatibility","strong","True","ready","high","True","not_applicable","curated_release_20260707"
"PHA-60bf004f48-003","10.1007/s11696-017-0129-4","physical_adsorption","no","hemocompatibility","batch_adsorption_equilibrium","hemocompatibility","strong","True","ready","high","True","not_applicable","curated_release_20260707"
"PHA-60bf004f48-004","10.1007/s11696-017-0129-4","physical_adsorption","no","hemocompatibility","batch_adsorption_equilibrium","hemocompatibility","strong","True","ready","high","True","not_applicable","curated_release_20260707"
"PHA-60bf004f48-005","10.1007/s11696-017-0129-4","physical_adsorption","no","hemocompatibility","batch_adsorption_equilibrium","hemocompatibility","strong","True","ready","high","True","not_applicable","curated_release_20260707"
"PHA-60bf004f48-006","10.1007/s11696-017-0129-4","physical_adsorption","no","hemocompatibility","batch_adsorption_equilibrium","hemocompatibility","strong","True","ready","high","True","not_applicable","curated_release_20260707"
"PHA-60bf004f48-007","10.1007/s11696-017-0129-4","physical_adsorption","no","hemocompatibility","batch_adsorption_equilibrium","hemocompatibility","strong","True","ready","high","True","not_applicable","curated_release_20260707"
"PHA-60bf004f48-008","10.1007/s11696-017-0129-4","physical_adsorption","no","hemocompatibility","batch_adsorption_equilibrium","hemocompatibility","strong","True","ready","high","True","not_applicable","curated_release_20260707"
"PHA-60bf004f48-009","10.1007/s11696-017-0129-4","physical_adsorption","no","hemocompatibility","batch_adsorption_isotherm","hemocompatibility","strong","True","ready","high","True","not_applicable","curated_release_20260707"
"PHA-60bf004f48-010","10.1007/s11696-017-0129-4","physical_adsorption","no","hemocompatibility","batch_adsorption_isotherm","hemocompatibility","strong","True","ready","high","True","not_applicable","curated_release_20260707"
"PHA-60bf004f48-011","10.1007/s11696-017-0129-4","physical_adsorption","no","hemocompatibility","batch_adsorption_isotherm","hemocompatibility","strong","True","ready","high","True","not_applicable","curated_release_20260707"
"PHA-60bf004f48-012","10.1007/s11696-017-0129-4","physical_adsorption","no","hemocompatibility","batch_adsorption_isotherm","hemocompatibility","strong","True","ready","high","True","not_applicable","curated_release_20260707"
"PHA-109370a866-001","10.1007/s11696-023-02901-5","covalent_immobilization","yes","immobilization","other","protein_immobilization","strong","True","ready","high","True","not_applicable","curated_release_20260707"
"PHA-49f5215af5-001","10.1007/s12010-008-8373-2","entrapment","no","batch","batch_adsorption_equilibrium","protein_immobilization","strong","True","ready","high","True","not_applicable","curated_release_20260707"
"PHA-49f5215af5-002","10.1007/s12010-008-8373-2","entrapment","no","batch","batch_adsorption_equilibrium","protein_immobilization","strong","True","ready","high","True","not_applicable","curated_release_20260707"
"PHA-49f5215af5-003","10.1007/s12010-008-8373-2","entrapment","no","batch","batch_adsorption_equilibrium","protein_immobilization","strong","True","ready","high","True","not_applicable","curated_release_20260707"
"PHA-49f5215af5-004","10.1007/s12010-008-8373-2","entrapment","no","batch","batch_adsorption_equilibrium","protein_immobilization","strong","True","ready","high","True","not_applicable","curated_release_20260707"
"PHA-49f5215af5-005","10.1007/s12010-008-8373-2","entrapment","no","other","other","protein_immobilization","strong","True","ready","high","True","not_applicable","curated_release_20260707"
"PHA-49f5215af5-006","10.1007/s12010-008-8373-2","entrapment","no","batch","batch_adsorption_equilibrium","purification","strong","True","ready","high","True","not_applicable","curated_release_20260707"
"PHA-49f5215af5-007","10.1007/s12010-008-8373-2","entrapment","no","batch","batch_adsorption_equilibrium","purification","strong","True","ready","high","True","not_applicable","curated_release_20260707"
"PHA-49f5215af5-008","10.1007/s12010-008-8373-2","entrapment","no","batch","batch_adsorption_equilibrium","purification","strong","True","ready","high","True","not_applicable","curated_release_20260707"
"PHA-49f5215af5-009","10.1007/s12010-008-8373-2","entrapment","no","batch","batch_adsorption_equilibrium","purification","strong","True","ready","high","True","not_applicable","curated_release_20260707"
"PHA-dc27bf7294-001","10.1007/s12010-010-8997-x","affinity_binding","no","column","other","biointerface_adsorption","strong","True","ready","high","True","not_applicable","curated_release_20260707"
"PHA-dc27bf7294-002","10.1007/s12010-010-8997-x","nonspecific_adsorption","no","column","other","biointerface_adsorption","strong","True","ready","high","True","not_applicable","curated_release_20260707"
"PHA-dc27bf7294-003","10.1007/s12010-010-8997-x","affinity_binding","no","column","other","biointerface_adsorption","strong","True","ready","high","True","not_applicable","curated_release_20260707"
"PHA-dc27bf7294-004","10.1007/s12010-010-8997-x","affinity_binding","no","column","other","biointerface_adsorption","weak","False","not_strong_or_medium_comparable","medium","True","not_applicable","curated_release_20260707"
"PHA-dc27bf7294-005","10.1007/s12010-010-8997-x","affinity_binding","no","column","other","purification","medium","True","ready","high","True","not_applicable","curated_release_20260707"
"PHA-583853a26a-001","10.1007/s12010-013-0624-1","affinity_binding","no","column","other","biointerface_adsorption","strong","True","ready","high","True","not_applicable","curated_release_20260707"
"PHA-583853a26a-002","10.1007/s12010-013-0624-1","nonspecific_adsorption","no","column","other","biointerface_adsorption","strong","True","ready","high","True","not_applicable","curated_release_20260707"
"PHA-583853a26a-003","10.1007/s12010-013-0624-1","physical_adsorption","no","column","other","biointerface_adsorption","strong","True","ready","high","True","not_applicable","curated_release_20260707"
"PHA-583853a26a-004","10.1007/s12010-013-0624-1","physical_adsorption","no","column","other","purification","strong","True","ready","high","True","not_applicable","curated_release_20260707"
"PHA-583853a26a-005","10.1007/s12010-013-0624-1","physical_adsorption","no","column","other","purification","medium","True","ready","high","True","not_applicable","curated_release_20260707"
"PHA-ed2e189e67-001","10.1007/s12010-014-0844-z","selective_adsorption","no","column","other","biointerface_adsorption","strong","True","ready","high","True","not_applicable","curated_release_20260707"
"PHA-ed2e189e67-002","10.1007/s12010-014-0844-z","selective_adsorption","no","column","other","biointerface_adsorption","strong","True","ready","high","True","not_applicable","curated_release_20260707"
"PHA-ed2e189e67-003","10.1007/s12010-014-0844-z","selective_adsorption","no","column","other","biointerface_adsorption","strong","True","ready","high","True","not_applicable","curated_release_20260707"
"PHA-ed2e189e67-004","10.1007/s12010-014-0844-z","selective_adsorption","no","column","other","biointerface_adsorption","strong","True","ready","high","True","not_applicable","curated_release_20260707"
"PHA-ed2e189e67-005","10.1007/s12010-014-0844-z","selective_adsorption","no","column","other","biointerface_adsorption","strong","True","ready","high","True","not_applicable","curated_release_20260707"
"PHA-ed2e189e67-006","10.1007/s12010-014-0844-z","selective_adsorption","no","column","other","biointerface_adsorption","strong","True","ready","high","True","not_applicable","curated_release_20260707"
"PHA-ed2e189e67-007","10.1007/s12010-014-0844-z","selective_adsorption","no","column","other","biointerface_adsorption","strong","True","ready","high","True","not_applicable","curated_release_20260707"
"PHA-ed2e189e67-008","10.1007/s12010-014-0844-z","selective_adsorption","no","column","other","biointerface_adsorption","strong","True","ready","high","True","not_applicable","curated_release_20260707"
"PHA-ed2e189e67-009","10.1007/s12010-014-0844-z","selective_adsorption","no","column","other","biointerface_adsorption","strong","True","ready","high","True","not_applicable","curated_release_20260707"
"PHA-ed2e189e67-010","10.1007/s12010-014-0844-z","selective_adsorption","no","column","other","biointerface_adsorption","strong","True","ready","high","True","not_applicable","curated_release_20260707"
"PHA-ed2e189e67-011","10.1007/s12010-014-0844-z","selective_adsorption","no","column","other","biointerface_adsorption","strong","True","ready","high","True","not_applicable","curated_release_20260707"
"PHA-ed2e189e67-012","10.1007/s12010-014-0844-z","selective_adsorption","no","column","other","biointerface_adsorption","strong","True","ready","high","True","not_applicable","curated_release_20260707"
"PHA-ed2e189e67-013","10.1007/s12010-014-0844-z","selective_adsorption","no","column","other","biointerface_adsorption","strong","True","ready","high","True","not_applicable","curated_release_20260707"
"PHA-ed2e189e67-014","10.1007/s12010-014-0844-z","selective_adsorption","no","column","other","biointerface_adsorption","strong","True","ready","high","True","not_applicable","curated_release_20260707"
"PHA-ed2e189e67-015","10.1007/s12010-014-0844-z","selective_adsorption","no","column","other","biointerface_adsorption","strong","True","ready","high","True","not_applicable","curated_release_20260707"
"PHA-ed2e189e67-016","10.1007/s12010-014-0844-z","selective_adsorption","no","column","other","biointerface_adsorption","strong","True","ready","high","True","not_applicable","curated_release_20260707"
"PHA-ed2e189e67-017","10.1007/s12010-014-0844-z","selective_adsorption","no","column","other","biointerface_adsorption","strong","True","ready","high","True","not_applicable","curated_release_20260707"
"PHA-ed2e189e67-018","10.1007/s12010-014-0844-z","selective_adsorption","no","column","other","purification","medium","True","ready","high","True","not_applicable","curated_release_20260707"
"PHA-03a43a0420-001","10.1007/s12010-014-1273-8","affinity_binding","no","surface","other","biointerface_adsorption","weak","False","not_strong_or_medium_comparable","medium","True","not_applicable","curated_release_20260707"
"PHA-03a43a0420-002","10.1007/s12010-014-1273-8","affinity_binding","no","batch","batch_adsorption_equilibrium","biointerface_adsorption","strong","True","ready","high","True","not_applicable","curated_release_20260707"
"PHA-03a43a0420-003","10.1007/s12010-014-1273-8","affinity_binding","no","batch","batch_adsorption_isotherm","mechanism_study","strong","True","ready","high","True","not_applicable","curated_release_20260707"
"PHA-03a43a0420-004","10.1007/s12010-014-1273-8","affinity_binding","no","batch","batch_adsorption_equilibrium","biointerface_adsorption","weak","False","not_strong_or_medium_comparable","high","True","not_applicable","curated_release_20260707"
"PHA-03a43a0420-005","10.1007/s12010-014-1273-8","entrapment","no","hemocompatibility","other","purification","medium","True","ready","high","True","not_applicable","curated_release_20260707"
"PHA-03a43a0420-006","10.1007/s12010-014-1273-8","affinity_binding","no","other","other","biointerface_adsorption","medium","True","ready","high","True","not_applicable","curated_release_20260707"
"PHA-03a43a0420-007","10.1007/s12010-014-1273-8","affinity_binding","no","hemocompatibility","other","purification","strong","True","ready","high","True","not_applicable","curated_release_20260707"
"PHA-03a43a0420-008","10.1007/s12010-014-1273-8","affinity_binding","no","hemocompatibility","other","purification","weak","False","not_strong_or_medium_comparable","high","True","not_applicable","curated_release_20260707"
"PHA-03a43a0420-009","10.1007/s12010-014-1273-8","affinity_binding","no","batch","batch_adsorption_equilibrium","biointerface_adsorption","weak","False","not_strong_or_medium_comparable","medium","True","not_applicable","curated_release_20260707"
"PHA-541120e59b-001","10.1007/s12010-014-1454-5","affinity_binding","no","immobilization","other","protein_immobilization","strong","True","ready","high","True","not_applicable","curated_release_20260707"
"PHA-541120e59b-002","10.1007/s12010-014-1454-5","affinity_binding","no","immobilization","other","protein_immobilization","strong","True","ready","high","True","not_applicable","curated_release_20260707"
"PHA-541120e59b-003","10.1007/s12010-014-1454-5","affinity_binding","no","immobilization","other","protein_immobilization","medium","True","ready","high","True","not_applicable","curated_release_20260707"
"PHA-541120e59b-004","10.1007/s12010-014-1454-5","affinity_binding","no","immobilization","other","protein_immobilization","medium","True","ready","high","True","not_applicable","curated_release_20260707"
"PHA-541120e59b-005","10.1007/s12010-014-1454-5","affinity_binding","no","immobilization","other","purification","medium","True","ready","high","True","not_applicable","curated_release_20260707"
"PHA-541120e59b-006","10.1007/s12010-014-1454-5","affinity_binding","no","immobilization","other","purification","medium","True","ready","high","True","not_applicable","curated_release_20260707"
"PHA-cc98937d1d-001","10.1007/s12010-019-03083-1","covalent_immobilization","yes","column","other","protein_immobilization","strong","True","ready","high","True","not_applicable","curated_release_20260707"
"PHA-1ad7f01a49-001","10.1007/s12010-020-03393-9","covalent_immobilization","yes","column","static_incubation","protein_immobilization","strong","True","ready","high","True","not_applicable","curated_release_20260707"
"PHA-1ad7f01a49-002","10.1007/s12010-020-03393-9","covalent_immobilization","yes","column","other","protein_immobilization","strong","True","ready","high","True","not_applicable","curated_release_20260707"
"PHA-1ad7f01a49-003","10.1007/s12010-020-03393-9","covalent_immobilization","yes","column","other","protein_immobilization","strong","True","ready","high","True","not_applicable","curated_release_20260707"
"PHA-1ad7f01a49-004","10.1007/s12010-020-03393-9","covalent_immobilization","yes","column","batch_adsorption_isotherm","protein_immobilization","strong","True","ready","high","True","not_applicable","curated_release_20260707"
"PHA-1ad7f01a49-005","10.1007/s12010-020-03393-9","covalent_immobilization","yes","column","static_incubation","protein_immobilization","strong","False","low_source_quality","high","True","not_applicable","curated_release_20260707"
"PHA-1ad7f01a49-006","10.1007/s12010-020-03393-9","covalent_immobilization","yes","column","other","protein_immobilization","strong","False","missing_or_unnormalizable_unit;low_source_quality","high","True","not_applicable","curated_release_20260707"
"PHA-1ad7f01a49-007","10.1007/s12010-020-03393-9","covalent_immobilization","yes","column","other","purification","strong","True","ready","high","True","not_applicable","curated_release_20260707"
"PHA-1ad7f01a49-008","10.1007/s12010-020-03393-9","covalent_immobilization","yes","column","other","protein_immobilization","strong","True","ready","high","True","not_applicable","curated_release_20260707"
"PHA-179cc9cd5c-001","10.1007/s12010-021-03559-z","entrapment","no","column","other","protein_immobilization","strong","True","ready","high","False","not_applicable","curated_release_20260707"
"PHA-179cc9cd5c-002","10.1007/s12010-021-03559-z","nonspecific_adsorption","no","column","other","biointerface_adsorption","strong","True","ready","high","False","not_applicable","curated_release_20260707"
"PHA-179cc9cd5c-003","10.1007/s12010-021-03559-z","entrapment","no","column","other","purification","medium","True","ready","high","False","not_applicable","curated_release_20260707"
"PHA-d375787b06-001","10.1007/s12010-022-04303-x","affinity_binding","no","surface","batch_adsorption_kinetics","mechanism_study","strong","True","ready","high","True","not_applicable","curated_release_20260707"
"PHA-d375787b06-002","10.1007/s12010-022-04303-x","affinity_binding","no","surface","batch_adsorption_kinetics","mechanism_study","strong","True","ready","high","True","not_applicable","curated_release_20260707"
"PHA-d375787b06-003","10.1007/s12010-022-04303-x","affinity_binding","no","surface","batch_adsorption_kinetics","mechanism_study","strong","True","ready","high","True","not_applicable","curated_release_20260707"
"PHA-d375787b06-004","10.1007/s12010-022-04303-x","affinity_binding","no","surface","batch_adsorption_kinetics","mechanism_study","strong","True","ready","high","True","not_applicable","curated_release_20260707"
"PHA-d375787b06-005","10.1007/s12010-022-04303-x","entrapment","no","column","other","purification","medium","True","ready","high","True","not_applicable","curated_release_20260707"
"PHA-d375787b06-006","10.1007/s12010-022-04303-x","entrapment","no","column","other","purification","medium","True","ready","high","True","not_applicable","curated_release_20260707"
"PHA-d375787b06-007","10.1007/s12010-022-04303-x","entrapment","no","column","other","purification","medium","True","ready","high","True","not_applicable","curated_release_20260707"
"PHA-d375787b06-008","10.1007/s12010-022-04303-x","entrapment","no","column","other","purification","medium","True","ready","high","True","not_applicable","curated_release_20260707"
"PHA-d375787b06-009","10.1007/s12010-022-04303-x","entrapment","no","column","other","purification","medium","True","ready","high","True","not_applicable","curated_release_20260707"
"PHA-d375787b06-010","10.1007/s12010-022-04303-x","entrapment","no","column","other","purification","medium","True","ready","high","True","not_applicable","curated_release_20260707"
"PHA-d375787b06-011","10.1007/s12010-022-04303-x","entrapment","no","column","other","purification","medium","True","ready","high","True","not_applicable","curated_release_20260707"
"PHA-d375787b06-012","10.1007/s12010-022-04303-x","nonspecific_adsorption","no","batch","batch_adsorption_equilibrium","biointerface_adsorption","strong","True","ready","high","True","not_applicable","curated_release_20260707"
"PHA-d375787b06-013","10.1007/s12010-022-04303-x","nonspecific_adsorption","no","batch","batch_adsorption_equilibrium","biointerface_adsorption","strong","True","ready","high","True","not_applicable","curated_release_20260707"
"PHA-d375787b06-014","10.1007/s12010-022-04303-x","entrapment","no","column","other","purification","not_comparable","False","not_strong_or_medium_comparable;missing_or_unnormalizable_unit","medium","True","not_applicable","curated_release_20260707"
"PHA-d375787b06-015","10.1007/s12010-022-04303-x","affinity_binding","no","column","other","purification","weak","False","not_strong_or_medium_comparable;missing_or_unnormalizable_unit","medium","True","not_applicable","curated_release_20260707"
