Repository: sunyrain/PHA

# PHA Protein-Hydrogel Adsorption Dataset

Generated: 2026-07-05T11:36:45

## Scope

This curated package organizes literature-derived protein-hydrogel adsorption, binding, immobilization, antifouling, and related biointerface records extracted from the local PHA corpus.

The primary unit is one record:

`paper + hydrogel/sample + protein/mixture + experimental condition + measured outcome`

## Contents

- `data/sources.csv`: article-level metadata, extraction status, and curation decision.
- `data/records_flat.csv`: flattened record-level table with provenance, hydrogel, protein, condition, outcome, mechanism, and quality fields.

File: data/curated/pha_scientific_dataset_20260705/data/sources.csv (part 9 of 10)
doi,title,publisher,status,records_count,material_mentions_count,protein_mentions_count,special_fields_count,source_json,curation_decision,curation_reason,error_message
10.1021/acsapm.5c04803,Room-Temperature UV-Induced Self-Healing Hydrogels with Antifouling and Antiscratch Surfaces for Soft Contact Lenses,ACS,success,4,9,2,4,local_article_corpus/ACS/10.1021_acsapm.5c04803/10.1021_acsapm.5c04803.json,include_records,Article yielded one or more extracted records.,
10.1021/acsapm.8b00207,Stimuli-Responsive Microgel-Based Surface Plasmon Resonance Transducer for Glucose Detection Using a Competitive Assay with Concanavalin A,ACS,success,6,8,3,7,local_article_corpus/ACS/10.1021_acsapm.8b00207/10.1021_acsapm.8b00207.json,include_records,Article yielded one or more extracted records.,
10.1021/acsapm.9b01135,Monodisperse Porous Microspheres with pH-Responsive Permeability and Reactivity,ACS,success,3,14,2,3,local_article_corpus/ACS/10.1021_acsapm.9b01135/10.1021_acsapm.9b01135.json,include_records,Article yielded one or more extracted records.,
10.1021/acsbiomaterials.0c01690,Charged Poly(N-isopropylacrylamide) Nanogels for the Stabilization of High Isoelectric Point Proteins,ACS,success,22,11,10,4,local_article_corpus/ACS/10.1021_acsbiomaterials.0c01690/10.1021_acsbiomaterials.0c01690.json,include_records,Article yielded one or more extracted records.,
10.1021/acsbiomaterials.1c00852,Antifouling and Mechanical Properties of Photografted Zwitterionic Hydrogel Thin-Film Coatings Depend on the Cross-Link Density,ACS,success,7,14,3,4,local_article_corpus/ACS/10.1021_acsbiomaterials.1c00852/10.1021_acsbiomaterials.1c00852.json,include_records,Article yielded one or more extracted records.,
10.1021/acsbiomaterials.2c00250,Tuning Surface Plasmon Resonance Responses through Size and Crosslinking Control of Multivalent Protein Binding-Capable Nanoscale Hydrogels,ACS,success,8,11,5,4,local_article_corpus/ACS/10.1021_acsbiomaterials.2c00250/10.1021_acsbiomaterials.2c00250.json,include_records,Article yielded one or more extracted records.,
10.1021/acsbiomaterials.3c00856,Superhydrophilic Poly(2-hydroxyethyl methacrylate) Hydrogel with Nanosilica Covalent Coating: A Promising Contact Lens Material for Resisting Tear Protein Deposition and Bacterial Adhesion,ACS,success,4,9,5,4,local_article_corpus/ACS/10.1021_acsbiomaterials.3c00856/10.1021_acsbiomaterials.3c00856.json,include_records,Article yielded one or more extracted records.,
10.1021/acsbiomaterials.3c01386,A Functional Hydrogel Bead-Based High-Throughput Screening System for Mammalian Cells with Enhanced Secretion of Therapeutic Antibodies,ACS,success,6,9,7,5,local_article_corpus/ACS/10.1021_acsbiomaterials.3c01386/10.1021_acsbiomaterials.3c01386.json,include_records,Article yielded one or more extracted records.,
10.1021/acsbiomaterials.4c01436,DNA Aptamers That Bind to Alginate Hydrogels,ACS,success,3,11,2,3,local_article_corpus/ACS/10.1021_acsbiomaterials.4c01436/10.1021_acsbiomaterials.4c01436.json,include_records,Article yielded one or more extracted records.,
10.1021/acsbiomaterials.5c02112,A Customizable Antibody Delivery Strategy Using Fc-Affinity Ligands,ACS,success,9,12,6,7,local_article_corpus/ACS/10.1021_acsbiomaterials.5c02112/10.1021_acsbiomaterials.5c02112.json,include_records,Article yielded one or more extracted records.,
10.1021/acsbiomaterials.6b00706,Dual Affinity Heparin-Based Hydrogels Achieve Pro-Regenerative Immunomodulation and Microvascular Remodeling,ACS,success,3,11,3,4,local_article_corpus/ACS/10.1021_acsbiomaterials.6b00706/10.1021_acsbiomaterials.6b00706.json,include_records,Article yielded one or more extracted records.,
10.1021/acsbiomaterials.6c00634,Domain Coordination Governs Pore Architecture in Transient Double-Network Antibody-Binding Polyprotein Hydrogels,ACS,success,10,9,5,5,local_article_corpus/ACS/10.1021_acsbiomaterials.6c00634/10.1021_acsbiomaterials.6c00634.json,include_records,Article yielded one or more extracted records.,
10.1021/acsbiomaterials.7b00397,Injectable and Degradable Poly(Oligoethylene glycol methacrylate) Hydrogels with Tunable Charge Densities as Adhesive Peptide-Free Cell Scaffolds,ACS,success,6,9,2,3,local_article_corpus/ACS/10.1021_acsbiomaterials.7b00397/10.1021_acsbiomaterials.7b00397.json,include_records,Article yielded one or more extracted records.,
10.1021/acsbiomaterials.7b00563,Supramolecular Hydrogel Inspired from DNA Structures Mimics Peroxidase Activity,ACS,partial,0,10,0,3,local_article_corpus/ACS/10.1021_acsbiomaterials.7b00563/10.1021_acsbiomaterials.7b00563.json,exclude_no_records,No adsorption records were extracted; retain source metadata for traceability.,
10.1021/acsbiomaterials.7b00718,Polymer Microneedle Mediated Local Aptamer Delivery for Blocking the Function of Vascular Endothelial Growth Factor,ACS,partial,0,8,2,4,local_article_corpus/ACS/10.1021_acsbiomaterials.7b00718/10.1021_acsbiomaterials.7b00718.json,exclude_no_records,No adsorption records were extracted; retain source metadata for traceability.,
10.1021/acsbiomaterials.9b00522,Tissue Response and Biodistribution of Injectable Cellulose Nanocrystal Composite Hydrogels,ACS,success,12,15,3,5,local_article_corpus/ACS/10.1021_acsbiomaterials.9b00522/10.1021_acsbiomaterials.9b00522.json,include_records,Article yielded one or more extracted records.,
10.1021/acsbiomedchemau.3c00001,Template-Based Porous Hydrogel Microparticles as Carriers for Therapeutic Proteins,ACS,success,13,18,5,6,local_article_corpus/ACS/10.1021_acsbiomedchemau.3c00001/10.1021_acsbiomedchemau.3c00001.json,include_records,Article yielded one or more extracted records.,
10.1021/acscentsci.2c00576,Gigavalent Display of Proteins on Monodisperse Polyacrylamide Hydrogels as a Versatile Modular Platform for Functional Assays and Protein Engineering,ACS,success,10,21,21,5,local_article_corpus/ACS/10.1021_acscentsci.2c00576/10.1021_acscentsci.2c00576.json,include_records,Article yielded one or more extracted records.,
10.1021/acscentsci.2c01245,Quick-Release Antifouling Hydrogels for Solar-Driven Water Purification,ACS,partial,0,12,0,1,local_article_corpus/ACS/10.1021_acscentsci.2c01245/10.1021_acscentsci.2c01245.json,exclude_no_records,No adsorption records were extracted; retain source metadata for traceability.,
10.1021/acsestwater.2c00165,Nanofibrous Kevlar Hydrogel Ultrafiltration Membrane with High Acid Resistance and Antifouling Properties for Wastewater Treatment,ACS,success,2,9,1,3,local_article_corpus/ACS/10.1021_acsestwater.2c00165/10.1021_acsestwater.2c00165.json,include_records,Article yielded one or more extracted records.,
10.1021/acsmeasuresciau.6c00075,Hydrogel Bead-Based Assay for the Measurement of Protein Biomarkers in Saliva,ACS,success,6,11,5,5,local_article_corpus/ACS/10.1021_acsmeasuresciau.6c00075/10.1021_acsmeasuresciau.6c00075.json,include_records,Article yielded one or more extracted records.,
10.1021/acsnano.0c09512,Protection of Oxygen-Sensitive Enzymes by Peptide Hydrogel,ACS,success,4,13,2,5,local_article_corpus/ACS/10.1021_acsnano.0c09512/10.1021_acsnano.0c09512.json,include_records,Article yielded one or more extracted records.,
10.1021/acsnano.1c00353,Control of Nanoscale In Situ Protein Unfolding Defines Network Architecture and Mechanics of Protein Hydrogels,ACS,partial,0,7,2,3,local_article_corpus/ACS/10.1021_acsnano.1c00353/10.1021_acsnano.1c00353.json,exclude_no_records,No adsorption records were extracted; retain source metadata for traceability.,
10.1021/acsnano.3c02050,Abiotic Synthetic Antibody Inhibitor with Broad-Spectrum Neutralization and Antiviral Efficacy against Escaping SARS-CoV-2 Variants,ACS,success,8,13,9,5,local_article_corpus/ACS/10.1021_acsnano.3c02050/10.1021_acsnano.3c02050.json,include_records,Article yielded one or more extracted records.,
10.1021/acsnano.4c09578,Ultrasensitive Surface-Enhanced Raman Scattering Platform for Protein Detection via Active Delivery to Nanogaps as a Hotspot,ACS,success,8,14,3,5,local_article_corpus/ACS/10.1021_acsnano.4c09578/10.1021_acsnano.4c09578.json,include_records,Article yielded one or more extracted records.,
10.1021/acsomega.0c06327,Antifouling Silicone Hydrogel Contact Lenses with a Bioinspired 2-Methacryloyloxyethyl Phosphorylcholine Polymer Surface,ACS,success,5,16,4,4,local_article_corpus/ACS/10.1021_acsomega.0c06327/10.1021_acsomega.0c06327.json,include_records,Article yielded one or more extracted records.,
10.1021/acsomega.4c11143,Preparation of Temperature-Sensitive Molecularly Imprinted Cryogel for Specific Recognition of Proteins,ACS,success,8,12,4,5,local_article_corpus/ACS/10.1021_acsomega.4c11143/10.1021_acsomega.4c11143.json,include_records,Article yielded one or more extracted records.,
10.1021/acsomega.5c07033,A Novel Peptide-Anchoring Method to Functionalize Gelatin Hydrogels with Antibodies via a Noncovalent Interaction,ACS,success,25,17,6,6,local_article_corpus/ACS/10.1021_acsomega.5c07033/10.1021_acsomega.5c07033.json,include_records,Article yielded one or more extracted records.,
10.1021/acssensors.9b01928,Improved Measurement of Proteins Using a Solid-State Nanopore Coupled with a Hydrogel,ACS,partial,0,5,3,2,local_article_corpus/ACS/10.1021_acssensors.9b01928/10.1021_acssensors.9b01928.json,exclude_no_records,No adsorption records were extracted; retain source metadata for traceability.,
10.1021/acssuschemeng.4c00450,Coencapsulating Anionic Cofactor and Silica Nanoparticle-Bound Enzymes in Cationic Microgel for Multienzyme Cascade Reaction with Cofactor Recycling,ACS,success,5,11,4,6,local_article_corpus/ACS/10.1021_acssuschemeng.4c00450/10.1021_acssuschemeng.4c00450.json,include_records,Article yielded one or more extracted records.,
10.1021/acssuschemeng.6b01674,Diffusion-Controlled Simultaneous Sensing and Scavenging of Heavy Metal Ions in Water Using Atomically Precise Cluster-Cellulose Nanocrystal Composites,ACS,partial,0,8,1,3,local_article_corpus/ACS/10.1021_acssuschemeng.6b01674/10.1021_acssuschemeng.6b01674.json,exclude_no_records,No adsorption records were extracted; retain source metadata for traceability.,
10.1021/am300197m,Self-Assembled Poly(ethylene glycol)-co-Acrylic Acid Microgels to Inhibit Bacterial Colonization of Synthetic Surfaces,ACS,success,4,10,3,6,local_article_corpus/ACS/10.1021_am300197m/10.1021_am300197m.json,include_records,Article yielded one or more extracted records.,
10.1021/am501167x,Fabrication of Robust Hydrogel Coatings on Polydimethylsiloxane Substrates Using Micropillar Anchor Structures with Chemical Surface Modification,ACS,success,3,12,2,4,local_article_corpus/ACS/10.1021_am501167x/10.1021_am501167x.json,include_records,Article yielded one or more extracted records.,
10.1021/am5027067,Coating Gigaporous Polystyrene Microspheres with Cross-linked Poly(vinyl alcohol) Hydrogel as a Rapid Protein Chromatography Matrix,ACS,success,3,12,2,6,local_article_corpus/ACS/10.1021_am5027067/10.1021_am5027067.json,include_records,Article yielded one or more extracted records.,
10.1021/am504120c,"Hollow Microgel Based Ultrathin Thermoresponsive Membranes for Separation, Synthesis, and Catalytic Applications",ACS,success,2,11,2,5,local_article_corpus/ACS/10.1021_am504120c/10.1021_am504120c.json,include_records,Article yielded one or more extracted records.,
10.1021/am5063376,Enhanced Activity of Acetyl CoA Synthetase Adsorbed on Smart Microgel: an Implication for Precursor Biosynthesis,ACS,success,2,15,3,4,local_article_corpus/ACS/10.1021_am5063376/10.1021_am5063376.json,include_records,Article yielded one or more extracted records.,
10.1021/am9005435,Centrifugal Deposition of Microgels for the Rapid Assembly of Nonfouling Thin Films,ACS,partial,0,13,2,2,local_article_corpus/ACS/10.1021_am9005435/10.1021_am9005435.json,exclude_no_records,No adsorption records were extracted; retain source metadata for traceability.,
10.1021/am900875g,"Poly(ethylene glycol)-Based Thiol-ene Hydrogel Coatings−Curing Chemistry, Aqueous Stability, and Potential Marine Antifouling Applications",ACS,success,1,11,1,3,local_article_corpus/ACS/10.1021_am900875g/10.1021_am900875g.json,include_records,Article yielded one or more extracted records.,
10.1021/bc000095u,Enzyme Conjugation to the Polysaccharide Chitosan:  Smart Biocatalysts and Biocatalytic Hydrogels,ACS,partial,0,9,1,3,local_article_corpus/ACS/10.1021_bc000095u/10.1021_bc000095u.json,exclude_no_records,No adsorption records were extracted; retain source metadata for traceability.,
10.1021/bm025697q,Preparation of Comb-Type N-Isopropylacrylamide Hydrogel Beads and Their Application for Size-Selective Separation Media,ACS,success,4,9,2,4,local_article_corpus/ACS/10.1021_bm025697q/10.1021_bm025697q.json,include_records,Article yielded one or more extracted records.,
10.1021/bm0500087,"Phase Transition Behavior, Protein Adsorption, and Cell Adhesion Resistance of Poly(ethylene glycol) Cross-Linked Microgel Particles",ACS,success,4,11,3,4,local_article_corpus/ACS/10.1021_bm0500087/10.1021_bm0500087.json,include_records,Article yielded one or more extracted records.,
10.1021/bm0503221,Synthesis of Protein-Loaded Hydrogel Particles in an Aqueous Two-Phase System for Coincident Antigen and CpG Oligonucleotide Delivery to Antigen-Presenting Cells,ACS,success,11,12,10,6,local_article_corpus/ACS/10.1021_bm0503221/10.1021_bm0503221.json,include_records,Article yielded one or more extracted records.,
10.1021/bm050324l,Hemoglobin Recognition by Imprinting in Semi-Interpenetrating Polymer Network Hydrogel Based on Polyacrylamide and Chitosan,ACS,success,6,8,2,4,local_article_corpus/ACS/10.1021_bm050324l/10.1021_bm050324l.json,include_records,Article yielded one or more extracted records.,
10.1021/bm060075g,Experimental Calcification of HEMA-Based Hydrogels in the Presence of Albumin and a Comparison to the in Vivo Calcification,ACS,success,5,16,3,5,local_article_corpus/ACS/10.1021_bm060075g/10.1021_bm060075g.json,include_records,Article yielded one or more extracted records.,
10.1021/bm070005p,Influence of Ancillary Binding and Nonspecific Adsorption on Bioresponsive Hydrogel Microlenses,ACS,success,6,12,4,3,local_article_corpus/ACS/10.1021_bm070005p/10.1021_bm070005p.json,include_records,Article yielded one or more extracted records.,
10.1021/bm100206k,Lysozyme Uptake by Oxidized Starch Polymer Microgels,ACS,success,9,13,2,6,local_article_corpus/ACS/10.1021_bm100206k/10.1021_bm100206k.json,include_records,Article yielded one or more extracted records.,
10.1021/bm201037j,Three-Dimensional Spatial Patterning of Proteins in Hydrogels,ACS,success,7,11,7,6,local_article_corpus/ACS/10.1021_bm201037j/10.1021_bm201037j.json,include_records,Article yielded one or more extracted records.,
10.1021/bm3007242,Low Modulus Biomimetic Microgel Particles with High Loading of Hemoglobin,ACS,success,5,18,6,7,local_article_corpus/ACS/10.1021_bm3007242/10.1021_bm3007242.json,include_records,Article yielded one or more extracted records.,
10.1021/bm400431f,Factors Affecting Enzymatic Degradation of Microgel-Bound Peptides,ACS,success,5,16,3,4,local_article_corpus/ACS/10.1021_bm400431f/10.1021_bm400431f.json,include_records,Article yielded one or more extracted records.,
10.1021/bm4007369,Multifunctional Polyampholyte Hydrogels with Fouling Resistance and Protein Conjugation Capacity,ACS,success,12,16,5,5,local_article_corpus/ACS/10.1021_bm4007369/10.1021_bm4007369.json,include_records,Article yielded one or more extracted records.,
10.1021/bm400814u,Two-Component Protein Hydrogels Assembled Using an Engineered Disulfide-Forming Protein-Ligand Pair,ACS,success,6,15,7,4,local_article_corpus/ACS/10.1021_bm400814u/10.1021_bm400814u.json,include_records,Article yielded one or more extracted records.,
10.1021/bm401536v,Effect of Physical Properties of Nanogel Particles on the Kinetic Constants of Multipoint Protein Recognition Process,ACS,success,6,12,1,5,local_article_corpus/ACS/10.1021_bm401536v/10.1021_bm401536v.json,include_records,Article yielded one or more extracted records.,
10.1021/bm500750v,Interaction of Human Plasma Proteins with Thin Gelatin-Based Hydrogel Films: A QCM-D and ToF-SIMS Study,ACS,success,2,11,3,4,local_article_corpus/ACS/10.1021_bm500750v/10.1021_bm500750v.json,include_records,Article yielded one or more extracted records.,
10.1021/bm5009525,Chain and Pore-Blocking Effects on Matrix Degradation in Protein-Loaded Microgels,ACS,success,4,12,2,4,local_article_corpus/ACS/10.1021_bm5009525/10.1021_bm5009525.json,include_records,Article yielded one or more extracted records.,
10.1021/bm700854j,Shell Cross-Linked Hyaluronic Acid/Polylysine Layer-by-Layer Polyelectrolyte Microcapsules Prepared by Removal of Reducible Hyaluronic Acid Microgel Cores,ACS,success,2,10,2,4,local_article_corpus/ACS/10.1021_bm700854j/10.1021_bm700854j.json,include_records,Article yielded one or more extracted records.,
10.1021/bm700940w,Bifunctional Monolithic Affinity Hydrogels for Dual-Protein Delivery,ACS,success,7,10,5,5,local_article_corpus/ACS/10.1021_bm700940w/10.1021_bm700940w.json,include_records,Article yielded one or more extracted records.,
10.1021/bm701274p,Wheat Germ Agglutinin Functionalized Complexation Hydrogels for Oral Insulin Delivery,ACS,success,11,15,7,6,local_article_corpus/ACS/10.1021_bm701274p/10.1021_bm701274p.json,include_records,Article yielded one or more extracted records.,
10.1021/bm701399m,Protein Release from Galactoglucomannan Hydrogels: Influence of Substitutions and Enzymatic Hydrolysis by β-Mannanase,ACS,success,2,9,3,3,local_article_corpus/ACS/10.1021_bm701399m/10.1021_bm701399m.json,include_records,Article yielded one or more extracted records.,
10.1021/bm800547m,Poly(ethylene glycol)-Containing Hydrogel Surfaces for Antifouling Applications in Marine and Freshwater Environments,ACS,success,1,9,3,3,local_article_corpus/ACS/10.1021_bm800547m/10.1021_bm800547m.json,include_records,Article yielded one or more extracted records.,
10.1021/bm900339q,Synthesis of Polymerizable Protein Monomers for Protein-Acrylamide Hydrogel Formation,ACS,success,17,16,8,6,local_article_corpus/ACS/10.1021_bm900339q/10.1021_bm900339q.json,include_records,Article yielded one or more extracted records.,
10.1021/bp034161t,Mechanisms controlling the temperature-dependent binding of proteins to poly(<i>N</i>-isopropylacrylamide) microgels,ACS,success,1,2,1,1,local_article_corpus/ACS/10.1021_bp034161t/10.1021_bp034161t.json,include_records,Article yielded one or more extracted records.,
10.1021/bp0700399,Monoclonal antibody production using a new supermacroporous cryogel bioreactor,ACS,partial,0,1,1,1,local_article_corpus/ACS/10.1021_bp0700399/10.1021_bp0700399.json,exclude_no_records,No adsorption records were extracted; retain source metadata for traceability.,
10.1021/cg401668z,Use of Cross-Linked Poly(ethylene glycol)-Based Hydrogels for Protein Crystallization,ACS,partial,0,10,3,4,local_article_corpus/ACS/10.1021_cg401668z/10.1021_cg401668z.json,exclude_no_records,No adsorption records were extracted; retain source metadata for traceability.,
10.1021/ic060755s,"fac-{Ru(CO)3}2+-Core Complexes and Design of Metal-Based Drugs. Synthesis, Structure, and Reactivity of Ru−Thiazole Derivative with Serum Proteins and Absorption−Release Studies with Acryloyl and Silica Hydrogels as Carriers in Physiological Media",ACS,partial,0,8,2,3,local_article_corpus/ACS/10.1021_ic060755s/10.1021_ic060755s.json,exclude_no_records,No adsorption records were extracted; retain source metadata for traceability.,
10.1021/ie100291b,Preliminary Observations of the Role of Material Morphology on Protein-Electrophoretic Transport in Gold Nanocomposite Hydrogels,ACS,success,4,12,2,4,local_article_corpus/ACS/10.1021_ie100291b/10.1021_ie100291b.json,include_records,Article yielded one or more extracted records.,
10.1021/ie402148u,Macromolecule Sorption and Diffusion in HEMA/MAA Hydrogels,ACS,success,4,9,1,5,local_article_corpus/ACS/10.1021_ie402148u/10.1021_ie402148u.json,include_records,Article yielded one or more extracted records.,
10.1021/ja029510e,Long Tethers Binding Redox Centers to Polymer Backbones Enhance Electron Transport in Enzyme ,ACS,partial,0,5,1,3,local_article_corpus/ACS/10.1021_ja029510e/10.1021_ja029510e.json,exclude_no_records,No adsorption records were extracted; retain source metadata for traceability.,
10.1021/ja506717v,Controlled Activation of Protein Rotational Dynamics Using Smart Hydrogel Tethering,ACS,success,2,3,2,2,local_article_corpus/ACS/10.1021_ja506717v/10.1021_ja506717v.json,include_records,Article yielded one or more extracted records.,
10.1021/ja900500j,MCM−Enzyme−Supramolecular Hydrogel Hybrid as a Fluorescence Sensing Material for Polyanions of Biological Significance,ACS,partial,0,13,3,2,local_article_corpus/ACS/10.1021_ja900500j/10.1021_ja900500j.json,exclude_no_records,No adsorption records were extracted; retain source metadata for traceability.,
10.1021/ja901600e,Molecularly Imprinted Microgels as Enzyme Inhibitors,ACS,success,7,13,9,5,local_article_corpus/ACS/10.1021_ja901600e/10.1021_ja901600e.json,include_records,Article yielded one or more extracted records.,
10.1021/jacs.6c00205,Organic Semiconducting Hydrogel with Integrated Microbes and Enzymes for Selective Solar CO2 Conversion,ACS,success,3,16,1,5,local_article_corpus/ACS/10.1021_jacs.6c00205/10.1021_jacs.6c00205.json,include_records,Article yielded one or more extracted records.,
10.1021/jp035821f,Sorption of Proteins by Slightly Cross-Linked Polyelectrolyte Hydrogels: Kinetics and Mechanism,ACS,success,12,11,4,6,local_article_corpus/ACS/10.1021_jp035821f/10.1021_jp035821f.json,include_records,Article yielded one or more extracted records.,
10.1021/jp307588b,Nonfouling Hydrogels Formed from Charged Monomer Subunits,ACS,success,11,16,4,4,local_article_corpus/ACS/10.1021_jp307588b/10.1021_jp307588b.json,include_records,Article yielded one or more extracted records.,
10.1021/jp5060205,The Capture and Stabilization of Curcumin Using Hydrophobically Modified Polyacrylate Aggregates and Hydrogels,ACS,partial,0,10,1,2,local_article_corpus/ACS/10.1021_jp5060205/10.1021_jp5060205.json,exclude_no_records,No adsorption records were extracted; retain source metadata for traceability.,
10.1021/jp907508w,Enhanced Activity of Enzymes Immobilized in Thermoresponsive Core−Shell Microgels,ACS,success,4,11,3,4,local_article_corpus/ACS/10.1021_jp907508w/10.1021_jp907508w.json,include_records,Article yielded one or more extracted records.,
10.1021/la0350195,Immobilization Strategy and Characterization of Hydrogel-Based Thin Films for Interrogation of Ligand Binding with Staphylococcal Enterotoxin B (SEB) in a Protein Microarray Format,ACS,success,2,10,4,4,local_article_corpus/ACS/10.1021_la0350195/10.1021_la0350195.json,include_records,Article yielded one or more extracted records.,
10.1021/la048651m,Protein Surface Patterning Using Nanoscale PEG Hydrogels,ACS,success,4,13,8,5,local_article_corpus/ACS/10.1021_la048651m/10.1021_la048651m.json,include_records,Article yielded one or more extracted records.,
10.1021/la0503294,Real-Time QCM-D Immunoassay through Oriented Antibody Immobilization Using Cross-Linked Hydrogel Biointerfaces,ACS,success,11,9,8,4,local_article_corpus/ACS/10.1021_la0503294/10.1021_la0503294.json,include_records,Article yielded one or more extracted records.,
10.1021/la050947k,Direct Electrochemistry and Electrocatalysis of Heme Proteins Entrapped in Agarose Hydrogel Films in Room-Temperature Ionic Liquids,ACS,partial,0,8,5,5,local_article_corpus/ACS/10.1021_la050947k/10.1021_la050947k.json,exclude_no_records,No adsorption records were extracted; retain source metadata for traceability.,
10.1021/la061462e,Effect of Matrix Elasticity on Affinity Binding and Release of Bioparticles. Elution of Bound Cells by Temperature-Induced Shrinkage of the Smart Macroporous Hydrogel†,ACS,success,1,10,6,3,local_article_corpus/ACS/10.1021_la061462e/10.1021_la061462e.json,include_records,Article yielded one or more extracted records.,
10.1021/la063419x,Stable Amphoteric Nanogels Made of Ovalbumin and Ovotransferrin via Self-Assembly,ACS,partial,0,6,2,2,local_article_corpus/ACS/10.1021_la063419x/10.1021_la063419x.json,exclude_no_records,No adsorption records were extracted; retain source metadata for traceability.,
10.1021/la0700321,Self-Supporting Hydrogel Stamps for the Microcontact Printing of Proteins,ACS,success,6,11,6,7,local_article_corpus/ACS/10.1021_la0700321/10.1021_la0700321.json,include_records,Article yielded one or more extracted records.,
10.1021/la101542m,Integrated Antimicrobial and Nonfouling Hydrogels to Inhibit the Growth of Planktonic Bacterial Cells and Keep the Surface Clean,ACS,success,3,10,2,4,local_article_corpus/ACS/10.1021_la101542m/10.1021_la101542m.json,include_records,Article yielded one or more extracted records.,
10.1021/la1028004,Engineering the Polymer Backbone To Strengthen Nonfouling Sulfobetaine Hydrogels,ACS,success,3,15,3,4,local_article_corpus/ACS/10.1021_la1028004/10.1021_la1028004.json,include_records,Article yielded one or more extracted records.,
10.1021/la1030203,Chitosan-g-MPEG-Modified Alginate/Chitosan Hydrogel Microcapsules: A Quantitative Study of the Effect of Polymer Architecture on the Resistance to Protein Adsorption,ACS,success,7,12,2,6,local_article_corpus/ACS/10.1021_la1030203/10.1021_la1030203.json,include_records,Article yielded one or more extracted records.,
10.1021/la105016a,Engineered Alginate Hydrogels for Effective Microfluidic Capture and Release of Endothelial Progenitor Cells from Whole Blood,ACS,success,7,9,6,4,local_article_corpus/ACS/10.1021_la105016a/10.1021_la105016a.json,include_records,Article yielded one or more extracted records.,
10.1021/la301561j,New Antifouling Silica Hydrogel,ACS,success,1,14,3,3,local_article_corpus/ACS/10.1021_la301561j/10.1021_la301561j.json,include_records,Article yielded one or more extracted records.,
10.1021/la302615t,Enhancement of Surface Graft Density of MPEG on Alginate/Chitosan Hydrogel Microcapsules for Protein Repellency,ACS,success,12,17,2,5,local_article_corpus/ACS/10.1021_la302615t/10.1021_la302615t.json,include_records,Article yielded one or more extracted records.,
10.1021/la303292z,Protein Sorption to Charged Microgels: Characterizing Binding Isotherms and Driving Forces,ACS,success,12,8,1,6,local_article_corpus/ACS/10.1021_la303292z/10.1021_la303292z.json,include_records,Article yielded one or more extracted records.,
10.1021/la304511s,Dual Functionality of Antimicrobial and Antifouling of Poly(N-hydroxyethylacrylamide)/Salicylate Hydrogels,ACS,success,3,11,3,5,local_article_corpus/ACS/10.1021_la304511s/10.1021_la304511s.json,include_records,Article yielded one or more extracted records.,
10.1021/la3051115,Ultralow Protein Adsorbing Coatings from Clickable PEG Nanogel Solutions: Benefits of Attachment under Salt-Induced Phase Separation Conditions and Comparison with PEG/Albumin Nanogel Coatings,ACS,success,7,15,4,5,local_article_corpus/ACS/10.1021_la3051115/10.1021_la3051115.json,include_records,Article yielded one or more extracted records.,
10.1021/la401664y,"Soy Protein/Soy Polysaccharide Complex Nanogels: Folic Acid Loading, Protection, and Controlled Delivery",ACS,partial,0,6,5,3,local_article_corpus/ACS/10.1021_la401664y/10.1021_la401664y.json,exclude_no_records,No adsorption records were extracted; retain source metadata for traceability.,
10.1021/la501772t,An Integrated Approach for Enhanced Protein Conjugation and Capture with Viral Nanotemplates and Hydrogel Microparticle Platforms via Rapid Bioorthogonal Reactions,ACS,success,9,10,3,6,local_article_corpus/ACS/10.1021_la501772t/10.1021_la501772t.json,include_records,Article yielded one or more extracted records.,
10.1021/la5035273,A Mild Strategy To Encapsulate Enzyme into Hydrogel Layer Grafted on Polymeric Substrate,ACS,success,5,13,2,6,local_article_corpus/ACS/10.1021_la5035273/10.1021_la5035273.json,include_records,Article yielded one or more extracted records.,
10.1021/la5040382,Equilibrium Adsorption of Hexahistidine on pH-Responsive Hydrogel Nanofilms,ACS,success,5,12,7,6,local_article_corpus/ACS/10.1021_la5040382/10.1021_la5040382.json,include_records,Article yielded one or more extracted records.,
10.1021/la700248s,Study of the Interactions between Protein-Imprinted Hydrogels and Their Templates,ACS,success,8,8,2,4,local_article_corpus/ACS/10.1021_la700248s/10.1021_la700248s.json,include_records,Article yielded one or more extracted records.,
10.1021/la700579x,"Photografted Thin Polymer Hydrogel Layers on PES Ultrafiltration Membranes: Characterization, Stability, and Influence on Separation Performance",ACS,success,6,8,1,4,local_article_corpus/ACS/10.1021_la700579x/10.1021_la700579x.json,include_records,Article yielded one or more extracted records.,
10.1021/la7033774,Imparting Antifouling Properties of Poly(2-hydroxyethyl methacrylate) Hydrogels by Grafting Poly(oligoethylene glycol methyl ether acrylate),ACS,success,4,13,5,3,local_article_corpus/ACS/10.1021_la7033774/10.1021_la7033774.json,include_records,Article yielded one or more extracted records.,
10.1021/la703963f,Thermosensitive and Salt-Sensitive Molecularly Imprinted Hydrogel for Bovine Serum Albumin,ACS,success,20,8,8,6,local_article_corpus/ACS/10.1021_la703963f/10.1021_la703963f.json,include_records,Article yielded one or more extracted records.,
10.1021/la901245z,Scleroglucan-Borax Hydrogel: A Flexible Tool for Redox Protein Immobilization,ACS,success,3,8,3,5,local_article_corpus/ACS/10.1021_la901245z/10.1021_la901245z.json,include_records,Article yielded one or more extracted records.,
10.1021/ma021186k,Synthesis and Protein Adsorption Resistance of PEG-Modified Poly(N-isopropylacrylamide) Core/Shell Microgels,ACS,success,14,11,1,4,local_article_corpus/ACS/10.1021_ma021186k/10.1021_ma021186k.json,include_records,Article yielded one or more extracted records.,
10.1021/ma8027722,Effects of Charge Density on the Recognition Properties of Molecularly Imprinted Polymeric Hydrogels,ACS,success,30,9,2,5,local_article_corpus/ACS/10.1021_ma8027722/10.1021_ma8027722.json,include_records,Article yielded one or more extracted records.,
10.1021/mp200375x,Different Effect of Hydrogelation on Antifouling and Circulation Properties of Dextran-Iron Oxide Nanoparticles,ACS,success,8,16,11,6,local_article_corpus/ACS/10.1021_mp200375x/10.1021_mp200375x.json,include_records,Article yielded one or more extracted records.,
10.1021/mp500067z,Spermidine Cross-Linked Hydrogels as a Controlled Release Biomimetic Approach for Cloxacillin,ACS,partial,0,5,2,3,local_article_corpus/ACS/10.1021_mp500067z/10.1021_mp500067z.json,exclude_no_records,No adsorption records were extracted; retain source metadata for traceability.,
10.1021/nl072174l,"Smart Hydrogel Particles:  Biomarker Harvesting:  One-Step Affinity Purification, Size Exclusion, and Protection against Degradation",ACS,success,16,15,14,7,local_article_corpus/ACS/10.1021_nl072174l/10.1021_nl072174l.json,include_records,Article yielded one or more extracted records.,
10.1038/am.2017.71,A bioinspired dual-crosslinked tough silk protein hydrogel as a protective biocatalytic matrix for carbon sequestration,Nature,success,6,17,4,11,local_article_corpus/Nature/10.1038_am.2017.71/10.1038_am.2017.71.json,include_records,Article yielded one or more extracted records.,
10.1038/nprot.2011.400,"Bar-coded hydrogel microparticles for protein detection: synthesis, assay and scanning",Nature,success,3,12,5,7,local_article_corpus/Nature/10.1038_nprot.2011.400/10.1038_nprot.2011.400.json,include_records,Article yielded one or more extracted records.,
10.1038/nprot.2013.027,Disposable polymeric cryogel bioreactor matrix for therapeutic protein production,Nature,success,8,18,7,6,local_article_corpus/Nature/10.1038_nprot.2013.027/10.1038_nprot.2013.027.json,include_records,Article yielded one or more extracted records.,
10.1038/pj.2014.101,Preparation of nanogel-immobilized porous gel beads for affinity separation of proteins: fusion of nano and micro gel materials,Nature,success,3,12,3,5,local_article_corpus/Nature/10.1038_pj.2014.101/10.1038_pj.2014.101.json,include_records,Article yielded one or more extracted records.,
10.1038/s41467-024-51734-7,Sealing the Pandora's vase of pancreatic fistula through entrapping the digestive enzymes within a dextrorotary (D)-peptide hydrogel,Nature,success,8,18,6,6,local_article_corpus/Nature/10.1038_s41467-024-51734-7/10.1038_s41467-024-51734-7.json,include_records,Article yielded one or more extracted records.,
10.1038/s41467-025-58338-9,Advanced enzyme-assembled hydrogels for the remediation of contaminated water,Nature,success,3,8,4,7,local_article_corpus/Nature/10.1038_s41467-025-58338-9/10.1038_s41467-025-58338-9.json,include_records,Article yielded one or more extracted records.,
10.1038/s41467-026-68318-2,Injectable hydrogels for osteomyelitis treatment induce metabolic reprogramming for protection against reinfection,Nature,success,5,14,8,5,local_article_corpus/Nature/10.1038_s41467-026-68318-2/10.1038_s41467-026-68318-2.json,include_records,Article yielded one or more extracted records.,
10.1038/s41587-023-01973-8,High-affinity one-step aptamer selection using a non-fouling porous hydrogel,Nature,success,3,20,8,5,local_article_corpus/Nature/10.1038_s41587-023-01973-8/10.1038_s41587-023-01973-8.json,include_records,Article yielded one or more extracted records.,
10.1038/s41598-023-35027-5,Improved water purification by PVDF ultrafiltration membrane modified with GO-PVA-NaAlg hydrogel,Nature,success,2,14,1,4,local_article_corpus/Nature/10.1038_s41598-023-35027-5/10.1038_s41598-023-35027-5.json,include_records,Article yielded one or more extracted records.,
10.1038/s41598-026-38040-6,"Engineering polyethylenimine-metal functionalized cryogels for superior catalase binding, activity, and long-term durability",Nature,success,10,19,1,6,local_article_corpus/Nature/10.1038_s41598-026-38040-6/10.1038_s41598-026-38040-6.json,include_records,Article yielded one or more extracted records.,
10.1038/s43246-026-01144-7,Engineering enzymatically active spider silk materials from high-yield expression to IgG-cleaving hydrogels and fibers,Nature,partial,0,8,4,4,local_article_corpus/Nature/10.1038_s43246-026-01144-7/10.1038_s43246-026-01144-7.json,exclude_no_records,No adsorption records were extracted; retain source metadata for traceability.,
10.1038/srep41781,Obtaining spontaneously beating cardiomyocyte-like cells from adipose-derived stromal vascular fractions cultured on enzyme-crosslinked gelatin hydrogels,Nature,partial,0,7,6,2,local_article_corpus/Nature/10.1038_srep41781/10.1038_srep41781.json,exclude_no_records,No adsorption records were extracted; retain source metadata for traceability.,
10.1080/00032719.2017.1371728,Establishment of a Multivariate Analysis Based on Photonic Crystal Hydrogel Bead Arrays and Its Application for Detecting Platelet-specific Antibodies,TnF,success,10,9,8,6,local_article_corpus/TnF/10.1080_00032719.2017.1371728/10.1080_00032719.2017.1371728.json,include_records,Article yielded one or more extracted records.,
10.1080/00268976.2018.1467056,Competitive adsorption of multiple proteins to nanoparticles: the Vroman effect revisited,TnF,success,5,5,3,4,local_article_corpus/TnF/10.1080_00268976.2018.1467056/10.1080_00268976.2018.1467056.json,include_records,Article yielded one or more extracted records.,
10.1080/00914037.2016.1252356,Improved protein resistance of silicone hydrogels by grafting short peptides for ophthalmological application,TnF,success,5,19,3,3,local_article_corpus/TnF/10.1080_00914037.2016.1252356/10.1080_00914037.2016.1252356.json,include_records,Article yielded one or more extracted records.,
10.1080/00914037.2017.1320655,Adsorption behaviours of lysozyme onto poly-hydroxyethyl methacrylate cryogels containing methacryloyl antipyrine-Ce(III),TnF,success,6,17,5,4,local_article_corpus/TnF/10.1080_00914037.2017.1320655/10.1080_00914037.2017.1320655.json,include_records,Article yielded one or more extracted records.,
10.1080/00914037.2019.1616198,P(HEMA)-based SPH vehicles for high molecular weight protein delivery,TnF,success,10,14,2,4,local_article_corpus/TnF/10.1080_00914037.2019.1616198/10.1080_00914037.2019.1616198.json,include_records,Article yielded one or more extracted records.,
10.1080/00914037.2024.2325960,Low fouling and pH-responsive poly(N-vinyl imidazole)/poly(ethylene glycol) methacrylate copolymer gels for colon targeted diclofenac sodium delivery,TnF,success,2,6,1,2,local_article_corpus/TnF/10.1080_00914037.2024.2325960/10.1080_00914037.2024.2325960.json,include_records,Article yielded one or more extracted records.,
10.1080/01496390802414700,Impact of Mobile Phase Parameters on Transport Properties of Metal Affinity Hydrogel Membranes,TnF,success,19,15,2,4,local_article_corpus/TnF/10.1080_01496390802414700/10.1080_01496390802414700.json,include_records,Article yielded one or more extracted records.,
10.1080/01496395.2012.662258,Histidine Containing Macroporous Affinity Cryogels for Immunoglobulin G Purification,TnF,success,5,16,4,6,local_article_corpus/TnF/10.1080_01496395.2012.662258/10.1080_01496395.2012.662258.json,include_records,Article yielded one or more extracted records.,
10.1080/01496395.2014.898660,Monolithic Boronate Affinity Columns for IgG Separation,TnF,success,3,14,4,6,local_article_corpus/TnF/10.1080_01496395.2014.898660/10.1080_01496395.2014.898660.json,include_records,Article yielded one or more extracted records.,
10.1080/01496395.2016.1183677,Poly(vinyl alcohol)/polyethyleneimine (PVA/PEI) blended monolithic cryogel columns for the depletion of haemoglobin from human blood,TnF,success,3,9,2,5,local_article_corpus/TnF/10.1080_01496395.2016.1183677/10.1080_01496395.2016.1183677.json,include_records,Article yielded one or more extracted records.,
10.1080/01496395.2017.1318921,Preparation of an affinity cryogel column for lysozyme purification,TnF,success,16,12,6,8,local_article_corpus/TnF/10.1080_01496395.2017.1318921/10.1080_01496395.2017.1318921.json,include_records,Article yielded one or more extracted records.,
10.1080/01496395.2019.1577446,Metal chelate based site recognition of ceruloplasmin using molecularly imprinted polymer/cryogel system,TnF,success,6,16,3,5,local_article_corpus/TnF/10.1080_01496395.2019.1577446/10.1080_01496395.2019.1577446.json,include_records,Article yielded one or more extracted records.,
10.1080/01496395.2019.1612912,Anti-LDL antibody-nanoparticles embedded cryogel for low density lipoprotein-depletion from hypercholesterolemic human serum,TnF,success,4,11,5,4,local_article_corpus/TnF/10.1080_01496395.2019.1612912/10.1080_01496395.2019.1612912.json,include_records,Article yielded one or more extracted records.,
10.1080/01496395.2019.1617743,Capture of lysozyme on macroporous cryogels by hydrophobic affinity chromatography,TnF,success,4,14,3,4,local_article_corpus/TnF/10.1080_01496395.2019.1617743/10.1080_01496395.2019.1617743.json,include_records,Article yielded one or more extracted records.,
10.1080/01932691.2010.497463,Designing Gelatin Based Blood Compatible Materials with Hydrophilic and Hydrophobic Macromolecular Chains,TnF,success,11,7,2,4,local_article_corpus/TnF/10.1080_01932691.2010.497463/10.1080_01932691.2010.497463.json,include_records,Article yielded one or more extracted records.,
10.1080/03602559.2012.709297,"Fabrication of Interpenetrating Networks of Poly (vinyl alcohol-g-acrylamide) and Chitosan-g-polyacrylamide Chains and Evaluation of Water Sorption, Blood Compatibility and Cytotoxicity Behaviors",TnF,success,4,10,2,3,local_article_corpus/TnF/10.1080_03602559.2012.709297/10.1080_03602559.2012.709297.json,include_records,Article yielded one or more extracted records.,
10.1080/08927010109378470,Adhesion of the marine fouling diatom amphora coffeaeformis to non‐solid gel surfaces,TnF,partial,0,4,0,2,local_article_corpus/TnF/10.1080_08927010109378470/10.1080_08927010109378470.json,exclude_no_records,No adsorption records were extracted; retain source metadata for traceability.,
