Repository: sunyrain/PHA

# PHA Protein-Hydrogel Adsorption Dataset

Generated: 2026-07-05T11:36:45

## Scope

This curated package organizes literature-derived protein-hydrogel adsorption, binding, immobilization, antifouling, and related biointerface records extracted from the local PHA corpus.

The primary unit is one record:

`paper + hydrogel/sample + protein/mixture + experimental condition + measured outcome`

## Contents

- `data/sources.csv`: article-level metadata, extraction status, and curation decision.
- `data/records_flat.csv`: flattened record-level table with provenance, hydrogel, protein, condition, outcome, mechanism, and quality fields.

File: data/curated/pha_scientific_dataset_20260705/data/special_fields.csv (part 9 of 55)
id,doi,field_name,field_value_json,why_special,evidence_text,suggested_table
810,10.1021/acs.macromol.8b01876,PMAA_network_model,"""cross-linked 50-segment polymer chains; 3200 MAA units; 30 cross-linking segments; 2 grafting points; 64 chains; simulation surface area 40.3 nm2""",Detailed computational hydrogel architecture affects adsorption predictions.,"In these MD simulations, the network is a periodic molecule composed of 30 cross-linking segments, 2 grafting points, and 64 chains with 3200 MAA units in total. The area of the supporting surface in the MD simulation box is A = 40.3 nm2.",hydrogel_properties
811,10.1021/acs.macromol.8b01876,PMAA_film_thickness,"""polymer network extends up to approximately 140 nm from supporting surface in reported PMAA profiles""",Spatial adsorption and localization are central outcomes.,The polymer network extends up to 140 nm from the supporting surface.,hydrogel_properties
812,10.1021/acs.macromol.8b01876,interfacial_region_thickness,"""approximately 20 nm in the example shown in Figure 4""",Lysozyme often localizes at the film-solution interface.,This interfacial region extends for roughly 20 nm in the example shown in Figure 4.,outcome
813,10.1021/acs.macromol.8b01876,protonation_cost_example,"""at pH 6, lysozyme gains 3-4 protons upon adsorption; myoglobin would need to protonate 15 times""",Author uses this as a key mechanistic explanation for selective adsorption of the weaker-charged protein.,"At pH 6, for example, lysozyme gains 3-4 protons upon adsorption inside the film, while myoglobin would need to protonate 15 times.",mechanism
814,10.1021/acs.macromol.8b01876,fictitious_myoglobin_test,"""myoglobin residue volumes rescaled so total molecular volume equals lysozyme; at pH 6.4 lysozyme preferentially adsorbs despite equal size""",Separates protein size effects from protonation-cost effects.,"Because both proteins have the same size, this phenomenon can only be attributed to the cost of protonation. Upon adsorption at pH 6.4, lysozyme gains ∼3 protons, while fictitious myoglobin gains 14.",mechanism
815,10.1021/acs.macromol.8b01876,amino_acid_pKa_table,"{""Arg"": 12.0, ""Asp"": 3.5, ""Ct"": 3.3, ""Glu"": 4.2, ""His"": 6.6, ""Lys"": 10.5, ""Nt"": 7.7, ""Tyr"": 10.3, ""heme"": 3.8}",Protein charge regulation is modeled from residue-level pKa values.,Table 1. pKa Values of the Coarse-Grained Units Used in Our Molecular Model.,protein
816,10.1002/jssc.200900874,template_elution_fraction,"""About 80% of the protein was eluted during washing.""",Template removal efficiency is relevant for molecular imprinting but not a standard adsorption outcome.,About 80% of the protein was eluted as described previously in other works found in the literature.,hydrogel_synthesis_or_template_removal
817,10.1002/jssc.200900874,equilibrium_contact_time_selection,"""5 h adopted for all subsequent adsorption assays.""","Kinetic data were not shown, but the chosen equilibrium time governs all adsorption outcomes.",A contact time of 5 h was required to ensure equilibrium... Thus a contact time of 5 h was adopted for all subsequent adsorption assays.,experimental_conditions
818,10.1002/jssc.200900874,binary_langmuir_fit_failure,"""Attempt to fit binary mixture data to a complex Langmuir model failed.""",Important modeling limitation for competitive adsorption data.,An attempt to fit the data from these experiments to a more complex Langmuir model... has failed due to the need to fit a large number of parameters.,modeling_notes
819,10.1007/s10856-011-4422-4,IPN_formation_order,"""1st group: IPN formation after BSA embedding; 2nd group: IPN formation before BSA embedding""",The order of IPN formation strongly changed measured BSA loading capacity.,"Since the formation of chitosan IPN was performed in two ways, i.e. before or after the embedding procedure, two groups of BSA-loaded SPH-IPNs were obtained.",protein_loading_conditions
820,10.1007/s10856-011-4422-4,rapid_loading_time,"""1 h was sufficient for complete loading""",Short loading time is central to the reported delivery material performance.,Experiments in which the loading time was varied showed that 1 h was sufficient for complete loading.,kinetic_or_process_notes
821,10.1007/s10856-011-4422-4,BSA_conformation_retention,"""No significant change in conformation after loading""",Protein structural retention after hydrogel loading is a biointerface quality outcome rather than a simple adsorption capacity.,The fluorescence excitation and emission spectra of BSA before and after the loading procedure showed that there was no significant change in the conformation of the loaded BSA.,biointerface_response
822,10.1007/s10856-011-4422-4,release_difference_SPHS_vs_IPNS,"""About 80% release from SPHs versus less than 60% release from SPH-IPNs""",Shows adsorption/release reversibility difference attributed to chitosan-BSA electrostatic interaction.,"During the releasing period total releasable BSA from SPH-IPNs is less than 60%. However, about 80% of loaded BSA is released from the SPHs.",release_or_desorption_outcomes
823,10.1002/jbm.b.34197,hydrogel_adhesive_composition,"""30 wt % mixture of 75 wt % T1107-ACR and 25 wt % T1107-ACR-NHS; DTT thiol:acrylate molar ratio 1:1""",Detailed hydrogel adhesive formulation is reported but not an adsorption variable.,The bifunctional poloxamine hydrogel solution was made with the final concentration of 30 wt % mixture of 75 wt % T1107-ACR and 25 wt % T1107-ACR-NHS.,hydrogel_formulation
824,10.1002/jbm.b.34197,BSA_adsorption_condition,"""5% w/v BSA in PBS pH 7.4 at 37 C for 30 min""","Protein adsorption condition is reported, but adsorbed amount is not quantified.",The BSA adsorption involved immersing PP meshes in 5% (w/v) bovine serum albumin (BSA) (pH = 7.4) in PBS buffer at 37°C for 30 min.,protein_surface_modification_conditions
825,10.1002/jbm.b.34197,PGMA_HSA_grafting_condition,"""0.5% w/v PGMA in chloroform dip coating at 300 mm/min; anneal 120 C for 10 min; 3% w/v HSA in phosphate buffer for 2 h; dry 12 h; anneal 120 C for 2 h""",Detailed protein grafting workflow may be useful for coating reproducibility.,Plasma treated PP mesh samples were dip coated in 0.5% (w/v) PGMA in chloroform at the speed of 300 mm/min... followed by dip coating in 3% (w/v) human serum albumin (HSA) solution in phosphate buffer for 2 h.,protein_surface_modification_conditions
826,10.1002/jbm.b.34197,lap_shear_setup,"""60 uL hydrogel adhesive, 1 cm x 1 cm contact area, 1 h curing, 37 C, 100 N load cell, 10 mm/min loading rate""",Mechanical endpoint depends strongly on geometry and test setup.,A 60 μL volume of poloxamine hydrogel adhesive was applied over a 1 cm × 1 cm contact area... The curing time for hydrogel adhesive was 1 h.,mechanical_test_conditions
827,10.1080/14686996.2016.1189798,nanogel_size,"""123.6 nm hydrodynamic diameter; abstract reports 124 ± 2 nm and PDI 0.21""",Particle size is central to the nanogel format but is not an adsorption outcome.,The average size of nanogel particles was 124 ± 2 nm and the nanogels were mono-dispersed (polydispersity index 0.21).,hydrogel_properties
828,10.1080/14686996.2016.1189798,component_polymer_sizes,"""P(MPC/aptaDNA) 19.6 nm; P(MPC/coDNA) 30.2 nm""",Reports precursor polymer hydrodynamic diameters before nanogel assembly.,"The measured hydrodynamic diameters for P(MPC/aptaDNA) and P(MPC/coDNA) were 19.6 and 30.2 nm, respectively.",hydrogel_properties
829,10.1080/14686996.2016.1189798,protein_concentration_series,"""50, 100, 250, 500, and 1000 nM thrombin or BSA""","Concentration series is available, but corresponding numeric fluorescence intensities are not in the supplied context.","100 μM thrombin or BSA was added to the original solution to adjust to final protein concentrations of 50, 100, 250, 500, and 1000 nM, respectively.",experiment
830,10.1080/14686996.2016.1189798,nanogel_disintegration_condition,"""basic media, pH >14""","Indicates duplex-based physical crosslinking and environmental instability, not adsorption.",The nanogels were disintegrated after soaking in basic media (pH >14). This result indicates that nanogel formation occurred through the duplex formation.,mechanism
831,10.1080/14686996.2016.1189798,oligonucleotide_sequences,"""aptaDNA and coDNA sequences reported in Table 1""",The exact affinity ligand and complementary strand sequences define the protein-selective nanogel design.,Table 1 lists aptaDNA and coDNA sequences with acrydite modification.,hydrogel
832,10.1016/j.seppur.2013.08.026,VIM_content_in_cryogel,"""24.5 mg/g poly(HEMA-VIM) cryogel""",Ligand/comonomer loading is a material descriptor relevant to affinity adsorption capacity.,The amount of VIM was determined as 24.5mg/g of poly(HEMA-VIM) cryogel.,hydrogel_properties_or_material_characterization
833,10.1016/j.seppur.2013.08.026,cryogel_swelling_ratio,"""poly(HEMA-VIM) 771%; plain poly(HEMA) 840%""",Swelling differs between functionalized and control cryogels and may influence protein access.,The equilibrium swelling ratio of the poly(HEMA-VIM) cryogels used in this study was 771% while that of plain cryogels was 840%.,hydrogel_properties
834,10.1016/j.seppur.2013.08.026,macropore_size_range,"""50-200 um; pores up to 200 um""",Supermacroporous morphology is central to convective transport and low diffusion limitation.,The cryogels have large continuous interconnected pores up to 200μm. The sizes of the pores varying from 50μm to 200μm facilitate the diffusion of IgG molecules.,hydrogel_properties
835,10.1016/j.seppur.2013.08.026,elution_condition,"""0.1 M acetate buffer containing 1 M NaCl at pH 4.0""",Desorption condition establishes reversibility and recovery workflow.,Elution of IgG adsorbed from the cryogels was easily achieved with 0.1M acetate buffer containing 1M NaCl at pH 4.0.,experiment_desorption
836,10.1016/j.seppur.2013.08.026,serum_processing_condition,"""10 mL diluted bovine serum, 1/10 and 1/20 dilution, 0.1 M phosphate buffer pH 7.4, 1.0 mL/min, 35 min""",Defines real-matrix purification conditions separate from single-protein adsorption.,Diluted bovine serum (10mL) was pumped through the cryogel at a flow-rate of 1.0mL/min for 35min.,serum_purification_conditions
837,10.1016/j.seppur.2013.08.026,abstract_body_capacity_discrepancy,"""Abstract reports 21.1 mg per unit mass; body reports 20.2 mg/g experimental maximum and 22.4 mg/g Langmuir Qmax.""",Multiple close but distinct capacity values require manual curation before aggregation.,"The best adsorption of bovine IgG was observed at pH 7.4 up to 21.1mg per unit mass... The results showed that poly(HEMA-VIM) cryogel has high binding capacity for IgG up to 20.2mg/g... Qmax calculated from Langmuir model, was 22.4mg/g.",curation_notes
838,10.1002/macp.202100285,non_protein_adsorption_scope,"""Methylene blue adsorption and Pb2+ adsorption were reported, but no protein adsorption was measured.""",The paper is hydrogel adsorption relevant but outside protein-hydrogel adsorption scope.,We investigated the potential of the lignin microgels for adsorbing a model cationic dye. MB is a cationic dye contaminated in wastewater.,exclusion_notes
839,10.1002/macp.202100285,enzyme_degradation_not_adsorption,"""Laccase treatment caused approximately 54% dry mass loss for LS-g-P(AAm-co-AA) H6 after 30 d.""","A protein enzyme is present, but the measured outcome is degradation of hydrogel rather than protein adsorption.","The results show that the dry mass of treated microgel (LS-g-P(AAm-co-AA), H6) containing LS was decreased (≈54% after 30 d).",biodegradation_notes
840,10.1021/acs.biomac.4c01097,enzyme_activity_inhibition_application,"""MIP hydrogel microparticles were evaluated as enzyme inhibitors rather than only biosensing recognition materials.""",The article frames α-amylase inhibition as an innovative use of protein-imprinted hydrogels.,"These findings highlight the potential of MIPs as enzyme inhibitors, suggesting an innovative application beyond their conventional use.",enzyme_inhibition_outcomes
841,10.1021/acs.biomac.4c01097,particle_preparation,"""1 g hydrogel monoliths were ground and sieved through a 35 μm sieve with approximately 60% microparticle yield.""",Provides preparation and format details relevant to adsorption surface and handling.,"The hydrogels were initially produced as a 1 g polymer monolith, which after grinding and sieving through a 35 μm sieve produced microparticles with an approximate yield of 60%.",hydrogel_properties
842,10.1021/acs.biomac.4c01097,rebinding_performance_hierarchy,"""NHMAm > AAm > NiPAm > NAPAm""",Concise material design ranking across monomers.,"In terms of MIP rebinding performance and efficiency, the monomers investigated can be ordered as NHMAm > AAm > NiPAm > NAPAm.",material_design_rankings
843,10.1021/acs.biomac.4c01097,template_removal_protocol,"""SDS:AcOH washes removed α-amylase template from the hydrogel MIPs.""",Template removal is central to producing free recognition cavities.,Removal of the target (α-amylase) protein was achieved using a well-established protocol of a series of SDS:AcOH washes.,synthesis_processing
844,10.3390/s90100645,hydrogel_polymer_weight_ratio,"""galactose-6-acrylate:3-APM:Bis:PEG about 10:2.5:0.3:10""",Detailed formulation ratio is useful for hydrogel design but does not fit a scalar adsorption outcome field.,"Methods report the resulting polymer ratio as approximately 10:2.5:0.3:10 for galactose-6-acrylate, 3-APM, Bis, and PEG.",hydrogel_formulation
845,10.3390/s90100645,PDMS_channel_dimensions,"""22 mm length x 1.5 mm width x 2.5 mm height""",Defines patterned assay geometry and approximate exposure format.,The immobilization template contained six channels with these dimensions.,assay_geometry
846,10.3390/s90100645,replicate_variability,"""standard deviation 18%-23%; six replicates for each SEB concentration; n=3 +/- SD""",Quality-control information affects confidence in quantitative fluorescence comparisons.,Conclusions describe higher-than-expected standard deviations but reproducible results.,assay_quality
847,10.3390/s90100645,detection_limit_definition,"""lowest tested toxin concentration with net signal at least 3 standard deviations above both negative control and background""",Clarifies how the reported 1 ng/mL detection limit was defined.,Methods define detection limits using the 3 SD criterion versus no-toxin and no-capture-antibody backgrounds.,assay_quality
848,10.3390/s90100645,SEB_concentration_range_ambiguity,"""Methods/results state 0 to 1.0 ug/mL SEB, while one Figure 3 description mentions 0 ng/mL and 3.3 ug/mL as lowest and highest concentrations.""",Potential inconsistency in the supplied context should be manually checked against the figure or original article.,"One section describes 0-1.0 ug/mL SEB, but another sentence references 3.3 ug/mL.",manual_review_flags
849,10.1007/s00289-019-02959-w,cycle_count_discrepancy,"""Methods says usability checked by repeating 35 times; results and conclusion say adsorption-desorption cycles repeated 30 times.""",Conflicting reuse-cycle number affects durability extraction.,The usability of combo cryogels was checked by repeating 35 times with the same column. Adsorption-desorption cycles were repeated 30 times by using the same sorbent.,quality_flags
850,10.1007/s00289-019-02959-w,maximum_concentration_discrepancy,"""Abstract says maximum adsorption at initial lysozyme concentration of 3 mg/mL; effect-of-concentration text says 103.3 mg/g at 2 mg/mL.""",Conflicting initial concentration associated with maximum capacity.,Abstract: Maximum lysozyme adsorption was observed ... as 103.3 mg/g with initial lysozyme concentration of 3 mg/mL. Text: reached a high adsorption of 103.3 mg/g at lysozyme solution of 2 mg/mL.,quality_flags
851,10.1007/s00289-019-02959-w,swelling_degrees,"""O-CMCS granules 717%; combo cryogels 91.7%""",Hydrogel swelling property reported and relevant to adsorption format.,"The O-CMCS granules and combo cryogel structures were tested for swelling degrees in water, and results were found to be 717% and 91.7%, respectively.",hydrogel_properties
852,10.1007/s00289-019-02959-w,Cu2_leakage_test,"""Cu2+-O-CMCS granules were tested at pH 4.0-8.0 in 1.0 M NaCl for 24 h at 25 °C for Cu2+ leakage, but leakage result is not provided in supplied context.""",Metal leakage is important for IMAC adsorbent stability but no result was included.,Cu2+-O-CMCS granules were examined at different pHs between 4.0 and 8.0 in the medium containing 1.0 M NaCl to investigate whether there were Cu2+ ions leakage.,stability_tests
853,10.1007/s00289-019-02959-w,SEM_architecture,"""O-CMCS granules formed by about 500 nm blocks; plain cryogels had interconnected channels between 10 and 50 μm; combo cryogel had homogenously dispersed O-CMCS granules and regular thin walls.""",Morphology supports mass-transfer and capacity claims.,O-CMCS granules which are formed by coming together of about 500 nm blocks... plain cryogels having ... interconnected channels between 10 and 50 μm... O-CMCS granules were dispersed in cryogels homogenously.,materials_characterization
854,10.1016/j.procbio.2023.06.021,metal_chelation_density,"{""PAAm-CSLM-GA-AGE-IDA_Cu_II_umol_g_dry_cryogel"": ""472.66 ± 16.90"", ""PAAm-CSLM-GA-AGE-IDA_Ni_II_umol_g_dry_cryogel"": ""33.71 ± 0.45""}",Metal ion density is a key affinity-site descriptor for IMAC adsorption but is not a protein adsorption outcome.,Table 1 reports PAAm-CSLM-GA-AGE-IDA with 472.66 ± 16.90 µmol Cu(II)/g dry cryogel and 33.71 ± 0.45 µmol Ni(II)/g dry cryogel.,hydrogel_affinity_site_properties
855,10.1016/j.procbio.2023.06.021,cryogel_porosity_surface_area_permeability,"{""microporosity_pct"": ""71.6 ± 2.9"", ""specific_surface_area_m2_g"": ""12.73 ± 0.19"", ""total_porosity_pct"": ""81.1 ± 4.0"", ""water_superficial_velocity_cm_h"": 458}",Physical transport descriptors are important for cryogel chromatography interpretation.,The microporosity values... PAAm-CSLM-GA-AGE-IDA cryogels were 71.6 ± 2.9%; total porosity... 81.1 ± 4.0%; specific surface area of 12.73 ± 0.19 m²/g; all IDA-cryogels were able to withstand a water superficial velocity up to 458 cm/h.,hydrogel_physical_characterization
856,10.1016/j.procbio.2023.06.021,best_buffer_condition,"""NaP buffer, 25 mmol/L, pH 7.0, containing 2.0 mmol/L imidazole on PAAm-CSLM-GA-AGE-IDA-Ni(II)""",The paper identifies a specific chromatographic condition as optimal for hIgG purification from human serum.,"Identified the best adsorption buffer for the hIgG purification on PAAm-CSLM-GA-AGE-IDA-Ni(II) as NaP, 2.0 mmol/L imidazole, pH 7.0.",optimized_conditions
857,10.1016/j.procbio.2023.06.021,regeneration_condition,"""EDTA 100 mmol/L pH 7.0""",Regeneration enables repeated adsorption/desorption cycles and reversibility assessment.,The regeneration step was performed with EDTA solution (100 mmol/L) at pH 7.0.,desorption_regeneration_conditions
858,10.1016/j.procbio.2023.06.021,storage_stability,"""No fragmentation or detachment observed during six weeks of weekly weighing under storage/degradation assessment.""",Cryogel stability is relevant to chromatography reusability but not a direct adsorption metric.,"To verify whether the PAAm-CSLM-GA-AGE-IDA cryogel would degrade under storage conditions, its mass was weighed weekly for six weeks. No fragmentation or detachment of cryogel pieces was observed during this time.",hydrogel_stability
859,10.1080/01496390802414700,table_2_unassigned_solubility_coefficients,"{""Affinity"": {""pH_5.0"": 1.4, ""pH_5.5"": 5.2, ""pH_6.0"": 6.3, ""pH_6.5"": 7.6, ""pH_7.0"": 11.4, ""pH_8.0"": 16.6}, ""Control"": {""pH_5.0"": 0.43, ""pH_6.5"": 0.43, ""pH_8.0"": 0.47}}","The supplied context includes Table 2 solubility coefficient values but does not identify the protein target or experimental qualifier, so these values were not promoted to records.",Table 2 lists solubility coefficient K versus pH for Control and Affinity membranes.,curation_notes
860,10.1080/01496390802414700,equilibrium_solution_content_by_membrane_and_pH,"{""PVA"": {""pH_5.0"": ""0.870 ± 0.005"", ""pH_6.5"": ""0.870 ± 0.015"", ""pH_8.0"": ""0.850 ± 0.010"", ""water"": ""0.900 ± 0.009""}, ""PVA-BDE-IDA"": {""pH_5.0"": ""0.876 ± 0.005"", ""pH_6.5"": ""0.878 ± 0.004"", ""pH_8.0"": ""0.876 ± 0.004"", ""water"": ""0.933 ± 0.003""}, ""PVA-BDE-IDA-Cu2+"": {""pH_5.0"": ""0.869 ± 0.003"", ""pH_6.5"": ""0.875 ± 0.005"", ""pH_8.0"": ""0.873 ± 0.005"", ""water"": ""0.886 ± 0.004""}}",Material swelling property supports the interpretation that pH changed affinity rather than hydrogel swelling; it is not a protein adsorption record.,"Table 1 reports equilibrium solution content for PVA, PVA-BDE-IDA, and PVA-BDE-IDA-Cu2+ in water and pH 5.0, 6.5, and 8.0.",hydrogel_properties
861,10.1080/01496390802414700,rnaseA_no_detectable_transport,"""RnaseA permeate concentration did not reach the lower detection limit within 4 to 6 days in affinity membranes.""",Censored transport outcome linked to high adsorption and steric hindrance.,RnaseA section states there was no detectable mass transport for RnaseA in affinity membranes within 4 to 6 days.,transport_censored_outcomes
862,10.1080/01496390802414700,affinity_membrane_regeneration_by_EDTA,"""Bound metal can be stripped with EDTA to reproduce the control membrane.""",Regeneration/metal stripping is relevant to reversible affinity hydrogel design but is not a protein adsorption outcome.,Hydrogel functionalization section states the bound metal can be stripped using EDTA.,material_regeneration
863,10.1021/acs.biomac.0c00984,BLI_binding_constants_panel,"{""lipase_L1"": {""Cbz-FI"": {""KD_M"": 0.00254, ""Kdis_1_per_s"": 0.0275, ""Kon_1_per_Ms"": 0.103}, ""Cbz-FL"": {""KD_M"": 0.000426, ""Kdis_1_per_s"": 0.00546, ""Kon_1_per_Ms"": 12.8}, ""Cbz-FV"": {""KD_M"": 0.00608, ""Kdis_1_per_s"": 0.0219, ""Kon_1_per_Ms"": 0.00617}, ""Cbz-FY"": {""KD_M"": 0.000128, ""Kdis_1_per_s"": 0.00368, ""Kon_1_per_Ms"": 28.8}}, ""thermolysin"": {""Cbz-FI"": {""KD_M"": 0.197, ""Kdis_1_per_s"": 0.105, ""Kon_1_per_Ms"": 0.534}, ""Cbz-FL"": {""KD_M"": 0.00149, ""Kdis_1_per_s"": 0.0198, ""Kon_1_per_Ms"": 1.33}, ""Cbz-FV"": {""KD_M"": 0.0333, ""Kdis_1_per_s"": 0.0276, ""Kon_1_per_Ms"": 0.829}, ""Cbz-FY"": {""KD_M"": 0.0254, ""Kdis_1_per_s"": 0.155, ""Kon_1_per_Ms"": 6.13}}}",Quantitative protein-peptide binding is central to the paper but is not a conventional hydrogel adsorption metric.,Kinetic rate constants and affinities were determined for the interactions between lipase L1 and thermolysin with different dipeptide analogues using BLI technique.,protein_peptide_binding_constants
864,10.1021/acs.biomac.0c00984,docking_binding_energy_panel,"{""lipase"": {""Cbz-FI"": {""H_bonds"": 2, ""deltaG_kcal_mol"": -7.28}, ""Cbz-FL"": {""H_bonds"": 1, ""deltaG_kcal_mol"": -7.54}, ""Cbz-FV"": {""H_bonds"": 1, ""deltaG_kcal_mol"": -7.57}, ""Cbz-FY"": {""H_bonds"": 2, ""deltaG_kcal_mol"": -8.38}}, ""thermolysin"": {""Cbz-FI"": {""H_bonds"": 3, ""deltaG_kcal_mol"": -10.84}, ""Cbz-FL"": {""H_bonds"": 4, ""deltaG_kcal_mol"": -10.72}, ""Cbz-FV"": {""H_bonds"": 2, ""deltaG_kcal_mol"": -10.24}, ""Cbz-FY"": {""H_bonds"": 2, ""deltaG_kcal_mol"": -10.74}}}",Docking energies support the proposed noncovalent binding mechanism but are not experimental adsorption data.,Table 4 reports binding energies of protein-peptide interactions estimated using SwissDock.,docking_mechanism_evidence
865,10.1021/acs.biomac.0c00984,minimum_gelation_concentration_panel,"{""Cbz-FI"": {""lipase_L1"": ""gel at 100 mM"", ""lipase_L2"": ""gel at 100 mM"", ""thermolysin"": ""sol at 100 mM""}, ""Cbz-FL"": {""chymotrypsin"": ""sol at 0.25% and 0.5% protein"", ""lipase_L1"": ""gel at 50 mM with 0.25% and 0.5% protein"", ""lipase_L2"": ""gel at 50 mM with 0.25% and 0.5% protein"", ""thermolysin"": ""weak gel at 0.25% and gel at 0.5% protein""}, ""Cbz-FV"": {""lipase_L1"": ""gel at 80 mM"", ""lipase_L2"": ""gel at 80 mM"", ""thermolysin"": ""gel at 100 mM""}, ""Cbz-FY"": {""lipase_L1"": ""gel at 80 mM"", ""lipase_L2"": ""gel at 80 mM"", ""thermolysin"": ""gel at 80 mM""}}",Gelation threshold is the main hydrogel outcome and may be useful even though it is outside adsorption capacity schema.,Tables 1 and 2 summarize gelation studies of Cbz-FL and dipeptide analogues with different proteins.,hydrogel_gelation_outcomes
866,10.1021/acs.biomac.0c00984,enzyme_activity_retention,"""Binding of peptide does not inhibit enzymatic activity of lipase; lipase embedded in hydrogel scaffold can be used for catalytic action.""",Biofunctional protein entrapment outcome rather than adsorption outcome.,"The results indicated that binding of peptide does not inhibit the enzymatic activity of lipase. This work suggested that enzyme embedded in hydrogel scaffolds can be used for catalytic action, without losing their enzymatic activity.",biointerface_response
867,10.1021/mp500067z,albumin_incorporation_mode,"""Albumin was incorporated during hydrogel preparation and was not chemically cross-linked.""",This is protein-hydrogel related but not protein adsorption.,"albumin conformation is not altered and that the protein remains retained inside the hydrogel keeping its conformational freedom, i.e., it should be not chemically cross-linked",formulation_design_notes
868,10.1021/mp500067z,albumin_concentration_in_formulations,"""0 or 7 mg/mL in Table 1; formulation 22* included half the albumin content of formulation 22.""",Relevant to protein-loaded hydrogel design but not an adsorption capacity.,Table 1 lists albumin as 0 or 7 mg/mL across hydrogel formulations; Section 3.3 states formulation 22* includes half of the albumin content of formulation 22.,hydrogel_composition
869,10.1021/mp500067z,albumin_structure_preservation,"""NMR spectra suggested preservation of albumin properties after release from hydrogels.""",Protein conformation in hydrogel/release medium was assessed qualitatively.,the similarity in the 1H NMR spectra of the albumin signals in the release medium and the natural albumin dissolved in D2O and H2O suggests the preservation of the albumin properties after its release from the hydrogels,protein_integrity_observations
870,10.3390/polym14020267,hydrogel_dot_count_per_array,227,Hydrogel dosage is given as a number of microgel dots rather than mass or bed volume.,Each hydrogel dot array contained 227 hydrogel dots of the N 2:1 gel.,device_geometry
871,10.3390/polym14020267,hydrogel_dot_geometry,"""350 μm diameter; 150 μm height""",Microfluidic adsorption surface is defined by patterned dot geometry.,Precisely patterned cylinder hydrogel dot arrays with a diameter of 350 μm per dot were prepared ... Their height of 150 μm was determined by the POM mold.,device_geometry
872,10.3390/polym14020267,BSA_modification_degree,"""average 0.4 RhB and 5 PDA molecules per BSA-RhB-PDA""",Protein capture depends on synthetic disulfide handles on the protein.,An average of 0.4 RhB molecule was bound per protein ... an average of 5 PDA molecules were bound per protein.,protein_modification
873,10.3390/polym14020267,selected_hydrogel_composition_reason,"""N 2:1 selected for suitable swelling and best mechanical properties among tested BAC:BIS ratios""",Protein capture records use only the optimized N 2:1 formulation.,Hydrogel N 2:1 has proven to be the ideal candidate to be used in microfluidics due to the most suitable mechanical properties.,hydrogel_selection
874,10.3390/polym14020267,N_2_1_mechanical_properties,"""compression strength at 50% strain 15.85 ± 0.55 kPa; elastic modulus 143 ± 3 Pa""",Mechanical stability was a selection criterion for microfluidic protein capture.,N 2:1 | ... Compression Strength at 50% Strain (kPa) 15.85 ± 0.55 | Elastic Modulus (Pa) 143 ± 3.,hydrogel_properties
875,10.1007/s00289-021-03568-2,macroporosity_pct,63.1,Hydrogel structural property relevant to column flow and adsorption but not explicitly represented in the required hydrogel_properties fields.,"Total water uptake and macroporosity percentages for NA-Mcc were determined as 84.5 and 63.1%, respectively.",hydrogel_characterization
876,10.1007/s00289-021-03568-2,specific_surface_area_m2_g,27,BET surface area is relevant to adsorption capacity but not included as a required scalar field.,The specific surface area of the NA-Mcc was found to be 27 m2/g.,hydrogel_characterization
877,10.1007/s00289-021-03568-2,cryogel_column_dimensions,"{""diameter_mm"": 8, ""volume_mL"": 5}","Column geometry may be useful for translating capacity to bed-volume metrics, but bed capacity was not reported.",Polymer solution was immediately taken into a closed-tip plastic syringe with the volume of 5 mL and 8 mm in diameter.,column_geometry
878,10.1007/s00289-021-03568-2,synthesis_temperature_time,"{""temperature_C"": -12, ""time_h"": 24}",Cryopolymerization conditions are central to cryogel structure.,Polymerization was conducted at -12 C for 24 h.,hydrogel_synthesis
879,10.1007/s00289-021-03568-2,comparison_table_capacities_mg_g,"{""NA-Mcc"": 105.8, ""NA-PHEMAH"": 225.4, ""Poly(HEMA-MAPA)"": 25.0, ""Poly(HEMA-co-DIPPER)"": 40.9, ""Poly(HEMATrp)"": 46.8}",The article gives adsorption capacities for related hydrophobic cryogels as comparator context.,Table 1 Comparison of adsorption capacities of different cryogels based on hydrophobic interaction.,literature_comparators
880,10.1016/j.jbiotec.2005.09.007,large interconnected pore size,"""10-100 um""",This unusually large pore size enables convective flow and passage of particulate inclusion bodies without clogging.,Cryogels produced in such a manner have large continuous interconnected pores (10-100 um) that provide channels for the mobile phase to flow through.,hydrogel_properties
881,10.1016/j.jbiotec.2005.09.007,negative nonspecific trapping controls,"""native gel without affinity ligand and unlabeled inclusion bodies showed no nonspecific binding or trapping""",Distinguishes true affinity capture from physical entrapment in the supermacroporous gel.,"Also in this work no non-specific binding or trapping was observed, if a native gel (without affinity ligand) or the inclusion bodies without labeling were used.",mechanism_controls
882,10.1016/j.jbiotec.2005.09.007,pH switch for sulfamethazine,"""SMZ cryogel binds IgG/inclusion bodies at pH 5.5 but not pH 7.2""",Condition-dependent affinity behavior is central to interpretation and use of the ligand.,No binding was observed on SMZ immobilized cryogels when the binding was carried out at pH 7.2.,condition_response
883,10.1016/j.jbiotec.2005.09.007,desorption limitation,"""recoveries less than 30% of bound inclusion bodies""","Shows strong multivalent binding and incomplete reversibility, relevant for purification use.","We tried some strategies to recover the inclusion bodies from the affinity matrix like eluting with low pH (2.5) or using competitive elution with other antibodies, however, the recoveries were very low (less than 30% of the bound inclusion bodies).",desorption
884,10.1016/j.jbiotec.2005.09.007,target protein termini exposure,"""15 amino acids at amino-end and 17 amino acids at carboxylic-end exposed on inclusion body surface""",Explains how terminal-specific antibodies can label protein aggregates for affinity capture.,The antibodies against the amino- and carboxylic-ends of the protein molecules bind these portions which are exposed on the surface of inclusion bodies as evidenced above by cytometry analysis.,protein_surface_features
885,10.1007/s11095-005-9395-x,not_classical_adsorption,"""The study measures release efficiency and unreleased/immobilized BSA after encapsulation rather than adsorption uptake from a protein solution.""",Important for triage into a protein-hydrogel adsorption database.,The in vitro release of bovine serum albumin (BSA) from PEG hydrogels prepared under different conditions was studied.,article_triage_notes
886,10.1007/s11095-005-9395-x,BSA_IDA_binding_Kd,"""0.4 mM""",Affinity parameter used in the theoretical release/protection model.,"The dissociation constants for BSA-IDA and BSA-IDA-Cu2+ are 0.4 and 0.0082 mM, respectively.",binding_model_parameters
887,10.1007/s11095-005-9395-x,BSA_IDA_Cu_binding_Kd,"""0.0082 mM""",Affinity parameter used in the theoretical release/protection model.,"The dissociation constants for BSA-IDA and BSA-IDA-Cu2+ are 0.4 and 0.0082 mM, respectively.",binding_model_parameters
888,10.1007/s11095-005-9395-x,predicted_BSA_IDA_Cu_association,"""approximately 90% association at 5 wt.% BSA and 1:1 IDA-Cu2+/BSA; 13% association after dilution to 0.01% BSA under same conditions""",Model predicts reversible dissociation after release into sink conditions.,The extent of BSA-IDA-Cu2+ association is approximately 90% when a 1:1 molar ratio of IDA-Cu2+ to BSA is used... a drop in BSA concentration from 5% to 0.01% also lowers the degree of association from 90% to only 13%.,binding_model_predictions
889,10.1007/s11095-005-9395-x,BSA_diffusivity,"""approximately 1.0 x 10^-7 cm2/s""",Used to argue release differences are not due to diffusivity changes.,the diffusivities of releasable BSA within the gels of varying initiator concentration were found to be identical (approximately 1.0 x 10^-7 cm2/s),transport_properties
890,10.1007/s11095-005-9395-x,SDS_PAGE_polymer_conjugation_evidence,"""BSA molecular weight was modified when PEG3000MA and photoinitiator were added and exposed under photopolymerization conditions.""",Mechanistic evidence for free-radical-induced protein-polymer conjugation.,BSA molecular weight was modified when PEG3000MA and photoinitiator were added and exposed under standard photopolymerization conditions.,mechanism_evidence
891,10.1007/s11095-005-9395-x,high_Cu_prevented_gel_formation,"""High Cu2+ concentrations prevented gel formation.""",Design constraint for IDA-Cu2+ hydrogel formulations.,Release data from systems incorporating high concentrations of IDA-Cu2+ ligand are not obtained because high Cu2+ concentrations prevented gel formation.,formulation_constraints
892,10.1007/s11095-005-9395-x,Cu_without_IDA,"""No significant increase in BSA total release when Cu2+ was added without IDA.""",Shows the release enhancement requires the chelating ligand complex rather than free Cu2+ alone.,No significant increase in total release is observed when Cu2+ is added to the prepolymer solution without IDA present.,control_results
893,10.1080/15422119.2013.795902,review_article_secondary_evidence,true,Most adsorption claims are summaries of cited papers rather than primary experimental data from this article.,"This review focuses on the description of macromolecular gels formed as a result of polymerization, under freezing conditions, from monomer solutions.",article
894,10.1080/15422119.2013.795902,general_cryogel_macropore_range,"""10-100 μm""",This broad pore-size range applies generally to cryogels in the review and is relevant to convective protein transport but not specific to every adsorption record.,"Cryogels have a continuous system of interconnected macropores, ranging in size from 10-100 μm.",article_common_fields
895,10.1080/15422119.2013.795902,Fe3O4_composite_pore_size,"""10-50 μm""",Specific pore range reported for the Fe3O4 nanoparticle-embedded cryogel used for BSA chromatography.,"The matrix, besides showing high porosity (pore 10-50 μm) possessed high liquid permeability and a low coefficient of axial dispersion.",records.hydrogel_properties
896,10.1080/15422119.2013.795902,urokinase_histidine_count,17,Mechanistic protein-specific fact explaining Cu2+ affinity.,Urokinase showed significant affinity for copper mainly due to the presence of 17 histidine residues on its surface.,records.mechanism
897,10.1080/01496395.2017.1318921,optimized_Tris_concentration,"""376 mg/mL""",Optimization variable for ligand immobilization that controls lysozyme adsorption capacity.,"The Tris concentration and sodium borohydride molar concentration increased to 376 mg/mL and 3.06 mol/L, resulting in a higher adsorption capacity for LYZ.",optimization_conditions
898,10.1080/01496395.2017.1318921,optimized_sodium_borohydride_concentration,"""3.06 mol/L""",Optimization variable and proposed mechanism for creating hydroxyl groups from unreacted epoxy groups.,The optimum conditions obtained from the adjusted model indicate that the adsorption capacity for LYZ is maximized at experimental conditions of 376 mg/mL of Tris and 3.06 mol/L of sodium borohydride.,optimization_conditions
899,10.1080/01496395.2017.1318921,cryogel_porosity,"""74.1% ± 0.04""",Hydrogel structural property relevant to protein mass transport.,"The produced cryogel monoliths presented a percentage of macropores (porosity, Ø) around 74.1% ± 0.04.",hydrogel_properties
900,10.1080/01496395.2017.1318921,cryogel_swelling_capacity,"""14.55 ± 0.15 kg/kg""",Hydrogel swelling property relevant to adsorption media characterization.,The produced cryogel monoliths presented ... swelling capacity (Sw/w) of 14.55 ± 0.15 (kg/kg).,hydrogel_properties
901,10.1080/01496395.2017.1318921,cryogel_pore_diameter,"""10 to 80 μm""",Supermacroporous structure affects flow and protein accessibility.,"The pore structure of the affinity cryogel was uniform, interconnected, and with pore diameters varying from 10 to 80 μm.",hydrogel_properties
902,10.1080/01496395.2017.1318921,hydraulic_permeability,"""5.9 × 10−13 m2""",Column hydrodynamic property relevant to chromatographic adsorption.,Hydraulic permeability was equal to 5.9 × 10−13 m2.,column_properties
903,10.1080/01496395.2017.1318921,HETP,"""0.04 to 0.05 mm""",Column performance metric reported for the cryogel.,Height values equivalent to a theoretical plate (HETP) ... were between 0.04 and 0.05 mm.,column_properties
904,10.1080/01496395.2017.1318921,RSM_model_fit,"""R2 = 0.92; lack of fit non-significant p > 0.05""",Supports reliability of optimized adsorption-capacity prediction.,"The coefficient of determination (R2) was 0.92, and the lack of fit was non-significant (p > 0.05).",modeling_metadata
905,10.1002/aic.10482,gel_polymer_concentration,"""0.16 g/cm3""",Hydrogel composition/property relevant for adsorption normalization.,The supported cationic gel synthesized in this manner has a polymer concentration of 0.16 g/cm3.,hydrogel_properties
906,10.1002/aic.10482,gel_crosslink_density,"""5% w/w""",Crosslink density may affect protein diffusion and capacity.,The supported cationic gel synthesized in this manner has ... a crosslink density of 5% (w/w).,hydrogel_properties
907,10.1002/aic.10482,gel_charge_density,"""682 micromol/cm3""",Ion-exchange charge density is central to adsorption mechanism.,The supported cationic gel synthesized in this manner has ... a charge density of 682 micromol/cm3.,hydrogel_properties
908,10.1002/aic.10482,capillary_dimensions,"""100 and 300 microm inside and outside dimensions""",Defines supported hydrogel geometry used for microscopic diffusion profiles.,1-cm long sections of capillaries with 100 and 300 microm inside and outside dimensions were stripped of their polymer coating.,experiment_geometry
909,10.1002/aic.10482,gel_reagent_recipe,"""0.15 g MAPTAC, 0.0075 g MBA, 0.0075 g AP, and 1 microliter TEMED per cm3 solution""",Exact hydrogel synthesis recipe given.,"These chemicals were used in the proportion of 0.15 g MAPTAC, 0.0075 g MBA, 0.0075 g AP, and 1 microliter TEMED per cm3 of solution.",material_synthesis
910,10.1002/aic.10482,Alexa_488_label_artifact,"""Alexa-ovalbumin retention shifted strongly relative to native ovalbumin""",Label changed ion-exchange behavior and was rejected for multicomponent studies.,This shift in retention is likely due to the additional negative charges brought about by Alexa 488.,assay_quality
911,10.1002/aic.10482,rhodamine_label_validation,"""Rhodamine green and TRITC conjugates had small retention time shifts from native proteins""",Supports using labeled proteins as adsorption tracers.,The shift in retention time between labeled and unlabeled protein ... is very small suggesting that the rhodamine protein conjugates behave in a manner similar to the corresponding native protein.,assay_quality
