Repository: sunyrain/PHA

# PHA Protein-Hydrogel Adsorption Dataset

Generated: 2026-07-05T11:36:45

## Scope

This curated package organizes literature-derived protein-hydrogel adsorption, binding, immobilization, antifouling, and related biointerface records extracted from the local PHA corpus.

The primary unit is one record:

`paper + hydrogel/sample + protein/mixture + experimental condition + measured outcome`

## Contents

- `data/sources.csv`: article-level metadata, extraction status, and curation decision.
- `data/records_flat.csv`: flattened record-level table with provenance, hydrogel, protein, condition, outcome, mechanism, and quality fields.

File: data/curated/pha_scientific_dataset_20260705/data/materials.csv (part 10 of 67)
id,doi,name,role,context,pubchem_query,needs_manual_normalization,enrichment_json
898,10.1021/la501772t,azide,SPAAC reactive group,Azide-activated R-PEs were used for SPAAC reaction with ADIBO-activated particles.,azide,1,"{""CID"": 33558, ""ConnectivitySMILES"": ""[N-]=[N+]=[N-]"", ""IUPACName"": ""azide"", ""InChIKey"": ""IVRMZWNICZWHMI-UHFFFAOYSA-N"", ""MolecularFormula"": ""N3-"", ""MolecularWeight"": ""42.021"", ""SMILES"": ""[N-]=[N+]=[N-]""}"
899,10.1021/la501772t,NHS-ester derivatives of TCO,activation reagent for CS-particle primary amines,TCO-activated CS-particles were prepared by reaction between primary amines and NHS-ester derivatives of TCO.,NHS ester trans-cyclooctene,1,null
900,10.1021/la501772t,tobacco mosaic virus,viral nanotemplate/filler providing conjugation handles,TMV1cys nanotubes were assembled onto CS-particles and provided surface-displayed cysteine thiols.,,1,null
901,10.1021/la501772t,capture DNA,hybridization ligand for TMV assembly,CS-particles were conjugated with capture DNAs to assemble linker DNA-programmed TMVs.,,1,null
902,10.1021/la501772t,linker DNA,TMV programming and hybridization ligand,TMVs were programmed with linker DNAs containing sequences complementary to TMV 5′-end mRNA and capture DNA.,,1,null
903,10.1016/j.jchromb.2025.124831,sodium alginate,hydrogel matrix,SA was used as the matrix and source of active groups for the hydrogel.,sodium alginate,0,null
904,10.1016/j.jchromb.2025.124831,N-isopropylacrylamide,temperature-responsive monomer,NIPAM was copolymerized to introduce PNIPAAm LCST behavior.,N-isopropylacrylamide,0,"{""CID"": 16637, ""ConnectivitySMILES"": ""CC(C)NC(=O)C=C"", ""IUPACName"": ""N-propan-2-ylprop-2-enamide"", ""InChIKey"": ""QNILTEGFHQSKFF-UHFFFAOYSA-N"", ""MolecularFormula"": ""C6H11NO"", ""MolecularWeight"": ""113.16"", ""SMILES"": ""CC(C)NC(=O)C=C""}"
905,10.1016/j.jchromb.2025.124831,acrylic acid,pH-responsive monomer,AAC was included as ionizable monomer for pH responsiveness.,acrylic acid,0,"{""CID"": 6581, ""ConnectivitySMILES"": ""C=CC(=O)O"", ""IUPACName"": ""prop-2-enoic acid"", ""InChIKey"": ""NIXOWILDQLNWCW-UHFFFAOYSA-N"", ""MolecularFormula"": ""C3H4O2"", ""MolecularWeight"": ""72.06"", ""SMILES"": ""C=CC(=O)O""}"
906,10.1016/j.jchromb.2025.124831,Zr-MOF,MOF filler/composite adsorption enhancer,"Zr-MOF was introduced at 0, 0.05, or 0.1 g loading; SAH-0.05 performed best.",zirconium metal organic framework,1,null
907,10.1016/j.jchromb.2025.124831,"N,N-methylenebisacrylamide",crosslinker,MBA was added as crosslinking agent in hydrogel preparation.,"N,N-methylenebisacrylamide",0,"{""CID"": 8041, ""ConnectivitySMILES"": ""C=CC(=O)NCNC(=O)C=C"", ""IUPACName"": ""N-[(prop-2-enoylamino)methyl]prop-2-enamide"", ""InChIKey"": ""ZIUHHBKFKCYYJD-UHFFFAOYSA-N"", ""MolecularFormula"": ""C7H10N2O2"", ""MolecularWeight"": ""154.17"", ""SMILES"": ""C=CC(=O)NCNC(=O)C=C""}"
908,10.1016/j.jchromb.2025.124831,calcium chloride,ionic crosslinking bath and calcium source,Mixed precursor was dropped into 2% CaCl2 solution to form hydrogel microspheres.,calcium chloride,0,"{""CID"": 5284359, ""ConnectivitySMILES"": ""[Cl-].[Cl-].[Ca+2]"", ""IUPACName"": ""calcium dichloride"", ""InChIKey"": ""UXVMQQNJUSDDNG-UHFFFAOYSA-L"", ""MolecularFormula"": ""CaCl2"", ""MolecularWeight"": ""110.98"", ""SMILES"": ""[Cl-].[Cl-].[Ca+2]""}"
909,10.1016/j.jchromb.2025.124831,potassium persulfate,initiator/promoter,Potassium persulfate was added as a promoter in precursor solution.,potassium persulfate,0,"{""CID"": 24412, ""ConnectivitySMILES"": ""[O-]S(=O)(=O)OOS(=O)(=O)[O-].[K+].[K+]"", ""IUPACName"": ""dipotassium;sulfonatooxy sulfate"", ""InChIKey"": ""USHAGKDGDHPEEY-UHFFFAOYSA-L"", ""MolecularFormula"": ""K2O8S2"", ""MolecularWeight"": ""270.33"", ""SMILES"": ""[O-]S(=O)(=O)OOS(=O)(=O)[O-].[K+].[K+]""}"
910,10.1016/j.jchromb.2025.124831,ZrOCl2·8H2O,zirconium source for Zr-MOF,Used in preparation of Zr-MOF.,zirconium oxychloride octahydrate,1,"{""CID"": 22292067, ""ConnectivitySMILES"": ""O.O=[Zr+2].[Cl-].[Cl-]"", ""IUPACName"": ""oxozirconium(2+);dichloride;hydrate"", ""InChIKey"": ""SDFOCNSOSARAKC-UHFFFAOYSA-L"", ""MolecularFormula"": ""Cl2H2O2Zr"", ""MolecularWeight"": ""196.14"", ""SMILES"": ""O.O=[Zr+2].[Cl-].[Cl-]""}"
911,10.1016/j.jchromb.2025.124831,"N,N-dimethylformamide",MOF synthesis solvent,"DMF was used to disperse ZrOCl2, DPA, benzoic acid, and TCPP in Zr-MOF synthesis.","N,N-dimethylformamide",0,"{""CID"": 6228, ""ConnectivitySMILES"": ""CN(C)C=O"", ""IUPACName"": ""N,N-dimethylformamide"", ""InChIKey"": ""ZMXDDKWLCZADIW-UHFFFAOYSA-N"", ""MolecularFormula"": ""C3H7NO"", ""MolecularWeight"": ""73.09"", ""SMILES"": ""CN(C)C=O""}"
912,10.1016/j.jchromb.2025.124831,"9,10-di(4-carboxyphenyl)anthracene",MOF linker,DPA was used in Zr-MOF preparation.,"9,10-di(4-carboxyphenyl)anthracene",1,null
913,10.1016/j.jchromb.2025.124831,racemic-tetra(4-carboxyphenyl)porphyrin,MOF linker,TCPP was used in Zr-MOF preparation.,tetra(4-carboxyphenyl)porphyrin,1,null
914,10.1016/j.jchromb.2025.124831,benzoic acid,MOF synthesis modulator/reagent,Benzoic acid was included in the Zr-MOF synthesis mixture.,benzoic acid,0,"{""CID"": 243, ""ConnectivitySMILES"": ""C1=CC=C(C=C1)C(=O)O"", ""IUPACName"": ""benzoic acid"", ""InChIKey"": ""WPYMKLBDIGXBTP-UHFFFAOYSA-N"", ""MolecularFormula"": ""C7H6O2"", ""MolecularWeight"": ""122.12"", ""SMILES"": ""C1=CC=C(C=C1)C(=O)O""}"
915,10.1080/09205063.2019.1570435,polyethylene terephthalate,substrate,Commercial PET films used as substrates for hydrogel photo-immobilization.,polyethylene terephthalate,0,null
916,10.1080/09205063.2019.1570435,chitosan,polymer backbone,Backbone for PCCs-GMA and Cs-GMA hydrogels.,chitosan,0,null
917,10.1080/09205063.2019.1570435,glycidyl methacrylate,photocrosslinkable group precursor,"Attached to chitosan, HTCC, and PCCs to form GMA-modified photocrosslinkable hydrogels.",glycidyl methacrylate,0,"{""CID"": 7837, ""ConnectivitySMILES"": ""CC(=C)C(=O)OCC1CO1"", ""IUPACName"": ""oxiran-2-ylmethyl 2-methylprop-2-enoate"", ""InChIKey"": ""VOZRXNHHFUQHIL-UHFFFAOYSA-N"", ""MolecularFormula"": ""C7H10O3"", ""MolecularWeight"": ""142.15"", ""SMILES"": ""CC(=C)C(=O)OCC1CO1""}"
918,10.1080/09205063.2019.1570435,phosphorylcholine,zwitterionic antifouling group,PC groups in PCCs-GMA hydrogel coating provide electrostatic hydration and reduce protein adsorption.,phosphorylcholine,0,"{""CID"": 135437, ""ConnectivitySMILES"": ""C[N+](C)(C)CCOP(=O)(O)[O-]"", ""IUPACName"": ""2-(trimethylazaniumyl)ethyl hydrogen phosphate"", ""InChIKey"": ""YHHSONZFOIEMCP-UHFFFAOYSA-N"", ""MolecularFormula"": ""C5H14NO4P"", ""MolecularWeight"": ""183.14"", ""SMILES"": ""C[N+](C)(C)CCOP(=O)(O)[O-]""}"
919,10.1080/09205063.2019.1570435,glycidyl methacrylate-phosphorylcholine-chitosan,hydrogel precursor,PCCs-GMA used to form zwitterionic hydrogel coating on PET.,glycidyl methacrylate phosphorylcholine chitosan,1,null
920,10.1080/09205063.2019.1570435,hydroxypropyltrimethyl ammonium chloride chitosan,cationic hydrogel precursor,HTCC-GMA hydrogel coating used as cationic control.,hydroxypropyltrimethyl ammonium chloride chitosan,1,null
921,10.1080/09205063.2019.1570435,hydrogen peroxide,photooxidation reagent,PET films were photooxidized in 30% hydrogen peroxide solution before hydrogel immobilization.,hydrogen peroxide,0,"{""CID"": 784, ""ConnectivitySMILES"": ""OO"", ""IUPACName"": ""hydrogen peroxide"", ""InChIKey"": ""MHAJPDPJQMAIIY-UHFFFAOYSA-N"", ""MolecularFormula"": ""H2O2"", ""MolecularWeight"": ""34.015"", ""SMILES"": ""OO""}"
922,10.1080/09205063.2019.1570435,sodium dodecyl sulfate,protein desorption reagent,Irreversibly adsorbed proteins were desorbed using 1.0 wt % SDS.,sodium dodecyl sulfate,0,"{""CID"": 3423265, ""ConnectivitySMILES"": ""CCCCCCCCCCCCOS(=O)(=O)[O-].[Na+]"", ""IUPACName"": ""sodium dodecyl sulfate"", ""InChIKey"": ""DBMJMQXJHONAFJ-UHFFFAOYSA-M"", ""MolecularFormula"": ""C12H25NaO4S"", ""MolecularWeight"": ""288.38"", ""SMILES"": ""CCCCCCCCCCCCOS(=O)(=O)[O-].[Na+]""}"
923,10.1080/09205063.2019.1570435,fluorescein isothiocyanate,fluorescent label,FITC-labeled fibrinogen was used for fluorescence microscopy adsorption assay.,fluorescein isothiocyanate,0,null
924,10.1080/09205063.2019.1570435,diphenyl phosphite,synthetic reagent,Used in synthesis of PCCs-GMA through Atherton-Todd reaction.,diphenyl phosphite,0,"{""CID"": 62550, ""ConnectivitySMILES"": ""C1=CC=C(C=C1)OP(=O)OC2=CC=CC=C2"", ""IUPACName"": ""phenoxyphosphonoyloxybenzene"", ""InChIKey"": ""OGBPILLJZSJJRC-UHFFFAOYSA-N"", ""MolecularFormula"": ""C12H11O3P"", ""MolecularWeight"": ""234.19"", ""SMILES"": ""C1=CC=C(C=C1)OP(=O)OC2=CC=CC=C2""}"
925,10.1080/09205063.2019.1570435,choline chloride,synthetic reagent,Used for phosphorylcholine-containing PCCs-GMA synthesis.,choline chloride,0,"{""CID"": 6209, ""ConnectivitySMILES"": ""C[N+](C)(C)CCO.[Cl-]"", ""IUPACName"": ""2-hydroxyethyl(trimethyl)azanium chloride"", ""InChIKey"": ""SGMZJAMFUVOLNK-UHFFFAOYSA-M"", ""MolecularFormula"": ""C5H14ClNO"", ""MolecularWeight"": ""139.62"", ""SMILES"": ""C[N+](C)(C)CCO.[Cl-]""}"
926,10.1038/s41467-026-68318-2,glycyrrhizic acid,hydrogel component; GaVan precursor,Plant-derived small molecule self-assembled with vancomycin and coordinated by Cu2+.,glycyrrhizic acid,0,"{""CID"": 14982, ""ConnectivitySMILES"": ""CC1(C2CCC3(C(C2(CCC1OC4C(C(C(C(O4)C(=O)O)O)O)OC5C(C(C(C(O5)C(=O)O)O)O)O)C)C(=O)C=C6C3(CCC7(C6CC(CC7)(C)C(=O)O)C)C)C)C"", ""IUPACName"": ""(2S,3S,4S,5R,6R)-6-[(2S,3R,4S,5S,6S)-2-[[(3S,4aR,6aR,6bS,8aS,11S,12aR,14aR,14bS)-11-carboxy-4,4,6a,6b,8a,11,14b-heptamethyl-14-oxo-2,3,4a,5,6,7,8,9,10,12,12a,14a-dodecahydro-1H-picen-3-yl]oxy]-6-carboxy-4,5-dihydroxyoxan-3-yl]oxy-3,4,5-trihydroxyoxane-2-carboxylic acid"", ""InChIKey"": ""LPLVUJXQOOQHMX-QWBHMCJMSA-N"", ""MolecularFormula"": ""C42H62O16"", ""MolecularWeight"": ""822.9"", ""SMILES"": ""C[C@]12CC[C@](C[C@H]1C3=CC(=O)[C@@H]4[C@]5(CC[C@@H](C([C@@H]5CC[C@]4([C@@]3(CC2)C)C)(C)C)O[C@@H]6[C@@H]([C@H]([C@@H]([C@H](O6)C(=O)O)O)O)O[C@H]7[C@@H]([C@H]([C@@H]([C@H](O7)C(=O)O)O)O)O)C)(C)C(=O)O""}"
927,10.1038/s41467-026-68318-2,vancomycin,"ligand, antibiotic, GaVan component",Van can bind terminal peptides on bacterial cell walls and contributes to bacterial recognition/capture and antimicrobial activity.,vancomycin,0,"{""CID"": 14969, ""ConnectivitySMILES"": ""CC1C(C(CC(O1)OC2C(C(C(OC2OC3=C4C=C5C=C3OC6=C(C=C(C=C6)C(C(C(=O)NC(C(=O)NC5C(=O)NC7C8=CC(=C(C=C8)O)C9=C(C=C(C=C9O)O)C(NC(=O)C(C(C1=CC(=C(O4)C=C1)Cl)O)NC7=O)C(=O)O)CC(=O)N)NC(=O)C(CC(C)C)NC)O)Cl)CO)O)O)(C)N)O"", ""IUPACName"": ""(1S,2R,18R,19R,22S,25R,28R,40S)-48-[(2S,3R,4S,5S,6R)-3-[(2S,4S,5S,6S)-4-amino-5-hydroxy-4,6-dimethyloxan-2-yl]oxy-4,5-dihydroxy-6-(hydroxymethyl)oxan-2-yl]oxy-22-(2-amino-2-oxoethyl)-5,15-dichloro-2,18,32,35,37-pentahydroxy-19-[[(2R)-4-methyl-2-(methylamino)pentanoyl]amino]-20,23,26,42,44-pentaoxo-7,13-dioxa-21,24,27,41,43-pentazaoctacyclo[26.14.2.23,6.214,17.18,12.129,33.010,25.034,39]pentaconta-3,5,8(48),9,11,14,16,29(45),30,32,34(39),35,37,46,49-pentadecaene-40-carboxylic acid"", ""InChIKey"": ""MYPYJXKWCTUITO-LYRMYLQWSA-N"", ""MolecularFormula"": ""C66H75Cl2N9O24"", ""MolecularWeight"": ""1449.2"", ""SMILES"": ""C[C@H]1[C@H]([C@@](C[C@@H](O1)O[C@@H]2[C@H]([C@@H]([C@H](O[C@H]2OC3=C4C=C5C=C3OC6=C(C=C(C=C6)[C@H]([C@H](C(=O)N[C@H](C(=O)N[C@H]5C(=O)N[C@@H]7C8=CC(=C(C=C8)O)C9=C(C=C(C=C9O)O)[C@H](NC(=O)[C@H]([C@@H](C1=CC(=C(O4)C=C1)Cl)O)NC7=O)C(=O)O)CC(=O)N)NC(=O)[C@@H](CC(C)C)NC)O)Cl)CO)O)O)(C)N)O""}"
928,10.1038/s41467-026-68318-2,CuCl2,metal ion source and coordination bridge,Cu2+ induced GaVan self-assembly and participated in metal coordination within GaCuVan&HACHO-BSA hydrogel.,copper chloride,0,"{""CID"": 24014, ""ConnectivitySMILES"": ""Cl[Cu]Cl"", ""IUPACName"": ""dichlorocopper"", ""InChIKey"": ""ORTQZVOHEJQUHG-UHFFFAOYSA-L"", ""MolecularFormula"": ""Cl2Cu"", ""MolecularWeight"": ""134.45"", ""SMILES"": ""Cl[Cu]Cl""}"
929,10.1038/s41467-026-68318-2,Cu2+,metal ion bridge,Selected to promote GaVan hydrogelation and osteogenesis; coordinated with GaVan and BSA Asp135 in docking analysis.,copper(2+),0,"{""CID"": 27099, ""ConnectivitySMILES"": ""[Cu+2]"", ""IUPACName"": ""copper(2+)"", ""InChIKey"": ""JPVYNHNXODAKFH-UHFFFAOYSA-N"", ""MolecularFormula"": ""Cu+2"", ""MolecularWeight"": ""63.55"", ""SMILES"": ""[Cu+2]""}"
930,10.1038/s41467-026-68318-2,oxidized hyaluronic acid,polymer backbone and aldehyde crosslinker,HACHO formed Schiff base linkages with BSA and pathogen-related molecules.,oxidized hyaluronic acid,1,null
931,10.1038/s41467-026-68318-2,hyaluronic acid,polymer precursor and CD44-targeting moiety,HA was oxidized to HACHO; HA can bind CD44 receptors on macrophages.,hyaluronic acid,0,null
932,10.1038/s41467-026-68318-2,sodium periodate,oxidant for HACHO synthesis,NaIO4 used to oxidize hyaluronic acid to HACHO.,sodium periodate,0,"{""CID"": 23667635, ""ConnectivitySMILES"": ""[O-]I(=O)(=O)=O.[Na+]"", ""IUPACName"": ""sodium periodate"", ""InChIKey"": ""JQWHASGSAFIOCM-UHFFFAOYSA-M"", ""MolecularFormula"": ""INaO4"", ""MolecularWeight"": ""213.892"", ""SMILES"": ""[O-]I(=O)(=O)=O.[Na+]""}"
933,10.1038/s41467-026-68318-2,N-hydroxysuccinimide,coupling reagent,Used with EDC for GaVan synthesis.,N-hydroxysuccinimide,0,"{""CID"": 80170, ""ConnectivitySMILES"": ""C1CC(=O)N(C1=O)O"", ""IUPACName"": ""1-hydroxypyrrolidine-2,5-dione"", ""InChIKey"": ""NQTADLQHYWFPDB-UHFFFAOYSA-N"", ""MolecularFormula"": ""C4H5NO3"", ""MolecularWeight"": ""115.09"", ""SMILES"": ""C1CC(=O)N(C1=O)O""}"
934,10.1038/s41467-026-68318-2,1-ethyl-3-(3-dimethylaminopropyl) carbodiimide,coupling reagent,Used with NHS for GaVan synthesis.,1-ethyl-3-(3-dimethylaminopropyl)carbodiimide,0,"{""CID"": 15908, ""ConnectivitySMILES"": ""CCN=C=NCCCN(C)C"", ""IUPACName"": ""3-(ethyliminomethylideneamino)-N,N-dimethylpropan-1-amine"", ""InChIKey"": ""LMDZBCPBFSXMTL-UHFFFAOYSA-N"", ""MolecularFormula"": ""C8H17N3"", ""MolecularWeight"": ""155.24"", ""SMILES"": ""CCN=C=NCCCN(C)C""}"
935,10.1038/s41467-026-68318-2,GelMA,comparator hydrogel,Used as low-capture comparator in bacterial and pathogen molecule adsorption assays.,gelatin methacryloyl,1,null
936,10.1038/s41467-026-68318-2,LTA,non-protein pathogen-associated adsorbate,Adsorption by hydrogels measured by UV-Vis after incubation in DMEM.,lipoteichoic acid,0,"{""CID"": 137349712, ""ConnectivitySMILES"": ""CCCCCCCC=CCCCCCC(=O)OC(COC1C(C(C(C(O1)CO)O)OC2C(C(C(C(O2)C)N)O)NC(=O)C)O)COC(=O)CCCCCC"", ""IUPACName"": ""[(2S)-1-[(2S,3R,4S,5R,6R)-4-[(2S,3R,4S,5R,6R)-3-acetamido-5-amino-4-hydroxy-6-methyloxan-2-yl]oxy-3,5-dihydroxy-6-(hydroxymethyl)oxan-2-yl]oxy-3-heptanoyloxypropan-2-yl] (E)-pentadec-7-enoate"", ""InChIKey"": ""PANDRCFROUDETH-YLSOAJEOSA-N"", ""MolecularFormula"": ""C39H70N2O13"", ""MolecularWeight"": ""775.0"", ""SMILES"": ""CCCCCCC/C=C/CCCCCC(=O)O[C@@H](CO[C@@H]1[C@@H]([C@H]([C@@H]([C@H](O1)CO)O)O[C@H]2[C@@H]([C@H]([C@H]([C@H](O2)C)N)O)NC(=O)C)O)COC(=O)CCCCCC""}"
937,10.1038/s41467-026-68318-2,LPS,non-protein pathogen-associated adsorbate,Adsorption by hydrogels measured by ELISA after incubation in DMEM.,lipopolysaccharide,0,null
938,10.1038/s41467-026-68318-2,chitosan-glycerol phosphate hydrogel,positive control sustained vancomycin delivery hydrogel,Van/Gel positive control in in vivo osteomyelitis treatment.,chitosan glycerol phosphate,1,null
939,10.1038/s41467-026-68318-2,poly(methyl methacrylate),clinical comparator bone cement,PMMA@Van used as clinical standard comparator.,poly(methyl methacrylate),0,null
940,10.1002/jssc.201101020,Cibacron Blue F3GA,affinity dye ligand,Covalently attached to PHEMA cryogel and used for selective albumin adsorption/depletion.,Cibacron Blue F3GA,1,"{""CID"": 656725, ""ConnectivitySMILES"": ""C1=CC=C2C(=C1)C(=O)C3=C(C2=O)C(=C(C=C3NC4=CC(=C(C=C4)NC5=NC(=NC(=N5)NC6=CC(=CC=C6)S(=O)(=O)O)Cl)S(=O)(=O)O)S(=O)(=O)O)N"", ""IUPACName"": ""1-amino-4-[4-[[4-chloro-6-(3-sulfoanilino)-1,3,5-triazin-2-yl]amino]-3-sulfoanilino]-9,10-dioxoanthracene-2-sulfonic acid"", ""InChIKey"": ""JQYMGXZJTCOARG-UHFFFAOYSA-N"", ""MolecularFormula"": ""C29H20ClN7O11S3"", ""MolecularWeight"": ""774.2"", ""SMILES"": ""C1=CC=C2C(=C1)C(=O)C3=C(C2=O)C(=C(C=C3NC4=CC(=C(C=C4)NC5=NC(=NC(=N5)NC6=CC(=CC=C6)S(=O)(=O)O)Cl)S(=O)(=O)O)S(=O)(=O)O)N""}"
941,10.1002/jssc.201101020,2-hydroxyethyl methacrylate,monomer,HEMA was polymerized to form PHEMA cryogel backbone.,2-hydroxyethyl methacrylate,0,"{""CID"": 13360, ""ConnectivitySMILES"": ""CC(=C)C(=O)OCCO"", ""IUPACName"": ""2-hydroxyethyl 2-methylprop-2-enoate"", ""InChIKey"": ""WOBHKFSMXKNTIM-UHFFFAOYSA-N"", ""MolecularFormula"": ""C6H10O3"", ""MolecularWeight"": ""130.14"", ""SMILES"": ""CC(=C)C(=O)OCCO""}"
942,10.1002/jssc.201101020,poly(hydroxyethyl methacrylate),hydrogel backbone,"Selected as basic component because of inertness, mechanical strength, chemical and biological stability, and biocompatibility.",poly(2-hydroxyethyl methacrylate),1,null
943,10.1002/jssc.201101020,polyethyleneglycol diacrylate,crosslinker,Used as cross-linker in HEMA/PEGDA molar ratios 5:1 to 20:1.,polyethylene glycol diacrylate,1,null
944,10.1002/jssc.201101020,"N,N,N,N-tetramethylethylenediamine",polymerization initiator/accelerator,Used with ammonium persulfate to initiate free radical polymerization.,"N,N,N',N'-tetramethylethylenediamine",0,"{""CID"": 8037, ""ConnectivitySMILES"": ""CN(C)CCN(C)C"", ""IUPACName"": ""N,N,N',N'-tetramethylethane-1,2-diamine"", ""InChIKey"": ""KWYHDKDOAIKMQN-UHFFFAOYSA-N"", ""MolecularFormula"": ""C6H16N2"", ""MolecularWeight"": ""116.20"", ""SMILES"": ""CN(C)CCN(C)C""}"
945,10.1002/jssc.201101020,ammonium persulfate,polymerization initiator,Used with TEMED to initiate cryogel free radical polymerization.,ammonium persulfate,0,"{""CID"": 62648, ""ConnectivitySMILES"": ""[NH4+].[NH4+].[O-]S(=O)(=O)OOS(=O)(=O)[O-]"", ""IUPACName"": ""diazanium;sulfonatooxy sulfate"", ""InChIKey"": ""ROOXNKNUYICQNP-UHFFFAOYSA-N"", ""MolecularFormula"": ""H8N2O8S2"", ""MolecularWeight"": ""228.21"", ""SMILES"": ""[NH4+].[NH4+].[O-]S(=O)(=O)OOS(=O)(=O)[O-]""}"
946,10.1002/jssc.201101020,sodium chloride,"salt for dye immobilization, ionic-strength adsorption studies, and desorption",Added during CB immobilization; scanned in adsorption studies; 1 M NaCl used for HSA desorption.,sodium chloride,0,"{""CID"": 5234, ""ConnectivitySMILES"": ""[Na+].[Cl-]"", ""IUPACName"": ""sodium chloride"", ""InChIKey"": ""FAPWRFPIFSIZLT-UHFFFAOYSA-M"", ""MolecularFormula"": ""ClNa"", ""MolecularWeight"": ""58.44"", ""SMILES"": ""[Na+].[Cl-]""}"
947,10.1002/jssc.201101020,sodium carbonate,alkaline reagent for dye coupling,Added during CB immobilization and temperature increased to 80 C to promote reaction.,sodium carbonate,0,"{""CID"": 10340, ""ConnectivitySMILES"": ""C(=O)([O-])[O-].[Na+].[Na+]"", ""IUPACName"": ""disodium;carbonate"", ""InChIKey"": ""CDBYLPFSWZWCQE-UHFFFAOYSA-L"", ""MolecularFormula"": ""CNa2O3"", ""MolecularWeight"": ""105.988"", ""SMILES"": ""C(=O)([O-])[O-].[Na+].[Na+]""}"
948,10.1002/jssc.201101020,sodium azide,storage preservative,Modified cryogel stored at 4 C with 0.02% sodium azide to prevent microbial contamination.,sodium azide,0,"{""CID"": 33557, ""ConnectivitySMILES"": ""[N-]=[N+]=[N-].[Na+]"", ""IUPACName"": ""sodium azide"", ""InChIKey"": ""PXIPVTKHYLBLMZ-UHFFFAOYSA-N"", ""MolecularFormula"": ""N3Na"", ""MolecularWeight"": ""65.010"", ""SMILES"": ""[N-]=[N+]=[N-].[Na+]""}"
949,10.1002/jssc.201101020,glutaraldehyde,SEM sample fixation reagent,Cryogel sample fixed in 2.5% glutaraldehyde before SEM.,glutaraldehyde,0,"{""CID"": 3485, ""ConnectivitySMILES"": ""C(CC=O)CC=O"", ""IUPACName"": ""pentanedial"", ""InChIKey"": ""SXRSQZLOMIGNAQ-UHFFFAOYSA-N"", ""MolecularFormula"": ""C5H8O2"", ""MolecularWeight"": ""100.12"", ""SMILES"": ""C(CC=O)CC=O""}"
950,10.1002/jssc.201101020,gold-palladium,SEM coating,Lyophilized cryogel sample coated with gold-palladium 40:60 for SEM.,gold palladium alloy,1,null
951,10.1021/bm070005p,N-isopropylacrylamide,monomer,Used to synthesize pNIPAM-co-AAc microgels.,N-isopropylacrylamide,0,"{""CID"": 16637, ""ConnectivitySMILES"": ""CC(C)NC(=O)C=C"", ""IUPACName"": ""N-propan-2-ylprop-2-enamide"", ""InChIKey"": ""QNILTEGFHQSKFF-UHFFFAOYSA-N"", ""MolecularFormula"": ""C6H11NO"", ""MolecularWeight"": ""113.16"", ""SMILES"": ""CC(C)NC(=O)C=C""}"
952,10.1021/bm070005p,acrylic acid,co-monomer,Comonomer providing carboxyl groups in pNIPAM-co-AAc microgels.,acrylic acid,0,"{""CID"": 6581, ""ConnectivitySMILES"": ""C=CC(=O)O"", ""IUPACName"": ""prop-2-enoic acid"", ""InChIKey"": ""NIXOWILDQLNWCW-UHFFFAOYSA-N"", ""MolecularFormula"": ""C3H4O2"", ""MolecularWeight"": ""72.06"", ""SMILES"": ""C=CC(=O)O""}"
953,10.1021/bm070005p,"N,N'-methylene(bisacrylamide)",crosslinker,Cross-linker used in free-radical precipitation polymerization.,"N,N'-methylenebisacrylamide",0,"{""CID"": 8041, ""ConnectivitySMILES"": ""C=CC(=O)NCNC(=O)C=C"", ""IUPACName"": ""N-[(prop-2-enoylamino)methyl]prop-2-enamide"", ""InChIKey"": ""ZIUHHBKFKCYYJD-UHFFFAOYSA-N"", ""MolecularFormula"": ""C7H10N2O2"", ""MolecularWeight"": ""154.17"", ""SMILES"": ""C=CC(=O)NCNC(=O)C=C""}"
954,10.1021/bm070005p,4-acrylamidofluorescein,fluorescent comonomer,Added to label microgels with green fluorescence.,4-acrylamidofluorescein,1,"{""CID"": 14766842, ""ConnectivitySMILES"": ""C=CC(=O)NC1=C(C=CC2=C1OC3=C(C24C5=CC=CC=C5C(=O)O4)C=CC(=C3)O)O"", ""IUPACName"": ""N-(3',6'-dihydroxy-3-oxospiro[2-benzofuran-1,9'-xanthene]-4'-yl)prop-2-enamide"", ""InChIKey"": ""DOEDEUPPCWVTIS-UHFFFAOYSA-N"", ""MolecularFormula"": ""C23H15NO6"", ""MolecularWeight"": ""401.4"", ""SMILES"": ""C=CC(=O)NC1=C(C=CC2=C1OC3=C(C24C5=CC=CC=C5C(=O)O4)C=CC(=C3)O)O""}"
955,10.1021/bm070005p,ammonium persulfate,initiator,Initiator for polymerization.,ammonium persulfate,0,"{""CID"": 62648, ""ConnectivitySMILES"": ""[NH4+].[NH4+].[O-]S(=O)(=O)OOS(=O)(=O)[O-]"", ""IUPACName"": ""diazanium;sulfonatooxy sulfate"", ""InChIKey"": ""ROOXNKNUYICQNP-UHFFFAOYSA-N"", ""MolecularFormula"": ""H8N2O8S2"", ""MolecularWeight"": ""228.21"", ""SMILES"": ""[NH4+].[NH4+].[O-]S(=O)(=O)OOS(=O)(=O)[O-]""}"
956,10.1021/bm070005p,biotin hydrazide,affinity ligand precursor,Coupled to AAc carboxyl groups via EDC to biotinylate microgels.,biotin hydrazide,0,"{""CID"": 83872, ""ConnectivitySMILES"": ""C1C2C(C(S1)CCCCC(=O)NN)NC(=O)N2"", ""IUPACName"": ""5-[(3aS,4S,6aR)-2-oxo-1,3,3a,4,6,6a-hexahydrothieno[3,4-d]imidazol-4-yl]pentanehydrazide"", ""InChIKey"": ""KOZWHQPRAOJMBN-ZKWXMUAHSA-N"", ""MolecularFormula"": ""C10H18N4O2S"", ""MolecularWeight"": ""258.34"", ""SMILES"": ""C1[C@H]2[C@@H]([C@@H](S1)CCCCC(=O)NN)NC(=O)N2""}"
957,10.1021/bm070005p,1-ethyl-3-(3-dimethylaminopropyl) carbodiimide,coupling reagent,Used for carbodiimide coupling of biotin hydrazide.,1-ethyl-3-(3-dimethylaminopropyl)carbodiimide,0,"{""CID"": 15908, ""ConnectivitySMILES"": ""CCN=C=NCCCN(C)C"", ""IUPACName"": ""3-(ethyliminomethylideneamino)-N,N-dimethylpropan-1-amine"", ""InChIKey"": ""LMDZBCPBFSXMTL-UHFFFAOYSA-N"", ""MolecularFormula"": ""C8H17N3"", ""MolecularWeight"": ""155.24"", ""SMILES"": ""CCN=C=NCCCN(C)C""}"
958,10.1021/bm070005p,4-aminobenzophenone,photoaffinity label,Coupled to biotinylated particles and used for photoattachment of antibodies.,4-aminobenzophenone,0,"{""CID"": 14346, ""ConnectivitySMILES"": ""C1=CC=C(C=C1)C(=O)C2=CC=C(C=C2)N"", ""IUPACName"": ""(4-aminophenyl)-phenylmethanone"", ""InChIKey"": ""RBKHNGHPZZZJCI-UHFFFAOYSA-N"", ""MolecularFormula"": ""C13H11NO"", ""MolecularWeight"": ""197.23"", ""SMILES"": ""C1=CC=C(C=C1)C(=O)C2=CC=C(C=C2)N""}"
959,10.1021/bm070005p,"N,N'-dicyclohexylcarbodiimide",coupling reagent,Used for coupling ABP to biotinylated pNIPAM-AAc particles.,"N,N'-dicyclohexylcarbodiimide",0,"{""CID"": 10868, ""ConnectivitySMILES"": ""C1CCC(CC1)N=C=NC2CCCCC2"", ""IUPACName"": ""N,N'-dicyclohexylmethanediimine"", ""InChIKey"": ""QOSSAOTZNIDXMA-UHFFFAOYSA-N"", ""MolecularFormula"": ""C13H22N2"", ""MolecularWeight"": ""206.33"", ""SMILES"": ""C1CCC(CC1)N=C=NC2CCCCC2""}"
960,10.1021/bm070005p,3-aminopropyltrimethoxysilane,substrate functionalization reagent,Cationic silane used to functionalize glass substrates for Coulombic assembly of anionic microgels.,3-aminopropyltrimethoxysilane,0,"{""CID"": 83756, ""ConnectivitySMILES"": ""CO[Si](CCCN)(OC)OC"", ""IUPACName"": ""3-trimethoxysilylpropan-1-amine"", ""InChIKey"": ""SJECZPVISLOESU-UHFFFAOYSA-N"", ""MolecularFormula"": ""C6H17NO3Si"", ""MolecularWeight"": ""179.29"", ""SMILES"": ""CO[Si](CCCN)(OC)OC""}"
961,10.1021/bm070005p,biocytin,free antigen / competitor,Used to displace biotin:anti-biotin interactions and switch microlens state.,biocytin,0,"{""CID"": 83814, ""ConnectivitySMILES"": ""C1C2C(C(S1)CCCCC(=O)NCCCCC(C(=O)O)N)NC(=O)N2"", ""IUPACName"": ""(2S)-6-[5-[(3aS,4S,6aR)-2-oxo-1,3,3a,4,6,6a-hexahydrothieno[3,4-d]imidazol-4-yl]pentanoylamino]-2-aminohexanoic acid"", ""InChIKey"": ""BAQMYDQNMFBZNA-MNXVOIDGSA-N"", ""MolecularFormula"": ""C16H28N4O4S"", ""MolecularWeight"": ""372.5"", ""SMILES"": ""C1[C@H]2[C@@H]([C@@H](S1)CCCCC(=O)NCCCC[C@@H](C(=O)O)N)NC(=O)N2""}"
962,10.1021/bm070005p,biotin-4-fluorescein,free antigen / competitor,Used in Figure 3 to switch microlens from on to off.,biotin-4-fluorescein,1,"{""CID"": 71313975, ""ConnectivitySMILES"": ""C1C2C(C(S1)CCCCC(=O)NCCNC(=O)C3=CC4=C(C=C3)C5(C6=C(C=C(C=C6)O)OC7=C5C=CC(=C7)O)OC4=O)NC(=O)N2"", ""IUPACName"": ""N-[2-[5-[(3aS,4S,6aR)-2-oxo-1,3,3a,4,6,6a-hexahydrothieno[3,4-d]imidazol-4-yl]pentanoylamino]ethyl]-3',6'-dihydroxy-3-oxospiro[2-benzofuran-1,9'-xanthene]-5-carboxamide"", ""InChIKey"": ""AIDMEYLMNJVABB-KMDNEMHUSA-N"", ""MolecularFormula"": ""C33H32N4O8S"", ""MolecularWeight"": ""644.7"", ""SMILES"": ""C1[C@H]2[C@@H]([C@@H](S1)CCCCC(=O)NCCNC(=O)C3=CC4=C(C=C3)C5(C6=C(C=C(C=C6)O)OC7=C5C=CC(=C7)O)OC4=O)NC(=O)N2""}"
963,10.3390/gels4010009,sodium poly(styrene sulfonate),polymer backbone / hydrogel network,PSS microgels and macrogels used for protein binding,sodium poly(styrene sulfonate),1,null
964,10.3390/gels4010009,sodium styrene sulfonate hydrate,monomer,Material used to prepare PSS gels,sodium styrene sulfonate hydrate,1,null
965,10.3390/gels4010009,"N,N'-methylene-bis-acrylamide",crosslinker,Listed reagent for gel preparation,"N,N'-methylene-bis-acrylamide",0,"{""CID"": 8041, ""ConnectivitySMILES"": ""C=CC(=O)NCNC(=O)C=C"", ""IUPACName"": ""N-[(prop-2-enoylamino)methyl]prop-2-enamide"", ""InChIKey"": ""ZIUHHBKFKCYYJD-UHFFFAOYSA-N"", ""MolecularFormula"": ""C7H10N2O2"", ""MolecularWeight"": ""154.17"", ""SMILES"": ""C=CC(=O)NCNC(=O)C=C""}"
966,10.3390/gels4010009,ammonium persulfate,initiator,Listed reagent for gel preparation,ammonium persulfate,0,"{""CID"": 62648, ""ConnectivitySMILES"": ""[NH4+].[NH4+].[O-]S(=O)(=O)OOS(=O)(=O)[O-]"", ""IUPACName"": ""diazanium;sulfonatooxy sulfate"", ""InChIKey"": ""ROOXNKNUYICQNP-UHFFFAOYSA-N"", ""MolecularFormula"": ""H8N2O8S2"", ""MolecularWeight"": ""228.21"", ""SMILES"": ""[NH4+].[NH4+].[O-]S(=O)(=O)OOS(=O)(=O)[O-]""}"
967,10.3390/gels4010009,"N,N,N',N'-tetramethylethylenediamine",polymerization accelerator,Listed reagent for gel preparation,"N,N,N',N'-tetramethylethylenediamine",0,"{""CID"": 8037, ""ConnectivitySMILES"": ""CN(C)CCN(C)C"", ""IUPACName"": ""N,N,N',N'-tetramethylethane-1,2-diamine"", ""InChIKey"": ""KWYHDKDOAIKMQN-UHFFFAOYSA-N"", ""MolecularFormula"": ""C6H16N2"", ""MolecularWeight"": ""116.20"", ""SMILES"": ""CN(C)CCN(C)C""}"
968,10.3390/gels4010009,sodium chloride,salt / ionic strength modifier,"NaCl/tris buffer pH 8.0, I = 10 mM; high-salt desorption tests",sodium chloride,0,"{""CID"": 5234, ""ConnectivitySMILES"": ""[Na+].[Cl-]"", ""IUPACName"": ""sodium chloride"", ""InChIKey"": ""FAPWRFPIFSIZLT-UHFFFAOYSA-M"", ""MolecularFormula"": ""ClNa"", ""MolecularWeight"": ""58.44"", ""SMILES"": ""[Na+].[Cl-]""}"
969,10.3390/gels4010009,tris(hydroxymethyl)aminomethane,buffer,Tris buffer pH 8.0,tris(hydroxymethyl)aminomethane,0,"{""CID"": 6503, ""ConnectivitySMILES"": ""C(C(CO)(CO)N)O"", ""IUPACName"": ""2-amino-2-(hydroxymethyl)propane-1,3-diol"", ""InChIKey"": ""LENZDBCJOHFCAS-UHFFFAOYSA-N"", ""MolecularFormula"": ""C4H11NO3"", ""MolecularWeight"": ""121.14"", ""SMILES"": ""C(C(CO)(CO)N)O""}"
970,10.3390/gels4010009,sodium dodecyl sulfate,desorption agent / surfactant,20 mM SDS in 10 mM NaCl caused rapid apparently complete lysozyme unbinding,sodium dodecyl sulfate,0,"{""CID"": 3423265, ""ConnectivitySMILES"": ""CCCCCCCCCCCCOS(=O)(=O)[O-].[Na+]"", ""IUPACName"": ""sodium dodecyl sulfate"", ""InChIKey"": ""DBMJMQXJHONAFJ-UHFFFAOYSA-M"", ""MolecularFormula"": ""C12H25NaO4S"", ""MolecularWeight"": ""288.38"", ""SMILES"": ""CCCCCCCCCCCCOS(=O)(=O)[O-].[Na+]""}"
971,10.3390/gels4010009,paraffin oil,synthesis material,Listed material,paraffin oil,1,null
972,10.3390/gels4010009,silicone oil,synthesis material,Listed material,silicone oil,1,null
973,10.1007/s00604-023-05845-5,4-vinylphenylboronic acid,functional monomer and boronic acid affinity group,VPBA was used in the MIP precursor solution to provide boronic acid moieties for cis-diol interaction with glycoprotein OVA.,4-vinylphenylboronic acid,0,"{""CID"": 2734393, ""ConnectivitySMILES"": ""B(C1=CC=C(C=C1)C=C)(O)O"", ""IUPACName"": ""(4-ethenylphenyl)boronic acid"", ""InChIKey"": ""QWMJEUJXWVZSAG-UHFFFAOYSA-N"", ""MolecularFormula"": ""C8H9BO2"", ""MolecularWeight"": ""147.97"", ""SMILES"": ""B(C1=CC=C(C=C1)C=C)(O)O""}"
974,10.1007/s00604-023-05845-5,2-(dimethylamino)ethyl methacrylate,functional monomer,DMAEMA was added to OVA solution and contributed ionic interaction with negatively charged OVA at pH 6.5.,2-(dimethylamino)ethyl methacrylate,0,"{""CID"": 17869, ""ConnectivitySMILES"": ""CC(=C)C(=O)OCCN(C)C"", ""IUPACName"": ""2-(dimethylamino)ethyl 2-methylprop-2-enoate"", ""InChIKey"": ""JKNCOURZONDCGV-UHFFFAOYSA-N"", ""MolecularFormula"": ""C8H15NO2"", ""MolecularWeight"": ""157.21"", ""SMILES"": ""CC(=C)C(=O)OCCN(C)C""}"
975,10.1007/s00604-023-05845-5,acrylamide,hydrogel monomer,AAm was used as a functional monomer in the MIH/NIH precursor solution.,acrylamide,0,"{""CID"": 6579, ""ConnectivitySMILES"": ""C=CC(=O)N"", ""IUPACName"": ""prop-2-enamide"", ""InChIKey"": ""HRPVXLWXLXDGHG-UHFFFAOYSA-N"", ""MolecularFormula"": ""C3H5NO"", ""MolecularWeight"": ""71.08"", ""SMILES"": ""C=CC(=O)N""}"
976,10.1007/s00604-023-05845-5,"N,N'-methylenebisacrylamide",crosslinker,MBAA was used as crosslinker for the hydrogel network.,"N,N'-methylenebisacrylamide",0,"{""CID"": 8041, ""ConnectivitySMILES"": ""C=CC(=O)NCNC(=O)C=C"", ""IUPACName"": ""N-[(prop-2-enoylamino)methyl]prop-2-enamide"", ""InChIKey"": ""ZIUHHBKFKCYYJD-UHFFFAOYSA-N"", ""MolecularFormula"": ""C7H10N2O2"", ""MolecularWeight"": ""154.17"", ""SMILES"": ""C=CC(=O)NCNC(=O)C=C""}"
977,10.1007/s00604-023-05845-5,ketoglutaric acid,photoinitiator,KGA was used as an initiator for UV photopolymerization.,alpha-ketoglutaric acid,1,"{""CID"": 51, ""ConnectivitySMILES"": ""C(CC(=O)O)C(=O)C(=O)O"", ""IUPACName"": ""2-oxopentanedioic acid"", ""InChIKey"": ""KPGXRSRHYNQIFN-UHFFFAOYSA-N"", ""MolecularFormula"": ""C5H6O5"", ""MolecularWeight"": ""146.10"", ""SMILES"": ""C(CC(=O)O)C(=O)C(=O)O""}"
978,10.1007/s00604-023-05845-5,polyethylene terephthalate,passive bilayer substrate,PET film was oxygen-plasma treated and used as the passive nonswelling layer in PET/MIH bilayer hydrogel strips.,polyethylene terephthalate,0,null
979,10.1007/s00604-023-05845-5,dimethyl sulfoxide,solvent,VPBA was dissolved in DMSO before mixing with OVA/DMAEMA solution.,dimethyl sulfoxide,0,"{""CID"": 679, ""ConnectivitySMILES"": ""CS(=O)C"", ""IUPACName"": ""methylsulfinylmethane"", ""InChIKey"": ""IAZDPXIOMUYVGZ-UHFFFAOYSA-N"", ""MolecularFormula"": ""C2H6OS"", ""MolecularWeight"": ""78.14"", ""SMILES"": ""CS(=O)C""}"
980,10.1007/s00604-023-05845-5,phosphate-buffered saline,adsorption buffer,"PBS at pH 6.5 was used for swelling, adsorption, sensing, and real sample dilution.",phosphate buffered saline,1,"{""CID"": 24978514, ""ConnectivitySMILES"": ""OP(=O)(O)[O-].OP(=O)([O-])[O-].[Na+].[Na+].[Na+].[Cl-].[Cl-].[K+].[K+]"", ""IUPACName"": ""dipotassium;trisodium;dihydrogen phosphate;hydrogen phosphate;dichloride"", ""InChIKey"": ""LOKCTEFSRHRXRJ-UHFFFAOYSA-I"", ""MolecularFormula"": ""Cl2H3K2Na3O8P2"", ""MolecularWeight"": ""411.04"", ""SMILES"": ""OP(=O)(O)[O-].OP(=O)([O-])[O-].[Na+].[Na+].[Na+].[Cl-].[Cl-].[K+].[K+]""}"
981,10.1007/s00604-023-05845-5,sodium phosphate monobasic anhydrous,buffer component,Listed as material used for phosphate buffer preparation.,sodium dihydrogen phosphate,0,"{""CID"": 23672064, ""ConnectivitySMILES"": ""OP(=O)(O)[O-].[Na+]"", ""IUPACName"": ""sodium dihydrogen phosphate"", ""InChIKey"": ""AJPJDKMHJJGVTQ-UHFFFAOYSA-M"", ""MolecularFormula"": ""H2NaO4P"", ""MolecularWeight"": ""119.977"", ""SMILES"": ""OP(=O)(O)[O-].[Na+]""}"
982,10.1007/s00604-023-05845-5,sodium phosphate dibasic dihydrate,buffer component,Listed as material used for phosphate buffer preparation.,disodium hydrogen phosphate dihydrate,0,"{""CID"": 6451167, ""ConnectivitySMILES"": ""O.O.OP(=O)([O-])[O-].[Na+].[Na+]"", ""IUPACName"": ""disodium;hydrogen phosphate;dihydrate"", ""InChIKey"": ""KDQPSPMLNJTZAL-UHFFFAOYSA-L"", ""MolecularFormula"": ""H5Na2O6P"", ""MolecularWeight"": ""177.99"", ""SMILES"": ""O.O.OP(=O)([O-])[O-].[Na+].[Na+]""}"
983,10.1007/s00604-023-05845-5,hydrochloric acid,acid/pH adjustment reagent,Acidic aqueous solution at pH 2.5 was used for OVA extraction/desorption.,hydrochloric acid,0,"{""CID"": 313, ""ConnectivitySMILES"": ""Cl"", ""IUPACName"": ""chlorane"", ""InChIKey"": ""VEXZGXHMUGYJMC-UHFFFAOYSA-N"", ""MolecularFormula"": ""ClH"", ""MolecularWeight"": ""36.46"", ""SMILES"": ""Cl""}"
984,10.1007/s00604-023-05845-5,Coomassie brilliant blue G-250,Bradford assay dye,Bradford reagent was used for protein detection at 595 nm.,Coomassie brilliant blue G-250,0,"{""CID"": 6324599, ""ConnectivitySMILES"": ""CCN(CC1=CC(=CC=C1)S(=O)(=O)[O-])C2=CC(=C(C=C2)C(=C3C=CC(=[N+](CC)CC4=CC(=CC=C4)S(=O)(=O)[O-])C=C3C)C5=CC=C(C=C5)NC6=CC=C(C=C6)OCC)C.[Na+]"", ""IUPACName"": ""sodium 3-[[4-[(E)-[4-(4-ethoxyanilino)phenyl]-[4-[ethyl-[(3-sulfonatophenyl)methyl]azaniumylidene]-2-methylcyclohexa-2,5-dien-1-ylidene]methyl]-N-ethyl-3-methylanilino]methyl]benzenesulfonate"", ""InChIKey"": ""RWVGQQGBQSJDQV-UHFFFAOYSA-M"", ""MolecularFormula"": ""C47H48N3NaO7S2"", ""MolecularWeight"": ""854.0"", ""SMILES"": ""CCN(CC1=CC(=CC=C1)S(=O)(=O)[O-])C2=CC(=C(C=C2)/C(=C/3\\C=CC(=[N+](CC)CC4=CC(=CC=C4)S(=O)(=O)[O-])C=C3C)/C5=CC=C(C=C5)NC6=CC=C(C=C6)OCC)C.[Na+]""}"
985,10.1007/s00604-023-05845-5,phosphoric acid,Bradford reagent component,Used to prepare 5x concentrated Bradford reagent.,phosphoric acid,0,"{""CID"": 1004, ""ConnectivitySMILES"": ""OP(=O)(O)O"", ""IUPACName"": ""phosphoric acid"", ""InChIKey"": ""NBIIXXVUZAFLBC-UHFFFAOYSA-N"", ""MolecularFormula"": ""H3O4P"", ""MolecularWeight"": ""97.995"", ""SMILES"": ""OP(=O)(O)O""}"
986,10.3390/gels10070472,low-methyl-esterified apple pectin AU701,hydrogel polymer backbone,Pectin-calcium and pectin-chitosan hydrogels were prepared from apple pectin AU701 with GalA content 89.5% and molecular weight 401 kDa.,pectin,1,"{""CID"": 441476, ""ConnectivitySMILES"": ""C1(C(C(OC(C1O)O)C(=O)O)O)O"", ""IUPACName"": ""(2S,3R,4S,5R,6R)-3,4,5,6-tetrahydroxyoxane-2-carboxylic acid"", ""InChIKey"": ""AEMOLEFTQBMNLQ-DTEWXJGMSA-N"", ""MolecularFormula"": ""C6H10O7"", ""MolecularWeight"": ""194.14"", ""SMILES"": ""[C@@H]1([C@H]([C@H](O[C@H]([C@@H]1O)O)C(=O)O)O)O""}"
987,10.3390/gels10070472,chitosan,hydrogel polymer and cationic functional component,"Chitosan with degree of deacetylation 85% and molecular weight 50-310 kDa was mixed with pectin to produce PEC-Chi25, PEC-Chi50, and PEC-Chi75.",chitosan,1,null
988,10.3390/gels10070472,calcium chloride,ionic crosslinker,Mixtures were immersed in 1.0 M CaCl2 for 48 h to obtain hydrogels.,calcium chloride,0,"{""CID"": 5284359, ""ConnectivitySMILES"": ""[Cl-].[Cl-].[Ca+2]"", ""IUPACName"": ""calcium dichloride"", ""InChIKey"": ""UXVMQQNJUSDDNG-UHFFFAOYSA-L"", ""MolecularFormula"": ""CaCl2"", ""MolecularWeight"": ""110.98"", ""SMILES"": ""[Cl-].[Cl-].[Ca+2]""}"
989,10.3390/gels10070472,calcium ion,metal ion bridge,Pectin chains were cross-linked by calcium ions via egg-box formation.,calcium ion,0,"{""CID"": 271, ""ConnectivitySMILES"": ""[Ca+2]"", ""IUPACName"": ""calcium(2+)"", ""InChIKey"": ""BHPQYMZQTOCNFJ-UHFFFAOYSA-N"", ""MolecularFormula"": ""Ca+2"", ""MolecularWeight"": ""40.08"", ""SMILES"": ""[Ca+2]""}"
990,10.3390/gels10070472,hydrochloric acid,chitosan solvent,Twenty grams of chitosan were dissolved in 500 mL of 0.4 M hydrochloric acid.,hydrochloric acid,0,"{""CID"": 313, ""ConnectivitySMILES"": ""Cl"", ""IUPACName"": ""chlorane"", ""InChIKey"": ""VEXZGXHMUGYJMC-UHFFFAOYSA-N"", ""MolecularFormula"": ""ClH"", ""MolecularWeight"": ""36.46"", ""SMILES"": ""Cl""}"
991,10.3390/gels10070472,D-glucose,Hanks' solution component,Hanks' solution included D-glucose 6 mM.,D-glucose,0,"{""CID"": 5793, ""ConnectivitySMILES"": ""C(C1C(C(C(C(O1)O)O)O)O)O"", ""IUPACName"": ""(3R,4S,5S,6R)-6-(hydroxymethyl)oxane-2,3,4,5-tetrol"", ""InChIKey"": ""WQZGKKKJIJFFOK-GASJEMHNSA-N"", ""MolecularFormula"": ""C6H12O6"", ""MolecularWeight"": ""180.16"", ""SMILES"": ""C([C@@H]1[C@H]([C@@H]([C@H](C(O1)O)O)O)O)O""}"
992,10.3390/gels10070472,HEPES,cell adhesion buffer component,Peritoneal leukocytes were suspended in Hanks' balanced solution containing 10% FBS and 25 mM HEPES at pH 7.4.,HEPES,0,"{""CID"": 23831, ""ConnectivitySMILES"": ""C1CN(CCN1CCO)CCS(=O)(=O)O"", ""IUPACName"": ""2-[4-(2-hydroxyethyl)piperazin-1-yl]ethanesulfonic acid"", ""InChIKey"": ""JKMHFZQWWAIEOD-UHFFFAOYSA-N"", ""MolecularFormula"": ""C8H18N2O4S"", ""MolecularWeight"": ""238.31"", ""SMILES"": ""C1CN(CCN1CCO)CCS(=O)(=O)O""}"
993,10.3390/gels10070472,DAPI,cell staining reagent,Gel material was treated with DAPI before counting adherent leukocytes.,DAPI,0,"{""CID"": 2954, ""ConnectivitySMILES"": ""C1=CC(=CC=C1C2=CC3=C(N2)C=C(C=C3)C(=N)N)C(=N)N"", ""IUPACName"": ""2-(4-carbamimidoylphenyl)-1H-indole-6-carboximidamide"", ""InChIKey"": ""FWBHETKCLVMNFS-UHFFFAOYSA-N"", ""MolecularFormula"": ""C16H15N5"", ""MolecularWeight"": ""277.32"", ""SMILES"": ""C1=CC(=CC=C1C2=CC3=C(N2)C=C(C=C3)C(=N)N)C(=N)N""}"
994,10.1007/s00289-018-2480-1,poly(vinyl alcohol),hydrogel polymer backbone,PVA was used to prepare physically cross-linked hydrogels by freezing-thawing cycles.,poly(vinyl alcohol),0,null
995,10.1007/s00289-018-2480-1,laponite RD,nanoclay filler and multifunctional cross-linker precursor,Laponite RD was magnetized and incorporated into PVA hydrogels; anionic centers were linked to increased BSA adsorption.,laponite,1,"{""CID"": 71587168, ""ConnectivitySMILES"": ""[Li+].[Li+].[OH-].[OH-].[OH-].[OH-].[OH-].[OH-].[OH-].[OH-].[OH-].[OH-].[OH-].[OH-].[O-][Si]12O[Si]3(O[Si](O1)(O[Si](O2)(O3)[O-])[O-])[O-].[O-][Si]12O[Si]3(O[Si](O1)(O[Si](O2)(O3)[O-])[O-])[O-].[O-][Si]12O[Si]3(O[Si](O1)(O[Si](O2)(O3)[O-])[O-])[O-].[O-][Si]12O[Si]3(O[Si](O1)(O[Si](O2)(O3)[O-])[O-])[O-].[O-][Si]12O[Si]3(O[Si](O1)(O[Si](O2)(O3)[O-])[O-])[O-].[O-][Si]12O[Si]3(O[Si](O1)(O[Si](O2)(O3)[O-])[O-])[O-].[Na+].[Na+].[Mg+2].[Mg+2].[Mg+2].[Mg+2].[Mg+2].[Mg+2].[Mg+2].[Mg+2].[Mg+2].[Mg+2].[Mg+2].[Mg+2].[Mg+2].[Mg+2].[Mg+2].[Mg+2]"", ""IUPACName"": ""dilithium;hexadecamagnesium;disodium;hexakis(1,3,5,7-tetraoxido-2,4,6,8,9,10-hexaoxa-1,3,5,7-tetrasilatricyclo[3.3.1.13,7]decane);dodecahydroxide"", ""InChIKey"": ""XCOBTUNSZUJCDH-UHFFFAOYSA-B"", ""MolecularFormula"": ""H12Li2Mg16Na2O72Si24"", ""MolecularWeight"": ""2286.9"", ""SMILES"": ""[Li+].[Li+].[OH-].[OH-].[OH-].[OH-].[OH-].[OH-].[OH-].[OH-].[OH-].[OH-].[OH-].[OH-].[O-][Si]12O[Si]3(O[Si](O1)(O[Si](O2)(O3)[O-])[O-])[O-].[O-][Si]12O[Si]3(O[Si](O1)(O[Si](O2)(O3)[O-])[O-])[O-].[O-][Si]12O[Si]3(O[Si](O1)(O[Si](O2)(O3)[O-])[O-])[O-].[O-][Si]12O[Si]3(O[Si](O1)(O[Si](O2)(O3)[O-])[O-])[O-].[O-][Si]12O[Si]3(O[Si](O1)(O[Si](O2)(O3)[O-])[O-])[O-].[O-][Si]12O[Si]3(O[Si](O1)(O[Si](O2)(O3)[O-])[O-])[O-].[Na+].[Na+].[Mg+2].[Mg+2].[Mg+2].[Mg+2].[Mg+2].[Mg+2].[Mg+2].[Mg+2].[Mg+2].[Mg+2].[Mg+2].[Mg+2].[Mg+2].[Mg+2].[Mg+2].[Mg+2]""}"
