Repository: sunyrain/PHA

# PHA Protein-Hydrogel Adsorption Dataset

Generated: 2026-07-05T11:36:45

## Scope

This curated package organizes literature-derived protein-hydrogel adsorption, binding, immobilization, antifouling, and related biointerface records extracted from the local PHA corpus.

The primary unit is one record:

`paper + hydrogel/sample + protein/mixture + experimental condition + measured outcome`

## Contents

- `data/sources.csv`: article-level metadata, extraction status, and curation decision.
- `data/records_flat.csv`: flattened record-level table with provenance, hydrogel, protein, condition, outcome, mechanism, and quality fields.

File: data/curated/pha_scientific_dataset_20260705/data/record_standardization.csv (part 10 of 37)
"record_id","doi","interaction_type","is_covalent_binding","experiment_mode_primary","experiment_mode_detail","application_context","comparable_target_class","model_ready","model_ready_blocker","manual_review_priority","q5_protein_evidence_flag","q5_triage_action","standardization_rules_version"
"PHA-47913f5192-001","10.1007/s12034-016-1235-6","affinity_binding","no","column","static_incubation","biointerface_adsorption","strong","True","ready","high","True","not_applicable","curated_release_20260707"
"PHA-47913f5192-002","10.1007/s12034-016-1235-6","affinity_binding","no","column","other","biointerface_adsorption","strong","True","ready","high","True","not_applicable","curated_release_20260707"
"PHA-47913f5192-003","10.1007/s12034-016-1235-6","affinity_binding","no","column","batch_adsorption_isotherm","mechanism_study","strong","True","ready","high","True","not_applicable","curated_release_20260707"
"PHA-47913f5192-004","10.1007/s12034-016-1235-6","physical_adsorption","no","column","other","purification","medium","True","ready","high","True","not_applicable","curated_release_20260707"
"PHA-47913f5192-005","10.1007/s12034-016-1235-6","affinity_binding","no","column","other","biointerface_adsorption","medium","True","ready","high","True","not_applicable","curated_release_20260707"
"PHA-ca899c5d93-001","10.1007/s12034-018-1660-9","covalent_immobilization","yes","column","other","protein_immobilization","strong","True","ready","high","True","not_applicable","curated_release_20260707"
"PHA-ca899c5d93-002","10.1007/s12034-018-1660-9","covalent_immobilization","yes","column","other","protein_immobilization","strong","True","ready","high","True","not_applicable","curated_release_20260707"
"PHA-ca899c5d93-003","10.1007/s12034-018-1660-9","covalent_immobilization","yes","column","batch_adsorption_isotherm","protein_immobilization","weak","False","not_strong_or_medium_comparable","high","True","not_applicable","curated_release_20260707"
"PHA-ca899c5d93-004","10.1007/s12034-018-1660-9","covalent_immobilization","yes","column","other","purification","medium","True","ready","high","True","not_applicable","curated_release_20260707"
"PHA-ca899c5d93-005","10.1007/s12034-018-1660-9","covalent_immobilization","yes","column","other","protein_immobilization","weak","False","not_strong_or_medium_comparable;low_source_quality","medium","True","not_applicable","curated_release_20260707"
"PHA-ca899c5d93-006","10.1007/s12034-018-1660-9","covalent_immobilization","yes","column","protein_immobilization_activity","protein_immobilization","weak","False","not_strong_or_medium_comparable","medium","False","not_applicable","curated_release_20260707"
"PHA-cd473ed788-001","10.1007/s12195-024-00815-0","entrapment","no","other","other","protein_immobilization","strong","False","missing_or_unnormalizable_unit","high","True","not_applicable","curated_release_20260707"
"PHA-cd473ed788-002","10.1007/s12195-024-00815-0","entrapment","no","other","other","protein_immobilization","strong","False","missing_or_unnormalizable_unit","high","True","not_applicable","curated_release_20260707"
"PHA-cd473ed788-003","10.1007/s12195-024-00815-0","entrapment","no","surface","other","protein_immobilization","strong","False","missing_or_unnormalizable_unit","high","True","not_applicable","curated_release_20260707"
"PHA-cd473ed788-004","10.1007/s12195-024-00815-0","entrapment","no","surface","other","protein_immobilization","strong","False","missing_or_unnormalizable_unit","high","True","not_applicable","curated_release_20260707"
"PHA-cd473ed788-005","10.1007/s12195-024-00815-0","entrapment","no","surface","other","protein_immobilization","not_comparable","False","not_strong_or_medium_comparable;missing_or_unnormalizable_unit","medium","True","not_applicable","curated_release_20260707"
"PHA-2f6843cbc2-001","10.1007/s12257-016-0381-4","physical_adsorption","no","immobilization","other","protein_immobilization","weak","False","missing_key_experiment_condition;not_strong_or_medium_comparable","medium","True","not_applicable","curated_release_20260707"
"PHA-2f6843cbc2-002","10.1007/s12257-016-0381-4","covalent_immobilization","yes","immobilization","other","protein_immobilization","weak","False","not_strong_or_medium_comparable","medium","True","not_applicable","curated_release_20260707"
"PHA-3ce23d16fb-001","10.1007/s13233-011-0214-4","entrapment","no","other","other","protein_immobilization","not_comparable","False","missing_key_experiment_condition;not_strong_or_medium_comparable;missing_or_unnormalizable_unit;low_source_quality","medium","True","not_applicable","curated_release_20260707"
"PHA-baa86a3ea5-001","10.1007/s13233-011-0412-0","physical_adsorption","no","hemocompatibility","other","hemocompatibility","not_comparable","False","missing_key_experiment_condition;not_strong_or_medium_comparable;missing_or_unnormalizable_unit;low_source_quality","medium","True","not_applicable","curated_release_20260707"
"PHA-baa86a3ea5-002","10.1007/s13233-011-0412-0","physical_adsorption","no","hemocompatibility","other","hemocompatibility","not_comparable","False","missing_key_experiment_condition;not_strong_or_medium_comparable;missing_or_unnormalizable_unit;low_source_quality","medium","True","not_applicable","curated_release_20260707"
"PHA-12c442f4b0-001","10.1007/s13233-013-1007-8","affinity_binding","no","immobilization","other","purification","not_comparable","False","missing_key_experiment_condition;not_strong_or_medium_comparable;missing_or_unnormalizable_unit;low_source_quality","medium","False","not_applicable","curated_release_20260707"
"PHA-2a92bbd457-001","10.1007/s13233-015-3009-1","antifouling_low_adsorption","no","surface","other","antifouling","not_comparable","False","missing_protein_target_or_mixture;missing_key_experiment_condition;not_strong_or_medium_comparable;low_source_quality","medium","True","keep","curated_release_20260707"
"PHA-ecd6c1922b-001","10.1007/s13726-012-0094-2","physical_adsorption","no","batch","batch_adsorption_equilibrium","purification","medium","True","ready","high","True","not_applicable","curated_release_20260707"
"PHA-ecd6c1922b-002","10.1007/s13726-012-0094-2","physical_adsorption","no","batch","batch_adsorption_equilibrium","purification","medium","True","ready","high","True","not_applicable","curated_release_20260707"
"PHA-ecd6c1922b-003","10.1007/s13726-012-0094-2","physical_adsorption","no","surface","other","purification","strong","False","low_source_quality","high","True","not_applicable","curated_release_20260707"
"PHA-7f07d01bb9-001","10.1007/s40820-017-0184-y","covalent_immobilization","yes","immobilization","fluorescence_surface_quantification","purification","weak","False","not_strong_or_medium_comparable","medium","True","not_applicable","curated_release_20260707"
"PHA-7f07d01bb9-002","10.1007/s40820-017-0184-y","affinity_binding","no","surface","fluorescence_surface_quantification","purification","not_comparable","False","not_strong_or_medium_comparable;missing_or_unnormalizable_unit;low_source_quality","medium","True","not_applicable","curated_release_20260707"
"PHA-7f07d01bb9-003","10.1007/s40820-017-0184-y","covalent_immobilization","yes","immobilization","fluorescence_surface_quantification","protein_immobilization","not_comparable","False","not_strong_or_medium_comparable;missing_or_unnormalizable_unit;low_source_quality","medium","True","not_applicable","curated_release_20260707"
"PHA-028fefc100-001","10.1007/s42114-025-01267-4","antifouling_low_adsorption","no","surface","other","antifouling","strong","False","missing_key_experiment_condition","high","True","keep","curated_release_20260707"
"PHA-028fefc100-002","10.1007/s42114-025-01267-4","physical_adsorption","no","surface","other","biointerface_adsorption","medium","False","missing_key_experiment_condition;missing_or_unnormalizable_unit","high","True","not_applicable","curated_release_20260707"
"PHA-028fefc100-003","10.1007/s42114-025-01267-4","physical_adsorption","no","other","other","biointerface_adsorption","medium","False","missing_key_experiment_condition;missing_or_unnormalizable_unit;low_source_quality","high","True","not_applicable","curated_release_20260707"
"PHA-028fefc100-004","10.1007/s42114-025-01267-4","physical_adsorption","no","hemocompatibility","other","hemocompatibility","not_comparable","False","missing_key_experiment_condition;not_strong_or_medium_comparable;missing_or_unnormalizable_unit;low_source_quality","low","True","not_applicable","curated_release_20260707"
"PHA-028fefc100-005","10.1007/s42114-025-01267-4","physical_adsorption","no","hemocompatibility","fluorescence_surface_quantification","hemocompatibility","not_comparable","False","missing_key_experiment_condition;not_strong_or_medium_comparable;missing_or_unnormalizable_unit;low_source_quality","low","True","not_applicable","curated_release_20260707"
"PHA-028fefc100-006","10.1007/s42114-025-01267-4","protein_fouling","no","hemocompatibility","static_incubation","hemocompatibility","not_comparable","False","not_strong_or_medium_comparable;missing_or_unnormalizable_unit;low_source_quality","low","True","not_applicable","curated_release_20260707"
"PHA-028fefc100-007","10.1007/s42114-025-01267-4","antifouling_low_adsorption","no","biofouling","surface_fouling_assay","antifouling","not_comparable","False","not_strong_or_medium_comparable;missing_or_unnormalizable_unit;low_source_quality","low","True","keep","curated_release_20260707"
"PHA-028fefc100-008","10.1007/s42114-025-01267-4","antifouling_low_adsorption","no","flow","surface_fouling_assay","antifouling","not_comparable","False","not_strong_or_medium_comparable;missing_or_unnormalizable_unit","high","True","keep","curated_release_20260707"
"PHA-9030109bd6-001","10.1007/s42114-025-01584-8","covalent_immobilization","yes","surface","fluorescence_surface_quantification","protein_immobilization","medium","True","ready","high","True","not_applicable","curated_release_20260707"
"PHA-9030109bd6-002","10.1007/s42114-025-01584-8","covalent_immobilization","yes","surface","fluorescence_surface_quantification","protein_immobilization","medium","True","ready","high","True","not_applicable","curated_release_20260707"
"PHA-9030109bd6-003","10.1007/s42114-025-01584-8","covalent_immobilization","yes","surface","fluorescence_surface_quantification","protein_immobilization","medium","False","low_source_quality","high","True","not_applicable","curated_release_20260707"
"PHA-9030109bd6-004","10.1007/s42114-025-01584-8","covalent_immobilization","yes","biofouling","fluorescence_surface_quantification","antifouling","medium","True","ready","high","True","keep","curated_release_20260707"
"PHA-9030109bd6-005","10.1007/s42114-025-01584-8","covalent_immobilization","yes","biofouling","surface_fouling_assay","antifouling","not_comparable","False","not_strong_or_medium_comparable;missing_or_unnormalizable_unit;low_source_quality","medium","True","keep","curated_release_20260707"
"PHA-1c17317008-001","10.1007/s43153-021-00173-8","covalent_immobilization","yes","column","batch_adsorption_isotherm","protein_immobilization","strong","True","ready","high","True","not_applicable","curated_release_20260707"
"PHA-1c17317008-002","10.1007/s43153-021-00173-8","covalent_immobilization","yes","column","batch_adsorption_isotherm","protein_immobilization","strong","True","ready","high","True","not_applicable","curated_release_20260707"
"PHA-1c17317008-003","10.1007/s43153-021-00173-8","covalent_immobilization","yes","column","batch_adsorption_isotherm","protein_immobilization","strong","True","ready","high","True","not_applicable","curated_release_20260707"
"PHA-1c17317008-004","10.1007/s43153-021-00173-8","covalent_immobilization","yes","column","batch_adsorption_isotherm","protein_immobilization","strong","True","ready","high","True","not_applicable","curated_release_20260707"
"PHA-019422af15-001","10.1016/S0014-5793(03)01028-7","entrapment","no","batch","batch_adsorption_equilibrium","protein_immobilization","not_comparable","False","not_strong_or_medium_comparable","medium","True","not_applicable","curated_release_20260707"
"PHA-019422af15-002","10.1016/S0014-5793(03)01028-7","entrapment","no","immobilization","protein_immobilization_activity","purification","not_comparable","False","not_strong_or_medium_comparable","high","True","not_applicable","curated_release_20260707"
"PHA-019422af15-003","10.1016/S0014-5793(03)01028-7","entrapment","no","batch","batch_adsorption_equilibrium","purification","not_comparable","False","not_strong_or_medium_comparable","medium","True","not_applicable","curated_release_20260707"
"PHA-019422af15-004","10.1016/S0014-5793(03)01028-7","entrapment","no","immobilization","protein_immobilization_activity","purification","medium","True","ready","high","True","not_applicable","curated_release_20260707"
"PHA-019422af15-005","10.1016/S0014-5793(03)01028-7","entrapment","no","column","protein_immobilization_activity","purification","medium","True","ready","high","True","not_applicable","curated_release_20260707"
"PHA-16df16ccb8-001","10.1016/S0032-3861(02)00070-8","nonspecific_adsorption","no","hemocompatibility","other","hemocompatibility","weak","False","not_strong_or_medium_comparable","high","True","not_applicable","curated_release_20260707"
"PHA-16df16ccb8-002","10.1016/S0032-3861(02)00070-8","nonspecific_adsorption","no","hemocompatibility","other","hemocompatibility","weak","False","not_strong_or_medium_comparable","high","True","not_applicable","curated_release_20260707"
"PHA-16df16ccb8-003","10.1016/S0032-3861(02)00070-8","nonspecific_adsorption","no","hemocompatibility","other","hemocompatibility","weak","False","not_strong_or_medium_comparable","high","True","not_applicable","curated_release_20260707"
"PHA-16df16ccb8-004","10.1016/S0032-3861(02)00070-8","antifouling_low_adsorption","no","hemocompatibility","other","antifouling","weak","False","not_strong_or_medium_comparable","high","True","keep","curated_release_20260707"
"PHA-16df16ccb8-005","10.1016/S0032-3861(02)00070-8","nonspecific_adsorption","no","hemocompatibility","other","hemocompatibility","weak","False","not_strong_or_medium_comparable","high","True","not_applicable","curated_release_20260707"
"PHA-16df16ccb8-006","10.1016/S0032-3861(02)00070-8","nonspecific_adsorption","no","hemocompatibility","other","hemocompatibility","weak","False","not_strong_or_medium_comparable","high","True","not_applicable","curated_release_20260707"
"PHA-16df16ccb8-007","10.1016/S0032-3861(02)00070-8","nonspecific_adsorption","no","hemocompatibility","other","hemocompatibility","weak","False","not_strong_or_medium_comparable","high","True","not_applicable","curated_release_20260707"
"PHA-16df16ccb8-008","10.1016/S0032-3861(02)00070-8","nonspecific_adsorption","no","hemocompatibility","other","hemocompatibility","weak","False","not_strong_or_medium_comparable","high","True","not_applicable","curated_release_20260707"
"PHA-6b08743c77-001","10.1016/S0032-9592(00)00289-2","affinity_binding","no","immobilization","protein_immobilization_activity","protein_immobilization","strong","True","ready","high","False","not_applicable","curated_release_20260707"
"PHA-6b08743c77-002","10.1016/S0032-9592(00)00289-2","affinity_binding","no","immobilization","protein_immobilization_activity","protein_immobilization","strong","True","ready","high","False","not_applicable","curated_release_20260707"
"PHA-6b08743c77-003","10.1016/S0032-9592(00)00289-2","affinity_binding","no","immobilization","protein_immobilization_activity","protein_immobilization","strong","True","ready","high","False","not_applicable","curated_release_20260707"
"PHA-6b08743c77-004","10.1016/S0032-9592(00)00289-2","physical_adsorption","no","immobilization","protein_immobilization_activity","protein_immobilization","strong","True","ready","high","True","not_applicable","curated_release_20260707"
"PHA-6b08743c77-005","10.1016/S0032-9592(00)00289-2","physical_adsorption","no","immobilization","protein_immobilization_activity","protein_immobilization","strong","True","ready","high","True","not_applicable","curated_release_20260707"
"PHA-6b08743c77-006","10.1016/S0032-9592(00)00289-2","physical_adsorption","no","immobilization","protein_immobilization_activity","protein_immobilization","strong","True","ready","high","True","not_applicable","curated_release_20260707"
"PHA-6b08743c77-007","10.1016/S0032-9592(00)00289-2","physical_adsorption","no","surface","other","biointerface_adsorption","strong","True","ready","high","False","not_applicable","curated_release_20260707"
"PHA-6b08743c77-008","10.1016/S0032-9592(00)00289-2","physical_adsorption","no","surface","other","biointerface_adsorption","medium","True","ready","high","False","not_applicable","curated_release_20260707"
"PHA-2a83da8d89-001","10.1016/S0141-8130(01)00135-0","affinity_binding","no","hemocompatibility","other","hemocompatibility","medium","True","ready","high","True","not_applicable","curated_release_20260707"
"PHA-2a83da8d89-002","10.1016/S0141-8130(01)00135-0","affinity_binding","no","hemocompatibility","other","hemocompatibility","medium","True","ready","high","True","not_applicable","curated_release_20260707"
"PHA-2a83da8d89-003","10.1016/S0141-8130(01)00135-0","selective_adsorption","no","hemocompatibility","other","hemocompatibility","medium","True","ready","high","True","not_applicable","curated_release_20260707"
"PHA-2a83da8d89-004","10.1016/S0141-8130(01)00135-0","physical_adsorption","no","hemocompatibility","other","hemocompatibility","medium","True","ready","high","True","not_applicable","curated_release_20260707"
"PHA-2a83da8d89-005","10.1016/S0141-8130(01)00135-0","selective_adsorption","no","hemocompatibility","other","hemocompatibility","medium","True","ready","high","True","not_applicable","curated_release_20260707"
"PHA-2a83da8d89-006","10.1016/S0141-8130(01)00135-0","selective_adsorption","no","hemocompatibility","other","hemocompatibility","medium","True","ready","high","True","not_applicable","curated_release_20260707"
"PHA-2a83da8d89-007","10.1016/S0141-8130(01)00135-0","affinity_binding","no","hemocompatibility","other","hemocompatibility","medium","True","ready","high","True","not_applicable","curated_release_20260707"
"PHA-2a83da8d89-008","10.1016/S0141-8130(01)00135-0","affinity_binding","no","hemocompatibility","other","hemocompatibility","medium","True","ready","high","True","not_applicable","curated_release_20260707"
"PHA-2a83da8d89-009","10.1016/S0141-8130(01)00135-0","selective_adsorption","no","hemocompatibility","other","hemocompatibility","medium","True","ready","high","True","not_applicable","curated_release_20260707"
"PHA-2a83da8d89-010","10.1016/S0141-8130(01)00135-0","physical_adsorption","no","hemocompatibility","other","hemocompatibility","medium","True","ready","high","True","not_applicable","curated_release_20260707"
"PHA-2a83da8d89-011","10.1016/S0141-8130(01)00135-0","selective_adsorption","no","hemocompatibility","other","hemocompatibility","medium","True","ready","high","True","not_applicable","curated_release_20260707"
"PHA-2a83da8d89-012","10.1016/S0141-8130(01)00135-0","selective_adsorption","no","hemocompatibility","other","hemocompatibility","medium","True","ready","high","True","not_applicable","curated_release_20260707"
"PHA-2a83da8d89-013","10.1016/S0141-8130(01)00135-0","affinity_binding","no","hemocompatibility","other","hemocompatibility","medium","True","ready","high","True","not_applicable","curated_release_20260707"
"PHA-2a83da8d89-014","10.1016/S0141-8130(01)00135-0","affinity_binding","no","hemocompatibility","other","hemocompatibility","medium","True","ready","high","True","not_applicable","curated_release_20260707"
"PHA-2a83da8d89-015","10.1016/S0141-8130(01)00135-0","selective_adsorption","no","hemocompatibility","other","hemocompatibility","medium","True","ready","high","True","not_applicable","curated_release_20260707"
"PHA-2a83da8d89-016","10.1016/S0141-8130(01)00135-0","physical_adsorption","no","hemocompatibility","other","hemocompatibility","medium","True","ready","high","True","not_applicable","curated_release_20260707"
"PHA-2a83da8d89-017","10.1016/S0141-8130(01)00135-0","selective_adsorption","no","hemocompatibility","other","hemocompatibility","medium","True","ready","high","True","not_applicable","curated_release_20260707"
"PHA-2a83da8d89-018","10.1016/S0141-8130(01)00135-0","selective_adsorption","no","hemocompatibility","other","hemocompatibility","medium","True","ready","high","True","not_applicable","curated_release_20260707"
"PHA-2a83da8d89-019","10.1016/S0141-8130(01)00135-0","affinity_binding","no","QCM_SPR","SPR_binding","biointerface_adsorption","strong","True","ready","high","True","not_applicable","curated_release_20260707"
"PHA-2a83da8d89-020","10.1016/S0141-8130(01)00135-0","affinity_binding","no","QCM_SPR","SPR_binding","biointerface_adsorption","strong","True","ready","high","True","not_applicable","curated_release_20260707"
"PHA-2a83da8d89-021","10.1016/S0141-8130(01)00135-0","affinity_binding","no","QCM_SPR","SPR_binding","biointerface_adsorption","strong","True","ready","high","True","not_applicable","curated_release_20260707"
"PHA-2a83da8d89-022","10.1016/S0141-8130(01)00135-0","affinity_binding","no","QCM_SPR","SPR_binding","biointerface_adsorption","strong","True","ready","high","True","not_applicable","curated_release_20260707"
"PHA-2a83da8d89-023","10.1016/S0141-8130(01)00135-0","affinity_binding","no","QCM_SPR","SPR_binding","biointerface_adsorption","strong","True","ready","high","True","not_applicable","curated_release_20260707"
"PHA-2a83da8d89-024","10.1016/S0141-8130(01)00135-0","affinity_binding","no","QCM_SPR","SPR_binding","biointerface_adsorption","strong","True","ready","high","True","not_applicable","curated_release_20260707"
"PHA-b3bc8405e0-001","10.1016/S0142-9612(00)00192-7","entrapment","no","other","other","purification","medium","True","ready","high","True","not_applicable","curated_release_20260707"
"PHA-b3bc8405e0-002","10.1016/S0142-9612(00)00192-7","entrapment","no","hemocompatibility","other","purification","medium","True","ready","high","True","not_applicable","curated_release_20260707"
"PHA-b3bc8405e0-003","10.1016/S0142-9612(00)00192-7","entrapment","no","other","other","purification","medium","True","ready","high","True","not_applicable","curated_release_20260707"
"PHA-b3bc8405e0-004","10.1016/S0142-9612(00)00192-7","entrapment","no","hemocompatibility","other","purification","medium","True","ready","high","True","not_applicable","curated_release_20260707"
"PHA-b3bc8405e0-005","10.1016/S0142-9612(00)00192-7","entrapment","no","other","other","purification","medium","True","ready","high","True","not_applicable","curated_release_20260707"
"PHA-b3bc8405e0-006","10.1016/S0142-9612(00)00192-7","entrapment","no","other","other","purification","medium","True","ready","high","True","not_applicable","curated_release_20260707"
"PHA-b3bc8405e0-007","10.1016/S0142-9612(00)00192-7","entrapment","no","hemocompatibility","other","purification","medium","True","ready","high","True","not_applicable","curated_release_20260707"
"PHA-b3bc8405e0-008","10.1016/S0142-9612(00)00192-7","entrapment","no","hemocompatibility","other","purification","medium","False","low_source_quality","high","True","not_applicable","curated_release_20260707"
"PHA-a4cb29a7ac-001","10.1016/S0142-9612(01)00306-4","physical_adsorption","no","hemocompatibility","other","hemocompatibility","weak","False","not_strong_or_medium_comparable","high","True","not_applicable","curated_release_20260707"
"PHA-a4cb29a7ac-002","10.1016/S0142-9612(01)00306-4","physical_adsorption","no","hemocompatibility","other","hemocompatibility","weak","False","not_strong_or_medium_comparable","high","True","not_applicable","curated_release_20260707"
"PHA-a4cb29a7ac-003","10.1016/S0142-9612(01)00306-4","physical_adsorption","no","hemocompatibility","other","hemocompatibility","weak","False","not_strong_or_medium_comparable","high","True","not_applicable","curated_release_20260707"
"PHA-a4cb29a7ac-004","10.1016/S0142-9612(01)00306-4","physical_adsorption","no","hemocompatibility","other","hemocompatibility","weak","False","not_strong_or_medium_comparable","high","True","not_applicable","curated_release_20260707"
"PHA-a4cb29a7ac-005","10.1016/S0142-9612(01)00306-4","physical_adsorption","no","hemocompatibility","other","hemocompatibility","not_comparable","False","not_strong_or_medium_comparable;low_source_quality","medium","True","not_applicable","curated_release_20260707"
"PHA-a4cb29a7ac-006","10.1016/S0142-9612(01)00306-4","physical_adsorption","no","hemocompatibility","other","hemocompatibility","not_comparable","False","not_strong_or_medium_comparable;low_source_quality","medium","True","not_applicable","curated_release_20260707"
"PHA-a4cb29a7ac-007","10.1016/S0142-9612(01)00306-4","physical_adsorption","no","hemocompatibility","other","hemocompatibility","not_comparable","False","not_strong_or_medium_comparable;low_source_quality","medium","True","not_applicable","curated_release_20260707"
"PHA-dba597fa09-001","10.1016/S0142-9612(99)00245-8","nonspecific_adsorption","no","batch","static_incubation","biointerface_adsorption","weak","False","not_strong_or_medium_comparable","high","True","not_applicable","curated_release_20260707"
"PHA-dba597fa09-002","10.1016/S0142-9612(99)00245-8","nonspecific_adsorption","no","batch","static_incubation","biointerface_adsorption","weak","False","not_strong_or_medium_comparable","high","True","not_applicable","curated_release_20260707"
"PHA-dba597fa09-003","10.1016/S0142-9612(99)00245-8","nonspecific_adsorption","no","batch","static_incubation","biointerface_adsorption","weak","False","not_strong_or_medium_comparable","high","True","not_applicable","curated_release_20260707"
"PHA-dba597fa09-004","10.1016/S0142-9612(99)00245-8","nonspecific_adsorption","no","batch","static_incubation","biointerface_adsorption","weak","False","not_strong_or_medium_comparable","high","True","not_applicable","curated_release_20260707"
"PHA-dba597fa09-005","10.1016/S0142-9612(99)00245-8","nonspecific_adsorption","no","batch","static_incubation","biointerface_adsorption","weak","False","not_strong_or_medium_comparable;missing_or_unnormalizable_unit","high","True","not_applicable","curated_release_20260707"
"PHA-dba597fa09-006","10.1016/S0142-9612(99)00245-8","nonspecific_adsorption","no","batch","static_incubation","biointerface_adsorption","weak","False","not_strong_or_medium_comparable;missing_or_unnormalizable_unit","high","True","not_applicable","curated_release_20260707"
"PHA-bc9ddb5ca6-001","10.1016/S0927-7757(01)01055-X","affinity_binding","no","immobilization","other","protein_immobilization","strong","True","ready","high","True","not_applicable","curated_release_20260707"
"PHA-bc9ddb5ca6-002","10.1016/S0927-7757(01)01055-X","nonspecific_adsorption","no","surface","other","biointerface_adsorption","strong","True","ready","high","True","not_applicable","curated_release_20260707"
"PHA-bc9ddb5ca6-003","10.1016/S0927-7757(01)01055-X","affinity_binding","no","immobilization","batch_adsorption_isotherm","protein_immobilization","strong","True","ready","high","True","not_applicable","curated_release_20260707"
"PHA-bc9ddb5ca6-004","10.1016/S0927-7757(01)01055-X","affinity_binding","no","immobilization","batch_adsorption_isotherm","protein_immobilization","strong","True","ready","high","True","not_applicable","curated_release_20260707"
"PHA-bc9ddb5ca6-005","10.1016/S0927-7757(01)01055-X","affinity_binding","no","immobilization","batch_adsorption_isotherm","protein_immobilization","strong","True","ready","high","True","not_applicable","curated_release_20260707"
"PHA-bc9ddb5ca6-006","10.1016/S0927-7757(01)01055-X","affinity_binding","no","immobilization","batch_adsorption_isotherm","protein_immobilization","strong","True","ready","high","True","not_applicable","curated_release_20260707"
"PHA-bc9ddb5ca6-007","10.1016/S0927-7757(01)01055-X","affinity_binding","no","immobilization","other","protein_immobilization","weak","False","not_strong_or_medium_comparable;missing_or_unnormalizable_unit","medium","True","not_applicable","curated_release_20260707"
"PHA-bc9ddb5ca6-008","10.1016/S0927-7757(01)01055-X","physical_adsorption","no","immobilization","other","purification","medium","True","ready","high","True","not_applicable","curated_release_20260707"
"PHA-2d82c4cc9d-001","10.1016/S0956-7135(99)00114-0","physical_adsorption","no","batch","batch_adsorption_equilibrium","biointerface_adsorption","strong","True","ready","high","True","not_applicable","curated_release_20260707"
"PHA-2d82c4cc9d-002","10.1016/S0956-7135(99)00114-0","physical_adsorption","no","batch","batch_adsorption_equilibrium","biointerface_adsorption","strong","True","ready","high","True","not_applicable","curated_release_20260707"
"PHA-2d82c4cc9d-003","10.1016/S0956-7135(99)00114-0","entrapment","no","batch","batch_adsorption_equilibrium","protein_immobilization","strong","True","ready","high","True","not_applicable","curated_release_20260707"
"PHA-2d82c4cc9d-004","10.1016/S0956-7135(99)00114-0","physical_adsorption","no","batch","batch_adsorption_equilibrium","biointerface_adsorption","strong","True","ready","high","True","not_applicable","curated_release_20260707"
"PHA-2d82c4cc9d-005","10.1016/S0956-7135(99)00114-0","physical_adsorption","no","batch","batch_adsorption_equilibrium","biointerface_adsorption","strong","True","ready","high","True","not_applicable","curated_release_20260707"
"PHA-1f8269d280-001","10.1016/S1381-1177(02)00232-1","physical_adsorption","no","batch","batch_adsorption_equilibrium","biointerface_adsorption","strong","True","ready","high","True","not_applicable","curated_release_20260707"
"PHA-1f8269d280-002","10.1016/S1381-1177(02)00232-1","entrapment","no","batch","batch_adsorption_equilibrium","protein_immobilization","strong","True","ready","high","True","not_applicable","curated_release_20260707"
"PHA-1f8269d280-003","10.1016/S1381-1177(02)00232-1","entrapment","no","batch","batch_adsorption_equilibrium","protein_immobilization","strong","True","ready","high","True","not_applicable","curated_release_20260707"
"PHA-1f8269d280-004","10.1016/S1381-1177(02)00232-1","physical_adsorption","no","batch","batch_adsorption_kinetics","mechanism_study","strong","True","ready","high","False","not_applicable","curated_release_20260707"
"PHA-1f8269d280-005","10.1016/S1381-1177(02)00232-1","entrapment","no","batch","batch_adsorption_kinetics","protein_immobilization","strong","True","ready","high","False","not_applicable","curated_release_20260707"
"PHA-1f8269d280-006","10.1016/S1381-1177(02)00232-1","entrapment","no","batch","batch_adsorption_kinetics","protein_immobilization","strong","True","ready","high","False","not_applicable","curated_release_20260707"
"PHA-f7107038a0-001","10.1016/S1381-5148(99)00081-4","covalent_immobilization","yes","immobilization","other","protein_immobilization","strong","True","ready","high","True","not_applicable","curated_release_20260707"
"PHA-f7107038a0-002","10.1016/S1381-5148(99)00081-4","covalent_immobilization","yes","immobilization","protein_immobilization_activity","protein_immobilization","not_comparable","False","not_strong_or_medium_comparable","medium","False","not_applicable","curated_release_20260707"
"PHA-f7107038a0-003","10.1016/S1381-5148(99)00081-4","covalent_immobilization","yes","immobilization","protein_immobilization_activity","protein_immobilization","medium","True","ready","high","False","not_applicable","curated_release_20260707"
"PHA-a38dae3edd-001","10.1016/j.ab.2004.02.012","covalent_immobilization","yes","immobilization","fluorescence_surface_quantification","protein_immobilization","medium","True","ready","high","True","not_applicable","curated_release_20260707"
"PHA-a38dae3edd-002","10.1016/j.ab.2004.02.012","covalent_immobilization","yes","immobilization","fluorescence_surface_quantification","protein_immobilization","medium","True","ready","high","True","not_applicable","curated_release_20260707"
"PHA-a38dae3edd-003","10.1016/j.ab.2004.02.012","covalent_immobilization","yes","immobilization","fluorescence_surface_quantification","protein_immobilization","strong","True","ready","high","True","not_applicable","curated_release_20260707"
"PHA-a38dae3edd-004","10.1016/j.ab.2004.02.012","covalent_immobilization","yes","immobilization","fluorescence_surface_quantification","protein_immobilization","strong","True","ready","high","True","not_applicable","curated_release_20260707"
"PHA-a38dae3edd-005","10.1016/j.ab.2004.02.012","covalent_immobilization","yes","immobilization","batch_adsorption_kinetics","protein_immobilization","weak","False","not_strong_or_medium_comparable","medium","False","not_applicable","curated_release_20260707"
"PHA-a38dae3edd-006","10.1016/j.ab.2004.02.012","covalent_immobilization","yes","immobilization","other","protein_immobilization","not_comparable","False","not_strong_or_medium_comparable;missing_or_unnormalizable_unit","medium","True","not_applicable","curated_release_20260707"
"PHA-cb50c8384a-001","10.1016/j.ab.2005.01.042","covalent_immobilization","yes","microarray","fluorescence_surface_quantification","protein_immobilization","medium","True","ready","high","True","not_applicable","curated_release_20260707"
"PHA-cb50c8384a-002","10.1016/j.ab.2005.01.042","affinity_binding","no","microarray","fluorescence_surface_quantification","screening_library","not_comparable","False","not_strong_or_medium_comparable;missing_or_unnormalizable_unit","medium","True","not_applicable","curated_release_20260707"
"PHA-cb50c8384a-003","10.1016/j.ab.2005.01.042","affinity_binding","no","microarray","fluorescence_surface_quantification","screening_library","strong","True","ready","high","False","not_applicable","curated_release_20260707"
"PHA-cb50c8384a-004","10.1016/j.ab.2005.01.042","affinity_binding","no","microarray","fluorescence_surface_quantification","screening_library","strong","True","ready","high","False","not_applicable","curated_release_20260707"
"PHA-cb50c8384a-005","10.1016/j.ab.2005.01.042","affinity_binding","no","microarray","fluorescence_surface_quantification","purification","weak","False","not_strong_or_medium_comparable","high","False","not_applicable","curated_release_20260707"
"PHA-cb50c8384a-006","10.1016/j.ab.2005.01.042","affinity_binding","no","microarray","fluorescence_surface_quantification","screening_library","weak","False","not_strong_or_medium_comparable","high","False","not_applicable","curated_release_20260707"
"PHA-cb50c8384a-007","10.1016/j.ab.2005.01.042","affinity_binding","no","microarray","fluorescence_surface_quantification","purification","weak","False","not_strong_or_medium_comparable","high","False","not_applicable","curated_release_20260707"
"PHA-cb50c8384a-008","10.1016/j.ab.2005.01.042","affinity_binding","no","microarray","other","screening_library","weak","False","not_strong_or_medium_comparable","high","False","not_applicable","curated_release_20260707"
"PHA-cb50c8384a-009","10.1016/j.ab.2005.01.042","affinity_binding","no","microarray","fluorescence_surface_quantification","purification","weak","False","not_strong_or_medium_comparable","high","False","not_applicable","curated_release_20260707"
"PHA-cb50c8384a-010","10.1016/j.ab.2005.01.042","affinity_binding","no","microarray","fluorescence_surface_quantification","screening_library","weak","False","not_strong_or_medium_comparable","high","False","not_applicable","curated_release_20260707"
"PHA-cb50c8384a-011","10.1016/j.ab.2005.01.042","affinity_binding","no","microarray","fluorescence_surface_quantification","purification","weak","False","not_strong_or_medium_comparable","high","False","not_applicable","curated_release_20260707"
"PHA-cb50c8384a-012","10.1016/j.ab.2005.01.042","affinity_binding","no","microarray","other","purification","not_comparable","False","not_strong_or_medium_comparable","medium","False","not_applicable","curated_release_20260707"
"PHA-cb50c8384a-013","10.1016/j.ab.2005.01.042","affinity_binding","no","microarray","fluorescence_surface_quantification","screening_library","weak","False","not_strong_or_medium_comparable","high","False","not_applicable","curated_release_20260707"
"PHA-cb50c8384a-014","10.1016/j.ab.2005.01.042","affinity_binding","no","microarray","fluorescence_surface_quantification","screening_library","weak","False","not_strong_or_medium_comparable","high","False","not_applicable","curated_release_20260707"
"PHA-cb50c8384a-015","10.1016/j.ab.2005.01.042","affinity_binding","no","microarray","fluorescence_surface_quantification","purification","weak","False","not_strong_or_medium_comparable","high","False","not_applicable","curated_release_20260707"
"PHA-cb50c8384a-016","10.1016/j.ab.2005.01.042","affinity_binding","no","microarray","fluorescence_surface_quantification","screening_library","weak","False","not_strong_or_medium_comparable","high","False","not_applicable","curated_release_20260707"
"PHA-cb50c8384a-017","10.1016/j.ab.2005.01.042","affinity_binding","no","microarray","fluorescence_surface_quantification","purification","weak","False","not_strong_or_medium_comparable","high","False","not_applicable","curated_release_20260707"
"PHA-cb50c8384a-018","10.1016/j.ab.2005.01.042","affinity_binding","no","microarray","fluorescence_surface_quantification","screening_library","weak","False","not_strong_or_medium_comparable","high","False","not_applicable","curated_release_20260707"
"PHA-cb50c8384a-019","10.1016/j.ab.2005.01.042","affinity_binding","no","microarray","other","screening_library","weak","False","not_strong_or_medium_comparable","high","False","not_applicable","curated_release_20260707"
"PHA-cb50c8384a-020","10.1016/j.ab.2005.01.042","affinity_binding","no","microarray","fluorescence_surface_quantification","screening_library","weak","False","not_strong_or_medium_comparable","high","False","not_applicable","curated_release_20260707"
"PHA-cb50c8384a-021","10.1016/j.ab.2005.01.042","affinity_binding","no","microarray","fluorescence_surface_quantification","screening_library","weak","False","not_strong_or_medium_comparable","high","False","not_applicable","curated_release_20260707"
"PHA-cb50c8384a-022","10.1016/j.ab.2005.01.042","affinity_binding","no","microarray","other","screening_library","medium","True","ready","high","False","not_applicable","curated_release_20260707"
"PHA-8d06665455-001","10.1016/j.ab.2005.09.009","covalent_immobilization","yes","immobilization","fluorescence_surface_quantification","protein_immobilization","strong","True","ready","high","True","not_applicable","curated_release_20260707"
"PHA-8d06665455-002","10.1016/j.ab.2005.09.009","physical_adsorption","no","immobilization","fluorescence_surface_quantification","protein_immobilization","strong","True","ready","high","False","not_applicable","curated_release_20260707"
"PHA-8d06665455-003","10.1016/j.ab.2005.09.009","physical_adsorption","no","immobilization","fluorescence_surface_quantification","protein_immobilization","strong","True","ready","high","False","not_applicable","curated_release_20260707"
"PHA-8d06665455-004","10.1016/j.ab.2005.09.009","physical_adsorption","no","immobilization","fluorescence_surface_quantification","protein_immobilization","not_comparable","False","not_strong_or_medium_comparable","high","False","not_applicable","curated_release_20260707"
"PHA-8d06665455-005","10.1016/j.ab.2005.09.009","affinity_binding","no","immobilization","fluorescence_surface_quantification","protein_immobilization","not_comparable","False","not_strong_or_medium_comparable;missing_or_unnormalizable_unit","medium","False","not_applicable","curated_release_20260707"
"PHA-8d06665455-006","10.1016/j.ab.2005.09.009","unknown","unclear","immobilization","fluorescence_surface_quantification","purification","weak","False","not_strong_or_medium_comparable","high","False","not_applicable","curated_release_20260707"
"PHA-8d06665455-007","10.1016/j.ab.2005.09.009","unknown","unclear","immobilization","fluorescence_surface_quantification","protein_immobilization","weak","False","not_strong_or_medium_comparable","high","False","not_applicable","curated_release_20260707"
