Repository: sunyrain/PHA

# PHA Protein-Hydrogel Adsorption Dataset

Generated: 2026-07-05T11:36:45

## Scope

This curated package organizes literature-derived protein-hydrogel adsorption, binding, immobilization, antifouling, and related biointerface records extracted from the local PHA corpus.

The primary unit is one record:

`paper + hydrogel/sample + protein/mixture + experimental condition + measured outcome`

## Contents

- `data/sources.csv`: article-level metadata, extraction status, and curation decision.
- `data/records_flat.csv`: flattened record-level table with provenance, hydrogel, protein, condition, outcome, mechanism, and quality fields.

File: data/curated/pha_scientific_dataset_20260705/data/sources.csv (part 10 of 10)
doi,title,publisher,status,records_count,material_mentions_count,protein_mentions_count,special_fields_count,source_json,curation_decision,curation_reason,error_message
10.1080/08927010902730516,Antifouling activity of synthetic polymer gels against cyprids of the barnacle (Balanus amphitrite) in vitro,TnF,partial,0,12,0,2,local_article_corpus/TnF/10.1080_08927010902730516/10.1080_08927010902730516.json,exclude_no_records,No adsorption records were extracted; retain source metadata for traceability.,
10.1080/08927014.2012.702763,Quantification of protein deposits on silicone hydrogel materials using stable-isotopic labeling and multiple reaction monitoring,TnF,success,10,11,9,8,local_article_corpus/TnF/10.1080_08927014.2012.702763/10.1080_08927014.2012.702763.json,include_records,Article yielded one or more extracted records.,
10.1080/08927014.2019.1611790,Sediment challenge to promising ultra-low fouling hydrophilic surfaces in the marine environment,TnF,partial,0,11,0,2,local_article_corpus/TnF/10.1080_08927014.2019.1611790/10.1080_08927014.2019.1611790.json,exclude_no_records,No adsorption records were extracted; retain source metadata for traceability.,
10.1080/08927022.2012.749408,Interaction between tissue-type plasminogen activator and ligands grafted onto hydrogel,TnF,success,3,9,4,5,local_article_corpus/TnF/10.1080_08927022.2012.749408/10.1080_08927022.2012.749408.json,include_records,Article yielded one or more extracted records.,
10.1080/09205063.2014.997560,Dye functionalized cryogel columns for reversible lysozyme adsorption,TnF,success,6,9,1,4,local_article_corpus/TnF/10.1080_09205063.2014.997560/10.1080_09205063.2014.997560.json,include_records,Article yielded one or more extracted records.,
10.1080/09205063.2016.1201916,Silicone hydrogels grafted with natural amino acids for ophthalmological application,TnF,success,12,20,3,4,local_article_corpus/TnF/10.1080_09205063.2016.1201916/10.1080_09205063.2016.1201916.json,include_records,Article yielded one or more extracted records.,
10.1080/09205063.2017.1327751,Selectivity and localization of lysozyme uptake in contemporary hydrogel contact lens materials,TnF,success,19,12,6,6,local_article_corpus/TnF/10.1080_09205063.2017.1327751/10.1080_09205063.2017.1327751.json,include_records,Article yielded one or more extracted records.,
10.1080/09205063.2017.1363127,Preparation and characterization of protein-resistant hydrogels for soft contact lens applications via radical copolymerization involving a zwitterionic sulfobetaine comonomer,TnF,success,4,14,2,3,local_article_corpus/TnF/10.1080_09205063.2017.1363127/10.1080_09205063.2017.1363127.json,include_records,Article yielded one or more extracted records.,
10.1080/09205063.2017.1417197,Antibody separation using lectin modified poly(HEMA-EDMA) hydrogel membranes,TnF,success,7,9,4,4,local_article_corpus/TnF/10.1080_09205063.2017.1417197/10.1080_09205063.2017.1417197.json,include_records,Article yielded one or more extracted records.,
10.1080/09205063.2018.1464263,Preparation and properties of cryogel based on poly(hydroxypropyl methacrylate),TnF,success,8,11,1,4,local_article_corpus/TnF/10.1080_09205063.2018.1464263/10.1080_09205063.2018.1464263.json,include_records,Article yielded one or more extracted records.,
10.1080/09205063.2018.1534423,Synthesis and characterization of albumin imprinted polymeric hydrogel membranes for proteomic studies,TnF,success,6,13,3,6,local_article_corpus/TnF/10.1080_09205063.2018.1534423/10.1080_09205063.2018.1534423.json,include_records,Article yielded one or more extracted records.,
10.1080/09205063.2019.1570435,Anti-biofouling and functionalizable bioinspired chitosan-based hydrogel coating via surface photo-immobilization,TnF,success,6,11,3,8,local_article_corpus/TnF/10.1080_09205063.2019.1570435/10.1080_09205063.2019.1570435.json,include_records,Article yielded one or more extracted records.,
10.1080/09205063.2019.1627652,Cholesterol removal from human plasma with biologically modified cryogels,TnF,success,4,13,4,7,local_article_corpus/TnF/10.1080_09205063.2019.1627652/10.1080_09205063.2019.1627652.json,include_records,Article yielded one or more extracted records.,
10.1080/09205063.2022.2045666,p(HEMA)-RR241 hydrogel membranes with micron network for IgG depletion in proteomic studies,TnF,success,4,9,2,4,local_article_corpus/TnF/10.1080_09205063.2022.2045666/10.1080_09205063.2022.2045666.json,include_records,Article yielded one or more extracted records.,
10.1080/10601320601030707,Insulin Release Behavior of Poly(methacrylamide‐co‐N‐vinyl‐2‐pyrrolidone‐co‐itaconic acid) Hydrogel: An Interesting Probe. Part II,TnF,success,4,8,3,6,local_article_corpus/TnF/10.1080_10601320601030707/10.1080_10601320601030707.json,include_records,Article yielded one or more extracted records.,
10.1080/10601325.2012.703515,A Crosslinked Carboxylic Acid Containing Cation Exchange Monolithic Cryogel for Human Serum Albumin Separation,TnF,success,4,11,4,4,local_article_corpus/TnF/10.1080_10601325.2012.703515/10.1080_10601325.2012.703515.json,include_records,Article yielded one or more extracted records.,
10.1080/10601325.2017.1342519,Two-step polymerization approach for synthesis of macroporous surface ion-imprinted cryogels,TnF,partial,0,9,0,2,local_article_corpus/TnF/10.1080_10601325.2017.1342519/10.1080_10601325.2017.1342519.json,exclude_no_records,No adsorption records were extracted; retain source metadata for traceability.,
10.1080/10601325.2017.1381921,Histidine-epoxy-activated sepharose beads embedded poly (2-hydroxyethyl methacrylate) cryogels for pseudobiospecific adsorption of human immunoglobulin G,TnF,success,12,13,2,5,local_article_corpus/TnF/10.1080_10601325.2017.1381921/10.1080_10601325.2017.1381921.json,include_records,Article yielded one or more extracted records.,
10.1080/10826068.2015.1085400,Catalase purification from rat liver with iron-chelated poly(hydroxyethyl methacrylate-N-methacryloyl-(l)-glutamic acid) cryogel discs,TnF,success,3,14,3,6,local_article_corpus/TnF/10.1080_10826068.2015.1085400/10.1080_10826068.2015.1085400.json,include_records,Article yielded one or more extracted records.,
10.1080/10826068.2022.2081860,Adsorption and immobilization of β-glucosidase from Thermoascus aurantiacus on macroporous cryogel by hydrophobic interaction,TnF,success,7,18,3,9,local_article_corpus/TnF/10.1080_10826068.2022.2081860/10.1080_10826068.2022.2081860.json,include_records,Article yielded one or more extracted records.,
10.1080/10826076.2020.1780606,Protein chromatography by molecular imprinted cryogels,TnF,success,19,23,17,5,local_article_corpus/TnF/10.1080_10826076.2020.1780606/10.1080_10826076.2020.1780606.json,include_records,Article yielded one or more extracted records.,
10.1080/14686996.2016.1189798,Crosslinked duplex DNA nanogels that target specified proteins,TnF,success,3,9,4,5,local_article_corpus/TnF/10.1080_14686996.2016.1189798/10.1080_14686996.2016.1189798.json,include_records,Article yielded one or more extracted records.,
10.1080/15422119.2013.795902,"Cryogel Poly(acrylamide): Synthesis, Structure and Applications",TnF,success,5,11,5,4,local_article_corpus/TnF/10.1080_15422119.2013.795902/10.1080_15422119.2013.795902.json,include_records,Article yielded one or more extracted records.,
10.1080/19420862.2023.2218951,Affinity-controlled capture and release of engineered monoclonal antibodies by macroporous dextran hydrogels using coiled-coil interactions,TnF,success,5,18,8,6,local_article_corpus/TnF/10.1080_19420862.2023.2218951/10.1080_19420862.2023.2218951.json,include_records,Article yielded one or more extracted records.,
10.3390/agriculture14112081,The Role of Sodium Alginate Hydrogel in Maintaining Soil Homeostasis Exposed to Sulcotrione,MDPI,partial,0,9,7,2,local_article_corpus/MDPI/10.3390_agriculture14112081/10.3390_agriculture14112081.json,exclude_no_records,No adsorption records were extracted; retain source metadata for traceability.,
10.3390/app8101941,Aptamer Functionalized DNA Hydrogel for Wise-Stage Controlled Protein Release,MDPI,success,7,17,2,5,local_article_corpus/MDPI/10.3390_app8101941/10.3390_app8101941.json,include_records,Article yielded one or more extracted records.,
10.3390/biomedicines10020330,Gel-Forming of Self-Assembling Peptides Functionalized with Food Bioactive Motifs Modulate DPP-IV and ACE Inhibitory Activity in Human Intestinal Caco-2 Cells,MDPI,partial,0,7,4,5,local_article_corpus/MDPI/10.3390_biomedicines10020330/10.3390_biomedicines10020330.json,exclude_no_records,No adsorption records were extracted; retain source metadata for traceability.,
10.3390/biomimetics10120798,Core-Shell Silk Fibroin Hydrogel Microneedles Functionalized with Antibody-Binding Domains for Transdermal Delivery,MDPI,success,2,11,9,7,local_article_corpus/MDPI/10.3390_biomimetics10120798/10.3390_biomimetics10120798.json,include_records,Article yielded one or more extracted records.,
10.3390/bios12090714,Hyaluronic Acid Methacrylate Hydrogel-Modified Electrochemical Device for Adsorptive Removal of Lead(II),MDPI,partial,0,10,1,3,local_article_corpus/MDPI/10.3390_bios12090714/10.3390_bios12090714.json,exclude_no_records,No adsorption records were extracted; retain source metadata for traceability.,
10.3390/bios15050326,On the Possibility of Fluorescent Capture Immunoassays on a Contact Lens,MDPI,success,6,8,8,7,local_article_corpus/MDPI/10.3390_bios15050326/10.3390_bios15050326.json,include_records,Article yielded one or more extracted records.,
10.3390/coatings9040218,Removal of Dyes and Cd2+ in Water by Kaolin/Calcium Alginate Filtration Membrane,MDPI,success,2,9,1,3,local_article_corpus/MDPI/10.3390_coatings9040218/10.3390_coatings9040218.json,include_records,Article yielded one or more extracted records.,
10.3390/cosmetics9050106,Development of Enzyme-Based Cosmeceuticals: Studies on the Proteolytic Activity of Arthrospira platensis and Its Efficient Incorporation in a Hydrogel Formulation,MDPI,partial,0,14,4,3,local_article_corpus/MDPI/10.3390_cosmetics9050106/10.3390_cosmetics9050106.json,exclude_no_records,No adsorption records were extracted; retain source metadata for traceability.,
10.3390/cryst9050253,Protein Crystallization in Ionic-Liquid Hydrogel Composite Membranes,MDPI,partial,0,8,1,4,local_article_corpus/MDPI/10.3390_cryst9050253/10.3390_cryst9050253.json,exclude_no_records,No adsorption records were extracted; retain source metadata for traceability.,
10.3390/foods15010009,Enhanced Stability of O/W Pickering Emulsions Driven by Interfacial Adsorption of Whey Protein Nanogels,MDPI,success,3,7,3,5,local_article_corpus/MDPI/10.3390_foods15010009/10.3390_foods15010009.json,include_records,Article yielded one or more extracted records.,
10.3390/gels10030200,pH-Responsive Cellulose/Silk/Fe3O4 Hydrogel Microbeads Designed for Biomedical Applications,MDPI,success,12,16,5,7,local_article_corpus/MDPI/10.3390_gels10030200/10.3390_gels10030200.json,include_records,Article yielded one or more extracted records.,
10.3390/gels10030201,"Comparison of the Adsorption and Desorption Dynamics of Biological Molecules on Alginate Hydrogel Microcapsules-The Case of Sugars, Polyphenols, and Proteins",MDPI,success,3,9,2,4,local_article_corpus/MDPI/10.3390_gels10030201/10.3390_gels10030201.json,include_records,Article yielded one or more extracted records.,
10.3390/gels10050320,"Innovative Acrylic Resin-Hydrogel Double-Layer Coating: Achieving Dual-Anchoring, Enhanced Adhesion, and Superior Anti-Biofouling Properties for Marine Applications",MDPI,success,1,11,1,3,local_article_corpus/MDPI/10.3390_gels10050320/10.3390_gels10050320.json,include_records,Article yielded one or more extracted records.,
10.3390/gels10070472,"Swelling, Protein Adsorption, and Biocompatibility of Pectin-Chitosan Hydrogels",MDPI,success,11,8,8,3,local_article_corpus/MDPI/10.3390_gels10070472/10.3390_gels10070472.json,include_records,Article yielded one or more extracted records.,
10.3390/gels10090603,Anti-Biofouling Polyzwitterion-Poly(amidoxime) Composite Hydrogel for Highly Enhanced Uranium Extraction from Seawater,MDPI,partial,0,8,0,2,local_article_corpus/MDPI/10.3390_gels10090603/10.3390_gels10090603.json,exclude_no_records,No adsorption records were extracted; retain source metadata for traceability.,
10.3390/gels10100647,Biocompatible Hydrogel Coating on Silicone Rubber with Improved Antifouling and Durable Lubricious Properties,MDPI,success,8,12,1,3,local_article_corpus/MDPI/10.3390_gels10100647/10.3390_gels10100647.json,include_records,Article yielded one or more extracted records.,
10.3390/gels10120786,Self-Assembled Hydrogel Based on (Bio)polyelectrolyte Complex of Chitosan-Gelatin: Effect of Composition on Physicochemical Properties,MDPI,partial,0,9,2,2,local_article_corpus/MDPI/10.3390_gels10120786/10.3390_gels10120786.json,exclude_no_records,No adsorption records were extracted; retain source metadata for traceability.,
10.3390/gels11020118,Amidated and Aminated PMSSO-Hydrogels as a Promising Enzyme-Sensitive Vehicle for Antianemic Drugs,MDPI,partial,0,13,2,2,local_article_corpus/MDPI/10.3390_gels11020118/10.3390_gels11020118.json,exclude_no_records,No adsorption records were extracted; retain source metadata for traceability.,
10.3390/gels11060402,Preparation of Polymyxin B-Functionalized Cryogels for Efficient Endotoxin Removal from Protein Solutions,MDPI,success,3,10,8,5,local_article_corpus/MDPI/10.3390_gels11060402/10.3390_gels11060402.json,include_records,Article yielded one or more extracted records.,
10.3390/gels11060466,Antifouling Mussel-Inspired Hydrogel with Furanone-Loaded ZIF-8 for Quorum Sensing-Mediated Marine Antifouling,MDPI,partial,0,9,0,4,local_article_corpus/MDPI/10.3390_gels11060466/10.3390_gels11060466.json,exclude_no_records,No adsorption records were extracted; retain source metadata for traceability.,
10.3390/gels11080587,Novel Zwitterionic Hydrogels with High and Tunable Toughness for Anti-Fouling Application,MDPI,partial,0,8,0,3,local_article_corpus/MDPI/10.3390_gels11080587/10.3390_gels11080587.json,exclude_no_records,No adsorption records were extracted; retain source metadata for traceability.,
10.3390/gels11120984,"Swelling, Serosal Adhesion, Protein Adsorption, and Biocompatibility of Pectin-TEOS Gels",MDPI,success,9,8,6,4,local_article_corpus/MDPI/10.3390_gels11120984/10.3390_gels11120984.json,include_records,Article yielded one or more extracted records.,
10.3390/gels4010009,Binding of Lysozyme to Spherical Poly(styrenesulfonate) Gels,MDPI,success,6,10,2,5,local_article_corpus/MDPI/10.3390_gels4010009/10.3390_gels4010009.json,include_records,Article yielded one or more extracted records.,
10.3390/gels6010004,Poly(Hydroxyethyl Methacrylate) Immunoaffinity Cryogel Column for the Purification of Human Immunoglobulin M,MDPI,success,7,13,3,5,local_article_corpus/MDPI/10.3390_gels6010004/10.3390_gels6010004.json,include_records,Article yielded one or more extracted records.,
10.3390/gels7030113,"Smart Hydrogels: Preparation, Characterization, and Determination of Transition Points of Crosslinked N-Isopropyl Acrylamide/Acrylamide/Carboxylic Acids Polymers",MDPI,success,5,10,3,3,local_article_corpus/MDPI/10.3390_gels7030113/10.3390_gels7030113.json,include_records,Article yielded one or more extracted records.,
10.3390/gels8010046,"Recent Advances in Zwitterionic Hydrogels: Preparation, Property, and Biomedical Application",MDPI,success,9,25,10,5,local_article_corpus/MDPI/10.3390_gels8010046/10.3390_gels8010046.json,include_records,Article yielded one or more extracted records.,
10.3390/gels8060367,Facile Fabrication of Transparent and Opaque Albumin Methacryloyl Gels with Highly Improved Mechanical Properties and Controlled Pore Structures,MDPI,partial,0,8,4,4,local_article_corpus/MDPI/10.3390_gels8060367/10.3390_gels8060367.json,exclude_no_records,No adsorption records were extracted; retain source metadata for traceability.,
10.3390/gels8080501,Synthesis and Characterization of a New Cryogel Matrix for Covalent Immobilization of Catalase,MDPI,success,2,16,1,4,local_article_corpus/MDPI/10.3390_gels8080501/10.3390_gels8080501.json,include_records,Article yielded one or more extracted records.,
10.3390/gels8100653,The Effect of Sulfobetaine Coating in Inhibiting the Interaction between Lyotropic Liquid Crystalline Nanogels and Proteins,MDPI,success,5,8,2,3,local_article_corpus/MDPI/10.3390_gels8100653/10.3390_gels8100653.json,include_records,Article yielded one or more extracted records.,
10.3390/gels9010014,"Spectroscopic Characterization of the Binding and Release of Hydrophilic, Hydrophobic and Amphiphilic Molecules from Ovalbumin Supramolecular Hydrogels",MDPI,partial,0,10,3,3,local_article_corpus/MDPI/10.3390_gels9010014/10.3390_gels9010014.json,exclude_no_records,No adsorption records were extracted; retain source metadata for traceability.,
10.3390/gels9010041,"A Novel Approach, Based on the Combined Action of Chitosan Hydrogel and Laccases, for the Removal of Dyes from Textile Industry Wastewaters",MDPI,success,1,12,1,4,local_article_corpus/MDPI/10.3390_gels9010041/10.3390_gels9010041.json,include_records,Article yielded one or more extracted records.,
10.3390/gels9030175,Fibrillogenesis and Hydrogel Formation from Fibrinogen Induced by Calcium Salts,MDPI,partial,0,12,4,3,local_article_corpus/MDPI/10.3390_gels9030175/10.3390_gels9030175.json,exclude_no_records,No adsorption records were extracted; retain source metadata for traceability.,
10.3390/gels9040341,Carbonic Anhydrase Enhanced UV-Crosslinked PEG-DA/PEO Extruded Hydrogel Flexible Filaments and Durable Grids for CO2 Capture,MDPI,success,5,11,7,5,local_article_corpus/MDPI/10.3390_gels9040341/10.3390_gels9040341.json,include_records,Article yielded one or more extracted records.,
10.3390/gels9100776,Immobilization of Lipases on Chitosan Hydrogels Improves Their Stability in the Presence of the Products of Triglyceride Oxidation,MDPI,success,4,17,3,5,local_article_corpus/MDPI/10.3390_gels9100776/10.3390_gels9100776.json,include_records,Article yielded one or more extracted records.,
10.3390/gels9110892,Thrombin-Free Fibrillogenesis and Gelation of Fibrinogen Triggered by Magnesium Sulfate,MDPI,partial,0,8,4,3,local_article_corpus/MDPI/10.3390_gels9110892/10.3390_gels9110892.json,exclude_no_records,No adsorption records were extracted; retain source metadata for traceability.,
10.3390/gels9120968,Exploring Functionalized Magnetic Hydrogel Polyvinyl Alcohol and Chitosan Electrospun Nanofibers,MDPI,success,4,10,2,4,local_article_corpus/MDPI/10.3390_gels9120968/10.3390_gels9120968.json,include_records,Article yielded one or more extracted records.,
10.3390/gels9120971,Evaluating the Efficacy of a Thermoresponsive Hydrogel for Delivering Anti-Collagen Antibodies to Reduce Posttraumatic Scarring in Orthopedic Tissues,MDPI,success,7,8,7,5,local_article_corpus/MDPI/10.3390_gels9120971/10.3390_gels9120971.json,include_records,Article yielded one or more extracted records.,
10.3390/ijms21072315,Enhancement of Biomimetic Enzymatic Mineralization of Gellan Gum Polysaccharide Hydrogels by Plant-Derived Gallotannins,MDPI,success,6,10,1,4,local_article_corpus/MDPI/10.3390_ijms21072315/10.3390_ijms21072315.json,include_records,Article yielded one or more extracted records.,
10.3390/ijms22189857,One-Step Surface Immobilization of Protein A on Hydrogel Nanofibers by Core-Shell Electrospinning for Capturing Antibodies,MDPI,success,5,11,7,5,local_article_corpus/MDPI/10.3390_ijms22189857/10.3390_ijms22189857.json,include_records,Article yielded one or more extracted records.,
10.3390/ijms222011118,BSA Hydrogel Beads Functionalized with a Specific Aptamer Library for Capturing Pseudomonas aeruginosa in Serum and Blood,MDPI,partial,0,7,3,2,local_article_corpus/MDPI/10.3390_ijms222011118/10.3390_ijms222011118.json,exclude_no_records,No adsorption records were extracted; retain source metadata for traceability.,
10.3390/ijms23063388,"Swelling, Protein Adsorption, and Biocompatibility In Vitro of Gel Beads Prepared from Pectin of Hogweed Heracleum sosnówskyi Manden in Comparison with Gel Beads from Apple Pectin",MDPI,success,8,10,11,6,local_article_corpus/MDPI/10.3390_ijms23063388/10.3390_ijms23063388.json,include_records,Article yielded one or more extracted records.,
10.3390/ijms23137352,Macro- and Nanoscale Effect of Ethanol on Bovine Serum Albumin Gelation and Naproxen Release,MDPI,partial,0,6,2,2,local_article_corpus/MDPI/10.3390_ijms23137352/10.3390_ijms23137352.json,exclude_no_records,No adsorption records were extracted; retain source metadata for traceability.,
10.3390/ijms232314789,Effect of Cross-Linking Cations on In Vitro Biocompatibility of Apple Pectin Gel Beads,MDPI,success,4,11,7,3,local_article_corpus/MDPI/10.3390_ijms232314789/10.3390_ijms232314789.json,include_records,Article yielded one or more extracted records.,
10.3390/ijms24032810,Protein-Nanoparticle Interactions Govern the Interfacial Behavior of Polymeric Nanogels: Study of Protein Corona Formation at the Air/Water Interface,MDPI,success,9,9,3,6,local_article_corpus/MDPI/10.3390_ijms24032810/10.3390_ijms24032810.json,include_records,Article yielded one or more extracted records.,
10.3390/jcm9020301,Affinity-Enhanced CTC-Capturing Hydrogel Microparticles Fabricated by Degassed Mold Lithography,MDPI,success,3,11,5,3,local_article_corpus/MDPI/10.3390_jcm9020301/10.3390_jcm9020301.json,include_records,Article yielded one or more extracted records.,
10.3390/ma12050704,Multi-Functional Laccase Immobilized Hydrogel Microparticles for Efficient Removal of Bisphenol A,MDPI,success,4,10,1,4,local_article_corpus/MDPI/10.3390_ma12050704/10.3390_ma12050704.json,include_records,Article yielded one or more extracted records.,
10.3390/ma13040943,Development of Poly(2-Methacryloyloxyethyl Phosphorylcholine)-Functionalized Hydrogels for Reducing Protein and Bacterial Adsorption,MDPI,success,6,8,2,3,local_article_corpus/MDPI/10.3390_ma13040943/10.3390_ma13040943.json,include_records,Article yielded one or more extracted records.,
10.3390/ma14123175,Functionalization of Cellulose-Based Hydrogels with Bi-Functional Fusion Proteins Containing Carbohydrate-Binding Modules,MDPI,success,12,15,7,7,local_article_corpus/MDPI/10.3390_ma14123175/10.3390_ma14123175.json,include_records,Article yielded one or more extracted records.,
10.3390/ma15134498,Zwitterionic Polypeptoids: A Promising Class of Antifouling Bioinspired Materials,MDPI,success,4,13,3,3,local_article_corpus/MDPI/10.3390_ma15134498/10.3390_ma15134498.json,include_records,Article yielded one or more extracted records.,
10.3390/ma15176089,Studies on the Impact of the Photoinitiator Amount Used during the PVP-Based Hydrogels' Synthesis on Their Physicochemical Properties,MDPI,success,1,7,2,2,local_article_corpus/MDPI/10.3390_ma15176089/10.3390_ma15176089.json,include_records,Article yielded one or more extracted records.,
10.3390/ma16052119,The Ionization of Polymeric Materials Accelerates Protein Deposition on Hydrogel Contact Lens Material,MDPI,success,6,9,2,4,local_article_corpus/MDPI/10.3390_ma16052119/10.3390_ma16052119.json,include_records,Article yielded one or more extracted records.,
10.3390/ma17010103,Formulation and Biodegradation of Surface-Supported Biopolymer-Based Microgels Formed via Hard Templating onto Vaterite CaCO3 Crystals,MDPI,success,3,12,1,5,local_article_corpus/MDPI/10.3390_ma17010103/10.3390_ma17010103.json,include_records,Article yielded one or more extracted records.,
10.3390/ma19071362,Synthesis and Application of Polyvinyl Alcohol (PVA) Micropowders for Antifouling Coatings,MDPI,success,5,12,1,3,local_article_corpus/MDPI/10.3390_ma19071362/10.3390_ma19071362.json,include_records,Article yielded one or more extracted records.,
10.3390/ma9070582,Adsorption of Heavy Metals by Graphene Oxide/Cellulose Hydrogel Prepared from NaOH/Urea Aqueous Solution,MDPI,partial,0,9,0,1,local_article_corpus/MDPI/10.3390_ma9070582/10.3390_ma9070582.json,exclude_no_records,No adsorption records were extracted; retain source metadata for traceability.,
10.3390/md20020094,Characterization and Biocompatibility Properties In Vitro of Gel Beads Based on the Pectin and κ-Carrageenan,MDPI,success,10,12,18,4,local_article_corpus/MDPI/10.3390_md20020094/10.3390_md20020094.json,include_records,Article yielded one or more extracted records.,
10.3390/membranes11100761,Facile Fabrication of Multi-Hydrogen Bond Self-Assembly Poly(MAAc-co-MAAm) Hydrogel Modified PVDF Ultrafiltration Membrane to Enhance Anti-Fouling Property,MDPI,success,3,10,1,3,local_article_corpus/MDPI/10.3390_membranes11100761/10.3390_membranes11100761.json,include_records,Article yielded one or more extracted records.,
10.3390/mi10110783,Imine Reductase Based All-Enzyme Hydrogel with Intrinsic Cofactor Regeneration for Flow Biocatalysis,MDPI,partial,0,9,3,3,local_article_corpus/MDPI/10.3390_mi10110783/10.3390_mi10110783.json,exclude_no_records,No adsorption records were extracted; retain source metadata for traceability.,
10.3390/microorganisms9051102,Unveiling the Antifouling Performance of Different Marine Surfaces and Their Effect on the Development and Structure of Cyanobacterial Biofilms,MDPI,partial,0,8,0,2,local_article_corpus/MDPI/10.3390_microorganisms9051102/10.3390_microorganisms9051102.json,exclude_no_records,No adsorption records were extracted; retain source metadata for traceability.,
10.3390/molecules25081927,"The Effect of Ethanol on Gelation, Nanoscopic, and Macroscopic Properties of Serum Albumin Hydrogels",MDPI,partial,0,5,3,2,local_article_corpus/MDPI/10.3390_molecules25081927/10.3390_molecules25081927.json,exclude_no_records,No adsorption records were extracted; retain source metadata for traceability.,
10.3390/molecules27185818,Aptamer Selection Based on Microscale Electrophoretic Filtration Using a Hydrogel-Plugged Capillary Device,MDPI,success,6,11,4,5,local_article_corpus/MDPI/10.3390_molecules27185818/10.3390_molecules27185818.json,include_records,Article yielded one or more extracted records.,
10.3390/molecules27217304,Preparation and Characterization of Protein Molecularly Imprinted Poly (Ionic Liquid)/Calcium Alginate Composite Cryogel Membrane with High Mechanical Strength for the Separation of Bovine Serum Albumin,MDPI,success,13,13,5,6,local_article_corpus/MDPI/10.3390_molecules27217304/10.3390_molecules27217304.json,include_records,Article yielded one or more extracted records.,
10.3390/molecules28062604,Synthesis of Cerium Oxide Nanoparticles in a Bacterial Nanocellulose Matrix and the Study of Their Oxidizing and Reducing Properties,MDPI,success,1,7,3,4,local_article_corpus/MDPI/10.3390_molecules28062604/10.3390_molecules28062604.json,include_records,Article yielded one or more extracted records.,
10.3390/molecules29204858,Thermo- and pH-Responsible Gels for Efficient Protein Adsorption and Desorption,MDPI,success,15,9,4,5,local_article_corpus/MDPI/10.3390_molecules29204858/10.3390_molecules29204858.json,include_records,Article yielded one or more extracted records.,
10.3390/molecules30224337,Application of VHH-Immobilized Cryogel-Based Immunoaffinity Chromatography for Isolation of Extracellular Vesicles,MDPI,success,3,13,11,6,local_article_corpus/MDPI/10.3390_molecules30224337/10.3390_molecules30224337.json,include_records,Article yielded one or more extracted records.,
10.3390/nano10081504,"Hydrogel Containing Anti-CD44-Labeled Microparticles, Guide Bone Tissue Formation in Osteochondral Defects in Rabbits",MDPI,success,3,14,10,5,local_article_corpus/MDPI/10.3390_nano10081504/10.3390_nano10081504.json,include_records,Article yielded one or more extracted records.,
10.3390/nano12193500,Negatively Charged Composite Nanofibrous Hydrogel Membranes for High-Performance Protein Adsorption,MDPI,success,10,14,6,5,local_article_corpus/MDPI/10.3390_nano12193500/10.3390_nano12193500.json,include_records,Article yielded one or more extracted records.,
10.3390/pharmaceutics12060543,"BSA- and Elastin-Coated GO, but Not Collagen-Coated GO, Enhance the Biological Performance of Alginate Hydrogels",MDPI,success,13,8,6,5,local_article_corpus/MDPI/10.3390_pharmaceutics12060543/10.3390_pharmaceutics12060543.json,include_records,Article yielded one or more extracted records.,
10.3390/pharmaceutics13091473,Modulation of Conductivity of Alginate Hydrogels Containing Reduced Graphene Oxide through the Addition of Proteins,MDPI,success,12,7,6,5,local_article_corpus/MDPI/10.3390_pharmaceutics13091473/10.3390_pharmaceutics13091473.json,include_records,Article yielded one or more extracted records.,
10.3390/pharmaceutics13101661,Molecular-Level Release of Coumarin-3-Carboxylic Acid and Warfarin-Derivatives from BSA-Based Hydrogels,MDPI,partial,0,6,2,2,local_article_corpus/MDPI/10.3390_pharmaceutics13101661/10.3390_pharmaceutics13101661.json,exclude_no_records,No adsorption records were extracted; retain source metadata for traceability.,
10.3390/pharmaceutics14061174,The Release of a Highly Cytotoxic Paullone Bearing a TEMPO Free Radical from the HSA Hydrogel: An EPR Spectroscopic Characterization,MDPI,partial,0,5,2,2,local_article_corpus/MDPI/10.3390_pharmaceutics14061174/10.3390_pharmaceutics14061174.json,exclude_no_records,No adsorption records were extracted; retain source metadata for traceability.,
10.3390/pharmaceutics15071843,"Protein Adsorption, Calcium-Binding Ability, and Biocompatibility of Silver Nanoparticle-Loaded Polyvinyl Alcohol (PVA) Hydrogels Using Bone Marrow-Derived Mesenchymal Stem Cells",MDPI,success,2,11,4,4,local_article_corpus/MDPI/10.3390_pharmaceutics15071843/10.3390_pharmaceutics15071843.json,include_records,Article yielded one or more extracted records.,
10.3390/polym11040622,Adsorption and Electrochemical Detection of Bovine Serum Albumin Imprinted Calcium Alginate Hydrogel Membrane,MDPI,success,5,13,3,4,local_article_corpus/MDPI/10.3390_polym11040622/10.3390_polym11040622.json,include_records,Article yielded one or more extracted records.,
10.3390/polym13111793,Localized Enzyme-Assisted Self-Assembly in the Presence of Hyaluronic Acid for Hybrid Supramolecular Hydrogel Coating,MDPI,partial,0,8,1,4,local_article_corpus/MDPI/10.3390_polym13111793/10.3390_polym13111793.json,exclude_no_records,No adsorption records were extracted; retain source metadata for traceability.,
10.3390/polym13132051,Albumin Acts as a Lubricant on the Surface of Hydrogel and Silicone Hydrogel Contact Lenses,MDPI,success,5,7,3,3,local_article_corpus/MDPI/10.3390_polym13132051/10.3390_polym13132051.json,include_records,Article yielded one or more extracted records.,
10.3390/polym14020267,Reversible Protein Capture and Release by Redox-Responsive Hydrogel in Microfluidics,MDPI,success,8,12,3,5,local_article_corpus/MDPI/10.3390_polym14020267/10.3390_polym14020267.json,include_records,Article yielded one or more extracted records.,
10.3390/polym14102070,Dendrobium officinale Enzyme Changing the Structure and Behaviors of Chitosan/γ-poly(glutamic acid) Hydrogel for Potential Skin Care,MDPI,success,3,8,4,3,local_article_corpus/MDPI/10.3390_polym14102070/10.3390_polym14102070.json,include_records,Article yielded one or more extracted records.,
10.3390/polym14193979,Spread Layers of Lysozyme Microgel at Liquid Surface,MDPI,success,5,7,3,4,local_article_corpus/MDPI/10.3390_polym14193979/10.3390_polym14193979.json,include_records,Article yielded one or more extracted records.,
10.3390/polym14194200,Molecularly Imprinted Ligand-Free Nanogels for Recognizing Bee Venom-Originated Phospholipase A2 Enzyme,MDPI,success,8,11,2,3,local_article_corpus/MDPI/10.3390_polym14194200/10.3390_polym14194200.json,include_records,Article yielded one or more extracted records.,
10.3390/polym15040964,Mechanical Properties of Protein-Based Hydrogels Derived from Binary Protein Mixtures-A Feasibility Study,MDPI,partial,0,9,4,3,local_article_corpus/MDPI/10.3390_polym15040964/10.3390_polym15040964.json,exclude_no_records,No adsorption records were extracted; retain source metadata for traceability.,
10.3390/polym15234611,Poly(Vinyl Alcohol)/Bovine Serum Albumin Hybrid Hydrogels with Tunable Mechanical Properties,MDPI,partial,0,4,1,2,local_article_corpus/MDPI/10.3390_polym15234611/10.3390_polym15234611.json,exclude_no_records,No adsorption records were extracted; retain source metadata for traceability.,
10.3390/polym18050633,"Glutaraldehyde-Crosslinked Bovine Serum Albumin Hydrogels for Efficient Cu2+, Ni2+, and Co2+ Removal from Water",MDPI,partial,0,10,1,3,local_article_corpus/MDPI/10.3390_polym18050633/10.3390_polym18050633.json,exclude_no_records,No adsorption records were extracted; retain source metadata for traceability.,
10.3390/polym18070852,Immobilization and Controlled-Release Studies of Bovine Serum Albumin Using Empty Fruit Bunch Date Palm-Based Hydrogel Synthesized via Microwave Radiation,MDPI,success,11,10,1,5,local_article_corpus/MDPI/10.3390_polym18070852/10.3390_polym18070852.json,include_records,Article yielded one or more extracted records.,
10.3390/polym8120418,Hydrogel Layers on the Surface of Polyester-Based Materials for Improvement of Their Biointeractions and Controlled Release of Proteins,MDPI,success,5,13,3,3,local_article_corpus/MDPI/10.3390_polym8120418/10.3390_polym8120418.json,include_records,Article yielded one or more extracted records.,
10.3390/pr9091674,Modelling and Control of Corticotropin Permeation from Hydrogels across a Natural Membrane in the Presence of Albumin,MDPI,partial,0,9,2,2,local_article_corpus/MDPI/10.3390_pr9091674/10.3390_pr9091674.json,exclude_no_records,No adsorption records were extracted; retain source metadata for traceability.,
10.3390/s20205886,Microfluidic Production of Autofluorescent BSA Hydrogel Microspheres and Their Sequential Trapping for Fluorescence-Based On-Chip Permanganate Sensing,MDPI,partial,0,17,1,5,local_article_corpus/MDPI/10.3390_s20205886/10.3390_s20205886.json,exclude_no_records,No adsorption records were extracted; retain source metadata for traceability.,
10.3390/s21196348,Reducing Unspecific Protein Adsorption in Microfluidic Papers Using Fiber-Attached Polymer Hydrogels,MDPI,success,11,12,5,5,local_article_corpus/MDPI/10.3390_s21196348/10.3390_s21196348.json,include_records,Article yielded one or more extracted records.,
10.3390/s90100645,Reduction of Non-Specific Protein Adsorption Using Poly(ethylene) Glycol (PEG) Modified Polyacrylate Hydrogels In Immunoassays for Staphylococcal Enterotoxin B Detection,MDPI,success,4,14,8,5,local_article_corpus/MDPI/10.3390_s90100645/10.3390_s90100645.json,include_records,Article yielded one or more extracted records.,
