Repository: sunyrain/PHA

# PHA Protein-Hydrogel Adsorption Dataset

Generated: 2026-07-05T11:36:45

## Scope

This curated package organizes literature-derived protein-hydrogel adsorption, binding, immobilization, antifouling, and related biointerface records extracted from the local PHA corpus.

The primary unit is one record:

`paper + hydrogel/sample + protein/mixture + experimental condition + measured outcome`

## Contents

- `data/sources.csv`: article-level metadata, extraction status, and curation decision.
- `data/records_flat.csv`: flattened record-level table with provenance, hydrogel, protein, condition, outcome, mechanism, and quality fields.

File: data/curated/pha_scientific_dataset_20260705/data/special_fields.csv (part 10 of 55)
id,doi,field_name,field_value_json,why_special,evidence_text,suggested_table
912,10.1021/am5063376,microgel_VPTT,"""around 32 °C""",Thermoresponsive state affects adsorption; adsorption was below LCST in swollen state.,The PNIPAm-PEI microgel exhibits the volume phase transition temperature (VPTT) at around 32 °C.,hydrogel_properties
913,10.1021/am5063376,microgel_size_temperature_response,"""320 nm at 24 °C; 234 nm at 40 °C""",Shows thermoresponsive shrinkage relevant to enzyme adsorption and activity.,"The size of microgels in water at 24 °C was found to be 320 nm, while at 40 °C, the size reduced to 234 nm.",hydrogel_properties
914,10.1021/am5063376,microgel_isoelectric_point,"""around pH 10""",Explains positive charge at adsorption pH 8.,"The zeta potential for the microgel was positive at a wide range of pH, and the isoelectric point of the microgel was found to be around 10.",hydrogel_properties
915,10.1021/am5063376,secondary_structure_retention_after_immobilization,"""nearly 72% native structure retained""",Paper links adsorption to enzyme structural preservation.,These results show that nearly 72% of the native structure of the enzyme was retained after immobilization.,biointerface_response
916,10.3390/bios12090714,non_protein_adsorbate,"""Pb(II)""",The adsorption target is a heavy metal ion rather than a protein.,ICP-MS measurements show that 94.08% of Pb(II) ions present in the test solution can be adsorbed by the device within 30 min.,exclusion_or_nonprotein_adsorption_notes
917,10.3390/bios12090714,electrochemical_accumulation_control,"""94.08% removal with electrochemical accumulation versus 43.05% without electrochemical accumulation""",The adsorption mechanism includes an electrochemical contribution in addition to hydrogel complexation.,It was calculated that only 43.05% of Pb(II) ions were adsorbed by the device if electrochemical accumulation was not triggered. On the other hand... 94.08% of Pb(II) ions were adsorbed by the device within 30 min once the electrochemical accumulation had been triggered.,mechanism_controls
918,10.3390/bios12090714,tap_water_application,"""77.2% average Pb(II) removal efficiency from tap water with 1.28% RSD across eight devices""","Reports application in a real-water matrix, but still not protein adsorption.",All the devices exhibited comparable Pb(II) removal capabilities with an average removal efficiency of 77.2%. The relative standard deviation (RSD) among the eight devices was calculated to be as low as 1.28%.,application_matrix_tests
919,10.1016/j.chroma.2008.02.110,pore_size_supermacroporous,"""10-100 um""",Large interconnected pores are central to cryogel column mass transport and distinguish this hydrogel format.,"large continuous interconnected pores (10–100μm in diameter, supermacroporous)",hydrogel_properties
920,10.1016/j.chroma.2008.02.110,Cu2_leakage,"""no leakage detected in adsorption and desorption media""",Metal ion leakage is important for affinity hydrogel stability and bioprocess compatibility.,Studies aimed at detecting leakage of Cu2+ from the Lyz-MIP cryogel revealed no leakage in any of the adsorption and desorption media.,hydrogel_stability
921,10.1016/j.chroma.2008.02.110,purification_value_conflict,"""abstract reports purity about 94% and recovery about 86%; detailed section reports purity 87.4% and recovery 79.6%""",Different values are reported in different supplied sections and require manual review.,The purity of the desorbed lysozyme was about 94% with recovery about 86%. The purity of the desorbed lysozyme was about 87.4% with recovery about 79.6%.,quality_flags
922,10.1016/j.chroma.2008.02.110,relative_selectivity_assignment_conflict,"""Table 2 assigns k' 4.6 to Lyz/BSA and 3.2 to Lyz/Cyt c; conclusion text states Lyz/Cyt c and Lyz/BSA were 4.6 and 3.2 times greater, respectively""",The reported selectivity coefficients are inconsistently assigned across sections.,"Table 2 lists BSA k' 4.6 and Cyt c k' 3.2, while conclusion states Lyz/Cyt c and Lyz/BSA were 4.6 and 3.2 times greater than NIP cryogel, respectively.",quality_flags
923,10.1016/j.chroma.2008.02.110,reusability_retained_capacity,"""about 95.0% after 10 adsorption-desorption cycles for aqueous solution and egg white""",Repeated-use stability is an operational performance metric beyond single adsorption capacity.,adsorption–desorption cycle for both from aqueous solution and egg white was repeated 10 times... maintain their adsorption capacity at almost constant value of 95.0% for both medium,reusability
924,10.3390/ijms24032810,stratified_BSA_NGpos_interface,"{""lower_layer"": {""BSA"": ""0%"", ""NGpos"": ""6%"", ""water"": ""94%""}, ""middle_layer"": {""BSA"": ""~2%"", ""NGpos"": ""~15%"", ""water"": ""~80%""}, ""upper_layer"": {""BSA"": ""~40%"", ""NGpos"": ""~4%"", ""water"": ""~63%""}}",Layer-resolved NR composition is more detailed than typical adsorption capacity data.,"Table 2 reports volume fractions of BSA, NGpos, and water in upper, middle, and lower layers of the BSA-NGpos interface.",interfacial_layer_volume_fraction
925,10.3390/ijms24032810,BSA_NGpos_adsorbed_amount_exceeds_additive_controls,"""5.01 +/- 0.57 mg m-2, about 1.5 times greater than BSA alone plus NGpos alone""",Shows complex formation produces more interfacial material than additive single-component adsorption.,"The adsorbed amount of the BSA-NGpos complex was 5.01 +/- 0.57 mg m-2, about 1.5 times greater than simple addition of BSA and NGpos.",adsorbed_amount_controls
926,10.3390/ijms24032810,NGpos_near_surface_without_surface_activity,"""NR detected solvated NGpos near the interface despite no significant surface tension decrease.""",NR detected near-surface material that surface tensiometry did not classify as surface-active.,"The authors attribute NGpos near-surface behavior to chloride ions in PBS, image-charge forces, and electric double-layer effects.",mechanistic_observations
927,10.3390/ijms24032810,NGneut_Fib_detected_by_surface_tensiometry_not_DLS,"""NGneut-Fib surface tension decreased from 58.3 to 56.1 mN m-1, but no complex was observed by DLS.""",Highlights sensitivity difference between surface tensiometry and DLS for subtle protein-nanogel interactions.,"No formation of NGneut-Fib complexes could be observed by DLS, demonstrating higher resolution offered by surface tensiometry.",method_comparison
928,10.3390/ijms24032810,NGpos_Fib_concentration_inversion,"""Surface tension decreased to a minimum around 50 ug mL-1 NGpos, then increased at higher NGpos concentration; at 100 ug mL-1 complex size prevented adsorption and caused interface depletion.""",Non-monotonic concentration response indicates aggregate-size and diffusion effects.,"Further addition of NGpos led to an increase in surface tension; when NGpos reached 100 ug mL-1, the size of complexes prevented adsorption at the interface.",concentration_response_notes
929,10.3390/ijms24032810,extracellular_vesicle_non_hydrogel_comparator,"""Negatively charged EVs showed no significant effect on BSA or Fib equilibrium surface tension or equilibration time.""","Article includes a non-hydrogel nanoparticle comparator, but it was not included as a hydrogel adsorption record.",The addition of EVs had no significant effect on surface tension values of BSA or Fib at equilibrium or on equilibration time.,non_hydrogel_controls
930,10.1080/01496395.2016.1183677,Cu2+ loading,"""58.9 µmol/g polymer""",Metal loading defines IMAC affinity site density and may explain Hb adsorption capacity.,The calculated amount of Cu2+ incorporated into PVA/PEI was 58.9 µmol/g polymer.,hydrogel_properties
931,10.1080/01496395.2016.1183677,PEI incorporation,"""239 µmol/g""",PEI incorporation provides amine sites for Cu2+ coordination.,Table 1 reports PEI incorporation of 239 µmol/g for PVA/PEI-Cu2+ cryogel.,hydrogel_properties
932,10.1080/01496395.2016.1183677,surface area,"""103.3 m2/g for PVA/PEI-Cu2+ cryogel; 80.8 m2/g for PVA cryogel""",Surface area is a hydrogel physical property related to adsorption capacity.,"The specific surface area of PVA and PVA/PEI-Cu2+ blend cryogels was determined as 80.8 and 103.3 m2/g, respectively.",hydrogel_properties
933,10.1080/01496395.2016.1183677,macroporosity,"""71% for PVA/PEI-Cu2+ cryogel; 73% for PVA cryogel""",Macroporosity supports convective flow and direct haemolysate processing.,Table 1 reports macroporosity values of 73 for PVA cryogel and 71 for PVA/PEI-Cu2+ cryogel.,hydrogel_properties
934,10.1080/01496395.2016.1183677,reuse cycle count inconsistency,"""five cycles in Repeated use section; eight cycles in Elution and repeated use section""",Potential inconsistency requiring manual review before database entry.,Adsorption-desorption cycles were repeated five times by using the same PVA/PEI-Cu2+ monolithic cryogel. In another section: the Hb binding-elution procedure was repeated eight times using the same column.,quality_notes
935,10.3390/polym15234611,water_vapor_sorption_not_protein_adsorption,"""Dynamic water vapor sorption was measured for selected hydrogels, with BET areas of 175-216 m2/g and maximum moisture adsorption capacities of 28.3835-35.3376%.""","The article uses adsorption terminology, but the adsorbate is water vapor, not protein.","The dynamic water vapor sorption ability of hybrid hydrogels was monitored for a selection of hydrogels (samples 3, 5, 6, and 9).",Table 2
936,10.3390/polym15234611,bioadhesion_to_chicken_skin,"""Bioadhesive tests used fresh chicken skin; adhesion force was reported, with highest values for samples 5 and 6.""",Bioadhesion is a relevant biointerface property but is not protein adsorption.,"Bioadhesive tests were carried out for PVA/BSA hydrogels in contact with a fresh chicken skin surface, and the adhesion force was evaluated.",Figure 9
937,10.1007/s00289-020-03392-0,specific_surface_area_null_cryogel,"""35.6 m2/g""",Characterization supports the claim that pumice embedding increases adsorption surface area.,"While the surface area of null cryogel is 35.6 m2/g, Cu2+-PPUC column has a specific surface area of 53.8 m2/g.",hydrogel_characterization
938,10.1007/s00289-020-03392-0,specific_surface_area_Cu2_PPUC,"""53.8 m2/g""",Relevant adsorbent property linked to high IgG capacity.,Cu2+-PPUC column has a specific surface area of 53.8 m2/g.,hydrogel_characterization
939,10.1007/s00289-020-03392-0,specific_surface_area_pumice_particles,"""63.5 m2/g""",Natural filler surface area is reported separately.,Specific surface area of PPs was analysed as 63.5 m2/g.,material_characterization
940,10.1007/s00289-020-03392-0,Cu2_bound_to_pumice,"""1.8 mg/g""",Metal loading is a key affinity-site descriptor.,"As for amount of Cu2+ ions bound to PPs, it was calculated as 1.8 mg/g.",ligand_density
941,10.1007/s00289-020-03392-0,porosity,"""66.9%""",Column porosity affects flow-through adsorption.,"Porosity and total water content (TWC) of Cu2+-PPUC column were found as 66.9% and 91.3%, respectively.",hydrogel_characterization
942,10.1007/s00289-020-03392-0,total_water_content,"""91.3%""",Hydrogel hydration property relevant to chromatographic flow.,"Porosity and total water content (TWC) of Cu2+-PPUC column were found as 66.9% and 91.3%, respectively.",hydrogel_characterization
943,10.1007/s00289-020-03392-0,Cu2_leakage,"""no leakage observed at pH 4-8""",Ligand leakage is important for IMAC material stability and product contamination risk.,"Cu2+-PPUC column was treated in the pH range of 4-8, and no leakage was observed.",stability
944,10.1007/s00289-020-03392-0,pumice_composition_by_XRF,"""Si oxides ~70%, Al ~13%, K ~4%, N ~3%, Fe ~1.5%, Ca ~1%, Mg ~0.5%, Ti ~0.2%, Mn ~0.1%""",Natural mineral adsorbent composition may affect Cu2+ binding and protein adsorption.,"Chemical composition of pumice particles revealed by XRF presented that pumice consists of oxides of Si (~70%), Al(~13%), K(~4%) and N(~3%), Fe(~1.5%), Ca(~1%), Mg(~0.5%), Ti(~0.2%), Mn(~0.1%).",filler_composition
945,10.1007/s00289-020-03392-0,reuse_cycles,"""25 cycles without important reduction in capacity or column stability""",Operational durability of adsorption column.,Recovery cycles after adsorption were recurred 25 times with the same column. An important reduction in capacity and disruption in column stability wasn't observed.,reusability
946,10.1016/j.ceja.2025.101030,volume_reduction_factor,"""approximately 12 after 24 h swelling for enhancement experiments""",The platform enriches biomarkers by swelling-driven volume reduction as well as charge-selective adsorption/exclusion.,"After 24 h of swelling, all samples exhibited a similar volume reduction factor of approximately 12.",experimental_conditions
947,10.1016/j.ceja.2025.101030,BSA_recovery_above_100_percent,"""121 ± 19%""",Recovery above 100% may reflect assay/conformation effects rather than true protein mass increase.,"Notably, the recovery of BSA exceeds 100%. Under high ionic strength conditions, electrostatic screening diminishes intermolecular repulsion and modifies the hydration layer of BSA, resulting in mild conformational compaction and exposure of hydrophobic residues.",assay_interferences
948,10.1016/j.ceja.2025.101030,lysozyme_assay_discrepancy,"""5.7 ± 0.8% by BCA vs 1.6 ± 0.3% by fluorescence spectroscopy; p = 0.0068""",Different analytical methods gave significantly different low lysozyme recoveries near LOQ.,"Lysozyme showed a significant discrepancy (p = 0.0068), with recoveries of (5.7 ± 0.8)% as measured by BCA and (1.6 ± 0.3)% by fluorescence spectroscopy.",assay_validation
949,10.1016/j.ceja.2025.101030,FTIR_layer_specific_adsorption,"""protein features found mainly in outer hydrogel layer for IgG and lysozyme""",Spatially resolved FT-IR supports surface-localized adsorption.,"In the lysozyme-hydrogel-outer layer, new derivative minima were observed at 1603 and 1576 cm−1. In the IgG-hydrogel-outer layer, minima were located at 1685, 1601, and 1495 cm−1.",mechanistic_evidence
950,10.1016/j.ceja.2025.101030,hydrogel_swelling_ratio_by_droplet_number,"""Se decreased from 22.5 to 16.5 as droplet number increased from 1 to 24""",Bead size strongly affected swelling behavior and likely adsorption accessibility.,"Correspondingly, the Se decreased from 22.5 to 16.5 as the droplet number increased from 1 to 24.",hydrogel_properties
951,10.1016/j.ceja.2025.101030,molecular_docking_residue_interactions,"""ARG and LYS interact with -COO−; THR and ASN form hydrogen bonds with -CONH2""",Residue-level docking interpretation connects protein charge domains to hydrogel functional groups.,"Basic amino acids such as ARG and LYS preferentially interact with the -COO− of NaAc monomers through electrostatic interactions and hydrogen bonds. In contrast, uncharged but polar amino acids like THR and ASN are more likely to form hydrogen bonds with the -CONH2 of Am monomers.",modeling_mechanisms
952,10.1002/macp.200900425,template_removal_pct,85.0,Template removal is important for molecularly imprinted hydrogel performance but is not a direct adsorption capacity outcome.,The quantification of Hb in collected samples indicated that the 85% removal of template was achieved.,template_removal
953,10.1002/macp.200900425,BET_surface_area_Hb_PHEMAH,"""92.3 m2/g""",Surface area is a material characterization value relevant to adsorption capacity but not part of the requested hydrogel property scalar list.,The surface area of the Hb-PHEMAH cryogel was found to be 92.3 m2.g-1 by BET method.,hydrogel_characterization
954,10.1002/macp.200900425,general_macropore_diameter,"""10-100 um""",Large interconnected pores are central to the cryogel biofluid-flow claim.,"The cryogels produced have large continuous interconnected pores (10-100 um in diameter, supermacroporous).",hydrogel_characterization
955,10.1002/macp.200900425,MIP3_selected_for_further_studies,"""MIP3: 22 mg Hb/g cryogel template content, 10% monomer concentration, 94% yield, 92% swelling ratio, 11.8 swelling degree, 79.0% macroporosity, 980 cm/h flow rate""",The selected formulation anchors many later adsorption measurements.,"Because MIP3 showed the maximum flow rate (980 cm.h-1) of all MIPs, it was chosen for further studies.",hydrogel_formulations
956,10.1002/macp.200900425,Table_2_flow_rate_ambiguity,"""Text says MIP3 had maximum flow rate of all MIPs, but supplied Table 2 text lists MIP6 flow rate as 1120 cm/h and MIP3 as 980 cm/h.""",Potential source or extraction inconsistency affects formulation selection interpretation.,"Table 2 content includes MIP3 flow rate 980 and MIP6 flow rate 1120, while body text states MIP3 showed the maximum flow rate.",data_quality_flags
957,10.1002/macp.200900425,selectivity_table_text_ambiguity,"""Narrative assigns relative selectivity coefficients Hb/Myb = 12 and Hb/BSA = 38, while extracted Table 5 row text appears to assign Myb ratio 38 and BSA ratio 12.""",Manual verification is needed before using selectivity coefficients for modeling.,"The text states Hb/Myb and Hb/BSA pairs were 12 and 38 times greater than PHEMAH, respectively; supplied Table 5 content lists Myb ratio 38.0 and BSA ratio 12.0.",data_quality_flags
958,10.1002/macp.200900425,blood_flow_no_blockage_claim,"""Human blood hemolysate was passed through the column without blockage according to conclusion.""",Biofluid processability is a notable cryogel-specific behavior beyond adsorption capacity.,The blood hemolysate was successfully passed through the column for hemoglobin depletion without any blockage due to the interconnected supermacroporous structure.,biointerface_response
959,10.1007/s12034-016-1235-6,attached_dye_amount,"""12.50 umol g-1 cryogel""",Ligand density is directly quantified and useful for affinity adsorbent design.,Amount of the attached dye molecule onto cryogel structure was also calculated and found to be 12.50 μmol g −1 cryogel by using sulphur stoichiometry.,hydrogel_characterization
960,10.1007/s12034-016-1235-6,macroporosity,"""68.72%""",Cryogel macroporosity is a key transport and column-flow property.,Macroporosity of the synthesized cryogel was calculated as 68.72%.,hydrogel_properties
961,10.1007/s12034-016-1235-6,pore_diameter,"""30-40 um""",Large interconnected macropores distinguish cryogel column adsorbents from bead-based matrices.,Synthesized cryogels were highly porous and their pore size was about 30-40 μm.,hydrogel_properties
962,10.1007/s12034-016-1235-6,papain_desorption_yield,"""98.82%""",High desorption yield supports reversible immobilization and reuse.,Desorption yield was found to be 98.82%.,desorption_reuse
963,10.1007/s12034-016-1235-6,activity_retention_after_desorption,"""88.5% of initial specific activity""",Shows the adsorbed/desorbed enzyme remains functional.,Desorbed papain showed 88.5% of its initial specific activity.,biointerface_response
964,10.1021/acsmeasuresciau.6c00075,assay_preconcentration_factor,4,"Hydrogel bead assay intentionally releases captured protein into a smaller volume than the sample, so adsorption/capture is coupled to analytical preconcentration.","Vsample and Vrelease were 200 and 50 uL, respectively. Hence, alpha value was 4.",assay_design_parameters
965,10.1021/acsmeasuresciau.6c00075,photochemical_release_condition,"""365 nm light for 10 min""",Captured proteins are not simply desorbed; they are released by photocleavage while retaining a fluorescent label.,Hydrogel beads were immersed in 50 uL PBS and exposed to 365 nm light for 10 min to release proteins.,release_conditions
966,10.1021/acsmeasuresciau.6c00075,dry_bead_storage_stability,"""dry hydrogel beads stored at least 6 months without affecting ability to measure IL6""",Device-relevant stability of the capture material itself was measured.,No change in fluorescence intensity of IL6 measured using hydrogel beads stored dry for up to 6 months.,material_stability
967,10.1021/acsmeasuresciau.6c00075,saliva_interferent_resistance,"""hydrogel beads measured unprocessed saliva; ELISA required 10x dilution for IL6 agreement""",Hydrogel capture/MWCO addressed matrix interference in a complex biofluid.,"Hydrogel-bead-based assay was suited for measurement without sample preparation, which contrasts with ELISA that required 10x dilution of saliva samples.",biofluid_matrix_effects
968,10.1021/acsmeasuresciau.6c00075,bead_dimensions,"{""dry_radius_um"": ""491 +/- 27"", ""dry_volume_uL"": ""0.5 +/- 0.1"", ""rehydrated_24h_radius_um"": ""1029 +/- 46"", ""rehydrated_24h_volume_uL"": ""4.6 +/- 0.6""}","Physical bead size affects capacity, diffusion, and capture kinetics but is not a standard adsorption metric.","The radii of dried and 24 h rehydrated beads were 491 +/- 27 and 1029 +/- 46 um, respectively. Volumes were 0.5 +/- 0.1 and 4.6 +/- 0.6 uL.",hydrogel_physical_properties
969,10.1080/00914037.2016.1252356,daytime_vs_night_adsorption,"""Contact lenses absorbed more protein in daytime than at night.""",The article reports a time-of-day effect during in vivo contact lens wearing.,More interesting result was that the contact lenses were able to absorb more protein in the daytime than night.,condition_variables_scanned
970,10.1080/00914037.2016.1252356,peptide_chain_length_effect,"""Protein adsorption decreased with increasing chain length of short peptides; Si-GGG performed best.""",The antifouling trend is linked to short peptide chain length.,The amount of absorbed protein decreased with the increasing chain length of short peptides and Si-GGG contact lenses exhibited better ability to resist protein adsorption.,mechanism
971,10.1080/00914037.2016.1252356,in_vivo_eye_tissue_compatibility,"""Little to no eye tissue damage after 4-week continuous wearing in rabbits.""",The hydrogel adsorption study includes an ophthalmological tissue compatibility endpoint.,The data verified that the short peptides grafted silicone hydrogel contact lenses resulted in little to no damage of the eye tissues.,biointerface_response
972,10.1002/jbm.a.31282,model_parameter_D0,"""1 x 10-7 cm2/s""",Empirical free-protein diffusivity used across reaction-diffusion model predictions.,a protein diffusivity value of 10-7 cm2/s was empirically obtained by fitting an analytical solution of Fick's second law of diffusion to the hisGFP release profile from comparable PEGDA gels without GMIDA.,model_parameters
973,10.1002/jbm.a.31282,model_parameter_GMIDA_Ni,"{""Kd"": ""1 x 10-4 M"", ""koff"": ""1 x 10-2 s-1""}",Literature-derived affinity and dissociation constants used to model GMIDA(Ni)-hisGFP release.,we chose Kd = 10-4 M and koff = 10-2 s-1 to obtain model predictions of hisGFP release data from hydrogels incorporated with GMIDA(Ni) affinity ligands.,model_parameters
974,10.1002/jbm.a.31282,model_parameter_GMIDA_Cu,"{""Kd"": ""1 x 10-5 M"", ""koff"": ""1 x 10-3 s-1""}",Fitted/model parameters for higher-affinity Cu ligand release curve.,a Kd of 10-5 M and koff = 10-3 s-1 were used to generate the theoretical curve for GMIDA(Cu)-hisGFP release.,model_parameters
975,10.1002/jbm.a.31282,hydrogel_geometry,"""5 mm x 5 mm pieces; 0.55 mm spacer during gelation; swollen surface area approximately 1 cm2; gel half-thickness used in model 0.28 mm""",Geometry controls diffusion length and release modeling.,"The resulting gel was cut into 5 mm x 5 mm rectangular pieces. After swelling, the surface area of the gel is approximately 1 cm2. For example, for a protein diffusivity of 10-7 cm2/s and a gel half-thickness of 0.28 mm...",geometry
976,10.1002/jbm.a.31282,transition_metal_polymerization_limitation,"""High concentrations of Ni or Cu can reduce free-radical polymerization efficiency or hinder gel formation.""",Material-processing limitation affects interpretation of high-ligand release data.,free-radical-mediated hydrogel polymerization efficiency is significantly decreased in the presence of high concentrations of transition metals such as Ni and Cu... high concentrations of copper ions hinder gel formation.,limitations
977,10.3390/polym15040964,non_adsorption_mechanical_focus,"""Hydrogels were evaluated for mechanical and rheological properties rather than adsorption.""",The paper contains many protein-hydrogel facts but no protein adsorption records matching the extraction unit.,"The resulting mechanical properties of the homo- and copolymeric protein-based hydrogel are evaluated in terms of its structural strength, elasticity, compressive fracture strain, compressive strength, and toughness.",article_exclusion_notes
978,10.3390/polym15040964,hydrogel_precursor_total_protein_concentration,"""80 mg/mL total protein""",This is a key formulation condition for the mechanical hydrogel study but is not an adsorption condition.,"Hydrogels with a total protein concentration of 80 mg/mL composed of a single protein or a binary protein mixture, 0.25 mM Ru(bpy)3Cl2 and 100 mM APS were prepared.",hydrogel_formulation_notes
979,10.3390/polym15040964,photocrosslinking_method,"""ruthenium-mediated visible light-induced dityrosine crosslinking""",This identifies the hydrogel network formation chemistry.,"The hydrogels were prepared by polymerizing the protein mixtures using the well-developed ruthenium-mediated visible light-induced photocrosslinking method, resulting in a dityrosine formation.",hydrogel_formulation_notes
980,10.1002/app.28345,MAH_content,"""45.8 umol MAH/g""",Ligand density controls Zn2+ chelation and affinity capacity.,Poly(HEMA-MAH) cryogel containing 45.8 umol MAH/g was used in the adsorption/desorption of lysozyme.,hydrogel_properties
981,10.1002/app.28345,Zn2+_loading,"""51.3 umol/g polymer""",Metal loading is central to immobilized metal affinity adsorption.,The amount of chelated Zn2+ on poly(HEMA-MAH) cryogel was measured as 51.3 umol/g polymer.,hydrogel_properties
982,10.1002/app.28345,Zn2+_leakage,"""no leakage detected in adsorption/desorption media, pH 5.0-8.0, or 1.0 M NaCl""",Metal leakage affects reuse and protein purification safety.,Investigation of leakage of Zn2+ from the poly(HEMA-MAH) cryogel detected no leakage in any of the adsorption and desorption media.,stability
983,10.1002/app.28345,cryogel_pore_size,"""10-50 um""",Supermacropores explain convective flow and low mass-transfer resistance.,Poly(HEMA-MAH) cryogel has large continuous interconnected pores (10-50 um in diameter) that provide channels for the mobile phase to flow through.,hydrogel_properties
984,10.1002/app.28345,swelling_degree,"""5.62 g H2O/g dry cryogel""",Hydrogel swelling is a core physical property relevant to adsorption.,The equilibrium swelling degree of the poly(HEMA-MAH) cryogel was 5.62 g H2O/g dry cryogel.,hydrogel_properties
985,10.1002/app.28345,native_vs_purified_specific_activity,"""purified 42.381 U/mg; native 46.500 U/mg""",Shows protein bioactivity preservation after adsorption/desorption purification.,The specific activity of the purified lysozyme with Zn2+-chelated poly(HEMA-MAH) cryogel was 42.381 U/mg. It should be noted that the specific activity of native lysozyme was 46.500 U/mg.,biointerface_response
986,10.1016/j.reactfunctpolym.2015.09.004,cryogel_porosity,"""69.6%""",Important column-flow design property not captured as a scalar field in hydrogel_properties.,"Determining the masses of squeezed gel and swollen gel samples, porosity was determined as 69.6%.",hydrogel_characterization
987,10.1016/j.reactfunctpolym.2015.09.004,specific_surface_area,"""27.2 m2/g""",BET surface area is a hydrogel structural characterization metric relevant to adsorption but not explicitly represented in the schema.,The specific surface area determined by multipoint BET analysis was 27.2m2/g.,hydrogel_characterization
988,10.1016/j.reactfunctpolym.2015.09.004,hemocompatibility_coagulation,"{""PHEMA"": {""APTT_s"": 32.4, ""CT_s"": 262, ""PT_s"": 16.8}, ""PHEMA-HSA"": {""APTT_s"": 32.3, ""CT_s"": 267, ""PT_s"": 16.9}, ""control_plasma"": {""APTT_s"": 32.5, ""CT_s"": 270, ""PT_s"": 17.2}}",Blood compatibility outcome supports hemoperfusion application but is not a protein adsorption capacity.,"Compared to control plasma, the decrease in APTT, PT, and CT was not significant and tolerable by the body.",biointerface_response
989,10.1016/j.reactfunctpolym.2015.09.004,cell_adhesion_losses,"{""PHEMA"": {""leukocyte_loss_pct"": 8.62, ""platelet_loss_pct"": 6.98}, ""PHEMA-HSA"": {""leukocyte_loss_pct"": 5.17, ""platelet_loss_pct"": 2.32}}",Cell adhesion/loss results are biointerface outcomes associated with the hydrogel surface.,"The platelet and leukocyte losses were 2.32% and 5.17%, respectively.",biointerface_response
990,10.1016/j.reactfunctpolym.2015.09.004,desorption_solution_inconsistency,"""Desorption agent reported as 1.0 M NaOH plus 1.0 M NaCl in one section and 0.1 M NaOH plus 1.0 M NaCl in another.""",Paper-specific inconsistency affecting regeneration condition extraction.,The desorption agent was 1.0M NaOH and 1.0M NaCl containing solution. The desorption was investigated in continuous mode for 1h using 1.0M NaCl and 0.1M NaOH containing solution as desorbing agent.,quality_flags
991,10.1016/j.reactfunctpolym.2015.09.004,immobilization_pH_inconsistency,"""Optimum HSA immobilization pH reported as 7.0 in HSA immobilization section but 7.4 in conclusion.""",Paper-specific inconsistency affecting experimental condition extraction.,"The optimum pH was 7.0 for which the immobilized HSA amount was 4.35mg/g. The optimum immobilization parameters were obtained at 60mg/mL CNBr concentration at 1.0mg/mL HSA, pH 7.4 and 0.75mLmin−1 flow rate for 30min of interaction time.",quality_flags
992,10.1002/1097-4628(20010307)79:10<1809::AID-APP90>3.0.CO;2-L,non_protein_adsorbates,"[""basic red 5"", ""basic violet 3"", ""brilliant cresyl blue""]","The article is hydrogel adsorption research but targets dyes rather than proteins, so it is excluded from protein-hydrogel adsorption records.",The present work was aimed at studying a convenient method for removing some water-soluble monovalent cationic dyes from aqueous solutions by adsorption on AAm/MA superswelling hydrogels.,exclusion_rationale
993,10.1002/1097-4628(20010307)79:10<1809::AID-APP90>3.0.CO;2-L,protein_only_in_prior_work,"""bovine serum albumin""","A protein is mentioned, but only as a citation to previous studies, not as a measured target in the supplied article.","In our previous studies, adsorptions of protein such as bovine serum albumin ... by acrylamide/maleic acid (AAm/MA) and AAm/itaconic acid superswelling hydrogels were investigated.",protein_mentions
994,10.1007/s10856-011-4452-y,oxygen_permeability_retention,"""MPC-grafted silicone hydrogels maintained over 98% of the oxygen permeability; Dk values ranged from 127.8 to 129.1 barrer versus 129.5 barrer for unmodified silicone hydrogel.""",Contact lens hydrogel antifouling modification preserved oxygen permeability.,The MPC-grafted silicone hydrogels maintained over 98% of the oxygen permeability due to the considerably thinner graft layer thickness.,hydrogel_characterization
995,10.1007/s10856-011-4452-y,graft_layer_thickness,"""Si-g-MPC 1: 36 ± 1.5 nm; Si-g-MPC 2: 58 ± 1.6 nm; Si-g-MPC 3: 70 ± 1.1 nm; Si-g-MPC 4: 78 ± 1.8 nm.""",Thin grafted poly(MPC) layers are relevant to interpreting antifouling behavior while maintaining oxygen permeability.,Table 1 DK values and graft layer thickness of the MPC-grafted silicone hydrogels.,hydrogel_properties
996,10.1007/s10856-011-4452-y,surface_phosphorus_P_C_ratio,"""P/C increased from 0 for Si-g-0 to 0.0239, 0.0360, 0.0482, and 0.0570 for Si-g-MPC 1-4.""",XPS phosphorus signal confirms introduction of phosphorylcholine-containing MPC on the hydrogel surface.,"The P/C value of the silicone hydrogels was in the range of 0.0239-0.0570, and increased with the graft yield.",surface_chemistry
997,10.1007/s10856-011-4452-y,mechanical_property_retention,"""MPC-grafted silicone hydrogels had tensile strength 1.42-1.48 MPa and elastic modulus 1.20-1.25 MPa compared with 1.49 ± 0.02 MPa and 1.26 ± 0.02 MPa for unmodified silicone hydrogel.""",Surface grafting reduced bulk mechanical properties by less than 5%.,Both the tensile strength and elastic modulus of the MPC-grafted silicone hydrogels were lower than those of the unmodified silicone hydrogel by less than 5%.,hydrogel_characterization
998,10.1007/s10856-011-4452-y,sample_code_mapping,"""Si-g-MPC 1-4 correspond to MPC concentrations of 2, 4, 6, and 8 wt%, respectively; Si-g-0 is pristine unmodified silicone hydrogel.""",Sample-code mapping is required because adsorption figures are described using grafted sample series.,"The MPC grafted silicone hydrogels abbreviated as Si-g-MPC 1-4 were obtained respectively by graft polymerization of MPC with concentrations of 2, 4, 6 and 8 wt%, fixing the irradiation time of 5 min. For comparison, Si-g-0 refers to the pristine unmodified silicone hydrogel.",sample_metadata
999,10.1007/s10118-010-9082-1,contact_angle_pristine_silicone_hydrogel_deg,103,Quantitative hydrophilicity comparator associated with protein resistance study but not an adsorption metric.,while the pristine silicone hydrogel is hydrophobic with the WCA of about 103°,hydrogel_properties
1000,10.1007/s10118-010-9082-1,contact_angle_NVP_grafted_deg,68,Quantitative surface hydrophilicity value for NVP-grafted hydrogel linked to qualitative protein resistance outcome.,NVP grafted silicone hydrogel has the WCA of about 68°,hydrogel_properties
1001,10.1007/s10118-010-9082-1,contact_angle_PEGMA_grafted_deg,62,Quantitative surface hydrophilicity value for the best qualitative protein-resistance sample.,PEGMA grafted silicone hydrogel has the lowest WCA of about 62°,hydrogel_properties
1002,10.1007/s10118-010-9082-1,surface_modification_method,"""atmospheric pressure glow discharge plasma induced surface graft polymerization""",Paper-specific hydrogel surface modification method tied to protein resistance.,silicone hydrogel membranes were modified by atmospheric pressure glow discharge plasma (APGDP) induced surface graft polymerization of NVP and PEGMA,hydrogel
1003,10.3390/gels7030113,LCST_SH_A_near_body_temperature,"""SH-A LCST reported as 34.215 °C at pH 8 in Table 6 and close to body temperature in abstract/conclusion.""","Thermoresponsive transition may affect biomedical or protein adsorption applications, but adsorption was only tested at 40 °C and pH 3.","The LCST of SH-A is close to the body temperature. While the LCST value of SH-A was found close to body temperature, it was observed that it could also be used effectively in HSA adsorption.",hydrogel_responsive_properties
1004,10.3390/gels7030113,adsorption_matrix_effect,"""BHSA adsorption was lower than CHSA adsorption on all hydrogels.""",The article compares commercial HSA and blood-derived HSA rather than only purified single-protein adsorption.,The lower RE% values of BHSA adsorption onto SHs may be due to the complex structure of blood serum.,biofluid_matrix_effects
1005,10.3390/gels7030113,reported_formula_RE,"""RE% = (Co - Ce) / Co x 100""",Defines the adsorption outcome basis but raw Co and Ce values are not provided in the supplied context.,"The amount of adsorbed albumin from human blood serum and commercial HSA solution (removal efficiency, RE%) were calculated using the Equation (11); RE % = Co − Ce / Co × 100.",measurement_definitions
1006,10.1080/00914037.2024.2325960,BSA_denaturation_assay,"""Released diclofenac sodium from cryogels reduced BSA degradation in a protein denaturation assay.""",This involves BSA but is not a protein-hydrogel adsorption measurement.,Anti-inflammatory activities of released diclofenac concentrations from poly(NVI-co-PEGMA)(6) and poly(NVI-co-PEGMA)(9) were tested by using protein (BSA) denaturation assay.,bioactivity_assays
1007,10.1080/00914037.2024.2325960,sample_9_optimum_composition,"""poly(NVI-co-PEGMA)(9), 0.68:0.32 NVI:PEGMA by mole""",The paper identifies this composition as optimum and low-biofouling.,"At an optimum copolymer composition, 0.68:0.32 NVI: PEGMA by mole, poly(NVI-co-PEGMA) (9) cryogel is non-cytotoxic, low-biofouling.",hydrogel_design_notes
1008,10.1021/acs.langmuir.5b03497,dual_stimuli_microgel_adsorption_strategy,"""Microgel adsorption at pH 9.5 and 50-60 °C followed by enzyme adsorption at pH 7.0 and 25 °C.""","The paper uses both pH and temperature changes to control microgel charge, swelling, and enzyme loading/localization.","To facilitate the adsorption of microgel particles onto the interface, we apply both high pH's (pH = 9.5) and elevated temperatures (50-60 °C)... The enzymes ChO and/or BChE were then adsorbed... at ambient temperature (25 °C) and lower pH value (pH 7.0).",adsorption_conditions
1009,10.1021/acs.langmuir.5b03497,VPTT,"""around 40 °C""",The volume phase transition temperature governs collapsed versus swollen microgel state during adsorption.,The volume phase transition temperature (VPTT) was found to be in a range of 40 °C.,hydrogel_properties
1010,10.1021/acs.langmuir.5b03497,size_dependent_spatial_localization,"""ChO can penetrate inside microgel particles; BChE is localized preferably on the surface/outside.""",This is the central adsorption/localization conclusion of the paper.,"Because of its small globule size, ChO can penetrate into the microgel particles and be localized inside... Multisubunit BChE with larger size encounters steric hindrances to penetrate into the microgel interior and is localized preferably on the surface of the microgel particles.",mechanism_labels
1011,10.1021/acs.langmuir.5b03497,microgel_particle_radii_DLS,"{""Rh_nm_20C_pH7"": 165, ""Rh_nm_20C_pH9"": 158, ""Rh_nm_60C_pH7"": 125, ""Rh_nm_60C_pH9"": 76}",Particle size changes define the thermoresponsive adsorption/loading protocol.,"Below this temperature... Rh of 158 nm (20 °C, pH 9), while above the VPTT... Rh of 76 nm (60 °C, pH 9)... Rh = 165 nm (20 °C, pH 7) and Rh = 125 nm (60 °C, pH 7).",hydrogel_properties
1012,10.1021/acs.langmuir.5b03497,enzymatic_response_fold_increase_ChO,"{""combined_temperature_stimulated_microgel_adsorption_and_stimulated_ChO_loading"": ""10-fold total increase"", ""temperature_stimulated_microgel_adsorption"": ""nearly 7-fold""}",Relative enzymatic response is used as indirect evidence for controlled enzyme loading.,"One can reach a nearly 7-fold increase in enzymatic response... Thus, we were able to reach a 10-fold total increase in the system response.",biointerface_response
1013,10.1021/acs.langmuir.5b03497,bienzyme_cascade_preserved_despite_spatial_separation,"""Spatial separation of ChO and BChE inside/outside microgel particles did not prevent cascade enzymatic reaction.""",Shows functional consequence of protein adsorption/localization in hydrogel matrix.,One can be convinced that the spatial separation of enzymes (inside/outside the microgel particles) does not prevent the cascade enzymatic reaction.,biointerface_response
1014,10.1002/bmc.2954,non_protein_target,"""herring sperm DNA""","The adsorption target is DNA rather than a protein, causing exclusion from protein-hydrogel adsorption extraction.","Herring sperm DNA (D3159), selected as a model DNA, was supplied from Sigma-Aldrich Chemie.",target_materials
1015,10.1002/bmc.2954,maximum_DNA_adsorption_plain_hydrophobic_cryogel,"""15.0 mg/g polymer""",Quantitative adsorption result exists but is outside the protein target scope.,Maximum adsorption of DNA on p(HEMA-MATrp) cryogel was found to be 15 mg/g polymer.,nonprotein_adsorption_outcomes
1016,10.1002/bmc.2954,maximum_DNA_adsorption_composite_cryogel,"""38 mg/g polymer""",Quantitative adsorption result exists but is outside the protein target scope.,p(HEMA-MATrp)/p(HEMA) composite cryogels significantly increased the DNA adsorption capacity to 38 mg/g polymer.,nonprotein_adsorption_outcomes
1017,10.1002/bmc.2954,reuse_result,"""10 adsorption-desorption cycles without significant loss; around 94% DNA desorption""","Reusability and desorption are reported for DNA adsorption, not protein adsorption.",Composite cryogels could be used repeatedly without significant loss on adsorption capacity after 10 repetitive adsorption-desorption cycles.,nonprotein_reuse_outcomes
