Repository: sunyrain/PHA

# PHA Protein-Hydrogel Adsorption Dataset

Generated: 2026-07-05T11:36:45

## Scope

This curated package organizes literature-derived protein-hydrogel adsorption, binding, immobilization, antifouling, and related biointerface records extracted from the local PHA corpus.

The primary unit is one record:

`paper + hydrogel/sample + protein/mixture + experimental condition + measured outcome`

## Contents

- `data/sources.csv`: article-level metadata, extraction status, and curation decision.
- `data/records_flat.csv`: flattened record-level table with provenance, hydrogel, protein, condition, outcome, mechanism, and quality fields.

File: data/curated/pha_scientific_dataset_20260705/data/materials.csv (part 11 of 67)
id,doi,name,role,context,pubchem_query,needs_manual_normalization,enrichment_json
996,10.1007/s00289-018-2480-1,magnetic laponite RD,magnetic filler/composite,Prepared by co-precipitation of Fe3+/Fe2+ in the presence of laponite RD and incorporated into PVA hydrogel.,magnetic laponite,1,null
997,10.1007/s00289-018-2480-1,FeSO4·7H2O,iron salt precursor for magnetite nanoparticles,Used with FeCl3·6H2O at Fe3+:Fe2+ ratio 1.5:1 to synthesize magnetic laponite RD.,ferrous sulfate heptahydrate,0,"{""CID"": 62662, ""ConnectivitySMILES"": ""O.O.O.O.O.O.O.[O-]S(=O)(=O)[O-].[Fe+2]"", ""IUPACName"": ""iron(2+);sulfate;heptahydrate"", ""InChIKey"": ""SURQXAFEQWPFPV-UHFFFAOYSA-L"", ""MolecularFormula"": ""FeH14O11S"", ""MolecularWeight"": ""278.02"", ""SMILES"": ""O.O.O.O.O.O.O.[O-]S(=O)(=O)[O-].[Fe+2]""}"
998,10.1007/s00289-018-2480-1,FeCl3·6H2O,iron salt precursor for magnetite nanoparticles,Used with FeSO4·7H2O to synthesize magnetic laponite RD.,ferric chloride hexahydrate,0,"{""CID"": 6093258, ""ConnectivitySMILES"": ""O.O.O.O.O.O.[Cl-].[Cl-].[Cl-].[Fe+3]"", ""IUPACName"": ""iron(3+);trichloride;hexahydrate"", ""InChIKey"": ""NQXWGWZJXJUMQB-UHFFFAOYSA-K"", ""MolecularFormula"": ""Cl3FeH12O6"", ""MolecularWeight"": ""270.29"", ""SMILES"": ""O.O.O.O.O.O.[Cl-].[Cl-].[Cl-].[Fe+3]""}"
999,10.1007/s00289-018-2480-1,Fe3O4,magnetic nanoparticle component,Magnetite nanoparticles were attached to or embedded with laponite RD disks.,magnetite,0,null
1000,10.1007/s00289-018-2480-1,NH4OH,precipitating agent,Ammonia solution was added until pH 11 to co-precipitate iron ions in the presence of laponite RD.,ammonium hydroxide,0,"{""CID"": 14923, ""ConnectivitySMILES"": ""[NH4+].[OH-]"", ""IUPACName"": ""azanium hydroxide"", ""InChIKey"": ""VHUUQVKOLVNVRT-UHFFFAOYSA-N"", ""MolecularFormula"": ""H5NO"", ""MolecularWeight"": ""35.046"", ""SMILES"": ""[NH4+].[OH-]""}"
1001,10.1007/s00289-018-2480-1,NaCl,ionic strength modifier,Salt effects on BSA adsorption were studied at NaCl concentrations from 0.001 to 0.5 M.,sodium chloride,0,"{""CID"": 5234, ""ConnectivitySMILES"": ""[Na+].[Cl-]"", ""IUPACName"": ""sodium chloride"", ""InChIKey"": ""FAPWRFPIFSIZLT-UHFFFAOYSA-M"", ""MolecularFormula"": ""ClNa"", ""MolecularWeight"": ""58.44"", ""SMILES"": ""[Na+].[Cl-]""}"
1002,10.1007/s00289-018-2480-1,HCl/KCl,pH 2 buffer system,Used to adjust adsorption medium to pH 2.,hydrochloric acid potassium chloride buffer,1,null
1003,10.1007/s00289-018-2480-1,H3PO4/Na2HPO4,pH 3 buffer system,Used to adjust adsorption medium to pH 3.,phosphoric acid disodium hydrogen phosphate buffer,1,null
1004,10.1007/s00289-018-2480-1,acetic acid/sodium acetate,pH 4 and pH 5 buffer system,Used to adjust adsorption medium to pH 4 and 5.,acetic acid sodium acetate buffer,1,null
1005,10.1007/s00289-018-2480-1,NaH2PO4/Na2HPO4,pH 6-8 buffer system,"Used to adjust adsorption medium to pH 6, 7, and 8.",sodium phosphate buffer,1,null
1006,10.1002/cjce.25088,reactive black 5,adsorption target dye,Used in adsorption experiments; final dye concentrations measured by UV/vis spectroscopy at 596 nm.,reactive black 5,0,"{""CID"": 135442967, ""ConnectivitySMILES"": ""C1=CC(=CC=C1N=NC2=C(C3=C(C(=C(C=C3C=C2S(=O)(=O)[O-])S(=O)(=O)[O-])N=NC4=CC=C(C=C4)S(=O)(=O)CCOS(=O)(=O)[O-])N)O)S(=O)(=O)CCOS(=O)(=O)[O-].[Na+].[Na+].[Na+].[Na+]"", ""IUPACName"": ""tetrasodium;4-amino-5-hydroxy-3,6-bis[[4-(2-sulfonatooxyethylsulfonyl)phenyl]diazenyl]naphthalene-2,7-disulfonate"", ""InChIKey"": ""HFIYIRIMGZMCPC-UHFFFAOYSA-J"", ""MolecularFormula"": ""C26H21N5Na4O19S6"", ""MolecularWeight"": ""991.8"", ""SMILES"": ""C1=CC(=CC=C1N=NC2=C(C3=C(C(=C(C=C3C=C2S(=O)(=O)[O-])S(=O)(=O)[O-])N=NC4=CC=C(C=C4)S(=O)(=O)CCOS(=O)(=O)[O-])N)O)S(=O)(=O)CCOS(=O)(=O)[O-].[Na+].[Na+].[Na+].[Na+]""}"
1007,10.1002/cjce.25088,maleic anhydride,protein functionalization reagent,Albumin and globulin were functionalized with maleic anhydride before hydrogel formation.,maleic anhydride,0,"{""CID"": 7923, ""ConnectivitySMILES"": ""C1=CC(=O)OC1=O"", ""IUPACName"": ""furan-2,5-dione"", ""InChIKey"": ""FPYJFEHAWHCUMM-UHFFFAOYSA-N"", ""MolecularFormula"": ""C4H2O3"", ""MolecularWeight"": ""98.06"", ""SMILES"": ""C1=CC(=O)OC1=O""}"
1008,10.1002/cjce.25088,"N,N-dimethylacrylamide",hydrogel monomer/precursor,Added during hydrogel synthesis after functionalized proteins were placed in phosphate buffer.,"N,N-dimethylacrylamide",0,"{""CID"": 17587, ""ConnectivitySMILES"": ""CN(C)C(=O)C=C"", ""IUPACName"": ""N,N-dimethylprop-2-enamide"", ""InChIKey"": ""YLGYACDQVQQZSW-UHFFFAOYSA-N"", ""MolecularFormula"": ""C5H9NO"", ""MolecularWeight"": ""99.13"", ""SMILES"": ""CN(C)C(=O)C=C""}"
1009,10.1002/cjce.25088,sodium persulphate,initiating agent,0.02 g sodium persulphate was added as an initiating agent in hydrogel synthesis.,sodium persulfate,0,"{""CID"": 62655, ""ConnectivitySMILES"": ""[O-]S(=O)(=O)OOS(=O)(=O)[O-].[Na+].[Na+]"", ""IUPACName"": ""disodium;sulfonatooxy sulfate"", ""InChIKey"": ""CHQMHPLRPQMAMX-UHFFFAOYSA-L"", ""MolecularFormula"": ""Na2O8S2"", ""MolecularWeight"": ""238.11"", ""SMILES"": ""[O-]S(=O)(=O)OOS(=O)(=O)[O-].[Na+].[Na+]""}"
1010,10.1002/cjce.25088,N-tetramethylethylenediamine,catalytic agent,0.1 mL N-tetramethylethylenediamine was added as a catalytic agent in hydrogel synthesis.,"N,N,N',N'-tetramethylethylenediamine",1,"{""CID"": 8037, ""ConnectivitySMILES"": ""CN(C)CCN(C)C"", ""IUPACName"": ""N,N,N',N'-tetramethylethane-1,2-diamine"", ""InChIKey"": ""KWYHDKDOAIKMQN-UHFFFAOYSA-N"", ""MolecularFormula"": ""C6H16N2"", ""MolecularWeight"": ""116.20"", ""SMILES"": ""CN(C)CCN(C)C""}"
1011,10.1002/cjce.25088,phosphate buffer,functionalization and synthesis buffer,Proteins were dissolved or dispersed in 0.1 mol L-1 phosphate buffer at pH 7.,phosphate buffer,1,null
1012,10.1002/cjce.25088,NaCl,pHpzc test electrolyte,Freeze-dried hydrogels were immersed in 0.1 M NaCl solutions at pH 2-10 for pHpzc determination.,sodium chloride,0,"{""CID"": 5234, ""ConnectivitySMILES"": ""[Na+].[Cl-]"", ""IUPACName"": ""sodium chloride"", ""InChIKey"": ""FAPWRFPIFSIZLT-UHFFFAOYSA-M"", ""MolecularFormula"": ""ClNa"", ""MolecularWeight"": ""58.44"", ""SMILES"": ""[Na+].[Cl-]""}"
1013,10.1002/cjce.25088,ethanol,porosity solvent and desorption eluent,Absolute ethanol was used for solvent replacement porosity measurement and ethanol was tested as a desorption eluent.,ethanol,0,"{""CID"": 702, ""ConnectivitySMILES"": ""CCO"", ""IUPACName"": ""ethanol"", ""InChIKey"": ""LFQSCWFLJHTTHZ-UHFFFAOYSA-N"", ""MolecularFormula"": ""C2H6O"", ""MolecularWeight"": ""46.07"", ""SMILES"": ""CCO""}"
1014,10.1002/cjce.25088,methanol,desorption eluent,Methanol was tested in regeneration/desorption studies.,methanol,0,"{""CID"": 887, ""ConnectivitySMILES"": ""CO"", ""IUPACName"": ""methanol"", ""InChIKey"": ""OKKJLVBELUTLKV-UHFFFAOYSA-N"", ""MolecularFormula"": ""CH4O"", ""MolecularWeight"": ""32.042"", ""SMILES"": ""CO""}"
1015,10.1002/cjce.25088,NaOH,desorption eluent,NaOH was tested in regeneration/desorption studies.,sodium hydroxide,0,"{""CID"": 14798, ""ConnectivitySMILES"": ""[OH-].[Na+]"", ""IUPACName"": ""sodium hydroxide"", ""InChIKey"": ""HEMHJVSKTPXQMS-UHFFFAOYSA-M"", ""MolecularFormula"": ""HNaO"", ""MolecularWeight"": ""39.997"", ""SMILES"": ""[OH-].[Na+]""}"
1016,10.1002/cjce.25088,HCl,desorption eluent,HCl was tested in regeneration/desorption studies.,hydrochloric acid,0,"{""CID"": 313, ""ConnectivitySMILES"": ""Cl"", ""IUPACName"": ""chlorane"", ""InChIKey"": ""VEXZGXHMUGYJMC-UHFFFAOYSA-N"", ""MolecularFormula"": ""ClH"", ""MolecularWeight"": ""36.46"", ""SMILES"": ""Cl""}"
1017,10.1002/cjce.25088,n-hexane,seed oil removal solvent,Ground Moringa seeds were treated with n-hexane in a 1:5 mass:volume ratio to remove oil.,n-hexane,0,"{""CID"": 8058, ""ConnectivitySMILES"": ""CCCCCC"", ""IUPACName"": ""hexane"", ""InChIKey"": ""VLKZOEOYAKHREP-UHFFFAOYSA-N"", ""MolecularFormula"": ""C6H14"", ""MolecularWeight"": ""86.18"", ""SMILES"": ""CCCCCC""}"
1018,10.1080/00914037.2019.1616198,2-hydroxyethyl methacrylate,monomer,Basic monomer HEMA used to prepare all p(HEMA)-based SPHs.,2-hydroxyethyl methacrylate,0,"{""CID"": 13360, ""ConnectivitySMILES"": ""CC(=C)C(=O)OCCO"", ""IUPACName"": ""2-hydroxyethyl 2-methylprop-2-enoate"", ""InChIKey"": ""WOBHKFSMXKNTIM-UHFFFAOYSA-N"", ""MolecularFormula"": ""C6H10O3"", ""MolecularWeight"": ""130.14"", ""SMILES"": ""CC(=C)C(=O)OCCO""}"
1019,10.1080/00914037.2019.1616198,acrylic acid,comonomer,Incorporated to produce p(HEMA-co-AA) and p(HEMA-co-AA)-PEG SPHs; used to increase pH sensitivity and bioadhesive properties.,acrylic acid,0,"{""CID"": 6581, ""ConnectivitySMILES"": ""C=CC(=O)O"", ""IUPACName"": ""prop-2-enoic acid"", ""InChIKey"": ""NIXOWILDQLNWCW-UHFFFAOYSA-N"", ""MolecularFormula"": ""C3H4O2"", ""MolecularWeight"": ""72.06"", ""SMILES"": ""C=CC(=O)O""}"
1020,10.1080/00914037.2019.1616198,"N,N-methylenebisacrylamide",crosslinker,Used as crosslinker in hydrogel synthesis.,"N,N'-methylenebisacrylamide",0,"{""CID"": 8041, ""ConnectivitySMILES"": ""C=CC(=O)NCNC(=O)C=C"", ""IUPACName"": ""N-[(prop-2-enoylamino)methyl]prop-2-enamide"", ""InChIKey"": ""ZIUHHBKFKCYYJD-UHFFFAOYSA-N"", ""MolecularFormula"": ""C7H10N2O2"", ""MolecularWeight"": ""154.17"", ""SMILES"": ""C=CC(=O)NCNC(=O)C=C""}"
1021,10.1080/00914037.2019.1616198,Pluronic F127,foam stabilizer,PF127 used as foam stabilizer during superporous hydrogel synthesis.,Pluronic F127,1,"{""CID"": 10154203, ""ConnectivitySMILES"": ""CC(COCCO)OCCO"", ""IUPACName"": ""2-[2-(2-hydroxyethoxy)propoxy]ethanol"", ""InChIKey"": ""OQNWUUGFAWNUME-UHFFFAOYSA-N"", ""MolecularFormula"": ""C7H16O4"", ""MolecularWeight"": ""164.20"", ""SMILES"": ""CC(COCCO)OCCO""}"
1022,10.1080/00914037.2019.1616198,ammonium persulfate,initiator,APS used with TEMED as an initiator system.,ammonium persulfate,0,"{""CID"": 62648, ""ConnectivitySMILES"": ""[NH4+].[NH4+].[O-]S(=O)(=O)OOS(=O)(=O)[O-]"", ""IUPACName"": ""diazanium;sulfonatooxy sulfate"", ""InChIKey"": ""ROOXNKNUYICQNP-UHFFFAOYSA-N"", ""MolecularFormula"": ""H8N2O8S2"", ""MolecularWeight"": ""228.21"", ""SMILES"": ""[NH4+].[NH4+].[O-]S(=O)(=O)OOS(=O)(=O)[O-]""}"
1023,10.1080/00914037.2019.1616198,"N,N,N',N'-tetramethylenediamine",initiation catalyst,TEMED used with APS as an initiator system.,"N,N,N',N'-tetramethylethylenediamine",1,"{""CID"": 8037, ""ConnectivitySMILES"": ""CN(C)CCN(C)C"", ""IUPACName"": ""N,N,N',N'-tetramethylethane-1,2-diamine"", ""InChIKey"": ""KWYHDKDOAIKMQN-UHFFFAOYSA-N"", ""MolecularFormula"": ""C6H16N2"", ""MolecularWeight"": ""116.20"", ""SMILES"": ""CN(C)CCN(C)C""}"
1024,10.1080/00914037.2019.1616198,sodium bicarbonate,foaming agent,NaHCO3 used as gas foaming agent to form superporous hydrogels.,sodium bicarbonate,0,"{""CID"": 516892, ""ConnectivitySMILES"": ""C(=O)(O)[O-].[Na+]"", ""IUPACName"": ""sodium hydrogen carbonate"", ""InChIKey"": ""UIIMBOGNXHQVGW-UHFFFAOYSA-M"", ""MolecularFormula"": ""CHNaO3"", ""MolecularWeight"": ""84.007"", ""SMILES"": ""C(=O)(O)[O-].[Na+]""}"
1025,10.1080/00914037.2019.1616198,polyethylene glycol 600,pore-forming agent and hydrogel component,PEG 600 incorporated into p(HEMA)-PEG and p(HEMA-co-AA)-PEG SPHs to improve porosity and mechanical properties.,polyethylene glycol 600,1,null
1026,10.1080/00914037.2019.1616198,gelatin,natural polymer component,Gelatin incorporated into p(HEMA)-gelatin SPH and p(HEMA)-gelatin SPH-IPN.,gelatin,1,null
1027,10.1080/00914037.2019.1616198,glycerol phosphate disodium hydrate salt,ionic crosslinker,GP used for ionic crosslinking of gelatin to form SPH-IPNs.,glycerol phosphate disodium salt,1,"{""CID"": 14754, ""ConnectivitySMILES"": ""C(C(COP(=O)([O-])[O-])O)O.[Na+].[Na+]"", ""IUPACName"": ""disodium;2,3-dihydroxypropyl phosphate"", ""InChIKey"": ""GEKBIENFFVFKRG-UHFFFAOYSA-L"", ""MolecularFormula"": ""C3H7Na2O6P"", ""MolecularWeight"": ""216.04"", ""SMILES"": ""C(C(COP(=O)([O-])[O-])O)O.[Na+].[Na+]""}"
1028,10.1080/00914037.2019.1616198,sodium chloride,SGF component,Component of simulated gastric fluid pH 2.0.,sodium chloride,0,"{""CID"": 5234, ""ConnectivitySMILES"": ""[Na+].[Cl-]"", ""IUPACName"": ""sodium chloride"", ""InChIKey"": ""FAPWRFPIFSIZLT-UHFFFAOYSA-M"", ""MolecularFormula"": ""ClNa"", ""MolecularWeight"": ""58.44"", ""SMILES"": ""[Na+].[Cl-]""}"
1029,10.1080/00914037.2019.1616198,hydrochloric acid,SGF component,Component of simulated gastric fluid pH 2.0.,hydrochloric acid,0,"{""CID"": 313, ""ConnectivitySMILES"": ""Cl"", ""IUPACName"": ""chlorane"", ""InChIKey"": ""VEXZGXHMUGYJMC-UHFFFAOYSA-N"", ""MolecularFormula"": ""ClH"", ""MolecularWeight"": ""36.46"", ""SMILES"": ""Cl""}"
1030,10.1080/00914037.2019.1616198,potassium dihydrogen phosphate,SIF component,Component of simulated intestinal fluid pH 7.0.,potassium dihydrogen phosphate,0,"{""CID"": 516951, ""ConnectivitySMILES"": ""OP(=O)(O)[O-].[K+]"", ""IUPACName"": ""potassium dihydrogen phosphate"", ""InChIKey"": ""GNSKLFRGEWLPPA-UHFFFAOYSA-M"", ""MolecularFormula"": ""H2KO4P"", ""MolecularWeight"": ""136.086"", ""SMILES"": ""OP(=O)(O)[O-].[K+]""}"
1031,10.1080/00914037.2019.1616198,sodium hydroxide,SIF component,Component of simulated intestinal fluid pH 7.0.,sodium hydroxide,0,"{""CID"": 14798, ""ConnectivitySMILES"": ""[OH-].[Na+]"", ""IUPACName"": ""sodium hydroxide"", ""InChIKey"": ""HEMHJVSKTPXQMS-UHFFFAOYSA-M"", ""MolecularFormula"": ""HNaO"", ""MolecularWeight"": ""39.997"", ""SMILES"": ""[OH-].[Na+]""}"
1032,10.1021/ie402148u,2-hydroxyethyl methacrylate,monomer,70 wt % HEMA used to synthesize the copolymer hydrogel.,2-hydroxyethyl methacrylate,0,"{""CID"": 13360, ""ConnectivitySMILES"": ""CC(=C)C(=O)OCCO"", ""IUPACName"": ""2-hydroxyethyl 2-methylprop-2-enoate"", ""InChIKey"": ""WOBHKFSMXKNTIM-UHFFFAOYSA-N"", ""MolecularFormula"": ""C6H10O3"", ""MolecularWeight"": ""130.14"", ""SMILES"": ""CC(=C)C(=O)OCCO""}"
1033,10.1021/ie402148u,methacrylic acid,monomer; anionic functional group source,30 wt % MAA used in the hydrogel; MAA carboxylate groups bind cationic avidin.,methacrylic acid,0,"{""CID"": 4093, ""ConnectivitySMILES"": ""CC(=C)C(=O)O"", ""IUPACName"": ""2-methylprop-2-enoic acid"", ""InChIKey"": ""CERQOIWHTDAKMF-UHFFFAOYSA-N"", ""MolecularFormula"": ""C4H6O2"", ""MolecularWeight"": ""86.09"", ""SMILES"": ""CC(=C)C(=O)O""}"
1034,10.1021/ie402148u,ethylene glycol dimethacrylate,crosslinker,EGDMA was used as the cross-linking agent at 0-1 wt %.,ethylene glycol dimethacrylate,0,"{""CID"": 7355, ""ConnectivitySMILES"": ""CC(=C)C(=O)OCCOC(=O)C(=C)C"", ""IUPACName"": ""2-(2-methylprop-2-enoyloxy)ethyl 2-methylprop-2-enoate"", ""InChIKey"": ""STVZJERGLQHEKB-UHFFFAOYSA-N"", ""MolecularFormula"": ""C10H14O4"", ""MolecularWeight"": ""198.22"", ""SMILES"": ""CC(=C)C(=O)OCCOC(=O)C(=C)C""}"
1035,10.1021/ie402148u,phosphate buffer solution,buffer,PBS at pH 7.4 and ionic strength 0.15 M was used for swelling and experiments.,phosphate buffer solution,1,null
1036,10.1021/ie402148u,sodium chloride,salt,PBS recipe included 0.15 M NaCl.,sodium chloride,0,"{""CID"": 5234, ""ConnectivitySMILES"": ""[Na+].[Cl-]"", ""IUPACName"": ""sodium chloride"", ""InChIKey"": ""FAPWRFPIFSIZLT-UHFFFAOYSA-M"", ""MolecularFormula"": ""ClNa"", ""MolecularWeight"": ""58.44"", ""SMILES"": ""[Na+].[Cl-]""}"
1037,10.1021/ie402148u,sodium phosphate dibasic heptahydrate,buffer salt,PBS recipe included 0.017 M Na2HPO4·7H2O.,sodium phosphate dibasic heptahydrate,0,"{""CID"": 6096963, ""ConnectivitySMILES"": ""O.O.O.O.O.O.O.OP(=O)([O-])[O-].[Na+].[Na+]"", ""IUPACName"": ""disodium;hydrogen phosphate;heptahydrate"", ""InChIKey"": ""PYLIXCKOHOHGKQ-UHFFFAOYSA-L"", ""MolecularFormula"": ""H15Na2O11P"", ""MolecularWeight"": ""268.07"", ""SMILES"": ""O.O.O.O.O.O.O.OP(=O)([O-])[O-].[Na+].[Na+]""}"
1038,10.1021/ie402148u,sodium phosphate monobasic monohydrate,buffer salt,PBS recipe included 0.003 M NaH2PO4·H2O.,sodium phosphate monobasic monohydrate,0,"{""CID"": 516949, ""ConnectivitySMILES"": ""O.OP(=O)(O)[O-].[Na+]"", ""IUPACName"": ""sodium;dihydrogen phosphate;hydrate"", ""InChIKey"": ""BBMHARZCALWXSL-UHFFFAOYSA-M"", ""MolecularFormula"": ""H4NaO5P"", ""MolecularWeight"": ""137.99"", ""SMILES"": ""O.OP(=O)(O)[O-].[Na+]""}"
1039,10.1021/ie402148u,FITC-dextran,nonprotein comparator solute,"FITC-dextrans of 4, 10, and 20 kDa were used as nonspecific-interacting solutes for comparison with Fl-avidin.",fluorescein isothiocyanate dextran,1,"{""CID"": 172909659, ""ConnectivitySMILES"": ""C1=CC=C2C(=C1)C(=O)OC23C4=C(C=C(C=C4)O)OC5=C3C=CC(=C5)ONC(=O)S"", ""IUPACName"": ""(6'-hydroxy-3-oxospiro[2-benzofuran-1,9'-xanthene]-3'-yl)oxycarbamothioic S-acid"", ""InChIKey"": ""PUQQBNGWUKSTLB-UHFFFAOYSA-N"", ""MolecularFormula"": ""C21H13NO6S"", ""MolecularWeight"": ""407.4"", ""SMILES"": ""C1=CC=C2C(=C1)C(=O)OC23C4=C(C=C(C=C4)O)OC5=C3C=CC(=C5)ONC(=O)S""}"
1040,10.1021/ie402148u,fluorescein,protein label,Avidin fluorescein conjugate was the cationic protein solute.,fluorescein,0,"{""CID"": 16850, ""ConnectivitySMILES"": ""C1=CC=C2C(=C1)C(=O)OC23C4=C(C=C(C=C4)O)OC5=C3C=CC(=C5)O"", ""IUPACName"": ""3',6'-dihydroxyspiro[2-benzofuran-3,9'-xanthene]-1-one"", ""InChIKey"": ""GNBHRKFJIUUOQI-UHFFFAOYSA-N"", ""MolecularFormula"": ""C20H12O5"", ""MolecularWeight"": ""332.3"", ""SMILES"": ""C1=CC=C2C(=C1)C(=O)OC23C4=C(C=C(C=C4)O)OC5=C3C=CC(=C5)O""}"
1041,10.1016/j.aca.2008.07.010,N-tert-butylacrylamide,monomer,TBA 0.8 g used to prepare hydrogels.,N-tert-butylacrylamide,0,"{""CID"": 7877, ""ConnectivitySMILES"": ""CC(C)(C)NC(=O)C=C"", ""IUPACName"": ""N-tert-butylprop-2-enamide"", ""InChIKey"": ""XFHJDMUEHUHAJW-UHFFFAOYSA-N"", ""MolecularFormula"": ""C7H13NO"", ""MolecularWeight"": ""127.18"", ""SMILES"": ""CC(C)(C)NC(=O)C=C""}"
1042,10.1016/j.aca.2008.07.010,acrylamide,monomer,AAm 0.2 used to prepare hydrogels; unit appears omitted in supplied text.,acrylamide,1,"{""CID"": 6579, ""ConnectivitySMILES"": ""C=CC(=O)N"", ""IUPACName"": ""prop-2-enamide"", ""InChIKey"": ""HRPVXLWXLXDGHG-UHFFFAOYSA-N"", ""MolecularFormula"": ""C3H5NO"", ""MolecularWeight"": ""71.08"", ""SMILES"": ""C=CC(=O)N""}"
1043,10.1016/j.aca.2008.07.010,itaconic acid,functional monomer,IA 0.15 g; carboxylic acid groups implicated in Hb interaction.,itaconic acid,0,"{""CID"": 811, ""ConnectivitySMILES"": ""C=C(CC(=O)O)C(=O)O"", ""IUPACName"": ""2-methylidenebutanedioic acid"", ""InChIKey"": ""LVHBHZANLOWSRM-UHFFFAOYSA-N"", ""MolecularFormula"": ""C5H6O4"", ""MolecularWeight"": ""130.10"", ""SMILES"": ""C=C(CC(=O)O)C(=O)O""}"
1044,10.1016/j.aca.2008.07.010,"N,N-methylenebis(acrylamide)",crosslinker,MBAAm 0.05 g used as crosslinker.,"N,N'-methylenebisacrylamide",0,"{""CID"": 8041, ""ConnectivitySMILES"": ""C=CC(=O)NCNC(=O)C=C"", ""IUPACName"": ""N-[(prop-2-enoylamino)methyl]prop-2-enamide"", ""InChIKey"": ""ZIUHHBKFKCYYJD-UHFFFAOYSA-N"", ""MolecularFormula"": ""C7H10N2O2"", ""MolecularWeight"": ""154.17"", ""SMILES"": ""C=CC(=O)NCNC(=O)C=C""}"
1045,10.1016/j.aca.2008.07.010,ammonium persulfate,initiator,"APS 0.06 M, 1.0 mL added during hydrogel preparation.",ammonium persulfate,0,"{""CID"": 62648, ""ConnectivitySMILES"": ""[NH4+].[NH4+].[O-]S(=O)(=O)OOS(=O)(=O)[O-]"", ""IUPACName"": ""diazanium;sulfonatooxy sulfate"", ""InChIKey"": ""ROOXNKNUYICQNP-UHFFFAOYSA-N"", ""MolecularFormula"": ""H8N2O8S2"", ""MolecularWeight"": ""228.21"", ""SMILES"": ""[NH4+].[NH4+].[O-]S(=O)(=O)OOS(=O)(=O)[O-]""}"
1046,10.1016/j.aca.2008.07.010,"N,N,N',N'-tetramethylethylenediamine",accelerator,"TEMED 0.064 M, 0.5 mL added during hydrogel preparation.","N,N,N',N'-tetramethylethylenediamine",0,"{""CID"": 8037, ""ConnectivitySMILES"": ""CN(C)CCN(C)C"", ""IUPACName"": ""N,N,N',N'-tetramethylethane-1,2-diamine"", ""InChIKey"": ""KWYHDKDOAIKMQN-UHFFFAOYSA-N"", ""MolecularFormula"": ""C6H16N2"", ""MolecularWeight"": ""116.20"", ""SMILES"": ""CN(C)CCN(C)C""}"
1047,10.1016/j.aca.2008.07.010,glacial acetic acid,Britton-Robinson buffer component,2.5 mL used in B-R buffer stock solution.,acetic acid,0,"{""CID"": 176, ""ConnectivitySMILES"": ""CC(=O)O"", ""IUPACName"": ""acetic acid"", ""InChIKey"": ""QTBSBXVTEAMEQO-UHFFFAOYSA-N"", ""MolecularFormula"": ""C2H4O2"", ""MolecularWeight"": ""60.05"", ""SMILES"": ""CC(=O)O""}"
1048,10.1016/j.aca.2008.07.010,phosphoric acid,Britton-Robinson buffer component,2.7 mL used in B-R buffer stock solution.,phosphoric acid,0,"{""CID"": 1004, ""ConnectivitySMILES"": ""OP(=O)(O)O"", ""IUPACName"": ""phosphoric acid"", ""InChIKey"": ""NBIIXXVUZAFLBC-UHFFFAOYSA-N"", ""MolecularFormula"": ""H3O4P"", ""MolecularWeight"": ""97.995"", ""SMILES"": ""OP(=O)(O)O""}"
1049,10.1016/j.aca.2008.07.010,boric acid,Britton-Robinson buffer component,2.47 g used in B-R buffer stock solution.,boric acid,0,"{""CID"": 7628, ""ConnectivitySMILES"": ""B(O)(O)O"", ""IUPACName"": ""boric acid"", ""InChIKey"": ""KGBXLFKZBHKPEV-UHFFFAOYSA-N"", ""MolecularFormula"": ""BH3O3"", ""MolecularWeight"": ""61.84"", ""SMILES"": ""B(O)(O)O""}"
1050,10.1016/j.aca.2008.07.010,sodium hydroxide,pH adjustment reagent,2.0 M NaOH used to adjust B-R buffer pH.,sodium hydroxide,0,"{""CID"": 14798, ""ConnectivitySMILES"": ""[OH-].[Na+]"", ""IUPACName"": ""sodium hydroxide"", ""InChIKey"": ""HEMHJVSKTPXQMS-UHFFFAOYSA-M"", ""MolecularFormula"": ""HNaO"", ""MolecularWeight"": ""39.997"", ""SMILES"": ""[OH-].[Na+]""}"
1051,10.1016/j.aca.2008.07.010,hydrochloric acid,pH adjustment reagent,HCl solution used to adjust B-R buffer pH.,hydrochloric acid,0,"{""CID"": 313, ""ConnectivitySMILES"": ""Cl"", ""IUPACName"": ""chlorane"", ""InChIKey"": ""VEXZGXHMUGYJMC-UHFFFAOYSA-N"", ""MolecularFormula"": ""ClH"", ""MolecularWeight"": ""36.46"", ""SMILES"": ""Cl""}"
1052,10.1016/j.polymer.2012.07.062,N-isopropylacrylamide,main monomer,Hydrogel precursor contained NIPAAm as main monomer at 15 wt%.,N-isopropylacrylamide,0,"{""CID"": 16637, ""ConnectivitySMILES"": ""CC(C)NC(=O)C=C"", ""IUPACName"": ""N-propan-2-ylprop-2-enamide"", ""InChIKey"": ""QNILTEGFHQSKFF-UHFFFAOYSA-N"", ""MolecularFormula"": ""C6H11NO"", ""MolecularWeight"": ""113.16"", ""SMILES"": ""CC(C)NC(=O)C=C""}"
1053,10.1016/j.polymer.2012.07.062,methacrylic acid,template-binding comonomer,MAA was varied from 1 to 10 wt% relative to NIPAAm and provided carboxylate groups for interaction with lysozyme.,methacrylic acid,0,"{""CID"": 4093, ""ConnectivitySMILES"": ""CC(=C)C(=O)O"", ""IUPACName"": ""2-methylprop-2-enoic acid"", ""InChIKey"": ""CERQOIWHTDAKMF-UHFFFAOYSA-N"", ""MolecularFormula"": ""C4H6O2"", ""MolecularWeight"": ""86.09"", ""SMILES"": ""CC(=C)C(=O)O""}"
1054,10.1016/j.polymer.2012.07.062,"N,N′-methylenebisacrylamide",crosslinker,MBAAm was used as crosslinker at 5 wt% relative to NIPAAm.,"N,N'-methylenebisacrylamide",0,"{""CID"": 8041, ""ConnectivitySMILES"": ""C=CC(=O)NCNC(=O)C=C"", ""IUPACName"": ""N-[(prop-2-enoylamino)methyl]prop-2-enamide"", ""InChIKey"": ""ZIUHHBKFKCYYJD-UHFFFAOYSA-N"", ""MolecularFormula"": ""C7H10N2O2"", ""MolecularWeight"": ""154.17"", ""SMILES"": ""C=CC(=O)NCNC(=O)C=C""}"
1055,10.1016/j.polymer.2012.07.062,Irgacure 2959,photoinitiator,Photoinitiator PI 1-[4-(2-hydroxyethoxy)-phenyl]-2-hydroxy-2-methyl-1-propane-1-one was used at 2 wt% relative to NIPAAm.,Irgacure 2959,0,"{""CID"": 86266, ""ConnectivitySMILES"": ""CC(C)(C(=O)C1=CC=C(C=C1)OCCO)O"", ""IUPACName"": ""2-hydroxy-1-[4-(2-hydroxyethoxy)phenyl]-2-methylpropan-1-one"", ""InChIKey"": ""GJKGAPPUXSSCFI-UHFFFAOYSA-N"", ""MolecularFormula"": ""C12H16O4"", ""MolecularWeight"": ""224.25"", ""SMILES"": ""CC(C)(C(=O)C1=CC=C(C=C1)OCCO)O""}"
1056,10.1016/j.polymer.2012.07.062,1-[4-(2-hydroxyethoxy)-phenyl]-2-hydroxy-2-methyl-1-propane-1-one,photoinitiator,Photoinitiator supplied under trade name Irgacure 2959.,1-[4-(2-hydroxyethoxy)-phenyl]-2-hydroxy-2-methyl-1-propane-1-one,0,null
1057,10.1016/j.polymer.2012.07.062,sodium chloride,template removal washing salt,Hydrogels were washed in 0.3 or 1.0 m NaCl solution; 0.3 m maintained integrity while 1.0 m caused irreversible shrinkage.,sodium chloride,0,"{""CID"": 5234, ""ConnectivitySMILES"": ""[Na+].[Cl-]"", ""IUPACName"": ""sodium chloride"", ""InChIKey"": ""FAPWRFPIFSIZLT-UHFFFAOYSA-M"", ""MolecularFormula"": ""ClNa"", ""MolecularWeight"": ""58.44"", ""SMILES"": ""[Na+].[Cl-]""}"
1058,10.1016/j.polymer.2012.07.062,tris(hydroxymethyl)aminomethane,buffer component,"Tris-HCl buffer solution, 10 mm, pH 7.0, was used for synthesis and binding tests.",tris(hydroxymethyl)aminomethane,0,"{""CID"": 6503, ""ConnectivitySMILES"": ""C(C(CO)(CO)N)O"", ""IUPACName"": ""2-amino-2-(hydroxymethyl)propane-1,3-diol"", ""InChIKey"": ""LENZDBCJOHFCAS-UHFFFAOYSA-N"", ""MolecularFormula"": ""C4H11NO3"", ""MolecularWeight"": ""121.14"", ""SMILES"": ""C(C(CO)(CO)N)O""}"
1059,10.1016/j.polymer.2012.07.062,n-hexane,monomer recrystallization solvent,NIPAAm was recrystallized from n-hexane.,n-hexane,0,"{""CID"": 8058, ""ConnectivitySMILES"": ""CCCCCC"", ""IUPACName"": ""hexane"", ""InChIKey"": ""VLKZOEOYAKHREP-UHFFFAOYSA-N"", ""MolecularFormula"": ""C6H14"", ""MolecularWeight"": ""86.18"", ""SMILES"": ""CCCCCC""}"
1060,10.1080/00268976.2018.1467056,charged polymer coating,hydrogel-like adsorbent layer,The surface layer is modeled as a penetrable continuum charged due to ionisable groups.,,1,null
1061,10.1080/00268976.2018.1467056,charged monomers,source of gel charge,The model includes number density of charged monomers and monomer charge.,,1,null
1062,10.1080/00268976.2018.1467056,symmetric monovalent salt,electrolyte in electrostatic model,The Donnan potential form is stated to be valid for symmetric monovalent salt.,monovalent salt,1,null
1063,10.1080/00268976.2018.1467056,solid nanoparticle core,impenetrable core/filler,The nanoparticle is modeled by a core-shell particle with a solid core impenetrable to proteins.,,1,null
1064,10.1080/00268976.2018.1467056,water,solvent,The Bjerrum length is taken to be 0.7 nm in water at room temperature.,water,0,null
1065,10.3390/ma13040943,2-hydroxyethyl methacrylate,monomer,HEMA monomers were polymerized to make p(HEMA) hydrogel substrates.,2-hydroxyethyl methacrylate,0,"{""CID"": 13360, ""ConnectivitySMILES"": ""CC(=C)C(=O)OCCO"", ""IUPACName"": ""2-hydroxyethyl 2-methylprop-2-enoate"", ""InChIKey"": ""WOBHKFSMXKNTIM-UHFFFAOYSA-N"", ""MolecularFormula"": ""C6H10O3"", ""MolecularWeight"": ""130.14"", ""SMILES"": ""CC(=C)C(=O)OCCO""}"
1066,10.3390/ma13040943,ethylene glycol dimethacrylate,crosslinker,EGDMA was used as the cross-linking agent for HEMA polymerization.,ethylene glycol dimethacrylate,0,"{""CID"": 7355, ""ConnectivitySMILES"": ""CC(=C)C(=O)OCCOC(=O)C(=C)C"", ""IUPACName"": ""2-(2-methylprop-2-enoyloxy)ethyl 2-methylprop-2-enoate"", ""InChIKey"": ""STVZJERGLQHEKB-UHFFFAOYSA-N"", ""MolecularFormula"": ""C10H14O4"", ""MolecularWeight"": ""198.22"", ""SMILES"": ""CC(=C)C(=O)OCCOC(=O)C(=C)C""}"
1067,10.3390/ma13040943,azobisisobutyronitrile,free radical source,AIBN was used as the free radical source during p(HEMA) synthesis.,azobisisobutyronitrile,0,"{""CID"": 6547, ""ConnectivitySMILES"": ""CC(C)(C#N)N=NC(C)(C)C#N"", ""IUPACName"": ""2-(2-cyanopropan-2-yldiazenyl)-2-methylpropanenitrile"", ""InChIKey"": ""OZAIFHULBGXAKX-UHFFFAOYSA-N"", ""MolecularFormula"": ""C8H12N4"", ""MolecularWeight"": ""164.21"", ""SMILES"": ""CC(C)(C#N)N=NC(C)(C)C#N""}"
1068,10.3390/ma13040943,2-methacryloyloxyethyl phosphorylcholine,zwitterionic surface-functionalization monomer,MPC was polymerized onto p(HEMA) hydrogel surfaces to form p(MPC)-functionalized antifouling hydrogels.,2-methacryloyloxyethyl phosphorylcholine,0,"{""CID"": 128934, ""ConnectivitySMILES"": ""CC(=C)C(=O)OCCOP(=O)([O-])OCC[N+](C)(C)C"", ""IUPACName"": ""2-(2-methylprop-2-enoyloxy)ethyl 2-(trimethylazaniumyl)ethyl phosphate"", ""InChIKey"": ""ZSZRUEAFVQITHH-UHFFFAOYSA-N"", ""MolecularFormula"": ""C11H22NO6P"", ""MolecularWeight"": ""295.27"", ""SMILES"": ""CC(=C)C(=O)OCCOP(=O)([O-])OCC[N+](C)(C)C""}"
1069,10.3390/ma13040943,poly(2-methacryloyloxyethyl phosphorylcholine),surface-functionalized antifouling polymer,p(MPC) moieties on hydrogel surfaces reduced protein adsorption.,poly(2-methacryloyloxyethyl phosphorylcholine),1,null
1070,10.3390/ma13040943,benzophenone,photosensitizer,p(HEMA) substrates were submerged in benzophenone solution before UV-induced MPC polymerization.,benzophenone,0,"{""CID"": 3102, ""ConnectivitySMILES"": ""C1=CC=C(C=C1)C(=O)C2=CC=CC=C2"", ""IUPACName"": ""diphenylmethanone"", ""InChIKey"": ""RWCCWEUUXYIKHB-UHFFFAOYSA-N"", ""MolecularFormula"": ""C13H10O"", ""MolecularWeight"": ""182.22"", ""SMILES"": ""C1=CC=C(C=C1)C(=O)C2=CC=CC=C2""}"
1071,10.3390/ma13040943,trifluoroacetic acid,protein extraction solvent component and HPLC mobile phase additive,Adsorbed proteins were extracted with 0.1% trifluoroacetic acid in acetonitrile/water.,trifluoroacetic acid,0,"{""CID"": 6422, ""ConnectivitySMILES"": ""C(=O)(C(F)(F)F)O"", ""IUPACName"": ""2,2,2-trifluoroacetic acid"", ""InChIKey"": ""DTQVDTLACAAQTR-UHFFFAOYSA-N"", ""MolecularFormula"": ""C2HF3O2"", ""MolecularWeight"": ""114.02"", ""SMILES"": ""C(=O)(C(F)(F)F)O""}"
1072,10.3390/ma13040943,acetonitrile,protein extraction solvent component and HPLC mobile phase component,Adsorbed proteins were extracted with acetonitrile/water 1:1 containing 0.1% trifluoroacetic acid.,acetonitrile,0,"{""CID"": 6342, ""ConnectivitySMILES"": ""CC#N"", ""IUPACName"": ""acetonitrile"", ""InChIKey"": ""WEVYAHXRMPXWCK-UHFFFAOYSA-N"", ""MolecularFormula"": ""C2H3N"", ""MolecularWeight"": ""41.05"", ""SMILES"": ""CC#N""}"
1073,10.3390/gels9010014,"3-carbamoyl-2,2,5,5-tetramethylpyrrolidine-1-oxyl free radical",hydrophilic neutral spin probe,Used to investigate OVA hydrogel binding and release; reported not to bind OVA and to diffuse out of hydrogel water pores.,"3-carbamoyl-2,2,5,5-tetramethylpyrrolidine-1-oxyl",0,null
1074,10.3390/gels9010014,3CP,abbreviation for hydrophilic neutral spin probe,"Samples contained 0.5 mM 3CP and 2, 5, 10, 15, 20, 25, or 30 wt% OVA solution.",3CP nitroxide spin probe,1,null
1075,10.3390/gels9010014,"3-carboxy-2,2,5,5-tetramethylpyrrolidine-1-oxyl free radical",hydrophilic charged spin probe,Used to investigate OVA hydrogel binding and release; reported not to bind OVA and to diffuse out of hydrogel water pores.,"3-carboxy-2,2,5,5-tetramethylpyrrolidine-1-oxyl",0,"{""CID"": 519874, ""ConnectivitySMILES"": ""CC1(CC(C(N1[O])(C)C)C(=O)O)C"", ""InChIKey"": ""GEPIUTWNBHBHIO-UHFFFAOYSA-N"", ""MolecularFormula"": ""C9H16NO3"", ""MolecularWeight"": ""186.23"", ""SMILES"": ""CC1(CC(C(N1[O])(C)C)C(=O)O)C""}"
1076,10.3390/gels9010014,3CxP,abbreviation for hydrophilic charged spin probe,Samples contained 0.5 mM 3CxP and OVA solution; release from OVA hydrogel was monitored by EPR.,3CxP nitroxide spin probe,1,null
1077,10.3390/gels9010014,16-doxyl-stearic acid,amphiphilic spin-labeled fatty acid probe,Used to investigate OVA capacity to bind fatty acids; OVA hydrogel accommodated a two-fold excess of 16-DS.,16-doxyl stearic acid,0,null
1078,10.3390/gels9010014,16-DS,abbreviation for amphiphilic spin-labeled stearic acid,"Samples contained 0.33, 1, or 2 mM 16-DS and 1 mM OVA, HSA, or BSA.",16-DS 16-doxyl-stearic acid,1,"{""error"": ""HTTPSConnectionPool(host='pubchem.ncbi.nlm.nih.gov', port=443): Read timed out. (read timeout=3)""}"
1079,10.3390/gels9010014,spin-labeled modified paullone ligand,hydrophobic model molecule,Used to probe OVA binding capacity for hydrophobic molecules; abbreviated HL.,spin-labeled modified paullone ligand TEMPO,1,null
1080,10.3390/gels9010014,HL,hydrophobic spin-labeled paullone ligand,0.65 mM HL was studied with 30 wt% OVA; OVA hydrogel bound HL that was initially free in solution.,HL spin-labeled modified paullone ligand,1,null
1081,10.3390/gels9010014,copper(II) complex of HL,metal complex of hydrophobic spin-labeled ligand,0.65 mM copper(II) complex was studied with 30 wt% OVA; Cu2+ was suggested to play a role in stronger binding.,copper(II) complex spin-labeled paullone ligand HL,1,null
1082,10.3390/gels9010014,sodium chloride,release medium component,"Physiological saline, 0.9% w/v NaCl solution, was used as incubation medium for release studies.",sodium chloride,0,"{""CID"": 5234, ""ConnectivitySMILES"": ""[Na+].[Cl-]"", ""IUPACName"": ""sodium chloride"", ""InChIKey"": ""FAPWRFPIFSIZLT-UHFFFAOYSA-M"", ""MolecularFormula"": ""ClNa"", ""MolecularWeight"": ""58.44"", ""SMILES"": ""[Na+].[Cl-]""}"
1083,10.1007/s42114-025-01267-4,acrylamide,monomer,Used to synthesize PAAm hydrogels; amide functional groups support hydrated layer formation.,acrylamide,0,"{""CID"": 6579, ""ConnectivitySMILES"": ""C=CC(=O)N"", ""IUPACName"": ""prop-2-enamide"", ""InChIKey"": ""HRPVXLWXLXDGHG-UHFFFAOYSA-N"", ""MolecularFormula"": ""C3H5NO"", ""MolecularWeight"": ""71.08"", ""SMILES"": ""C=CC(=O)N""}"
1084,10.1007/s42114-025-01267-4,3-[dimethyl-[2-(2-methylprop-2-enoyloxy)ethyl]azaniumyl]propane-1-sulfonate,zwitterionic monomer for PSBMA hydrogel,Used to prepare PSBMA comparator hydrogels.,3-[dimethyl-[2-(2-methylprop-2-enoyloxy)ethyl]azaniumyl]propane-1-sulfonate,1,"{""CID"": 3034140, ""ConnectivitySMILES"": ""CC(=C)C(=O)OCC[N+](C)(C)CCCS(=O)(=O)[O-]"", ""IUPACName"": ""3-[dimethyl-[2-(2-methylprop-2-enoyloxy)ethyl]azaniumyl]propane-1-sulfonate"", ""InChIKey"": ""BCAIDFOKQCVACE-UHFFFAOYSA-N"", ""MolecularFormula"": ""C11H21NO5S"", ""MolecularWeight"": ""279.36"", ""SMILES"": ""CC(=C)C(=O)OCC[N+](C)(C)CCCS(=O)(=O)[O-]""}"
1085,10.1007/s42114-025-01267-4,PSBMA,comparator hydrogel polymer/material,Widely recognized zwitterionic material compared against PAAm-W2.6 for anti-adsorption.,poly sulfobetaine methacrylate,1,null
1086,10.1007/s42114-025-01267-4,"N,N′-methylenebisacrylamide",crosslinker,Crosslinker for hydrogel synthesis; C = 6e-5 for PAAm hydrogels and 4 mol% for PSBMA hydrogels.,"N,N'-methylenebisacrylamide",0,"{""CID"": 8041, ""ConnectivitySMILES"": ""C=CC(=O)NCNC(=O)C=C"", ""IUPACName"": ""N-[(prop-2-enoylamino)methyl]prop-2-enamide"", ""InChIKey"": ""ZIUHHBKFKCYYJD-UHFFFAOYSA-N"", ""MolecularFormula"": ""C7H10N2O2"", ""MolecularWeight"": ""154.17"", ""SMILES"": ""C=CC(=O)NCNC(=O)C=C""}"
1087,10.1007/s42114-025-01267-4,"lithium phenyl-2,4,6-trimethylbenzoylphosphinate",photoinitiator,LAP initiator used for UV hydrogel synthesis.,"lithium phenyl-2,4,6-trimethylbenzoylphosphinate",1,"{""CID"": 68384915, ""ConnectivitySMILES"": ""[Li+].CC1=CC(=C(C(=C1)C)C(=O)P(=O)(C2=CC=CC=C2)[O-])C"", ""IUPACName"": ""lithium phenyl-(2,4,6-trimethylbenzoyl)phosphinate"", ""InChIKey"": ""JUYQFRXNMVWASF-UHFFFAOYSA-M"", ""MolecularFormula"": ""C16H16LiO3P"", ""MolecularWeight"": ""294.2"", ""SMILES"": ""[Li+].CC1=CC(=C(C(=C1)C)C(=O)P(=O)(C2=CC=CC=C2)[O-])C""}"
1088,10.1007/s42114-025-01267-4,sodium chloride,salt for PSBMA synthesis,PSBMA hydrogels were prepared with monomeric solutions in 1 M NaCl.,sodium chloride,0,"{""CID"": 5234, ""ConnectivitySMILES"": ""[Na+].[Cl-]"", ""IUPACName"": ""sodium chloride"", ""InChIKey"": ""FAPWRFPIFSIZLT-UHFFFAOYSA-M"", ""MolecularFormula"": ""ClNa"", ""MolecularWeight"": ""58.44"", ""SMILES"": ""[Na+].[Cl-]""}"
1089,10.1007/s42114-025-01267-4,phosphate buffer saline,"swelling medium, rinse buffer, external medium",Hydrogels were immersed in PBS for swelling; PBS was used to rinse whole blood from hydrogel surfaces and catheters.,phosphate buffered saline,0,"{""CID"": 24978514, ""ConnectivitySMILES"": ""OP(=O)(O)[O-].OP(=O)([O-])[O-].[Na+].[Na+].[Na+].[Cl-].[Cl-].[K+].[K+]"", ""IUPACName"": ""dipotassium;trisodium;dihydrogen phosphate;hydrogen phosphate;dichloride"", ""InChIKey"": ""LOKCTEFSRHRXRJ-UHFFFAOYSA-I"", ""MolecularFormula"": ""Cl2H3K2Na3O8P2"", ""MolecularWeight"": ""411.04"", ""SMILES"": ""OP(=O)(O)[O-].OP(=O)([O-])[O-].[Na+].[Na+].[Na+].[Cl-].[Cl-].[K+].[K+]""}"
1090,10.1007/s42114-025-01267-4,bicinchoninic acid kit,protein adsorption assay reagent,BCA kits were used for assaying protein adsorption quality.,bicinchoninic acid,0,"{""CID"": 71068, ""ConnectivitySMILES"": ""C1=CC=C2C(=C1)C(=CC(=N2)C3=NC4=CC=CC=C4C(=C3)C(=O)O)C(=O)O"", ""IUPACName"": ""2-(4-carboxyquinolin-2-yl)quinoline-4-carboxylic acid"", ""InChIKey"": ""AFYNADDZULBEJA-UHFFFAOYSA-N"", ""MolecularFormula"": ""C20H12N2O4"", ""MolecularWeight"": ""344.3"", ""SMILES"": ""C1=CC=C2C(=C1)C(=CC(=N2)C3=NC4=CC=CC=C4C(=C3)C(=O)O)C(=O)O""}"
1091,10.1007/s42114-025-01267-4,Wright's staining kit,blood cell staining reagent,Used to stain PBS-rinsed hydrogels after whole blood incubation.,Wright stain,1,"{""CID"": 25113599, ""ConnectivitySMILES"": ""CN(C)C1=CC2=C(C=C1)N=C3C=CC(=[N+](C)C)C=C3S2.C1=CC=C(C(=C1)C2=C3C=C(C(=C(C3=[O+]C4=C(C(=C(C=C24)Br)O)Br)Br)O)Br)C(=O)O"", ""IUPACName"": ""[7-(dimethylamino)phenothiazin-3-ylidene]-dimethylazanium;2-(2,4,5,7-tetrabromo-3,6-dihydroxyxanthen-10-ium-9-yl)benzoic acid"", ""InChIKey"": ""AXIKDPDWFVPGOD-UHFFFAOYSA-O"", ""MolecularFormula"": ""C36H27Br4N3O5S+2"", ""MolecularWeight"": ""933.3"", ""SMILES"": ""CN(C)C1=CC2=C(C=C1)N=C3C=CC(=[N+](C)C)C=C3S2.C1=CC=C(C(=C1)C2=C3C=C(C(=C(C3=[O+]C4=C(C(=C(C=C24)Br)O)Br)Br)O)Br)C(=O)O""}"
1092,10.1007/s42114-025-01267-4,glass tube,outer mold/template,Used as outer mold for hydrogel tube synthesis.,,1,null
1093,10.1007/s42114-025-01267-4,metal wire,inner mold/template,Used as inner mold for hydrogel tube synthesis.,,1,null
1094,10.1021/acsbiomaterials.6c00634,alginate,transient pore-forming network template,"Used during protein cross-linking, then dissolved by chelating calcium ions to yield a porous protein scaffold.",alginate,0,"{""CID"": 91666324, ""ConnectivitySMILES"": ""C1(C(C(OC(C1O)O)C(=O)[O-])O)O"", ""IUPACName"": ""(3S,4S,5S,6R)-3,4,5,6-tetrahydroxyoxane-2-carboxylate"", ""InChIKey"": ""AEMOLEFTQBMNLQ-QTWKXLRFSA-M"", ""MolecularFormula"": ""C6H9O7-"", ""MolecularWeight"": ""193.13"", ""SMILES"": ""[C@H]1([C@@H]([C@@H](OC([C@H]1O)C(=O)[O-])O)O)O""}"
1095,10.1021/acsbiomaterials.6c00634,calcium ions,metal ion bridge for alginate gelation,Alginate is dissolved by chelating calcium ions after cross-linking.,calcium ion,0,"{""CID"": 271, ""ConnectivitySMILES"": ""[Ca+2]"", ""IUPACName"": ""calcium(2+)"", ""InChIKey"": ""BHPQYMZQTOCNFJ-UHFFFAOYSA-N"", ""MolecularFormula"": ""Ca+2"", ""MolecularWeight"": ""40.08"", ""SMILES"": ""[Ca+2]""}"
1096,10.1021/acsbiomaterials.6c00634,ruthenium catalyst,photochemical cross-linking catalyst,Protein A and Protein L domains were cross-linked at exposed tyrosine residues by ruthenium-catalyzed photochemical cross-linking.,ruthenium photochemical crosslinking catalyst,1,null
1097,10.1021/acsbiomaterials.6c00634,tyrosine residues,cross-linkable functional group,Protein A has one exposed tyrosine residue available for cross-linking per domain; Protein L has coordination capacity of two bonds per domain.,tyrosine,0,"{""CID"": 6057, ""ConnectivitySMILES"": ""C1=CC(=CC=C1CC(C(=O)O)N)O"", ""IUPACName"": ""(2S)-2-amino-3-(4-hydroxyphenyl)propanoic acid"", ""InChIKey"": ""OUYCCCASQSFEME-QMMMGPOBSA-N"", ""MolecularFormula"": ""C9H11NO3"", ""MolecularWeight"": ""181.19"", ""SMILES"": ""C1=CC(=CC=C1C[C@@H](C(=O)O)N)O""}"
1098,10.1021/acsbiomaterials.6c00634,dityrosine,covalent cross-link motif,Dityrosine fluorescence spectroscopy supported architecturally distinct networks.,dityrosine,0,"{""CID"": 107904, ""ConnectivitySMILES"": ""C1=CC(=C(C=C1CC(C(=O)O)N)C2=C(C=CC(=C2)CC(C(=O)O)N)O)O"", ""IUPACName"": ""2-amino-3-[3-[5-(2-amino-2-carboxyethyl)-2-hydroxyphenyl]-4-hydroxyphenyl]propanoic acid"", ""InChIKey"": ""OQALFHMKVSJFRR-UHFFFAOYSA-N"", ""MolecularFormula"": ""C18H20N2O6"", ""MolecularWeight"": ""360.4"", ""SMILES"": ""C1=CC(=C(C=C1CC(C(=O)O)N)C2=C(C=CC(=C2)CC(C(=O)O)N)O)O""}"
1099,10.1021/acsbiomaterials.6c00634,Alexa 488,fluorescent label,Alexa 488 was conjugated to IgG antibodies for fluorescence imaging and adsorption measurements.,Alexa Fluor 488,1,null
