Repository: sunyrain/PHA

# PHA Protein-Hydrogel Adsorption Dataset

Generated: 2026-07-05T11:36:45

## Scope

This curated package organizes literature-derived protein-hydrogel adsorption, binding, immobilization, antifouling, and related biointerface records extracted from the local PHA corpus.

The primary unit is one record:

`paper + hydrogel/sample + protein/mixture + experimental condition + measured outcome`

## Contents

- `data/sources.csv`: article-level metadata, extraction status, and curation decision.
- `data/records_flat.csv`: flattened record-level table with provenance, hydrogel, protein, condition, outcome, mechanism, and quality fields.

File: data/curated/pha_scientific_dataset_20260705/data/record_standardization.csv (part 11 of 37)
"record_id","doi","interaction_type","is_covalent_binding","experiment_mode_primary","experiment_mode_detail","application_context","comparable_target_class","model_ready","model_ready_blocker","manual_review_priority","q5_protein_evidence_flag","q5_triage_action","standardization_rules_version"
"PHA-8d06665455-008","10.1016/j.ab.2005.09.009","unknown","unclear","immobilization","fluorescence_surface_quantification","protein_immobilization","not_comparable","False","not_strong_or_medium_comparable","high","False","not_applicable","curated_release_20260707"
"PHA-8d06665455-009","10.1016/j.ab.2005.09.009","unknown","unclear","hemocompatibility","fluorescence_surface_quantification","hemocompatibility","not_comparable","False","not_strong_or_medium_comparable","high","True","not_applicable","curated_release_20260707"
"PHA-8d06665455-010","10.1016/j.ab.2005.09.009","unknown","unclear","hemocompatibility","fluorescence_surface_quantification","hemocompatibility","not_comparable","False","not_strong_or_medium_comparable","high","True","not_applicable","curated_release_20260707"
"PHA-8d06665455-011","10.1016/j.ab.2005.09.009","unknown","unclear","immobilization","fluorescence_surface_quantification","protein_immobilization","not_comparable","False","not_strong_or_medium_comparable;missing_or_unnormalizable_unit;low_source_quality","medium","False","not_applicable","curated_release_20260707"
"PHA-c1fd500734-001","10.1016/j.ab.2006.03.050","covalent_immobilization","yes","column","static_incubation","protein_immobilization","weak","False","not_strong_or_medium_comparable","medium","True","not_applicable","curated_release_20260707"
"PHA-c1fd500734-002","10.1016/j.ab.2006.03.050","covalent_immobilization","yes","column","static_incubation","protein_immobilization","medium","True","ready","high","True","not_applicable","curated_release_20260707"
"PHA-c1fd500734-003","10.1016/j.ab.2006.03.050","covalent_immobilization","yes","column","static_incubation","protein_immobilization","not_comparable","False","not_strong_or_medium_comparable;missing_or_unnormalizable_unit;low_source_quality","medium","True","not_applicable","curated_release_20260707"
"PHA-c1fd500734-004","10.1016/j.ab.2006.03.050","covalent_immobilization","yes","column","other","purification","not_comparable","False","not_strong_or_medium_comparable","high","True","not_applicable","curated_release_20260707"
"PHA-c1fd500734-005","10.1016/j.ab.2006.03.050","covalent_immobilization","yes","column","other","protein_immobilization","strong","True","ready","high","True","not_applicable","curated_release_20260707"
"PHA-b579ffcd44-001","10.1016/j.ab.2017.02.003","affinity_binding","no","column","other","biointerface_adsorption","strong","True","ready","high","True","not_applicable","curated_release_20260707"
"PHA-b579ffcd44-002","10.1016/j.ab.2017.02.003","affinity_binding","no","column","other","biointerface_adsorption","strong","True","ready","high","True","not_applicable","curated_release_20260707"
"PHA-b579ffcd44-003","10.1016/j.ab.2017.02.003","affinity_binding","no","column","other","biointerface_adsorption","strong","True","ready","high","True","not_applicable","curated_release_20260707"
"PHA-b579ffcd44-004","10.1016/j.ab.2017.02.003","affinity_binding","no","column","other","biointerface_adsorption","strong","True","ready","high","True","not_applicable","curated_release_20260707"
"PHA-b579ffcd44-005","10.1016/j.ab.2017.02.003","affinity_binding","no","column","other","biointerface_adsorption","weak","False","not_strong_or_medium_comparable","high","True","not_applicable","curated_release_20260707"
"PHA-b579ffcd44-006","10.1016/j.ab.2017.02.003","affinity_binding","no","column","batch_adsorption_equilibrium","biointerface_adsorption","weak","False","not_strong_or_medium_comparable","high","True","not_applicable","curated_release_20260707"
"PHA-b579ffcd44-007","10.1016/j.ab.2017.02.003","affinity_binding","no","column","other","purification","medium","True","ready","high","True","not_applicable","curated_release_20260707"
"PHA-b579ffcd44-008","10.1016/j.ab.2017.02.003","affinity_binding","no","column","other","purification","medium","True","ready","high","True","not_applicable","curated_release_20260707"
"PHA-b579ffcd44-009","10.1016/j.ab.2017.02.003","entrapment","no","column","other","purification","medium","True","ready","high","True","not_applicable","curated_release_20260707"
"PHA-b17cf1c7c8-001","10.1016/j.aca.2007.04.019","physical_adsorption","no","microarray","fluorescence_surface_quantification","screening_library","weak","False","not_strong_or_medium_comparable","high","True","not_applicable","curated_release_20260707"
"PHA-b17cf1c7c8-002","10.1016/j.aca.2007.04.019","physical_adsorption","no","microarray","fluorescence_surface_quantification","screening_library","weak","False","not_strong_or_medium_comparable","high","True","not_applicable","curated_release_20260707"
"PHA-b17cf1c7c8-003","10.1016/j.aca.2007.04.019","physical_adsorption","no","microarray","fluorescence_surface_quantification","screening_library","weak","False","not_strong_or_medium_comparable","high","True","not_applicable","curated_release_20260707"
"PHA-b17cf1c7c8-004","10.1016/j.aca.2007.04.019","physical_adsorption","no","microarray","fluorescence_surface_quantification","screening_library","medium","True","ready","high","True","not_applicable","curated_release_20260707"
"PHA-b17cf1c7c8-005","10.1016/j.aca.2007.04.019","physical_adsorption","no","microarray","fluorescence_surface_quantification","screening_library","medium","True","ready","high","True","not_applicable","curated_release_20260707"
"PHA-b17cf1c7c8-006","10.1016/j.aca.2007.04.019","physical_adsorption","no","microarray","fluorescence_surface_quantification","screening_library","medium","True","ready","high","True","not_applicable","curated_release_20260707"
"PHA-b17cf1c7c8-007","10.1016/j.aca.2007.04.019","physical_adsorption","no","microarray","fluorescence_surface_quantification","screening_library","not_comparable","False","not_strong_or_medium_comparable","high","True","not_applicable","curated_release_20260707"
"PHA-b17cf1c7c8-008","10.1016/j.aca.2007.04.019","physical_adsorption","no","microarray","fluorescence_surface_quantification","screening_library","not_comparable","False","not_strong_or_medium_comparable","high","True","not_applicable","curated_release_20260707"
"PHA-b17cf1c7c8-009","10.1016/j.aca.2007.04.019","physical_adsorption","no","microarray","fluorescence_surface_quantification","screening_library","weak","False","missing_key_experiment_condition;not_strong_or_medium_comparable","high","True","not_applicable","curated_release_20260707"
"PHA-b17cf1c7c8-010","10.1016/j.aca.2007.04.019","physical_adsorption","no","microarray","fluorescence_surface_quantification","screening_library","weak","False","not_strong_or_medium_comparable","high","True","not_applicable","curated_release_20260707"
"PHA-b17cf1c7c8-011","10.1016/j.aca.2007.04.019","antifouling_low_adsorption","no","microarray","fluorescence_surface_quantification","antifouling","weak","False","missing_key_experiment_condition;not_strong_or_medium_comparable","high","True","keep","curated_release_20260707"
"PHA-b17cf1c7c8-012","10.1016/j.aca.2007.04.019","covalent_immobilization","yes","microarray","fluorescence_surface_quantification","protein_immobilization","not_comparable","False","not_strong_or_medium_comparable","high","True","not_applicable","curated_release_20260707"
"PHA-b17cf1c7c8-013","10.1016/j.aca.2007.04.019","nonspecific_adsorption","no","microarray","fluorescence_surface_quantification","screening_library","not_comparable","False","not_strong_or_medium_comparable","high","True","not_applicable","curated_release_20260707"
"PHA-fe59843d5a-001","10.1016/j.aca.2008.04.060","nonspecific_adsorption","no","immobilization","other","protein_immobilization","not_comparable","False","not_strong_or_medium_comparable;missing_or_unnormalizable_unit;low_source_quality","medium","True","not_applicable","curated_release_20260707"
"PHA-fe59843d5a-002","10.1016/j.aca.2008.04.060","nonspecific_adsorption","no","surface","other","biointerface_adsorption","not_comparable","False","not_strong_or_medium_comparable;missing_or_unnormalizable_unit;low_source_quality","medium","True","not_applicable","curated_release_20260707"
"PHA-2f34f2b8ee-001","10.1016/j.aca.2008.07.010","selective_adsorption","no","batch","batch_adsorption_isotherm","mechanism_study","strong","True","ready","high","True","not_applicable","curated_release_20260707"
"PHA-2f34f2b8ee-002","10.1016/j.aca.2008.07.010","selective_adsorption","no","surface","batch_adsorption_isotherm","mechanism_study","strong","True","ready","high","True","not_applicable","curated_release_20260707"
"PHA-2f34f2b8ee-003","10.1016/j.aca.2008.07.010","selective_adsorption","no","batch","batch_adsorption_isotherm","mechanism_study","strong","True","ready","high","True","not_applicable","curated_release_20260707"
"PHA-2f34f2b8ee-004","10.1016/j.aca.2008.07.010","selective_adsorption","no","surface","batch_adsorption_isotherm","mechanism_study","strong","True","ready","high","True","not_applicable","curated_release_20260707"
"PHA-2f34f2b8ee-005","10.1016/j.aca.2008.07.010","selective_adsorption","no","batch","batch_adsorption_isotherm","mechanism_study","strong","True","ready","high","True","not_applicable","curated_release_20260707"
"PHA-2f34f2b8ee-006","10.1016/j.aca.2008.07.010","selective_adsorption","no","surface","batch_adsorption_isotherm","mechanism_study","strong","True","ready","high","True","not_applicable","curated_release_20260707"
"PHA-2f34f2b8ee-007","10.1016/j.aca.2008.07.010","selective_adsorption","no","surface","other","biointerface_adsorption","strong","True","ready","high","True","not_applicable","curated_release_20260707"
"PHA-2f34f2b8ee-008","10.1016/j.aca.2008.07.010","selective_adsorption","no","surface","other","biointerface_adsorption","strong","False","low_source_quality","high","True","not_applicable","curated_release_20260707"
"PHA-2f34f2b8ee-009","10.1016/j.aca.2008.07.010","selective_adsorption","no","batch","batch_adsorption_kinetics","mechanism_study","strong","True","ready","high","True","not_applicable","curated_release_20260707"
"PHA-2f34f2b8ee-010","10.1016/j.aca.2008.07.010","selective_adsorption","no","batch","batch_adsorption_kinetics","mechanism_study","strong","True","ready","high","True","not_applicable","curated_release_20260707"
"PHA-2f34f2b8ee-011","10.1016/j.aca.2008.07.010","selective_adsorption","no","batch","batch_adsorption_equilibrium","biointerface_adsorption","strong","True","ready","high","True","not_applicable","curated_release_20260707"
"PHA-2f34f2b8ee-012","10.1016/j.aca.2008.07.010","selective_adsorption","no","batch","batch_adsorption_equilibrium","biointerface_adsorption","medium","True","ready","high","True","not_applicable","curated_release_20260707"
"PHA-2f34f2b8ee-013","10.1016/j.aca.2008.07.010","selective_adsorption","no","batch","batch_adsorption_equilibrium","biointerface_adsorption","medium","True","ready","high","True","not_applicable","curated_release_20260707"
"PHA-2f34f2b8ee-014","10.1016/j.aca.2008.07.010","selective_adsorption","no","batch","batch_adsorption_equilibrium","biointerface_adsorption","medium","True","ready","high","True","not_applicable","curated_release_20260707"
"PHA-2f34f2b8ee-015","10.1016/j.aca.2008.07.010","selective_adsorption","no","batch","batch_adsorption_equilibrium","biointerface_adsorption","medium","True","ready","high","True","not_applicable","curated_release_20260707"
"PHA-2f34f2b8ee-016","10.1016/j.aca.2008.07.010","selective_adsorption","no","batch","batch_adsorption_equilibrium","biointerface_adsorption","medium","True","ready","high","True","not_applicable","curated_release_20260707"
"PHA-0cb7b4a381-001","10.1016/j.aca.2012.02.020","selective_adsorption","no","surface","batch_adsorption_isotherm","mechanism_study","strong","True","ready","high","True","not_applicable","curated_release_20260707"
"PHA-0cb7b4a381-002","10.1016/j.aca.2012.02.020","selective_adsorption","no","batch","batch_adsorption_isotherm","mechanism_study","strong","True","ready","high","True","not_applicable","curated_release_20260707"
"PHA-0cb7b4a381-003","10.1016/j.aca.2012.02.020","selective_adsorption","no","surface","batch_adsorption_isotherm","mechanism_study","strong","True","ready","high","True","not_applicable","curated_release_20260707"
"PHA-0cb7b4a381-004","10.1016/j.aca.2012.02.020","selective_adsorption","no","batch","batch_adsorption_isotherm","mechanism_study","strong","True","ready","high","True","not_applicable","curated_release_20260707"
"PHA-0cb7b4a381-005","10.1016/j.aca.2012.02.020","selective_adsorption","no","surface","other","biointerface_adsorption","strong","True","ready","high","True","not_applicable","curated_release_20260707"
"PHA-0cb7b4a381-006","10.1016/j.aca.2012.02.020","selective_adsorption","no","batch","batch_adsorption_equilibrium","biointerface_adsorption","strong","True","ready","high","True","not_applicable","curated_release_20260707"
"PHA-0cb7b4a381-007","10.1016/j.aca.2012.02.020","selective_adsorption","no","surface","batch_adsorption_kinetics","mechanism_study","medium","True","ready","high","True","not_applicable","curated_release_20260707"
"PHA-0cb7b4a381-008","10.1016/j.aca.2012.02.020","selective_adsorption","no","surface","batch_adsorption_kinetics","mechanism_study","medium","True","ready","high","True","not_applicable","curated_release_20260707"
"PHA-0cb7b4a381-009","10.1016/j.aca.2012.02.020","selective_adsorption","no","hemocompatibility","other","hemocompatibility","medium","True","ready","high","True","not_applicable","curated_release_20260707"
"PHA-0cb7b4a381-010","10.1016/j.aca.2012.02.020","selective_adsorption","no","surface","other","biointerface_adsorption","medium","True","ready","high","True","not_applicable","curated_release_20260707"
"PHA-0cb7b4a381-011","10.1016/j.aca.2012.02.020","selective_adsorption","no","surface","other","biointerface_adsorption","medium","True","ready","high","True","not_applicable","curated_release_20260707"
"PHA-0cb7b4a381-012","10.1016/j.aca.2012.02.020","selective_adsorption","no","surface","other","biointerface_adsorption","medium","True","ready","high","True","not_applicable","curated_release_20260707"
"PHA-0cb7b4a381-013","10.1016/j.aca.2012.02.020","selective_adsorption","no","surface","other","biointerface_adsorption","medium","True","ready","high","True","not_applicable","curated_release_20260707"
"PHA-0cb7b4a381-014","10.1016/j.aca.2012.02.020","selective_adsorption","no","surface","other","biointerface_adsorption","medium","True","ready","high","True","not_applicable","curated_release_20260707"
"PHA-0cb7b4a381-015","10.1016/j.aca.2012.02.020","selective_adsorption","no","surface","other","biointerface_adsorption","medium","True","ready","high","True","not_applicable","curated_release_20260707"
"PHA-0cb7b4a381-016","10.1016/j.aca.2012.02.020","selective_adsorption","no","batch","batch_adsorption_equilibrium","biointerface_adsorption","weak","False","not_strong_or_medium_comparable;low_source_quality","medium","True","not_applicable","curated_release_20260707"
"PHA-0cb7b4a381-017","10.1016/j.aca.2012.02.020","selective_adsorption","no","hemocompatibility","other","purification","weak","False","not_strong_or_medium_comparable;low_source_quality","medium","True","not_applicable","curated_release_20260707"
"PHA-0cb7b4a381-018","10.1016/j.aca.2012.02.020","affinity_binding","no","other","other","mechanism_study","medium","True","ready","high","True","not_applicable","curated_release_20260707"
"PHA-4c6dec7ea2-001","10.1016/j.aca.2013.04.013","affinity_binding","no","microarray","fluorescence_surface_quantification","purification","weak","False","not_strong_or_medium_comparable;missing_or_unnormalizable_unit","medium","True","not_applicable","curated_release_20260707"
"PHA-4c6dec7ea2-002","10.1016/j.aca.2013.04.013","affinity_binding","no","microarray","fluorescence_surface_quantification","purification","weak","False","not_strong_or_medium_comparable;missing_or_unnormalizable_unit","medium","True","not_applicable","curated_release_20260707"
"PHA-4c6dec7ea2-003","10.1016/j.aca.2013.04.013","covalent_immobilization","yes","microarray","fluorescence_surface_quantification","purification","weak","False","not_strong_or_medium_comparable;missing_or_unnormalizable_unit","medium","True","not_applicable","curated_release_20260707"
"PHA-4c6dec7ea2-004","10.1016/j.aca.2013.04.013","affinity_binding","no","microarray","fluorescence_surface_quantification","purification","not_comparable","False","not_strong_or_medium_comparable;missing_or_unnormalizable_unit","medium","True","not_applicable","curated_release_20260707"
"PHA-4c6dec7ea2-005","10.1016/j.aca.2013.04.013","affinity_binding","no","microarray","fluorescence_surface_quantification","purification","weak","False","not_strong_or_medium_comparable","medium","True","not_applicable","curated_release_20260707"
"PHA-4c6dec7ea2-006","10.1016/j.aca.2013.04.013","covalent_immobilization","yes","microarray","fluorescence_surface_quantification","purification","not_comparable","False","not_strong_or_medium_comparable","medium","True","not_applicable","curated_release_20260707"
"PHA-4c6dec7ea2-007","10.1016/j.aca.2013.04.013","covalent_immobilization","yes","column","fluorescence_surface_quantification","purification","weak","False","not_strong_or_medium_comparable;missing_or_unnormalizable_unit","medium","True","not_applicable","curated_release_20260707"
"PHA-4c6dec7ea2-008","10.1016/j.aca.2013.04.013","nonspecific_adsorption","no","surface","fluorescence_surface_quantification","biointerface_adsorption","not_comparable","False","not_strong_or_medium_comparable;missing_or_unnormalizable_unit;low_source_quality","medium","True","not_applicable","curated_release_20260707"
"PHA-03d62941f2-001","10.1016/j.aca.2013.11.052","selective_adsorption","no","surface","other","biointerface_adsorption","medium","True","ready","high","True","not_applicable","curated_release_20260707"
"PHA-03d62941f2-002","10.1016/j.aca.2013.11.052","selective_adsorption","no","surface","other","biointerface_adsorption","medium","True","ready","high","True","not_applicable","curated_release_20260707"
"PHA-03d62941f2-003","10.1016/j.aca.2013.11.052","selective_adsorption","no","surface","other","biointerface_adsorption","medium","True","ready","high","True","not_applicable","curated_release_20260707"
"PHA-03d62941f2-004","10.1016/j.aca.2013.11.052","selective_adsorption","no","surface","other","biointerface_adsorption","medium","True","ready","high","True","not_applicable","curated_release_20260707"
"PHA-03d62941f2-005","10.1016/j.aca.2013.11.052","selective_adsorption","no","surface","other","biointerface_adsorption","medium","True","ready","high","True","not_applicable","curated_release_20260707"
"PHA-03d62941f2-006","10.1016/j.aca.2013.11.052","selective_adsorption","no","surface","other","biointerface_adsorption","medium","True","ready","high","True","not_applicable","curated_release_20260707"
"PHA-03d62941f2-007","10.1016/j.aca.2013.11.052","selective_adsorption","no","surface","other","biointerface_adsorption","medium","True","ready","high","True","not_applicable","curated_release_20260707"
"PHA-03d62941f2-008","10.1016/j.aca.2013.11.052","selective_adsorption","no","surface","other","biointerface_adsorption","medium","True","ready","high","True","not_applicable","curated_release_20260707"
"PHA-03d62941f2-009","10.1016/j.aca.2013.11.052","selective_adsorption","no","surface","other","biointerface_adsorption","medium","True","ready","high","True","not_applicable","curated_release_20260707"
"PHA-03d62941f2-010","10.1016/j.aca.2013.11.052","selective_adsorption","no","hemocompatibility","other","hemocompatibility","medium","False","low_source_quality","high","True","not_applicable","curated_release_20260707"
"PHA-68943f49bd-001","10.1016/j.actbio.2009.12.031","entrapment","no","batch","fluorescence_surface_quantification","protein_immobilization","medium","True","ready","high","True","not_applicable","curated_release_20260707"
"PHA-68943f49bd-002","10.1016/j.actbio.2009.12.031","entrapment","no","batch","fluorescence_surface_quantification","protein_immobilization","medium","True","ready","high","True","not_applicable","curated_release_20260707"
"PHA-68943f49bd-003","10.1016/j.actbio.2009.12.031","entrapment","no","batch","fluorescence_surface_quantification","protein_immobilization","medium","True","ready","high","True","not_applicable","curated_release_20260707"
"PHA-68943f49bd-004","10.1016/j.actbio.2009.12.031","entrapment","no","surface","fluorescence_surface_quantification","protein_immobilization","medium","True","ready","high","True","not_applicable","curated_release_20260707"
"PHA-68943f49bd-005","10.1016/j.actbio.2009.12.031","physical_adsorption","no","batch","fluorescence_surface_quantification","biointerface_adsorption","not_comparable","False","not_strong_or_medium_comparable;missing_or_unnormalizable_unit","medium","True","not_applicable","curated_release_20260707"
"PHA-b63b3c029e-001","10.1016/j.actbio.2009.12.046","nonspecific_adsorption","no","hemocompatibility","static_incubation","hemocompatibility","not_comparable","False","not_strong_or_medium_comparable;missing_or_unnormalizable_unit","high","True","not_applicable","curated_release_20260707"
"PHA-b63b3c029e-002","10.1016/j.actbio.2009.12.046","nonspecific_adsorption","no","hemocompatibility","static_incubation","hemocompatibility","not_comparable","False","not_strong_or_medium_comparable;missing_or_unnormalizable_unit","high","True","not_applicable","curated_release_20260707"
"PHA-b63b3c029e-003","10.1016/j.actbio.2009.12.046","nonspecific_adsorption","no","hemocompatibility","static_incubation","hemocompatibility","not_comparable","False","not_strong_or_medium_comparable;missing_or_unnormalizable_unit","high","True","not_applicable","curated_release_20260707"
"PHA-b63b3c029e-004","10.1016/j.actbio.2009.12.046","nonspecific_adsorption","no","hemocompatibility","static_incubation","hemocompatibility","not_comparable","False","not_strong_or_medium_comparable;missing_or_unnormalizable_unit","high","True","not_applicable","curated_release_20260707"
"PHA-b63b3c029e-005","10.1016/j.actbio.2009.12.046","nonspecific_adsorption","no","hemocompatibility","static_incubation","hemocompatibility","not_comparable","False","not_strong_or_medium_comparable;missing_or_unnormalizable_unit","high","True","not_applicable","curated_release_20260707"
"PHA-c2136903ff-001","10.1016/j.actbio.2010.04.013","covalent_immobilization","yes","hemocompatibility","other","protein_immobilization","not_comparable","False","not_strong_or_medium_comparable;missing_or_unnormalizable_unit","high","True","not_applicable","curated_release_20260707"
"PHA-c2136903ff-002","10.1016/j.actbio.2010.04.013","covalent_immobilization","yes","surface","other","protein_immobilization","not_comparable","False","not_strong_or_medium_comparable;missing_or_unnormalizable_unit","medium","True","not_applicable","curated_release_20260707"
"PHA-c2136903ff-003","10.1016/j.actbio.2010.04.013","covalent_immobilization","yes","hemocompatibility","other","protein_immobilization","not_comparable","False","not_strong_or_medium_comparable;missing_or_unnormalizable_unit","high","True","not_applicable","curated_release_20260707"
"PHA-c2136903ff-004","10.1016/j.actbio.2010.04.013","covalent_immobilization","yes","surface","other","protein_immobilization","not_comparable","False","not_strong_or_medium_comparable;missing_or_unnormalizable_unit","medium","True","not_applicable","curated_release_20260707"
"PHA-c2136903ff-005","10.1016/j.actbio.2010.04.013","covalent_immobilization","yes","hemocompatibility","other","protein_immobilization","not_comparable","False","not_strong_or_medium_comparable;missing_or_unnormalizable_unit","high","True","not_applicable","curated_release_20260707"
"PHA-c2136903ff-006","10.1016/j.actbio.2010.04.013","covalent_immobilization","yes","surface","other","protein_immobilization","not_comparable","False","not_strong_or_medium_comparable;missing_or_unnormalizable_unit","medium","True","not_applicable","curated_release_20260707"
"PHA-c2136903ff-007","10.1016/j.actbio.2010.04.013","physical_adsorption","no","batch","batch_adsorption_equilibrium","biointerface_adsorption","not_comparable","False","not_strong_or_medium_comparable;missing_or_unnormalizable_unit;low_source_quality","medium","True","not_applicable","curated_release_20260707"
"PHA-8f1d757e65-001","10.1016/j.actbio.2013.04.048","physical_adsorption","no","surface","other","biointerface_adsorption","not_comparable","False","not_strong_or_medium_comparable;missing_or_unnormalizable_unit;low_source_quality","medium","True","not_applicable","curated_release_20260707"
"PHA-678f5751f8-001","10.1016/j.actbio.2014.05.035","covalent_immobilization","yes","hemocompatibility","fluorescence_surface_quantification","protein_immobilization","strong","True","ready","high","True","not_applicable","curated_release_20260707"
"PHA-678f5751f8-002","10.1016/j.actbio.2014.05.035","covalent_immobilization","yes","hemocompatibility","fluorescence_surface_quantification","protein_immobilization","strong","True","ready","high","True","not_applicable","curated_release_20260707"
"PHA-678f5751f8-003","10.1016/j.actbio.2014.05.035","covalent_immobilization","yes","hemocompatibility","fluorescence_surface_quantification","protein_immobilization","strong","True","ready","high","True","not_applicable","curated_release_20260707"
"PHA-678f5751f8-004","10.1016/j.actbio.2014.05.035","covalent_immobilization","yes","hemocompatibility","fluorescence_surface_quantification","protein_immobilization","strong","True","ready","high","True","not_applicable","curated_release_20260707"
"PHA-678f5751f8-005","10.1016/j.actbio.2014.05.035","covalent_immobilization","yes","hemocompatibility","fluorescence_surface_quantification","protein_immobilization","strong","True","ready","high","True","not_applicable","curated_release_20260707"
"PHA-678f5751f8-006","10.1016/j.actbio.2014.05.035","covalent_immobilization","yes","hemocompatibility","fluorescence_surface_quantification","protein_immobilization","strong","True","ready","high","True","not_applicable","curated_release_20260707"
"PHA-65f84920ae-001","10.1016/j.actbio.2014.10.001","nonspecific_adsorption","no","hemocompatibility","static_incubation","hemocompatibility","weak","False","not_strong_or_medium_comparable","high","True","not_applicable","curated_release_20260707"
"PHA-65f84920ae-002","10.1016/j.actbio.2014.10.001","nonspecific_adsorption","no","hemocompatibility","static_incubation","hemocompatibility","weak","False","not_strong_or_medium_comparable","high","True","not_applicable","curated_release_20260707"
"PHA-2c644baee3-001","10.1016/j.actbio.2014.11.023","affinity_binding","no","biofouling","surface_fouling_assay","antifouling","strong","True","ready","high","True","keep","curated_release_20260707"
"PHA-2c644baee3-002","10.1016/j.actbio.2014.11.023","affinity_binding","no","biofouling","surface_fouling_assay","antifouling","medium","True","ready","high","True","keep","curated_release_20260707"
"PHA-2c644baee3-003","10.1016/j.actbio.2014.11.023","affinity_binding","no","biofouling","surface_fouling_assay","antifouling","medium","True","ready","high","True","keep","curated_release_20260707"
"PHA-2c644baee3-004","10.1016/j.actbio.2014.11.023","affinity_binding","no","biofouling","surface_fouling_assay","antifouling","medium","True","ready","high","True","keep","curated_release_20260707"
"PHA-2c644baee3-005","10.1016/j.actbio.2014.11.023","affinity_binding","no","biofouling","surface_fouling_assay","antifouling","weak","False","not_strong_or_medium_comparable;low_source_quality","medium","True","keep","curated_release_20260707"
"PHA-2c644baee3-006","10.1016/j.actbio.2014.11.023","affinity_binding","no","biofouling","surface_fouling_assay","antifouling","weak","False","not_strong_or_medium_comparable;low_source_quality","medium","True","keep","curated_release_20260707"
"PHA-2c644baee3-007","10.1016/j.actbio.2014.11.023","affinity_binding","no","biofouling","surface_fouling_assay","antifouling","medium","True","ready","high","True","keep","curated_release_20260707"
"PHA-2c644baee3-008","10.1016/j.actbio.2014.11.023","antifouling_low_adsorption","no","hemocompatibility","surface_fouling_assay","antifouling","medium","True","ready","high","True","keep","curated_release_20260707"
"PHA-5aba732483-001","10.1016/j.actbio.2015.08.011","physical_adsorption","no","QCM_SPR","QCM_D","biointerface_adsorption","not_comparable","False","not_strong_or_medium_comparable","medium","True","not_applicable","curated_release_20260707"
"PHA-5aba732483-002","10.1016/j.actbio.2015.08.011","physical_adsorption","no","QCM_SPR","QCM_D","biointerface_adsorption","not_comparable","False","not_strong_or_medium_comparable","medium","True","not_applicable","curated_release_20260707"
"PHA-803a603a69-001","10.1016/j.actbio.2015.09.012","selective_adsorption","no","surface","other","biointerface_adsorption","strong","True","ready","high","True","not_applicable","curated_release_20260707"
"PHA-803a603a69-002","10.1016/j.actbio.2015.09.012","selective_adsorption","no","batch","batch_adsorption_equilibrium","biointerface_adsorption","strong","True","ready","high","True","not_applicable","curated_release_20260707"
"PHA-803a603a69-003","10.1016/j.actbio.2015.09.012","selective_adsorption","no","surface","other","biointerface_adsorption","strong","True","ready","high","True","not_applicable","curated_release_20260707"
"PHA-803a603a69-004","10.1016/j.actbio.2015.09.012","selective_adsorption","no","batch","batch_adsorption_equilibrium","biointerface_adsorption","strong","True","ready","high","True","not_applicable","curated_release_20260707"
"PHA-803a603a69-005","10.1016/j.actbio.2015.09.012","selective_adsorption","no","surface","other","biointerface_adsorption","strong","True","ready","high","True","not_applicable","curated_release_20260707"
"PHA-803a603a69-006","10.1016/j.actbio.2015.09.012","selective_adsorption","no","batch","batch_adsorption_equilibrium","biointerface_adsorption","strong","True","ready","high","True","not_applicable","curated_release_20260707"
"PHA-803a603a69-007","10.1016/j.actbio.2015.09.012","selective_adsorption","no","surface","other","biointerface_adsorption","strong","True","ready","high","True","not_applicable","curated_release_20260707"
"PHA-803a603a69-008","10.1016/j.actbio.2015.09.012","selective_adsorption","no","batch","batch_adsorption_equilibrium","biointerface_adsorption","strong","True","ready","high","True","not_applicable","curated_release_20260707"
"PHA-803a603a69-009","10.1016/j.actbio.2015.09.012","selective_adsorption","no","surface","other","biointerface_adsorption","strong","True","ready","high","True","not_applicable","curated_release_20260707"
"PHA-803a603a69-010","10.1016/j.actbio.2015.09.012","selective_adsorption","no","batch","batch_adsorption_equilibrium","biointerface_adsorption","strong","True","ready","high","True","not_applicable","curated_release_20260707"
"PHA-803a603a69-011","10.1016/j.actbio.2015.09.012","covalent_immobilization","yes","surface","other","protein_immobilization","strong","True","ready","high","True","not_applicable","curated_release_20260707"
"PHA-803a603a69-012","10.1016/j.actbio.2015.09.012","covalent_immobilization","yes","batch","batch_adsorption_equilibrium","protein_immobilization","strong","True","ready","high","True","not_applicable","curated_release_20260707"
"PHA-803a603a69-013","10.1016/j.actbio.2015.09.012","selective_adsorption","no","surface","other","biointerface_adsorption","medium","True","ready","high","True","not_applicable","curated_release_20260707"
"PHA-803a603a69-014","10.1016/j.actbio.2015.09.012","covalent_immobilization","yes","batch","batch_adsorption_equilibrium","protein_immobilization","medium","True","ready","high","True","not_applicable","curated_release_20260707"
"PHA-ada404ca48-001","10.1016/j.actbio.2016.01.011","affinity_binding","no","batch","fluorescence_surface_quantification","biointerface_adsorption","not_comparable","False","not_strong_or_medium_comparable;missing_or_unnormalizable_unit","medium","True","not_applicable","curated_release_20260707"
"PHA-ada404ca48-002","10.1016/j.actbio.2016.01.011","entrapment","no","batch","batch_adsorption_equilibrium","purification","medium","True","ready","high","True","not_applicable","curated_release_20260707"
"PHA-ada404ca48-003","10.1016/j.actbio.2016.01.011","entrapment","no","other","other","protein_immobilization","not_comparable","False","not_strong_or_medium_comparable","high","True","not_applicable","curated_release_20260707"
"PHA-ada404ca48-004","10.1016/j.actbio.2016.01.011","unknown","unclear","other","other","other","weak","False","not_strong_or_medium_comparable","high","True","not_applicable","curated_release_20260707"
"PHA-ada404ca48-005","10.1016/j.actbio.2016.01.011","entrapment","no","other","fluorescence_surface_quantification","protein_immobilization","not_comparable","False","not_strong_or_medium_comparable;missing_or_unnormalizable_unit","medium","True","not_applicable","curated_release_20260707"
"PHA-327bee2b5a-001","10.1016/j.actbio.2019.02.037","affinity_binding","no","other","fluorescence_surface_quantification","purification","weak","False","not_strong_or_medium_comparable","medium","True","not_applicable","curated_release_20260707"
"PHA-327bee2b5a-002","10.1016/j.actbio.2019.02.037","affinity_binding","no","column","batch_adsorption_equilibrium","purification","not_comparable","False","not_strong_or_medium_comparable;missing_or_unnormalizable_unit;low_source_quality","medium","True","not_applicable","curated_release_20260707"
"PHA-327bee2b5a-003","10.1016/j.actbio.2019.02.037","entrapment","no","surface","fluorescence_surface_quantification","protein_immobilization","medium","True","ready","high","True","not_applicable","curated_release_20260707"
"PHA-327bee2b5a-004","10.1016/j.actbio.2019.02.037","entrapment","no","surface","fluorescence_surface_quantification","protein_immobilization","medium","True","ready","high","True","not_applicable","curated_release_20260707"
"PHA-327bee2b5a-005","10.1016/j.actbio.2019.02.037","affinity_binding","no","other","other","biointerface_adsorption","weak","False","not_strong_or_medium_comparable","medium","True","not_applicable","curated_release_20260707"
"PHA-327bee2b5a-006","10.1016/j.actbio.2019.02.037","affinity_binding","no","other","fluorescence_surface_quantification","biointerface_adsorption","weak","False","not_strong_or_medium_comparable","medium","True","not_applicable","curated_release_20260707"
"PHA-327bee2b5a-007","10.1016/j.actbio.2019.02.037","affinity_binding","no","other","fluorescence_surface_quantification","biointerface_adsorption","weak","False","not_strong_or_medium_comparable","high","True","not_applicable","curated_release_20260707"
"PHA-327bee2b5a-008","10.1016/j.actbio.2019.02.037","affinity_binding","no","QCM_SPR","SPR_binding","biointerface_adsorption","strong","True","ready","high","True","not_applicable","curated_release_20260707"
"PHA-f1e48edbf3-001","10.1016/j.actbio.2020.03.002","unknown","unclear","other","other","other","not_comparable","False","not_strong_or_medium_comparable","high","True","not_applicable","curated_release_20260707"
"PHA-f1e48edbf3-002","10.1016/j.actbio.2020.03.002","unknown","unclear","other","other","other","not_comparable","False","not_strong_or_medium_comparable","high","True","not_applicable","curated_release_20260707"
"PHA-f1e48edbf3-003","10.1016/j.actbio.2020.03.002","entrapment","no","other","other","protein_immobilization","not_comparable","False","not_strong_or_medium_comparable","high","True","not_applicable","curated_release_20260707"
"PHA-f1e48edbf3-004","10.1016/j.actbio.2020.03.002","entrapment","no","other","other","protein_immobilization","not_comparable","False","not_strong_or_medium_comparable","high","True","not_applicable","curated_release_20260707"
"PHA-f1e48edbf3-005","10.1016/j.actbio.2020.03.002","unknown","unclear","other","other","other","not_comparable","False","not_strong_or_medium_comparable","medium","True","not_applicable","curated_release_20260707"
"PHA-f1e48edbf3-006","10.1016/j.actbio.2020.03.002","unknown","unclear","other","other","other","not_comparable","False","not_strong_or_medium_comparable","medium","True","not_applicable","curated_release_20260707"
"PHA-f1e48edbf3-007","10.1016/j.actbio.2020.03.002","entrapment","no","other","other","protein_immobilization","not_comparable","False","not_strong_or_medium_comparable","medium","True","not_applicable","curated_release_20260707"
"PHA-f1e48edbf3-008","10.1016/j.actbio.2020.03.002","unknown","unclear","other","other","other","not_comparable","False","not_strong_or_medium_comparable","medium","True","not_applicable","curated_release_20260707"
"PHA-f1e48edbf3-009","10.1016/j.actbio.2020.03.002","entrapment","no","other","other","protein_immobilization","not_comparable","False","not_strong_or_medium_comparable;missing_or_unnormalizable_unit;low_source_quality","medium","True","not_applicable","curated_release_20260707"
"PHA-f1e48edbf3-010","10.1016/j.actbio.2020.03.002","entrapment","no","other","other","protein_immobilization","not_comparable","False","not_strong_or_medium_comparable;low_source_quality","medium","True","not_applicable","curated_release_20260707"
"PHA-f4efe81d10-001","10.1016/j.actbio.2022.08.022","nonspecific_adsorption","no","hemocompatibility","static_incubation","hemocompatibility","strong","True","ready","high","True","not_applicable","curated_release_20260707"
"PHA-f4efe81d10-002","10.1016/j.actbio.2022.08.022","nonspecific_adsorption","no","hemocompatibility","static_incubation","hemocompatibility","strong","True","ready","high","True","not_applicable","curated_release_20260707"
"PHA-f4efe81d10-003","10.1016/j.actbio.2022.08.022","antifouling_low_adsorption","no","hemocompatibility","surface_fouling_assay","antifouling","strong","True","ready","high","True","keep","curated_release_20260707"
"PHA-f4efe81d10-004","10.1016/j.actbio.2022.08.022","antifouling_low_adsorption","no","hemocompatibility","surface_fouling_assay","antifouling","strong","True","ready","high","True","keep","curated_release_20260707"
"PHA-f4efe81d10-005","10.1016/j.actbio.2022.08.022","covalent_immobilization","yes","hemocompatibility","static_incubation","protein_immobilization","strong","True","ready","high","True","not_applicable","curated_release_20260707"
"PHA-f4efe81d10-006","10.1016/j.actbio.2022.08.022","covalent_immobilization","yes","hemocompatibility","static_incubation","protein_immobilization","strong","True","ready","high","True","not_applicable","curated_release_20260707"
"PHA-f4efe81d10-007","10.1016/j.actbio.2022.08.022","antifouling_low_adsorption","no","surface","static_incubation","antifouling","strong","True","ready","high","True","keep","curated_release_20260707"
"PHA-f4efe81d10-008","10.1016/j.actbio.2022.08.022","antifouling_low_adsorption","no","hemocompatibility","static_incubation","antifouling","strong","True","ready","high","True","keep","curated_release_20260707"
"PHA-f4efe81d10-009","10.1016/j.actbio.2022.08.022","covalent_immobilization","yes","surface","static_incubation","protein_immobilization","strong","True","ready","high","True","not_applicable","curated_release_20260707"
"PHA-f4efe81d10-010","10.1016/j.actbio.2022.08.022","covalent_immobilization","yes","hemocompatibility","static_incubation","protein_immobilization","strong","True","ready","high","True","not_applicable","curated_release_20260707"
"PHA-f4efe81d10-011","10.1016/j.actbio.2022.08.022","covalent_immobilization","yes","hemocompatibility","static_incubation","protein_immobilization","strong","True","ready","high","True","not_applicable","curated_release_20260707"
"PHA-f4efe81d10-012","10.1016/j.actbio.2022.08.022","antifouling_low_adsorption","no","hemocompatibility","static_incubation","antifouling","strong","True","ready","high","True","keep","curated_release_20260707"
