Repository: sunyrain/PHA

# PHA Protein-Hydrogel Adsorption Dataset

Generated: 2026-07-05T11:36:45

## Scope

This curated package organizes literature-derived protein-hydrogel adsorption, binding, immobilization, antifouling, and related biointerface records extracted from the local PHA corpus.

The primary unit is one record:

`paper + hydrogel/sample + protein/mixture + experimental condition + measured outcome`

## Contents

- `data/sources.csv`: article-level metadata, extraction status, and curation decision.
- `data/records_flat.csv`: flattened record-level table with provenance, hydrogel, protein, condition, outcome, mechanism, and quality fields.

File: data/curated/pha_scientific_dataset_20260705/data/special_fields.csv (part 11 of 55)
id,doi,field_name,field_value_json,why_special,evidence_text,suggested_table
1018,10.1080/00032719.2017.1371728,reflection_peak_codes,"[""540 nm"", ""610 nm""]",Hydrogel beads were encoded by photonic reflection peaks for multiplex protein/antibody assays.,Two kinds of photonic crystal beads with reflection peaks at wavelengths of 610 and 540 nm were used as the encoding carriers in the experiment.,hydrogel_properties
1019,10.1080/00032719.2017.1371728,bead_diameter,"""250 ± 10 µm""",Particle size is relevant to bead-based adsorption and assay surface area.,Photonic crystal beads with a diameter of 250 ± 10 µm and well-controlled droplets were fabricated using a microfluidic device.,hydrogel_properties
1020,10.1080/00032719.2017.1371728,agarose_viscosity_limit,""">4% agarose gel too viscous for perfusion""",Design limitation constraining hydrogel concentration despite lower nonspecific adsorption at high agarose concentration.,"However, the viscosity of agarose gel >4% concentration was too high for perfusion.",design_space_notes
1021,10.1080/00032719.2017.1371728,assay_time,"""1.5 h""",Clinical workflow outcome tied to hydrogel bead multiplex assay.,This shortens the assay time to 1.5 h.,biointerface_response
1022,10.1080/00032719.2017.1371728,clinical_sample_count,"""64 total sera: 32 ITP patient sera and 32 healthy control sera""",Defines clinical matrix and comparator population for protein binding assay.,A total of 64 clinical samples including sera from patients with immune thrombocytopenia (n = 32) and healthy human sera (n = 32) were tested.,biointerface_response
1023,10.1080/00032719.2017.1371728,storage_stability,"""stable for at least 2 months at 4°C; approximately one-third attenuation after 120 days""",Reports retained immobilized protein activity on stored hydrogel bead kits.,"A kit for platelet antibody detection made up of photonic crystal hydrogel beads coated with platelet glycoproteins can be stable for at least 2 months at 4°C. After 120 days, the test showed attenuation of about one third of that of the original fluorescence intensity.",outcome
1024,10.3390/ma9070582,non_protein_adsorbates,"[""Cu2+"", ""Zn2+"", ""Fe3+"", ""Pb2+""]","The paper is an adsorption study using hydrogels, but the adsorbates are heavy metal ions rather than proteins.","GO/cellulose hydrogel exhibited excellent reusability and also substantially adsorbed other harmful metal ions (Zn2+, Fe3+, and Pb2+).",exclusion_notes
1025,10.1016/j.reactfunctpolym.2014.12.001,cell_culture_response,"""L929 cells adhered more on CA/PAM MIP than CA/PAM NIP at 1 and 3 days; some dead cells were observed after 3 days and almost all cells were dead after 5 days.""",Biointerface outcome connected to higher BSA adsorption and residual SDS toxicity rather than a standard adsorption metric.,"Compared with cells on CA/PAM NIP, the number of living cells adhered to CA/PAM MIP was much more at 1 and 3 days. Residual SDS caused the death of L929 cells.",biointerface_response
1026,10.1016/j.reactfunctpolym.2014.12.001,SDS_residue_warning,"""Residual SDS from elution was reported to damage cells; authors recommended a moderate elution solution without residual eluent for cell culture applications.""",Important hydrogel preparation and biocompatibility caveat.,A moderate elution solution without residue eluent should be used to prepare MIP for cell culture.,material_process_notes
1027,10.1016/j.reactfunctpolym.2014.12.001,mechanical_stability_after_elution,"""Mechanical properties slightly decreased after SDS/HAc washing; CA/PAM maintained approximate 96% of mechanical strength and elongation.""",Mechanical robustness was linked to regeneration and cavity stability.,The CA/PAM hydrogel maintained approximate 96% of the mechanical strength and elongation due to three kinds of different cross-linking structure of the hybrid hydrogel.,hydrogel_properties
1028,10.1016/j.reactfunctpolym.2014.12.001,film_thickness_window,"""Hydrogel film thickness could be controlled in the range 0.1-0.4 mm; 0.18 mm was used in subsequent experiments because very thin films below 0.1 mm had poor mechanical property.""",Format and mass-transfer design constraint for adsorption performance.,"The hydrogel film was transparent, smooth, and homogeneous and its thickness could be easily controlled in the range of 0.1-0.4 mm. So the CA/PAM with the thickness of 0.18 mm was used in our subsequent experiments.",hydrogel_format_design
1029,10.1016/j.reactfunctpolym.2014.12.001,optimized_crosslinking_notes,"""Maximum adsorption was reported at MBAA 0.09% of acrylamide and CaCl2 1.0 wt%; excess crosslinking hindered protein diffusion or template removal.""",Crosslinking affected cavity stability and protein mass transfer.,"The maximum adsorption capacity and IE were obtained when MBAA was 0.09% of the weight of acrylamide. When 1.0 wt% CaCl2 solution was used, the CA/PAM MIP reached the maximum Qe with a value of 22.49 mg/g.",design_space
1030,10.1021/acsapm.2c00302,thermoresponsive gating_ratio,"""actual gating ratios for MGVS-50, MGVS-100, and MGVS-150 were 1.8, 1.9, and 2.05, respectively""",Temperature-responsive water flux is a key non-protein performance feature linked to PNIPAm microgel collapse.,"In contrast, the actual gating ratios for these membranes were 1.8, 1.9, and 2.05, respectively.",membrane_transport_properties
1031,10.1021/acsapm.2c00302,microgel_membrane_loading,"""MGVS-50, MGVS-100, and MGVS-150 represent 50, 100, and 150 ug cm-2 microgel concentration on the surface""",Sample naming encodes membrane loading and should be preserved for design-space modeling.,"The membranes were designated as MGVS-50, MGVS-100, and MGVS-150, where the number represents the microgel concentration (ug cm-2) on the surface.",sample_metadata
1032,10.1021/acsapm.2c00302,pore_size_series,"""mean pore radius values 0.72, 0.61, and 0.53 nm for MGVS-50, MGVS-100, and MGVS-150; pore sizes 1.55, 1.42, and 1.29 nm""",BSA rejection mechanism is attributed to BSA Stoke's radius being larger than MGVS-X pore size.,"The pore sizes were calculated using the MWCO experiment and were found to be 1.55, 1.42, and 1.29 nm for MGVS-50, 100, and 150 membranes, respectively. The mean pore radius values ... were 0.72, 0.61, and 0.53 nm.",pore_properties
1033,10.1021/acsapm.2c00302,antibacterial_microgel_activity,"""MG-10 and MG-20 active against E. coli and S. epidermidis; no growth observed on MH agar plates treated with microgels""",Biofouling-relevant antibacterial response is reported for microgels but not as protein adsorption.,No growth of bacteria was observed on MH agar plates treated with microgels. These results show that both microgel samples (MG-10 and MG-20) were active against Gram-positive and Gram-negative bacteria.,biointerface_response
1034,10.1007/s10118-017-1948-z,stopped_flow_initial_loading,"""early-stage adsorption kinetics monitored for < 50 s; initial microgel collapse within ~1 s""",Captures rapid protein-microgel complexation kinetics rather than equilibrium adsorption capacity.,Close inspection of the adsorption kinetics during the early stages (< 50 s) revealed that the initial microgel collapse occurred within ~1 s.,kinetic_time_constants
1035,10.1007/s10118-017-1948-z,dual_relaxation_adsorption_model,"""double exponential function with fast τ1 and slow τ2 relaxation times""",Reports multi-timescale adsorption relaxation behavior.,"All the dynamic traces could be well fitted with a double exponential function, suggesting a fast (τ1) and a slow (τ2) relaxation time, respectively.",kinetic_models
1036,10.1007/s10118-017-1948-z,activity_of_released_lysozyme,"""activity measured in Micrococcus lysodeikticus cell suspension""",Links hydrogel release kinetics to retained enzymatic bioactivity.,The evaluation of the activity of released lysozyme was synchronously measured in a Micrococcus lysodeikticus cell suspension.,bioactivity_after_release
1037,10.1080/10601320601030707,hemolysis_percent,22.1,Blood compatibility endpoint is relevant to biointerface response but is not a direct protein adsorption metric.,The percent hemolysis was found to be nearly 22.1 percent for the sample containing 2.3 mM itaconic acid.,biointerface_response
1038,10.1080/10601320601030707,insulin_hydrodynamic_radius,"""nearly 11.1 Å""",Used to interpret mesh-size-controlled protein retention/release.,"Hydrodynamic radius of insulin is nearly 11.1 Å, so insulin should remain within the hydrogel network when mesh size is slightly less.",protein_properties
1039,10.1080/10601320601030707,mesh_size_time_pH_response,"""nearly 10 Å after 2 h in SGF; nearly 32 Å after 7 h after transfer to SIF""",Mechanistic hydrogel property directly tied to insulin release.,Mesh size was nearly 10 Å in SGF at the end of the second hour and became nearly 32 Å at the end of the 7th hour after transfer into SIF.,hydrogel_properties
1040,10.1080/10601320601030707,degree_of_swelling_time_pH_response,"""nearly 110% in SGF after 2 h; nearly 325% in SIF at 7 h""",Swelling response is linked to release and protection behavior.,The gel swells to nearly 110% in SGF in the first 2 h and reaches nearly 325% in the 7th hour after transfer into SIF pH 7.4.,hydrogel_properties
1041,10.1080/10601320601030707,reported_PPE_inconsistency_HG_0.324,"""10.5% in abstract/conclusion; 11.5% in section 3.5""",Conflicting numeric values require manual curation.,"The abstract reports PPE for 0.324 mM crosslinker as 10.5, while section 3.5 reports 11.5; conclusions report 10.5.",quality
1042,10.1080/10601320601030707,reported_PPE_inconsistency_HG_0.454,"""33.4% in abstract; 33.8% in section 3.5/conclusion""",Conflicting numeric values require manual curation.,"The abstract reports PPE for 0.454 mM crosslinker as 33.4, while section 3.5 and conclusions report 33.8.",quality
1043,10.1021/acs.langmuir.4c03668,LC_director_configuration_signal,"""radial-to-bipolar transition""",The measured protein response is an optical LC ordering transition rather than a conventional adsorption capacity.,The BSA-induced radial-to-bipolar configurational transition in SDS/PNIPAM microgel complex-stabilized 5CB droplets enabled a rapid detection of BSA in the aqueous medium.,optical_response_metrics
1044,10.1021/acs.langmuir.4c03668,detection_limit_definition,"""protein concentration at which 50% of droplets underwent radial-to-bipolar transition""","DL is operationally defined by droplet population transition, not instrument LOD from blank statistics.","The detection limit (DL), representing the BSA concentration at which 50% of the radial-to-bipolar configuration transition occurred.",assay_definitions
1045,10.1021/acs.langmuir.4c03668,PNIPAM_microgel_VPTT,"""32.6 °C""",Thermoresponsive property of the hydrogel microgel may affect interface behavior but was not the protein assay variable.,The VPTT was found to be 32.6 °C.,hydrogel_properties
1046,10.1021/acs.langmuir.4c03668,microgel_adsorption_energy,"""approximately 10^6 times thermal energy""",Explains irreversible retention of PNIPAM microgels at LC-water interface despite SDS exposure.,The microgel particles remained irreversibly adsorbed at the LC-aqueous interface due to their exceptionally high adsorption energies (∼10^6 times the thermal energy).,interface_mechanism
1047,10.1021/acs.langmuir.4c03668,zeta_potential_BSA_pH_dependence,"{""pH4_mV"": ""+29.2 ± 1.8"", ""pH7_mV"": ""-22.1 ± 0.4""}",Protein charge reversal governed surfactant-dependent response.,This shift in the response can be attributed to the reversal in the charge of BSA (-22.1 ± 0.4 mV) at pH 7.,protein_charge_conditions
1048,10.1007/s00425-023-04152-w,non_protein_adsorption_capacity,"""~37 mg PO4- g-1 hydrogel after 6 days""","The article contains quantitative adsorption data, but the adsorbate is phosphate rather than protein.",The maximum adsorption capacity was estimated to be ~ 37 mg PO4- g-1 hydrogel after 6 days of treatment.,non_protein_adsorption_outcomes
1049,10.1007/s00425-023-04152-w,phosphate_desorption,"""~67% of adsorbed PO4- released after 20 days""","Reports nutrient release behavior relevant to agricultural hydrogel function, not protein adsorption.","After 20 days, the hydrogel was able to release ~ 67% of the adsorbed PO4- regardless of the water status of the soil.",nutrient_release_outcomes
1050,10.1007/s00425-023-04152-w,phosphate_leaching_reduction,"""11.91 mg PO4- lost without hydrogel versus 2.77 mg PO4- with 2% AW hydrogel after four over-irrigation cycles""",Quantifies soil nutrient retention by the hydrogel but is outside protein-hydrogel adsorption scope.,"After 4 times of over-irrigation, the soil without the hydrogel lost 11.91 mg PO4-, which corresponds 2.77 mg PO4- in the presence of 2% AW hydrogel.",soil_leaching_outcomes
1051,10.1016/j.jconrel.2005.09.005,confocal_localization,"{""BSA"": ""visible between microspheres and adsorbed on positively charged microsphere surface; no penetration observed"", ""lysozyme"": ""penetrated negatively charged microspheres""}","Separates absorption-like lysozyme behavior from surface adsorption-like BSA behavior, which the quantitative table combines as adsorbed/absorbed.","Lysozyme was able to penetrate into the microspheres, while BSA was only visible between the microspheres.",mechanistic_localization
1052,10.1016/j.jconrel.2005.09.005,salt_desorption_interpretation,"""Incubation in 150 mM NaCl after preadsorption caused almost quantitative desorption.""",Shows adsorption is largely reversible and electrostatic rather than irreversible protein capture.,"When microspheres preadsorbed with protein were incubated in Hepes buffered saline, almost quantitative desorption occurred.",desorption_controls
1053,10.1016/j.jconrel.2005.09.005,release_half_times_in_saline,"{""BSA"": ""50% released in 5 days"", ""IgG"": ""50% released in 60 days"", ""lysozyme"": ""50% released in 4 days""}",Release behavior is adsorption-relevant but not a direct adsorption-capacity endpoint.,"Representative release example: 50% of entrapped lysozyme, BSA and IgG was released in 4, 5 and 60 days, respectively.",release_context
1054,10.1016/j.jconrel.2005.09.005,low_ionic_strength_retards_diffusion,"{""BSA_DS8_15pct_gel"": {""D_150mM_NaCl_10^-7_cm2_s"": ""4.4 +/- 0.0"", ""D_no_NaCl_10^-7_cm2_s"": ""1.5 +/- 0.1""}, ""lysozyme_DS8_15pct_gel"": {""D_150mM_NaCl_10^-7_cm2_s"": ""5.1 +/- 0.1"", ""D_no_NaCl_10^-7_cm2_s"": ""3.4 +/- 0.3""}}",Quantifies mobility penalty from adsorption/absorption under low ionic strength.,"In media with physiological ionic strength, diffusion coefficients of lysozyme and BSA were respectively 1.5 and 3 times higher than in low ionic strength media.",diffusion_adsorption_coupling
1055,10.1016/j.jconrel.2005.09.005,hydrogel_swelling_context,"{""15_percent_solid_gel_swelling_ratio"": 1.3, ""30_percent_solid_gel_swelling_ratio"": 1.8, ""equilibrium_water_content"": ""85%-90%""}",Hydrogel water content and swelling may affect protein mobility but were not part of Table 1 adsorption batch conditions.,"A higher percent of microspheres results in a higher swelling ratio, 1.3 for 15% and 1.8 for 30%, eventually leading to 85%-90% water content.",hydrogel_properties_context
1056,10.1007/s12272-012-0317-2,multicellular_layer_penetration_model,"""MCLs cultured in Transwell inserts were exposed to protein drugs and cryo-sectioned for imaging.""","This is a tissue-penetration delivery assay, not a hydrogel adsorption assay.","MCLs were cultured in Transwell inserts, exposed to drugs, then cryo-sectioned for image acquisition using fluorescence microscopy or immunohistochemistry.",delivery_model_context
1057,10.1007/s12272-012-0317-2,HP_nanogel_delivery_effect,"""RNase A formulated in heparin-Pluronic nanogel showed significantly improved penetration, attributed to extracellular matrix binding.""","This is the only hydrogel-related fact in the context, but the measured outcome is protein penetration through cell layers rather than adsorption to the nanogel.","PEGylated TRAIL and RNase A formulated in a heparin-Pluronic (HP) nanogel showed significantly improved penetration attributable to increased stability and extracellular matrix binding, respectively.",non_adsorption_hydrogel_mentions
1058,10.1080/08927022.2012.749408,simulation_pull_parameters_adsorption,"{""pulling_velocity"": ""0.25 A ps-1"", ""spring_constant"": ""30 kcal mol-1 A-2""}",The adsorption stage was accelerated using PCV SMD rather than measured in a wet-lab batch or column assay.,"First, a PCV SMD simulation was executed to make the protein move towards and press onto the hydrogel matrix; this process accelerates the adsorption between t-PA and the hydrogel matrix. The spring constant k and the pulling velocity were set to be 30 kcal mol-1 A-2 and 0.25 A ps-1, respectively.",simulation_conditions
1059,10.1080/08927022.2012.749408,simulation_pull_parameters_desorption,"{""pulling_velocity"": ""0.025 A ps-1"", ""simulation_time"": ""2 ns"", ""spring_constant"": ""30 kcal mol-1 A-2""}",Desorption outcomes depend on explicit SMD pulling protocol.,"Finally, another PCV SMD simulation was used to pull the protein away from the hydrogel matrix... the spring constant k and the pulling velocity were set to 30 kcal mol-1 A-2 and 0.025 A ps-1, respectively, while the simulation time was set to 2 ns.",simulation_conditions
1060,10.1080/08927022.2012.749408,residue_specific_adsorption_sites,"{""amine_grafted_hydrogel"": [""Glu93"", ""Asp178""], ""carboxyl_grafted_hydrogel"": [""Lys17"", ""His144"", ""Lys156"", ""Arg37B""], ""hydroxyl_grafted_hydrogel"": [""Arg37B"", ""Pro186E""]}",The paper reports residue-level adsorption/desorption mechanisms rather than bulk adsorption capacity.,"Two residues on t-PA (Glu93 and Asp178) adsorbed two amine ligands... four residues on t-PA (Lys17, His144, Lys156 and Arg37B) interacted with three carboxyl ligands... Two residues (Arg37B and Pro186E) on t-PA interacted with two hydroxyl ligands.",residue_level_interactions
1061,10.1080/08927022.2012.749408,binding_intensity_order,"""carboxyl approximately equal to amine greater than hydroxyl""",This is the main comparative conclusion across the three simulated hydrogel ligand chemistries.,"According to the analysis above, the binding intensities followed the order carboxyl approximately equal to amine greater than hydroxyl.",comparative_outcomes
1062,10.1080/08927022.2012.749408,hydrogel_network_model,"""Three long PVA chains and three short PVA chains; long chains contained 45 segments and short chains contained 15 segments; six junction nodes with 36 fixed segments during simulation.""",The hydrogel is a computational network model with explicitly described geometry rather than a synthesized sample.,The primitive structure of the hydrogel network was composed of three long chains of polyvinyl alcohol... and three short chains that cross-linked the main chains. Each long chain contained 45 segments and each short chain contained 15 segments... 36 segments on the hydrogel network were fixed.,hydrogel_model_parameters
1063,10.1016/j.chroma.2014.04.030,silica_support_pore_diameter,"""about 50 nm""",The sacrificial silica support pore size was selected to enable biomacromolecule adsorption and later generate wide pores in the hydrogel.,Silica particles with pore diameter of about 50nm were used as supporting material.,materials_design
1064,10.1016/j.chroma.2014.04.030,protein_surface_coverage_target,"""about 20%""",Template immobilization used submonolayer coverage to reduce protein-protein interactions and improve cavity formation.,Surface coverage of protein maintained at about 20%.,template_immobilization
1065,10.1016/j.chroma.2014.04.030,HSA_immobilization_condition,"""500 mg silica incubated with 15 mL HSA solution, 30 mg/mL, 50 mM phosphate buffer pH 5.0, 3 h""",Template adsorption to silica precedes hydrogel imprinting and affects imprinted cavity density.,"500mg of the rehydroxylated silica was incubated with ... 15mL HSA solution (30mg/mL of phosphate buffer, 50mM, pH 5.0), while gentle shaking for 3h.",template_immobilization
1066,10.1016/j.chroma.2014.04.030,IgG_immobilization_condition,"""500 mg silica incubated with 6 mL IgG solution, 4 mg/mL, 50 mM phosphate buffer pH 8.5, 3 h""",Template adsorption to silica precedes hydrogel imprinting and affects imprinted cavity density.,"500mg of the rehydroxylated silica was incubated with 6mL IgG solution (4mg/mL of phosphate buffer, 50mM, pH 8.5) ... for 3h.",template_immobilization
1067,10.1016/j.chroma.2014.04.030,EGDMA_bead_permeability,"""1.5e-14 m2""",Shows pressure-driven flow compatibility of reinforced hydrogel particles.,Permeability of the EGDMA modified beads was 1.5×10–14m2 (10mD).,flow_properties
1068,10.1016/j.chroma.2014.04.030,unmodified_bead_HPLC_blockage,"""zero permeability; column completely blocked""",Demonstrates the mechanical/flow advantage of IPN-modified hydrogels over unmodified hydrogel controls.,That for the unmodified beads (the control sample) was zero (the column was completely blocked).,flow_properties
1069,10.1016/j.chroma.2014.04.030,swelling_ratio_panel,"[{""sample"": ""MIP-D/NonIP-D"", ""swelling_ratio_v_v"": 2.49}, {""sample"": ""MIP-E/NonIP-E"", ""swelling_ratio_v_v"": 3.13}, {""sample"": ""MIP-M/NonIP-M"", ""swelling_ratio_v_v"": 4.77}, {""sample"": ""C-MIP/C-NonIP"", ""swelling_ratio_v_v"": 5.08}]",Swelling ratio is used as an indirect mechanical property and helps explain adsorption performance.,Swelling ratio was approximately the same for the MIP and the NonIP.,hydrogel_properties
1070,10.1021/acsapm.4c01844,DISCO_NMR_surface_binding_fingerprint,"""DISCO NMR identified which PHEMA proton groups interacted with mucin rather than quantifying total adsorbed mass.""",The paper's main adsorption endpoint is atomic-level binding-site identity on an immobilized hydrogel surface.,DISCO NMR is able to characterize which protons on the PHEMA structure interact with the mucin.,binding_site_profile
1071,10.1021/acsapm.4c01844,PVP_surface_detectable_fraction,"""Less than 3.5% of total PVP added to PHEMA was detected from coatings; 2.08 +/- 0.04% for 3%, 3.18 +/- 0.43% for 4%, and 3.00 +/- 0.219% for 5% w/w PVP.""",PVP altered mucin-binding despite mostly remaining embedded in the hydrogel bulk.,"For all coatings tested, less than 3.5% of the total PVP added to the PHEMA was detected from these coatings.",pvp_distribution
1072,10.1021/acsapm.4c01844,PVP_release_fraction,"""PVP solution:PVP initial was 8.21 +/- 1.04% for PHEMA+PVP 3% and 14.90 +/- 0.71% for PHEMA+PVP 5%.""",qNMR release data helps distinguish surface/bulk PVP distribution from soluble PVP contribution.,The resulting spectra indicated a relatively small amount of PVP dissolved in the initial monomer mixture is displaced from the PHEMA coating surfaces after solvation in D2O.,pvp_distribution
1073,10.1021/acsapm.4c01844,coating_thickness_series,"{""PHEMA+PVP_1pct_um"": ""61.0 +/- 17.4"", ""PHEMA+PVP_2pct_um"": ""95.3 +/- 2.3"", ""PHEMA+PVP_3pct_um"": ""93.1 +/- 21.4"", ""PHEMA+PVP_4pct_um"": ""111 +/- 5"", ""PHEMA-only_um"": ""65.4 +/- 8.7""}",Hydrated coating thickness varied with PVP addition and may affect surface binding geometry.,The average thickness of the hydrated NMR tube coatings increased from 65.4 to 111 um in relation to the amount of PVP (0-4%) added to the coatings.,hydrogel_properties
1074,10.1021/acsapm.4c01844,porosity_for_3pct_PVP,"{""area_sd_um2"": 55.7, ""feret_diameter_sd_um"": 5.99, ""mean_area_um2"": 24.06, ""mean_feret_diameter_um"": 6.26, ""total_pores"": 408}",SEM pore morphology is proposed as an indirect mechanism for enhanced mucin-PHEMA interaction.,"In total, 408 pores were detected in the image with an average pore area of 24.06 um2 (+/-55.70 um2) and average Feret's diameter of 6.26 um (+/-5.99 um).",morphology_mechanism
1075,10.1021/acsapm.4c01844,AF0_statistical_result,"""Only backbone methyl protons had AF0 values that differed with PVP concentration by one-way ANOVA, p = 0.032.""",Identifies a composition-sensitive molecular interaction metric even though numeric AF0 values are absent.,"Of all four proton groups on PHEMA, one-way ANOVA reveals that only the backbone methyl protons (1.28 ppm peak) yielded different AF0 values in response to different concentrations of PVP (p = 0.032).",binding_statistics
1076,10.1021/la3051115,coating_mass_without_salt,"""5030 ng/cm2; equivalent water thickness 50.3 nm""",Hydrogel coating packing density is linked to protein adsorption resistance but is not itself a protein adsorption metric.,Table 2 reports clickable nanogel coating attached without salt: change in mass 5030 ng/cm2 and equivalent thickness of water 50.3 nm.,hydrogel_characterization
1077,10.1021/la3051115,coating_mass_with_salt_and_surface_crosslinking,"""10640 ng/cm2; equivalent water thickness 106.4 nm""","Shows approximately doubled coating mass under salt-induced phase separation, supporting the packing-density mechanism.",QCM-D found that the nanogel coatings attached with salt had approximately twice the increase in surface density as the nanogel coatings attached without salt.,hydrogel_characterization
1078,10.1021/la3051115,surface_crosslinking_mass_change,"""80 ng/cm2 for salt-attached coating with 1.5 M salt and 2 mM copper; 510 ng/cm2 loss/change for no-salt sham incubation""",Post-attachment mass change helps interpret whether copper added residual PEG or only cross-linked existing hydrogel.,"The very slight fluctuation in mass observed during this step (80 ng/cm2) was actually less than that observed on the clickable nanogel coating attached without salt, which remained incubated in PBS but was subjected to the same temperature of 37 C during this step (510 ng/cm2).",hydrogel_characterization
1079,10.1021/la3051115,TIRF_image_area,"""Five 263.6 um x 263.6 um images per surface""",Defines the measurement basis for single molecule protein counts.,"Five 263.6 um x 263.6 um images of each surface were processed with MetaMorph and Matlab, using the average count for each surface.",assay_metadata
1080,10.1021/la3051115,physiological_fibrinogen_saturation,"""2.5 mg/mL fibrinogen for 1 h saturated even the best coatings by TIRF""",Important assay-limit observation explaining why diluted fibrinogen was used for quantification.,"1 h incubations at physiological concentration (2.5 mg/mL) saturated even the best coatings, such that adsorbed proteins could not be individually resolved and counted.",assay_metadata
1081,10.3390/gels10100647,PEGDA_ratio_series,"""PD-0, PD-25, PD-50, and PD-100 correspond to PEGDA at 0, 25, 50, and 100 wt% relative to PVP.""",Hydrogel sample IDs encode PEGDA content and are necessary to interpret the adsorption trend.,"PEGDA ratios were 25%, 50%, and 100 wt%, referred to as PD-25, PD-50, and PD-100, respectively; PD-0 was without PEGDA and BPO.",hydrogel_formulation
1082,10.3390/gels10100647,relative_adsorption_capacity_vs_blank,"""PD-0: 76% at 12 h and 82.6% at 24 h; PD-100: 46% at 12 h and 38.8% at 24 h.""",The paper reports relative adsorption capacity values in addition to absolute mg/cm2 adsorption.,"After 12 h, the PD-0 hydrogel coating had 76% of the adsorption capacity of blank silicone, whereas the PD-100 hydrogel coating had only 46%. After 24 h, the PD-0 hydrogel coating maintained 82.6% adsorption of the blank silicone, while the PD-100 hydrogel coating further reduced to 38.8%.",adsorption_comparator_metrics
1083,10.3390/gels10100647,biocompatibility_context,"""PD-50 catheter extract had sensitization score 0 at 24 and 48 h and vaginal irritation average score 0.""",Paper combines antifouling adsorption with device biocompatibility tests for a selected hydrogel coating.,The grading scores of the experiment and control group were 0 at both 24 and 48 h; the average score of the experiment samples and control samples were 0.,biointerface_response
1084,10.1002/psc.70032,fluorophore_controls_release,"""FITC label, rather than intended Fc-region binding, dominated antibody retention and release from Fc-binding motif hydrogels.""",Fluorescent label acted as an unintended affinity tag and changed protein-hydrogel interaction interpretation.,"FITC-labeled antibodies were released slowly, and antibodies lacking FITC underwent burst release.",mechanism_special_cases
1085,10.1002/psc.70032,scrambled_motif_retains_activity,"""Scrambled-HW-SAP1 showed slow hIgG-FITC release similar to HW-SAP1.""","Retention did not require the native Fc-binding sequence order, supporting nonspecific electrostatic/aromatic fluorophore binding.",Hydrogels bearing a scrambled version of the Fc-binding motif provide a similar slow-release profile for IgG-FITC but fast release for unlabeled antibodies.,motif_specificity_controls
1086,10.1002/psc.70032,FITC_F_to_P_ratio,"""4.5""",Fluorophore-to-protein ratio is directly relevant to the observed release mechanism.,Human (h)IgG-FITC (F/P molar ratio of 4.5) and hIgG were obtained from Sigma-Aldrich.,protein_labeling_metadata
1087,10.1002/psc.70032,peptide_hydrogel_injectability,"""HW-SAP1 gel shear thins and recovers nearly all mechanical stiffness.""",Biointerface delivery-relevant property reported alongside protein release.,"The resultant gel shear thins and recovers nearly all its mechanical stiffness, indicating that it can be delivered by injection.",hydrogel_mechanical_side_outcomes
1088,10.1016/j.memsci.2015.08.058,hydrogel_membrane_dimensions,"""47 mm diameter disks; 275 um average dry thickness; 0.399 mL total wet volume""",Useful for capacity normalization and reconstructing membrane volume basis.,Weak cation exchange (C) hydrogel membranes (47mm diameter disks with 275μm average thickness (dry) and 0.399ml total volume (wet)) were provided by Natrix Separations Inc.,materials
1089,10.1016/j.memsci.2015.08.058,static_binding_not_equilibrium,"""5 h incubation did not represent equilibrium; 24 h required for equilibrium binding, but data not shown""",Important caveat for interpreting static capacity values.,"Note that 5h incubation does not represent equilibrium conditions (24h are required for equilibrium binding, data not shown).",quality_flags
1090,10.1016/j.memsci.2015.08.058,membrane_zeta_profile,"""6.8 mV at pH 4.5; zero at pH 5.3; -40 mV at pH 7""",Condition-dependent membrane charge is central to the paper mechanism.,"Slightly positive apparent zeta potential was observed at pH 4.5, 6.8mV, which decreased with increasing pH, becoming zero at pH 5.3 and strongly negative at pH 7, −40mV.",hydrogel_properties
1091,10.1016/j.memsci.2015.08.058,global_swelling_examples,"""pH 4.5: 2.21 at 0 M KCl and 1.74±0.03 at 1 M KCl; pH 7: 3.53±0.03 at 0 M KCl and 3.31 at 1 M KCl""",Swelling is linked to pH/ionic strength response but not all values are tabulated in supplied context.,"At pH 4.5, the membrane global swelling was 2.21 (0M KCl) and 1.74±0.03 (1M KCl) while at pH 7, the membrane global swelling was 3.53±0.03 (0M KCl) and 3.31(1M KCl).",hydrogel_properties
1092,10.1016/j.memsci.2015.08.058,average_pore_diameter_range,"""Surface pore diameter estimates ranged from 0 to 1.6 um; Table 1 average values include 0.310±0.066 um at pH 4.5 0 M KCl, 0.433±0.039 um at pH 5 0 M KCl, 0.448±0.023 um at pH 6 0 M KCl, 0.522±0.036 um at pH 7 0 M KCl, 0.258±0.032 um at pH 4.5 1 M KCl, 0.383±0.039 um at pH 6 1 M KCl, and 0.439±0.039 um at pH 7 1 M KCl""",Pore size is condition-dependent and used to argue that IgG was much smaller than membrane pores.,Surface pore diameter estimates ranged from 0 to 1.6μm... The average membrane pore diameter increased with increasing pH (Table 1).,hydrogel_properties
1093,10.1016/j.memsci.2015.08.058,dynamic_breakthrough_asymmetry,"""Outlet protein concentration remained below inlet concentration at all flow rates; possible protein accumulation at membrane surface and pores""",Suggests measured dynamic capacity may include accumulation distinct from binding.,Pronounced asymmetry of the BTC was observed and the protein concentration at the outlet of the membrane remained below the inlet protein concentration at all flowrates.,mechanism
1094,10.3390/gels11120984,Vroman effect,"""Authors state that lower FBS adsorption relative to BSA under some conditions confirms Vroman-effect competition among serum proteins.""",This is a mechanistic interpretation specific to the mixed-serum adsorption system rather than a simple single-protein adsorption measurement.,"The obtained data confirm the Vroman effect, which describes the competition of different proteins in the FBS for adsorption on the surface of the material.",mechanism_notes
1095,10.3390/gels11120984,abstract_body_value_conflict,"""Abstract reports adsorption range 2-43 µg/mg after 6 h, while body text reports AP-T1.00 absorbed 46 µg/mg BSA at pH 5.0.""",The discrepancy affects maximum adsorption extraction and should be checked against Figure 3.,"Serum protein and bovine serum albumin (BSA) adsorption by pectin-TEOS gels was recorded in the range of 2-43 µg/mg after 6 h... AP-T0.75 and AP-T1.00 absorbed ... 21 and 46 μg/mg of BSA, respectively, at pH 5.0.",data_quality_flags
1096,10.3390/gels11120984,adsorption_time_dependence,"""FBS maximum adsorption occurred after 6 h at pH 5.0 and 7.4, while BSA maximum adsorption occurred after 3 h at pH 5.0.""",The same article reports different peak adsorption times depending on protein system and pH.,Maximum adsorption of fetal bovine serum FBS proteins ... was observed after 6 h ... at pH 5.0 and 7.4. Maximum adsorption of BSA ... was observed after 3 h ... at pH 5.0.,kinetic_observations
1097,10.3390/gels11120984,TEOS_series_composition,"""All gels contained 4% AU202 and TEOS concentrations of 0.75, 1.00, 1.25, or 1.50 M.""",The hydrogel series is a controlled inorganic-content design space relevant for adsorption comparisons.,"Final compositions of pectin-TEOS hydrogels: AP-T0.75, AP-T1.00, AP-T1.25, AP-T1.50 each with AU202 4% and TEOS 0.75, 1.00, 1.25, 1.50 M.",hydrogel_design_space
1098,10.1080/08927014.2012.702763,wear_schedule_difference,"""Balafilcon A lenses were replaced monthly; senofilcon A lenses were replaced every 2 weeks.""",Material comparison is confounded by different replacement schedules and likely different cumulative wear duration.,Senofilcon A lenses were replaced every 2 weeks and balafilcon A lenses were replaced monthly.,experimental_conditions
1099,10.1080/08927014.2012.702763,minimum_wear_requirement,"""minimum 6 h per day, 5 days per week""",Defines ex vivo exposure condition for tear protein deposition.,"Subjects were required to wear lenses for a minimum of 6 h per day, 5 days per week.",experimental_conditions
1100,10.1080/08927014.2012.702763,extraction_solution,"""250 μl of 50:50 water/acetonitrile with 0.2% trifluoroacetic acid for 24 h in dark at room temperature""","Outcome is extracted protein amount, so extraction chemistry affects recovery and comparability.","contact lenses were extracted in 250 μl of a 50:50 mixture of water and acetonitrile (0.2% trifluoroacetic acid), in the dark at room temperature for 24 h.",sample_processing
1101,10.1080/08927014.2012.702763,protein_recovery_validation,"""MRM protein recoveries ≥64% for balafilcon A and ≥67% for senofilcon A; LavaPep recoveries ≥79% and ≥65%, respectively""",Shows extraction quantified only recoverable protein and provides lower-bound recovery information.,"The protein recoveries of lysozyme, lactoferrin, lipocalin-1 and keratin-1 from the balafilcon A or senofilcon A lens materials were ≥64 or 67%, respectively, using the MRM assay and ≥79 or 65%, respectively, using the LavaPep assay.",method_validation
1102,10.1080/08927014.2012.702763,peptide_recovery_validation,"""peptide recovery from contact lenses ≥85%, CV values ≤16%""",Supports reliability of peptide proxies used for protein quantification.,"The recovery of peptides from contact lenses was ≥85% ... with CV values ≤16%, indicating that the peptides selected for protein quantification were reliable proxies for the target proteins.",method_validation
1103,10.1080/08927014.2012.702763,instrument_lod_loq,"""LOD ≤14.6 fmol μl−1; LOQ ≤43.7 fmol μl−1 for all peptides tested""",Analytical sensitivity metadata for MRM-MS quantification.,"The LOD or LOQ of the instrument for all peptides tested were ≤14.6 or 43.7 fmol μl−1, respectively.",method_validation
1104,10.1080/08927014.2012.702763,major_protein,"""Lysozyme was the major protein detected from both balafilcon A and senofilcon A lenses.""",Protein corona/deposit composition conclusion.,Lysozyme was the major protein detected from both types of lens materials.,deposit_composition
1105,10.1080/08927014.2012.702763,wearer_variability,"""Protein deposits depended on individual wearer; balafilcon A lysozyme varied from 3.04 to 25.05 μg lens−1.""",Inter-subject variability was a major reported determinant of deposition.,the amount of protein extracted from contact lenses was dependent on the individual wearer ... maximum extracted of 25.05 μg lens−1 ... minimum extracted of 3.04 μg lens−1,biological_variability
1106,10.1002/pat.5214,calibration_line_for_adsorbed_FITC_BSA,"""y = 0.00711x - 0.01816; R2 = 0.99899""","The article reports a calibration equation for calculating real adsorption of FITC-BSA on membrane surfaces, but the supplied context does not include the resulting numeric adsorption values.","Figure S10: (a) UV-vis plot of different FITC-BSA protein solutions for calibration; (b) Calibration line drawn for the calculation of real adsorption of protein solution on membrane surfaces, which follows the equation: y = 0.00711x − 0.01816 and R2 = 0.99899",calibration_metadata
1107,10.1002/pat.5214,XPS_marker_logic_for_BSA,"""S2p signal interpreted as BSA cysteine marker; P2p signal interpreted as retained PMPC coating marker""",Protein adsorption was inferred from elemental surface signals rather than direct mass uptake.,"Traces of S2p, present in the cysteines of BSA, were detected on the same pure PVCL microgel-coated surface... no peaks in the S2p region could be observed for MG-40K10X + BSA... presence of PMPC coating was suggested by detection of a peak in the P2p region.",xps_interpretation_rules
1108,10.1002/pat.5214,dual_temperature_responsiveness,"""Microgels exhibited both UCST and LCST transitions""",The same antifouling microgels are reported as dual thermoresponsive materials.,They exhibited a prominent UCST-type transition below 20°C... the crosslinked PVCL network collapsed... termed as LCST-type transition.,material_response_properties
1109,10.1080/10601325.2017.1342519,non_protein_target,"""Cu(II)""","The study is about ion-imprinted cryogels for heavy-metal adsorption, not protein adsorption.","Cu(II) ion surface imprinted poly(2-hydroxyethyl methacrylate-glycidyl methacrylate), poly(HEMA-GMA), cryogels were synthesized and the adsorption of Cu(II) ion from aqueous solution was investigated batch wise.",article_triage
1110,10.1080/10601325.2017.1342519,best_reported_CuII_adsorption_capacity,"""2540.0 µg/g at pH 5.5, 120 min, initial Cu(II) 100 mg/L""",Quantitative adsorption is present but for a metal ion rather than a protein.,"The maximum adsorption capacity was obtained at the acetate buffer of pH 5.5 as 2540.0 µg/g. The optimum interaction time was determined as 120 minutes and, the initial concentration of Cu(II) was adjusted to 100 mg/L.",excluded_nonprotein_adsorption_facts
1111,10.3390/pharmaceutics15071843,protein_binding_rate_units_unspecified,"""PVA-HG 1.78; AgNPs-PVA-HG 2.65""",The central adsorption result is quantitative but reported as a rate without an explicit unit or normalization basis.,"The protein-binding rate of PVA hydrogel (without AgNPs) and AgNPs-PVA-HG was 1.78 and 2.65, respectively.",adsorption_outcomes
