Repository: sunyrain/PHA

# PHA Protein-Hydrogel Adsorption Dataset

Generated: 2026-07-05T11:36:45

## Scope

This curated package organizes literature-derived protein-hydrogel adsorption, binding, immobilization, antifouling, and related biointerface records extracted from the local PHA corpus.

The primary unit is one record:

`paper + hydrogel/sample + protein/mixture + experimental condition + measured outcome`

## Contents

- `data/sources.csv`: article-level metadata, extraction status, and curation decision.
- `data/records_flat.csv`: flattened record-level table with provenance, hydrogel, protein, condition, outcome, mechanism, and quality fields.

File: data/curated/pha_scientific_dataset_20260705/data/materials.csv (part 12 of 67)
id,doi,name,role,context,pubchem_query,needs_manual_normalization,enrichment_json
1100,10.1021/acsbiomaterials.6c00634,N-hydroxysuccinimide ester,amine-reactive conjugation chemistry,Alexa 488 was covalently conjugated to IgG antibodies from mouse serum using an NHS-amine reaction.,N-hydroxysuccinimide ester,1,"{""CID"": 10394, ""ConnectivitySMILES"": ""C1=CC(=CC=C1CCC(=O)O)O"", ""IUPACName"": ""3-(4-hydroxyphenyl)propanoic acid"", ""InChIKey"": ""NMHMNPHRMNGLLB-UHFFFAOYSA-N"", ""MolecularFormula"": ""C9H10O3"", ""MolecularWeight"": ""166.17"", ""SMILES"": ""C1=CC(=CC=C1CCC(=O)O)O""}"
1101,10.1021/acsbiomaterials.6c00634,acidic elution buffer,desorption reagent,Adsorption of antibodies was disrupted with acidic conditions during elution.,acidic elution buffer,1,null
1102,10.1021/acsbiomaterials.6c00634,agarose,commercial affinity resin support comparator,Protein A and Protein L agarose columns were benchmarked against hydrogel formulations.,agarose,0,null
1103,10.1002/bmc.4605,2-hydroxyethyl methacrylate,main monomer,HEMA was used as a basic component in preparation of poly(HEMA-MATrp) cryogel beads.,2-hydroxyethyl methacrylate,0,"{""CID"": 13360, ""ConnectivitySMILES"": ""CC(=C)C(=O)OCCO"", ""IUPACName"": ""2-hydroxyethyl 2-methylprop-2-enoate"", ""InChIKey"": ""WOBHKFSMXKNTIM-UHFFFAOYSA-N"", ""MolecularFormula"": ""C6H10O3"", ""MolecularWeight"": ""130.14"", ""SMILES"": ""CC(=C)C(=O)OCCO""}"
1104,10.1002/bmc.4605,N-methacryloyl-tryptophan,functional comonomer / affinity group,MATrp was mixed with SpA before polymerization and incorporated into poly(HEMA-MATrp) cryogel beads.,N-methacryloyl-tryptophan,1,null
1105,10.1002/bmc.4605,"N,N-methylene bisacrylamide",crosslinker,MBAAM was dissolved in water and added to the monomer solution.,"N,N'-methylenebisacrylamide",0,"{""CID"": 8041, ""ConnectivitySMILES"": ""C=CC(=O)NCNC(=O)C=C"", ""IUPACName"": ""N-[(prop-2-enoylamino)methyl]prop-2-enamide"", ""InChIKey"": ""ZIUHHBKFKCYYJD-UHFFFAOYSA-N"", ""MolecularFormula"": ""C7H10N2O2"", ""MolecularWeight"": ""154.17"", ""SMILES"": ""C=CC(=O)NCNC(=O)C=C""}"
1106,10.1002/bmc.4605,ammonium persulfate,initiator,Ammonium persulfate and TEMED were used as initiator/activator pair.,ammonium persulfate,0,"{""CID"": 62648, ""ConnectivitySMILES"": ""[NH4+].[NH4+].[O-]S(=O)(=O)OOS(=O)(=O)[O-]"", ""IUPACName"": ""diazanium;sulfonatooxy sulfate"", ""InChIKey"": ""ROOXNKNUYICQNP-UHFFFAOYSA-N"", ""MolecularFormula"": ""H8N2O8S2"", ""MolecularWeight"": ""228.21"", ""SMILES"": ""[NH4+].[NH4+].[O-]S(=O)(=O)OOS(=O)(=O)[O-]""}"
1107,10.1002/bmc.4605,"N,N,N',N'-tetramethyl ethylenediamine",activator,TEMED was used with ammonium persulfate in the initiator/activator solution.,"N,N,N',N'-tetramethylethylenediamine",0,"{""CID"": 8037, ""ConnectivitySMILES"": ""CN(C)CCN(C)C"", ""IUPACName"": ""N,N,N',N'-tetramethylethane-1,2-diamine"", ""InChIKey"": ""KWYHDKDOAIKMQN-UHFFFAOYSA-N"", ""MolecularFormula"": ""C6H16N2"", ""MolecularWeight"": ""116.20"", ""SMILES"": ""CN(C)CCN(C)C""}"
1108,10.1002/bmc.4605,sodium hydroxide,"template removal, desorption, regeneration",Template was removed and protein A was desorbed using 0.1 M NaOH + 0.1 M Na2CO3; 50 mM NaOH used for regeneration/sterilization.,sodium hydroxide,0,"{""CID"": 14798, ""ConnectivitySMILES"": ""[OH-].[Na+]"", ""IUPACName"": ""sodium hydroxide"", ""InChIKey"": ""HEMHJVSKTPXQMS-UHFFFAOYSA-M"", ""MolecularFormula"": ""HNaO"", ""MolecularWeight"": ""39.997"", ""SMILES"": ""[OH-].[Na+]""}"
1109,10.1002/bmc.4605,sodium carbonate,template removal and desorption,0.1 M Na2CO3 with 0.1 M NaOH was used to remove template and desorb protein A.,sodium carbonate,0,"{""CID"": 10340, ""ConnectivitySMILES"": ""C(=O)([O-])[O-].[Na+].[Na+]"", ""IUPACName"": ""disodium;carbonate"", ""InChIKey"": ""CDBYLPFSWZWCQE-UHFFFAOYSA-L"", ""MolecularFormula"": ""CNa2O3"", ""MolecularWeight"": ""105.988"", ""SMILES"": ""C(=O)([O-])[O-].[Na+].[Na+]""}"
1110,10.1002/bmc.4605,sodium chloride,salt / ionic strength variable,NaCl concentration was varied from 0.1 to 1.0 M; 0.1 M NaCl was used in pH 7 phosphate buffer for concentration scans and FPLC mobile phase A.,sodium chloride,0,"{""CID"": 5234, ""ConnectivitySMILES"": ""[Na+].[Cl-]"", ""IUPACName"": ""sodium chloride"", ""InChIKey"": ""FAPWRFPIFSIZLT-UHFFFAOYSA-M"", ""MolecularFormula"": ""ClNa"", ""MolecularWeight"": ""58.44"", ""SMILES"": ""[Na+].[Cl-]""}"
1111,10.1002/bmc.4605,phosphate buffer,adsorption buffer,10 mM pH 7 phosphate buffer was used for pre-complexation and adsorption studies.,phosphate buffer,1,null
1112,10.1002/bmc.4605,Tris-HCl,cell disruption buffer,10 mM pH 8 Tris-HCl buffer was used in S. aureus disruption.,Tris hydrochloride,1,"{""CID"": 93573, ""ConnectivitySMILES"": ""C(C(CO)(CO)N)O.Cl"", ""IUPACName"": ""2-amino-2-(hydroxymethyl)propane-1,3-diol;hydrochloride"", ""InChIKey"": ""QKNYBSVHEMOAJP-UHFFFAOYSA-N"", ""MolecularFormula"": ""C4H12ClNO3"", ""MolecularWeight"": ""157.59"", ""SMILES"": ""C(C(CO)(CO)N)O.Cl""}"
1113,10.1002/bmc.4605,EDTA,cell disruption additive,1 mM EDTA was included in Tris-HCl buffer for cell disruption.,EDTA,0,"{""CID"": 6049, ""ConnectivitySMILES"": ""C(CN(CC(=O)O)CC(=O)O)N(CC(=O)O)CC(=O)O"", ""IUPACName"": ""2-[2-[bis(carboxymethyl)amino]ethyl-(carboxymethyl)amino]acetic acid"", ""InChIKey"": ""KCXVZYZYPLLWCC-UHFFFAOYSA-N"", ""MolecularFormula"": ""C10H16N2O8"", ""MolecularWeight"": ""292.24"", ""SMILES"": ""C(CN(CC(=O)O)CC(=O)O)N(CC(=O)O)CC(=O)O""}"
1114,10.1002/bmc.4605,Triton X-100,cell disruption detergent,5% Triton X-100 was included in the cell disruption buffer.,Triton X-100,0,"{""CID"": 5590, ""ConnectivitySMILES"": ""CC(C)(C)CC(C)(C)C1=CC=C(C=C1)OCCO"", ""IUPACName"": ""2-[4-(2,4,4-trimethylpentan-2-yl)phenoxy]ethanol"", ""InChIKey"": ""JYCQQPHGFMYQCF-UHFFFAOYSA-N"", ""MolecularFormula"": ""C16H26O2"", ""MolecularWeight"": ""250.38"", ""SMILES"": ""CC(C)(C)CC(C)(C)C1=CC=C(C=C1)OCCO""}"
1115,10.1002/bmc.4605,lysozyme,cell wall disruption enzyme,500 IU/mL lysozyme was used to disrupt S. aureus cells.,lysozyme,1,"{""CID"": 91976556, ""ConnectivitySMILES"": ""CCC(C)C(C(=O)NC(CCCNC(=N)N)C(=O)NC(C)C(=O)NC(CC1=CNC2=CC=CC=C21)C(=O)NC(C(C)C)C(=O)NC(C)C(=O)NC(CC3=CNC4=CC=CC=C43)C(=O)NC(CCCNC(=N)N)C(=O)NC(CC(=O)N)C(=O)NC(CCCNC(=N)N)C(=O)O)NC(=O)CNC(=O)C(CCC(=O)N)NC(=O)C5CCCN5C(=O)C(CC(=O)O)NC(=O)C(CCCNC(=N)N)NC(=O)C(C(C)C)NC(=O)C(C(C)C)NC(=O)C(CCCNC(=N)N)N"", ""IUPACName"": ""2-[[4-amino-2-[[2-[[2-[2-[[2-[[2-[2-[[2-[[2-[[2-[[5-amino-2-[[1-[2-[[2-[[2-[[2-[(2-amino-5-carbamimidamidopentanoyl)amino]-3-methylbutanoyl]amino]-3-methylbutanoyl]amino]-5-carbamimidamidopentanoyl]amino]-3-carboxypropanoyl]pyrrolidine-2-carbonyl]amino]-5-oxopentanoyl]amino]acetyl]amino]-3-methylpentanoyl]amino]-5-carbamimidamidopentanoyl]amino]propanoylamino]-3-(1H-indol-3-yl)propanoyl]amino]-3-methylbutanoyl]amino]propanoylamino]-3-(1H-indol-3-yl)propanoyl]amino]-5-carbamimidamidopentanoyl]amino]-4-oxobutanoyl]amino]-5-carbamimidamidopentanoic acid"", ""InChIKey"": ""ZJCXKXFAOCLSRV-UHFFFAOYSA-N"", ""MolecularFormula"": ""C99H159N37O23"", ""MolecularWeight"": ""2235.6"", ""SMILES"": ""CCC(C)C(C(=O)NC(CCCNC(=N)N)C(=O)NC(C)C(=O)NC(CC1=CNC2=CC=CC=C21)C(=O)NC(C(C)C)C(=O)NC(C)C(=O)NC(CC3=CNC4=CC=CC=C43)C(=O)NC(CCCNC(=N)N)C(=O)NC(CC(=O)N)C(=O)NC(CCCNC(=N)N)C(=O)O)NC(=O)CNC(=O)C(CCC(=O)N)NC(=O)C5CCCN5C(=O)C(CC(=O)O)NC(=O)C(CCCNC(=N)N)NC(=O)C(C(C)C)NC(=O)C(C(C)C)NC(=O)C(CCCNC(=N)N)N""}"
1116,10.1002/bmc.4605,formaldehyde,bacterial growth inhibition/fixation,Bacteria were inhibited by formaldehyde before cell separation experiments.,formaldehyde,0,"{""CID"": 712, ""ConnectivitySMILES"": ""C=O"", ""IUPACName"": ""formaldehyde"", ""InChIKey"": ""WSFSSNUMVMOOMR-UHFFFAOYSA-N"", ""MolecularFormula"": ""CH2O"", ""MolecularWeight"": ""30.026"", ""SMILES"": ""C=O""}"
1117,10.1002/bmc.4605,glutaraldehyde,cell fixation for SEM,Cryogel beads treated with S. aureus cells were kept in 2.5% glutaraldehyde overnight.,glutaraldehyde,0,"{""CID"": 3485, ""ConnectivitySMILES"": ""C(CC=O)CC=O"", ""IUPACName"": ""pentanedial"", ""InChIKey"": ""SXRSQZLOMIGNAQ-UHFFFAOYSA-N"", ""MolecularFormula"": ""C5H8O2"", ""MolecularWeight"": ""100.12"", ""SMILES"": ""C(CC=O)CC=O""}"
1118,10.1016/j.jchromb.2021.122530,sodium alginate,polymer backbone; anionic polysaccharide component,Used with acrylamide to form PAAm-Alg cryogels; carboxylate groups participate in binding and Ca(II) crosslinking.,sodium alginate,0,null
1119,10.1016/j.jchromb.2021.122530,acrylamide,monomer for polyacrylamide backbone,Copolymerized with alginate and optionally AGE to form the cryogel network.,acrylamide,0,"{""CID"": 6579, ""ConnectivitySMILES"": ""C=CC(=O)N"", ""IUPACName"": ""prop-2-enamide"", ""InChIKey"": ""HRPVXLWXLXDGHG-UHFFFAOYSA-N"", ""MolecularFormula"": ""C3H5NO"", ""MolecularWeight"": ""71.08"", ""SMILES"": ""C=CC(=O)N""}"
1120,10.1016/j.jchromb.2021.122530,"N,N'-methylenebisacrylamide",covalent crosslinker,Used with Ca(II) as crosslinking agent in PAAm-Alg cryogel synthesis.,"N,N'-methylenebisacrylamide",0,"{""CID"": 8041, ""ConnectivitySMILES"": ""C=CC(=O)NCNC(=O)C=C"", ""IUPACName"": ""N-[(prop-2-enoylamino)methyl]prop-2-enamide"", ""InChIKey"": ""ZIUHHBKFKCYYJD-UHFFFAOYSA-N"", ""MolecularFormula"": ""C7H10N2O2"", ""MolecularWeight"": ""154.17"", ""SMILES"": ""C=CC(=O)NCNC(=O)C=C""}"
1121,10.1016/j.jchromb.2021.122530,Ca(II),ionic crosslinker/bridge,Interacts with alginate carboxylate groups in egg-box configuration.,calcium ion,0,"{""CID"": 271, ""ConnectivitySMILES"": ""[Ca+2]"", ""IUPACName"": ""calcium(2+)"", ""InChIKey"": ""BHPQYMZQTOCNFJ-UHFFFAOYSA-N"", ""MolecularFormula"": ""Ca+2"", ""MolecularWeight"": ""40.08"", ""SMILES"": ""[Ca+2]""}"
1122,10.1016/j.jchromb.2021.122530,calcium chloride,source of Ca(II),Added during cryogel synthesis as aqueous CaCl2.,calcium chloride,0,"{""CID"": 5284359, ""ConnectivitySMILES"": ""[Cl-].[Cl-].[Ca+2]"", ""IUPACName"": ""calcium dichloride"", ""InChIKey"": ""UXVMQQNJUSDDNG-UHFFFAOYSA-L"", ""MolecularFormula"": ""CaCl2"", ""MolecularWeight"": ""110.98"", ""SMILES"": ""[Cl-].[Cl-].[Ca+2]""}"
1123,10.1016/j.jchromb.2021.122530,allyl glycidyl ether,functional comonomer introducing epoxy groups,Used in PAAm-Alg-AGE synthesis before P-Tyr coupling.,allyl glycidyl ether,0,"{""CID"": 7838, ""ConnectivitySMILES"": ""C=CCOCC1CO1"", ""IUPACName"": ""2-(prop-2-enoxymethyl)oxirane"", ""InChIKey"": ""LSWYGACWGAICNM-UHFFFAOYSA-N"", ""MolecularFormula"": ""C6H10O2"", ""MolecularWeight"": ""114.14"", ""SMILES"": ""C=CCOCC1CO1""}"
1124,10.1016/j.jchromb.2021.122530,epichlorohydrin,activation reagent introducing epoxy groups,Activated PAAm-Alg hydroxyl groups before P-Tyr coupling.,epichlorohydrin,0,"{""CID"": 7835, ""ConnectivitySMILES"": ""C1C(O1)CCl"", ""IUPACName"": ""2-(chloromethyl)oxirane"", ""InChIKey"": ""BRLQWZUYTZBJKN-UHFFFAOYSA-N"", ""MolecularFormula"": ""C3H5ClO"", ""MolecularWeight"": ""92.52"", ""SMILES"": ""C1C(O1)CCl""}"
1125,10.1016/j.jchromb.2021.122530,ortho-phospho-L-tyrosine,pseudoaffinity ligand,Immobilized onto PAAm-Alg-AGE and PAAm-Alg-ECH cryogels for IgG and Fab adsorption.,O-phospho-L-tyrosine,0,"{""CID"": 30819, ""ConnectivitySMILES"": ""C1=CC(=CC=C1CC(C(=O)O)N)OP(=O)(O)O"", ""IUPACName"": ""(2S)-2-amino-3-(4-phosphonooxyphenyl)propanoic acid"", ""InChIKey"": ""DCWXELXMIBXGTH-QMMMGPOBSA-N"", ""MolecularFormula"": ""C9H12NO6P"", ""MolecularWeight"": ""261.17"", ""SMILES"": ""C1=CC(=CC=C1C[C@@H](C(=O)O)N)OP(=O)(O)O""}"
1126,10.1016/j.jchromb.2021.122530,copper sulfate,ligand-density assay reagent,Cu(II) binding was used to estimate immobilized P-Tyr density.,copper sulfate,0,"{""CID"": 24462, ""ConnectivitySMILES"": ""[O-]S(=O)(=O)[O-].[Cu+2]"", ""IUPACName"": ""copper sulfate"", ""InChIKey"": ""ARUVKPQLZAKDPS-UHFFFAOYSA-L"", ""MolecularFormula"": ""CuO4S"", ""MolecularWeight"": ""159.61"", ""SMILES"": ""[O-]S(=O)(=O)[O-].[Cu+2]""}"
1127,10.1016/j.jchromb.2021.122530,Cu(II),metal ion probe for P-Tyr density,Assumed to chelate P-Tyr binding sites with 1:1 stoichiometry in ligand-density assay.,copper(II) ion,0,"{""CID"": 23978, ""ConnectivitySMILES"": ""[Cu]"", ""IUPACName"": ""copper"", ""InChIKey"": ""RYGMFSIKBFXOCR-UHFFFAOYSA-N"", ""MolecularFormula"": ""Cu"", ""MolecularWeight"": ""63.55"", ""SMILES"": ""[Cu]""}"
1128,10.1016/j.jchromb.2021.122530,Hepes,adsorption buffer,Used for IgG adsorption screening and Fab separation; key pH 7.0 condition.,HEPES,0,"{""CID"": 23831, ""ConnectivitySMILES"": ""C1CN(CCN1CCO)CCS(=O)(=O)O"", ""IUPACName"": ""2-[4-(2-hydroxyethyl)piperazin-1-yl]ethanesulfonic acid"", ""InChIKey"": ""JKMHFZQWWAIEOD-UHFFFAOYSA-N"", ""MolecularFormula"": ""C8H18N2O4S"", ""MolecularWeight"": ""238.31"", ""SMILES"": ""C1CN(CCN1CCO)CCS(=O)(=O)O""}"
1129,10.1016/j.jchromb.2021.122530,Tris-HCl,adsorption buffer,Used in IgG adsorption screening and Fab separation.,tris hydrochloride,0,"{""CID"": 93573, ""ConnectivitySMILES"": ""C(C(CO)(CO)N)O.Cl"", ""IUPACName"": ""2-amino-2-(hydroxymethyl)propane-1,3-diol;hydrochloride"", ""InChIKey"": ""QKNYBSVHEMOAJP-UHFFFAOYSA-N"", ""MolecularFormula"": ""C4H12ClNO3"", ""MolecularWeight"": ""157.59"", ""SMILES"": ""C(C(CO)(CO)N)O.Cl""}"
1130,10.1016/j.jchromb.2021.122530,sodium phosphate,adsorption buffer,"Used for IgG adsorption, dynamic serum IgG purification, and batch IgG isotherm.",sodium phosphate,1,"{""CID"": 21225609, ""ConnectivitySMILES"": ""[O-]P(=O)([O-])[O-].[Na+]"", ""IUPACName"": ""sodium phosphate"", ""InChIKey"": ""AJPJDKMHJJGVTQ-UHFFFAOYSA-K"", ""MolecularFormula"": ""NaO4P-2"", ""MolecularWeight"": ""117.961"", ""SMILES"": ""[O-]P(=O)([O-])[O-].[Na+]""}"
1131,10.1016/j.jchromb.2021.122530,sodium chloride,desorption/elution salt,0.5 mol/L NaCl was used in elution buffer.,sodium chloride,0,"{""CID"": 5234, ""ConnectivitySMILES"": ""[Na+].[Cl-]"", ""IUPACName"": ""sodium chloride"", ""InChIKey"": ""FAPWRFPIFSIZLT-UHFFFAOYSA-M"", ""MolecularFormula"": ""ClNa"", ""MolecularWeight"": ""58.44"", ""SMILES"": ""[Na+].[Cl-]""}"
1132,10.1016/j.jchromb.2021.122530,ammonium persulfate,polymerization initiator,Used with TEMED for cryogel synthesis.,ammonium persulfate,0,"{""CID"": 62648, ""ConnectivitySMILES"": ""[NH4+].[NH4+].[O-]S(=O)(=O)OOS(=O)(=O)[O-]"", ""IUPACName"": ""diazanium;sulfonatooxy sulfate"", ""InChIKey"": ""ROOXNKNUYICQNP-UHFFFAOYSA-N"", ""MolecularFormula"": ""H8N2O8S2"", ""MolecularWeight"": ""228.21"", ""SMILES"": ""[NH4+].[NH4+].[O-]S(=O)(=O)OOS(=O)(=O)[O-]""}"
1133,10.1016/j.jchromb.2021.122530,TEMED,polymerization accelerator,Used with APS for cryogel synthesis.,"N,N,N',N'-tetramethylethylenediamine",0,"{""CID"": 8037, ""ConnectivitySMILES"": ""CN(C)CCN(C)C"", ""IUPACName"": ""N,N,N',N'-tetramethylethane-1,2-diamine"", ""InChIKey"": ""KWYHDKDOAIKMQN-UHFFFAOYSA-N"", ""MolecularFormula"": ""C6H16N2"", ""MolecularWeight"": ""116.20"", ""SMILES"": ""CN(C)CCN(C)C""}"
1134,10.1016/j.jchromb.2021.122530,sodium borohydride,activation reagent additive,Used during PAAm-Alg activation with epichlorohydrin.,sodium borohydride,0,"{""CID"": 4311764, ""ConnectivitySMILES"": ""[BH4-].[Na+]"", ""IUPACName"": ""sodium boranuide"", ""InChIKey"": ""YOQDYZUWIQVZSF-UHFFFAOYSA-N"", ""MolecularFormula"": ""BH4Na"", ""MolecularWeight"": ""37.84"", ""SMILES"": ""[BH4-].[Na+]""}"
1135,10.1016/j.jchromb.2021.122530,EDTA,metal chelator/process reagent,Used in papain digestion buffer and to remove Cu(II) in ligand-density assay.,EDTA,0,"{""CID"": 6049, ""ConnectivitySMILES"": ""C(CN(CC(=O)O)CC(=O)O)N(CC(=O)O)CC(=O)O"", ""IUPACName"": ""2-[2-[bis(carboxymethyl)amino]ethyl-(carboxymethyl)amino]acetic acid"", ""InChIKey"": ""KCXVZYZYPLLWCC-UHFFFAOYSA-N"", ""MolecularFormula"": ""C10H16N2O8"", ""MolecularWeight"": ""292.24"", ""SMILES"": ""C(CN(CC(=O)O)CC(=O)O)N(CC(=O)O)CC(=O)O""}"
1136,10.1016/j.jchromb.2021.122530,iodoacetamide,digestion stop reagent,Added to stop papain digestion of human IgG.,iodoacetamide,0,"{""CID"": 3727, ""ConnectivitySMILES"": ""C(C(=O)N)I"", ""IUPACName"": ""2-iodoacetamide"", ""InChIKey"": ""PGLTVOMIXTUURA-UHFFFAOYSA-N"", ""MolecularFormula"": ""C2H4INO"", ""MolecularWeight"": ""184.96"", ""SMILES"": ""C(C(=O)N)I""}"
1137,10.1016/j.jchromb.2021.122530,L-cysteine,papain digestion reagent,Used in the papain digestion protocol for human IgG.,L-cysteine,0,"{""CID"": 5862, ""ConnectivitySMILES"": ""C(C(C(=O)O)N)S"", ""IUPACName"": ""(2R)-2-amino-3-sulfanylpropanoic acid"", ""InChIKey"": ""XUJNEKJLAYXESH-REOHCLBHSA-N"", ""MolecularFormula"": ""C3H7NO2S"", ""MolecularWeight"": ""121.16"", ""SMILES"": ""C([C@@H](C(=O)O)N)S""}"
1138,10.1080/09205063.2019.1627652,2-hydroxyethyl methacrylate,monomer,HEMA was used to fabricate P(HEMA) cryogels by cryopolymerization.,2-hydroxyethyl methacrylate,0,"{""CID"": 13360, ""ConnectivitySMILES"": ""CC(=C)C(=O)OCCO"", ""IUPACName"": ""2-hydroxyethyl 2-methylprop-2-enoate"", ""InChIKey"": ""WOBHKFSMXKNTIM-UHFFFAOYSA-N"", ""MolecularFormula"": ""C6H10O3"", ""MolecularWeight"": ""130.14"", ""SMILES"": ""CC(=C)C(=O)OCCO""}"
1139,10.1080/09205063.2019.1627652,"N,N'-methylene bisacrylamide",crosslinker,MBAAm was used as cross-linking agent for P(HEMA) cryogels.,"N,N'-methylenebisacrylamide",0,"{""CID"": 8041, ""ConnectivitySMILES"": ""C=CC(=O)NCNC(=O)C=C"", ""IUPACName"": ""N-[(prop-2-enoylamino)methyl]prop-2-enamide"", ""InChIKey"": ""ZIUHHBKFKCYYJD-UHFFFAOYSA-N"", ""MolecularFormula"": ""C7H10N2O2"", ""MolecularWeight"": ""154.17"", ""SMILES"": ""C=CC(=O)NCNC(=O)C=C""}"
1140,10.1080/09205063.2019.1627652,low molecular weight heparin,affinity ligand,Low molecular weight heparin was immobilized on CNBr-activated P(HEMA) cryogels for selective LDL-C removal.,low molecular weight heparin,1,null
1141,10.1080/09205063.2019.1627652,cyanogen bromide,activation agent,CNBr was used to activate hydroxyl groups on P(HEMA) cryogels before heparin coupling.,cyanogen bromide,0,"{""error"": ""HTTPSConnectionPool(host='pubchem.ncbi.nlm.nih.gov', port=443): Read timed out. (read timeout=3)""}"
1142,10.1080/09205063.2019.1627652,ammonium persulfate,initiator,APS was added as initiator during P(HEMA) cryogel fabrication.,ammonium persulfate,0,"{""CID"": 62648, ""ConnectivitySMILES"": ""[NH4+].[NH4+].[O-]S(=O)(=O)OOS(=O)(=O)[O-]"", ""IUPACName"": ""diazanium;sulfonatooxy sulfate"", ""InChIKey"": ""ROOXNKNUYICQNP-UHFFFAOYSA-N"", ""MolecularFormula"": ""H8N2O8S2"", ""MolecularWeight"": ""228.21"", ""SMILES"": ""[NH4+].[NH4+].[O-]S(=O)(=O)OOS(=O)(=O)[O-]""}"
1143,10.1080/09205063.2019.1627652,"N,N,N',N'-tetramethyl ethylene diamine",activator,TEMED was added as activator during P(HEMA) cryogel fabrication.,"N,N,N',N'-tetramethylethylenediamine",0,"{""CID"": 8037, ""ConnectivitySMILES"": ""CN(C)CCN(C)C"", ""IUPACName"": ""N,N,N',N'-tetramethylethane-1,2-diamine"", ""InChIKey"": ""KWYHDKDOAIKMQN-UHFFFAOYSA-N"", ""MolecularFormula"": ""C6H16N2"", ""MolecularWeight"": ""116.20"", ""SMILES"": ""CN(C)CCN(C)C""}"
1144,10.1080/09205063.2019.1627652,citric acid,desorption agent component,0.04 M citric acid with 0.02 M dibasic sodium phosphate at pH 3.0 was used for LDL-C desorption.,citric acid,0,"{""CID"": 311, ""ConnectivitySMILES"": ""C(C(=O)O)C(CC(=O)O)(C(=O)O)O"", ""IUPACName"": ""2-hydroxypropane-1,2,3-tricarboxylic acid"", ""InChIKey"": ""KRKNYBCHXYNGOX-UHFFFAOYSA-N"", ""MolecularFormula"": ""C6H8O7"", ""MolecularWeight"": ""192.12"", ""SMILES"": ""C(C(=O)O)C(CC(=O)O)(C(=O)O)O""}"
1145,10.1080/09205063.2019.1627652,dibasic sodium phosphate,desorption buffer component,0.02 M dibasic sodium phosphate with 0.04 M citric acid at pH 3.0 was used for LDL-C desorption.,dibasic sodium phosphate,0,"{""CID"": 24203, ""ConnectivitySMILES"": ""OP(=O)([O-])[O-].[Na+].[Na+]"", ""IUPACName"": ""disodium;hydrogen phosphate"", ""InChIKey"": ""BNIILDVGGAEEIG-UHFFFAOYSA-L"", ""MolecularFormula"": ""HNa2O4P"", ""MolecularWeight"": ""141.959"", ""SMILES"": ""OP(=O)([O-])[O-].[Na+].[Na+]""}"
1146,10.1080/09205063.2019.1627652,sodium azide,plasma preservative,"Sodium azide solution, 0.1% w/v, was added to filtered plasma samples.",sodium azide,0,"{""CID"": 33557, ""ConnectivitySMILES"": ""[N-]=[N+]=[N-].[Na+]"", ""IUPACName"": ""sodium azide"", ""InChIKey"": ""PXIPVTKHYLBLMZ-UHFFFAOYSA-N"", ""MolecularFormula"": ""N3Na"", ""MolecularWeight"": ""65.010"", ""SMILES"": ""[N-]=[N+]=[N-].[Na+]""}"
1147,10.1080/09205063.2019.1627652,sodium carbonate,activation buffer,0.5 M Na2CO3 buffer at pH 10.5 was used during CNBr activation.,sodium carbonate,0,"{""CID"": 10340, ""ConnectivitySMILES"": ""C(=O)([O-])[O-].[Na+].[Na+]"", ""IUPACName"": ""disodium;carbonate"", ""InChIKey"": ""CDBYLPFSWZWCQE-UHFFFAOYSA-L"", ""MolecularFormula"": ""CNa2O3"", ""MolecularWeight"": ""105.988"", ""SMILES"": ""C(=O)([O-])[O-].[Na+].[Na+]""}"
1148,10.1080/09205063.2019.1627652,sodium bicarbonate,wash reagent,Cryogel columns were washed with 0.1 M NaHCO3 after activation and after heparin immobilization.,sodium bicarbonate,0,"{""CID"": 516892, ""ConnectivitySMILES"": ""C(=O)(O)[O-].[Na+]"", ""IUPACName"": ""sodium hydrogen carbonate"", ""InChIKey"": ""UIIMBOGNXHQVGW-UHFFFAOYSA-M"", ""MolecularFormula"": ""CHNaO3"", ""MolecularWeight"": ""84.007"", ""SMILES"": ""C(=O)(O)[O-].[Na+]""}"
1149,10.1080/09205063.2019.1627652,ethanolamine,blocking reagent,Activated cryogel columns were treated with ethanol amine at pH 9.1 to block remaining active groups.,ethanolamine,0,"{""CID"": 700, ""ConnectivitySMILES"": ""C(CO)N"", ""IUPACName"": ""2-aminoethanol"", ""InChIKey"": ""HZAXFHJVJLSVMW-UHFFFAOYSA-N"", ""MolecularFormula"": ""C2H7NO"", ""MolecularWeight"": ""61.08"", ""SMILES"": ""C(CO)N""}"
1150,10.1080/09205063.2019.1627652,iron(III) chloride,blocking treatment component,Activated cryogel columns were treated with FeCl3 solution for 1 h to block remaining active groups.,iron(III) chloride,0,"{""CID"": 24380, ""ConnectivitySMILES"": ""Cl[Fe](Cl)Cl"", ""IUPACName"": ""trichloroiron"", ""InChIKey"": ""RBTARNINKXHZNM-UHFFFAOYSA-K"", ""MolecularFormula"": ""Cl3Fe"", ""MolecularWeight"": ""162.20"", ""SMILES"": ""Cl[Fe](Cl)Cl""}"
1151,10.3390/gels10030200,cellulose,main hydrogel polymer backbone,MCC at 4% w/v was dissolved to prepare cellulose/Fe3O4 and cellulose/silk/Fe3O4 hydrogel microbeads.,cellulose,1,null
1152,10.3390/gels10030200,microcrystalline cellulose,cellulose source,MCC was purchased from Sigma-Aldrich and used at 4% w/v.,microcrystalline cellulose,1,null
1153,10.3390/gels10030200,silk fibroin,blended biopolymer and protein-affinity surface modifier,Degummed silk from Bombyx mori was dissolved at 0.25 to 2% w/v in TBAH or TBPH; 1% was used for BSA adsorption studies.,,1,null
1154,10.3390/gels10030200,Fe3O4,magnetic filler,Iron oxide nanoparticles below 50 nm were dispersed at 0.5% w/v in cellulose or cellulose/silk solutions.,magnetite,0,null
1155,10.3390/gels10030200,tetrabutylammonium hydroxide,cellulose and silk dissolving solvent,TBAH 40% dissolved cellulose at room temperature and was used to prepare TBAH microbeads.,tetrabutylammonium hydroxide,0,"{""CID"": 2723671, ""ConnectivitySMILES"": ""CCCC[N+](CCCC)(CCCC)CCCC.[OH-]"", ""IUPACName"": ""tetrabutylazanium hydroxide"", ""InChIKey"": ""VDZOOKBUILJEDG-UHFFFAOYSA-M"", ""MolecularFormula"": ""C16H37NO"", ""MolecularWeight"": ""259.47"", ""SMILES"": ""CCCC[N+](CCCC)(CCCC)CCCC.[OH-]""}"
1156,10.3390/gels10030200,tetrabutylphosphonium hydroxide,cellulose and silk dissolving solvent,TBPH 40% dissolved cellulose at room temperature and produced the highest BSA adsorption capacity when combined with silk.,tetrabutylphosphonium hydroxide,0,"{""CID"": 84487, ""ConnectivitySMILES"": ""CCCC[P+](CCCC)(CCCC)CCCC.[OH-]"", ""IUPACName"": ""tetrabutylphosphanium hydroxide"", ""InChIKey"": ""DFQPZDGUFQJANM-UHFFFAOYSA-M"", ""MolecularFormula"": ""C16H37OP"", ""MolecularWeight"": ""276.44"", ""SMILES"": ""CCCC[P+](CCCC)(CCCC)CCCC.[OH-]""}"
1157,10.3390/gels10030200,soybean oil,continuous oil phase for solvent-in-oil emulsion,Cellulose/Fe3O4/solvent mixture was added to soybean oil at a 10:1 oil:solvent mixture ratio.,soybean oil,1,null
1158,10.3390/gels10030200,ethanol,antisolvent regeneration medium,Excess ethanol was added to regenerate cellulose into hydrogel form.,ethanol,0,"{""CID"": 702, ""ConnectivitySMILES"": ""CCO"", ""IUPACName"": ""ethanol"", ""InChIKey"": ""LFQSCWFLJHTTHZ-UHFFFAOYSA-N"", ""MolecularFormula"": ""C2H6O"", ""MolecularWeight"": ""46.07"", ""SMILES"": ""CCO""}"
1159,10.3390/gels10030200,phosphate buffer,BSA adsorption buffer,BSA adsorption used 0.1 M phosphate buffer at pH 7.0.,phosphate buffer,1,null
1160,10.3390/gels10030200,citrate-phosphate buffer,BSA release medium,BSA release used 0.5 M citrate-phosphate buffers at pH 2.2 and 7.4.,citric acid phosphoric acid buffer,1,null
1161,10.3390/gels10030200,crystal violet,cationic dye probe for surface charge adsorption,CV adsorption at pH 7 was used to assess surface charge changes after silk blending.,crystal violet,0,"{""CID"": 11057, ""ConnectivitySMILES"": ""CN(C)C1=CC=C(C=C1)C(=C2C=CC(=[N+](C)C)C=C2)C3=CC=C(C=C3)N(C)C.[Cl-]"", ""IUPACName"": ""[4-[bis[4-(dimethylamino)phenyl]methylidene]cyclohexa-2,5-dien-1-ylidene]-dimethylazanium chloride"", ""InChIKey"": ""ZXJXZNDDNMQXFV-UHFFFAOYSA-M"", ""MolecularFormula"": ""C25H30ClN3"", ""MolecularWeight"": ""408.0"", ""SMILES"": ""CN(C)C1=CC=C(C=C1)C(=C2C=CC(=[N+](C)C)C=C2)C3=CC=C(C=C3)N(C)C.[Cl-]""}"
1162,10.3390/gels10030200,lithium bromide,cellulose-dissolving solvent screened,LiBr 60% was one of six solvents tested for cellulose/Fe3O4 microbead fabrication.,lithium bromide,0,"{""CID"": 82050, ""ConnectivitySMILES"": ""[Li+].[Br-]"", ""IUPACName"": ""lithium bromide"", ""InChIKey"": ""AMXOYNBUYSYVKV-UHFFFAOYSA-M"", ""MolecularFormula"": ""BrLi"", ""MolecularWeight"": ""86.9"", ""SMILES"": ""[Li+].[Br-]""}"
1163,10.3390/gels10030200,zinc chloride,cellulose-dissolving solvent screened,ZnCl2 68% was one of six solvents tested for cellulose/Fe3O4 microbead fabrication.,zinc chloride,0,"{""CID"": 5727, ""ConnectivitySMILES"": ""Cl[Zn]Cl"", ""IUPACName"": ""dichlorozinc"", ""InChIKey"": ""JIAARYAFYJHUJI-UHFFFAOYSA-L"", ""MolecularFormula"": ""Cl2Zn"", ""MolecularWeight"": ""136.3"", ""SMILES"": ""Cl[Zn]Cl""}"
1164,10.3390/gels10030200,1-ethyl-3-methylimidazolium acetate,ionic liquid cellulose solvent screened,[Emim][Ac] was tested as a cellulose-dissolving solvent.,1-ethyl-3-methylimidazolium acetate,0,"{""CID"": 11658353, ""ConnectivitySMILES"": ""CCN1C=C[N+](=C1)C.CC(=O)[O-]"", ""IUPACName"": ""1-ethyl-3-methylimidazol-3-ium acetate"", ""InChIKey"": ""XIYUIMLQTKODPS-UHFFFAOYSA-M"", ""MolecularFormula"": ""C8H14N2O2"", ""MolecularWeight"": ""170.21"", ""SMILES"": ""CCN1C=C[N+](=C1)C.CC(=O)[O-]""}"
1165,10.3390/gels10030200,sodium hydroxide/thiourea,cellulose-dissolving solvent screened,NaOH/thiourea 9.3%/7.4% was tested as a cellulose-dissolving solvent.,sodium hydroxide thiourea,1,null
1166,10.3390/gels10030200,sodium carbonate,silk degumming reagent,Silkworm cocoons were soaked in 0.5% w/w Na2CO3 at 90 °C for 1 h to remove sericin.,sodium carbonate,0,"{""CID"": 10340, ""ConnectivitySMILES"": ""C(=O)([O-])[O-].[Na+].[Na+]"", ""IUPACName"": ""disodium;carbonate"", ""InChIKey"": ""CDBYLPFSWZWCQE-UHFFFAOYSA-L"", ""MolecularFormula"": ""CNa2O3"", ""MolecularWeight"": ""105.988"", ""SMILES"": ""C(=O)([O-])[O-].[Na+].[Na+]""}"
1167,10.1021/acsbiomaterials.0c01690,N-isopropylacrylamide,monomer,Poly(NIPAM-co-MAA) and poly(NIPAM-co-APMA) nanogels were synthesized by copolymerizing NIPAM with MAA or APMA.,N-isopropylacrylamide,0,"{""CID"": 16637, ""ConnectivitySMILES"": ""CC(C)NC(=O)C=C"", ""IUPACName"": ""N-propan-2-ylprop-2-enamide"", ""InChIKey"": ""QNILTEGFHQSKFF-UHFFFAOYSA-N"", ""MolecularFormula"": ""C6H11NO"", ""MolecularWeight"": ""113.16"", ""SMILES"": ""CC(C)NC(=O)C=C""}"
1168,10.1021/acsbiomaterials.0c01690,methacrylic acid,anionic comonomer,Poly(NIPAM-co-MAA) nanogels had carboxylic acid groups and negative zeta potential.,methacrylic acid,0,"{""CID"": 4093, ""ConnectivitySMILES"": ""CC(=C)C(=O)O"", ""IUPACName"": ""2-methylprop-2-enoic acid"", ""InChIKey"": ""CERQOIWHTDAKMF-UHFFFAOYSA-N"", ""MolecularFormula"": ""C4H6O2"", ""MolecularWeight"": ""86.09"", ""SMILES"": ""CC(=C)C(=O)O""}"
1169,10.1021/acsbiomaterials.0c01690,N-(3-aminopropyl) methacrylamide hydrochloride,cationic comonomer,Poly(NIPAM-co-APMA) nanogels had amine pendant groups and positive zeta potential.,N-(3-aminopropyl) methacrylamide hydrochloride,1,"{""CID"": 10375005, ""ConnectivitySMILES"": ""CC(=C)C(=O)NCCCN.Cl"", ""IUPACName"": ""N-(3-aminopropyl)-2-methylprop-2-enamide;hydrochloride"", ""InChIKey"": ""XHIRWEVPYCTARV-UHFFFAOYSA-N"", ""MolecularFormula"": ""C7H15ClN2O"", ""MolecularWeight"": ""178.66"", ""SMILES"": ""CC(=C)C(=O)NCCCN.Cl""}"
1170,10.1021/acsbiomaterials.0c01690,"N,N-methylenebis(acrylamide)",crosslinker,BIS was added as the cross-linking agent at 15% with respect to total monomer.,"N,N'-methylenebisacrylamide",0,"{""CID"": 8041, ""ConnectivitySMILES"": ""C=CC(=O)NCNC(=O)C=C"", ""IUPACName"": ""N-[(prop-2-enoylamino)methyl]prop-2-enamide"", ""InChIKey"": ""ZIUHHBKFKCYYJD-UHFFFAOYSA-N"", ""MolecularFormula"": ""C7H10N2O2"", ""MolecularWeight"": ""154.17"", ""SMILES"": ""C=CC(=O)NCNC(=O)C=C""}"
1171,10.1021/acsbiomaterials.0c01690,ammonium persulfate,initiator,APS initiated poly(NIPAM-co-MAA) nanogel synthesis and contributed sulfate groups.,ammonium persulfate,0,"{""CID"": 62648, ""ConnectivitySMILES"": ""[NH4+].[NH4+].[O-]S(=O)(=O)OOS(=O)(=O)[O-]"", ""IUPACName"": ""diazanium;sulfonatooxy sulfate"", ""InChIKey"": ""ROOXNKNUYICQNP-UHFFFAOYSA-N"", ""MolecularFormula"": ""H8N2O8S2"", ""MolecularWeight"": ""228.21"", ""SMILES"": ""[NH4+].[NH4+].[O-]S(=O)(=O)OOS(=O)(=O)[O-]""}"
1172,10.1021/acsbiomaterials.0c01690,"2,2'-azobis(2-methylpropionamidine) dihydrochloride",initiator,V50 initiated poly(NIPAM-co-APMA) nanogel synthesis and contributed amidine groups.,"2,2'-azobis(2-methylpropionamidine) dihydrochloride",1,"{""CID"": 76344, ""ConnectivitySMILES"": ""CC(C)(C(=N)N)N=NC(C)(C)C(=N)N.Cl.Cl"", ""IUPACName"": ""2-[(1-amino-1-imino-2-methylpropan-2-yl)diazenyl]-2-methylpropanimidamide;dihydrochloride"", ""InChIKey"": ""LXEKPEMOWBOYRF-UHFFFAOYSA-N"", ""MolecularFormula"": ""C8H20Cl2N6"", ""MolecularWeight"": ""271.19"", ""SMILES"": ""CC(C)(C(=N)N)N=NC(C)(C)C(=N)N.Cl.Cl""}"
1173,10.1021/acsbiomaterials.0c01690,calcium chloride,release salt,40 mM CaCl2 was used to release high-isoelectric-point proteins from anionic nanogels.,calcium chloride,0,"{""CID"": 5284359, ""ConnectivitySMILES"": ""[Cl-].[Cl-].[Ca+2]"", ""IUPACName"": ""calcium dichloride"", ""InChIKey"": ""UXVMQQNJUSDDNG-UHFFFAOYSA-L"", ""MolecularFormula"": ""CaCl2"", ""MolecularWeight"": ""110.98"", ""SMILES"": ""[Cl-].[Cl-].[Ca+2]""}"
1174,10.1021/acsbiomaterials.0c01690,sodium chloride,release salt,1 M NaCl was used to release low-isoelectric-point proteins from cationic nanogels and partially collapsed APMA nanogels.,sodium chloride,0,"{""CID"": 5234, ""ConnectivitySMILES"": ""[Na+].[Cl-]"", ""IUPACName"": ""sodium chloride"", ""InChIKey"": ""FAPWRFPIFSIZLT-UHFFFAOYSA-M"", ""MolecularFormula"": ""ClNa"", ""MolecularWeight"": ""58.44"", ""SMILES"": ""[Na+].[Cl-]""}"
1175,10.1021/acsbiomaterials.0c01690,ammonium sulfate,release salt,"20% saturated ammonium sulfate solution, 0.82 M, was used to improve LDH release.",ammonium sulfate,0,"{""CID"": 6097028, ""ConnectivitySMILES"": ""[NH4+].[NH4+].[O-]S(=O)(=O)[O-]"", ""IUPACName"": ""diazanium;sulfate"", ""InChIKey"": ""BFNBIHQBYMNNAN-UHFFFAOYSA-N"", ""MolecularFormula"": ""H8N2O4S"", ""MolecularWeight"": ""132.14"", ""SMILES"": ""[NH4+].[NH4+].[O-]S(=O)(=O)[O-]""}"
1176,10.1021/acsbiomaterials.0c01690,BAPNA,activity assay substrate,Papain activity was measured using BAPNA.,BAPNA,1,"{""CID"": 13494, ""ConnectivitySMILES"": ""C1=CC=C(C=C1)C(=O)NC(CCCN=C(N)N)C(=O)NC2=CC=C(C=C2)[N+](=O)[O-]"", ""IUPACName"": ""N-[5-(diaminomethylideneamino)-1-(4-nitroanilino)-1-oxopentan-2-yl]benzamide"", ""InChIKey"": ""RKDYKIHMFYAPMZ-UHFFFAOYSA-N"", ""MolecularFormula"": ""C19H22N6O4"", ""MolecularWeight"": ""398.4"", ""SMILES"": ""C1=CC=C(C=C1)C(=O)NC(CCCN=C(N)N)C(=O)NC2=CC=C(C=C2)[N+](=O)[O-]""}"
1177,10.1021/acsbiomaterials.0c01690,NADH,activity assay substrate/cofactor,LDH activity was quantified by monitoring conversion of NADH to NAD+.,NADH,0,"{""CID"": 439153, ""ConnectivitySMILES"": ""C1C=CN(C=C1C(=O)N)C2C(C(C(O2)COP(=O)(O)OP(=O)(O)OCC3C(C(C(O3)N4C=NC5=C(N=CN=C54)N)O)O)O)O"", ""IUPACName"": ""[[(2R,3S,4R,5R)-5-(6-aminopurin-9-yl)-3,4-dihydroxyoxolan-2-yl]methoxy-hydroxyphosphoryl] [(2R,3S,4R,5R)-5-(3-carbamoyl-4H-pyridin-1-yl)-3,4-dihydroxyoxolan-2-yl]methyl hydrogen phosphate"", ""InChIKey"": ""BOPGDPNILDQYTO-NNYOXOHSSA-N"", ""MolecularFormula"": ""C21H29N7O14P2"", ""MolecularWeight"": ""665.4"", ""SMILES"": ""C1C=CN(C=C1C(=O)N)[C@H]2[C@@H]([C@@H]([C@H](O2)COP(=O)(O)OP(=O)(O)OC[C@@H]3[C@H]([C@H]([C@@H](O3)N4C=NC5=C(N=CN=C54)N)O)O)O)O""}"
1178,10.1016/j.colsurfa.2026.140603,acrylic acid,monomer; source of carboxyl/carboxylate adsorption ligands,Polymerized with PEGDA to form negatively charged hydrogel network.,acrylic acid,0,"{""CID"": 6581, ""ConnectivitySMILES"": ""C=CC(=O)O"", ""IUPACName"": ""prop-2-enoic acid"", ""InChIKey"": ""NIXOWILDQLNWCW-UHFFFAOYSA-N"", ""MolecularFormula"": ""C3H4O2"", ""MolecularWeight"": ""72.06"", ""SMILES"": ""C=CC(=O)O""}"
1179,10.1016/j.colsurfa.2026.140603,polyethylene glycol diacrylate,monomer/crosslinker,PEGDA was polymerized with acrylic acid in the hydrogel network.,polyethylene glycol diacrylate,1,null
1180,10.1016/j.colsurfa.2026.140603,silica nanoparticles,nanofiller; hydrophobic and negatively charged composite component,Self-synthesized SNPs were incorporated into PAS hydrogels to enhance hydrophobicity and adsorption.,silicon dioxide,0,"{""CID"": 24261, ""ConnectivitySMILES"": ""O=[Si]=O"", ""IUPACName"": ""dioxosilane"", ""InChIKey"": ""VYPSYNLAJGMNEJ-UHFFFAOYSA-N"", ""MolecularFormula"": ""O2Si"", ""MolecularWeight"": ""60.084"", ""SMILES"": ""O=[Si]=O""}"
1181,10.1016/j.colsurfa.2026.140603,DC1173,photoinitiator,Hydrogel polymerization was initiated by photoinitiator DC1173 under 365 nm UV light.,DC1173 photoinitiator,1,null
1182,10.1016/j.colsurfa.2026.140603,sodium chloride,salt; eluent; ionic strength modifier,NaCl reduced adsorption at high concentration and 1 mol.L-1 NaCl was used for desorption.,sodium chloride,0,"{""CID"": 5234, ""ConnectivitySMILES"": ""[Na+].[Cl-]"", ""IUPACName"": ""sodium chloride"", ""InChIKey"": ""FAPWRFPIFSIZLT-UHFFFAOYSA-M"", ""MolecularFormula"": ""ClNa"", ""MolecularWeight"": ""58.44"", ""SMILES"": ""[Na+].[Cl-]""}"
1183,10.1016/j.colsurfa.2026.140603,potassium chloride,salt species in adsorption inhibition test,0.1 mol.L-1 KCl gave 430 mg.g-1 lysozyme adsorption on PAS.,potassium chloride,0,"{""CID"": 4873, ""ConnectivitySMILES"": ""[Cl-].[K+]"", ""IUPACName"": ""potassium chloride"", ""InChIKey"": ""WCUXLLCKKVVCTQ-UHFFFAOYSA-M"", ""MolecularFormula"": ""ClK"", ""MolecularWeight"": ""74.55"", ""SMILES"": ""[Cl-].[K+]""}"
1184,10.1016/j.colsurfa.2026.140603,magnesium chloride,salt species in adsorption inhibition test,0.1 mol.L-1 MgCl2 gave 173 mg.g-1 lysozyme adsorption on PAS.,magnesium chloride,0,"{""CID"": 5360315, ""ConnectivitySMILES"": ""[Mg+2].[Cl-].[Cl-]"", ""IUPACName"": ""magnesium dichloride"", ""InChIKey"": ""TWRXJAOTZQYOKJ-UHFFFAOYSA-L"", ""MolecularFormula"": ""Cl2Mg"", ""MolecularWeight"": ""95.21"", ""SMILES"": ""[Mg+2].[Cl-].[Cl-]""}"
1185,10.1016/j.colsurfa.2026.140603,sodium nitrate,anion species in adsorption inhibition test,"NaNO3 was evaluated at 0.1 mol.L-1 and inhibited lysozyme adsorption, but no numeric value was supplied.",sodium nitrate,0,"{""CID"": 24268, ""ConnectivitySMILES"": ""[N+](=O)([O-])[O-].[Na+]"", ""IUPACName"": ""sodium nitrate"", ""InChIKey"": ""VWDWKYIASSYTQR-UHFFFAOYSA-N"", ""MolecularFormula"": ""NNaO3"", ""MolecularWeight"": ""84.995"", ""SMILES"": ""[N+](=O)([O-])[O-].[Na+]""}"
1186,10.1016/j.colsurfa.2026.140603,sodium carbonate,anion species in adsorption inhibition test,"Na2CO3 was evaluated at 0.1 mol.L-1 and inhibited lysozyme adsorption, but no numeric value was supplied.",sodium carbonate,0,"{""CID"": 10340, ""ConnectivitySMILES"": ""C(=O)([O-])[O-].[Na+].[Na+]"", ""IUPACName"": ""disodium;carbonate"", ""InChIKey"": ""CDBYLPFSWZWCQE-UHFFFAOYSA-L"", ""MolecularFormula"": ""CNa2O3"", ""MolecularWeight"": ""105.988"", ""SMILES"": ""C(=O)([O-])[O-].[Na+].[Na+]""}"
1187,10.1016/j.colsurfa.2026.140603,carboxylate groups,affinity ligand/functional group,Uncrosslinked carboxylate groups on hydrogel surface and pores were described as adsorption sites.,,1,null
1188,10.1007/s00289-020-03387-x,extracellular polymeric substances,bio-derived binding component / Fe3+ chelating component,EPS were used as a binding agent for Fe3+ ions and blended with HEMA to obtain EPS-PHEMA cryogel columns.,,1,
1189,10.1007/s00289-020-03387-x,2-hydroxyethyl methacrylate,monomer,HEMA was mixed with EPS to synthesize EPS-PHEMA composite cryogel columns.,2-hydroxyethyl methacrylate,0,
1190,10.1007/s00289-020-03387-x,"N,N'-methylene-bis-acrylamide",crosslinker,MBAm was used as a cross-linker in preparation of EPS-PHEMA composite cryogel columns.,"N,N'-Methylenebisacrylamide",0,
1191,10.1007/s00289-020-03387-x,Fe3+,metal affinity ligand / bridge,Fe3+ ions were attached to EPS-PHEMA composite cryogels and provided affinity for DNA phosphate groups.,ferric ion,0,
1192,10.1007/s00289-020-03387-x,ammonium persulphate,free radical initiator,APS was added as a free radical creator during cryogel synthesis.,ammonium persulfate,0,
1193,10.1007/s00289-020-03387-x,"N,N,N',N'-tetramethylethylenediamine",catalyst,TEMED was added as a catalyst during cryogel synthesis.,"N,N,N',N'-Tetramethylethylenediamine",0,
1194,10.1007/s00289-020-03387-x,sodium azide,storage preservative,The cryogel column was stored in buffer including 0.02% sodium azide at +4 °C until use.,sodium azide,0,
1195,10.1007/s00289-020-03387-x,sodium chloride,salt / elution and ionic strength modifier,NaCl was used to test ionic strength effects and in phosphate buffer for elution.,sodium chloride,0,
1196,10.3390/gels8080501,2-hydroxyethyl methacrylate,monomer,Used with allyl glycidyl ether to synthesize p(HEMA-co-AGE) cryogel.,2-hydroxyethyl methacrylate,0,
1197,10.3390/gels8080501,HEMA,monomer abbreviation,1.5 mL HEMA used in cryogel precursor.,2-hydroxyethyl methacrylate,0,
1198,10.3390/gels8080501,allyl glycidyl ether,functional comonomer,Provides pendant epoxide groups for catalase immobilization.,allyl glycidyl ether,0,
1199,10.3390/gels8080501,AGE,functional comonomer abbreviation,100 µL AGE used in p(HEMA-co-AGE) cryogel synthesis.,allyl glycidyl ether,0,
1200,10.3390/gels8080501,"N,N'-methylenebisacrylamide",crosslinker,0.283 g MBAAm dissolved in water for cryogel synthesis.,"N,N'-methylenebisacrylamide",0,
1201,10.3390/gels8080501,MBAAm,crosslinker abbreviation,Crosslinker used for p(HEMA-co-AGE) cryogel.,"N,N'-methylenebisacrylamide",0,
1202,10.3390/gels8080501,ammonium persulfate,initiator,20 mg APS added during cryogel synthesis.,ammonium persulfate,0,
1203,10.3390/gels8080501,APS,initiator abbreviation,APS/TEMED initiator/activator pair used for cryopolymerization.,ammonium persulfate,0,
1204,10.3390/gels8080501,"N,N,N',N'-tetramethylethylenediamine",activator,25 µL TEMED added during cryogel synthesis.,"N,N,N',N'-tetramethylethylenediamine",1,
1205,10.3390/gels8080501,TEMED,activator abbreviation,APS/TEMED initiator/activator pair used for cryopolymerization.,TEMED,0,
1206,10.3390/gels8080501,sodium thiocyanate,desorption agent,Catalase desorption from p(HEMA-co-AGE) cryogels was carried out with 1.0 M NaSCN at pH 8.0.,sodium thiocyanate,0,
1207,10.3390/gels8080501,NaSCN,desorption agent abbreviation,1.0 M NaSCN solution used for catalase desorption.,sodium thiocyanate,0,
1208,10.3390/gels8080501,sodium hydroxide,regeneration/sterilization agent,Column was washed with 50 mM NaOH after each adsorption-desorption cycle.,sodium hydroxide,0,
1209,10.3390/gels8080501,hydrogen peroxide,enzyme substrate for activity assay,Catalase activity was determined from decomposition of H2O2.,hydrogen peroxide,0,
