Repository: sunyrain/PHA

# PHA Protein-Hydrogel Adsorption Dataset

Generated: 2026-07-05T11:36:45

## Scope

This curated package organizes literature-derived protein-hydrogel adsorption, binding, immobilization, antifouling, and related biointerface records extracted from the local PHA corpus.

The primary unit is one record:

`paper + hydrogel/sample + protein/mixture + experimental condition + measured outcome`

## Contents

- `data/sources.csv`: article-level metadata, extraction status, and curation decision.
- `data/records_flat.csv`: flattened record-level table with provenance, hydrogel, protein, condition, outcome, mechanism, and quality fields.

File: data/curated/pha_scientific_dataset_20260705/data/record_standardization.csv (part 12 of 37)
"record_id","doi","interaction_type","is_covalent_binding","experiment_mode_primary","experiment_mode_detail","application_context","comparable_target_class","model_ready","model_ready_blocker","manual_review_priority","q5_protein_evidence_flag","q5_triage_action","standardization_rules_version"
"PHA-f4efe81d10-013","10.1016/j.actbio.2022.08.022","antifouling_low_adsorption","no","hemocompatibility","static_incubation","antifouling","strong","True","ready","high","True","keep","curated_release_20260707"
"PHA-f4efe81d10-014","10.1016/j.actbio.2022.08.022","antifouling_low_adsorption","no","surface","static_incubation","antifouling","strong","True","ready","high","True","keep","curated_release_20260707"
"PHA-f4efe81d10-015","10.1016/j.actbio.2022.08.022","antifouling_low_adsorption","no","surface","static_incubation","antifouling","strong","True","ready","high","True","keep","curated_release_20260707"
"PHA-f4efe81d10-016","10.1016/j.actbio.2022.08.022","antifouling_low_adsorption","no","surface","static_incubation","antifouling","strong","True","ready","high","True","keep","curated_release_20260707"
"PHA-f4efe81d10-017","10.1016/j.actbio.2022.08.022","covalent_immobilization","yes","hemocompatibility","static_incubation","protein_immobilization","strong","True","ready","high","True","not_applicable","curated_release_20260707"
"PHA-f4efe81d10-018","10.1016/j.actbio.2022.08.022","covalent_immobilization","yes","hemocompatibility","static_incubation","protein_immobilization","strong","True","ready","high","True","not_applicable","curated_release_20260707"
"PHA-f4efe81d10-019","10.1016/j.actbio.2022.08.022","covalent_immobilization","yes","hemocompatibility","static_incubation","protein_immobilization","strong","True","ready","high","True","not_applicable","curated_release_20260707"
"PHA-730e19409b-001","10.1016/j.actbio.2023.05.008","covalent_immobilization","yes","batch","fluorescence_surface_quantification","purification","weak","False","not_strong_or_medium_comparable","high","True","not_applicable","curated_release_20260707"
"PHA-730e19409b-002","10.1016/j.actbio.2023.05.008","covalent_immobilization","yes","batch","fluorescence_surface_quantification","purification","weak","False","not_strong_or_medium_comparable;missing_or_unnormalizable_unit","high","True","not_applicable","curated_release_20260707"
"PHA-730e19409b-003","10.1016/j.actbio.2023.05.008","covalent_immobilization","yes","batch","fluorescence_surface_quantification","protein_immobilization","weak","False","not_strong_or_medium_comparable;missing_or_unnormalizable_unit","medium","True","not_applicable","curated_release_20260707"
"PHA-730e19409b-004","10.1016/j.actbio.2023.05.008","covalent_immobilization","yes","batch","fluorescence_surface_quantification","protein_immobilization","not_comparable","False","not_strong_or_medium_comparable;missing_or_unnormalizable_unit","medium","True","not_applicable","curated_release_20260707"
"PHA-730e19409b-005","10.1016/j.actbio.2023.05.008","covalent_immobilization","yes","other","fluorescence_surface_quantification","protein_immobilization","medium","True","ready","high","True","not_applicable","curated_release_20260707"
"PHA-715762dc0b-001","10.1016/j.actbio.2024.10.026","affinity_binding","no","surface","fluorescence_surface_quantification","biointerface_adsorption","not_comparable","False","not_strong_or_medium_comparable;missing_or_unnormalizable_unit;low_source_quality","medium","True","not_applicable","curated_release_20260707"
"PHA-715762dc0b-002","10.1016/j.actbio.2024.10.026","affinity_binding","no","surface","fluorescence_surface_quantification","biointerface_adsorption","not_comparable","False","not_strong_or_medium_comparable;missing_or_unnormalizable_unit;low_source_quality","medium","True","not_applicable","curated_release_20260707"
"PHA-93dd23bec4-001","10.1016/j.actbio.2025.10.045","covalent_immobilization","yes","batch","fluorescence_surface_quantification","protein_immobilization","strong","True","ready","high","True","not_applicable","curated_release_20260707"
"PHA-93dd23bec4-002","10.1016/j.actbio.2025.10.045","affinity_binding","no","biofouling","surface_fouling_assay","antifouling","not_comparable","False","not_strong_or_medium_comparable;missing_or_unnormalizable_unit","medium","True","keep","curated_release_20260707"
"PHA-93dd23bec4-003","10.1016/j.actbio.2025.10.045","affinity_binding","no","biofouling","surface_fouling_assay","antifouling","not_comparable","False","not_strong_or_medium_comparable","medium","True","keep","curated_release_20260707"
"PHA-17d8be7e4a-001","10.1016/j.actbio.2025.12.031","entrapment","no","other","other","protein_immobilization","not_comparable","False","not_strong_or_medium_comparable;missing_or_unnormalizable_unit;low_source_quality","medium","True","not_applicable","curated_release_20260707"
"PHA-17d8be7e4a-002","10.1016/j.actbio.2025.12.031","physical_adsorption","no","other","other","biointerface_adsorption","not_comparable","False","not_strong_or_medium_comparable;low_source_quality","medium","True","not_applicable","curated_release_20260707"
"PHA-8c33cd881c-001","10.1016/j.actbio.2025.12.034","entrapment","no","batch","batch_adsorption_equilibrium","protein_immobilization","strong","True","ready","high","True","not_applicable","curated_release_20260707"
"PHA-8c33cd881c-002","10.1016/j.actbio.2025.12.034","entrapment","no","batch","batch_adsorption_equilibrium","protein_immobilization","strong","True","ready","high","True","not_applicable","curated_release_20260707"
"PHA-8c33cd881c-003","10.1016/j.actbio.2025.12.034","entrapment","no","hemocompatibility","other","protein_immobilization","strong","True","ready","high","True","not_applicable","curated_release_20260707"
"PHA-8c33cd881c-004","10.1016/j.actbio.2025.12.034","entrapment","no","hemocompatibility","other","protein_immobilization","strong","True","ready","high","True","not_applicable","curated_release_20260707"
"PHA-8c33cd881c-005","10.1016/j.actbio.2025.12.034","entrapment","no","batch","batch_adsorption_equilibrium","protein_immobilization","strong","True","ready","high","True","not_applicable","curated_release_20260707"
"PHA-8c33cd881c-006","10.1016/j.actbio.2025.12.034","entrapment","no","hemocompatibility","other","protein_immobilization","strong","True","ready","high","True","not_applicable","curated_release_20260707"
"PHA-8c33cd881c-007","10.1016/j.actbio.2025.12.034","entrapment","no","batch","batch_adsorption_equilibrium","protein_immobilization","strong","True","ready","high","True","not_applicable","curated_release_20260707"
"PHA-95c16e5e3b-001","10.1016/j.apmt.2025.103031","physical_adsorption","no","hemocompatibility","fluorescence_surface_quantification","hemocompatibility","strong","True","ready","high","True","not_applicable","curated_release_20260707"
"PHA-95c16e5e3b-002","10.1016/j.apmt.2025.103031","physical_adsorption","no","hemocompatibility","fluorescence_surface_quantification","hemocompatibility","strong","True","ready","high","True","not_applicable","curated_release_20260707"
"PHA-95c16e5e3b-003","10.1016/j.apmt.2025.103031","physical_adsorption","no","hemocompatibility","fluorescence_surface_quantification","hemocompatibility","strong","True","ready","high","True","not_applicable","curated_release_20260707"
"PHA-95c16e5e3b-004","10.1016/j.apmt.2025.103031","physical_adsorption","no","hemocompatibility","fluorescence_surface_quantification","hemocompatibility","strong","True","ready","high","True","not_applicable","curated_release_20260707"
"PHA-95c16e5e3b-005","10.1016/j.apmt.2025.103031","physical_adsorption","no","hemocompatibility","fluorescence_surface_quantification","hemocompatibility","strong","True","ready","high","True","not_applicable","curated_release_20260707"
"PHA-95c16e5e3b-006","10.1016/j.apmt.2025.103031","physical_adsorption","no","hemocompatibility","fluorescence_surface_quantification","hemocompatibility","strong","True","ready","high","True","not_applicable","curated_release_20260707"
"PHA-95c16e5e3b-007","10.1016/j.apmt.2025.103031","antifouling_low_adsorption","no","hemocompatibility","surface_fouling_assay","antifouling","strong","True","ready","high","True","keep","curated_release_20260707"
"PHA-95c16e5e3b-008","10.1016/j.apmt.2025.103031","physical_adsorption","no","hemocompatibility","fluorescence_surface_quantification","hemocompatibility","medium","True","ready","high","True","not_applicable","curated_release_20260707"
"PHA-95c16e5e3b-009","10.1016/j.apmt.2025.103031","physical_adsorption","no","hemocompatibility","fluorescence_surface_quantification","hemocompatibility","medium","True","ready","high","True","not_applicable","curated_release_20260707"
"PHA-a2b362553c-001","10.1016/j.apsusc.2015.10.185","protein_fouling","no","biofouling","other","antifouling","strong","True","ready","high","True","keep","curated_release_20260707"
"PHA-a2b362553c-002","10.1016/j.apsusc.2015.10.185","antifouling_low_adsorption","no","biofouling","surface_fouling_assay","antifouling","strong","True","ready","high","True","keep","curated_release_20260707"
"PHA-a3cc93ca83-001","10.1016/j.apsusc.2024.160102","antifouling_low_adsorption","no","biofouling","surface_fouling_assay","antifouling","not_comparable","False","not_strong_or_medium_comparable;missing_or_unnormalizable_unit;low_source_quality","medium","True","keep","curated_release_20260707"
"PHA-a3cc93ca83-002","10.1016/j.apsusc.2024.160102","nonspecific_adsorption","no","surface","other","biointerface_adsorption","not_comparable","False","not_strong_or_medium_comparable;missing_or_unnormalizable_unit;low_source_quality","medium","True","not_applicable","curated_release_20260707"
"PHA-a3cc93ca83-003","10.1016/j.apsusc.2024.160102","protein_fouling","no","biofouling","other","antifouling","weak","False","not_strong_or_medium_comparable","high","True","keep","curated_release_20260707"
"PHA-a3cc93ca83-004","10.1016/j.apsusc.2024.160102","antifouling_low_adsorption","no","biofouling","surface_fouling_assay","antifouling","weak","False","not_strong_or_medium_comparable","high","True","keep","curated_release_20260707"
"PHA-7ca760492c-001","10.1016/j.apsusc.2025.163865","physical_adsorption","no","hemocompatibility","other","hemocompatibility","medium","True","ready","high","True","not_applicable","curated_release_20260707"
"PHA-7ca760492c-002","10.1016/j.apsusc.2025.163865","physical_adsorption","no","hemocompatibility","other","hemocompatibility","medium","True","ready","high","True","not_applicable","curated_release_20260707"
"PHA-7ca760492c-003","10.1016/j.apsusc.2025.163865","physical_adsorption","no","hemocompatibility","other","hemocompatibility","medium","True","ready","high","True","not_applicable","curated_release_20260707"
"PHA-7ca760492c-004","10.1016/j.apsusc.2025.163865","physical_adsorption","no","hemocompatibility","other","hemocompatibility","medium","True","ready","high","True","not_applicable","curated_release_20260707"
"PHA-7ca760492c-005","10.1016/j.apsusc.2025.163865","physical_adsorption","no","hemocompatibility","other","hemocompatibility","medium","True","ready","high","True","not_applicable","curated_release_20260707"
"PHA-7ca760492c-006","10.1016/j.apsusc.2025.163865","physical_adsorption","no","hemocompatibility","other","hemocompatibility","medium","True","ready","high","True","not_applicable","curated_release_20260707"
"PHA-7ca760492c-007","10.1016/j.apsusc.2025.163865","affinity_binding","no","biofouling","surface_fouling_assay","purification","not_comparable","False","not_strong_or_medium_comparable","medium","True","not_applicable","curated_release_20260707"
"PHA-7ca760492c-008","10.1016/j.apsusc.2025.163865","affinity_binding","no","biofouling","surface_fouling_assay","purification","not_comparable","False","not_strong_or_medium_comparable","medium","True","not_applicable","curated_release_20260707"
"PHA-7ca760492c-009","10.1016/j.apsusc.2025.163865","affinity_binding","no","biofouling","surface_fouling_assay","purification","not_comparable","False","not_strong_or_medium_comparable","medium","True","not_applicable","curated_release_20260707"
"PHA-5c04abd4b6-001","10.1016/j.apsusc.2025.165612","antifouling_low_adsorption","no","surface","fluorescence_surface_quantification","antifouling","medium","True","ready","high","True","keep","curated_release_20260707"
"PHA-5c04abd4b6-002","10.1016/j.apsusc.2025.165612","antifouling_low_adsorption","no","surface","fluorescence_surface_quantification","antifouling","medium","True","ready","high","True","keep","curated_release_20260707"
"PHA-5c04abd4b6-003","10.1016/j.apsusc.2025.165612","antifouling_low_adsorption","no","surface","fluorescence_surface_quantification","antifouling","medium","True","ready","high","True","keep","curated_release_20260707"
"PHA-5c04abd4b6-004","10.1016/j.apsusc.2025.165612","antifouling_low_adsorption","no","surface","fluorescence_surface_quantification","antifouling","medium","True","ready","high","True","keep","curated_release_20260707"
"PHA-5c04abd4b6-005","10.1016/j.apsusc.2025.165612","protein_fouling","no","surface","fluorescence_surface_quantification","biointerface_adsorption","not_comparable","False","not_strong_or_medium_comparable;low_source_quality","medium","True","not_applicable","curated_release_20260707"
"PHA-0fef9b3a84-001","10.1016/j.bbagen.2012.04.015","selective_adsorption","no","column","other","purification","weak","False","not_strong_or_medium_comparable;missing_or_unnormalizable_unit","high","True","not_applicable","curated_release_20260707"
"PHA-0fef9b3a84-002","10.1016/j.bbagen.2012.04.015","physical_adsorption","no","hemocompatibility","static_incubation","hemocompatibility","weak","False","not_strong_or_medium_comparable;missing_or_unnormalizable_unit","high","True","not_applicable","curated_release_20260707"
"PHA-0fef9b3a84-003","10.1016/j.bbagen.2012.04.015","physical_adsorption","no","hemocompatibility","static_incubation","hemocompatibility","weak","False","not_strong_or_medium_comparable;missing_or_unnormalizable_unit","high","True","not_applicable","curated_release_20260707"
"PHA-0fef9b3a84-004","10.1016/j.bbagen.2012.04.015","unknown","unclear","hemocompatibility","fluorescence_surface_quantification","hemocompatibility","weak","False","not_strong_or_medium_comparable;missing_or_unnormalizable_unit","high","True","not_applicable","curated_release_20260707"
"PHA-0fef9b3a84-005","10.1016/j.bbagen.2012.04.015","affinity_binding","no","hemocompatibility","fluorescence_surface_quantification","hemocompatibility","strong","True","ready","high","True","not_applicable","curated_release_20260707"
"PHA-0fef9b3a84-006","10.1016/j.bbagen.2012.04.015","unknown","unclear","hemocompatibility","fluorescence_surface_quantification","hemocompatibility","weak","False","not_strong_or_medium_comparable;missing_or_unnormalizable_unit","high","True","not_applicable","curated_release_20260707"
"PHA-0fef9b3a84-007","10.1016/j.bbagen.2012.04.015","unknown","unclear","other","fluorescence_surface_quantification","biointerface_adsorption","weak","False","not_strong_or_medium_comparable;missing_or_unnormalizable_unit","medium","True","not_applicable","curated_release_20260707"
"PHA-0fef9b3a84-008","10.1016/j.bbagen.2012.04.015","unknown","unclear","other","fluorescence_surface_quantification","other","weak","False","not_strong_or_medium_comparable","medium","True","not_applicable","curated_release_20260707"
"PHA-0fef9b3a84-009","10.1016/j.bbagen.2012.04.015","unknown","unclear","other","fluorescence_surface_quantification","other","not_comparable","False","not_strong_or_medium_comparable","medium","True","not_applicable","curated_release_20260707"
"PHA-d459e75f74-001","10.1016/j.bej.2007.02.009","covalent_immobilization","yes","column","batch_adsorption_isotherm","protein_immobilization","strong","True","ready","high","True","not_applicable","curated_release_20260707"
"PHA-d459e75f74-002","10.1016/j.bej.2007.02.009","covalent_immobilization","yes","column","batch_adsorption_isotherm","protein_immobilization","strong","True","ready","high","True","not_applicable","curated_release_20260707"
"PHA-d459e75f74-003","10.1016/j.bej.2007.02.009","covalent_immobilization","yes","column","batch_adsorption_isotherm","protein_immobilization","strong","True","ready","high","True","not_applicable","curated_release_20260707"
"PHA-d459e75f74-004","10.1016/j.bej.2007.02.009","covalent_immobilization","yes","column","batch_adsorption_isotherm","protein_immobilization","strong","True","ready","high","True","not_applicable","curated_release_20260707"
"PHA-d459e75f74-005","10.1016/j.bej.2007.02.009","covalent_immobilization","yes","column","batch_adsorption_isotherm","protein_immobilization","strong","True","ready","high","True","not_applicable","curated_release_20260707"
"PHA-d459e75f74-006","10.1016/j.bej.2007.02.009","covalent_immobilization","yes","surface","batch_adsorption_kinetics","protein_immobilization","weak","False","not_strong_or_medium_comparable","high","True","not_applicable","curated_release_20260707"
"PHA-d459e75f74-007","10.1016/j.bej.2007.02.009","covalent_immobilization","yes","surface","batch_adsorption_kinetics","protein_immobilization","weak","False","not_strong_or_medium_comparable","high","True","not_applicable","curated_release_20260707"
"PHA-d459e75f74-008","10.1016/j.bej.2007.02.009","covalent_immobilization","yes","surface","batch_adsorption_kinetics","protein_immobilization","weak","False","not_strong_or_medium_comparable","high","True","not_applicable","curated_release_20260707"
"PHA-d459e75f74-009","10.1016/j.bej.2007.02.009","covalent_immobilization","yes","surface","batch_adsorption_kinetics","protein_immobilization","weak","False","not_strong_or_medium_comparable","high","True","not_applicable","curated_release_20260707"
"PHA-d459e75f74-010","10.1016/j.bej.2007.02.009","covalent_immobilization","yes","column","column_breakthrough","purification","not_comparable","False","not_strong_or_medium_comparable;missing_or_unnormalizable_unit","medium","True","not_applicable","curated_release_20260707"
"PHA-d459e75f74-011","10.1016/j.bej.2007.02.009","covalent_immobilization","yes","column","column_breakthrough","purification","not_comparable","False","not_strong_or_medium_comparable;missing_or_unnormalizable_unit","medium","True","not_applicable","curated_release_20260707"
"PHA-e98c0a5e73-001","10.1016/j.bej.2008.07.002","covalent_immobilization","yes","column","column_breakthrough","purification","not_comparable","False","not_strong_or_medium_comparable","medium","True","not_applicable","curated_release_20260707"
"PHA-e98c0a5e73-002","10.1016/j.bej.2008.07.002","covalent_immobilization","yes","column","column_breakthrough","purification","not_comparable","False","not_strong_or_medium_comparable","medium","True","not_applicable","curated_release_20260707"
"PHA-e98c0a5e73-003","10.1016/j.bej.2008.07.002","covalent_immobilization","yes","column","other","purification","strong","True","ready","high","True","not_applicable","curated_release_20260707"
"PHA-e98c0a5e73-004","10.1016/j.bej.2008.07.002","covalent_immobilization","yes","column","other","purification","strong","True","ready","high","True","not_applicable","curated_release_20260707"
"PHA-e98c0a5e73-005","10.1016/j.bej.2008.07.002","covalent_immobilization","yes","column","other","purification","strong","True","ready","high","True","not_applicable","curated_release_20260707"
"PHA-e98c0a5e73-006","10.1016/j.bej.2008.07.002","covalent_immobilization","yes","column","other","purification","strong","True","ready","high","True","not_applicable","curated_release_20260707"
"PHA-e98c0a5e73-007","10.1016/j.bej.2008.07.002","covalent_immobilization","yes","column","batch_adsorption_equilibrium","purification","strong","True","ready","high","True","not_applicable","curated_release_20260707"
"PHA-e98c0a5e73-008","10.1016/j.bej.2008.07.002","covalent_immobilization","yes","column","batch_adsorption_equilibrium","purification","strong","True","ready","high","True","not_applicable","curated_release_20260707"
"PHA-f152c42f0a-001","10.1016/j.bej.2008.10.009","affinity_binding","no","column","other","biointerface_adsorption","strong","True","ready","high","True","not_applicable","curated_release_20260707"
"PHA-f152c42f0a-002","10.1016/j.bej.2008.10.009","nonspecific_adsorption","no","column","other","biointerface_adsorption","strong","True","ready","high","True","not_applicable","curated_release_20260707"
"PHA-f152c42f0a-003","10.1016/j.bej.2008.10.009","physical_adsorption","no","column","other","biointerface_adsorption","strong","True","ready","high","True","not_applicable","curated_release_20260707"
"PHA-f152c42f0a-004","10.1016/j.bej.2008.10.009","physical_adsorption","no","column","other","biointerface_adsorption","strong","True","ready","high","True","not_applicable","curated_release_20260707"
"PHA-f152c42f0a-005","10.1016/j.bej.2008.10.009","physical_adsorption","no","column","batch_adsorption_isotherm","mechanism_study","strong","True","ready","high","True","not_applicable","curated_release_20260707"
"PHA-f152c42f0a-006","10.1016/j.bej.2008.10.009","affinity_binding","no","column","other","purification","strong","True","ready","high","True","not_applicable","curated_release_20260707"
"PHA-f152c42f0a-007","10.1016/j.bej.2008.10.009","physical_adsorption","no","column","fluorescence_surface_quantification","purification","medium","True","ready","high","True","not_applicable","curated_release_20260707"
"PHA-c805ef93fd-001","10.1016/j.bej.2009.03.013","affinity_binding","no","column","other","biointerface_adsorption","strong","True","ready","high","True","not_applicable","curated_release_20260707"
"PHA-c805ef93fd-002","10.1016/j.bej.2009.03.013","nonspecific_adsorption","no","column","other","biointerface_adsorption","strong","True","ready","high","True","not_applicable","curated_release_20260707"
"PHA-c805ef93fd-003","10.1016/j.bej.2009.03.013","affinity_binding","no","column","batch_adsorption_isotherm","mechanism_study","strong","True","ready","high","True","not_applicable","curated_release_20260707"
"PHA-c805ef93fd-004","10.1016/j.bej.2009.03.013","affinity_binding","no","column","other","biointerface_adsorption","strong","True","ready","high","True","not_applicable","curated_release_20260707"
"PHA-c805ef93fd-005","10.1016/j.bej.2009.03.013","affinity_binding","no","column","batch_adsorption_equilibrium","biointerface_adsorption","strong","True","ready","high","True","not_applicable","curated_release_20260707"
"PHA-c805ef93fd-006","10.1016/j.bej.2009.03.013","affinity_binding","no","column","other","purification","strong","True","ready","high","True","not_applicable","curated_release_20260707"
"PHA-c805ef93fd-007","10.1016/j.bej.2009.03.013","affinity_binding","no","column","other","biointerface_adsorption","strong","True","ready","high","True","not_applicable","curated_release_20260707"
"PHA-c805ef93fd-008","10.1016/j.bej.2009.03.013","affinity_binding","no","column","other","biointerface_adsorption","strong","True","ready","high","True","not_applicable","curated_release_20260707"
"PHA-c805ef93fd-009","10.1016/j.bej.2009.03.013","affinity_binding","no","column","other","purification","weak","False","not_strong_or_medium_comparable","high","True","not_applicable","curated_release_20260707"
"PHA-c805ef93fd-010","10.1016/j.bej.2009.03.013","affinity_binding","no","column","other","purification","medium","True","ready","high","True","not_applicable","curated_release_20260707"
"PHA-db891b1d85-001","10.1016/j.bej.2010.06.010","affinity_binding","no","column","batch_adsorption_equilibrium","biointerface_adsorption","medium","True","ready","high","True","not_applicable","curated_release_20260707"
"PHA-db891b1d85-002","10.1016/j.bej.2010.06.010","nonspecific_adsorption","no","column","other","biointerface_adsorption","not_comparable","False","not_strong_or_medium_comparable;low_source_quality","medium","True","not_applicable","curated_release_20260707"
"PHA-db891b1d85-003","10.1016/j.bej.2010.06.010","affinity_binding","no","column","other","biointerface_adsorption","strong","True","ready","high","True","not_applicable","curated_release_20260707"
"PHA-db891b1d85-004","10.1016/j.bej.2010.06.010","affinity_binding","no","column","other","biointerface_adsorption","strong","True","ready","high","True","not_applicable","curated_release_20260707"
"PHA-db891b1d85-005","10.1016/j.bej.2010.06.010","affinity_binding","no","column","other","biointerface_adsorption","strong","True","ready","high","True","not_applicable","curated_release_20260707"
"PHA-db891b1d85-006","10.1016/j.bej.2010.06.010","affinity_binding","no","column","other","purification","medium","True","ready","high","True","not_applicable","curated_release_20260707"
"PHA-db891b1d85-007","10.1016/j.bej.2010.06.010","affinity_binding","no","column","other","biointerface_adsorption","medium","True","ready","high","True","not_applicable","curated_release_20260707"
"PHA-db891b1d85-008","10.1016/j.bej.2010.06.010","affinity_binding","no","column","other","biointerface_adsorption","medium","True","ready","high","True","not_applicable","curated_release_20260707"
"PHA-db891b1d85-009","10.1016/j.bej.2010.06.010","physical_adsorption","no","column","other","biointerface_adsorption","strong","True","ready","high","True","not_applicable","curated_release_20260707"
"PHA-db891b1d85-010","10.1016/j.bej.2010.06.010","physical_adsorption","no","column","other","biointerface_adsorption","strong","True","ready","high","True","not_applicable","curated_release_20260707"
"PHA-8931bf7b2a-001","10.1016/j.bej.2011.09.011","covalent_immobilization","yes","immobilization","protein_immobilization_activity","protein_immobilization","strong","True","ready","high","True","not_applicable","curated_release_20260707"
"PHA-8931bf7b2a-002","10.1016/j.bej.2011.09.011","covalent_immobilization","yes","immobilization","protein_immobilization_activity","protein_immobilization","strong","True","ready","high","False","not_applicable","curated_release_20260707"
"PHA-8931bf7b2a-003","10.1016/j.bej.2011.09.011","covalent_immobilization","yes","immobilization","protein_immobilization_activity","protein_immobilization","strong","True","ready","high","False","not_applicable","curated_release_20260707"
"PHA-8931bf7b2a-004","10.1016/j.bej.2011.09.011","covalent_immobilization","yes","immobilization","protein_immobilization_activity","protein_immobilization","strong","True","ready","high","False","not_applicable","curated_release_20260707"
"PHA-8931bf7b2a-005","10.1016/j.bej.2011.09.011","covalent_immobilization","yes","immobilization","protein_immobilization_activity","protein_immobilization","strong","True","ready","high","False","not_applicable","curated_release_20260707"
"PHA-8931bf7b2a-006","10.1016/j.bej.2011.09.011","covalent_immobilization","yes","immobilization","protein_immobilization_activity","protein_immobilization","strong","True","ready","high","False","not_applicable","curated_release_20260707"
"PHA-8931bf7b2a-007","10.1016/j.bej.2011.09.011","covalent_immobilization","yes","immobilization","protein_immobilization_activity","protein_immobilization","strong","True","ready","high","True","not_applicable","curated_release_20260707"
"PHA-8931bf7b2a-008","10.1016/j.bej.2011.09.011","covalent_immobilization","yes","immobilization","protein_immobilization_activity","protein_immobilization","strong","True","ready","high","False","not_applicable","curated_release_20260707"
"PHA-8931bf7b2a-009","10.1016/j.bej.2011.09.011","covalent_immobilization","yes","immobilization","protein_immobilization_activity","protein_immobilization","strong","True","ready","high","False","not_applicable","curated_release_20260707"
"PHA-8931bf7b2a-010","10.1016/j.bej.2011.09.011","covalent_immobilization","yes","immobilization","protein_immobilization_activity","protein_immobilization","strong","True","ready","high","False","not_applicable","curated_release_20260707"
"PHA-8931bf7b2a-011","10.1016/j.bej.2011.09.011","covalent_immobilization","yes","immobilization","protein_immobilization_activity","protein_immobilization","strong","True","ready","high","False","not_applicable","curated_release_20260707"
"PHA-8931bf7b2a-012","10.1016/j.bej.2011.09.011","covalent_immobilization","yes","immobilization","protein_immobilization_activity","protein_immobilization","strong","True","ready","high","False","not_applicable","curated_release_20260707"
"PHA-f55769d3b1-001","10.1016/j.bej.2024.109604","entrapment","no","immobilization","other","protein_immobilization","strong","True","ready","high","True","not_applicable","curated_release_20260707"
"PHA-f55769d3b1-002","10.1016/j.bej.2024.109604","unknown","unclear","immobilization","other","protein_immobilization","strong","True","ready","high","True","not_applicable","curated_release_20260707"
"PHA-f55769d3b1-003","10.1016/j.bej.2024.109604","physical_adsorption","no","immobilization","other","protein_immobilization","strong","True","ready","high","True","not_applicable","curated_release_20260707"
"PHA-f55769d3b1-004","10.1016/j.bej.2024.109604","physical_adsorption","no","immobilization","other","protein_immobilization","strong","True","ready","high","True","not_applicable","curated_release_20260707"
"PHA-f55769d3b1-005","10.1016/j.bej.2024.109604","entrapment","no","immobilization","other","protein_immobilization","strong","True","ready","high","True","not_applicable","curated_release_20260707"
"PHA-96b59469cc-001","10.1016/j.bej.2025.110055","entrapment","no","immobilization","other","protein_immobilization","strong","True","ready","high","True","not_applicable","curated_release_20260707"
"PHA-96b59469cc-002","10.1016/j.bej.2025.110055","entrapment","no","immobilization","other","protein_immobilization","strong","True","ready","high","True","not_applicable","curated_release_20260707"
"PHA-96b59469cc-003","10.1016/j.bej.2025.110055","entrapment","no","immobilization","other","protein_immobilization","strong","True","ready","high","True","not_applicable","curated_release_20260707"
"PHA-96b59469cc-004","10.1016/j.bej.2025.110055","entrapment","no","immobilization","protein_immobilization_activity","protein_immobilization","strong","True","ready","high","True","not_applicable","curated_release_20260707"
"PHA-96b59469cc-005","10.1016/j.bej.2025.110055","entrapment","no","immobilization","protein_immobilization_activity","protein_immobilization","strong","True","ready","high","True","not_applicable","curated_release_20260707"
"PHA-96b59469cc-006","10.1016/j.bej.2025.110055","covalent_immobilization","yes","immobilization","static_incubation","protein_immobilization","strong","True","ready","high","True","not_applicable","curated_release_20260707"
"PHA-96b59469cc-007","10.1016/j.bej.2025.110055","entrapment","no","immobilization","static_incubation","protein_immobilization","strong","True","ready","high","True","not_applicable","curated_release_20260707"
"PHA-96b59469cc-008","10.1016/j.bej.2025.110055","covalent_immobilization","yes","immobilization","other","protein_immobilization","strong","True","ready","high","True","not_applicable","curated_release_20260707"
"PHA-96b59469cc-009","10.1016/j.bej.2025.110055","covalent_immobilization","yes","immobilization","protein_immobilization_activity","protein_immobilization","strong","True","ready","high","False","not_applicable","curated_release_20260707"
"PHA-96b59469cc-010","10.1016/j.bej.2025.110055","covalent_immobilization","yes","immobilization","protein_immobilization_activity","protein_immobilization","strong","True","ready","high","True","not_applicable","curated_release_20260707"
"PHA-96b59469cc-011","10.1016/j.bej.2025.110055","covalent_immobilization","yes","immobilization","other","protein_immobilization","strong","True","ready","high","False","not_applicable","curated_release_20260707"
"PHA-96b59469cc-012","10.1016/j.bej.2025.110055","covalent_immobilization","yes","immobilization","other","protein_immobilization","strong","True","ready","high","False","not_applicable","curated_release_20260707"
"PHA-b0109861cb-001","10.1016/j.bioadv.2022.212787","physical_adsorption","no","surface","other","mechanism_study","strong","True","ready","high","True","not_applicable","curated_release_20260707"
"PHA-b0109861cb-002","10.1016/j.bioadv.2022.212787","physical_adsorption","no","surface","other","mechanism_study","strong","True","ready","high","True","not_applicable","curated_release_20260707"
"PHA-b0109861cb-003","10.1016/j.bioadv.2022.212787","physical_adsorption","no","surface","other","mechanism_study","not_comparable","False","not_strong_or_medium_comparable","low","True","not_applicable","curated_release_20260707"
"PHA-5bdfdfc3df-001","10.1016/j.bioadv.2024.213839","entrapment","no","batch","fluorescence_surface_quantification","protein_immobilization","strong","True","ready","high","True","not_applicable","curated_release_20260707"
"PHA-5bdfdfc3df-002","10.1016/j.bioadv.2024.213839","entrapment","no","surface","other","protein_immobilization","strong","True","ready","high","True","not_applicable","curated_release_20260707"
"PHA-5bdfdfc3df-003","10.1016/j.bioadv.2024.213839","entrapment","no","batch","batch_adsorption_equilibrium","protein_immobilization","strong","True","ready","high","True","not_applicable","curated_release_20260707"
"PHA-7175534e70-001","10.1016/j.bioelechem.2011.05.003","entrapment","no","immobilization","other","protein_immobilization","not_comparable","False","not_strong_or_medium_comparable;low_source_quality","medium","True","not_applicable","curated_release_20260707"
"PHA-7175534e70-002","10.1016/j.bioelechem.2011.05.003","entrapment","no","surface","other","protein_immobilization","weak","False","not_strong_or_medium_comparable;low_source_quality","high","True","not_applicable","curated_release_20260707"
"PHA-7175534e70-003","10.1016/j.bioelechem.2011.05.003","entrapment","no","surface","other","protein_immobilization","not_comparable","False","not_strong_or_medium_comparable;low_source_quality","high","True","not_applicable","curated_release_20260707"
"PHA-7175534e70-004","10.1016/j.bioelechem.2011.05.003","entrapment","no","surface","other","protein_immobilization","not_comparable","False","not_strong_or_medium_comparable;low_source_quality","high","True","not_applicable","curated_release_20260707"
"PHA-7175534e70-005","10.1016/j.bioelechem.2011.05.003","entrapment","no","surface","other","protein_immobilization","not_comparable","False","not_strong_or_medium_comparable;low_source_quality","high","True","not_applicable","curated_release_20260707"
"PHA-7175534e70-006","10.1016/j.bioelechem.2011.05.003","entrapment","no","surface","other","protein_immobilization","not_comparable","False","not_strong_or_medium_comparable;low_source_quality","high","True","not_applicable","curated_release_20260707"
"PHA-22e699b607-001","10.1016/j.biomaterials.2005.01.031","antifouling_low_adsorption","no","microarray","fluorescence_surface_quantification","antifouling","not_comparable","False","not_strong_or_medium_comparable;missing_or_unnormalizable_unit;low_source_quality","medium","True","keep","curated_release_20260707"
"PHA-22e699b607-002","10.1016/j.biomaterials.2005.01.031","antifouling_low_adsorption","no","surface","fluorescence_surface_quantification","antifouling","medium","True","ready","high","True","keep","curated_release_20260707"
"PHA-22e699b607-003","10.1016/j.biomaterials.2005.01.031","antifouling_low_adsorption","no","surface","fluorescence_surface_quantification","antifouling","medium","True","ready","high","True","keep","curated_release_20260707"
"PHA-22e699b607-004","10.1016/j.biomaterials.2005.01.031","nonspecific_adsorption","no","surface","fluorescence_surface_quantification","biointerface_adsorption","medium","True","ready","high","True","not_applicable","curated_release_20260707"
"PHA-22e699b607-005","10.1016/j.biomaterials.2005.01.031","antifouling_low_adsorption","no","surface","fluorescence_surface_quantification","antifouling","medium","True","ready","high","True","keep","curated_release_20260707"
"PHA-22e699b607-006","10.1016/j.biomaterials.2005.01.031","antifouling_low_adsorption","no","surface","fluorescence_surface_quantification","antifouling","medium","True","ready","high","True","keep","curated_release_20260707"
"PHA-22e699b607-007","10.1016/j.biomaterials.2005.01.031","antifouling_low_adsorption","no","surface","fluorescence_surface_quantification","antifouling","not_comparable","False","not_strong_or_medium_comparable;missing_or_unnormalizable_unit;low_source_quality","medium","True","keep","curated_release_20260707"
"PHA-22e699b607-008","10.1016/j.biomaterials.2005.01.031","antifouling_low_adsorption","no","surface","fluorescence_surface_quantification","antifouling","medium","True","ready","high","True","keep","curated_release_20260707"
"PHA-22e699b607-009","10.1016/j.biomaterials.2005.01.031","antifouling_low_adsorption","no","surface","fluorescence_surface_quantification","antifouling","medium","True","ready","high","True","keep","curated_release_20260707"
"PHA-22e699b607-010","10.1016/j.biomaterials.2005.01.031","antifouling_low_adsorption","no","surface","fluorescence_surface_quantification","antifouling","medium","True","ready","high","True","keep","curated_release_20260707"
"PHA-22e699b607-011","10.1016/j.biomaterials.2005.01.031","antifouling_low_adsorption","no","surface","fluorescence_surface_quantification","antifouling","medium","True","ready","high","True","keep","curated_release_20260707"
"PHA-22e699b607-012","10.1016/j.biomaterials.2005.01.031","antifouling_low_adsorption","no","surface","fluorescence_surface_quantification","antifouling","medium","True","ready","high","True","keep","curated_release_20260707"
"PHA-22e699b607-013","10.1016/j.biomaterials.2005.01.031","antifouling_low_adsorption","no","surface","fluorescence_surface_quantification","antifouling","medium","True","ready","high","True","keep","curated_release_20260707"
"PHA-22e699b607-014","10.1016/j.biomaterials.2005.01.031","antifouling_low_adsorption","no","surface","fluorescence_surface_quantification","antifouling","medium","False","low_source_quality","high","True","keep","curated_release_20260707"
"PHA-22e699b607-015","10.1016/j.biomaterials.2005.01.031","antifouling_low_adsorption","no","surface","fluorescence_surface_quantification","antifouling","medium","True","ready","high","True","keep","curated_release_20260707"
"PHA-22e699b607-016","10.1016/j.biomaterials.2005.01.031","antifouling_low_adsorption","no","surface","fluorescence_surface_quantification","antifouling","medium","True","ready","high","True","keep","curated_release_20260707"
"PHA-22e699b607-017","10.1016/j.biomaterials.2005.01.031","antifouling_low_adsorption","no","surface","fluorescence_surface_quantification","antifouling","medium","False","low_source_quality","high","True","keep","curated_release_20260707"
"PHA-22e699b607-018","10.1016/j.biomaterials.2005.01.031","antifouling_low_adsorption","no","surface","surface_fouling_assay","antifouling","weak","False","not_strong_or_medium_comparable","medium","True","keep","curated_release_20260707"
"PHA-22e699b607-019","10.1016/j.biomaterials.2005.01.031","antifouling_low_adsorption","no","surface","surface_fouling_assay","antifouling","weak","False","not_strong_or_medium_comparable","medium","True","keep","curated_release_20260707"
"PHA-4697b67a3c-001","10.1016/j.biomaterials.2005.06.010","physical_adsorption","no","QCM_SPR","QCM_D","biointerface_adsorption","strong","True","ready","high","True","not_applicable","curated_release_20260707"
"PHA-4697b67a3c-002","10.1016/j.biomaterials.2005.06.010","physical_adsorption","no","QCM_SPR","QCM_D","biointerface_adsorption","strong","True","ready","high","True","not_applicable","curated_release_20260707"
"PHA-4697b67a3c-003","10.1016/j.biomaterials.2005.06.010","physical_adsorption","no","QCM_SPR","QCM_D","biointerface_adsorption","strong","True","ready","high","True","not_applicable","curated_release_20260707"
"PHA-4697b67a3c-004","10.1016/j.biomaterials.2005.06.010","physical_adsorption","no","QCM_SPR","QCM_D","biointerface_adsorption","strong","True","ready","high","False","not_applicable","curated_release_20260707"
