Repository: sunyrain/PHA

# PHA Protein-Hydrogel Adsorption Dataset

Generated: 2026-07-05T11:36:45

## Scope

This curated package organizes literature-derived protein-hydrogel adsorption, binding, immobilization, antifouling, and related biointerface records extracted from the local PHA corpus.

The primary unit is one record:

`paper + hydrogel/sample + protein/mixture + experimental condition + measured outcome`

## Contents

- `data/sources.csv`: article-level metadata, extraction status, and curation decision.
- `data/records_flat.csv`: flattened record-level table with provenance, hydrogel, protein, condition, outcome, mechanism, and quality fields.

File: data/curated/pha_scientific_dataset_20260705/data/special_fields.csv (part 12 of 55)
id,doi,field_name,field_value_json,why_special,evidence_text,suggested_table
1112,10.3390/pharmaceutics15071843,blank_CBB_staining_control,"""Hydrogels without FBS did not show significant positive CBB G-250 staining.""",Supports that the CBB G-250 signal was attributed to bound FBS proteins rather than hydrogel background staining.,The results showed that the hydrogels with or without AgNPs did not show any significant positive stain with CBB G-250.,controls
1113,10.3390/pharmaceutics15071843,AgNP_particle_size,"""14.5 ± 2.5 nm""",Nanoparticle size may influence protein adsorption/corona behavior and is directly measured by TEM.,An average silver nanoparticle size of 14.5 ± 2.5 nm is obtained.,hydrogel_properties
1114,10.3390/pharmaceutics15071843,calcium_binding_parallel_functional_assay,"""PVA hydrogel 0.836; AgNPs-PVA-HG 1.46""","Not a protein adsorption result, but a related biointerface mineral-binding outcome reported alongside protein adsorption.","The rate of calcium binding of AgNPs-PVA-HG was 1.46, and the PVA hydrogel had a calcium-binding rate of 0.836.",side_outcomes
1115,10.1007/s11666-021-01251-6,algae_adhesion_ratio_7_days,"{""Al coating"": ""14.39%"", ""polished Al coating"": ""11.16%"", ""silicone hydrogel coating"": ""4.88%""}","Quantitative antifouling outcome is reported for Chlorella sp. adhesion, not protein adsorption.","The adhesion rate of the Al coating after immersing in the algae suspension for 7 days reached 14.39%. Compared with the Al coating, the adhesion rate of the polished Al coating and silicone hydrogel coating dropped to 11.16% and 4.88%, respectively.",non_protein_antifouling_outcomes
1116,10.1007/s11666-021-01251-6,hydrogel_surface_energy_and_modulus,"{""elastic_modulus"": ""8.34 kPa"", ""surface_energy"": ""21.34 mJ/m2""}",These properties are used to explain antifouling behavior but are not protein adsorption measurements.,The surface energy of the silicone hydrogel measured by the contact angle is 21.34 mJ/m 2 and the elastic modulus is 8.34 kPa.,hydrogel_antifouling_properties
1117,10.1007/s11666-021-01251-6,porous_aluminum_mechanical_interlock,"""Silicone hydrogel infiltrated open pores and secondary pores of porous aluminum coatings, improving adhesion.""",The paper focuses on physical anchoring of hydrogel coatings rather than molecular adsorption.,"The silicone hydrogel is completely immersed into the pores of the porous Al coating. Additionally, smaller secondary pores were observed in the Coating-200 and the Coating-500, and the silicone hydrogel also infiltrated into the secondary pores.",hydrogel_substrate_adhesion_mechanisms
1118,10.1016/j.chroma.2025.465801,mass_production_batch_size,"""200 pHEMA monolithic cryogels per batch""","The paper focuses on scalable production of cryogel adsorbents, not only adsorption performance.","In this work, 200 of poly (hydroxyethyl methacrylate) (pHEMA) monolithic cryogels were mass-produced per batch by cryo-polymerization.",manufacturing_scale
1119,10.1016/j.chroma.2025.465801,disc_slicing_dimension,"""cryogel discs with height 3 to 5 mm""",Disc geometry is part of the scalable manufacturing and packed-bed design.,The produced pHEMA cryogel monoliths were sliced into small discs with a height of 3 to 5 mm.,hydrogel_geometry
1120,10.1016/j.chroma.2025.465801,effective_porosity_pHEMA_AMPSA_batches,"[{""batch"": ""1st grafted discs"", ""effective_porosity_pct"": 84.2}, {""batch"": ""2nd grafted discs"", ""effective_porosity_pct"": 85.3}, {""batch"": ""3rd grafted discs"", ""effective_porosity_pct"": 86.3}, {""batch"": ""4th grafted discs"", ""effective_porosity_pct"": 86.6}]",Batch porosity values support reproducibility and may explain adsorption consistency.,"The effective porosities of pHEMA-AMPSA cryogel discs across four grafting batches were determined as 84.2 %, 85.3 %, 86.3 % and 86.6 %, respectively.",hydrogel_properties
1121,10.1016/j.chroma.2025.465801,total_charge_density_pHEMA_AMPSA_batches,"[{""batch"": ""1st grafted discs"", ""total_charge_density_umol_mL"": 76.7}, {""batch"": ""2nd grafted discs"", ""total_charge_density_umol_mL"": 69.1}, {""batch"": ""3rd grafted discs"", ""total_charge_density_umol_mL"": 75.0}, {""batch"": ""4th grafted discs"", ""total_charge_density_umol_mL"": 75.0}]",Charge density is directly linked by authors to lysozyme adsorption capacity.,"The total charge densities were employed to describe the grafted ligand density of pHEMA-AMPSA cryogel discs across four grafting batches, and found to be closely similar, with values of 76.7, 69.1, 75.0 and 75.0 μmol·mL–1, respectively.",hydrogel_properties
1122,10.1016/j.chroma.2025.465801,compressed_bed_free_volumes,"[{""compression_ratio_pct"": 0, ""free_volume_mL"": 11.4}, {""compression_ratio_pct"": 10, ""free_volume_mL"": 12.6}, {""compression_ratio_pct"": 20, ""free_volume_mL"": 14.2}, {""compression_ratio_pct"": 30, ""free_volume_mL"": 16.2}, {""compression_ratio_pct"": 40, ""free_volume_mL"": 18.9}]",Compression ratio changes adsorbent content within fixed bed height and influences dynamic capacity.,"The corresponding free volumes of wet cryogel discs were approximately 12.6 mL, 14.2 mL, 16.2 mL, and 18.9 mL, respectively.",packed_bed_design
1123,10.1016/j.chroma.2025.465801,water_permeability_by_compression_ratio,"[{""compression_ratio_pct"": 0, ""kw_m2"": 3.2e-11}, {""compression_ratio_pct"": 10, ""kw_m2"": 2.8e-11}, {""compression_ratio_pct"": 20, ""kw_m2"": 2.4e-11}, {""compression_ratio_pct"": 30, ""kw_m2"": 1.5e-11}, {""compression_ratio_pct"": 40, ""kw_m2"": 8e-12}]",Hydraulic permeability is a key performance property for chromatographic cryogel packed beds.,"The calculated values of coefficient k w were 3.2, 2.8, 2.4, 1.5 and 0.8 × 10–11 m2 at compression ratios of 0 %, 10 %, 20 %, 30 % and 40 %, respectively.",packed_bed_transport
1124,10.1016/j.chroma.2025.465801,author_noted_md_gap,"""Molecular dynamics could provide deeper mechanistic insights but was not reported.""",The authors explicitly identify a mechanistic modeling opportunity.,"Molecular dynamics can provide deeper insights into mechanisms, which is worth further investigation, although it has not been reported in this work.",modeling_opportunities
1125,10.1002/jssc.200900250,metal_bridge_imprinting_strategy,"""Cu(II) bridge between BSA template and 4-vinylpyridine""",The hydrogel design uses a template-metal ion-monomer coordination system to enhance protein imprinting.,A novel molecularly imprinted hydrogel for bovine serum albumin (BSA) was prepared using cupric ion as the bridge between the template BSA and the functional monomer 4-vinylpyridine.,hydrogel_design
1126,10.1002/jssc.200900250,mild_elution_solution,"""10 mmol/L EDTA at pH 7.0 containing 150 mmol/L NaCl""",Specific recovery condition is reported even though recovery percentage is not given.,The proteins bound on the imprinted hydrogel can be easily recovered under mild conditions by using 10 mmol/L ethylene diamine tetraacetic acid (EDTA) (pH 7.0) containing 150 mmol/L NaCl as the eluting solution.,desorption_conditions
1127,10.1002/jssc.200900250,metal_ion_selectivity_panel,"[""Zn(II)"", ""Ni(II)"", ""Co(II)"", ""Cd(II)"", ""Al(III)""]",The study compared multiple metal ions for recognition ability of the BSA-Cu(II)-imprinted hydrogel.,"The effects of different metals ions including Zn(II), Ni(II), Co(II), Cd(II), and Al(III) on the recognition ability of the BSA-Cu(II)-imprinted hydrogel were also investigated.",metal_selectivity
1128,10.1016/j.ijbiomac.2023.127494,Cd2+ adsorption after lysozyme loading,"{""Freundlich_1_over_n"": 0.5985, ""Freundlich_Kf"": 6138, ""Freundlich_R2"": 0.9529, ""Langmuir_Qmax_mg_g"": 185.185, ""Langmuir_R2"": 0.9868, ""Langmuir_b"": 0.011, ""adsorbent"": ""lysozyme-loaded poly(npam-aam)-aac cryogel"", ""target"": ""Cd2+""}","Main application outcome is heavy metal ion adsorption, not protein-hydrogel adsorption, but it depends on lysozyme-loaded hydrogel.","The traditional Langmuir adsorption model was the most suitable, achieving maximum uptake of ∼185 mg/g. Table 2 reports lysozyme loaded cryogel Qmax 185,185, b 0,011, R2 0,9868.",heavy_metal_adsorption_outcomes
1129,10.1016/j.ijbiomac.2023.127494,Cd2+ kinetic parameters,"[{""Cd_initial_concentration_mg_L"": 50, ""Qeq_exp_mg_g"": 43.5, ""h_mg_g_min"": 2.2, ""pseudo_first_order_Qe_mg_g"": 44.065, ""pseudo_first_order_R2"": 0.9384, ""pseudo_first_order_k_1_per_min"": 0.037078, ""pseudo_second_order_Qe_mg_g"": 52.63158, ""pseudo_second_order_R2"": 0.9965, ""pseudo_second_order_k2_g_mg_min"": 0.000797}, {""Cd_initial_concentration_mg_L"": 100, ""Qeq_exp_mg_g"": 79, ""h_mg_g_min"": 2.11, ""pseudo_first_order_Qe_mg_g"": 130.359, ""pseudo_first_order_R2"": 0.8746, ""pseudo_first_order_k_1_per_min"": 0.049745, ""pseudo_second_order_Qe_mg_g"": 126.5823, ""pseudo_second_order_R2"": 0.9515, ""pseudo_second_order_k2_g_mg_min"": 0.000132}, {""Cd_initial_concentration_mg_L"": 150, ""Qeq_exp_mg_g"": 93, ""h_mg_g_min"": 3.12, ""pseudo_first_order_Qe_mg_g"": 136.899, ""pseudo_first_order_R2"": 0.9093, ""pseudo_first_order_k_1_per_min"": 0.051357, ""pseudo_second_order_Qe_mg_g"": 133.3333, ""pseudo_second_order_R2"": 0.9603, ""pseudo_second_order_k2_g_mg_min"": 0.000176}]",Quantitative non-protein adsorption kinetics are reported for Cd2+ using the protein-loaded hydrogel.,"Table 1 reports adsorption kinetics at Cd(II) ion concentrations 50, 100, and 150 mg/L with first-order and second-order parameters.",metal_adsorption_kinetics
1130,10.1016/j.ijbiomac.2023.127494,Cd2+ pH and ionic strength effects,"{""equilibrium_time"": ""90 min"", ""ionic_strength_scan"": ""Cd2+ adsorption capacity decreased from 93 to 78 mg/g when ionic strength increased from 0 to 0.5 M NaCl."", ""pH_scan"": ""Cd2+ removal capacity decreased from 115 to 80 mg/g when pH changed from 3.0 to 9.0.""}",These are application results for the lysozyme-loaded cryogel and may be useful in a linked metal-removal extraction schema.,"When the pH is changed from 3.0 to 9.0, the Cd2+ removal capacity of the cryogel decreases from 115 to 80 mg/g. After increasing the ionic strength of the test solution from 0 to 0.5 M, the adsorption capacity for the metal ion of the lysozyme-loaded cryogel decreased from 93 to 78 mg/g.",condition_response_metal_adsorption
1131,10.1016/j.ijbiomac.2023.127494,reported inconsistency in protein adsorption pH,"""260 mg/g is reported at pH 7.4 and 40 C in abstract/conclusion, while the pH-effect section says poly(npam-aam)-aac adsorption happened at pH 4.0.""",Condition ambiguity affects extraction of the main lysozyme adsorption record.,Lysozyme adsorption capacity on poly(npam-aam)-aac was found to be 260 mg/g at pH 7.4 and 40 °C. The impact of pH on adsorption capacity is shown in Fig. 4b. It shows that the adsorption of poly(npam-aam)-aac happened at pH 4.0.,extraction_quality_flags
1132,10.1080/03602559.2012.709297,table_context_mismatch,"""Text cites Table 2 for BSA adsorption, but supplied Table 2 content contains equilibrium swelling ratio values.""",Prevents extraction of numeric BSA adsorption values and requires manual review against original article.,"The results are shown in Table 2, which indicate that the amount of adsorbed BSA decreases...; supplied Table 2 columns are Chitosan, PVA, Acrylamide, MBA, and Equilibrium Swelling Ratio.",adsorption_data_quality_flags
1133,10.1080/03602559.2012.709297,blood_clot_result,"""No blood clot was formed on surfaces of any gels.""",Qualitative antithrombogenicity outcome associated with hydrogel blood compatibility.,"No blood clot was formed on the surfaces of any of the gels, and this confirms antithrombogenic nature of the hydrogels.",biointerface_response
1134,10.1080/03602559.2012.709297,cytotoxicity_result,"""Test sample showed no reactivity to fibroblast cells after 24 h contact.""",Cell compatibility endpoint accompanies protein adsorption and haemolysis data.,It was found that the test sample showed no reactivity to fibroblasts cells after 24 h of contact.,biointerface_response
1135,10.3390/app8101941,limit_of_detection,"""80 pM""",The hydrogel thrombin capture system was also described as a potential clinical diagnostic tool.,The limit of detection is as low as 80 pM.,analytical_detection
1136,10.3390/app8101941,gelation_time,"""within one minute""",Rapid gelation is a key material feature affecting protein encapsulation/capture workflow.,The gelling process was achieved under physiological conditions within one minute.,hydrogel_synthesis
1137,10.3390/app8101941,pore_size,"""about 10 μm to 50 μm""",Pore size was explicitly linked to protein diffusion into or out of the hydrogel.,"The freeze-dried hydrogel owned the interconnected pore structures, and the pore size was about 10 μm to 50 μm, so that the protein could easily diffuse into or out of the hydrogel.",hydrogel_properties
1138,10.3390/app8101941,cytocompatibility,"""RAW 264.7 cells showed high viability and higher proliferation on DNA hydrogel than control plates""",Biointerface response was reported but not a protein adsorption measurement.,"High cell viability (green) was achieved on both the DNA hydrogel sample and the control group (without hydrogel), but more cells were visible on the DNA hydrogel, indicating increased cell proliferation.",biointerface_response
1139,10.3390/app8101941,hydrogel_preparation_recipe,"""10 μL X-DNA, 10 μL L-DNA, and 1 μL S-DNA mixed at room temperature; X-DNA:L-DNA molar ratio 1:2""",Recipe defines hydrogel sample identity for adsorption records.,X-DNA (10 μL) at different concentrations... L-DNA (10 μL) at different concentrations... and S-DNA (1 μL) at different concentrations... were mixed at room temperature to rapidly form the aptamer-functionalized DNA hydrogels within one minute.,hydrogel_synthesis
1140,10.1080/08927014.2019.1611790,non_protein_failure_mode,"""Marine sediment accumulated on hydrophilic POEGMA and zwitterionic PSPE coatings and promoted diatom adhesion.""",The article is relevant to hydrogel antifouling surfaces but not to protein adsorption; the main measured adsorption/fouling targets are sediment and diatoms.,SEM and XPS analysis of the samples suggested that a majority of the accumulated material included inorganic compounds that attached to the polymers.,non_protein_fouling_context
1141,10.1080/08927014.2019.1611790,SPR_conditioning_film_test,"""Filtered seawater injected for 10 min over coated SPR chips showed no significant SPR signal change for the polymer coatings.""","This is the closest adsorption-type assay in the supplied context, but it is not protein-specific and reports no protein adsorption quantity.",No significant change in the SPR signal ([µRIU]) was observed for any of the polymer coatings used.,non_specific_conditioning_film_assays
1142,10.1007/s12010-008-8373-2,pH-triggered reversible release strategy,"""Load/reload protein at low pH by hydrogel collapse and release protein at high pH by hydrogel swelling.""",The paper frames adsorption as reversible immobilization rather than permanent protein capture.,"This system had the characteristics of reversible pH-triggered release, established on mild non-covalent cross-linking methods.",mechanism_summary
1143,10.1007/s12010-008-8373-2,hydrogel phase transition pH,"""abrupt phase transition around pH 5-6""",Controls whether protein is wrapped or released.,An abrupt phase transition occurred around pH 5 ~ 6.,hydrogel_properties
1144,10.1007/s12010-008-8373-2,rapid swelling equilibrium,"""swelling equilibrium reached in no more than 2 min""",Relevant to dynamic pH-triggered release/recovery applications.,The whole reversible swelling process of p(AAc/MBA) can be detected clearly by optical microscope and it was found that the swelling equilibrium state was reached in no more than 2 min.,hydrogel_properties
1145,10.1007/s12010-008-8373-2,storage stability,"""immobilized trypsin retained 48.1% specific activity after 73 days at 4 C; free trypsin retained about 15.0%""",Long-term enzyme stability outcome beyond adsorption/release.,"After a long storage period (73 days), immobilized trypsin still retained 48.1% of the specific activity, while free trypsin retained only about 15.0%.",biointerface_response
1146,10.1007/s12010-008-8373-2,activity not disturbed by hydrogel during catalysis,"""retention activity 63.3% before centrifugation and 58.9% after centrifugation""",Supports claim that catalysis occurred in bulk solution after release.,No substantial difference was determined between their retention activity (63.3% prior to centrifugation and 58.9% after centrifugation).,enzyme_activity_controls
1147,10.1016/j.hazadv.2025.100954,hydrogel_id_label_inconsistency,"""Table 1 and final sample labels indicate H14 = PVA-GA-hydrogel/NC-Fe and H16 = PVA-GA-hydrogel, but one sentence appears to reverse the nanofiller assignment.""",This affects mapping of swelling and pore-size properties to the named hydrogel carriers.,Table 1 lists H14 with 15 mg Fe/NC and H16 with 0 mg Fe/NC; the text later labels H16 as PVA-GA-hydrogel and H14 as PVA-GA-hydrogel/NC-Fe.,hydrogel_sample_metadata
1148,10.1016/j.hazadv.2025.100954,tc_removal_not_pure_adsorption,"""Tetracycline removal by immobilized systems combines hydrogel adsorption, enzymatic degradation by PersiLac3, and NC-Fe Fenton-like catalysis.""",TC removal percentages should not be interpreted as protein adsorption or as pure hydrogel adsorption capacity.,The authors state TC can be eliminated via combined adsorption by hydrogel carriers and enzymatic degradation by immobilized PersiLac3.,mechanism_notes
1149,10.1016/j.hazadv.2025.100954,reuse_cycle_count_inconsistency,"""Most context reports six reuse cycles and 70%/6th-cycle performance for the NC-Fe system, while one paragraph states retaining 70% activity after ten reuses.""",The reuse count should be manually checked against the original figure before database entry.,The abstract and Table 3 mention six consecutive runs or 70%/6th; a later paragraph says retaining 70% activity after ten reuses.,manual_review_flags
1150,10.1007/s10529-020-02829-w,hydrogel_A_definition,"""5 g/L SDS gelation + 0.05 M NaOH replacement""",Sample code A is essential for interpreting all adsorption records.,Table footnote defines chitosan hydrogel A as 5 g/L SDS gelation plus 0.05 M NaOH replacement.,hydrogel_sample_definitions
1151,10.1007/s10529-020-02829-w,hydrogel_B_definition,"""20 g/L SDS gelation + 0.05 M NaOH replacement""",Sample code B is essential for interpreting all adsorption records.,Table footnote defines chitosan hydrogel B as 20 g/L SDS gelation plus 0.05 M NaOH replacement.,hydrogel_sample_definitions
1152,10.1007/s10529-020-02829-w,NaOH_pore_creation_claim,"""NaOH replaces/removes SDS in the capsule shell, creating pores for enzyme adsorption.""",Central mechanism claim for adsorption improvement.,The article states sodium hydroxide treatment creates pores by removing SDS from capsule surfaces.,mechanism_annotations
1153,10.1007/s10529-020-02829-w,thermal_stability_result,"""Immobilized enzymes on hydrogel A retained about 25-30% activity after 120 min at 80 C.""","Post-adsorption biointerface performance, not a direct adsorption capacity.",Thermal stability section reports immobilized enzymes retained about 25-30% after 120 min at 80 C.,biointerface_outcomes
1154,10.1007/s10529-020-02829-w,asymmetric_reduction_result,"""Immobilized N245A TeSADH produced 65% relative to free enzyme after 24 h and 68% higher than free enzyme after 48 h.""",Functional catalytic outcome of immobilized protein-hydrogel system.,Practical-use section reports 24 h and 48 h production relative to free enzyme.,biointerface_outcomes
1155,10.1007/s10529-020-02829-w,storage_swelling_observation,"""No swelling observed visually in storage buffer at 4 C over 6 months.""",Hydrogel stability observation relevant to reuse but not quantified as swelling ratio.,Long-term stability section reports no swelling observed with the naked eye during storage.,hydrogel_stability
1156,10.3390/ma15134498,protein_resistance_formula,"""protein resistance (%) = (OD Control - OD Surface) / OD Control x 100%""",Outcome is reported as resistance efficiency relative to agarose control rather than adsorption capacity.,The efficiency of protein resistance was calculated as follows: protein resistance (%) = (OD Control - OD Surface) OD Control x 100%,assay_methods
1157,10.3390/ma15134498,bacterial_adhesion_response,"""agarose hydrogel showed over 2.5 x 10^5 live S. aureus cells/mm2; PeptoidCB-1 hydrogel showed less than 100 live S. aureus cells/mm2""",Biointerface antifouling result complements protein adsorption resistance but is not a protein adsorption record.,"Figure 5 shows over 2.5 x 10^5 live S. aureus cell/mm2 with green dots were observed in the agarose hydrogel. In contrast, the green fluorescence on the PeptoidCB-1 hydrogels surface was barely observed, indicative of the presence of very few S. aureus cells (less than 100 live S. aureus cells/mm2).",biointerface_response
1158,10.3390/ma15134498,non_hydrogel_nanoparticle_BSA_adsorption,"""PeptoidCB43/5-2 assembly D h remained 13 +/- 1 nm before and after BSA mixing; PeptoidQA43/5-2 increased from 15 +/- 1 nm to 30 +/- 2 nm""","Protein adsorption was measured for polymer assemblies, but these are nanoparticles rather than hydrogels.","The D h of PeptoidQA43/5-2 assembly is determined to be 15 +/- 1 nm, which is significantly smaller than that of the mixture with proteins (30 +/- 2 nm). In contrast, the D h of the PeptoidCB43/5-2 assembly remains consistent (13 +/- 1 nm) before and after mixing with BSA.",non_hydrogel_adsorption_observations
1159,10.1002/jctb.2036,PEG_700_hydrogel_water_content_pct,"""55 ± 4.5%""",Hydrogel water content was linked to retained GOX activity after drying.,"The water content of the resultant PEG hydrogels based on MW 700 and MW 3400 was 55 ± 4.5% and 83 ± 2.8%, respectively.",hydrogel_properties
1160,10.1002/jctb.2036,PEG_3400_hydrogel_water_content_pct,"""83 ± 2.8%""",Hydrogel water content was linked to retained GOX activity after drying.,"The water content of the resultant PEG hydrogels based on MW 700 and MW 3400 was 55 ± 4.5% and 83 ± 2.8%, respectively.",hydrogel_properties
1161,10.1002/jctb.2036,protein_micropattern_size_range,"""50-500 µm""",The study reports hydrogel protein microarray pattern dimensions rather than only bulk adsorption.,Micropatterns with sizes ranging from 50-500 µm were fabricated in this study.,patterning_outcomes
1162,10.1002/jctb.2036,linker_saturation_concentration,"""2 mg mL-1 5-azidonitrobenzoyloxy-NHS""",The amount of immobilized BSA nearly saturated at this linker concentration.,The amount of immobilized BSA almost reached saturation at a concentration of 2 mg mL−1 of 5-azidonitrobenzoyloxy-NHS.,hydrogel_functionalization
1163,10.1002/jctb.2036,linker_distribution_inside_hydrogel,"""bifunctional linker present on surface and inside hydrogels""","Small-molecule fluoresceinamine showed linker diffusion throughout the hydrogel, but FITC-BSA localized mostly at the outer region.","Homogeneous distribution of fluorescence throughout the entire hydrogel was observed after a thorough washing process, demonstrating that the bifunctional linker was present not only on the surface but also inside the hydrogels.",mechanism_notes
1164,10.1021/acsbiomaterials.1c00852,cross_link_density_design_window,"""Intermediate cross-linker concentrations ranging from 1 to 50%, with best antifouling usually in the range of 5-15%.""",The paper emphasizes a design balance between antifouling and mechanical performance rather than only maximizing adsorption resistance.,"This work shows that this balance can be achieved at intermediate cross-linker concentrations ranging from 1 to 50%, with the best antifouling usually in the range of 5-15%.",design_rules
1165,10.1021/acsbiomaterials.1c00852,recommended_crosslinker_balance,"""Approximately 12% cross-linker was highlighted as a reasonable combination of mechanical durability and antifouling.""",This is a paper-specific practical formulation recommendation.,"Adhesion studies of protein and cells demonstrated low adhesion with cross-linked films up to approximately 12% cross-linker. Thus, at this cross-link density, a reasonable combination of mechanical durability and antifouling could be achieved.",design_rules
1166,10.1021/acsbiomaterials.1c00852,thin_film_hydrated_thickness,"""approximately 40 um hydrated""",Hydrated coating thickness contextualizes the adsorption surface format.,"Photografted coatings were approximately 40 μm thick when hydrated, as determined by water-tracing confocal microscopy.",hydrogel_properties
1167,10.1021/acsbiomaterials.1c00852,protein_adsorption_control_behavior,"""Neat PEGDMA had higher fibrinogen adhesion than uncoated PDMS; uncross-linked zwitterionic film was roughly equal to uncoated PDMS.""",Shows nonmonotonic role of cross-linking and importance of zwitterionic monomer.,"When no zwitterionic monomers were included within a neat PEGDMA film, fibrinogen adhesion increased significantly to a greater degree than that seen on uncoated PDMS. Interestingly, 0% cross-linker resulted in fibrinogen adhesion roughly equal to that seen on an uncoated surface.",controls
1168,10.1016/j.bej.2008.10.009,specific_surface_area,"""50 m2/g""",Hydrogel physical property relevant to adsorption but not in required hydrogel_properties fields.,Specific surface area of the PHEMATrp cryogel was 50m2/g.,hydrogel_properties_extended
1169,10.1016/j.bej.2008.10.009,cryogel_elastic_recovery,"""restored original size and shape within 1-2 s after submersion in water""",Mechanical handling property of sponge-like cryogel.,"When the compressed piece of cryogel was submerged in water, it soaked in water and within 1-2s restored its original size and shape.",material_characterization_notes
1170,10.1016/j.bej.2008.10.009,lysozyme_dimensions,"""4.5 nm x 3 nm x 3 nm""",Protein size was explicitly reported and used to justify passage through macropores.,"Lysozyme is a kind of ovoglobulin with ellipsoidal shape, its size is 4.5nm×3nm×3nm.",protein_physical_properties
1171,10.1016/j.bej.2008.10.009,no_ligand_leakage_claim,"""MATRp is a functional comonomer, so authors claim no risk of ligand leakage.""",Design rationale specific to this adsorbent.,"The main advantage of PHEMATrp cryogel is that it contains functional ligand as a comonomer, there is no risk of ligand leakage into the medium.",design_rationale
1172,10.1016/j.bej.2008.10.009,chromatographic_retention_data,"{""Rs"": 2.22, ""alpha"": 7.77, ""lysozyme_N"": 302.95, ""lysozyme_k_prime"": 5.75, ""lysozyme_tR_min"": 11.61, ""other_proteins_N"": 9.28, ""other_proteins_k_prime"": 0.74, ""other_proteins_tR_min"": 2.99}",Separation metrics support selectivity but are not direct adsorption capacity metrics.,"Separation of lysozyme and the other proteins from egg white was observed at 11.61 and 2.99min, respectively.",chromatography_performance
1173,10.3390/polym14194200,template_solvent_effect,"""MIP-LFNG (T), templated with PLA2 in TRIS/HCl, performed better than MIP-LFNG (W), especially for PLA2 retention from bee venom.""",The imprinting solvent was a key design variable affecting recognition in a complex venom matrix.,MIP-LFNG (T) reduced the activity of PLA2 in the bee venom by almost 10% compared to the 3% registered for MIP-LFNG (W).,design_variables_and_mixture_binding
1174,10.3390/polym14194200,activity_unit_adsorption,"""Adsorption capacity Q was reported as U/mg rather than mg/g.""","Protein uptake is quantified through retained enzyme activity, limiting conversion to standard mass adsorption units.","The adsorption capacity, Q (U/g − ), and imprinting factor, F, of nanogels were also given as units of PLA2.",outcome_metric_notes
1175,10.3390/polym14194200,cytotoxicity_context,"""L929 cell viability stayed at or above 97% after 24 h for tested LFNG dilutions.""",Biointerface compatibility is directly relevant to the proposed antivenom application.,"After 24 h of incubation at different dilutions (1/4, 1/8, 1/16 and 1/32), only a slight reduction in the cell viability was observed, less than 3%.",biointerface_response
1176,10.1021/acsami.9b17328,nanogel_composition_molar_ratio,"""NIPAm:AAc:BIS = 88:10:2""",Defines hydrogel network composition but is not a standard scalar adsorption condition.,"The molar ratio of N-isopropylacrylamide (NIPAm): acrylic acid (AAc): N,N'-methylenebisacrylamide (BIS) used in the synthesis of the nanogels was 88:10:2.",materials
1177,10.1021/acsami.9b17328,neat_nanogel_size_and_PDI,"""approximately 700 nm diameter; PDI 0.051""",Important nanogel characterization reported once for the platform.,The neat nanogel is approximately 700 nm in diameter. The polydispersity index (PDI) of the hydrogel is 0.051.,hydrogel_properties
1178,10.1021/acsami.9b17328,biotinylated_nanogel_size,"""approximately 800 nm diameter""",Functionalized nanogel size differs from neat nanogel and affects SPR biointerface.,The biotinylated nanogel shows a diameter of approximately 800 nm and a slightly more positive ζ-potential value than that of the neat nanogel.,hydrogel_properties
1179,10.1021/acsami.9b17328,SPR_chip_preparation,"""10 mM cysteamine in water for 600 s at 2 uL/min; nanogel solution in MES buffer injected 5 cycles of 60 s with 120 s intervals at 2 uL/min""",Platform assembly condition controls nanogel immobilization but is not a protein adsorption condition.,The sensor chip surface was activated with a 10 mM cysteamine solution in water for 600 s with a flow rate of 2 μL/min. The activated sensor chip was modified with a nanogel solution in the MES buffer 5 times of 60 s injection and 120 s intervals at each cycle.,experiment_conditions
1180,10.1021/acsami.9b17328,metal_ion_MPB_like_response,"""Ca2+, Fe2+, and Fe3+ produced greater SPR amplification than Na+ and K+ at 10 uM and 1 mM""",Non-protein analytes demonstrate hydrogel carboxylate multivalent-bridge response but are outside protein adsorption records.,"For 10 μM and 1 mM solution concentrations, the metal ions in the +2 and +3 oxidation states caused the SPR signals to be amplified to a greater extent than the metal ions in the +1 oxidation state.",small_molecule_or_ion_response
1181,10.1080/08927010902730516,organism_assay_target,"""Balanus amphitrite cyprid larvae""","The biological target is a barnacle larval settlement stage, not a protein adsorption target.",Barnacle (Balanus amphitrite) settlement on synthetic hydrogels with various chemical structures was tested in laboratory assays.,excluded_nonprotein_biofouling_assays
1182,10.1080/08927010902730516,primary_reported_outcome,"""cyprid settlement on hydrogel surfaces""",The quantitative outcomes are antifouling settlement metrics rather than protein adsorption metrics.,"After 5 days, 53-75% of the cyprids settled directly on the PS bottom surface. In contrast, all types of gels showed much less settlement than that on PS.",excluded_nonprotein_biofouling_assays
1183,10.1002/jmr.2376,template_removal_ratio,"{""unit"": ""%"", ""value"": 76.2}",Template removal affects accessible imprinted cavities and subsequent adsorption capacity.,The hemoglobin removal ratio from the MICC was found as 76.2% for the MICC column (MAH content 824 umol/g).,hydrogel_characterization
1184,10.1002/jmr.2376,MAH_content_MICC,"{""unit"": ""umol/g"", ""value"": 824}",Functional ligand density is an important affinity-material descriptor.,The MAH content of MICC and NICC was found as 824 and 802 umol/g.,hydrogel_characterization
1185,10.1002/jmr.2376,MAH_content_NICC,"{""unit"": ""umol/g"", ""value"": 802}","Control material ligand density is close to MICC, supporting imprinting comparison.",The MAH content of MICC and NICC was found as 824 and 802 umol/g.,hydrogel_characterization
1186,10.1002/jmr.2376,macroporosity_MICC,"{""unit"": ""%"", ""value"": 72.0}",Macroporosity is central to cryogel flow-through performance.,Table 1 reports macroporosity of MICC as 72.0%.,hydrogel_characterization
1187,10.1002/jmr.2376,surface_area_MICC,"{""unit"": ""m2/g"", ""value"": 48.0}",Surface area was linked to increased adsorption capacity from embedded microspheres.,"The surface area of MICC and NICC columns were found as 48 and 43 m2/g, respectively.",hydrogel_characterization
1188,10.1002/jmr.2376,MICC_sample_numbering_conflict,"""Methods list MICC1/MICC2/MICC3 as 100/210/430 mg microspheres per g cryogel, but Results text says MICC1/MICC2/MICC3 have 430/210/100 mg per g dry MICC.""",This affects mapping of adsorption capacities to named MICC samples.,"The methods state MICC1, MICC2 and MICC3 including 100, 210 and 430 mg... Later Results state MICC1, MICC2 and MICC3 columns have the 430, 210 and 100 mg...",data_quality_flags
1189,10.1002/jmr.2376,FPLC_gradient,"""2 min 100% mobile phase A; 7 min linear gradient from 0% B to 100% B; 3 min 100% B; final 10 min 100% buffer A""",Detailed elution method for reversible hemoglobin capture.,A linear gradient at 4.0 ml/min flow rate was applied during the chromatographic separation.,chromatography_conditions
1190,10.1021/acs.biomac.6c00361,gelation_time_series,"{""100:0 DMAPS:OEGMA-Ald 10 wt% + 0:100 DMAPS:OEGMA-Hzd 20 wt%"": ""10 min"", ""100:0 DMAPS:OEGMA-Ald 10 wt% + 100:0 DMAPS:OEGMA-Hzd 20 wt%"": ""<1 min"", ""100:0 DMAPS:OEGMA-Ald 10 wt% + 10:90 DMAPS:OEGMA-Hzd 20 wt%"": ""8 min"", ""100:0 DMAPS:OEGMA-Ald 10 wt% + 30:70 DMAPS:OEGMA-Hzd 20 wt%"": ""4 min"", ""100:0 DMAPS:OEGMA-Ald 10 wt% + 50:50 DMAPS:OEGMA-Hzd 20 wt%"": ""4 min"", ""100:0 DMAPS:OEGMA-Ald 10 wt% + 70:30 DMAPS:OEGMA-Hzd 20 wt%"": ""2 min"", ""100:0 DMAPS:OEGMA-Ald 10 wt% + 80:20 DMAPS:OEGMA-Hzd 20 wt%"": ""2 min"", ""100:0 DMAPS:OEGMA-Ald 10 wt% + 90:10 DMAPS:OEGMA-Hzd 20 wt%"": ""1 min""}","Gelation kinetics define sample preparation and vary strongly with OEGMA content, but they are not adsorption outcomes.",Table 5 reports gelation times for hydrogels prepared by mixing 100:0 DMAPS:OEGMA-Ald with different DMAPS:OEGMA-Hzd ratios.,hydrogel_preparation_properties
1191,10.1021/acs.biomac.6c00361,reactivity_ratios,"{""DMAPS_r1"": 1.22, ""OEGMA_r2"": 1.05, ""r1_r2_product"": 1.28}",Reactivity ratios support the authors' claim of near-random copolymerization and are relevant to composition-mechanism modeling.,"The calculated reactivity ratios for DMAPS and OEGMA were 1.22 and 1.05, respectively, suggesting no significant preference for self-propagation versus cross-propagation.",polymer_sequence_features
1192,10.1021/acs.biomac.6c00361,md_hydration_comparison_90_10_vs_100_0,"{""100_0_SASA_range"": ""2600-3300 Å2"", ""90_10_RDF_feature"": ""unique small peak near approximately 2.0 Å"", ""90_10_SASA_range"": ""3000-4000 Å2"", ""90_10_hydrogen_bonds"": ""approximately 3-5 more polymer-water hydrogen bonds per chain at any given time point"", ""ether_oxygen_RDF_feature"": ""distinct additional peak at approximately 3.0 Å"", ""polymer_degree_of_polymerization"": ""n = 10"", ""pressure"": ""1 bar"", ""simulation_time"": ""1000 ns"", ""temperature"": ""300 K""}",MD simulation provides mechanistic support for hydration-mediated antifouling but is not a direct adsorption experiment.,"The 90:10 copolymer showed more polymer-water hydrogen bonds, higher SASA, weaker sulfonate-quaternary ammonium Coulombic interactions, and RDF features attributed to OEGMA ether-water hydrogen bonding.",mechanistic_simulation_features
1193,10.1021/acs.biomac.6c00361,cell_adhesion_response,"{""cell_type"": ""GFP-NIH 3T3 fibroblasts"", ""outcome"": ""both 100:0 DMAPS-only and 90:10 DMAPS:OEGMA hydrogels showed very low adhesion; 90:10 was slightly lower than 100:0 but not statistically significant"", ""time_points"": [""1 day"", ""3 days""]}","Cell adhesion is a biointerface antifouling endpoint, not a protein adsorption record.","The 90:10 DMAPS:OEGMA hydrogel showed slightly lower cell adhesion than the 100:0 DMAPS-only hydrogel, but the difference was not statistically significant.",biointerface_cell_response
1194,10.1021/acs.biomac.6c00361,cytotoxicity_response,"{""cell_types"": [""NIH/3T3 mouse fibroblast cells"", ""C2C12 myoblast cells""], ""exposure_time"": ""24 h"", ""outcome"": ""none of the tested polymers showed significant cytotoxicity"", ""polymer_concentration_range"": ""0.25 to 1 mg/mL""}",Cytotoxicity supports biomedical relevance but is not adsorption.,None of the tested polymers showed significant cytotoxicity toward either cell type after 24 h of exposure even at relatively high concentrations (1 mg/mL).,biointerface_cytotoxicity
1195,10.1002/mabi.202200487,non_protein_adsorbate,"""16-DSA fatty acid spin probe""","The measured binding outcome is for a fatty acid derivative, not for protein adsorption onto hydrogel.","16-DSA (16-Doxyl stearic acid), a stearic acid derivative bearing a persistent nitroxide radical, was used.",exclusion_or_nonprotein_binding_notes
1196,10.1002/mabi.202200487,gel_state_binding_trend,"""fatty acid binding capacity remains constant across modification degrees in gel state""",This is a qualitative binding trend for HSA hydrogels but outside the protein-adsorption scope.,"In the gel state, the binding capacity remains constant at all degrees of modifications.",nonprotein_binding_outcomes
1197,10.1002/mabi.202200487,solution_state_binding_trend,"""fatty acid binding capacity decreases with increasing modification in dilute solution""","Contrasts solution-state HSA with hydrogel-state HSA, but does not measure protein adsorption.",The binding capacity decreases with an increasing number of protein modifications in aqueous solution.,nonprotein_binding_outcomes
1198,10.3390/ijms23137352,hydrogel_notation,"""BSAi (Theta, p, t, r), where i is gelation technique, Theta and p are gelation temperature and pH, t is incubation time in hours, and r is release time in hours.""",Paper-specific notation encodes hydrogel preparation and release conditions.,"For a better understanding and description of parameters analyzed in the research, we have previously introduced a concise notation as follows: BSAi (Θ, p, t, r).",hydrogel_sample_annotations
1199,10.3390/ijms23137352,EPR_component_classes,"[""bound"", ""intermediate"", ""free""]","The paper classifies SL-NPX mobility states in hydrogel/release medium by EPR simulation, but these are small-molecule drug states rather than protein adsorption outcomes.","By analyzing the changes in the rotational mobility of the spin probes, it is possible to discriminate those SL-drugs tightly attached to BSA from those tumbling freely in the water-swollen region in the hydrogel and the release medium.",drug_release_epr_components
1200,10.1021/acsami.4c19096,protein_adhesion_reported_only_qualitatively,"""No obvious or no significant FITC-BSA fluorescence on DN and DN-M/Ag hydrogel surfaces; no numeric fluorescence or adsorption loading provided.""","Relevant protein-hydrogel adsorption evidence exists, but it cannot support quantitative adsorption normalization.",No obvious FITC-labeled BSA was identified on the surface of the DN hydrogel; no significant FITC-BSA observed on the surface of the DN-M/Ag hydrogels.,protein_antiadhesion_qualitative_outcomes
1201,10.1021/acsami.4c19096,superhydrophilic_contact_angle,"""DN hydrogel and DN-M/Ag hydrogel WCA both 0 degrees; SA WCA 38.46 degrees.""",Contact angle is used as mechanism evidence for protein antiadhesion via hydration/water film formation.,"The WCA of SA is 38.46°. However, the WCA of DN hydrogel and DN-M/Ag hydrogel are both 0°, suggesting that both hydrogels are super hydrophilic.",hydrogel_surface_properties
1202,10.1016/j.psep.2016.03.005,optimized_formaldehyde_crosslinker_volume,"""7 mL""",Hydrogel preparation variable selected as giving highest swelling ratio and equilibrium water content.,"In case of sample 5, the amount of the cross-linking agent was neither low nor high and, therefore, it had the highest water preservation efficiency... peak value at 7mL of the cross-linking agent.",hydrogel_properties
