Repository: sunyrain/PHA

# PHA Protein-Hydrogel Adsorption Dataset

Generated: 2026-07-05T11:36:45

## Scope

This curated package organizes literature-derived protein-hydrogel adsorption, binding, immobilization, antifouling, and related biointerface records extracted from the local PHA corpus.

The primary unit is one record:

`paper + hydrogel/sample + protein/mixture + experimental condition + measured outcome`

## Contents

- `data/sources.csv`: article-level metadata, extraction status, and curation decision.
- `data/records_flat.csv`: flattened record-level table with provenance, hydrogel, protein, condition, outcome, mechanism, and quality fields.

File: data/curated/pha_scientific_dataset_20260705/data/materials.csv (part 13 of 67)
id,doi,name,role,context,pubchem_query,needs_manual_normalization,enrichment_json
1210,10.3390/gels8080501,Cibacron Blue F3GA,literature comparator affinity ligand,Mentioned in conclusions as an additional chelating agent used in prior catalase adsorption cryogels.,Cibacron Blue F3GA,1,
1211,10.3390/gels8080501,Fe3+,literature comparator metal ion,Mentioned in conclusions for p(AAm-AGE)-CB-Fe3+ cryogel comparator.,ferric ion,0,
1212,10.1016/j.bej.2008.07.002,acrylamide,monomer,"Polyacrylamide-based cryogel matrix prepared from AAm, MBAAm and AGE.",acrylamide,0,
1213,10.1016/j.bej.2008.07.002,allyl glycidyl ether,functional monomer,AGE used in free radical cryo-copolymerization; IDA coupling to cryogel matrix.,allyl glycidyl ether,0,
1214,10.1016/j.bej.2008.07.002,"N,N'-methylene-bis(acrylamide)",crosslinker,MBAAm used with AAm and AGE to prepare cryogel matrix.,"N,N'-methylenebisacrylamide",0,
1215,10.1016/j.bej.2008.07.002,iminodiacetic acid,chelating affinity ligand,IDA coupled to cryogel beds and used to chelate Zn2+ or Ni2+.,iminodiacetic acid,0,
1216,10.1016/j.bej.2008.07.002,zinc chloride,metal ion source,Metal ions introduced by passing 0.5 M ZnCl2 solution through the cryogel bed.,zinc chloride,0,
1217,10.1016/j.bej.2008.07.002,nickel chloride hexahydrate,metal ion source,Metal ions introduced by passing NiCl2 solution through the cryogel bed; materials list reports NiCl2.6H2O.,nickel chloride hexahydrate,0,
1218,10.1016/j.bej.2008.07.002,Zn2+,immobilized metal affinity bridge,Zn2+-IDA cryogels used for BSA adsorption and elution.,zinc ion,0,
1219,10.1016/j.bej.2008.07.002,Ni2+,immobilized metal affinity bridge,Ni2+-IDA cryogels used for BSA adsorption and elution.,nickel(2+) ion,0,
1220,10.1016/j.bej.2008.07.002,imidazole,eluent and competitive ligand,Bound BSA was eluted using imidazole solutions of 0.05-0.3 M; 0.2 M imidazole used in several tests.,imidazole,0,
1221,10.1016/j.bej.2008.07.002,"N,N,N',N'-tetramethylethylenediamine",polymerization accelerator/initiator component,TEMED used with APS to initiate free radical cryo-copolymerization.,"N,N,N',N'-tetramethylethylenediamine",0,
1222,10.1016/j.bej.2008.07.002,ammonium persulfate,polymerization initiator,APS used with TEMED to initiate free radical cryo-copolymerization.,ammonium persulfate,0,
1223,10.1016/j.bej.2008.07.002,sodium carbonate,coupling reagent/buffer solution,Na2CO3 solutions pumped through cryogel before and after IDA coupling.,sodium carbonate,0,
1224,10.1016/j.bej.2008.07.002,sodium acetate-acetic acid,adsorption/equilibration buffer,20 mM NaAc-HAc solution used as equilibration buffer and BSA matrix.,sodium acetate acetic acid buffer,1,
1225,10.1016/j.bej.2008.07.002,acetone,tracer for residence time distribution,"150 uL acetone solution, 3% v/v, used as tracer for RTD measurements.",acetone,0,
1226,10.1016/j.bej.2008.07.002,glutaraldehyde,SEM sample fixation reagent,Cryogel sample fixed in 2.5% glutaraldehyde for SEM preparation.,glutaraldehyde,0,
1227,10.1016/j.bej.2008.07.002,osmium tetroxide,SEM post-fixation reagent,Cryogel sample post-fixed in 1% osmium tetroxide for SEM preparation.,osmium tetroxide,0,
1228,10.1002/jmr.2305,2-hydroxyethyl methacrylate,main monomer,HEMA was used to prepare PHEMA cryogels.,2-hydroxyethyl methacrylate,0,
1229,10.1002/jmr.2305,"N,N'-methylene bisacrylamide",crosslinker,"HEMA, N,N'-methylene bisacrylamide and MAH-Cu2+-interferon complex were dissolved before cryopolymerization.","N,N'-methylenebisacrylamide",0,
1230,10.1002/jmr.2305,N-methacryloyl-(L)-histidine methyl ester,functional monomer / affinity ligand precursor,MAH was complexed with Cu2+ and pre-organized with interferon alpha-2b.,N-methacryloyl-L-histidine methyl ester,1,
1231,10.1002/jmr.2305,copper nitrate pentahydrate,metal ion source,MAH was contacted with copper nitrate to form MAH-Cu2+ complex.,copper nitrate pentahydrate,0,
1232,10.1002/jmr.2305,Cu2+,metal coordination bridge,MAH-Cu2+ complex was used for pre-organization with interferon alpha-2b.,copper(2+),0,
1233,10.1002/jmr.2305,ammonium persulfate,polymerization initiator,Cryogel was prepared by free radical polymerization initiated by TEMED and APS.,ammonium persulfate,0,
1234,10.1002/jmr.2305,"N,N,N',N'-tetramethylene ethylenediamine",polymerization accelerator/initiator component,Cryogel was prepared by free radical polymerization initiated by TEMED and APS.,"N,N,N',N'-tetramethylethylenediamine",1,
1235,10.1002/jmr.2305,sodium chloride,desorption agent and ionic strength modifier,1.0 M NaCl was used to remove template and desorb proteins; NaCl concentration was scanned from 0.01 to 1.0 M.,sodium chloride,0,
1236,10.1002/jmr.2305,sodium hydroxide,cleaning/regeneration agent,50 mM NaOH was used to clean/regenerate and sterilize the cryogel.,sodium hydroxide,0,
1237,10.1002/jmr.2305,sodium azide,storage preservative,Prepared cryogel was stored at 4 C in buffer containing 0.02% sodium azide.,sodium azide,0,
1238,10.1002/jmr.2305,potassium bromide,void marker,KBr was chosen as the void marker in FPLC purification.,potassium bromide,0,
1239,10.1080/01496395.2019.1577446,N-acetylneuraminic acid,template molecule and ceruloplasmin site-recognition epitope,NANA was used to imprint p(HEMA-(MAH)2-Cu(II)) cryogel instead of imprinting whole ceruloplasmin.,N-Acetylneuraminic acid,0,
1240,10.1080/01496395.2019.1577446,D-mannose,small-molecule competitor for NANA selectivity,D-mannose was selected as an interfering competitive molecule in sugar-based selectivity.,D-mannose,0,
1241,10.1080/01496395.2019.1577446,2-hydroxyethyl methacrylate,polymer backbone monomer,1.3 mL HEMA was mixed with preorganized monomer to prepare the cryogel.,2-Hydroxyethyl methacrylate,0,
1242,10.1080/01496395.2019.1577446,N-methacryloyl-L-histidine,functional monomer and Cu(II)-chelating ligand,MAH was complexed with CuSO4.5H2O in a 2:1 ratio to prepare metal-chelate preorganized monomer.,N-methacryloyl-L-histidine,1,
1243,10.1080/01496395.2019.1577446,(MAH)2-Cu(II),metal-chelate functional comonomer,(MAH)2Cu(II) was selected due to high binding capacity of ceruloplasmin to copper metal.,,1,
1244,10.1080/01496395.2019.1577446,(MAH)2-Cu(II)-NANA,preorganized imprinted monomer complex,NANA was added to MAH/Cu(II) solution to synthesize the preorganized complex.,,1,
1245,10.1080/01496395.2019.1577446,Cu(II),metal ion bridge/chelation mediator,Cu(II) coordinates functional monomer and template molecule in the metal-chelate imprinting approach.,copper(II),0,
1246,10.1080/01496395.2019.1577446,copper(II) sulfate pentahydrate,Cu(II) source,CuSO4.5H2O was used to prepare the MAH-Cu(II)-NANA complex.,copper sulfate pentahydrate,0,
1247,10.1080/01496395.2019.1577446,"N,N'-methylenebisacrylamide",crosslinker,0.25 g MBAAm was added for monomer cross-linking.,"N,N'-Methylenebisacrylamide",0,
1248,10.1080/01496395.2019.1577446,ammonium persulfate,polymerization initiator,APS was used in free radical polymerization.,ammonium persulfate,0,
1249,10.1080/01496395.2019.1577446,"N,N,N,N-tetramethylene diamine",polymerization accelerator/initiator component,TEMED was added before freezing the polymerization mixture.,TEMED,1,
1250,10.1080/01496395.2019.1577446,sodium carbonate,elution solution component,0.1 M Na2CO3 and NaOH mixture was used to remove NANA and elute bound ceruloplasmin.,sodium carbonate,0,
1251,10.1080/01496395.2019.1577446,sodium hydroxide,elution solution component,0.1 M Na2CO3 and NaOH mixture was used as elution solution.,sodium hydroxide,0,
1252,10.1080/01496395.2019.1577446,sodium chloride,ionic strength variable,NaCl concentration was varied from 0.25 to 1.0 M in ionic strength experiments.,sodium chloride,0,
1253,10.1080/01496395.2019.1577446,sodium sulfate,ionic strength variable,Na2SO4 concentration was varied from 0.25 to 1.0 M in ionic strength experiments.,sodium sulfate,0,
1254,10.1080/01496395.2019.1577446,sodium azide,storage preservative,Prepared MIP and NIP polymers were stored in 0.02% sodium azide buffer at 4 C.,sodium azide,0,
1255,10.1021/acsapm.5c02601,Acrylamide,monomer,"AM, 10 mmol 711 mg, used in IPMIP preparation.",acrylamide,0,
1256,10.1021/acsapm.5c02601,2-acrylamido-2-methyl-1-propanesulfonic acid,anionic functional monomer,"AMPS, 0.5 mmol 104 mg, used in IPMIP preparation.",2-acrylamido-2-methyl-1-propanesulfonic acid,0,
1257,10.1021/acsapm.5c02601,[2-(Methacryloyloxy)ethyl]trimethylammonium chloride,cationic functional monomer,"DMC, 0.5 mmol, 0.520 mL of 0.200 g/mL solution, used in IPMIP preparation.",[2-(Methacryloyloxy)ethyl]trimethylammonium chloride,0,
1258,10.1021/acsapm.5c02601,"N,N'-methylenebis(acrylamide)",crosslinker,"MBA, 1 mmol 154 mg, used in IPMIP preparation.","N,N'-methylenebisacrylamide",0,
1259,10.1021/acsapm.5c02601,Irgacure 2959,photoinitiator,"2-Hydroxy-4'-(2-hydroxyethoxy)-2-methylpropiophenone, 0.241 mmol 0.054 g, used for UV polymerization.",2-Hydroxy-4'-(2-hydroxyethoxy)-2-methylpropiophenone,0,
1260,10.1021/acsapm.5c02601,Tween 20,surfactant and HIPE stabilizer,Tween 20 concentration varied from 4.0 to 8.0 wt % relative to continuous phase; used with N20 to stabilize oil-in-water HIPE.,Tween 20,0,
1261,10.1021/acsapm.5c02601,Hydrophilic silica nanoparticles N20,Pickering particle stabilizer and composite/filler,N20 concentration varied from 2.0 to 4.0 wt % relative to continuous phase; hydrophilic silica nanoparticles were used with Tween 20 to stabilize HIPE.,silicon dioxide,1,
1262,10.1021/acsapm.5c02601,Toluene,dispersed oil phase in HIPE template,7.5 mL toluene added and emulsified; oil-in-water HIPE used as pore-forming template.,toluene,0,
1263,10.1021/acsapm.5c02601,Sodium dodecyl sulfate,template elution reagent,Template protein eluted with SDS 10% w/v and HAc 10% v/v solution.,sodium dodecyl sulfate,0,
1264,10.1021/acsapm.5c02601,Acetic acid,template elution reagent,Template protein eluted with SDS 10% w/v and HAc 10% v/v solution.,acetic acid,0,
1265,10.1021/acsapm.5c02601,Sodium phosphate monobasic dihydrate,buffer component,"Used for phosphate buffer; Lyz dissolved in phosphate buffer 10 mM, pH 7.2 during synthesis.",sodium phosphate monobasic dihydrate,0,
1266,10.1021/acsapm.5c02601,Disodium phosphate dodecahydrate,buffer component,"Used for phosphate buffer; Lyz dissolved in phosphate buffer 10 mM, pH 7.2 during synthesis.",disodium phosphate dodecahydrate,0,
1267,10.1021/acsapm.5c02601,Hydrochloric acid,pH adjustment reagent,Listed in materials.,hydrochloric acid,0,
1268,10.1021/acsapm.5c02601,Sodium hydroxide,pH adjustment reagent,Listed in materials.,sodium hydroxide,0,
1269,10.1021/acsapm.5c02601,Ethanol,reagent/solvent,Listed in materials.,ethanol,0,
1270,10.1016/j.colsurfa.2022.130869,silk fibroin,hydrogel polymer backbone,SF solution was mixed with gelatin solution to prepare SF/G-G hydrogel; SF contributes mechanical strength and beta-sheet crystallites.,silk fibroin,1,
1271,10.1016/j.colsurfa.2022.130869,gelatin,hydrogel polymer backbone,Type B gelatin from bovine skin was dissolved in water at 50 °C and crosslinked with genipin.,gelatin,1,
1272,10.1016/j.colsurfa.2022.130869,genipin,crosslinker,Genipin solution at 5 mg mL-1 was used as the cross-linker for SF/G-G hydrogel preparation.,genipin,0,
1273,10.1016/j.colsurfa.2022.130869,ethanol,solvent component for genipin solution,Genipin was dissolved in 20% C2H5OH-80% H2O (v:v).,ethanol,0,
1274,10.1016/j.colsurfa.2022.130869,dipotassium hydrogen phosphate,eluting salt,Adsorbed proteins were completely eluted by 1 wt% K2HPO4 aqueous solution in whole blood separation experiment.,K2HPO4,0,
1275,10.1016/j.colsurfa.2022.130869,water,solvent and swelling medium,Gelatin was dissolved in water; hydrogel slices were swollen in water before adsorption.,water,0,
1276,10.1080/09205063.2017.1327751,HEMA,principal monomer,"Principal monomer listed for nesofilcon A, omafilcon A, ocufilcon B, etafilcon A, etafilcon A with pigment, and polymacon.",2-hydroxyethyl methacrylate,1,
1277,10.1080/09205063.2017.1327751,MA,ionic comonomer / functional group source,Principal monomer in ocufilcon B and etafilcon A; methacrylic acid gives net negative charge.,methacrylic acid,0,
1278,10.1080/09205063.2017.1327751,NVP,principal monomer,Principal monomer listed for nesofilcon A.,N-vinylpyrrolidone,1,
1279,10.1080/09205063.2017.1327751,FMA,principal monomer,Principal monomer listed for nelfilcon A.,FMA contact lens monomer,1,
1280,10.1080/09205063.2017.1327751,PVA,polymer component,Principal material component listed for nelfilcon A.,polyvinyl alcohol,0,
1281,10.1080/09205063.2017.1327751,PEG,polymer component,Principal material component listed for nelfilcon A.,polyethylene glycol,0,
1282,10.1080/09205063.2017.1327751,PC,principal monomer / zwitterionic phosphorylcholine component,Principal monomer listed for omafilcon A.,phosphorylcholine methacrylate,1,
1283,10.1080/09205063.2017.1327751,pigment,filler/composite component,Etafilcon A Define contains pigments incorporated into the material to obtain a limbal ring design.,,1,
1284,10.1080/09205063.2017.1327751,trifluoroacetic acid,protein extraction reagent,Lenses were extracted using 4 mL of 0.1% trifluoroacetic acid/50% acetonitrile.,trifluoroacetic acid,0,
1285,10.1080/09205063.2017.1327751,acetonitrile,protein extraction reagent,Lenses were extracted using 4 mL of 0.1% trifluoroacetic acid/50% acetonitrile.,acetonitrile,0,
1286,10.1080/09205063.2017.1327751,fluorescein isothiocyanate,fluorescent label,Lysozyme was labelled using the probe fluorescein isothiocyanate.,fluorescein isothiocyanate,0,
1287,10.1080/09205063.2017.1327751,sodium chloride,assay salt,150 mM NaCl was added to each well during modified Bradford assay.,sodium chloride,0,
1288,10.1007/s00216-017-0242-9,acrylamide,monomer,AAm was used to synthesize poly(AAm-co-AGE) cryogel.,acrylamide,0,
1289,10.1007/s00216-017-0242-9,allyl glycidyl ether,functional monomer,AGE supplied epoxy groups for IDA or NTA coupling in the cryogel.,allyl glycidyl ether,0,
1290,10.1007/s00216-017-0242-9,"N,N'-methylenebisacrylamide",crosslinker,MBAAm was used as crosslinker in cryogel synthesis.,"N,N'-methylenebisacrylamide",0,
1291,10.1007/s00216-017-0242-9,iminodiacetic acid,chelating affinity ligand,IDA was coupled to poly(AAm-co-AGE) cryogel and loaded with Cu2+.,iminodiacetic acid,0,
1292,10.1007/s00216-017-0242-9,nitrilotriacetic acid,chelating affinity ligand,NTA was coupled to poly(AAm-co-AGE) cryogel and loaded with Ni2+.,nitrilotriacetic acid,0,
1293,10.1007/s00216-017-0242-9,CuSO4,metal loading reagent,Gels were incubated in 0.1 M CuSO4 for Cu(II) loading.,copper sulfate,0,
1294,10.1007/s00216-017-0242-9,NiCl2,metal loading reagent,Gels were incubated in 0.1 M NiCl2 for Ni(II) loading.,nickel chloride,0,
1295,10.1007/s00216-017-0242-9,Cu(II),immobilized metal affinity center,Cu(II)-IDA-pAAm cryogel was used for protein binding and purification.,Cu(II),1,
1296,10.1007/s00216-017-0242-9,Ni(II),immobilized metal affinity center,Ni(II)-NTA-pAAm cryogel was used for protein binding and purification.,Ni(II),1,
1297,10.1007/s00216-017-0242-9,imidazole,loading additive and eluent,10 mM imidazole in loading/wash buffer reduced nonspecific binding; 300 mM imidazole eluted bound proteins.,imidazole,0,
1298,10.1007/s00216-017-0242-9,EDTA,chelating eluent and regeneration reagent,50 mM EDTA recovered lysozyme and EDTA/NaCl regenerated metal cryogel matrices.,ethylenediaminetetraacetic acid,0,
1299,10.1007/s00216-017-0242-9,Tris,buffer component,Tris buffer was used for lysozyme and His6-GTPase binding and elution.,tris(hydroxymethyl)aminomethane,0,
1300,10.1007/s00216-017-0242-9,glycine,buffer component,Glycine-NaOH buffer pH 6-9 was screened for lysozyme binding.,glycine,0,
1301,10.1007/s00216-017-0242-9,NaCl,salt/buffer ionic strength modifier,NaCl concentration was screened from 20 to 500 mM for His6-GTPase binding.,sodium chloride,0,
1302,10.1007/s00216-017-0242-9,MgCl2,buffer component/enzyme cofactor,5 mM MgCl2 was included in His6-GTPase loading/wash buffer.,magnesium chloride,0,
1303,10.1007/s00216-017-0242-9,IPTG,protein expression inducer,IPTG concentration was screened for His6-GTPase production.,isopropyl beta-D-1-thiogalactopyranoside,0,
1304,10.1007/s00216-017-0242-9,GTP,enzyme substrate,GTP was added for on-column GTPase activity assay.,guanosine triphosphate,0,
1305,10.1007/s00216-017-0242-9,malachite green,assay reagent,Malachite green phosphate assay was used to assay GTPase activity.,malachite green,0,
1306,10.1007/s00216-017-0242-9,ammonium persulfate,polymerization initiator,Ammonium persulfate was added during cryogel synthesis.,ammonium persulfate,0,
1307,10.1007/s00216-017-0242-9,"N,N,N',N'-tetramethylethylenediamine",polymerization accelerator,TEMED was added during cryogel synthesis.,"N,N,N',N'-tetramethylethylenediamine",0,
1308,10.1021/bm5009525,dextran,hydrogel polymer backbone and Dextranase substrate,"Dextran microgels/microparticles, Sephadex G-200; dextran consists predominantly of alpha-1,6 glucosidic linkages.",dextran,0,
1309,10.1021/bm5009525,Sephadex G-200,commercial cross-linked dextran microgel/microparticle material,"Dextran microgels/microparticles, Sephadex G-200, particle size 40-120 um, were obtained from Pharmacia Fine Chemicals AB.",Sephadex G-200,1,
1310,10.1021/bm5009525,d-Glucose,competitive ligand for ConA release from dextran microgels,d-Glucose was used for competitive displacement of dextran-bound ConA.,D-glucose,0,
1311,10.1021/bm5009525,Blue Dextran 2000,non-cross-linked dextran comparator substrate in enzyme assay,"Blue Dextran 2000, Mw approximately 2000 kDa, was used in the Dextranase activity assay.",Blue Dextran 2000,1,
1312,10.1021/bm5009525,Cibacron Blue,dye released from Blue Dextran during Dextranase assay,"Dextranase activity was monitored by measuring released dye complex, Cibacron Blue, from Blue Dextran 2000.",Cibacron Blue,1,
1313,10.1021/bm5009525,sodium chloride,buffer salt,"PBS, acetate, phosphate, and carbonate buffers included 140 mM NaCl.",sodium chloride,0,
1314,10.1021/bm5009525,potassium chloride,buffer salt,PBS and phosphate buffer included 3 mM KCl.,potassium chloride,0,
1315,10.1021/bm5009525,phosphate buffer,experimental buffer,"10 mM phosphate buffer, 140 mM NaCl, 3 mM KCl, pH 7.4.",phosphate buffer,1,
1316,10.1021/bm5009525,acetate buffer,experimental buffer,"10 mM acetate buffer, 140 mM NaCl, pH 5.4.",acetate buffer,1,
1317,10.1021/bm5009525,carbonate buffer,experimental buffer,"10 mM carbonate buffer, 140 mM NaCl, pH 9.4.",carbonate buffer,1,
1318,10.1021/bm5009525,Alexa Fluor-488 carboxylic acid succinimidyl ester,fluorescent labeling reagent,Used for fluorescence/confocal microscopy experiments.,Alexa Fluor 488 succinimidyl ester,1,
1319,10.1021/bm5009525,Concanavalin A/Alexa Fluor 633 conjugate,fluorescent protein conjugate for CLSM,Obtained from Invitrogen for ConA imaging.,Concanavalin A Alexa Fluor 633 conjugate,1,
1320,10.1080/01496395.2014.898660,4-vinyl phenyl boronic acid,boronate affinity monomer/ligand,VPBA was polymerized with HEMA to synthesize poly(HEMA-VPBA) monoliths for IgG separation.,4-vinyl phenyl boronic acid,1,
1321,10.1080/01496395.2014.898660,2-hydroxyethyl methacrylate,monomer,HEMA was used in both poly(HEMA-VPBA) monolith synthesis and PHEMA cryogel synthesis.,2-hydroxyethyl methacrylate,0,
1322,10.1080/01496395.2014.898660,poly(2-hydroxyethyl methacrylate),cryogel matrix polymer,PHEMA cryogel embedded crushed poly(HEMA-VPBA) particles to prepare monolithic HPLC composite columns.,poly(2-hydroxyethyl methacrylate),1,
1323,10.1080/01496395.2014.898660,poly(HEMA-VPBA),boronate-affinity embedded particle phase,Poly(HEMA-VPBA) monoliths were crushed into fine particles and embedded into PHEMA cryogels.,poly HEMA VPBA,1,
1324,10.1080/01496395.2014.898660,"N,N'-methylene bisacrylamide",crosslinker,MBAAm was used in composite cryogel preparation.,"N,N'-methylene bisacrylamide",0,
1325,10.1080/01496395.2014.898660,ethylene glycol dimethylacrylate,crosslinker,EGDMA was added as crosslinker during poly(HEMA-VPBA) monolith polymerization.,ethylene glycol dimethacrylate,1,
1326,10.1080/01496395.2014.898660,ammonium persulfate,initiator,APS was added during composite cryogel preparation.,ammonium persulfate,0,
1327,10.1080/01496395.2014.898660,potassium persulphate,initiator,KPS was added to the poly(HEMA-VPBA) monolith polymerization mixture.,potassium persulfate,1,
1328,10.1080/01496395.2014.898660,"N,N,N',N'-tetramethylethylene diamine",polymerization accelerator,TEMED was added during composite cryogel preparation.,"N,N,N',N'-tetramethylethylenediamine",1,
1329,10.1080/01496395.2014.898660,4-(2-hydroxyethyl)-1-piperazineethanesulfonic acid,organic buffering solvent,HEPES was used as organic buffering solvent in poly(HEMA-VPBA) monolith synthesis.,HEPES,0,
1330,10.1080/01496395.2014.898660,toluene,poremaker and diluent,Toluene was used as poremaker and diluent in poly(HEMA-VPBA) monolith synthesis.,toluene,0,
1331,10.1080/01496395.2014.898660,sodium chloride,desorption agent,IgG molecules were desorbed using 0.5 M NaCl solution.,sodium chloride,0,
1332,10.1080/01496395.2014.898660,sodium hydroxide,regeneration and sterilization agent,50 mM NaOH solution and distilled water were used to wash the column after desorption.,sodium hydroxide,0,
1333,10.1080/01496395.2014.898660,potassium bromide,void marker,KBr was used as the void marker in HPLC selectivity experiments.,potassium bromide,0,
1334,10.3390/gels6010004,2-hydroxyethyl methacrylate,monomer,"HEMA (1.3 mL), as a monomer, was used to prepare p(HEMA) cryogel columns.",2-hydroxyethyl methacrylate,0,
1335,10.3390/gels6010004,methylene bisacrylamide,crosslinker,MBBAM/MBAAM was used as a cross linker in p(HEMA) cryogel preparation.,"N,N'-methylenebisacrylamide",1,
1336,10.3390/gels6010004,cyanamide,activation reagent for ligand immobilization,The p(HEMA) cryogel column was activated by using cyanamide; 5.0 mg/mL cyanamide solution at pH 7.4 was passed through the column for 24 h.,cyanamide,0,
1337,10.3390/gels6010004,ammonium persulfate,initiator,20 mg APS as an initiator was added in the polymer mixture.,ammonium persulfate,0,
1338,10.3390/gels6010004,"N,N,N′,N′-tetramethylene diamine",stabilizator,"25 µL of TEMED, as a stabilizator, was added in the solution.","N,N,N',N'-tetramethylethylenediamine",1,
1339,10.3390/gels6010004,MES,buffer,Maximum adsorbed amount of hIgM corresponded to 11.1 mg/g at pH 5.75 MES buffer.,2-(N-morpholino)ethanesulfonic acid,0,
1340,10.3390/gels6010004,HEPES,buffer,Hydroxyethylpiperazine ethane sulfonic acid was listed among reagents used.,HEPES,0,
1341,10.3390/gels6010004,Tris-HCl,buffer,Tris(hydroxymethyl)aminomethane hydrochloride was listed among reagents used.,Tris hydrochloride,0,
1342,10.3390/gels6010004,sodium chloride,ionic strength modifier and desorption agent,NaCl was scanned at 0-0.5 mM for ionic strength effects and 1.0 M NaCl was used to desorb hIgM.,sodium chloride,0,
1343,10.3390/gels6010004,sodium hydroxide,sterilization and regeneration reagent,The p(HEMA-I) column was sterilized with 50 mM NaOH solution; p(HEMA) was sterilized with 0.1 M NaOH before anti-IgM attachment.,sodium hydroxide,0,
1344,10.3390/gels6010004,sodium azide,storage preservative,The p(HEMA-I) cryogel column was stored in 0.02% sodium azide solution at 4 °C until further use.,sodium azide,0,
1345,10.3390/gels6010004,mercaptoethanol,SDS-PAGE reducing reagent,"Prior to analysis, disulfide bonds of hIgM were broken by mercaptoethanol at 70 °C for 10 min.",2-mercaptoethanol,0,
1346,10.3390/gels6010004,Coomassie Brilliant G 250,protein gel stain,SDS-PAGE gel was stained with Coomassie Brilliant G 250.,Coomassie Brilliant Blue G-250,0,
1347,10.3390/molecules25081927,ethanol,chemical denaturant and gelation trigger,Ethanol was added to BSA precursor solutions to induce denaturation and hydrogel formation at 37 C and neutral pH.,ethanol,0,
1348,10.3390/molecules25081927,stearic acid,fatty acid ligand/probe,Stearic acid was used to study fatty acid effects on gelation and binding capacity.,stearic acid,0,
1349,10.3390/molecules25081927,16-DOXYL stearic acid,spin-labeled fatty acid EPR probe,16-DSA was used in CW EPR spectroscopy to monitor fatty acid binding and tumbling dynamics.,16-doxyl stearic acid,0,
1350,10.3390/molecules25081927,potassium hydroxide,base/solubilization reagent,Stearic acid was dissolved first in 0.1 M KOH before addition to hydrogel precursor solution.,potassium hydroxide,0,
1351,10.3390/molecules25081927,hydrochloric acid,pH adjustment reagent in comparator gelation method,pH-induced gelation comparator used pH 3.5 set with 2 M HCl.,hydrochloric acid,0,
1352,10.1002/app.24127,2-hydroxyethyl methacrylate,monomer,HEMA was purified and polymerized to synthesize PHEMA sponges.,2-hydroxyethyl methacrylate,0,
1353,10.1002/app.24127,poly(2-hydroxyethyl methacrylate),hydrogel polymer backbone,Macroporous spongy materials based on PHEMA adsorbed fibrinogen.,poly(2-hydroxyethyl methacrylate),1,
1354,10.1002/app.24127,ethylene glycol dimethacrylate,crosslinker,"EGDMA concentration affected swelling, fibrinogen adsorption, clot weight, and hemolysis.",ethylene glycol dimethacrylate,0,
1355,10.1002/app.24127,potassium persulfate,redox initiator,KPS was used with potassium metabisulfite to initiate polymerization.,potassium persulfate,0,
1356,10.1002/app.24127,potassium metabisulfite,redox initiator component,Used with KPS in the redox polymerization of HEMA.,potassium metabisulfite,0,
1357,10.1002/app.24127,ethylene glycol,cosolvent,Used as a cosolvent in PHEMA sponge synthesis.,ethylene glycol,0,
1358,10.1002/app.24127,phosphate-buffered saline,adsorption buffer,Protein solutions for adsorption experiments were made in 0.5 M PBS at pH 7.4.,phosphate buffered saline,1,
1359,10.1002/app.24127,potassium iodide,simulated biological fluid solute,KI 15% w/v medium reduced fibrinogen adsorption to 158.6 ug/cm2.,potassium iodide,0,
1360,10.1002/app.24127,urea,simulated biological fluid solute,Urea 5% w/v medium reduced fibrinogen adsorption to 102.8 ug/cm2; synthetic urine contained urea 21% w/v.,urea,0,
1361,10.1002/app.24127,D-glucose,simulated biological fluid solute,D-glucose 5% w/v medium gave fibrinogen adsorption of 110.4 ug/cm2.,D-glucose,0,
1362,10.1002/app.24127,sodium chloride,salt,Saline water 0.9% w/v NaCl and synthetic urine NaCl 0.8% w/v were adsorption media.,sodium chloride,0,
1363,10.1002/app.24127,magnesium sulfate,synthetic urine component,Synthetic urine contained MgSO4 0.10% w/v.,magnesium sulfate,0,
1364,10.1002/app.24127,calcium chloride,synthetic urine component and clotting reagent,Synthetic urine contained CaCl2 0.06% w/v; CaCl2 solution was used to start thrombus formation.,calcium chloride,0,
1365,10.1002/jbm.b.33104,2-hydroxyethyl methacrylate,monomer,Used to synthesize pHEMA cryogels.,2-hydroxyethyl methacrylate,0,
1366,10.1002/jbm.b.33104,"N,N'-methylenebisacrylamide",crosslinker,Used with HEMA at a 6:1 HEMA:MBAA molar ratio.,"N,N'-methylenebisacrylamide",0,
1367,10.1002/jbm.b.33104,l-lysine,cationic affinity ligand,Functional group on pHEMA-lys; positively charged amino groups bind heparin.,L-lysine,0,
1368,10.1002/jbm.b.33104,Boc-Lys(Boc)-OH DCHA,protected lysine precursor,Used for functionalization of pHEMA before TFA deprotection.,Boc-Lys(Boc)-OH dicyclohexylamine,1,
1369,10.1002/jbm.b.33104,ammonium persulfate,polymerization initiator,APS/TEMED used for pHEMA cryogel synthesis.,ammonium persulfate,0,
1370,10.1002/jbm.b.33104,TEMED,polymerization accelerator,APS/TEMED used for pHEMA cryogel synthesis.,"N,N,N',N'-tetramethylethylenediamine",1,
1371,10.1002/jbm.b.33104,DIC,coupling reagent,Used with DMAP during lysine functionalization of pHEMA.,"N,N'-diisopropylcarbodiimide",1,
1372,10.1002/jbm.b.33104,DMAP,coupling catalyst,Used with DIC during lysine functionalization of pHEMA.,4-dimethylaminopyridine,1,
1373,10.1002/jbm.b.33104,trifluoroacetic acid,deprotection reagent,Used to deprotect Boc groups and form free amino groups.,trifluoroacetic acid,0,
1374,10.1002/jbm.b.33104,sodium chloride,wash/desorption salt,1 M NaCl used in washing; 3 M NaCl released 95% of adsorbed heparin.,sodium chloride,0,
1375,10.1002/jbm.b.33104,heparin,primary non-protein adsorbate and plasma competitor,Main adsorption target of pHEMA-lys; human plasma was heparinized to 100 IU/mL.,heparin,1,
1376,10.1007/s10570-020-02974-5,cellulose,main hydrogel backbone,Microcrystalline cellulose was used as the main supporting material for hydrogel microbeads.,cellulose,0,
1377,10.1007/s10570-020-02974-5,chitosan,biopolymer blend; positive charge modifier,Chitosan shifted cellulose/Fe3O4 hydrogel microbeads to a more positive net charge.,chitosan,0,
1378,10.1007/s10570-020-02974-5,kappa-carrageenan,biopolymer blend; negative charge modifier,Carrageenan introduced sulfate groups and shifted cellulose/Fe3O4 hydrogel microbeads to a more negative net charge.,kappa carrageenan,1,
1379,10.1007/s10570-020-02974-5,alkali lignin,biopolymer blend; hydrophobic modifier,Alkali lignin was blended with cellulose and gave the highest lipase loading in Table 3.,alkali lignin,1,
1380,10.1007/s10570-020-02974-5,organosolv lignin,biopolymer blend; hydrophobic modifier,Organosolv lignin increased surface hydrophobicity and decreased BSA adsorption.,organosolv lignin,1,
1381,10.1007/s10570-020-02974-5,starch,biopolymer blend; hydrophilic modifier,Starch increased hydrophilicity and provided hydroxyl groups that may stabilize lipase.,starch,0,
1382,10.1007/s10570-020-02974-5,Fe3O4,magnetic filler,Magnetic particles were entrapped in microbeads to enable magnetic recovery.,magnetite,0,
1383,10.1007/s10570-020-02974-5,1-ethyl-3-methylimidazolium acetate,ionic liquid cellulose/biopolymer solvent,Used in the [Emim][Ac]-in-oil emulsion for sol-gel microbead preparation.,1-ethyl-3-methylimidazolium acetate,0,
1384,10.1007/s10570-020-02974-5,Span 80,surfactant in emulsion preparation,Vacuum pump oil with 5 wt% Span 80 was used during microbead preparation.,Span 80,0,
1385,10.1007/s10570-020-02974-5,ethanol,regeneration anti-solvent/washing solvent,Ethanol was added to regenerate cellulose and biopolymers and aqueous ethanol was used for washing.,ethanol,0,
1386,10.1007/s11095-015-1834-8,poly(acrylic acid),hydrogel backbone,pAA was synthesized by RAFT polymerization and crosslinked with OEG to form microgels.,poly(acrylic acid),0,
1387,10.1007/s11095-015-1834-8,acrylic acid,monomer,Acrylic acid was polymerized by RAFT polymerization to synthesize pAA.,acrylic acid,0,
1388,10.1007/s11095-015-1834-8,oligo(ethylene glycol),crosslinker,OEG alcohol end-groups were condensed with pAA carboxylate side chains.,oligo(ethylene glycol),1,
1389,10.1007/s11095-015-1834-8,DMTMM,condensation reagent,DMTMM facilitated esterification between pAA carboxylates and OEG alcohol groups.,"4-(4,6-dimethoxy-1,3,5-triazin-2-yl)-4-methylmorpholinium chloride",0,
1390,10.1007/s11095-015-1834-8,Pluronic L35,continuous phase / surfactant,DMSO microdroplets were suspended in Pluronic L35 as the continuous phase.,Pluronic L35,1,
1391,10.1007/s11095-015-1834-8,dimethyl sulfoxide,microemulsion droplet solvent,pAA was dissolved in DMSO before addition to Pluronic L35 continuous phase.,dimethyl sulfoxide,0,
1392,10.1007/s11095-015-1834-8,4-methylmorpholine,reaction additive,NMM was added during microgel synthesis depending on molar ratios.,4-methylmorpholine,0,
1393,10.1007/s11095-015-1834-8,tetraethylene glycol,OEG source material,Listed among materials purchased from Sigma-Aldrich.,tetraethylene glycol,0,
1394,10.1007/s11095-015-1834-8,CPA-DB,RAFT chain transfer agent,Used in acrylic acid RAFT polymerization.,4-cyanopentanoic acid dithiobenzoate,0,
1395,10.1007/s11095-015-1834-8,A-CPA,RAFT initiator,Used in acrylic acid RAFT polymerization.,"4,4'-azobis(4-cyanopentanoic acid)",0,
1396,10.1007/s11095-015-1834-8,phosphate buffered saline,loading and release buffer,Proteins were loaded and released in PBS.,phosphate buffered saline,1,
1397,10.1007/s11095-015-1834-8,FITC,fluorescent labeling reagent,Lysozyme was labeled with FITC to image distribution within microgels.,fluorescein isothiocyanate,0,
1398,10.3390/pr9091674,wheat starch,hydrogel base component,"Hydrogel base included wheat starch, glycerol 85%, and purified water.",wheat starch,1,
1399,10.3390/pr9091674,glycerol,hydrogel base component,Hydrogel base included glycerol 85%.,glycerol,0,
1400,10.3390/pr9091674,purified water,hydrogel base component,Hydrogel base included purified water.,water,0,
1401,10.3390/pr9091674,sodium chloride,PBS component and albumin formulation excipient,PBS contained sodium chloride; commercial human albumin formulation also contained sodium chloride.,sodium chloride,0,
1402,10.3390/pr9091674,disodium hydrogen phosphate,PBS component,Phosphate-buffered sodium chloride contained disodium hydrogen phosphate.,disodium hydrogen phosphate,0,
1403,10.3390/pr9091674,potassium dihydrogen phosphate,PBS component,Phosphate-buffered sodium chloride contained potassium dihydrogen phosphate.,potassium dihydrogen phosphate,0,
1404,10.3390/pr9091674,sodium hydroxide,PBS component and albumin formulation excipient,PBS and commercial human albumin formulation contained sodium hydroxide.,sodium hydroxide,0,
1405,10.3390/pr9091674,sodium caprylate,albumin formulation excipient,Commercial human albumin contained sodium caprylate.,sodium caprylate,0,
1406,10.3390/pr9091674,"sodium N-acetyl-D,L-tryptophan",albumin formulation excipient,"Commercial human albumin contained sodium N-acetyl-D,L-tryptophan.",sodium N-acetyl-DL-tryptophan,1,
1407,10.1016/j.msec.2020.111390,Fe3O4,magnetic nanoparticle core,Fe3O4 superparamagnetic nanoparticles synthesized by co-precipitation and used as magnetic core of adsorbent.,magnetite,0,
1408,10.1016/j.msec.2020.111390,silver,metal nanoparticle coating/decorating layer,Fe3O4 nanostructures were decorated with Ag nanoparticles using AgNO3 and NaBH4.,silver,0,
1409,10.1016/j.msec.2020.111390,silica,protective coating,Fe3O4@Ag nanostructures were coated with SiO2 using TEOS to increase stability and dispersibility.,silicon dioxide,0,
1410,10.1016/j.msec.2020.111390,poly(N-isopropyl acrylamide),hydrogel/nanogel polymer backbone,Fe3O4@Ag@SiO2 nanostructures were modified with PNIPA nanogels for protein adsorption.,poly(N-isopropylacrylamide),1,
1411,10.1016/j.msec.2020.111390,N-isopropyl acrylamide,monomer,1.5 g NIPA used for PNIPA nanogel modification.,N-isopropylacrylamide,0,
1412,10.1016/j.msec.2020.111390,"N,N-methylene-bis-acrylamide",crosslinker,0.07 g BIS used as cross-linker during PNIPA nanogel synthesis.,"N,N'-methylenebisacrylamide",0,
1413,10.1016/j.msec.2020.111390,sodium dodecyl sulfate,surfactant,0.1 g SDS used during PNIPA nanogel synthesis.,sodium dodecyl sulfate,0,
1414,10.1016/j.msec.2020.111390,ammonium persulfate,initiator,20 mg APS initiator added for polymerization.,ammonium persulfate,0,
1415,10.1016/j.msec.2020.111390,tetraethoxysilane,silica precursor,8 mL TEOS added dropwise to coat Fe3O4@Ag heterostructures with silica.,tetraethyl orthosilicate,0,
1416,10.1016/j.msec.2020.111390,silver nitrate,silver precursor,25 mL of AgNO3 0.01 M used for Ag coating.,silver nitrate,0,
1417,10.1016/j.msec.2020.111390,sodium borohydride,reducing agent,10 mL of NaBH4 0.001 M added dropwise during Ag coating.,sodium borohydride,0,
1418,10.1016/j.msec.2020.111390,ferrous chloride tetrahydrate,iron precursor,FeCl2·4H2O used for Fe3O4 synthesis.,iron(II) chloride tetrahydrate,0,
1419,10.1016/j.msec.2020.111390,ferric chloride hexahydrate,iron precursor,FeCl3·6H2O used for Fe3O4 synthesis.,iron(III) chloride hexahydrate,0,
1420,10.1016/j.msec.2020.111390,ammonium hydroxide,base/reagent,NH4OH used in Fe3O4 synthesis and silica coating.,ammonium hydroxide,0,
1421,10.1016/j.msec.2020.111390,sodium hydroxide,desorption agent,1 M NaOH mixed with 0.1 M NaCl for BSA and HSA desorption.,sodium hydroxide,0,
1422,10.1016/j.msec.2020.111390,sodium chloride,wash/desorption salt,NaCl solution used for washing Fe3O4 precipitate; 0.1 M NaCl used with NaOH for desorption.,sodium chloride,0,
1423,10.1016/j.msec.2020.111390,acetate buffer,adsorption medium,pH 5.57 acetate buffer gave maximum BSA adsorption.,acetate,1,
1424,10.1016/j.msec.2020.111390,phosphate buffer,adsorption medium comparator,pH 7 phosphate buffer tested; low HSA adsorption attributed to phosphate ions.,phosphate,1,
1425,10.1016/j.msec.2020.111390,carbonate/bicarbonate buffer,adsorption medium comparator,pH 10 carbonate/bicarbonate buffer tested in pH optimization.,carbonate bicarbonate buffer,1,
1426,10.1016/j.chroma.2014.11.081,acrylamide,backbone monomer,pAAm cryogels were prepared by free radical cryo-polymerization of AAm.,acrylamide,0,
1427,10.1016/j.chroma.2014.11.081,"N,N'-methylene-bis-acrylamide",crosslinker,pAAm cryogels were prepared from AAm and MBAAm.,"N,N'-methylenebisacrylamide",0,
1428,10.1016/j.chroma.2014.11.081,(vinylbenzyl)trimethylammonium chloride,grafted mixed-mode ligand monomer,VBTAC was grafted onto pAAm matrices and provides quaternary amine and hydrophobic benzyl groups.,(vinylbenzyl)trimethylammonium chloride,1,
1429,10.1016/j.chroma.2014.11.081,benzyl-quaternary amine,mixed-mode ligand group,Cryogel has combinatorial functional ligands of anion-exchange amine and hydrophobic benzyl groups.,benzyl trimethyl ammonium,1,
1430,10.1016/j.chroma.2014.11.081,"N,N,N',N'-tetramethylethylenediamine",polymerization accelerator,TEMED was used in preparation of pAAm cryogels.,"N,N,N',N'-tetramethylethylenediamine",0,
1431,10.1016/j.chroma.2014.11.081,ammonium persulfate,polymerization initiator,APS was used in preparation of pAAm cryogels.,ammonium persulfate,0,
1432,10.1016/j.chroma.2014.11.081,potassium diperiodatocuprate,graft polymerization initiator,The graft polymerization was initiated by alkaline K5[Cu(HIO6)2].,potassium diperiodatocuprate,1,
1433,10.1016/j.chroma.2014.11.081,sodium hydroxide,alkaline graft polymerization reagent,K5[Cu(HIO6)2] solution was mixed with 1 M NaOH for graft polymerization.,sodium hydroxide,0,
1434,10.1016/j.chroma.2014.11.081,sodium chloride,"salt for adsorption modulation, elution, and regeneration",NaCl concentration was varied in BSA adsorption and used for elution and regeneration.,sodium chloride,0,
1435,10.1016/j.chroma.2014.11.081,Na2HPO4-NaH2PO4,phosphate buffer,Used as buffer for BSA adsorption and rabbit serum chromatography.,disodium hydrogen phosphate sodium dihydrogen phosphate buffer,1,
1436,10.1016/j.chroma.2014.11.081,HAc-NaAc,acetate buffer,Used for BSA adsorption at pH 4.0 and 4.7.,acetic acid sodium acetate buffer,1,
1437,10.1016/j.chroma.2014.11.081,Tris-HCl,chromatography buffer,Used as running buffer at pH 8.5 for rabbit serum separation.,Tris hydrochloride,0,
1438,10.1016/j.chroma.2014.11.081,Coomassie Brilliant Blue R-250,SDS-PAGE stain,Used to stain SDS-PAGE gel for protein purity estimation.,Coomassie Brilliant Blue R-250,0,
1439,10.1007/s10965-006-9076-4,N-t-butylacrylamide,monomer,Hydrogels were synthesized from N-t-butylacrylamide and acrylamide monomers.,N-tert-butylacrylamide,1,
1440,10.1007/s10965-006-9076-4,acrylamide,monomer,Hydrogels were synthesized from N-t-butylacrylamide and acrylamide monomers.,acrylamide,0,
1441,10.1007/s10965-006-9076-4,maleic acid,comonomer,Maleic acid comonomer amount was changed in the hydrogel series.,maleic acid,0,
1442,10.1007/s10965-006-9076-4,"N,N-methylene-bis-acrylamide",crosslinker,Used as the crosslinker in free-radical crosslinking copolymerization.,"N,N'-methylenebisacrylamide",1,
1443,10.1007/s10965-006-9076-4,ammonium persulfate,initiator,Used as the initiator.,ammonium persulfate,0,
1444,10.1007/s10965-006-9076-4,"N,N,N',N'-tetramethylethylenediamine",activator,Used as the activator.,"N,N,N',N'-tetramethylethylenediamine",0,
1445,10.1007/s10965-006-9076-4,methanol,polymerization solvent,Copolymerization was performed in methanol.,methanol,0,
