Repository: sunyrain/PHA

# PHA Protein-Hydrogel Adsorption Dataset

Generated: 2026-07-05T11:36:45

## Scope

This curated package organizes literature-derived protein-hydrogel adsorption, binding, immobilization, antifouling, and related biointerface records extracted from the local PHA corpus.

The primary unit is one record:

`paper + hydrogel/sample + protein/mixture + experimental condition + measured outcome`

## Contents

- `data/sources.csv`: article-level metadata, extraction status, and curation decision.
- `data/records_flat.csv`: flattened record-level table with provenance, hydrogel, protein, condition, outcome, mechanism, and quality fields.

File: data/curated/pha_scientific_dataset_20260705/data/record_standardization.csv (part 13 of 37)
"record_id","doi","interaction_type","is_covalent_binding","experiment_mode_primary","experiment_mode_detail","application_context","comparable_target_class","model_ready","model_ready_blocker","manual_review_priority","q5_protein_evidence_flag","q5_triage_action","standardization_rules_version"
"PHA-4697b67a3c-005","10.1016/j.biomaterials.2005.06.010","antifouling_low_adsorption","no","QCM_SPR","QCM_D","antifouling","strong","True","ready","high","False","downweight","curated_release_20260707"
"PHA-4697b67a3c-006","10.1016/j.biomaterials.2005.06.010","physical_adsorption","no","QCM_SPR","QCM_D","biointerface_adsorption","strong","True","ready","high","False","not_applicable","curated_release_20260707"
"PHA-4697b67a3c-007","10.1016/j.biomaterials.2005.06.010","physical_adsorption","no","QCM_SPR","QCM_D","biointerface_adsorption","not_comparable","False","not_strong_or_medium_comparable;missing_or_unnormalizable_unit","low","True","not_applicable","curated_release_20260707"
"PHA-4697b67a3c-008","10.1016/j.biomaterials.2005.06.010","physical_adsorption","no","QCM_SPR","QCM_D","biointerface_adsorption","not_comparable","False","not_strong_or_medium_comparable;missing_or_unnormalizable_unit;low_source_quality","low","True","not_applicable","curated_release_20260707"
"PHA-4697b67a3c-009","10.1016/j.biomaterials.2005.06.010","physical_adsorption","no","QCM_SPR","QCM_D","biointerface_adsorption","not_comparable","False","not_strong_or_medium_comparable;missing_or_unnormalizable_unit;low_source_quality","low","True","not_applicable","curated_release_20260707"
"PHA-4697b67a3c-010","10.1016/j.biomaterials.2005.06.010","physical_adsorption","no","QCM_SPR","QCM_D","biointerface_adsorption","not_comparable","False","not_strong_or_medium_comparable;missing_or_unnormalizable_unit;low_source_quality","low","True","not_applicable","curated_release_20260707"
"PHA-4697b67a3c-011","10.1016/j.biomaterials.2005.06.010","physical_adsorption","no","QCM_SPR","QCM_D","biointerface_adsorption","not_comparable","False","not_strong_or_medium_comparable;missing_or_unnormalizable_unit;low_source_quality","low","True","not_applicable","curated_release_20260707"
"PHA-4697b67a3c-012","10.1016/j.biomaterials.2005.06.010","physical_adsorption","no","QCM_SPR","QCM_D","biointerface_adsorption","not_comparable","False","not_strong_or_medium_comparable;missing_or_unnormalizable_unit;low_source_quality","low","True","not_applicable","curated_release_20260707"
"PHA-4697b67a3c-013","10.1016/j.biomaterials.2005.06.010","physical_adsorption","no","QCM_SPR","QCM_D","biointerface_adsorption","not_comparable","False","not_strong_or_medium_comparable;missing_or_unnormalizable_unit;low_source_quality","low","True","not_applicable","curated_release_20260707"
"PHA-4697b67a3c-014","10.1016/j.biomaterials.2005.06.010","physical_adsorption","no","QCM_SPR","QCM_D","biointerface_adsorption","not_comparable","False","not_strong_or_medium_comparable;missing_or_unnormalizable_unit;low_source_quality","low","True","not_applicable","curated_release_20260707"
"PHA-4697b67a3c-015","10.1016/j.biomaterials.2005.06.010","physical_adsorption","no","QCM_SPR","QCM_D","biointerface_adsorption","not_comparable","False","not_strong_or_medium_comparable;missing_or_unnormalizable_unit;low_source_quality","low","True","not_applicable","curated_release_20260707"
"PHA-4697b67a3c-016","10.1016/j.biomaterials.2005.06.010","physical_adsorption","no","QCM_SPR","QCM_D","biointerface_adsorption","not_comparable","False","not_strong_or_medium_comparable;missing_or_unnormalizable_unit;low_source_quality","low","True","not_applicable","curated_release_20260707"
"PHA-4697b67a3c-017","10.1016/j.biomaterials.2005.06.010","physical_adsorption","no","QCM_SPR","QCM_D","biointerface_adsorption","not_comparable","False","not_strong_or_medium_comparable;missing_or_unnormalizable_unit;low_source_quality","low","True","not_applicable","curated_release_20260707"
"PHA-4697b67a3c-018","10.1016/j.biomaterials.2005.06.010","physical_adsorption","no","QCM_SPR","QCM_D","biointerface_adsorption","not_comparable","False","not_strong_or_medium_comparable;missing_or_unnormalizable_unit;low_source_quality","low","True","not_applicable","curated_release_20260707"
"PHA-92bbc0b553-001","10.1016/j.biomaterials.2005.09.007","physical_adsorption","no","QCM_SPR","QCM_D","biointerface_adsorption","not_comparable","False","not_strong_or_medium_comparable","medium","True","not_applicable","curated_release_20260707"
"PHA-92bbc0b553-002","10.1016/j.biomaterials.2005.09.007","physical_adsorption","no","QCM_SPR","QCM_D","biointerface_adsorption","not_comparable","False","not_strong_or_medium_comparable","medium","True","not_applicable","curated_release_20260707"
"PHA-92bbc0b553-003","10.1016/j.biomaterials.2005.09.007","physical_adsorption","no","QCM_SPR","QCM_D","biointerface_adsorption","not_comparable","False","not_strong_or_medium_comparable","medium","True","not_applicable","curated_release_20260707"
"PHA-92bbc0b553-004","10.1016/j.biomaterials.2005.09.007","physical_adsorption","no","QCM_SPR","QCM_D","biointerface_adsorption","strong","True","ready","high","True","not_applicable","curated_release_20260707"
"PHA-92bbc0b553-005","10.1016/j.biomaterials.2005.09.007","physical_adsorption","no","QCM_SPR","QCM_D","biointerface_adsorption","strong","True","ready","high","True","not_applicable","curated_release_20260707"
"PHA-92bbc0b553-006","10.1016/j.biomaterials.2005.09.007","physical_adsorption","no","QCM_SPR","SPR_binding","biointerface_adsorption","strong","True","ready","high","True","not_applicable","curated_release_20260707"
"PHA-92bbc0b553-007","10.1016/j.biomaterials.2005.09.007","physical_adsorption","no","surface","other","biointerface_adsorption","strong","True","ready","high","True","not_applicable","curated_release_20260707"
"PHA-5b1af5ec3f-001","10.1016/j.biomaterials.2007.10.039","physical_adsorption","no","surface","other","biointerface_adsorption","not_comparable","False","not_strong_or_medium_comparable;missing_or_unnormalizable_unit","high","True","not_applicable","curated_release_20260707"
"PHA-5b1af5ec3f-002","10.1016/j.biomaterials.2007.10.039","covalent_immobilization","yes","immobilization","other","protein_immobilization","not_comparable","False","not_strong_or_medium_comparable","high","True","not_applicable","curated_release_20260707"
"PHA-5b1af5ec3f-003","10.1016/j.biomaterials.2007.10.039","entrapment","no","hemocompatibility","other","protein_immobilization","not_comparable","False","not_strong_or_medium_comparable;missing_or_unnormalizable_unit","high","True","not_applicable","curated_release_20260707"
"PHA-5b1af5ec3f-004","10.1016/j.biomaterials.2007.10.039","covalent_immobilization","yes","hemocompatibility","other","protein_immobilization","medium","True","ready","high","True","not_applicable","curated_release_20260707"
"PHA-5b1af5ec3f-005","10.1016/j.biomaterials.2007.10.039","physical_adsorption","no","surface","other","biointerface_adsorption","not_comparable","False","not_strong_or_medium_comparable;missing_or_unnormalizable_unit","high","True","not_applicable","curated_release_20260707"
"PHA-5b1af5ec3f-006","10.1016/j.biomaterials.2007.10.039","covalent_immobilization","yes","immobilization","other","protein_immobilization","not_comparable","False","not_strong_or_medium_comparable;missing_or_unnormalizable_unit","high","True","not_applicable","curated_release_20260707"
"PHA-5b1af5ec3f-007","10.1016/j.biomaterials.2007.10.039","covalent_immobilization","yes","immobilization","other","protein_immobilization","not_comparable","False","not_strong_or_medium_comparable;missing_or_unnormalizable_unit","high","True","not_applicable","curated_release_20260707"
"PHA-6fba8d3d06-001","10.1016/j.biomaterials.2008.01.019","covalent_immobilization","yes","surface","other","protein_immobilization","strong","True","ready","high","True","not_applicable","curated_release_20260707"
"PHA-6fba8d3d06-002","10.1016/j.biomaterials.2008.01.019","covalent_immobilization","yes","surface","other","protein_immobilization","strong","True","ready","high","True","not_applicable","curated_release_20260707"
"PHA-6fba8d3d06-003","10.1016/j.biomaterials.2008.01.019","covalent_immobilization","yes","surface","other","protein_immobilization","strong","True","ready","high","True","not_applicable","curated_release_20260707"
"PHA-6fba8d3d06-004","10.1016/j.biomaterials.2008.01.019","selective_adsorption","no","surface","other","biointerface_adsorption","strong","True","ready","high","True","not_applicable","curated_release_20260707"
"PHA-6fba8d3d06-005","10.1016/j.biomaterials.2008.01.019","selective_adsorption","no","surface","other","biointerface_adsorption","strong","True","ready","high","True","not_applicable","curated_release_20260707"
"PHA-6fba8d3d06-006","10.1016/j.biomaterials.2008.01.019","selective_adsorption","no","surface","other","biointerface_adsorption","strong","True","ready","high","True","not_applicable","curated_release_20260707"
"PHA-2689ecc74d-001","10.1016/j.biomaterials.2008.08.003","physical_adsorption","no","surface","static_incubation","biointerface_adsorption","strong","True","ready","high","True","not_applicable","curated_release_20260707"
"PHA-2689ecc74d-002","10.1016/j.biomaterials.2008.08.003","physical_adsorption","no","surface","static_incubation","biointerface_adsorption","strong","True","ready","high","True","not_applicable","curated_release_20260707"
"PHA-2689ecc74d-003","10.1016/j.biomaterials.2008.08.003","physical_adsorption","no","QCM_SPR","QCM_D","biointerface_adsorption","strong","True","ready","high","True","not_applicable","curated_release_20260707"
"PHA-bd46737e14-001","10.1016/j.biomaterials.2009.06.010","unknown","unclear","other","other","biointerface_adsorption","not_comparable","False","not_strong_or_medium_comparable","medium","True","not_applicable","curated_release_20260707"
"PHA-bd46737e14-002","10.1016/j.biomaterials.2009.06.010","unknown","unclear","other","other","biointerface_adsorption","not_comparable","False","not_strong_or_medium_comparable","medium","True","not_applicable","curated_release_20260707"
"PHA-bd46737e14-003","10.1016/j.biomaterials.2009.06.010","unknown","unclear","other","other","biointerface_adsorption","not_comparable","False","not_strong_or_medium_comparable","medium","True","not_applicable","curated_release_20260707"
"PHA-bd46737e14-004","10.1016/j.biomaterials.2009.06.010","unknown","unclear","other","other","biointerface_adsorption","not_comparable","False","not_strong_or_medium_comparable","medium","True","not_applicable","curated_release_20260707"
"PHA-bd46737e14-005","10.1016/j.biomaterials.2009.06.010","unknown","unclear","other","other","biointerface_adsorption","not_comparable","False","not_strong_or_medium_comparable","medium","True","not_applicable","curated_release_20260707"
"PHA-bd46737e14-006","10.1016/j.biomaterials.2009.06.010","unknown","unclear","other","other","biointerface_adsorption","not_comparable","False","not_strong_or_medium_comparable","medium","True","not_applicable","curated_release_20260707"
"PHA-bd46737e14-007","10.1016/j.biomaterials.2009.06.010","unknown","unclear","other","other","biointerface_adsorption","not_comparable","False","not_strong_or_medium_comparable","medium","True","not_applicable","curated_release_20260707"
"PHA-bd46737e14-008","10.1016/j.biomaterials.2009.06.010","unknown","unclear","other","other","biointerface_adsorption","not_comparable","False","not_strong_or_medium_comparable","medium","True","not_applicable","curated_release_20260707"
"PHA-cea2c362e5-001","10.1016/j.biomaterials.2009.06.025","physical_adsorption","no","surface","other","biointerface_adsorption","strong","True","ready","high","True","not_applicable","curated_release_20260707"
"PHA-cea2c362e5-002","10.1016/j.biomaterials.2009.06.025","selective_adsorption","no","surface","other","biointerface_adsorption","strong","True","ready","high","True","not_applicable","curated_release_20260707"
"PHA-cea2c362e5-003","10.1016/j.biomaterials.2009.06.025","selective_adsorption","no","surface","other","biointerface_adsorption","strong","True","ready","high","True","not_applicable","curated_release_20260707"
"PHA-cea2c362e5-004","10.1016/j.biomaterials.2009.06.025","selective_adsorption","no","immobilization","other","protein_immobilization","not_comparable","False","not_strong_or_medium_comparable;missing_or_unnormalizable_unit","medium","True","not_applicable","curated_release_20260707"
"PHA-cea2c362e5-005","10.1016/j.biomaterials.2009.06.025","selective_adsorption","no","surface","other","biointerface_adsorption","strong","True","ready","high","True","not_applicable","curated_release_20260707"
"PHA-cea2c362e5-006","10.1016/j.biomaterials.2009.06.025","selective_adsorption","no","surface","other","biointerface_adsorption","strong","True","ready","high","True","not_applicable","curated_release_20260707"
"PHA-cea2c362e5-007","10.1016/j.biomaterials.2009.06.025","selective_adsorption","no","hemocompatibility","other","hemocompatibility","not_comparable","False","not_strong_or_medium_comparable;missing_or_unnormalizable_unit","high","True","not_applicable","curated_release_20260707"
"PHA-cea2c362e5-008","10.1016/j.biomaterials.2009.06.025","selective_adsorption","no","hemocompatibility","other","hemocompatibility","not_comparable","False","not_strong_or_medium_comparable;missing_or_unnormalizable_unit","high","True","not_applicable","curated_release_20260707"
"PHA-cea2c362e5-009","10.1016/j.biomaterials.2009.06.025","selective_adsorption","no","hemocompatibility","other","hemocompatibility","medium","True","ready","high","True","not_applicable","curated_release_20260707"
"PHA-cea2c362e5-010","10.1016/j.biomaterials.2009.06.025","selective_adsorption","no","hemocompatibility","other","hemocompatibility","medium","True","ready","high","True","not_applicable","curated_release_20260707"
"PHA-9597668f10-001","10.1016/j.biomaterials.2010.03.040","covalent_immobilization","yes","biofouling","other","antifouling","not_comparable","False","not_strong_or_medium_comparable","medium","True","keep","curated_release_20260707"
"PHA-9597668f10-002","10.1016/j.biomaterials.2010.03.040","protein_fouling","no","biofouling","other","antifouling","not_comparable","False","not_strong_or_medium_comparable","medium","True","keep","curated_release_20260707"
"PHA-c9e623be95-001","10.1016/j.biomaterials.2010.09.067","antifouling_low_adsorption","no","surface","static_incubation","antifouling","weak","False","not_strong_or_medium_comparable","high","True","keep","curated_release_20260707"
"PHA-c9e623be95-002","10.1016/j.biomaterials.2010.09.067","antifouling_low_adsorption","no","surface","static_incubation","antifouling","weak","False","not_strong_or_medium_comparable","high","True","keep","curated_release_20260707"
"PHA-55e6405820-001","10.1016/j.biomaterials.2011.05.058","antifouling_low_adsorption","no","QCM_SPR","QCM_D","antifouling","strong","True","ready","high","True","keep","curated_release_20260707"
"PHA-55e6405820-002","10.1016/j.biomaterials.2011.05.058","antifouling_low_adsorption","no","QCM_SPR","QCM_D","antifouling","strong","True","ready","high","True","keep","curated_release_20260707"
"PHA-55e6405820-003","10.1016/j.biomaterials.2011.05.058","antifouling_low_adsorption","no","QCM_SPR","QCM_D","antifouling","strong","True","ready","high","True","keep","curated_release_20260707"
"PHA-55e6405820-004","10.1016/j.biomaterials.2011.05.058","physical_adsorption","no","QCM_SPR","QCM_D","biointerface_adsorption","not_comparable","False","not_strong_or_medium_comparable","medium","True","not_applicable","curated_release_20260707"
"PHA-55e6405820-005","10.1016/j.biomaterials.2011.05.058","physical_adsorption","no","surface","fluorescence_surface_quantification","biointerface_adsorption","not_comparable","False","not_strong_or_medium_comparable","medium","True","not_applicable","curated_release_20260707"
"PHA-874585f7ba-001","10.1016/j.biomaterials.2013.06.063","antifouling_low_adsorption","no","QCM_SPR","SPR_binding","antifouling","strong","True","ready","high","True","keep","curated_release_20260707"
"PHA-874585f7ba-002","10.1016/j.biomaterials.2013.06.063","antifouling_low_adsorption","no","QCM_SPR","SPR_binding","antifouling","strong","True","ready","high","True","keep","curated_release_20260707"
"PHA-874585f7ba-003","10.1016/j.biomaterials.2013.06.063","antifouling_low_adsorption","no","QCM_SPR","SPR_binding","antifouling","strong","True","ready","high","True","keep","curated_release_20260707"
"PHA-874585f7ba-004","10.1016/j.biomaterials.2013.06.063","antifouling_low_adsorption","no","QCM_SPR","SPR_binding","antifouling","strong","True","ready","high","True","keep","curated_release_20260707"
"PHA-874585f7ba-005","10.1016/j.biomaterials.2013.06.063","antifouling_low_adsorption","no","QCM_SPR","SPR_binding","antifouling","strong","True","ready","high","True","keep","curated_release_20260707"
"PHA-874585f7ba-006","10.1016/j.biomaterials.2013.06.063","antifouling_low_adsorption","no","QCM_SPR","SPR_binding","antifouling","strong","True","ready","high","True","keep","curated_release_20260707"
"PHA-cfc22f8eaf-001","10.1016/j.biomaterials.2014.05.079","selective_adsorption","no","surface","fluorescence_surface_quantification","biointerface_adsorption","medium","True","ready","high","True","not_applicable","curated_release_20260707"
"PHA-cfc22f8eaf-002","10.1016/j.biomaterials.2014.05.079","selective_adsorption","no","surface","fluorescence_surface_quantification","biointerface_adsorption","medium","True","ready","high","True","not_applicable","curated_release_20260707"
"PHA-cfc22f8eaf-003","10.1016/j.biomaterials.2014.05.079","selective_adsorption","no","surface","fluorescence_surface_quantification","biointerface_adsorption","medium","True","ready","high","True","not_applicable","curated_release_20260707"
"PHA-cfc22f8eaf-004","10.1016/j.biomaterials.2014.05.079","selective_adsorption","no","surface","fluorescence_surface_quantification","mechanism_study","medium","True","ready","high","True","not_applicable","curated_release_20260707"
"PHA-cfc22f8eaf-005","10.1016/j.biomaterials.2014.05.079","selective_adsorption","no","surface","fluorescence_surface_quantification","mechanism_study","medium","True","ready","high","True","not_applicable","curated_release_20260707"
"PHA-cfc22f8eaf-006","10.1016/j.biomaterials.2014.05.079","selective_adsorption","no","surface","fluorescence_surface_quantification","biointerface_adsorption","medium","True","ready","high","True","not_applicable","curated_release_20260707"
"PHA-cfc22f8eaf-007","10.1016/j.biomaterials.2014.05.079","selective_adsorption","no","surface","fluorescence_surface_quantification","mechanism_study","medium","True","ready","high","True","not_applicable","curated_release_20260707"
"PHA-cfc22f8eaf-008","10.1016/j.biomaterials.2014.05.079","selective_adsorption","no","surface","fluorescence_surface_quantification","purification","medium","True","ready","high","True","not_applicable","curated_release_20260707"
"PHA-cfc22f8eaf-009","10.1016/j.biomaterials.2014.05.079","selective_adsorption","no","surface","fluorescence_surface_quantification","purification","medium","True","ready","high","True","not_applicable","curated_release_20260707"
"PHA-cfc22f8eaf-010","10.1016/j.biomaterials.2014.05.079","selective_adsorption","no","surface","fluorescence_surface_quantification","biointerface_adsorption","medium","True","ready","high","True","not_applicable","curated_release_20260707"
"PHA-cfc22f8eaf-011","10.1016/j.biomaterials.2014.05.079","selective_adsorption","no","surface","fluorescence_surface_quantification","purification","medium","True","ready","high","True","not_applicable","curated_release_20260707"
"PHA-cfc22f8eaf-012","10.1016/j.biomaterials.2014.05.079","selective_adsorption","no","surface","fluorescence_surface_quantification","biointerface_adsorption","not_comparable","False","not_strong_or_medium_comparable;missing_or_unnormalizable_unit","medium","True","not_applicable","curated_release_20260707"
"PHA-cfc22f8eaf-013","10.1016/j.biomaterials.2014.05.079","selective_adsorption","no","surface","fluorescence_surface_quantification","biointerface_adsorption","medium","False","missing_or_unnormalizable_unit","high","True","not_applicable","curated_release_20260707"
"PHA-47f25ca8b8-001","10.1016/j.biomaterials.2014.06.001","affinity_binding","no","hemocompatibility","static_incubation","hemocompatibility","weak","False","not_strong_or_medium_comparable","medium","True","not_applicable","curated_release_20260707"
"PHA-47f25ca8b8-002","10.1016/j.biomaterials.2014.06.001","affinity_binding","no","hemocompatibility","static_incubation","hemocompatibility","weak","False","not_strong_or_medium_comparable","medium","True","not_applicable","curated_release_20260707"
"PHA-47f25ca8b8-003","10.1016/j.biomaterials.2014.06.001","affinity_binding","no","hemocompatibility","other","hemocompatibility","weak","False","not_strong_or_medium_comparable","medium","True","not_applicable","curated_release_20260707"
"PHA-47f25ca8b8-004","10.1016/j.biomaterials.2014.06.001","affinity_binding","no","hemocompatibility","other","hemocompatibility","weak","False","not_strong_or_medium_comparable","medium","True","not_applicable","curated_release_20260707"
"PHA-47f25ca8b8-005","10.1016/j.biomaterials.2014.06.001","affinity_binding","no","hemocompatibility","other","hemocompatibility","medium","True","ready","high","True","not_applicable","curated_release_20260707"
"PHA-47f25ca8b8-006","10.1016/j.biomaterials.2014.06.001","entrapment","no","hemocompatibility","static_incubation","protein_immobilization","weak","False","not_strong_or_medium_comparable","medium","True","not_applicable","curated_release_20260707"
"PHA-47f25ca8b8-007","10.1016/j.biomaterials.2014.06.001","affinity_binding","no","hemocompatibility","static_incubation","hemocompatibility","medium","True","ready","high","True","not_applicable","curated_release_20260707"
"PHA-47f25ca8b8-008","10.1016/j.biomaterials.2014.06.001","entrapment","no","hemocompatibility","static_incubation","protein_immobilization","medium","True","ready","high","True","not_applicable","curated_release_20260707"
"PHA-47f25ca8b8-009","10.1016/j.biomaterials.2014.06.001","entrapment","no","hemocompatibility","other","protein_immobilization","medium","True","ready","high","True","not_applicable","curated_release_20260707"
"PHA-47f25ca8b8-010","10.1016/j.biomaterials.2014.06.001","entrapment","no","hemocompatibility","other","protein_immobilization","medium","True","ready","high","True","not_applicable","curated_release_20260707"
"PHA-47f25ca8b8-011","10.1016/j.biomaterials.2014.06.001","entrapment","no","hemocompatibility","other","protein_immobilization","weak","False","not_strong_or_medium_comparable","medium","True","not_applicable","curated_release_20260707"
"PHA-47f25ca8b8-012","10.1016/j.biomaterials.2014.06.001","affinity_binding","no","hemocompatibility","other","hemocompatibility","medium","True","ready","high","True","not_applicable","curated_release_20260707"
"PHA-c80ea65d9c-001","10.1016/j.biomaterials.2014.11.026","nonspecific_adsorption","no","hemocompatibility","other","hemocompatibility","strong","True","ready","high","True","not_applicable","curated_release_20260707"
"PHA-c80ea65d9c-002","10.1016/j.biomaterials.2014.11.026","nonspecific_adsorption","no","hemocompatibility","other","hemocompatibility","strong","True","ready","high","True","not_applicable","curated_release_20260707"
"PHA-c80ea65d9c-003","10.1016/j.biomaterials.2014.11.026","nonspecific_adsorption","no","hemocompatibility","other","hemocompatibility","strong","True","ready","high","True","not_applicable","curated_release_20260707"
"PHA-c80ea65d9c-004","10.1016/j.biomaterials.2014.11.026","nonspecific_adsorption","no","other","other","biointerface_adsorption","weak","False","not_strong_or_medium_comparable","high","True","not_applicable","curated_release_20260707"
"PHA-c80ea65d9c-005","10.1016/j.biomaterials.2014.11.026","nonspecific_adsorption","no","surface","other","biointerface_adsorption","strong","True","ready","high","True","not_applicable","curated_release_20260707"
"PHA-c80ea65d9c-006","10.1016/j.biomaterials.2014.11.026","nonspecific_adsorption","no","surface","other","biointerface_adsorption","strong","True","ready","high","True","not_applicable","curated_release_20260707"
"PHA-c80ea65d9c-007","10.1016/j.biomaterials.2014.11.026","physical_adsorption","no","hemocompatibility","other","hemocompatibility","weak","False","not_strong_or_medium_comparable","medium","True","not_applicable","curated_release_20260707"
"PHA-c80ea65d9c-008","10.1016/j.biomaterials.2014.11.026","physical_adsorption","no","other","other","biointerface_adsorption","weak","False","not_strong_or_medium_comparable","medium","True","not_applicable","curated_release_20260707"
"PHA-c80ea65d9c-009","10.1016/j.biomaterials.2014.11.026","physical_adsorption","no","other","other","biointerface_adsorption","weak","False","not_strong_or_medium_comparable","medium","True","not_applicable","curated_release_20260707"
"PHA-e14f86c56f-001","10.1016/j.biomaterials.2015.01.039","covalent_immobilization","yes","column","other","protein_immobilization","strong","True","ready","high","True","not_applicable","curated_release_20260707"
"PHA-e14f86c56f-002","10.1016/j.biomaterials.2015.01.039","covalent_immobilization","yes","column","other","protein_immobilization","strong","True","ready","high","True","not_applicable","curated_release_20260707"
"PHA-e14f86c56f-003","10.1016/j.biomaterials.2015.01.039","covalent_immobilization","yes","column","other","protein_immobilization","strong","True","ready","high","True","not_applicable","curated_release_20260707"
"PHA-e14f86c56f-004","10.1016/j.biomaterials.2015.01.039","covalent_immobilization","yes","column","other","protein_immobilization","strong","True","ready","high","True","not_applicable","curated_release_20260707"
"PHA-e14f86c56f-005","10.1016/j.biomaterials.2015.01.039","covalent_immobilization","yes","column","other","protein_immobilization","strong","True","ready","high","True","not_applicable","curated_release_20260707"
"PHA-e14f86c56f-006","10.1016/j.biomaterials.2015.01.039","covalent_immobilization","yes","column","other","protein_immobilization","strong","True","ready","high","True","not_applicable","curated_release_20260707"
"PHA-e14f86c56f-007","10.1016/j.biomaterials.2015.01.039","covalent_immobilization","yes","column","other","protein_immobilization","strong","True","ready","high","True","not_applicable","curated_release_20260707"
"PHA-e14f86c56f-008","10.1016/j.biomaterials.2015.01.039","covalent_immobilization","yes","column","other","protein_immobilization","strong","True","ready","high","True","not_applicable","curated_release_20260707"
"PHA-e14f86c56f-009","10.1016/j.biomaterials.2015.01.039","covalent_immobilization","yes","column","other","protein_immobilization","strong","True","ready","high","True","not_applicable","curated_release_20260707"
"PHA-e14f86c56f-010","10.1016/j.biomaterials.2015.01.039","covalent_immobilization","yes","column","other","protein_immobilization","strong","True","ready","high","True","not_applicable","curated_release_20260707"
"PHA-e14f86c56f-011","10.1016/j.biomaterials.2015.01.039","covalent_immobilization","yes","column","other","protein_immobilization","strong","True","ready","high","True","not_applicable","curated_release_20260707"
"PHA-e14f86c56f-012","10.1016/j.biomaterials.2015.01.039","covalent_immobilization","yes","column","other","protein_immobilization","strong","True","ready","high","True","not_applicable","curated_release_20260707"
"PHA-e14f86c56f-013","10.1016/j.biomaterials.2015.01.039","covalent_immobilization","yes","column","other","purification","medium","True","ready","high","True","not_applicable","curated_release_20260707"
"PHA-e14f86c56f-014","10.1016/j.biomaterials.2015.01.039","covalent_immobilization","yes","column","other","purification","medium","True","ready","high","True","not_applicable","curated_release_20260707"
"PHA-e14f86c56f-015","10.1016/j.biomaterials.2015.01.039","covalent_immobilization","yes","column","other","protein_immobilization","not_comparable","False","not_strong_or_medium_comparable;missing_or_unnormalizable_unit","medium","True","not_applicable","curated_release_20260707"
"PHA-e14f86c56f-016","10.1016/j.biomaterials.2015.01.039","covalent_immobilization","yes","column","other","protein_immobilization","not_comparable","False","not_strong_or_medium_comparable;missing_or_unnormalizable_unit","medium","True","not_applicable","curated_release_20260707"
"PHA-cab97db56a-001","10.1016/j.biomaterials.2019.119451","covalent_immobilization","yes","other","other","protein_immobilization","weak","False","not_strong_or_medium_comparable","medium","True","not_applicable","curated_release_20260707"
"PHA-cab97db56a-002","10.1016/j.biomaterials.2019.119451","covalent_immobilization","yes","other","other","protein_immobilization","not_comparable","False","not_strong_or_medium_comparable;low_source_quality","medium","True","not_applicable","curated_release_20260707"
"PHA-cab97db56a-003","10.1016/j.biomaterials.2019.119451","covalent_immobilization","yes","other","other","protein_immobilization","not_comparable","False","not_strong_or_medium_comparable;low_source_quality","medium","True","not_applicable","curated_release_20260707"
"PHA-cab97db56a-004","10.1016/j.biomaterials.2019.119451","covalent_immobilization","yes","other","other","protein_immobilization","not_comparable","False","not_strong_or_medium_comparable;low_source_quality","medium","True","not_applicable","curated_release_20260707"
"PHA-cab97db56a-005","10.1016/j.biomaterials.2019.119451","covalent_immobilization","yes","other","other","protein_immobilization","not_comparable","False","not_strong_or_medium_comparable;low_source_quality","medium","True","not_applicable","curated_release_20260707"
"PHA-ee88578a17-001","10.1016/j.biomaterials.2021.121117","entrapment","no","immobilization","other","protein_immobilization","medium","True","ready","high","True","not_applicable","curated_release_20260707"
"PHA-ee88578a17-002","10.1016/j.biomaterials.2021.121117","entrapment","no","immobilization","other","protein_immobilization","medium","True","ready","high","True","not_applicable","curated_release_20260707"
"PHA-ee88578a17-003","10.1016/j.biomaterials.2021.121117","entrapment","no","immobilization","fluorescence_surface_quantification","protein_immobilization","not_comparable","False","not_strong_or_medium_comparable;missing_or_unnormalizable_unit;low_source_quality","medium","True","not_applicable","curated_release_20260707"
"PHA-b5bf68db47-001","10.1016/j.biomaterials.2026.123996","covalent_immobilization","yes","immobilization","other","protein_immobilization","strong","True","ready","high","True","not_applicable","curated_release_20260707"
"PHA-b5bf68db47-002","10.1016/j.biomaterials.2026.123996","entrapment","no","immobilization","other","protein_immobilization","weak","False","not_strong_or_medium_comparable","medium","True","not_applicable","curated_release_20260707"
"PHA-b5bf68db47-003","10.1016/j.biomaterials.2026.123996","covalent_immobilization","yes","other","other","protein_immobilization","strong","True","ready","high","True","not_applicable","curated_release_20260707"
"PHA-b5bf68db47-004","10.1016/j.biomaterials.2026.123996","entrapment","no","immobilization","other","protein_immobilization","weak","False","not_strong_or_medium_comparable","medium","True","not_applicable","curated_release_20260707"
"PHA-b5bf68db47-005","10.1016/j.biomaterials.2026.123996","entrapment","no","other","other","protein_immobilization","weak","False","not_strong_or_medium_comparable","medium","True","not_applicable","curated_release_20260707"
"PHA-b5bf68db47-006","10.1016/j.biomaterials.2026.123996","entrapment","no","other","other","protein_immobilization","weak","False","missing_key_experiment_condition;not_strong_or_medium_comparable","medium","True","not_applicable","curated_release_20260707"
"PHA-b5bf68db47-007","10.1016/j.biomaterials.2026.123996","entrapment","no","other","other","protein_immobilization","strong","True","ready","high","True","not_applicable","curated_release_20260707"
"PHA-b5bf68db47-008","10.1016/j.biomaterials.2026.123996","entrapment","no","other","other","protein_immobilization","strong","True","ready","high","True","not_applicable","curated_release_20260707"
"PHA-b5bf68db47-009","10.1016/j.biomaterials.2026.123996","entrapment","no","batch","static_incubation","purification","strong","False","missing_or_unnormalizable_unit","high","True","not_applicable","curated_release_20260707"
"PHA-b5bf68db47-010","10.1016/j.biomaterials.2026.123996","entrapment","no","batch","static_incubation","purification","strong","False","missing_or_unnormalizable_unit","high","True","not_applicable","curated_release_20260707"
"PHA-0b19ff6d45-001","10.1016/j.biortech.2016.12.051","entrapment","no","immobilization","other","protein_immobilization","strong","True","ready","high","True","not_applicable","curated_release_20260707"
"PHA-0b19ff6d45-002","10.1016/j.biortech.2016.12.051","entrapment","no","immobilization","other","protein_immobilization","not_comparable","False","not_strong_or_medium_comparable;missing_or_unnormalizable_unit;low_source_quality","medium","True","not_applicable","curated_release_20260707"
"PHA-0b19ff6d45-003","10.1016/j.biortech.2016.12.051","entrapment","no","immobilization","other","protein_immobilization","medium","True","ready","high","False","not_applicable","curated_release_20260707"
"PHA-c3e3f54cad-001","10.1016/j.bios.2009.01.027","affinity_binding","no","column","batch_adsorption_isotherm","mechanism_study","strong","True","ready","high","True","not_applicable","curated_release_20260707"
"PHA-c3e3f54cad-002","10.1016/j.bios.2009.01.027","affinity_binding","no","column","batch_adsorption_isotherm","mechanism_study","strong","True","ready","high","True","not_applicable","curated_release_20260707"
"PHA-c3e3f54cad-003","10.1016/j.bios.2009.01.027","selective_adsorption","no","surface","batch_adsorption_kinetics","mechanism_study","weak","False","not_strong_or_medium_comparable","high","True","not_applicable","curated_release_20260707"
"PHA-c3e3f54cad-004","10.1016/j.bios.2009.01.027","selective_adsorption","no","surface","batch_adsorption_kinetics","mechanism_study","weak","False","not_strong_or_medium_comparable","high","True","not_applicable","curated_release_20260707"
"PHA-c3e3f54cad-005","10.1016/j.bios.2009.01.027","selective_adsorption","no","surface","other","screening_library","not_comparable","False","not_strong_or_medium_comparable;low_source_quality","medium","True","not_applicable","curated_release_20260707"
"PHA-c3e3f54cad-006","10.1016/j.bios.2009.01.027","selective_adsorption","no","column","other","purification","medium","True","ready","high","True","not_applicable","curated_release_20260707"
"PHA-c3e3f54cad-007","10.1016/j.bios.2009.01.027","selective_adsorption","no","column","other","purification","not_comparable","False","not_strong_or_medium_comparable","high","True","not_applicable","curated_release_20260707"
"PHA-9465e19dd3-001","10.1016/j.bios.2012.01.042","covalent_immobilization","yes","immobilization","other","protein_immobilization","weak","False","not_strong_or_medium_comparable;missing_or_unnormalizable_unit;low_source_quality","medium","True","not_applicable","curated_release_20260707"
"PHA-dc2906858b-001","10.1016/j.bios.2012.02.056","covalent_immobilization","yes","immobilization","fluorescence_surface_quantification","protein_immobilization","strong","True","ready","high","True","not_applicable","curated_release_20260707"
"PHA-dc2906858b-002","10.1016/j.bios.2012.02.056","covalent_immobilization","yes","immobilization","fluorescence_surface_quantification","protein_immobilization","strong","True","ready","high","True","not_applicable","curated_release_20260707"
"PHA-dc2906858b-003","10.1016/j.bios.2012.02.056","covalent_immobilization","yes","immobilization","fluorescence_surface_quantification","protein_immobilization","strong","True","ready","high","True","not_applicable","curated_release_20260707"
"PHA-dc2906858b-004","10.1016/j.bios.2012.02.056","covalent_immobilization","yes","immobilization","static_incubation","protein_immobilization","strong","True","ready","high","True","not_applicable","curated_release_20260707"
"PHA-dc2906858b-005","10.1016/j.bios.2012.02.056","covalent_immobilization","yes","immobilization","static_incubation","protein_immobilization","strong","True","ready","high","True","not_applicable","curated_release_20260707"
"PHA-dc2906858b-006","10.1016/j.bios.2012.02.056","covalent_immobilization","yes","immobilization","fluorescence_surface_quantification","protein_immobilization","not_comparable","False","not_strong_or_medium_comparable","high","True","not_applicable","curated_release_20260707"
"PHA-dc2906858b-007","10.1016/j.bios.2012.02.056","covalent_immobilization","yes","immobilization","fluorescence_surface_quantification","protein_immobilization","not_comparable","False","not_strong_or_medium_comparable","high","True","not_applicable","curated_release_20260707"
"PHA-dc2906858b-008","10.1016/j.bios.2012.02.056","covalent_immobilization","yes","immobilization","fluorescence_surface_quantification","protein_immobilization","not_comparable","False","not_strong_or_medium_comparable","high","True","not_applicable","curated_release_20260707"
"PHA-dc2906858b-009","10.1016/j.bios.2012.02.056","covalent_immobilization","yes","immobilization","protein_immobilization_activity","protein_immobilization","weak","False","not_strong_or_medium_comparable;missing_or_unnormalizable_unit;low_source_quality","medium","True","not_applicable","curated_release_20260707"
"PHA-dc2906858b-010","10.1016/j.bios.2012.02.056","covalent_immobilization","yes","immobilization","fluorescence_surface_quantification","protein_immobilization","weak","False","not_strong_or_medium_comparable;missing_or_unnormalizable_unit;low_source_quality","medium","True","not_applicable","curated_release_20260707"
"PHA-a2c3861b71-001","10.1016/j.bios.2013.05.036","affinity_binding","no","surface","other","purification","not_comparable","False","not_strong_or_medium_comparable","high","True","not_applicable","curated_release_20260707"
"PHA-a2c3861b71-002","10.1016/j.bios.2013.05.036","affinity_binding","no","hemocompatibility","other","purification","medium","True","ready","high","True","not_applicable","curated_release_20260707"
"PHA-a2c3861b71-003","10.1016/j.bios.2013.05.036","affinity_binding","no","surface","other","purification","not_comparable","False","not_strong_or_medium_comparable;missing_or_unnormalizable_unit;low_source_quality","medium","True","not_applicable","curated_release_20260707"
"PHA-1ce9e8f703-001","10.1016/j.bios.2017.07.044","entrapment","no","immobilization","column_dynamic_binding","protein_immobilization","not_comparable","False","not_strong_or_medium_comparable","medium","False","not_applicable","curated_release_20260707"
"PHA-1ce9e8f703-002","10.1016/j.bios.2017.07.044","entrapment","no","other","column_dynamic_binding","protein_immobilization","not_comparable","False","not_strong_or_medium_comparable","medium","False","not_applicable","curated_release_20260707"
"PHA-1ce9e8f703-003","10.1016/j.bios.2017.07.044","affinity_binding","no","immobilization","column_dynamic_binding","protein_immobilization","weak","False","not_strong_or_medium_comparable","medium","False","not_applicable","curated_release_20260707"
"PHA-1ce9e8f703-004","10.1016/j.bios.2017.07.044","affinity_binding","no","immobilization","column_dynamic_binding","protein_immobilization","not_comparable","False","not_strong_or_medium_comparable","high","False","not_applicable","curated_release_20260707"
"PHA-9ffd55c606-001","10.1016/j.bios.2020.112775","affinity_binding","no","immobilization","fluorescence_surface_quantification","protein_immobilization","strong","True","ready","high","True","not_applicable","curated_release_20260707"
