Repository: sunyrain/PHA

# PHA Protein-Hydrogel Adsorption Dataset

Generated: 2026-07-05T11:36:45

## Scope

This curated package organizes literature-derived protein-hydrogel adsorption, binding, immobilization, antifouling, and related biointerface records extracted from the local PHA corpus.

The primary unit is one record:

`paper + hydrogel/sample + protein/mixture + experimental condition + measured outcome`

## Contents

- `data/sources.csv`: article-level metadata, extraction status, and curation decision.
- `data/records_flat.csv`: flattened record-level table with provenance, hydrogel, protein, condition, outcome, mechanism, and quality fields.

File: data/curated/pha_scientific_dataset_20260705/data/special_fields.csv (part 13 of 55)
id,doi,field_name,field_value_json,why_special,evidence_text,suggested_table
1203,10.1016/j.psep.2016.03.005,sample_5_swelling_and_gelation,"{""crosslinker_volume_mL"": 7, ""degree_of_swelling"": 128.5, ""equilibrium_water_content"": 97.1, ""gelation_percentage_pct"": 13.4}",Hydrogel physical properties are reported for optimized formaldehyde-crosslinked chitosan sample.,"Table 1 reports sample 5 with volume of crosslinker 7 mL, equilibrium water content 97.10, degree of swelling 128.50, and gelation percentage 13.4%.",hydrogel_properties
1204,10.1016/j.psep.2016.03.005,Fe3O4_nanoparticle_size,"""about 9.8 nm""",Particle size of magnetic filler used in the hydrogel composite.,"According to the beta values of the Fe3O4 peaks, the estimated particle size was calculated to be about 9.8nm.",hydrogel_properties
1205,10.1016/j.psep.2016.03.005,magnetic_separator_attachment_time,"""10-20 min""",Operational magnetic separation time is reported separately from adsorption outcome.,"The particles with high magnetic sensitivity, attached to the wall of the separator flask within 10-20min.",experiment_conditions
1206,10.1016/j.psep.2016.03.005,CMCH_Fe3O4_isoelectric_point_shift,"{""CMCH_Fe3O4_pI"": 5.5, ""Fe3O4_pI"": 6.7}",Paper-specific confirmation of CMCH binding to Fe3O4 surface.,"Isoelectric point (PI) of Fe3O4 was 6.7, but the PI value was shifted to 5.5 after the binding of CMCH.",surface_characterization
1207,10.1002/jmr.693,cell_binding_monolithic_cryogel,"""90-95%""",Quantitative outcome is cell binding rather than protein adsorption.,The binding of cells to monolithic cryogel was higher (90-95%) compared with cryogel beads (76%).,cell_affinity_binding_outcomes
1208,10.1002/jmr.693,cell_binding_cryogel_beads,"""76%""",Quantitative outcome is cell binding rather than protein adsorption.,The binding of cells to monolithic cryogel was higher (90-95%) compared with cryogel beads (76%).,cell_affinity_binding_outcomes
1209,10.1002/jmr.693,lymphocyte_fractionation_yields,"{""B_lymphocytes_pct"": 74, ""T_lymphocytes_pct"": 85}","Reports cell separation yields, outside the target protein adsorption schema.","B-lymphocytes, which bound to the protein A-cryogel beads, were separated from T-lymphocytes with yields for the two cell types 74 and 85%, respectively.",cell_separation_outcomes
1210,10.1002/jmr.693,bound_B_cell_recovery,"""about 91%""","Reports recovery of bound cells, outside the target protein adsorption schema.",About 91% of the bound B-cells could be recovered without significantly impairing their viability.,cell_separation_outcomes
1211,10.1021/acs.langmuir.4c05137,hydrophobic_residue_count_selectivity_rationale,"{""BSA_hydrophobic_residues"": 2, ""bovine_Hb_hydrophobic_residues"": 24}",The article uses reported hydrophobic residue counts to explain higher hemoglobin affinity and lower BSA adsorption on C3N4-containing hydrogels.,"Bovine Hb possesses 24 hydrophobic residues, whereas BSA contains only 2 hydrophobic residues.",mechanism_or_selectivity_notes
1212,10.1021/acs.langmuir.4c05137,clinical_time_relevance,"""Typical duration of conventional cardiopulmonary circulation was reported as 3-4 h.""",The dynamic adsorption plateau time was interpreted against clinically relevant circulation duration.,"These findings were clinically relevant, considering that the typical duration of conventional cardiopulmonary circulation was 3-4 h.",translation_notes
1213,10.1021/acs.langmuir.4c05137,lead_hydrogel_static_vs_dynamic_capacity,"{""dynamic_adsorption_efficiency_pct"": 31.17, ""dynamic_human_Hb_capacity_mg_g"": 155.86, ""static_human_Hb_capacity_mg_g"": 185.79}",Same lead hydrogel was evaluated in both static and dynamic adsorption formats.,"Dynamic adsorption capacity was 155.86 mg/g, less than the static adsorption value of 185.79 mg/g, with an adsorption efficiency of 31.17%.",static_dynamic_comparison
1214,10.1021/acs.langmuir.4c05137,in_vivo_fHb_reduction,"{""model_group_fHb_mg_L"": 185.91, ""treatment_group_fHb_mg_L"": 54.47}",Rabbit extracorporeal circulation provides translational evidence beyond in vitro adsorption capacity.,Plasma f-Hb level of 185.91 mg/L in the model group was significantly reduced to 54.47 mg/L in the treatment group.,in_vivo_outcomes
1215,10.1021/acs.langmuir.4c05137,hydrogel_composition_table,"[{""C3N4_g_L"": 0, ""CS_g_L"": 20, ""kappa_Car_g_L"": 20, ""sample"": ""CS/κ-Car""}, {""C3N4_g_L"": 2, ""CS_g_L"": 20, ""kappa_Car_g_L"": 20, ""sample"": ""CS/κ-Car/C3N4-0.2%""}, {""C3N4_g_L"": 4, ""CS_g_L"": 20, ""kappa_Car_g_L"": 20, ""sample"": ""CS/κ-Car/C3N4-0.4%""}]","Sample names encode C3N4 loading, but Table 1 reports composition in g/L.","Table 1 lists C3N4, κ-Car, and CS concentrations for the three hydrogel specimens.",material_formulation
1216,10.1021/acsami.4c02574,non_protein_adsorption_metric,"""mud adsorption quantified by UV-vis absorbance at 600 nm after sediment release from hydrogels""","The paper reports adsorption-like outcomes, but the adsorbate is mud/sediment rather than protein.",The UV-vis absorbance of the suspension at 600 nm (OD = 600) was measured to characterize the adsorbed mud on hydrogels.,non_protein_adsorption_outcomes
1217,10.1021/acsami.4c02574,optimized_antifouling_formulation,"""50 wt% CBAA, 1 wt% MBAA, 0.3 wt% I-2959, 30 wt% AA""",This formulation is central to the article but is not tied to protein adsorption.,"The optimized hydrogel coating containing 50% wt CBAA, 1% wt MBAA, 0.3% wt I-2959, and 30% wt AA was selected to be tested in the Atlantic Ocean.",hydrogel_formulation_notes
1218,10.1007/s13726-012-0094-2,efficiency_definition,"""Efficiency = measured concentration change in protein solution / concentration expected from gel volume change × 100""",The reported separation metric is not direct adsorption capacity but a concentration-process efficiency.,The efficiency of the hydrogels can be calculated as follows: Efficiency = measured conc. change in protein solution / concentration expected from gel volume change × 100.,separation_efficiency_method
1219,10.1007/s13726-012-0094-2,possible_adsorption_mass_range,"""0.22-0.51 mg dry-weight increase after swelling in protein solution""","This is the only direct adsorption-related quantitative value, but it is not sample-resolved and is described as possible adsorption.",their weight was slightly more (0.22-0.51 mg) than their initial dry weight (0.6-0.8 g). It may be due to possible adsorption of protein molecules on the hydrogel surface.,adsorption_observations
1220,10.1007/s13726-012-0094-2,sample_compositions,"{""NTA215"": ""NIPAM/NTBA/AAm = 25/18.5/56.5"", ""NTA233"": ""NIPAM/NTBA/AAm = 25/37.5/37.5"", ""NTA251"": ""NIPAM/NTBA/AAm = 25/56.5/18.5""}",Hydrogel sample identity is composition-coded and central to interpreting separation behavior.,Table 1 Different proportions of monomers and reagents in copolymer compositions.,hydrogel_sample_compositions
1221,10.1002/cjce.24703,phenylalanine_ligand_density,"""458.65 ± 40.59 mg phenylalanine g cryogel−1""",High-density amino acid ligand grafting is central to adsorption mechanism and material identity.,The phenylalanine content in cryogel-Phe was 458.65 ± 40.59 mg phenylalanine g cryogel−1.,hydrogel_functionalization
1222,10.1002/cjce.24703,epoxy_group_density,"""369.17 ± 58.12 μmol g−1 dry polymer""",Reports available epoxy groups for binder coupling before ligand immobilization.,The epoxy group density was 369.17 ± 58.12 μmol g−1 of dry polymer.,hydrogel_functionalization
1223,10.1002/cjce.24703,porosity,0.95,Supermacroporous cryogel porosity supports flow-through crude extract purification.,The cryogel-Phe porosity was 0.95.,hydrogel_properties
1224,10.1002/cjce.24703,hydraulic_permeability,"""4.15 × 10−13 m2""",Column hydrodynamic metric relevant to protein purification format.,The calculated hydraulic permeability for cryogel-Phe was 4.15 × 10−13 m2.,column_hydrodynamics
1225,10.1002/cjce.24703,axial_dispersion,"""10−7 to 10−6 m2 s−1""",Column hydrodynamic performance metric not commonly captured in simple adsorption schemas.,The axial dispersion coefficient varied from 10−7 to 10−6 m2 s−1.,column_hydrodynamics
1226,10.1002/cjce.24703,HETP,"""0.10 to 0.21 cm""",Chromatographic efficiency metric for cryogel column.,The HETP varied from 0.10 to 0.21 cm.,column_hydrodynamics
1227,10.1002/cjce.24703,inverse_Hofmeister_series,"""SCN− > Cl− ≈ SO42− > HPO42−""",Mechanistic ranking of anion effects on lysozyme adsorption.,"The pseudo-specific hydrophobic interaction strength involved in the enzyme adsorption process was influenced by the type of anion in the buffer solution, following the inverse Hofmeister series (SCN− > Cl− ≈ SO42− > HPO42−).",adsorption_mechanism
1228,10.1002/cjce.24703,single_step_purification,"""lysozyme purified from egg white in one purification step""",Process-level outcome beyond batch adsorption capacity.,The use of cryogel grafted with l-phenylalanine allowed the purification of lysozyme from egg white in only one purification step.,purification_outcomes
1229,10.1080/08927010109378470,test_organism,"""Amphora coffeaeformis""","The target is a marine fouling diatom cell, not a protein target.",using the fouling marine diatom Amphora coffeaeformis as test organism,biofouling_cell_adhesion_studies
1230,10.1080/08927010109378470,shear_systems,"[""cell culturing well plate without shear"", ""aquaria under low shear"", ""rotating annular biofilm reactor under high controlled shear""]",The main experimental variable is shear condition for cell adhesion rather than protein adsorption conditions.,Three experimental systems were applied to obtain different shear rates.,biofouling_cell_adhesion_studies
1231,10.3390/biomimetics10120798,SPR_KD_values_BC_MAP_Y13W_Y79W,"{""CTLA_4_antibody_KD_nM"": 59.1, ""IgG1_KD_nM"": 0, ""IgG2a_KD_nM"": 113, ""IgG2b_KD_nM"": 50.2, ""IgG3_KD_nM"": 5.49}","Quantitative antibody-binding affinity was reported for BC-MAP protein on an SPR chip, not directly for the hydrogel microneedle adsorption assay.","The KD values of BC-MAP (Y13W and Y79W) for IgG1, IgG2a, IgG2b, IgG3, and the CTLA-4 antibody were 0, 113, 50.2, 5.49, and 59.1 nM.",protein_ligand_affinity
1232,10.3390/biomimetics10120798,SPR_KD_values_BC_MAP_Y13F_Y79F,"{""CTLA_4_antibody_KD_nM"": 46, ""IgG1_KD_nM"": 35, ""IgG2a_KD_nM"": 700, ""IgG2b_KD_nM"": 360, ""IgG3_KD_nM"": 619.93}","Quantitative antibody-binding affinity was reported for BC-MAP protein on an SPR chip, not directly for the hydrogel microneedle adsorption assay.","The KD values were 35, 700, 360, 619.93, and 46 nM for BC-MAP (Y13F and Y79F), respectively.",protein_ligand_affinity
1233,10.3390/biomimetics10120798,SPR_conditions,"{""analyte_injection_time"": ""3 min"", ""blocking_solution"": ""1X PBS pH 7.4 containing 1 mg/mL BSA"", ""chip"": ""SR7000 gold sensor chip with planar Ni-NTA surface"", ""ligand_concentration"": ""30 μg/mL BC-MAP mutant"", ""regeneration"": ""350 mM EDTA buffer pH 8.0"", ""rinse_time"": ""7 min"", ""running_buffer"": ""1X PBS pH 7.4""}",These are affinity assay conditions supporting ligand selection but are not hydrogel adsorption conditions.,"30 μg/mL of BC-MAP mutants were applied to the SR7000 gold sensor chip with a planar Ni-NTA surface; 1X PBS containing 1 mg/mL BSA was used to block the sensor chip; antibodies were injected for 3 min, followed by rinsing for 7 min; regeneration was performed with 350 mM EDTA buffer.",protein_ligand_affinity_methods
1234,10.3390/biomimetics10120798,core_shell_formulation,"{""core"": ""50% w/v SF"", ""core_vacuum_time"": ""6 h"", ""crosslinking_reagents"": ""1 mM tris(bipyridine)ruthenium(II) chloride and 30 mM sodium persulfate"", ""shell"": ""0.01% w/v BC-MAP mutant mixed with 20% w/v SF in 50 mM sodium acetate pH 5.5"", ""shell_vacuum_time"": ""10 min"", ""vacuum"": ""-85 kPa""}",Detailed fabrication variables define the antibody-binding hydrogel microneedle architecture.,0.01% (w/v) of BC-MAP mutants were mixed with 20% (w/v) SF in 50 mM sodium acetate (pH 5.5); 1 mM [Ru(II)bpy3]2+ and 30 mM SPS were added; shell vacuum was −85 kPa for 10 min; 50% SF core was added and kept under back-side vacuum at −85 kPa for an additional 6 h.,hydrogel_formulation
1235,10.3390/biomimetics10120798,fracture_force,"{""BC_MAP_SF_MN_patch"": ""0.21 ± 0.04 N/needle"", ""porcine_skin_penetration_requirement"": ""0.05 N/needle"", ""relative_to_porcine_requirement"": ""over four times greater""}",Mechanical strength is central to microneedle function but is not an adsorption metric.,Compression testing determined that the fracture force of the BC-MAP@SF MN patch was 0.21 ± 0.04 N/needle. The fracture force of the BC-MAP@SF MN patch was over four times greater than that required for porcine skin penetration (0.05 N/needle).,hydrogel_mechanical_properties
1236,10.3390/biomimetics10120798,cytocompatibility,"{""cell_lines"": [""HaCaT"", ""NIH3T3""], ""extract_ratio"": ""0.1 g/mL"", ""time_points"": [""24 h"", ""72 h""], ""viability"": ""over 90%""}",Biointerface response is reported for hydrogel extracts but not as adsorption.,"After 24 and 72 h of culturing, over 90% of the NIH3T3 and HaCaT cells remained viable.",biointerface_response
1237,10.3390/biomimetics10120798,proposed_competitive_release_mechanism,"""Pre-bound CTLA-4 antibodies were anticipated to be released from BC domains in response to endogenous antibodies after skin insertion.""","This is a proposed delivery mechanism based on reversible BC-domain antibody affinity, not a directly measured hydrogel desorption result in the supplied context.","Based on these phenomena and the reversible antibody binding affinity of the BC domains, we anticipated that pre-bound CTLA-4 antibodies could be released from the BC domains in response to endogenous antibodies after inserting a BC-MAP-based MN patch with CTLA-4 antibodies into the skin.",mechanism_notes
1238,10.1016/j.msec.2011.03.008,specific_surface_area,"{""unit"": ""m2/g"", ""value"": 20.2}",Cryogel physical property relevant to adsorption but not included in required hydrogel_properties fields.,Table 1 reports specific surface area 20.2 m2/g.,hydrogel_properties_extended
1239,10.1016/j.msec.2011.03.008,porosity,"{""unit"": ""%"", ""value"": 67}",Macroporosity is central to cryogel mass transfer and plasma processing.,PHEMA cryogel with a swelling degree of 8.89g H2O/g and 67% macro-porosity was characterized.,hydrogel_properties_extended
1240,10.1016/j.msec.2011.03.008,back_pressure,"{""unit"": ""MPa"", ""value"": 0.28}",Column flow property relevant to extracorporeal adsorption applications.,Table 1 reports back pressure 0.28 MPa.,column_flow_properties
1241,10.1016/j.msec.2011.03.008,protein_A_loading,"{""unit"": ""mg/g"", ""value"": 57.0}",Intermediate affinity ligand loading controls antibody orientation.,The amount of immobilized protein A was found as 57mg/g at 50mg/mL CNBr and 1.0mg/mL protein A concentration.,ligand_immobilization
1242,10.1016/j.msec.2011.03.008,random_antibody_loading,"{""unit"": ""mg/g"", ""value"": 63.2}",Comparator ligand density for random immobilization.,The amount of the anti-LDL antibody immobilized on the CNBr activated PHEMA cryogel was 63.2mg antibody/g cryogel.,ligand_immobilization
1243,10.1016/j.msec.2011.03.008,oriented_antibody_loading,"{""unit"": ""mg/g"", ""value"": 19.6}",Lower antibody loading still produced higher LDL adsorption due to orientation.,The amount of anti-LDL antibody immobilization was 19.6mg/g.,ligand_immobilization
1244,10.1016/j.msec.2011.03.008,equilibrium_time,"{""unit"": ""h"", ""value"": 0.5}",Reported adsorption equilibrium time is important for extracorporeal treatment design.,Adsorption equilibrium is reached in nearly half an hour.,adsorption_kinetics
1245,10.1016/j.msec.2011.03.008,reuse_cycles,"{""unit"": ""cycles"", ""value"": 6}",Reusable adsorbent performance metric.,The adsorption-desorption cycle was repeated 6 times using the same cryogel. There was no significant loss of LDL adsorption capacity.,regeneration
1246,10.1007/s13233-015-3009-1,optical_transmittance,""">90%""",Contact lens hydrogel property reported alongside protein adsorption but not an adsorption metric.,The hydrogels exhibited transmittance of over 90% and water content of over 50%.,hydrogel_properties_or_side_outcomes
1247,10.1007/s13233-015-3009-1,water_content,""">50%""",Hydrogel hydration property relevant to contact lens performance but not sufficient for adsorption normalization.,The hydrogels exhibited transmittance of over 90% and water content of over 50%.,hydrogel_properties_or_side_outcomes
1248,10.1007/s11090-023-10319-w,BSA_native_secondary_structure_reference,"{""alpha_helices_pct"": 47, ""beta_sheets_pct"": 3, ""coils_pct"": 24, ""non_ordered_structures_pct"": 26}",Paper compares adsorbed BSA conformation on PPF-coated hydrogels to native BSA conformation.,"Native conformational state of BSA in aqueous solution was reported as 47% alpha-helices, 3% beta-sheets, 24% coils and 26% non-ordered structures.",protein_conformation_reference
1249,10.1007/s11090-023-10319-w,plasma_processing_high_low_definition,"{""High"": ""10 Pa, 30 W"", ""Low"": ""80 Pa, 10 W""}",High/Low sample suffix encodes plasma pressure and RF power and affects protein adsorption trends.,"The PPFs labelled with suffix Low were treated under a higher working pressure (80 Pa), lower RF power (10 W) compared to those with suffix High (Pressure 10 Pa, Power 30 W).",hydrogel_sample_design
1250,10.1007/s11090-023-10319-w,laminin_detection_proxy,"""atomic nitrogen percentage by XPS used as indirect measure of immobilized laminin""",Laminin immobilization was not measured directly as mass uptake but inferred from surface nitrogen.,The amount of nitrogen on the surface of hydrogel samples was used as an indirect measure of immobilized laminin.,assay_metadata
1251,10.1007/s11090-023-10319-w,sterilization_stability,"""All eight PPF samples did not display structural changes or delamination after steam sterilization; PPES films described as most stable.""",Sterilization stability is relevant to biomedical hydrogel use and may affect adsorption surface chemistry.,The eight samples used in this study did not display any structural changes after sterilization. PPES films are the most stable PPFs towards sterilization.,material_stability
1252,10.1007/s12034-018-1660-9,chelated_Cu2_amount,"""225.02 umol/g polymer""",Quantifies density of immobilized metal affinity sites on the cryogel.,Chelated amount of Cu2+ was also calculated with the help of EDX findings and found to be 225.02 umol g-1 polymer.,hydrogel_properties
1253,10.1007/s12034-018-1660-9,macropore_diameter,"""3-10 um""",Cryogel macropore size affects convective transport and protein adsorption in monolithic columns.,overall cryogel structure is highly porous and pore diameter is about 3-10 um,hydrogel_properties
1254,10.1007/s12034-018-1660-9,optimum_pH,"""pH 5.0 acetate buffer""",pH strongly affected amyloglucosidase adsorption and relates to reported enzyme pI.,highest amyloglucosidase adsorption efficiency ... was observed by using pH 5.0 acetate buffer,experiment_conditions
1255,10.1007/s12034-018-1660-9,amyloglucosidase_pI,"""pH 4.0""",Used by authors to explain electrostatic contribution to adsorption.,Isoelectric point of amyloglucosidase from A. niger was reported as pH 4.0,protein_properties
1256,10.1007/s12034-018-1660-9,continuous_starch_hydrolysis_output,"""13.32 mg/mL glucose released after 5 min hydrolysis""","Application outcome of the adsorbed enzyme column, not a direct adsorption capacity.",The released glucose amount was calculated as 13.32 mg ml-1 for 5 min of hydrolysis time.,biointerface_response
1257,10.1080/01932691.2010.497463,gelatin_type_and_pI,"""Gelatin type A, isoelectric point 7.6""",Reported biomacromolecule property may affect hydrogel charge and blood compatibility.,"Gelatin (Merck Ltd., India) type A (isoelectric point 7.6) was used as supplied.",materials
1258,10.1080/01932691.2010.497463,disc_size,"""0.4 cm diameter""",Hydrogel geometry may be useful for interpreting surface adsorption but no surface-normalized adsorption was reported.,The fully swollen spongy IPN was cut into smaller discs (0.4 cm diamater) and dried at room temperature for 2 days.,hydrogel_format
1259,10.1080/01932691.2010.497463,thermal_properties,"""Tg 105°C; minor Tm 340°C""",Paper-specific characterization of semi-crystalline hydrogel matrix.,"The hydrogel is also found to exhibit semi-crystalline nature as confirmed by the DSC analysis, which indicates a sharp Tg at 105°C and a minor Tm at 340°C.",material_characterization
1260,10.1080/01932691.2010.497463,bsa_adsorption_unit_ambiguity,"""BSA adsorbed ×10^3 (mg g−1)""","The table heading is scale-ambiguous after extraction, preventing reliable normalization to mg/g.",Table 3 column header: BSA adsorbed × 10 | 3 | ( mg g | −1 | ).,adsorption_outcomes
1261,10.3390/polym13132051,albumin_as_lubricant,"""Albumin provided lubrication for silicone hydrogel contact lenses regardless of albumin concentration, while it acted as a lubricant for hydrogel contact lenses under normal concentration.""",The primary adsorption-related interpretation is tribological rather than adsorption-capacity based.,"Albumin provided lubrication for silicone hydrogel contact lenses regardless of albumin concentrations, while albumin only acted as a lubricant for hydrogel contact under normal concentration.",biointerface_response
1262,10.3390/polym13132051,deposition_not_correlated_with_friction,"""Albumin deposition amount did not correspond to coefficient of friction.""",Important negative structure-property relationship for adsorption datasets.,The amount of albumin deposition did not appear to correspond to the COF.,mechanism
1263,10.3390/polym13132051,extreme_albumin_condition,"""50 mg/mL albumin was intentionally set as an extremely high condition and did not represent dry-eye albumin level.""",Condition should not be interpreted as physiological.,50 mg/mL of albumin was set extremely high and could not represent the albumin level of dry eye patients.,experiment
1264,10.1016/j.ijbiomac.2018.08.133,BSA molecular dimensions,"""11.6 x 2.7 x 2.7 nm""",Protein size may be useful for hydrogel pore-size and diffusion interpretation.,"The physiochemical properties of BSA include an isoelectric point of 4.8, molecular mass of 69.000 Da and size of 11.6 x 2.7 x 2.7 nm.",protein_properties
1265,10.1016/j.ijbiomac.2018.08.133,AGBH pore size,"""approximately 40.0 um""",Hydrogel morphology was used by authors to explain diffusion and release behavior.,"The mean pore size of the Arabic gum-based and chitosan-based hydrogels was approximately 40.0 and 1.0 um, respectively.",hydrogel_morphology
1266,10.1016/j.ijbiomac.2018.08.133,CBH pore size,"""approximately 1.0 um""",Much smaller pore size than AGBH but higher BSA immobilization capacity.,"The mean pore size of the Arabic gum-based and chitosan-based hydrogels was approximately 40.0 and 1.0 um, respectively.",hydrogel_morphology
1267,10.1016/j.ijbiomac.2018.08.133,initial concentration equilibrium,"""AGBH approximately 6.0 mg mL-1; CBH approximately 5.0 mg mL-1""",Defines saturation concentration for immobilization but not directly paired with a numerical q value in the provided context.,"The immobilization capacity increased with the increase in the initial concentration, achieving immobilization equilibrium in the Arabic gum-based hydrogel and chitosan-based hydrogel at approximately 6.0 and 5.0 mg mL-1, respectively.",adsorption_conditions
1268,10.1016/j.ijbiomac.2018.08.133,release equilibrium time,"""240 min""","Release equilibrium matched immobilization equilibrium, indicating related diffusion/electrostatic mechanisms.",Maximum release capacities of the hydrogels were achieved after 240 min... The equilibrium time for the release of BSA was equal to the equilibrium time for immobilization.,release_behavior
1269,10.1016/j.ijbiomac.2018.08.133,method pH inconsistency,"""Immobilization method says acetate buffer at pH 4.0, whereas results report pH 4.5.""",Important condition ambiguity for extraction and modeling.,"The immobilization of BSA... containing 50.0 mL of either acetate or phosphate buffer solution at pH 4.0 and 7.0, respectively.",curation_flags
1270,10.1002/cbic.202500958,magnetic_separation_time,"""30 s""",Separation speed is a practical handling outcome tied to magnetic hybrid microgel reuse and washing after protein immobilization.,"In a single step, the hybrid microgels can be separated from the supernatant within 30 s.",handling_and_recovery
1271,10.1002/cbic.202500958,mnp_stabilization_duration,"""over 4 h in 0.75% w/v methylcellulose""",MNP suspension stability enabled microfluidic fabrication and uniform microgel loading.,"By adding methylcellulose, the MNP stability in suspension is greatly improved from a few minutes to over 4 h.",fabrication_conditions
1272,10.1002/cbic.202500958,maximum_stabilized_mnp_concentration,"""up to 2.5% w/w MNPs stabilized in methylcellulose solution; 1% w/w used in fabricated microgels""",Distinguishes process feasibility from final microgel formulation.,Up to 2.5% (w/w) MNPs can be stabilized and continuously processed by droplet microfluidics. We limit the MNP concentration to 1% (w/w) across all fabricated microgel populations.,material_formulation
1273,10.1002/cbic.202500958,dual_orthogonal_functionality,"""biotin-streptavidin affinity and magnetite-binding protein immobilization in one microgel platform""",Paper-specific design claim relevant to multi-protein immobilization strategies.,A key advantage of our hybrid microgels lies in their dual orthogonal functionality.,mechanism_annotations
1274,10.1002/cbic.202500958,free_hrp_solution_activity_control,"""0.32 ± 0.02 µL-1""",Comparator used for fold-change calculations in HRP immobilization records.,"HRP in solution, where the VA is 0.32 ± 0.02 μL−1.",controls
1275,10.1007/s12010-019-03083-1,phenolic_removal_efficiencies,"{""bisphenol A"": ""75.8%"", ""catechol"": ""70.98%"", ""guaiacol"": ""79.66%"", ""phenol"": ""96.32%"", ""pyrogallol"": ""64.94%""}","Main application outcome is small-molecule phenolic removal by immobilized enzyme cryogel, not protein adsorption.","Phenolic compounds removal capacities were found to be as 96.32%, 75.8%, 79.66%, 64.94%, and 70.98%, respectively.",application_outcomes
1276,10.1007/s12010-019-03083-1,thermal_stability,"{""free_peroxidase_activity_loss_120_min_55C"": ""73.1%"", ""immobilized_peroxidase_activity_loss_120_min_55C"": ""38%"", ""immobilized_peroxidase_retained_activity_300_min_55C"": ""58%""}",Reports immobilization-dependent enzyme stabilization rather than adsorption capacity.,"Free peroxidase lost 73.1% of its initial activity at the end of the 120-min incubation at 55 °C; on the contrary, immobilized peroxidase lost only 38% of its initial activity within the same conditions.",enzyme_stability
1277,10.1007/s12010-019-03083-1,operational_stability,"{""retained_activity_after_10_reuses"": ""68%""}",Reuse stability is relevant to enzyme immobilization performance but is not a protein adsorption metric.,Immobilized peroxidase protected 68% of its initial enzymatic activity at the end of the tenth successive re-usage.,enzyme_stability
1278,10.1021/acs.iecr.1c05087,CO2 adsorption capacity,"{""PEI_cm3_g"": 0.64, ""Urease@PEI-1_cm3_g"": 0.42, ""Urease@PEI-2_cm3_g"": 0.27, ""Urease@PEI-3_cm3_g"": 0.11, ""conditions"": ""1 bar, 25 °C""}","CO2 is not a protein target, but CO2 adsorption is a major paper-specific hydrogel outcome.","The amounts of CO2 adsorbed by PEI, Urease@PEI-1, Urease@PEI-2, and Urease@PEI-3 cryogels were calculated as 0.64, 0.42, 0.27, and 0.11 cm3/g at 1 bar pressure and 25 °C.",nonprotein_adsorption_outcomes
1279,10.1021/acs.iecr.1c05087,CO2 adsorption capacity reported as mmol/g,"{""PEI_mmol_g"": 28.7, ""Urease@PEI-1_mmol_g"": 19.1, ""Urease@PEI-2_mmol_g"": 12.1, ""Urease@PEI-3_mmol_g"": 5.1}",Reported gas adsorption conversion appears unusually high relative to cm3/g values and should be manually checked before reuse.,"The amounts ... were calculated as 0.64, 0.42, 0.27, and 0.11 cm3/g ... which are 28.7, 19.1, 12.1, and 5.1 mmol/g adsorptions of CO2.",nonprotein_adsorption_outcomes
1280,10.1021/acs.iecr.1c05087,PEI pore diameter reduction after urease entrapment,"{""Urease@PEI-3_pore_diameter_um"": ""74.3 ± 16.8"", ""bare_PEI_pore_diameter_um"": ""159.2 ± 45.4""}",Protein entrapment substantially changed cryogel pore morphology.,Entrapment of enzyme reduced the average pore diameter of bare PEI cryogels from 159.2 ± 45.4 to 74.3 ± 16.8 μm.,hydrogel_morphology
1281,10.1021/acs.iecr.1c05087,continuous system activity,"{""Urease@PEI-3_batch_activity_unit_mg"": ""255.2 ± 18.9"", ""Urease@PEI-3_continuous_activity_unit_mg"": ""208.1 + 11.2"", ""estimated_pass_time_min"": 2.5, ""substrate_volume_mL"": 5}","The cryogel was tested in a simple flow-through column, outside standard batch adsorption format.","The activity of the Urease@PEI-3 cryogel system was calculated as 208.1 + 11.2 unit/mg enzyme, while the activity was 255.2 ± 18.9 unit/mg enzyme for the batch-type enzymatic reaction.",enzyme_reactor_performance
1282,10.1021/acs.biomac.9b01522,irreversible_VPT_polymer_volume_fraction,"""BSA polymer volume fraction changed from 6 vol % in water-swollen hydrogel to 27 vol % in organogel, and remained 27 vol % after exchange back to water.""","Quantitative hydrogel/organogel phase-transition result, but not protein adsorption.",The solvent exchange from the water mobile phase of the hydrogel to the EG mobile phase of the organogel causes a VPT that increases the BSA polymer volume fraction from phi hydrogel = 6% to phi organogel = 27%. The VPT is irreversible; phi water-incubated-organogel = 27% after exchanging the EG mobile phase back to water.,non_adsorption_hydrogel_characterization
1283,10.1021/acs.biomac.9b01522,hydrogel_pore_size,"""BSA hydrogel pores 50-200 nm; water-incubated organogel pores 5-30 nm.""",Morphology data may be useful for hydrogel structure but is outside adsorption extraction scope.,BSA hydrogel pores have diameters ranging from 50 to 200 nm... water incubated organogel morphology is a dense amorphous polymer phase with significantly smaller pore diameters (5-30 nm).,hydrogel_morphology
1284,10.1021/acs.biomac.9b01522,organogel_hydration,"""BSA organogels contained at least 6.5 +/- 0.2 M and up to 8.0 +/- 0.2 M water, corresponding to 1182-1475 waters per BSA or 1.1-1.4 hydration layers.""","Quantitative retained hydration-shell result relevant to protein organogel activity, but not adsorption.",Our BSA organogels contain at least 6.5 +/- 0.2 M water... maximum BSA organogel water concentration is 8.0 +/- 0.2 M... correspond to 1182-1475 water molecules per BSA protein... 1.1-1.4 solvation shells.,protein_hydrogel_hydration
1285,10.1021/acs.biomac.9b01522,surface_area_titration_proxy,"""Water-incubated BSA organogels required about 2-fold less acid than BSA hydrogels to protonate titratable aspartic and glutamic acid residues, implying about half the polymer surface area became inaccessible.""","A quantitative accessibility/surface-area proxy, not protein adsorption.",The water incubated BSA organogels require approximately 2-fold less acid to protonate all titratable aspartic and glutamic acid residues compared to that of the BSA hydrogels... The VPT renders about half the polymer surface area inaccessible to the mobile phase.,hydrogel_surface_accessibility
1286,10.1021/acsami.2c01953,template_removal_rate_pct,87,Template removal is important for molecularly imprinted nanogel preparation but is not an adsorption outcome.,The template IgG was then removed by ion-exchange chromatography... resulting in a high template removal rate (approximately 87%).,hydrogel_synthesis_quality
1287,10.1021/acsami.2c01953,Fc_MIP_NG_blood_half_life_h,6.8,In vivo stealth outcome linked by authors to Fc-region IgG adsorption and protein corona control.,"The half-life of Fc-MIP-NGs in blood was approximately 6.8 h, and that of NIP-NGs was approximately 3.0 h.",biointerface_in_vivo_outcomes
1288,10.1021/acsami.2c01953,NIP_NG_blood_half_life_h,3.0,Comparator in vivo retention outcome for nonimprinted nanogel.,"The half-life of Fc-MIP-NGs in blood was approximately 6.8 h, and that of NIP-NGs was approximately 3.0 h.",biointerface_in_vivo_outcomes
1289,10.1021/acsami.2c01953,Fc_MIP_NG_LCST_C,42,Thermoresponsive property of nanogel relevant to experiment temperature selection.,The lower critical solution temperature (LCST) of the Fc-MIP-NGs was estimated to be approximately 42 C.,hydrogel_properties
1290,10.1021/acsami.2c01953,Fc_MIP_NG_cytotoxicity_threshold,"""RAW264 viability did not decrease even in the presence of 1000 ug/mL Fc-MIP-NGs""",Biocompatibility result supports use in cell assays but is not protein adsorption.,The viability of RAW264 cells did not decrease even in the presence of 1000 ug mL^-1 of Fc-MIP-NGs.,biointerface_cytotoxicity
1291,10.1021/acsami.2c01953,in_vivo_administered_nanogel_dose,"""100 uL of 10 mg/mL nanogels in 10 mM PBS pH 7.4 via tail vein""",Dose condition for blood retention assay.,MIP-NGs (10 mg mL^-1 in 10 mM PBS; pH 7.4) and NIP-NGs (10 mg mL^-1 in 10 mM PBS; pH 7.4) were administered (100 uL) via the tail vein catheter.,in_vivo_conditions
1292,10.1016/j.biomaterials.2009.06.025,theoretical_HSA_monolayer_side_on,"""158 ng/cm2""",Used as a reference to interpret whether HSA adsorption exceeded monolayer coverage.,The theoretical maximum monolayer coverage for HSA is 158ng/cm2 if it adsorbs with the long axis parallel to the surface.,adsorption_reference_values
1293,10.1016/j.biomaterials.2009.06.025,theoretical_HSA_monolayer_end_on,"""228 ng/cm2""",Used as a reference to interpret whether HSA adsorption exceeded monolayer coverage.,The theoretical maximum monolayer coverage for HSA is 228ng/cm2 if it adsorbs with the long axis perpendicular to the surface.,adsorption_reference_values
1294,10.1016/j.biomaterials.2009.06.025,C18_penetration_depth,"""approximately 20 um into pHEMA""","Surface modification penetrated below the nominal outer surface, relevant to hydrogel surface/bulk interpretation.",EDS enabled us to confirm... penetration of C18 ligands into the upper ∼20μm of pHEMA.,material_characterization
1295,10.1016/j.biomaterials.2009.06.025,maximum_C18_surface_coverage,"""10% C18 and 20% C18 samples""",Defines saturation-like surface regime for interpreting nonspecific adsorption.,Different levels of C18 ligand were successfully immobilized onto a pHEMA polymer... achieving maximum coverage in 10% C18 and 20% C18 samples.,material_characterization
1296,10.1016/j.biomaterials.2009.06.025,best_performing_ligand_level,"""2.5% C18""",Paper-specific optimization result for selective and reversible albumin adsorption.,In the present study we have succeeded... samples with 2.5% C18 were found to have the best behavior.,design_rules
1297,10.1016/j.biomaterials.2009.06.025,clotting_controls,"""glass positive control about 6 min; polystyrene negative control about 20 min""",Hemocompatibility comparator for adsorption-selectivity claims.,glass disks... clotting time decreased to 6min... PS... prolongation of the clotting time to 20min.,biointerface_assays
1298,10.3390/gels8100653,internally_ambiguous_high_concentration_interpretation,"""At 0.8 mg/mL, GLLCNs@HDSB produced stronger UV-Vis, fluorescence, and CD changes than GLLCNs, but authors also describe high-concentration HDSB coating as producing inhibitory interactions or blocking interaction.""",The direction of the spectroscopic evidence appears inconsistent with the stated adsorption-inhibition conclusion and should be manually reviewed before encoding as antifouling performance.,"The fluorescence quenching intensity of GLLCNs@HDSB group was conversely larger than that of GLLCNs group... This suggested that, at high concentrations, the HDSB-coated GLLCNs could inhibit the adsorption of BSA.",curation_flags
1299,10.3390/gels8100653,proposed_HDSB_insertion_mode,"""HDSB long fatty chains may insert into the hydrophobic region of LLCNs rather than forming a perfect outer coating.""",Paper-specific mechanistic explanation for why a zwitterionic coating did not consistently suppress protein interaction.,The long adipose chain of HDSB may be inserted into the hydrophobic region of the GLLCNs without that perfect coating on the surface of the GLLCNs.,mechanism_annotations
1300,10.3390/gels8100653,BSA_physicochemical_properties,"{""amino_acid_residues"": 583, ""grand_average_hydropathicity"": -0.433, ""isoelectric_point"": 5.82, ""molecular_weight"": ""69,222 Da""}",Protein properties were explicitly tabulated and may support downstream charge or hydropathy annotations.,"Table 1. The physicochemical properties of BSA: Molecular Weight 69,222; Isoelectric Point 5.82; Grand Average of Hydropathicity −0.433; Amino Acid Residue 583.",protein_properties
1301,10.3390/gels11060466,antibacterial_rates_S_aureus,"{""PG/PVP/PEI/HF@ZF1"": ""65.89%"", ""PG/PVP/PEI/HF@ZF3"": ""74.23%"", ""PG/PVP/PEI/HF@ZF5"": ""97.28%"", ""PG/PVP/PEI/ZF1"": ""34.28%"", ""PG/PVP/PEI/ZF3"": ""56.14%"", ""PG/PVP/PEI/ZF5"": ""98.25%""}","Quantitative antibacterial surface outcome, but not a protein adsorption outcome.","Antifouling performance tests using Staphylococcus aureus and Escherichia coli showed that when the concentrations of ZIF-8 in the hydrogel prepolymer were 1%, 3%, and 5%, the inhibition rates against S. aureus were 34.28%, 56.14%, and 98.25%, respectively. Replacing ZIF-8 with HF@ZIF-8 increased the inhibition rates to 65.89%, 74.23%, and 97.28%, respectively.",non_protein_antifouling_outcomes
1302,10.3390/gels11060466,antibacterial_rates_E_coli,""">97% for all tested ZIF-8 and HF@ZIF-8 hydrogel coatings""","Quantitative bacterial inhibition outcome, but not protein adsorption.","For E. coli, all samples exhibited inhibition rates exceeding 97%.",non_protein_antifouling_outcomes
1303,10.3390/gels11060466,corrosion_inhibition_efficiency,"{""PG/PVP/PEI/HF@ZF"": ""72.47%"", ""PG/PVP/PEI/ZF"": ""46.92%""}",Hydrogel coating performance metric unrelated to protein adsorption.,The PG/PVP/PEI/HF@ZF coating exhibited a significantly lower icorr of 0.250 μA·cm−2 and a higher inhibition rate of 72.47%.,corrosion_outcomes
1304,10.3390/gels11060466,qsi_positive_result,"""HF@ZIF-8 showed stronger inhibition of violacein synthesis than unloaded ZIF-8 at 0.01-0.5 mg/mL, with significant pigment inhibition at 0.25 mg/mL.""",Quorum sensing inhibition is a biointerface-relevant result but not protein adsorption.,"HF@ZIF-8 exhibited a stronger inhibition of violacein synthesis than the unloaded ZIF-8 at concentrations of 0.01-0.5 mg/mL, with a significant inhibition of purple pigment production observed even at a sub-inhibitory concentration of 0.25 mg/mL.",quorum_sensing_outcomes
1305,10.1016/j.msec.2006.10.008,small_molecule_drug_binding_to_HSA,"{""benzoic_acid_bound_per_HSA"": 3, ""dibucaine_hydrochloride_bound_per_HSA"": 4, ""o_anisic_acid_bound_per_HSA"": 5, ""salicylic_acid_bound_per_HSA"": 14}","Quantitative adsorption was measured for small molecules binding to HSA, not for protein adsorption to hydrogels.","The number of drugs bound to one HSA was determined to be 14 for salicylic acid, 5 for o-anisic acid, 3 for benzoic acid and 4 for dibucaine hydrochloride.",small_molecule_albumin_binding
1306,10.1016/j.msec.2006.10.008,hydrogel_swelling_ratios,"{""EDA-AL (1:1000)"": ""122 ± 18"", ""EDA-AL (1:33)"": ""41 ± 3"", ""HSA-AL (11:1)"": ""44 ± 7"", ""HSA-AL (1:1)"": ""81 ± 4"", ""HSA-AL (1:5)"": ""137 ± 14"", ""HSA-AL (5:1)"": ""56 ± 7""}","Hydrogel physical property data are present, but not paired with protein adsorption outcomes.",Table 1 reports preparation of hydrogels and their swelling ratios.,hydrogel_properties
