Repository: sunyrain/PHA

# PHA Protein-Hydrogel Adsorption Dataset

Generated: 2026-07-05T11:36:45

## Scope

This curated package organizes literature-derived protein-hydrogel adsorption, binding, immobilization, antifouling, and related biointerface records extracted from the local PHA corpus.

The primary unit is one record:

`paper + hydrogel/sample + protein/mixture + experimental condition + measured outcome`

## Contents

- `data/sources.csv`: article-level metadata, extraction status, and curation decision.
- `data/records_flat.csv`: flattened record-level table with provenance, hydrogel, protein, condition, outcome, mechanism, and quality fields.

File: data/curated/pha_scientific_dataset_20260705/data/materials.csv (part 14 of 67)
id,doi,name,role,context,pubchem_query,needs_manual_normalization,enrichment_json
1446,10.1021/bm900339q,acrylamide,hydrogel monomer,30% acrylamide/bis solution used to form polyacrylamide hydrogels; acrylamide concentration approximately 2.1 M in polymerization experiments.,acrylamide,0,
1447,10.1021/bm900339q,bis-acrylamide,hydrogel crosslinker,30% acrylamide/bis solution (29:1) used for hydrogel formation.,"N,N'-methylenebisacrylamide",1,
1448,10.1021/bm900339q,ammonium persulfate,free-radical initiator,1 uL of 10% APS added to initiate free radical copolymerization.,ammonium persulfate,0,
1449,10.1021/bm900339q,TEMED,polymerization accelerator,0.1 uL TEMED added with APS to initiate free radical copolymerization.,"N,N,N',N'-tetramethylethylenediamine",0,
1450,10.1021/bm900339q,beta-mercaptoethanol,reducing agent and free thiol competitor,"Used at 0%, 0.05%, 0.5%, or 1% depending on protocol; 0.5% beta-ME reduced cysteine-mediated immobilization.",2-mercaptoethanol,0,
1451,10.1021/bm900339q,2-(4-vinylbenzoylthio)acetic acid,alkene-containing thioester for N-terminal vinylbenzyl functionalization,Thioester 1d ligated to Protein G and GPRT to produce vinylbenzyl-functionalized protein monomers.,2-(4-vinylbenzoylthio)acetic acid,1,
1452,10.1021/bm900339q,4-vinylbenzoic acid,precursor to vinylbenzyl thioester,Used to synthesize 2-(4-vinylbenzoylthio)acetic acid 1d.,4-vinylbenzoic acid,0,
1453,10.1021/bm900339q,2-(4-pentenoylthio)acetic acid,alkene-containing thioester for N-terminal pentenyl functionalization,Thioester 1c ligated to Protein G to produce pentenyl-Protein G.,2-(4-pentenoylthio)acetic acid,1,
1454,10.1021/bm900339q,4-pentenoic acid,precursor to pentenyl thioester,Used to synthesize 2-(4-pentenoylthio)acetic acid 1c.,4-pentenoic acid,0,
1455,10.1021/bm900339q,sodium 2-mercaptoethanesulfonate,native chemical ligation reagent,Added at 30 mM final concentration during ligation of thioesters to N-terminal cysteine proteins.,sodium 2-mercaptoethanesulfonate,0,
1456,10.1021/bm900339q,betaine,ligation buffer component,5 mM betaine used in ligation buffer with 20 mM sodium phosphate at pH 7.5.,betaine,0,
1457,10.1021/bm900339q,iodoacetamide,cysteine alkylation reagent,Used at 10 mM final concentration to alkylate GPRT cysteines before immobilization experiments.,iodoacetamide,0,
1458,10.1021/bm900339q,FITC,fluorescent protein label,Fluorescein isothiocyanate labeled IgG Fc for in-gel binding assay.,fluorescein isothiocyanate,0,
1459,10.1021/bm900339q,guanine,GPRT enzymatic assay substrate,Added to assay immobilized GPRT activity by monitoring GMP formation.,guanine,0,
1460,10.1021/bm900339q,5-phospho-D-ribose 1-diphosphate,GPRT enzymatic assay substrate,PRPP solution added to assay immobilized GPRT activity.,5-phospho-D-ribose 1-diphosphate,1,
1461,10.1021/bm900339q,magnesium chloride,GPRT enzymatic assay buffer component,Reaction buffer contained 11 mM MgCl2.,magnesium chloride,0,
1462,10.1002/app.46740,1-vinyl-3-(2-amino-2-oxoethyl) imidazolium chloride,functional monomer; ionic liquid affinity group,Used as tailored ionic liquid [VAMIM]Cl to prepare MICM and provide weak interactions with proteins.,1-vinyl-3-(2-amino-2-oxoethyl) imidazolium chloride,0,
1463,10.1002/app.46740,"N,N'-methylenebis(acrylamide)",crosslinker,MBA amount varied from 0.04 to 0.12 mmol in MICM preparation.,"N,N'-methylenebisacrylamide",0,
1464,10.1002/app.46740,ammonium persulfate,initiator,50 uL APS aqueous solution used in membrane preparation.,ammonium persulfate,0,
1465,10.1002/app.46740,"N,N,N',N'-tetramethylethylenediamine",catalyst/accelerator,20 uL TEMED aqueous solution used in membrane preparation.,"N,N,N',N'-tetramethylethylenediamine",0,
1466,10.1002/app.46740,phosphate buffered saline,"buffer, solvent, porogen, washing/desorption medium","PBS used for synthesis, static binding medium, permeation receptor solution, and regeneration.",phosphate buffered saline,1,
1467,10.1002/app.46740,2-chloroacetamide,reported reagent for ionic liquid synthesis context,Purchased reagent; tailored ionic liquid was synthesized in laboratory according to literature.,2-chloroacetamide,0,
1468,10.1002/app.46740,1-vinylimidazole,reported reagent for ionic liquid synthesis context,"Purchased reagent; likely precursor for [VAMIM]Cl synthesis, but detailed synthesis not in supplied context.",1-vinylimidazole,0,
1469,10.1080/10826076.2020.1780606,acrylamide,monomer/polymer backbone precursor,"Used in acrylamide-based BSA-imprinted cryogels, pAAm composite cryogels, and acrylamide/NIPAAm hydrogel films.",acrylamide,0,
1470,10.1080/10826076.2020.1780606,diallylamine,basic monomer,Incorporated in basic BSA-imprinted acrylamide cryogels and BSA sensor polymer.,diallylamine,0,
1471,10.1080/10826076.2020.1780606,acrylic acid,acidic monomer,Used in acidic BSA-imprinted acrylamide cryogels and BSA sensor polymer.,acrylic acid,0,
1472,10.1080/10826076.2020.1780606,N-methacryloyl-(L)-histidinemethylester,metal-coordinating functional monomer,"Used as MAH in lysozyme-, Con A-, Protein C-, and Hb-imprinted cryogels.",N-methacryloyl-L-histidine methyl ester,1,
1473,10.1080/10826076.2020.1780606,Cu2+,metal ion bridge/chelation center,Complexed with MAH for lysozyme and Protein C imprinting and used with PEI for lysozyme surface imprinting.,copper(II),0,
1474,10.1080/10826076.2020.1780606,Ni2+,metal ion bridge/chelation center,Used with MAH for Con A-imprinted cryogel columns.,nickel(II),0,
1475,10.1080/10826076.2020.1780606,Ce(III),lanthanide metal ion bridge,Used in MAAP-Ce(III) functional monomer for myoglobin-imprinted cryogel.,cerium(III),0,
1476,10.1080/10826076.2020.1780606,N-isopropylacrylamide,thermoresponsive monomer,"Used in IgG-imprinted p(NIPA-MAH), ovalbumin dual-responsive cryogel, and acrylamide/NIPAAm hydrogel films.",N-isopropylacrylamide,0,
1477,10.1080/10826076.2020.1780606,HEMA,monomer/polymer backbone precursor,"Used in PHEMA-based hIFN-alpha, HBsAb, Protein C, Protein A, and poly(HEMA-GMA) cryogels.",2-hydroxyethyl methacrylate,1,
1478,10.1080/10826076.2020.1780606,MATrp,functional monomer/affinity group,Used in poly(HEMA-MATrp) Protein A-imprinted cryogel beads.,N-methacryloyl-L-tryptophan,1,
1479,10.1080/10826076.2020.1780606,GMA,monomer/reactive comonomer,Used in poly(HEMA-GMA) cryogels for lysozyme surface imprinting.,glycidyl methacrylate,1,
1480,10.1080/10826076.2020.1780606,polyethyleneimine,chelating/functional polymer,Used with Cu(II) for template coordination in lysozyme surface-imprinted cryogels.,polyethyleneimine,0,
1481,10.1080/10826076.2020.1780606,N-methacryloylamido antipyrine,functional monomer,Used as MAAP-Ce(III) for myoglobin-imprinted lanthanide-chelate cryogel.,N-methacryloylamido antipyrine,1,
1482,10.1080/10826076.2020.1780606,1-vinyl-3-(2-amino-2-oxoethyl) imidazolium chloride,functional ionic liquid monomer,Used as (VAMIM)Cl in BSA-imprinted cryogel membranes.,1-vinyl-3-(2-amino-2-oxoethyl)imidazolium chloride,1,
1483,10.1080/10826076.2020.1780606,4-vinylphenylboronic acid,pH-responsive boronic acid monomer,Used with NIPAAm in ovalbumin-imprinted dual-responsive cryogel.,4-vinylphenylboronic acid,0,
1484,10.1080/10826076.2020.1780606,"N,N-methylenebisacrylamide",crosslinker,Used in BSA-printed electrochemical sensor cryogel.,"N,N'-methylenebisacrylamide",0,
1485,10.1080/10826076.2020.1780606,sodium bisulfite,initiator,Used with potassium persulfate to fabricate BSA-imprinted CaA-g-PAM microspheres.,sodium bisulfite,0,
1486,10.1080/10826076.2020.1780606,potassium persulfate,initiator,Used with sodium bisulfite to fabricate BSA-imprinted CaA-g-PAM microspheres.,potassium persulfate,0,
1487,10.1080/10826076.2020.1780606,calcium alginate,hydrogel backbone/comparator,Used for BSA-imprinted CaA-g-PAM microspheres and as CaA comparator.,calcium alginate,0,
1488,10.1080/10826076.2020.1780606,silica particles,composite filler/imprinted particle,Hemoglobin-imprinted silica particles were incorporated into pAAm composite cryogels.,silicon dioxide,0,
1489,10.1080/10826076.2020.1780606,methacryloyl chloride,MAH synthesis reagent,Reacted with L-histidine methyl ester to synthesize MAH for Hb-imprinted cryogel columns.,methacryloyl chloride,0,
1490,10.1080/10826076.2020.1780606,L-histidine methyl ester,MAH synthesis reagent,Reacted with methacryloyl chloride to synthesize MAH.,L-histidine methyl ester,0,
1491,10.1080/10826076.2020.1780606,TEMED,polymerization initiator/accelerator,Used to initiate lysozyme-imprinted MAH-Cu2+ cryopolymerization at -12 C.,"N,N,N',N'-tetramethylethylenediamine",1,
1492,10.1021/bm700940w,poly(ethylene glycol) diacrylate,polymer backbone and crosslinking macromer,PEGDA hydrogels and PEG-co-GMIDA affinity hydrogels were fabricated by photopolymerization.,poly(ethylene glycol) diacrylate,1,
1493,10.1021/bm700940w,glycidyl methacrylate-iminodiacetic acid,affinity ligand monomer,GMIDA provided anionic groups and metal-chelating sites for protein binding.,glycidyl methacrylate iminodiacetic acid,1,
1494,10.1021/bm700940w,glycidyl methacrylate,GMIDA precursor monomer,GMIDA was synthesized by reacting glycidyl methacrylate with iminodiacetic acid.,glycidyl methacrylate,0,
1495,10.1021/bm700940w,iminodiacetic acid,chelating ligand precursor,IDA was reacted with GMA to synthesize GMIDA.,iminodiacetic acid,0,
1496,10.1021/bm700940w,Ni2+,metal ion bridge for his-tag binding,GMIDA-Ni2+ complexes chelated hisGFP and decreased hisGFP release.,nickel ion,0,
1497,10.1021/bm700940w,Irgacure-2959,photoinitiator,Added to 0.2 wt% before UV photopolymerization.,Irgacure 2959,0,
1498,10.1021/bm700940w,EDTA,desorption trigger and metal chelator,100 mM EDTA in HEPES buffer triggered release of retained hisGFP.,ethylenediaminetetraacetic acid,0,
1499,10.1021/bm700940w,HEPES,buffer,10 mM HEPES buffer at pH 8.0 was used for hydrogel fabrication and release.,HEPES,0,
1500,10.1021/bm700940w,acryloyl chloride,PEGDA synthesis reagent,PEG macromer was reacted with acryloyl chloride and triethylamine.,acryloyl chloride,0,
1501,10.1021/bm700940w,triethylamine,PEGDA synthesis reagent,PEG macromer was reacted with acryloyl chloride and triethylamine.,triethylamine,0,
1502,10.1080/19420862.2023.2218951,dextran T-500,hydrogel polymer backbone,Dextran T-500 was used at 200 mg/mL to synthesize macroporous dextran hydrogels.,dextran,0,
1503,10.1080/19420862.2023.2218951,trisodium trimetaphosphate,crosslinker,STMP was used at 40 mg/mL as a crosslinking agent for dextran.,trisodium trimetaphosphate,0,
1504,10.1080/19420862.2023.2218951,polylactic acid,sacrificial macroporous template scaffold,Dextran was molded into PLA macroporous scaffolds; PLA was selectively dissolved in chloroform.,polylactic acid,0,
1505,10.1080/19420862.2023.2218951,polystyrene,co-continuous phase used to prepare PLA scaffold,Extruded rods of co-continuous PS/PLA blends were annealed and the PS phase was selectively dissolved in cyclohexane.,polystyrene,0,
1506,10.1080/19420862.2023.2218951,chloroform,PLA scaffold dissolution solvent,"PLA scaffolds were immersed in chloroform until complete dissolution of PLA, producing macroporous dextran hydrogels.",chloroform,0,
1507,10.1080/19420862.2023.2218951,cyclohexane,polystyrene dissolution solvent,The PS phase was selectively dissolved in cyclohexane during template preparation.,cyclohexane,0,
1508,10.1080/19420862.2023.2218951,sodium hydroxide,hydrogel synthesis and functionalization reagent,Dextran/STMP solution was supplemented with sodium hydroxide to 1 M NaOH; gels were also incubated with glycidyl propargyl ether in 200 mM NaOH.,sodium hydroxide,0,
1509,10.1080/19420862.2023.2218951,Kcoil peptide,affinity ligand,Kcoil peptide AhaGG-(KVSALKE)5 was conjugated to dextran to capture Ecoil-tagged trastuzumab.,,1,
1510,10.1080/19420862.2023.2218951,Aha-K5,azide-bearing Kcoil affinity ligand,"Hydrogels were functionalized with 0.5, 5, or 50 nmol of Aha-K5.",,1,
1511,10.1080/19420862.2023.2218951,azidohomoalanine,non-natural amino acid in Aha-K5,Aha stands for azidohomoalanine in the Kcoil peptide sequence AhaGG-(KVSALKE)5.,azidohomoalanine,0,
1512,10.1080/19420862.2023.2218951,glycidyl propargyl ether,alkyne functionalization reagent,Gels were incubated with 200 nmol glycidyl propargyl ether to functionalize dextran with alkyne moieties.,glycidyl propargyl ether,0,
1513,10.1080/19420862.2023.2218951,THPTA,CuAAC ligand,Tris(3-hydroxypropyltriazolylmethyl)amine was used at 2 mM in the click functionalization reaction.,tris(3-hydroxypropyltriazolylmethyl)amine,0,
1514,10.1080/19420862.2023.2218951,copper sulfate pentahydrate,CuAAC catalyst precursor,Copper sulfate pentahydrate was used at 0.4 mM in the Kcoil conjugation reaction.,copper sulfate pentahydrate,0,
1515,10.1080/19420862.2023.2218951,sodium ascorbate,CuAAC reducing agent,Sodium ascorbate was added at 5 mM and then 10 mM during Kcoil conjugation.,sodium ascorbate,0,
1516,10.1080/19420862.2023.2218951,EDTA,copper removal reagent and SPR buffer component,Gels were rinsed with PBS plus 10 mM EDTA to remove copper; HBS-EP contained 3 mM EDTA.,ethylenediaminetetraacetic acid,0,
1517,10.1080/19420862.2023.2218951,PBS,hydrogel swelling/loading buffer,Gels were immersed in PBS pH 7.4 overnight and used in loading workflows.,phosphate buffered saline,1,
1518,10.1080/19420862.2023.2218951,PBS-T,release buffer,"After 72 h loading, surrounding medium was replaced by fresh PBS-T to trigger release.",phosphate buffered saline Tween,1,
1519,10.1080/19420862.2023.2218951,Ecoil peptide,protein affinity tag,"Trastuzumab was modified with C-terminal Ecoil tags containing 3, 4, or 5 EVSALEK heptads.",,1,
1520,10.1002/mabi.200800273,N-isopropylacrylamide,matrix-forming monomer,NIPA was selected as the basic matrix-forming monomer by considering its temperature-sensitive character and minimal non-specific protein interactions.,N-isopropylacrylamide,0,
1521,10.1002/mabi.200800273,2-acrylamido-2-methyl-propanosulfonic acid,functional monomer,AMPS was chosen as the protein-complexing monomer because of the affinity of sulfonic acid groups towards amide groups of Mb.,2-acrylamido-2-methylpropanesulfonic acid,0,
1522,10.1002/mabi.200800273,"N,N-methylenebis(acrylamide)",crosslinker,"MBAAm (0.05 g, crosslinker) was added during hydrogel preparation.","N,N'-methylenebisacrylamide",0,
1523,10.1002/mabi.200800273,ammonium persulfate,initiator,"APS (0.06 M, 1.0 mL, initiator) was added during hydrogel preparation.",ammonium persulfate,0,
1524,10.1002/mabi.200800273,"N,N,N',N'-tetramethylethylenediamine",accelerator,"TEMED (0.064 M, 0.5 mL, accelerator) was added during hydrogel preparation.","N,N,N',N'-tetramethylethylenediamine",0,
1525,10.1002/mabi.200800273,poly(vinyl chloride),polymerization mold,Solutions were placed in poly(vinyl chloride) straws of 4 mm diameter.,polyvinyl chloride,0,
1526,10.1007/s10337-017-3419-7,2-hydroxyethyl methacrylate,monomer,Used to synthesize poly(HEMA-MAL) cryogels.,2-hydroxyethyl methacrylate,0,
1527,10.1007/s10337-017-3419-7,N-methacryloyl-(l)-lysine,functional monomer / affinity ligand precursor,MAL monomer provides lysine groups in poly(HEMA-MAL).,N-methacryloyl L-lysine,1,
1528,10.1007/s10337-017-3419-7,l-lysine,ligand precursor,Used to synthesize MAL monomer; lysine ligand mediates aspartic acid interaction.,L-lysine,0,
1529,10.1007/s10337-017-3419-7,ethylene glycol dimethacrylate,crosslinker,Used during cryogel synthesis.,ethylene glycol dimethacrylate,0,
1530,10.1007/s10337-017-3419-7,ammonium persulfate,initiator,Added to start polymerization.,ammonium persulfate,0,
1531,10.1007/s10337-017-3419-7,"N,N,N′,N′-tetramethyl ethylene diamine",polymerization accelerator,Added with APS to start polymerization.,"N,N,N',N'-tetramethylethylenediamine",0,
1532,10.1007/s10337-017-3419-7,sodium lauryl sulphate,disperse phase component / surfactant,Mixed with EGDMA and water during cryogel synthesis.,sodium lauryl sulfate,0,
1533,10.1007/s10337-017-3419-7,methacryloyl benzotriazole,MAL synthesis reagent,Reacted with l-lysine to synthesize MAL monomer.,methacryloyl benzotriazole,1,
1534,10.1007/s10337-017-3419-7,"1,4-dioxane",solvent,Used in MAL monomer synthesis.,"1,4-dioxane",0,
1535,10.1007/s10337-017-3419-7,sodium hydroxide,synthesis reagent / desorption solution,Used in MAL synthesis and as 50 mM NaOH solution to recover binding sites.,sodium hydroxide,0,
1536,10.1007/s10337-017-3419-7,l-aspartic acid,primary adsorbate / amino acid target,Adsorption capacity of poly(HEMA-MAL) cryogel toward l-aspartic acid was optimized and quantified.,L-aspartic acid,0,
1537,10.1021/bm050324l,chitosan,functional polymer chain; semi-IPN component,Used in MIH-s-IPN; reported to provide amino and hydroxyl groups for protein interaction.,chitosan,1,
1538,10.1021/bm050324l,acrylamide,monomer,Used with chitosan to prepare polyacrylamide/chitosan semi-IPN hydrogel.,acrylamide,0,
1539,10.1021/bm050324l,"N,N'-methylenebisacrylamide",crosslinker,Used as cross-linking agent.,"N,N'-methylenebisacrylamide",0,
1540,10.1021/bm050324l,potassium persulfate,initiator,KPS was added during hydrogel synthesis.,potassium persulfate,0,
1541,10.1021/bm050324l,sodium hydrogen sulfite,redox reagent,NaHSO3 in sodium dihydrogen phosphate buffer was added during synthesis.,sodium bisulfite,1,
1542,10.1021/bm050324l,sodium dihydrogen phosphate,buffer component,Protein solutions and adsorption studies used 0.01 M sodium dihydrogen phosphate buffer at pH 6.8.,sodium dihydrogen phosphate,0,
1543,10.1021/bm050324l,acetic acid,chitosan solvent and template removal wash component,Chitosan was dissolved in 1% acetic acid; granules were washed with 10% acetic acid containing SDS.,acetic acid,0,
1544,10.1021/bm050324l,sodium dodecyl sulfate,template removal wash component,Granules were washed with acetic acid containing 10% SDS to desorb hemoglobin.,sodium dodecyl sulfate,0,
1545,10.1080/10826068.2015.1085400,2-hydroxyethyl methacrylate,monomer,HEMA was used in the monomer mixture for preparing PHEMAGA cryogel membrane/discs.,2-hydroxyethyl methacrylate,0,
1546,10.1080/10826068.2015.1085400,N-methacryloyl-(l)-glutamic acid,comonomer and metal-chelating ligand,MAGA was polymerized with HEMA and used as the metal-chelating ligand for Fe3+ incorporation.,N-methacryloyl-L-glutamic acid,1,
1547,10.1080/10826068.2015.1085400,glutamic acid hydrochloride,MAGA synthesis precursor,Used with methacryloyl chloride to synthesize MAGA.,L-glutamic acid hydrochloride,0,
1548,10.1080/10826068.2015.1085400,methacryloyl chloride,MAGA synthesis reagent,Poured into glutamic acid hydrochloride solution during MAGA synthesis.,methacryloyl chloride,0,
1549,10.1080/10826068.2015.1085400,"N,N'-methylene-bis(acrylamide)",crosslinker,MBAAm solution was added to the monomer mixture during cryogel preparation.,"N,N'-methylenebisacrylamide",0,
1550,10.1080/10826068.2015.1085400,ammonium persulfate,initiator,APS was added with TEMED to initiate free radical polymerization.,ammonium persulfate,0,
1551,10.1080/10826068.2015.1085400,Tetramethylethylenediamine,polymerization accelerator,TEMED was added with APS to the cryogel precursor mixture.,"N,N,N',N'-tetramethylethylenediamine",0,
1552,10.1080/10826068.2015.1085400,Fe3+,immobilized metal affinity ion,Fe3+ ions were incorporated onto PHEMAGA cryogel discs and used for catalase binding.,iron(III) ion,0,
1553,10.1080/10826068.2015.1085400,NaSCN,desorption agent,1.0 M NaSCN at pH 8.0 was used to desorb catalase from PHEMAGA/Fe3+ cryogel discs.,sodium thiocyanate,0,
1554,10.1080/10826068.2015.1085400,Al2(SO4)3,rat liver extraction reagent,Cold 0.3% Al2(SO4)3 was used during rat liver homogenate preparation.,aluminum sulfate,0,
1555,10.1080/10826068.2015.1085400,sodium azide,storage preservative,PHEMAGA cryogel discs were stored in 0.02% sodium azide solution at 4°C.,sodium azide,0,
1556,10.1080/10826068.2015.1085400,hydroquinone,MAGA synthesis inhibitor/reagent,Dissolved with glutamic acid hydrochloride in dichloromethane during MAGA synthesis.,hydroquinone,0,
1557,10.1080/10826068.2015.1085400,triethylamine,MAGA synthesis base,Added to cooled glutamic acid hydrochloride solution during MAGA synthesis.,triethylamine,0,
1558,10.1080/10826068.2015.1085400,dichloromethane,MAGA synthesis solvent,Used as solvent for glutamic acid hydrochloride and hydroquinone in MAGA synthesis.,dichloromethane,0,
1559,10.3390/nano12193500,polyvinyl alcohol,hydrogel polymer backbone/coating layer,"PVA with excellent hydrophily and surface activity was selected as the polymeric coating layer; PVA Mw = 88,000.",polyvinyl alcohol,0,
1560,10.3390/nano12193500,citric acid,crosslinker and modifier,CCA with ionizable carboxylic acid groups was taken as the crosslinking agent and modifier towards water-soluble PVA.,citric acid,0,
1561,10.3390/nano12193500,SiO2 nanofibrous membrane,rigid framework/filler composite substrate,SiO2 NFMs with hydrophilic features and water swelling resistance were chosen as the rigid skeleton.,silicon dioxide,0,
1562,10.3390/nano12193500,polyphosphoric acid,modification solution component,"PVA solution, CCA powder, polyphosphoric acid, and distilled water were blended for dip coating.",polyphosphoric acid,0,
1563,10.3390/nano12193500,Na2SO4,ionic strength modifier and desorption/elution reagent,Na2SO4 concentration from 0 to 1.0 M was used to evaluate ionic strength; Na2SO4 solution was used for washing/desorption.,sodium sulfate,0,
1564,10.3390/nano12193500,Na2HPO4,PBS component,"0.02 M phosphate-buffered saline was prepared using Na2HPO4, NaH2PO4, phosphoric acid, and NaOH solution.",disodium hydrogen phosphate,0,
1565,10.3390/nano12193500,NaH2PO4,PBS component,"0.02 M phosphate-buffered saline was prepared using Na2HPO4, NaH2PO4, phosphoric acid, and NaOH solution.",sodium dihydrogen phosphate,0,
1566,10.3390/nano12193500,phosphoric acid,PBS pH adjustment component,"PBS was prepared using Na2HPO4, NaH2PO4, phosphoric acid, and NaOH solution.",phosphoric acid,0,
1567,10.3390/nano12193500,sodium hydroxide,PBS pH adjustment component,PBS pH was adjusted using NaOH solution.,sodium hydroxide,0,
1568,10.3390/nano12193500,urea,solvent/chemical resistance test reagent,NHMs presented stable performance after treatment with urea.,urea,0,
1569,10.3390/nano12193500,acetic acid,solvent/chemical resistance test reagent,NHMs presented stable performance after treatment with acetic acid.,acetic acid,0,
1570,10.3390/nano12193500,alcohol,solvent resistance test reagent,NHMs presented stable performance after treatment with alcohol.,ethanol,1,
1571,10.3390/nano12193500,isopropyl alcohol,solvent resistance test reagent,NHMs presented stable performance after treatment with IPA.,isopropyl alcohol,0,
1572,10.3390/nano12193500,sodium dodecyl sulfate,solvent/chemical resistance test reagent,NHMs presented stable performance after treatment with SDS.,sodium dodecyl sulfate,0,
1573,10.1021/acs.jced.5b00264,chitosan,hydrogel polymer backbone,Chitosan flakes with 90% DD were used to prepare hydrogel beads by phase inversion.,chitosan,0,
1574,10.1021/acs.jced.5b00264,gluteraldehyde,crosslinker,"Chitosan hydrogels were cross-linked with gluteraldehyde at mass cross-linking ratios of 0.2, 0.5, 0.7, and 1.0.",glutaraldehyde,1,
1575,10.1021/acs.jced.5b00264,acetic acid,chitosan dissolution solvent,2.0 g chitosan flakes were dissolved in 100 mL of 1% v/v acetic acid solution.,acetic acid,0,
1576,10.1021/acs.jced.5b00264,sodium hydroxide,phase inversion coagulation bath,Chitosan solution was dropped into 1 M NaOH solution to form spherical gel beads.,sodium hydroxide,0,
1577,10.1021/acs.jced.5b00264,phosphate buffer,adsorption pH adjustment buffer,The pH was adjusted by phosphate and acetate buffers.,phosphate buffer,1,
1578,10.1021/acs.jced.5b00264,acetate buffer,adsorption pH adjustment buffer,The pH was adjusted by phosphate and acetate buffers.,acetate buffer,1,
1579,10.1002/jssc.201301155,N-isopropylacrylamide,thermosensitive monomer,Used with acrylamide to synthesize thermosensitive poly(NIPAM-co-AAm) hydrogels.,N-isopropylacrylamide,0,
1580,10.1002/jssc.201301155,acrylamide,functional hydrophilic monomer,Used as functional monomer and to increase hydrogel hydrophilicity.,acrylamide,0,
1581,10.1002/jssc.201301155,N-maley chitosan,crosslinker,Water-soluble chitosan derivative used as cross-linker with carboxyl and amino groups and double bond.,N-maley chitosan,1,
1582,10.1002/jssc.201301155,chitosan,crosslinker precursor,Modified by acylation with maleic anhydride to produce N-MACH.,chitosan,0,
1583,10.1002/jssc.201301155,maleic anhydride,chitosan acylation reagent,Reacted with chitosan to introduce maley functionality.,maleic anhydride,0,
1584,10.1002/jssc.201301155,ammonium persulfate,initiator,APS was used as initiator in free-radical polymerization.,ammonium persulfate,0,
1585,10.1002/jssc.201301155,"N,N,N',N'-tetramethylenediamine",accelerator,TEMED was used as accelerator in hydrogel polymerization.,"N,N,N',N'-tetramethylenediamine",1,
1586,10.1002/jssc.201301155,Tris-HCl,buffer,Tris-HCl buffer solution at pH 7.0 and 10 mM was used as working medium.,Tris hydrochloride,0,
1587,10.1002/jssc.201301155,sodium chloride,template washing solution,NaCl solution at 0.5 M was used during hydrogel washing until no BSA was detected.,sodium chloride,0,
1588,10.3390/gels9010041,chitosan,hydrogel polymer backbone,"Low-molecular-weight chitosan, average molecular weight 110,000 and average deacetylation degree 75%, was used to synthesize hydrogel beads.",chitosan,0,
1589,10.3390/gels9010041,glutaraldehyde,crosslinker and possible covalent immobilization contributor,Chitosan hydrogel beads were formed in methanol/HCl containing 1% glutaraldehyde; unreacted glutaraldehyde may have contributed to laccase immobilization.,glutaraldehyde,0,
1590,10.3390/gels9010041,acetic acid,chitosan dissolution and swelling medium,Chitosan was dissolved in 1% acetic acid; swelling was measured in aqueous acetic acid at pH 5.,acetic acid,0,
1591,10.3390/gels9010041,methanol,hydrogel synthesis solvent,Chitosan solution was added dropwise into methanol/HCl containing glutaraldehyde.,methanol,0,
1592,10.3390/gels9010041,hydrochloric acid,hydrogel synthesis acid component,Methanol/HCl 20:1 v/v solution was used during hydrogel bead formation.,hydrochloric acid,0,
1593,10.3390/gels9010041,sodium phosphate buffer,protein immobilization buffer,10 mg laccase was dissolved in 20 mL Na-phosphate buffer before adding chitosan particles.,sodium phosphate buffer,1,
1594,10.3390/gels9010041,sodium acetate buffer,washing buffer,"After immobilization, chitosan particles were washed three times with Na-acetate buffer.",sodium acetate buffer,1,
1595,10.3390/gels9010041,ABTS,enzyme activity substrate,Laccase activity was determined by monitoring ABTS oxidation at 420 nm.,"2,2'-azino-bis(3-ethylbenzothiazoline-6-sulfonic acid)",0,
1596,10.3390/gels9010041,hydroxybenzotriazole,laccase mediator,Dye degradation tests used 5 mM HBT as a laccase mediator.,1-hydroxybenzotriazole,0,
1597,10.3390/gels9010041,methylene blue,model dye pollutant,Used as a cationic dye to test dye removal by chitosan hydrogel and immobilized laccase.,methylene blue,0,
1598,10.3390/gels9010041,bromophenol blue,model dye pollutant,Used as an anionic dye to test dye removal by chitosan hydrogel and immobilized laccase.,bromophenol blue,0,
1599,10.3390/gels9010041,Coomassie brilliant blue,model dye pollutant,Used as an anionic dye to test dye removal by chitosan hydrogel and immobilized laccase.,Coomassie brilliant blue,1,
1600,10.1016/j.talanta.2018.08.084,acrylamide,structural monomer,Used as Am monomer in BSA-imprinted and non-imprinted PAHs; Am concentration was optimized.,acrylamide,0,
1601,10.1016/j.talanta.2018.08.084,N-isopropylacrylamide,functional monomer,Introduced hydrophobic isopropyl groups; NIPAm/Am molar ratio affected imprinting efficiency.,N-isopropylacrylamide,0,
1602,10.1016/j.talanta.2018.08.084,[2-(methacryloyloxy)ethyl]trimethylammonium chloride,cationic functional monomer,Abbreviated DMC; used to tune positive charge density in PAHs.,[2-(methacryloyloxy)ethyl]trimethylammonium chloride,1,
1603,10.1016/j.talanta.2018.08.084,2-acrylamido-2-methyl-1-propanesulfonic acid,anionic functional monomer,Abbreviated AMPS; used to tune negative charge density in PAHs.,2-acrylamido-2-methyl-1-propanesulfonic acid,0,
1604,10.1016/j.talanta.2018.08.084,"N,N'-methylenebisacrylamide",crosslinker,Abbreviated MBA; crosslinking density was varied and optimized.,"N,N'-methylenebisacrylamide",0,
1605,10.1016/j.talanta.2018.08.084,ammonium persulfate,polymerization initiator,APS solution was added before polymerization.,ammonium persulfate,0,
1606,10.1016/j.talanta.2018.08.084,"N,N,N',N'-tetramethylethylenediamine",polymerization accelerator,TEMED was added with APS to initiate gel polymerization.,"N,N,N',N'-tetramethylethylenediamine",0,
1607,10.1016/j.talanta.2018.08.084,acetic acid,template/protein elution reagent,10% v/v acetic acid was used with SDS to remove template and regenerate gels.,acetic acid,0,
1608,10.1016/j.talanta.2018.08.084,sodium dodecyl sulfate,template/protein elution reagent,1% w/v SDS was used with acetic acid to remove template and regenerate gels.,sodium dodecyl sulfate,0,
1609,10.1016/j.talanta.2018.08.084,sodium chloride,swelling test salt,0.9 wt% NaCl solution was used in swelling tests.,sodium chloride,0,
1610,10.1080/09205063.2017.1363127,2-hydroxyethyl methacrylate,monomer,Used as a comonomer to prepare poly(HEMA-NVP-SBMA) hydrogels.,2-hydroxyethyl methacrylate,0,
1611,10.1080/09205063.2017.1363127,HEMA,monomer abbreviation,HEMA:NVP:SBMA feed compositions were varied across HNS-0 to HNS-4.,2-hydroxyethyl methacrylate,0,
1612,10.1080/09205063.2017.1363127,N-vinyl pyrrolidinone,monomer,Used as a comonomer to prepare poly(HEMA-NVP-SBMA) hydrogels.,N-vinyl-2-pyrrolidone,0,
1613,10.1080/09205063.2017.1363127,NVP,monomer abbreviation,HEMA:NVP:SBMA feed compositions were varied across HNS-0 to HNS-4.,N-vinyl-2-pyrrolidone,0,
1614,10.1080/09205063.2017.1363127,sulfobetaine methacrylate,zwitterionic comonomer,SBMA introduced sulfobetaine-type zwitterionic groups to improve anti-protein-fouling performance.,sulfobetaine methacrylate,0,
1615,10.1080/09205063.2017.1363127,SBMA,zwitterionic comonomer abbreviation,SBMA feed content ranged from 0 to 5.0 wt%.,[2-(methacryloyloxy) ethyl] dimethyl-(3-sulfopropyl) ammonium hydroxide,1,
1616,10.1080/09205063.2017.1363127,[2-(methacryloyloxy) ethyl] dimethyl-(3-sulfopropyl) ammonium hydroxide,zwitterionic comonomer,Purchased from Sigma-Aldrich and used as SBMA.,[2-(methacryloyloxy) ethyl] dimethyl-(3-sulfopropyl) ammonium hydroxide,1,
1617,10.1080/09205063.2017.1363127,ethylene glycol dimethacrylate,crosslinker,EGDMA was used as a crosslinker at 0.50 wt% relative to total comonomers.,ethylene glycol dimethacrylate,0,
1618,10.1080/09205063.2017.1363127,EGDMA,crosslinker abbreviation,Used as crosslinker in hydrogel preparation.,ethylene glycol dimethacrylate,0,
1619,10.1080/09205063.2017.1363127,potassium persulfate,initiator,KPS was used as initiator at 0.10 wt% relative to total comonomers.,potassium persulfate,0,
1620,10.1080/09205063.2017.1363127,KPS,initiator abbreviation,Used as initiator in radical copolymerization.,potassium persulfate,0,
1621,10.1080/09205063.2017.1363127,"N,N,N′,N′-tetramethylethylenediamine",catalyst,TEMED was used as catalyst; KPS/TEMED mole ratio was 0.215.,"N,N,N',N'-tetramethylethylenediamine",0,
1622,10.1080/09205063.2017.1363127,TEMED,catalyst abbreviation,Used as catalyst in radical copolymerization.,"N,N,N',N'-tetramethylethylenediamine",0,
1623,10.1080/09205063.2017.1363127,phosphate-buffered saline,rinsing buffer,EASY DAY SCLs were rinsed several times in PBS before use.,phosphate buffered saline,0,
1624,10.1002/app.43784,"N,N-dimethylaminoethyl methacrylate",monomer,Used with methacrylic acid to synthesize amphoteric p(DMAEM-co-MAA) cryogels.,"N,N-dimethylaminoethyl methacrylate",0,
1625,10.1002/app.43784,DMAEM,monomer abbreviation,Basic monomer in p(DMAEM-co-MAA); excess DMAEM sample used for adsorption experiments.,"N,N-dimethylaminoethyl methacrylate",1,
1626,10.1002/app.43784,methacrylic acid,monomer,Acidic monomer in p(DMAEM-co-MAA) cryogel.,methacrylic acid,0,
1627,10.1002/app.43784,MAA,monomer abbreviation,Acidic monomer abbreviation used in hydrogel formulation.,methacrylic acid,1,
1628,10.1002/app.43784,"N,N'-methylenebisacrylamide",crosslinker,Crosslinking agent for p(DMAEM-co-MAA) cryogels; adsorption experiments used 2.5 mol % MBAA.,"N,N'-methylenebisacrylamide",0,
1629,10.1002/app.43784,MBAA,crosslinker abbreviation,"Crosslinker varied at 2.5, 5, and 10 mol % in synthesis.","N,N'-methylenebisacrylamide",1,
1630,10.1002/app.43784,"N,N,N',N'-tetramethylethylenediamine",catalyst/accelerator,Added during radical cryopolymerization.,"N,N,N',N'-tetramethylethylenediamine",0,
1631,10.1002/app.43784,TMED,catalyst/accelerator abbreviation,Used in synthesis of amphoteric cryogels.,"N,N,N',N'-tetramethylethylenediamine",1,
1632,10.1002/app.43784,ammonium persulfate,initiator,Used as initiator in radical cryopolymerization.,ammonium persulfate,0,
1633,10.1002/app.43784,APS,initiator abbreviation,10 wt % aqueous APS solution added during cryogel synthesis.,ammonium persulfate,1,
1634,10.1002/app.43784,methylene blue,competitive adsorbate/dye,Used in competitive adsorption with lysozyme at pH 9.5; preferentially adsorbed over lysozyme.,methylene blue,0,
1635,10.1002/app.43784,MB,competitive adsorbate/dye abbreviation,Cationic dye in adsorption and release experiments.,methylene blue,1,
1636,10.1002/app.43784,methyl orange,dye adsorbate,Used as an anionic dye comparator for cryogel adsorption.,methyl orange,0,
1637,10.1002/app.43784,MO,dye abbreviation,Used in adsorption and release experiments.,methyl orange,1,
1638,10.1002/app.43784,sodium dodecylbenzene sulfonate,surfactant adsorbate,Used as an anionic surfactant comparator; highest reported binding ability.,sodium dodecylbenzene sulfonate,0,
1639,10.1002/app.43784,SDBS,surfactant abbreviation,Adsorption and release comparator for lysozyme.,sodium dodecylbenzene sulfonate,1,
1640,10.1002/app.43784,potassium chloride,salt for charge shielding,0.1 M KCl caused full dye desorption from amphoteric cryogel in dye-binding composition experiments.,potassium chloride,0,
1641,10.1007/s00396-021-04827-4,N-isopropyl acrylamide,monomer,NIPAM was copolymerized with acrylic acid to prepare P(NIPAM-co-AAc) microgel.,N-isopropyl acrylamide,0,
1642,10.1007/s00396-021-04827-4,NIPAM,monomer abbreviation,NIPAM (5 g) was used in microgel preparation.,N-isopropyl acrylamide,1,
1643,10.1007/s00396-021-04827-4,acrylic acid,comonomer,0.75 g acrylic acid was mixed with NIPAM; cross-linked P(NIPAM-co-AAc) microgel with 15% AAc was obtained.,acrylic acid,0,
1644,10.1007/s00396-021-04827-4,AAc,comonomer abbreviation,P(NIPAM-co-AAc) microgel contains acrylic acid.,acrylic acid,1,
1645,10.1007/s00396-021-04827-4,"N,N′-methylenebisacrylamide",crosslinker,"0.5 g of the cross-linking agent N,N′-methylenebisacrylamide was used.","N,N'-methylenebisacrylamide",0,
1646,10.1007/s00396-021-04827-4,MBAAm,crosslinker abbreviation,MBAAm was used as the cross-linking agent.,"N,N'-methylenebisacrylamide",1,
1647,10.1007/s00396-021-04827-4,potassium persulfate,polymerization initiator,0.5 g potassium persulfate was dissolved in water and added to initiate polymerization.,potassium persulfate,0,
1648,10.1007/s00396-021-04827-4,KPS,initiator abbreviation,KPS was used to initiate polymerization.,potassium persulfate,1,
1649,10.1016/j.sna.2023.114371,N-vinylpyrrolidone,monomer,Used with 4-vinylpyridine for radical copolymerization of PVPr-co-P4VP.,N-vinylpyrrolidone,0,
1650,10.1016/j.sna.2023.114371,4-vinylpyridine,monomer,Used with N-vinylpyrrolidone for radical copolymerization; pyridine nitrogen acts as active center.,4-vinylpyridine,0,
1651,10.1016/j.sna.2023.114371,"N,N-methylenebisacrylamide",crosslinker,3% w/w MBAA used to cross-link PVPr-co-P4VP and PVPr-co-P4VP/Fe3O4 hydrogels.,"N,N'-methylenebisacrylamide",0,
1652,10.1016/j.sna.2023.114371,azobisisobutyronitrile,initiator,0.1 mol% AIBN used for copolymerization.,azobisisobutyronitrile,0,
1653,10.1016/j.sna.2023.114371,Fe3O4,magnetic filler,Magnetite nanoparticles incorporated into PVPr-co-P4VP hydrogel.,magnetite,0,
1654,10.1016/j.sna.2023.114371,iron(III) chloride hexahydrate,magnetite precursor,FeCl3 × 6 H2O used to prepare Fe3O4 nanoparticles in copolymer solution.,iron(III) chloride hexahydrate,0,
1655,10.1016/j.sna.2023.114371,iron(II) sulfate heptahydrate,magnetite precursor,FeSO4 × 7 H2O used to prepare Fe3O4 nanoparticles in copolymer solution.,iron(II) sulfate heptahydrate,0,
1656,10.1016/j.sna.2023.114371,ammonium hydroxide,magnetite synthesis reagent,Purchased for magnetite hydrogel synthesis.,ammonium hydroxide,0,
1657,10.1016/j.sna.2023.114371,sodium chloride,ionic strength modifier,NaCl concentration from 0.05 to 1 mol/L was used to study ionic strength effects.,sodium chloride,0,
1658,10.1016/j.sna.2023.114371,glutamic acid,desorption reagent,0.5 mol/L glutamic acid at pH 4 used to desorb trypsin from hydrogels.,glutamic acid,0,
1659,10.1016/j.sna.2023.114371,ethanol,solvent/washing solvent,Used in cross-linking mixture and for hydrogel washing.,ethanol,0,
1660,10.1021/ac070226l,acrylamide,hydrogel monomer,C4 contained 0.48 g acrylamide and C10 contained 0.45 g acrylamide in 10 mL total volume.,acrylamide,0,
1661,10.1021/ac070226l,bisacrylamide,hydrogel crosslinker,C4 contained 0.02 g bisacrylamide and C10 contained 0.05 g bisacrylamide.,"N,N'-methylenebisacrylamide",1,
1662,10.1021/ac070226l,4-(benzoylbenzyltrimethylammonium chloride),photoinitiator component for hydrogel posts,Both hydrogel prepolymer mixtures contained 5 mg.,4-(benzoylbenzyl)trimethylammonium chloride,1,
1663,10.1021/ac070226l,N-methyldiethanolamine,photoinitiator/coinitiator component for hydrogel posts,Both hydrogel prepolymer mixtures contained 5 mg.,N-methyldiethanolamine,0,
1664,10.1021/ac070226l,poly(ethylene glycol) 600,surface coating to minimize nonspecific protein binding,Channels were filled with 1% PEG 600 and incubated for 1 h at room temperature.,polyethylene glycol 600,1,
1665,10.1021/ac070226l,isobornyl acrylate,microfluidic channel wall monomer,Used in prepolymer solution for device channel walls.,isobornyl acrylate,0,
1666,10.1021/ac070226l,tetraethylene glycol dimethacrylate,microfluidic channel wall crosslinker,Used as cross-linker in device channel wall fabrication.,tetraethylene glycol dimethacrylate,0,
1667,10.1021/ac070226l,dimethoxy-2-phenyl acetophenone,microfluidic channel wall photoinitiator,Used as photoinitiator in device channel wall fabrication.,"2,2-dimethoxy-2-phenylacetophenone",1,
1668,10.1021/ac070226l,phosphate-buffered saline,protein solution buffer,Protein solutions were prepared in PBS buffer and hydrogel posts were incubated in protein solution in PBS.,phosphate buffered saline,1,
1669,10.1007/s43153-021-00173-8,acrylamide,monomer,Used for cryogel production; 4.4 g AAm in synthesis.,acrylamide,0,
1670,10.1007/s43153-021-00173-8,bis-acrylamide,crosslinker/monomer,Used for cryogel production; 1.2 g BAAm in synthesis.,"N,N'-methylenebisacrylamide",1,
1671,10.1007/s43153-021-00173-8,allyl-glycidyl-ether,epoxy functional monomer,Used as AGE in cryogel synthesis; epoxy groups used as anchoring groups.,allyl glycidyl ether,0,
1672,10.1007/s43153-021-00173-8,butylamine,hydrophobic ligand/functionalization reagent,Aldehyde-activated cryogels contacted with 10 mg mL−1 butylamine solution for 14 h.,butylamine,0,
1673,10.1007/s43153-021-00173-8,ethylenediamine,amine activation reagent,Cryogels immersed in 0.5 mol L−1 ethylenediamine in PBS for 14 h.,ethylenediamine,0,
1674,10.1007/s43153-021-00173-8,glutaraldehyde,spacer/crosslinking functionalization reagent,Cryogels placed in 5% glutaraldehyde solution in PBS at 12.0 ± 0.5 °C for 5 h.,glutaraldehyde,0,
