Repository: sunyrain/PHA

# PHA Protein-Hydrogel Adsorption Dataset

Generated: 2026-07-05T11:36:45

## Scope

This curated package organizes literature-derived protein-hydrogel adsorption, binding, immobilization, antifouling, and related biointerface records extracted from the local PHA corpus.

The primary unit is one record:

`paper + hydrogel/sample + protein/mixture + experimental condition + measured outcome`

## Contents

- `data/sources.csv`: article-level metadata, extraction status, and curation decision.
- `data/records_flat.csv`: flattened record-level table with provenance, hydrogel, protein, condition, outcome, mechanism, and quality fields.

File: data/curated/pha_scientific_dataset_20260705/data/record_standardization.csv (part 14 of 37)
"record_id","doi","interaction_type","is_covalent_binding","experiment_mode_primary","experiment_mode_detail","application_context","comparable_target_class","model_ready","model_ready_blocker","manual_review_priority","q5_protein_evidence_flag","q5_triage_action","standardization_rules_version"
"PHA-9ffd55c606-002","10.1016/j.bios.2020.112775","affinity_binding","no","immobilization","fluorescence_surface_quantification","protein_immobilization","strong","True","ready","high","True","not_applicable","curated_release_20260707"
"PHA-9ffd55c606-003","10.1016/j.bios.2020.112775","selective_adsorption","no","QCM_SPR","QCM_D","biointerface_adsorption","strong","True","ready","high","True","not_applicable","curated_release_20260707"
"PHA-9ffd55c606-004","10.1016/j.bios.2020.112775","selective_adsorption","no","QCM_SPR","QCM_D","biointerface_adsorption","medium","True","ready","high","True","not_applicable","curated_release_20260707"
"PHA-9ffd55c606-005","10.1016/j.bios.2020.112775","selective_adsorption","no","immobilization","fluorescence_surface_quantification","protein_immobilization","not_comparable","False","not_strong_or_medium_comparable;missing_or_unnormalizable_unit","medium","True","not_applicable","curated_release_20260707"
"PHA-9ffd55c606-006","10.1016/j.bios.2020.112775","selective_adsorption","no","immobilization","fluorescence_surface_quantification","purification","medium","True","ready","high","True","not_applicable","curated_release_20260707"
"PHA-9ffd55c606-007","10.1016/j.bios.2020.112775","selective_adsorption","no","immobilization","fluorescence_surface_quantification","protein_immobilization","weak","False","not_strong_or_medium_comparable","high","True","not_applicable","curated_release_20260707"
"PHA-9ffd55c606-008","10.1016/j.bios.2020.112775","selective_adsorption","no","immobilization","fluorescence_surface_quantification","protein_immobilization","medium","True","ready","high","True","not_applicable","curated_release_20260707"
"PHA-a5321ead3b-001","10.1016/j.bios.2024.116355","physical_adsorption","no","immobilization","other","purification","weak","False","not_strong_or_medium_comparable;low_source_quality","medium","True","not_applicable","curated_release_20260707"
"PHA-a5321ead3b-002","10.1016/j.bios.2024.116355","entrapment","no","immobilization","other","purification","weak","False","not_strong_or_medium_comparable","high","True","not_applicable","curated_release_20260707"
"PHA-a5321ead3b-003","10.1016/j.bios.2024.116355","affinity_binding","no","immobilization","other","purification","weak","False","not_strong_or_medium_comparable","high","True","not_applicable","curated_release_20260707"
"PHA-a5321ead3b-004","10.1016/j.bios.2024.116355","affinity_binding","no","other","other","purification","weak","False","not_strong_or_medium_comparable","high","True","not_applicable","curated_release_20260707"
"PHA-a5321ead3b-005","10.1016/j.bios.2024.116355","nonspecific_adsorption","no","other","other","purification","not_comparable","False","not_strong_or_medium_comparable;missing_or_unnormalizable_unit;low_source_quality","low","True","not_applicable","curated_release_20260707"
"PHA-f29b046b21-001","10.1016/j.carbpol.2005.12.014","physical_adsorption","no","surface","other","biointerface_adsorption","weak","False","not_strong_or_medium_comparable;missing_or_unnormalizable_unit;low_source_quality","medium","True","not_applicable","curated_release_20260707"
"PHA-f29b046b21-002","10.1016/j.carbpol.2005.12.014","affinity_binding","no","surface","other","biointerface_adsorption","weak","False","not_strong_or_medium_comparable;missing_or_unnormalizable_unit;low_source_quality","medium","True","not_applicable","curated_release_20260707"
"PHA-f29b046b21-003","10.1016/j.carbpol.2005.12.014","physical_adsorption","no","surface","other","biointerface_adsorption","weak","False","not_strong_or_medium_comparable;missing_or_unnormalizable_unit;low_source_quality","medium","True","not_applicable","curated_release_20260707"
"PHA-f29b046b21-004","10.1016/j.carbpol.2005.12.014","physical_adsorption","no","surface","other","biointerface_adsorption","weak","False","not_strong_or_medium_comparable;missing_or_unnormalizable_unit;low_source_quality","medium","True","not_applicable","curated_release_20260707"
"PHA-2dc5c048bb-001","10.1016/j.carbpol.2008.11.020","physical_adsorption","no","surface","other","biointerface_adsorption","not_comparable","False","not_strong_or_medium_comparable;missing_or_unnormalizable_unit;low_source_quality","medium","True","not_applicable","curated_release_20260707"
"PHA-2dc5c048bb-002","10.1016/j.carbpol.2008.11.020","physical_adsorption","no","surface","other","biointerface_adsorption","not_comparable","False","not_strong_or_medium_comparable;missing_or_unnormalizable_unit;low_source_quality","medium","True","not_applicable","curated_release_20260707"
"PHA-2dc5c048bb-003","10.1016/j.carbpol.2008.11.020","physical_adsorption","no","surface","other","biointerface_adsorption","not_comparable","False","not_strong_or_medium_comparable;missing_or_unnormalizable_unit;low_source_quality","medium","True","not_applicable","curated_release_20260707"
"PHA-2dc5c048bb-004","10.1016/j.carbpol.2008.11.020","physical_adsorption","no","surface","other","biointerface_adsorption","not_comparable","False","not_strong_or_medium_comparable;missing_or_unnormalizable_unit;low_source_quality","medium","True","not_applicable","curated_release_20260707"
"PHA-2dc5c048bb-005","10.1016/j.carbpol.2008.11.020","physical_adsorption","no","surface","other","biointerface_adsorption","not_comparable","False","not_strong_or_medium_comparable;missing_or_unnormalizable_unit;low_source_quality","medium","True","not_applicable","curated_release_20260707"
"PHA-2dc5c048bb-006","10.1016/j.carbpol.2008.11.020","physical_adsorption","no","surface","other","biointerface_adsorption","not_comparable","False","not_strong_or_medium_comparable;missing_or_unnormalizable_unit;low_source_quality","medium","True","not_applicable","curated_release_20260707"
"PHA-1fa61de291-001","10.1016/j.carbpol.2012.03.052","unknown","unclear","batch","batch_adsorption_equilibrium","other","not_comparable","False","not_strong_or_medium_comparable;low_source_quality","medium","True","not_applicable","curated_release_20260707"
"PHA-1fa61de291-002","10.1016/j.carbpol.2012.03.052","physical_adsorption","no","surface","other","biointerface_adsorption","not_comparable","False","not_strong_or_medium_comparable;low_source_quality","medium","True","not_applicable","curated_release_20260707"
"PHA-1fa61de291-003","10.1016/j.carbpol.2012.03.052","selective_adsorption","no","batch","batch_adsorption_equilibrium","biointerface_adsorption","not_comparable","False","not_strong_or_medium_comparable;low_source_quality","medium","True","not_applicable","curated_release_20260707"
"PHA-1fa61de291-004","10.1016/j.carbpol.2012.03.052","entrapment","no","surface","other","protein_immobilization","not_comparable","False","not_strong_or_medium_comparable;low_source_quality","medium","True","not_applicable","curated_release_20260707"
"PHA-1fa61de291-005","10.1016/j.carbpol.2012.03.052","selective_adsorption","no","batch","batch_adsorption_equilibrium","biointerface_adsorption","not_comparable","False","not_strong_or_medium_comparable;low_source_quality","medium","True","not_applicable","curated_release_20260707"
"PHA-1fa61de291-006","10.1016/j.carbpol.2012.03.052","entrapment","no","surface","other","protein_immobilization","not_comparable","False","not_strong_or_medium_comparable;low_source_quality","medium","True","not_applicable","curated_release_20260707"
"PHA-1fa61de291-007","10.1016/j.carbpol.2012.03.052","entrapment","no","batch","batch_adsorption_equilibrium","protein_immobilization","not_comparable","False","not_strong_or_medium_comparable;low_source_quality","medium","True","not_applicable","curated_release_20260707"
"PHA-1fa61de291-008","10.1016/j.carbpol.2012.03.052","entrapment","no","batch","batch_adsorption_equilibrium","protein_immobilization","not_comparable","False","not_strong_or_medium_comparable;low_source_quality","medium","True","not_applicable","curated_release_20260707"
"PHA-4f7b60c94f-001","10.1016/j.carbpol.2013.10.039","entrapment","no","surface","other","protein_immobilization","strong","True","ready","high","True","not_applicable","curated_release_20260707"
"PHA-4f7b60c94f-002","10.1016/j.carbpol.2013.10.039","entrapment","no","surface","other","protein_immobilization","strong","True","ready","high","True","not_applicable","curated_release_20260707"
"PHA-4f7b60c94f-003","10.1016/j.carbpol.2013.10.039","entrapment","no","surface","other","protein_immobilization","strong","True","ready","high","True","not_applicable","curated_release_20260707"
"PHA-4f7b60c94f-004","10.1016/j.carbpol.2013.10.039","entrapment","no","surface","other","protein_immobilization","strong","True","ready","high","True","not_applicable","curated_release_20260707"
"PHA-4f7b60c94f-005","10.1016/j.carbpol.2013.10.039","entrapment","no","surface","other","protein_immobilization","not_comparable","False","not_strong_or_medium_comparable","medium","True","not_applicable","curated_release_20260707"
"PHA-4f7b60c94f-006","10.1016/j.carbpol.2013.10.039","entrapment","no","surface","other","protein_immobilization","not_comparable","False","not_strong_or_medium_comparable","medium","True","not_applicable","curated_release_20260707"
"PHA-4f7b60c94f-007","10.1016/j.carbpol.2013.10.039","entrapment","no","surface","other","protein_immobilization","not_comparable","False","not_strong_or_medium_comparable","medium","True","not_applicable","curated_release_20260707"
"PHA-b824e72181-001","10.1016/j.carbpol.2013.12.069","entrapment","no","surface","fluorescence_surface_quantification","protein_immobilization","weak","False","not_strong_or_medium_comparable","medium","True","not_applicable","curated_release_20260707"
"PHA-b824e72181-002","10.1016/j.carbpol.2013.12.069","entrapment","no","surface","fluorescence_surface_quantification","protein_immobilization","weak","False","not_strong_or_medium_comparable","medium","True","not_applicable","curated_release_20260707"
"PHA-b824e72181-003","10.1016/j.carbpol.2013.12.069","entrapment","no","surface","fluorescence_surface_quantification","protein_immobilization","weak","False","not_strong_or_medium_comparable","medium","True","not_applicable","curated_release_20260707"
"PHA-b824e72181-004","10.1016/j.carbpol.2013.12.069","entrapment","no","surface","fluorescence_surface_quantification","protein_immobilization","weak","False","not_strong_or_medium_comparable","medium","True","not_applicable","curated_release_20260707"
"PHA-b824e72181-005","10.1016/j.carbpol.2013.12.069","entrapment","no","surface","fluorescence_surface_quantification","protein_immobilization","weak","False","not_strong_or_medium_comparable","medium","True","not_applicable","curated_release_20260707"
"PHA-b824e72181-006","10.1016/j.carbpol.2013.12.069","entrapment","no","surface","fluorescence_surface_quantification","protein_immobilization","weak","False","not_strong_or_medium_comparable","medium","True","not_applicable","curated_release_20260707"
"PHA-b824e72181-007","10.1016/j.carbpol.2013.12.069","entrapment","no","surface","fluorescence_surface_quantification","protein_immobilization","weak","False","not_strong_or_medium_comparable","medium","True","not_applicable","curated_release_20260707"
"PHA-b824e72181-008","10.1016/j.carbpol.2013.12.069","entrapment","no","surface","fluorescence_surface_quantification","protein_immobilization","weak","False","not_strong_or_medium_comparable","medium","True","not_applicable","curated_release_20260707"
"PHA-b824e72181-009","10.1016/j.carbpol.2013.12.069","entrapment","no","surface","fluorescence_surface_quantification","protein_immobilization","weak","False","not_strong_or_medium_comparable","medium","True","not_applicable","curated_release_20260707"
"PHA-edc67c0eba-001","10.1016/j.carbpol.2014.02.020","covalent_immobilization","yes","batch","batch_adsorption_equilibrium","protein_immobilization","weak","False","not_strong_or_medium_comparable","medium","True","not_applicable","curated_release_20260707"
"PHA-edc67c0eba-002","10.1016/j.carbpol.2014.02.020","covalent_immobilization","yes","batch","batch_adsorption_equilibrium","protein_immobilization","weak","False","not_strong_or_medium_comparable","medium","True","not_applicable","curated_release_20260707"
"PHA-edc67c0eba-003","10.1016/j.carbpol.2014.02.020","covalent_immobilization","yes","batch","batch_adsorption_equilibrium","protein_immobilization","weak","False","not_strong_or_medium_comparable","medium","True","not_applicable","curated_release_20260707"
"PHA-edc67c0eba-004","10.1016/j.carbpol.2014.02.020","covalent_immobilization","yes","batch","batch_adsorption_equilibrium","protein_immobilization","weak","False","not_strong_or_medium_comparable","medium","True","not_applicable","curated_release_20260707"
"PHA-edc67c0eba-005","10.1016/j.carbpol.2014.02.020","covalent_immobilization","yes","surface","other","protein_immobilization","weak","False","not_strong_or_medium_comparable","medium","True","not_applicable","curated_release_20260707"
"PHA-edc67c0eba-006","10.1016/j.carbpol.2014.02.020","covalent_immobilization","yes","batch","batch_adsorption_equilibrium","protein_immobilization","weak","False","not_strong_or_medium_comparable","medium","True","not_applicable","curated_release_20260707"
"PHA-edc67c0eba-007","10.1016/j.carbpol.2014.02.020","covalent_immobilization","yes","batch","batch_adsorption_equilibrium","protein_immobilization","medium","True","ready","high","True","not_applicable","curated_release_20260707"
"PHA-edc67c0eba-008","10.1016/j.carbpol.2014.02.020","covalent_immobilization","yes","batch","batch_adsorption_equilibrium","protein_immobilization","medium","True","ready","high","True","not_applicable","curated_release_20260707"
"PHA-edc67c0eba-009","10.1016/j.carbpol.2014.02.020","covalent_immobilization","yes","batch","batch_adsorption_equilibrium","protein_immobilization","medium","True","ready","high","True","not_applicable","curated_release_20260707"
"PHA-edc67c0eba-010","10.1016/j.carbpol.2014.02.020","covalent_immobilization","yes","batch","batch_adsorption_equilibrium","protein_immobilization","medium","True","ready","high","True","not_applicable","curated_release_20260707"
"PHA-b962d2e305-001","10.1016/j.carbpol.2014.05.050","physical_adsorption","no","hemocompatibility","batch_adsorption_equilibrium","hemocompatibility","strong","True","ready","high","True","not_applicable","curated_release_20260707"
"PHA-b962d2e305-002","10.1016/j.carbpol.2014.05.050","physical_adsorption","no","batch","batch_adsorption_equilibrium","biointerface_adsorption","strong","True","ready","high","True","not_applicable","curated_release_20260707"
"PHA-b962d2e305-003","10.1016/j.carbpol.2014.05.050","physical_adsorption","no","hemocompatibility","other","hemocompatibility","strong","True","ready","high","True","not_applicable","curated_release_20260707"
"PHA-b962d2e305-004","10.1016/j.carbpol.2014.05.050","physical_adsorption","no","batch","batch_adsorption_equilibrium","biointerface_adsorption","strong","True","ready","high","True","not_applicable","curated_release_20260707"
"PHA-b962d2e305-005","10.1016/j.carbpol.2014.05.050","physical_adsorption","no","batch","batch_adsorption_equilibrium","biointerface_adsorption","strong","True","ready","high","True","not_applicable","curated_release_20260707"
"PHA-b962d2e305-006","10.1016/j.carbpol.2014.05.050","physical_adsorption","no","batch","batch_adsorption_equilibrium","biointerface_adsorption","strong","True","ready","high","True","not_applicable","curated_release_20260707"
"PHA-b962d2e305-007","10.1016/j.carbpol.2014.05.050","physical_adsorption","no","hemocompatibility","batch_adsorption_equilibrium","hemocompatibility","strong","True","ready","high","True","not_applicable","curated_release_20260707"
"PHA-b962d2e305-008","10.1016/j.carbpol.2014.05.050","physical_adsorption","no","batch","batch_adsorption_equilibrium","biointerface_adsorption","strong","True","ready","high","True","not_applicable","curated_release_20260707"
"PHA-52bf4ed7d4-001","10.1016/j.carbpol.2014.09.077","covalent_immobilization","yes","batch","batch_adsorption_equilibrium","protein_immobilization","weak","False","not_strong_or_medium_comparable;missing_or_unnormalizable_unit","high","True","not_applicable","curated_release_20260707"
"PHA-52bf4ed7d4-002","10.1016/j.carbpol.2014.09.077","covalent_immobilization","yes","batch","batch_adsorption_equilibrium","protein_immobilization","weak","False","not_strong_or_medium_comparable;missing_or_unnormalizable_unit","high","True","not_applicable","curated_release_20260707"
"PHA-52bf4ed7d4-003","10.1016/j.carbpol.2014.09.077","covalent_immobilization","yes","batch","batch_adsorption_equilibrium","protein_immobilization","weak","False","not_strong_or_medium_comparable;missing_or_unnormalizable_unit","high","True","not_applicable","curated_release_20260707"
"PHA-52bf4ed7d4-004","10.1016/j.carbpol.2014.09.077","covalent_immobilization","yes","batch","batch_adsorption_equilibrium","protein_immobilization","weak","False","not_strong_or_medium_comparable;missing_or_unnormalizable_unit","high","True","not_applicable","curated_release_20260707"
"PHA-52bf4ed7d4-005","10.1016/j.carbpol.2014.09.077","covalent_immobilization","yes","biofouling","other","antifouling","weak","False","not_strong_or_medium_comparable;missing_or_unnormalizable_unit","high","True","keep","curated_release_20260707"
"PHA-52bf4ed7d4-006","10.1016/j.carbpol.2014.09.077","covalent_immobilization","yes","batch","batch_adsorption_equilibrium","protein_immobilization","weak","False","not_strong_or_medium_comparable;missing_or_unnormalizable_unit","medium","True","not_applicable","curated_release_20260707"
"PHA-52bf4ed7d4-007","10.1016/j.carbpol.2014.09.077","covalent_immobilization","yes","batch","batch_adsorption_equilibrium","protein_immobilization","weak","False","not_strong_or_medium_comparable;missing_or_unnormalizable_unit","medium","True","not_applicable","curated_release_20260707"
"PHA-52bf4ed7d4-008","10.1016/j.carbpol.2014.09.077","covalent_immobilization","yes","batch","batch_adsorption_equilibrium","protein_immobilization","weak","False","not_strong_or_medium_comparable;missing_or_unnormalizable_unit","medium","True","not_applicable","curated_release_20260707"
"PHA-52bf4ed7d4-009","10.1016/j.carbpol.2014.09.077","covalent_immobilization","yes","batch","batch_adsorption_equilibrium","protein_immobilization","weak","False","not_strong_or_medium_comparable;missing_or_unnormalizable_unit","medium","True","not_applicable","curated_release_20260707"
"PHA-52bf4ed7d4-010","10.1016/j.carbpol.2014.09.077","covalent_immobilization","yes","batch","batch_adsorption_equilibrium","protein_immobilization","weak","False","not_strong_or_medium_comparable;missing_or_unnormalizable_unit;low_source_quality","medium","True","not_applicable","curated_release_20260707"
"PHA-52bf4ed7d4-011","10.1016/j.carbpol.2014.09.077","covalent_immobilization","yes","batch","batch_adsorption_equilibrium","protein_immobilization","weak","False","not_strong_or_medium_comparable;missing_or_unnormalizable_unit;low_source_quality","medium","True","not_applicable","curated_release_20260707"
"PHA-52bf4ed7d4-012","10.1016/j.carbpol.2014.09.077","covalent_immobilization","yes","batch","batch_adsorption_equilibrium","protein_immobilization","weak","False","not_strong_or_medium_comparable;missing_or_unnormalizable_unit;low_source_quality","medium","True","not_applicable","curated_release_20260707"
"PHA-52bf4ed7d4-013","10.1016/j.carbpol.2014.09.077","covalent_immobilization","yes","batch","batch_adsorption_equilibrium","protein_immobilization","weak","False","not_strong_or_medium_comparable;missing_or_unnormalizable_unit;low_source_quality","medium","True","not_applicable","curated_release_20260707"
"PHA-c2e93f959a-001","10.1016/j.carbpol.2015.01.002","covalent_immobilization","yes","batch","batch_adsorption_isotherm","protein_immobilization","weak","False","not_strong_or_medium_comparable","medium","True","not_applicable","curated_release_20260707"
"PHA-c2e93f959a-002","10.1016/j.carbpol.2015.01.002","covalent_immobilization","yes","batch","batch_adsorption_equilibrium","protein_immobilization","weak","False","not_strong_or_medium_comparable","medium","True","not_applicable","curated_release_20260707"
"PHA-c2e93f959a-003","10.1016/j.carbpol.2015.01.002","covalent_immobilization","yes","batch","batch_adsorption_equilibrium","protein_immobilization","weak","False","not_strong_or_medium_comparable","medium","True","not_applicable","curated_release_20260707"
"PHA-c2e93f959a-004","10.1016/j.carbpol.2015.01.002","covalent_immobilization","yes","batch","batch_adsorption_equilibrium","purification","medium","True","ready","high","True","not_applicable","curated_release_20260707"
"PHA-c2e93f959a-005","10.1016/j.carbpol.2015.01.002","covalent_immobilization","yes","batch","batch_adsorption_equilibrium","purification","medium","True","ready","high","True","not_applicable","curated_release_20260707"
"PHA-c2e93f959a-006","10.1016/j.carbpol.2015.01.002","covalent_immobilization","yes","other","other","purification","medium","True","ready","high","True","not_applicable","curated_release_20260707"
"PHA-c2e93f959a-007","10.1016/j.carbpol.2015.01.002","covalent_immobilization","yes","other","other","protein_immobilization","weak","False","not_strong_or_medium_comparable","medium","True","not_applicable","curated_release_20260707"
"PHA-60fb6cca8a-001","10.1016/j.carbpol.2016.04.024","physical_adsorption","no","batch","batch_adsorption_isotherm","mechanism_study","strong","True","ready","high","True","not_applicable","curated_release_20260707"
"PHA-60fb6cca8a-002","10.1016/j.carbpol.2016.04.024","physical_adsorption","no","batch","batch_adsorption_isotherm","mechanism_study","strong","True","ready","high","True","not_applicable","curated_release_20260707"
"PHA-60fb6cca8a-003","10.1016/j.carbpol.2016.04.024","physical_adsorption","no","batch","batch_adsorption_isotherm","mechanism_study","strong","True","ready","high","True","not_applicable","curated_release_20260707"
"PHA-60fb6cca8a-004","10.1016/j.carbpol.2016.04.024","physical_adsorption","no","batch","batch_adsorption_equilibrium","screening_library","strong","True","ready","high","True","not_applicable","curated_release_20260707"
"PHA-60fb6cca8a-005","10.1016/j.carbpol.2016.04.024","physical_adsorption","no","batch","batch_adsorption_equilibrium","biointerface_adsorption","weak","False","not_strong_or_medium_comparable","medium","True","not_applicable","curated_release_20260707"
"PHA-60fb6cca8a-006","10.1016/j.carbpol.2016.04.024","entrapment","no","batch","batch_adsorption_equilibrium","protein_immobilization","medium","True","ready","high","True","not_applicable","curated_release_20260707"
"PHA-60fb6cca8a-007","10.1016/j.carbpol.2016.04.024","physical_adsorption","no","batch","batch_adsorption_equilibrium","biointerface_adsorption","medium","True","ready","high","True","not_applicable","curated_release_20260707"
"PHA-c140c9a6be-001","10.1016/j.carbpol.2020.116543","physical_adsorption","no","batch","batch_adsorption_isotherm","mechanism_study","strong","True","ready","high","True","not_applicable","curated_release_20260707"
"PHA-c140c9a6be-002","10.1016/j.carbpol.2020.116543","physical_adsorption","no","batch","batch_adsorption_isotherm","mechanism_study","strong","True","ready","high","True","not_applicable","curated_release_20260707"
"PHA-c140c9a6be-003","10.1016/j.carbpol.2020.116543","physical_adsorption","no","batch","batch_adsorption_isotherm","mechanism_study","strong","True","ready","high","True","not_applicable","curated_release_20260707"
"PHA-c140c9a6be-004","10.1016/j.carbpol.2020.116543","physical_adsorption","no","batch","batch_adsorption_equilibrium","biointerface_adsorption","not_comparable","False","not_strong_or_medium_comparable","medium","True","not_applicable","curated_release_20260707"
"PHA-1b7a90a08e-r1","10.1016/j.carbpol.2021.118498","physical_adsorption","no","column","batch_adsorption_isotherm","mechanism_study","strong","True","ready","high","True","not_applicable","curated_release_20260707"
"PHA-1b7a90a08e-r2","10.1016/j.carbpol.2021.118498","selective_adsorption","no","column","batch_adsorption_kinetics","mechanism_study","not_comparable","False","not_strong_or_medium_comparable","medium","True","not_applicable","curated_release_20260707"
"PHA-1b7a90a08e-r3","10.1016/j.carbpol.2021.118498","physical_adsorption","no","column","batch_adsorption_equilibrium","biointerface_adsorption","strong","True","ready","high","True","not_applicable","curated_release_20260707"
"PHA-1b7a90a08e-r4","10.1016/j.carbpol.2021.118498","physical_adsorption","no","column","batch_adsorption_equilibrium","biointerface_adsorption","strong","True","ready","high","True","not_applicable","curated_release_20260707"
"PHA-1b7a90a08e-r5","10.1016/j.carbpol.2021.118498","physical_adsorption","no","column","other","biointerface_adsorption","not_comparable","False","not_strong_or_medium_comparable;missing_or_unnormalizable_unit;low_source_quality","medium","True","not_applicable","curated_release_20260707"
"PHA-1b7a90a08e-r6","10.1016/j.carbpol.2021.118498","physical_adsorption","no","column","other","purification","strong","True","ready","high","True","not_applicable","curated_release_20260707"
"PHA-1b7a90a08e-r7","10.1016/j.carbpol.2021.118498","selective_adsorption","no","column","batch_adsorption_equilibrium","biointerface_adsorption","strong","True","ready","high","True","not_applicable","curated_release_20260707"
"PHA-1b7a90a08e-r8","10.1016/j.carbpol.2021.118498","selective_adsorption","no","column","other","biointerface_adsorption","not_comparable","False","not_strong_or_medium_comparable;missing_or_unnormalizable_unit;low_source_quality","medium","True","not_applicable","curated_release_20260707"
"PHA-1b7a90a08e-r9","10.1016/j.carbpol.2021.118498","selective_adsorption","no","column","other","biointerface_adsorption","not_comparable","False","not_strong_or_medium_comparable;missing_or_unnormalizable_unit;low_source_quality","medium","True","not_applicable","curated_release_20260707"
"PHA-1b7a90a08e-r10","10.1016/j.carbpol.2021.118498","selective_adsorption","no","column","other","biointerface_adsorption","not_comparable","False","not_strong_or_medium_comparable;missing_or_unnormalizable_unit;low_source_quality","medium","True","not_applicable","curated_release_20260707"
"PHA-1b7a90a08e-r11","10.1016/j.carbpol.2021.118498","selective_adsorption","no","column","other","purification","strong","True","ready","high","True","not_applicable","curated_release_20260707"
"PHA-1b7a90a08e-r12","10.1016/j.carbpol.2021.118498","selective_adsorption","no","column","other","purification","strong","True","ready","high","True","not_applicable","curated_release_20260707"
"PHA-1b7a90a08e-r13","10.1016/j.carbpol.2021.118498","selective_adsorption","no","column","other","purification","medium","True","ready","high","True","not_applicable","curated_release_20260707"
"PHA-b9fb3f6164-001","10.1016/j.carbpol.2022.119136","covalent_immobilization","yes","surface","other","purification","strong","True","ready","high","True","not_applicable","curated_release_20260707"
"PHA-7af11dcd51-001","10.1016/j.carbpol.2022.119611","covalent_immobilization","yes","batch","batch_adsorption_equilibrium","protein_immobilization","not_comparable","False","not_strong_or_medium_comparable;missing_or_unnormalizable_unit","medium","True","not_applicable","curated_release_20260707"
"PHA-7af11dcd51-002","10.1016/j.carbpol.2022.119611","covalent_immobilization","yes","batch","batch_adsorption_equilibrium","protein_immobilization","not_comparable","False","not_strong_or_medium_comparable;missing_or_unnormalizable_unit","medium","True","not_applicable","curated_release_20260707"
"PHA-7af11dcd51-003","10.1016/j.carbpol.2022.119611","covalent_immobilization","yes","batch","batch_adsorption_equilibrium","protein_immobilization","not_comparable","False","not_strong_or_medium_comparable","medium","True","not_applicable","curated_release_20260707"
"PHA-7af11dcd51-004","10.1016/j.carbpol.2022.119611","covalent_immobilization","yes","other","other","protein_immobilization","not_comparable","False","not_strong_or_medium_comparable;low_source_quality","medium","True","not_applicable","curated_release_20260707"
"PHA-7af11dcd51-005","10.1016/j.carbpol.2022.119611","covalent_immobilization","yes","other","other","protein_immobilization","not_comparable","False","not_strong_or_medium_comparable;low_source_quality","medium","True","not_applicable","curated_release_20260707"
"PHA-7af11dcd51-006","10.1016/j.carbpol.2022.119611","covalent_immobilization","yes","batch","static_incubation","protein_immobilization","medium","True","ready","high","True","not_applicable","curated_release_20260707"
"PHA-7af11dcd51-007","10.1016/j.carbpol.2022.119611","covalent_immobilization","yes","batch","static_incubation","protein_immobilization","medium","True","ready","high","True","not_applicable","curated_release_20260707"
"PHA-7af11dcd51-008","10.1016/j.carbpol.2022.119611","covalent_immobilization","yes","batch","batch_adsorption_equilibrium","protein_immobilization","medium","True","ready","high","True","not_applicable","curated_release_20260707"
"PHA-7af11dcd51-009","10.1016/j.carbpol.2022.119611","covalent_immobilization","yes","batch","static_incubation","purification","medium","True","ready","high","True","not_applicable","curated_release_20260707"
"PHA-7af11dcd51-010","10.1016/j.carbpol.2022.119611","covalent_immobilization","yes","batch","batch_adsorption_equilibrium","purification","medium","True","ready","high","True","not_applicable","curated_release_20260707"
"PHA-7af11dcd51-011","10.1016/j.carbpol.2022.119611","covalent_immobilization","yes","other","other","protein_immobilization","medium","True","ready","high","True","not_applicable","curated_release_20260707"
"PHA-7af11dcd51-012","10.1016/j.carbpol.2022.119611","covalent_immobilization","yes","other","other","protein_immobilization","weak","False","not_strong_or_medium_comparable","high","True","not_applicable","curated_release_20260707"
"PHA-ff08f714e9-001","10.1016/j.carbpol.2024.122879","antifouling_low_adsorption","no","hemocompatibility","surface_fouling_assay","antifouling","medium","True","ready","high","True","keep","curated_release_20260707"
"PHA-ff08f714e9-002","10.1016/j.carbpol.2024.122879","unknown","unclear","hemocompatibility","fluorescence_surface_quantification","hemocompatibility","not_comparable","False","not_strong_or_medium_comparable;missing_or_unnormalizable_unit;low_source_quality","low","True","not_applicable","curated_release_20260707"
"PHA-4d85d101a2-001","10.1016/j.carbpol.2025.123821","entrapment","no","hemocompatibility","other","protein_immobilization","strong","True","ready","high","True","not_applicable","curated_release_20260707"
"PHA-4d85d101a2-002","10.1016/j.carbpol.2025.123821","entrapment","no","hemocompatibility","other","protein_immobilization","strong","True","ready","high","True","not_applicable","curated_release_20260707"
"PHA-4d85d101a2-003","10.1016/j.carbpol.2025.123821","entrapment","no","hemocompatibility","other","protein_immobilization","strong","True","ready","high","True","not_applicable","curated_release_20260707"
"PHA-4d85d101a2-004","10.1016/j.carbpol.2025.123821","entrapment","no","hemocompatibility","other","protein_immobilization","strong","True","ready","high","True","not_applicable","curated_release_20260707"
"PHA-4d85d101a2-005","10.1016/j.carbpol.2025.123821","entrapment","no","hemocompatibility","other","protein_immobilization","strong","True","ready","high","True","not_applicable","curated_release_20260707"
"PHA-4d85d101a2-006","10.1016/j.carbpol.2025.123821","entrapment","no","hemocompatibility","other","protein_immobilization","strong","True","ready","high","True","not_applicable","curated_release_20260707"
"PHA-00902c80a8-001","10.1016/j.cclet.2008.12.035","selective_adsorption","no","surface","other","biointerface_adsorption","medium","True","ready","high","True","not_applicable","curated_release_20260707"
"PHA-00902c80a8-002","10.1016/j.cclet.2008.12.035","selective_adsorption","no","surface","other","biointerface_adsorption","medium","True","ready","high","True","not_applicable","curated_release_20260707"
"PHA-00902c80a8-003","10.1016/j.cclet.2008.12.035","selective_adsorption","no","surface","other","biointerface_adsorption","medium","True","ready","high","True","not_applicable","curated_release_20260707"
"PHA-00902c80a8-004","10.1016/j.cclet.2008.12.035","selective_adsorption","no","surface","other","biointerface_adsorption","medium","True","ready","high","True","not_applicable","curated_release_20260707"
"PHA-00902c80a8-005","10.1016/j.cclet.2008.12.035","selective_adsorption","no","surface","other","biointerface_adsorption","medium","True","ready","high","True","not_applicable","curated_release_20260707"
"PHA-00902c80a8-006","10.1016/j.cclet.2008.12.035","selective_adsorption","no","surface","other","biointerface_adsorption","medium","True","ready","high","True","not_applicable","curated_release_20260707"
"PHA-00902c80a8-007","10.1016/j.cclet.2008.12.035","selective_adsorption","no","surface","other","biointerface_adsorption","strong","True","ready","high","True","not_applicable","curated_release_20260707"
"PHA-00902c80a8-008","10.1016/j.cclet.2008.12.035","selective_adsorption","no","surface","other","mechanism_study","medium","False","missing_or_unnormalizable_unit;low_source_quality","high","True","not_applicable","curated_release_20260707"
"PHA-135e45999c-001","10.1016/j.cclet.2010.06.005","selective_adsorption","no","surface","other","biointerface_adsorption","strong","True","ready","high","True","not_applicable","curated_release_20260707"
"PHA-135e45999c-002","10.1016/j.cclet.2010.06.005","selective_adsorption","no","surface","other","biointerface_adsorption","weak","False","not_strong_or_medium_comparable","medium","True","not_applicable","curated_release_20260707"
"PHA-bc05cf6fc6-001","10.1016/j.cej.2020.127878","covalent_immobilization","yes","surface","other","protein_immobilization","not_comparable","False","not_strong_or_medium_comparable;missing_or_unnormalizable_unit;low_source_quality","medium","True","not_applicable","curated_release_20260707"
"PHA-bc05cf6fc6-002","10.1016/j.cej.2020.127878","covalent_immobilization","yes","surface","other","protein_immobilization","not_comparable","False","not_strong_or_medium_comparable","medium","True","not_applicable","curated_release_20260707"
"PHA-bc05cf6fc6-003","10.1016/j.cej.2020.127878","covalent_immobilization","yes","biofouling","other","antifouling","medium","True","ready","high","True","keep","curated_release_20260707"
"PHA-bc05cf6fc6-004","10.1016/j.cej.2020.127878","covalent_immobilization","yes","biofouling","surface_fouling_assay","antifouling","not_comparable","False","not_strong_or_medium_comparable;missing_or_unnormalizable_unit;low_source_quality","medium","True","keep","curated_release_20260707"
"PHA-ff60119a18-001","10.1016/j.cej.2021.129702","antifouling_low_adsorption","no","biofouling","surface_fouling_assay","antifouling","medium","True","ready","high","True","keep","curated_release_20260707"
"PHA-ff60119a18-002","10.1016/j.cej.2021.129702","antifouling_low_adsorption","no","biofouling","surface_fouling_assay","antifouling","medium","True","ready","high","True","keep","curated_release_20260707"
"PHA-ff60119a18-003","10.1016/j.cej.2021.129702","antifouling_low_adsorption","no","biofouling","surface_fouling_assay","antifouling","medium","True","ready","high","True","keep","curated_release_20260707"
"PHA-ff60119a18-004","10.1016/j.cej.2021.129702","antifouling_low_adsorption","no","biofouling","surface_fouling_assay","antifouling","medium","True","ready","high","True","keep","curated_release_20260707"
"PHA-ff60119a18-005","10.1016/j.cej.2021.129702","antifouling_low_adsorption","no","biofouling","surface_fouling_assay","antifouling","medium","True","ready","high","True","keep","curated_release_20260707"
"PHA-ff60119a18-006","10.1016/j.cej.2021.129702","antifouling_low_adsorption","no","biofouling","surface_fouling_assay","antifouling","medium","True","ready","high","True","keep","curated_release_20260707"
"PHA-ff60119a18-007","10.1016/j.cej.2021.129702","antifouling_low_adsorption","no","biofouling","surface_fouling_assay","antifouling","medium","True","ready","high","True","keep","curated_release_20260707"
"PHA-ff60119a18-008","10.1016/j.cej.2021.129702","antifouling_low_adsorption","no","biofouling","surface_fouling_assay","antifouling","medium","True","ready","high","True","keep","curated_release_20260707"
"PHA-ff60119a18-009","10.1016/j.cej.2021.129702","antifouling_low_adsorption","no","biofouling","surface_fouling_assay","antifouling","medium","True","ready","high","True","keep","curated_release_20260707"
"PHA-ff60119a18-010","10.1016/j.cej.2021.129702","covalent_immobilization","yes","hemocompatibility","other","protein_immobilization","not_comparable","False","not_strong_or_medium_comparable;missing_or_unnormalizable_unit;low_source_quality","medium","True","not_applicable","curated_release_20260707"
"PHA-ff60119a18-011","10.1016/j.cej.2021.129702","antifouling_low_adsorption","no","hemocompatibility","other","antifouling","not_comparable","False","not_strong_or_medium_comparable;missing_or_unnormalizable_unit;low_source_quality","low","True","keep","curated_release_20260707"
"PHA-9576e4b52f-001","10.1016/j.cej.2022.137486","nonspecific_adsorption","no","surface","other","biointerface_adsorption","strong","True","ready","high","True","not_applicable","curated_release_20260707"
"PHA-9576e4b52f-002","10.1016/j.cej.2022.137486","antifouling_low_adsorption","no","biofouling","surface_fouling_assay","antifouling","strong","True","ready","high","True","keep","curated_release_20260707"
"PHA-9576e4b52f-003","10.1016/j.cej.2022.137486","antifouling_low_adsorption","no","biofouling","surface_fouling_assay","antifouling","strong","True","ready","high","True","keep","curated_release_20260707"
"PHA-9576e4b52f-004","10.1016/j.cej.2022.137486","antifouling_low_adsorption","no","biofouling","surface_fouling_assay","antifouling","strong","True","ready","high","True","keep","curated_release_20260707"
"PHA-7750b69b7f-001","10.1016/j.cej.2022.138671","affinity_binding","no","batch","batch_adsorption_equilibrium","biointerface_adsorption","strong","True","ready","high","True","not_applicable","curated_release_20260707"
"PHA-7750b69b7f-002","10.1016/j.cej.2022.138671","entrapment","no","batch","batch_adsorption_equilibrium","protein_immobilization","medium","True","ready","high","True","not_applicable","curated_release_20260707"
"PHA-7750b69b7f-003","10.1016/j.cej.2022.138671","entrapment","no","batch","batch_adsorption_equilibrium","protein_immobilization","medium","True","ready","high","True","not_applicable","curated_release_20260707"
"PHA-7750b69b7f-004","10.1016/j.cej.2022.138671","entrapment","no","batch","batch_adsorption_equilibrium","protein_immobilization","medium","True","ready","high","True","not_applicable","curated_release_20260707"
"PHA-7750b69b7f-005","10.1016/j.cej.2022.138671","entrapment","no","batch","batch_adsorption_equilibrium","protein_immobilization","medium","True","ready","high","True","not_applicable","curated_release_20260707"
"PHA-7750b69b7f-006","10.1016/j.cej.2022.138671","entrapment","no","batch","batch_adsorption_equilibrium","protein_immobilization","medium","True","ready","high","True","not_applicable","curated_release_20260707"
"PHA-7750b69b7f-007","10.1016/j.cej.2022.138671","affinity_binding","no","batch","batch_adsorption_equilibrium","biointerface_adsorption","weak","False","not_strong_or_medium_comparable;missing_or_unnormalizable_unit","medium","True","not_applicable","curated_release_20260707"
