Repository: sunyrain/PHA

# PHA Protein-Hydrogel Adsorption Dataset

Generated: 2026-07-05T11:36:45

## Scope

This curated package organizes literature-derived protein-hydrogel adsorption, binding, immobilization, antifouling, and related biointerface records extracted from the local PHA corpus.

The primary unit is one record:

`paper + hydrogel/sample + protein/mixture + experimental condition + measured outcome`

## Contents

- `data/sources.csv`: article-level metadata, extraction status, and curation decision.
- `data/records_flat.csv`: flattened record-level table with provenance, hydrogel, protein, condition, outcome, mechanism, and quality fields.

File: data/curated/pha_scientific_dataset_20260705/data/special_fields.csv (part 14 of 55)
id,doi,field_name,field_value_json,why_special,evidence_text,suggested_table
1307,10.1007/s00289-015-1476-3,separation_efficiency_definition,"""eta = measured concentration change in protein solution / concentration expected from gel volume change × 100""",The reported protein separation metric is not a conventional adsorption capacity; it is based on hydrogel water uptake and resulting external protein concentration change.,The efficiency (η) of the hydrogels can be expresses by the formula: η = Measured conc. change in protein solution / Conc. expected from gel vol. change × 100.,experiment_outcome_method
1308,10.1007/s00289-015-1476-3,surface_adsorption_interpretation,"""At 5 °C, about 80% of BSA did not penetrate the network; the remaining 20% loss was attributed to protein adsorption on gel surface.""",This provides an indirect adsorption-related interpretation rather than a directly measured adsorption capacity.,It means about 80 % of BSA molecules did not penetrate the polymer network at this temperature. The loss of 20 % may be attributed to adsorption of protein molecule on the surface of gel samples.,mechanism_or_adsorption_notes
1309,10.1007/s00289-015-1476-3,hydrogel_composition_table,"[{""APS_moles_x10_4"": 1.85, ""MBA_moles_x10_4"": 6.49, ""NIPAM_NTBA_MAAm_molar_ratio"": ""25/56.5/18.5"", ""TEMED_20volpct_solution_ml"": 0.25, ""sample"": ""NTM251""}, {""APS_moles_x10_4"": 1.85, ""MBA_moles_x10_4"": 6.49, ""NIPAM_NTBA_MAAm_molar_ratio"": ""25/37.5/37.5"", ""TEMED_20volpct_solution_ml"": 0.25, ""sample"": ""NTM233""}, {""APS_moles_x10_4"": 1.85, ""MBA_moles_x10_4"": 6.49, ""NIPAM_NTBA_MAAm_molar_ratio"": ""25/18.5/56.5"", ""TEMED_20volpct_solution_ml"": 0.25, ""sample"": ""NTM215""}]",Composition is central to interpreting separation efficiency and swelling differences.,The preparation recipe and conditions are listed in Table 1.,hydrogel_formulation
1310,10.1007/s00289-015-1476-3,diffusion_coefficients,"[{""Davg_x10_6_cm2_s"": 2.27, ""sample"": ""NTM251"", ""swelling_exponent_n"": 0.48, ""temperature_C"": 25}, {""Davg_x10_6_cm2_s"": 2.4, ""sample"": ""NTM251"", ""swelling_exponent_n"": 0.49, ""temperature_C"": 30}, {""Davg_x10_6_cm2_s"": 2.55, ""sample"": ""NTM251"", ""swelling_exponent_n"": 0.47, ""temperature_C"": 40}, {""Davg_x10_6_cm2_s"": 2.73, ""sample"": ""NTM233"", ""swelling_exponent_n"": 0.49, ""temperature_C"": 25}, {""Davg_x10_6_cm2_s"": 2.91, ""sample"": ""NTM233"", ""swelling_exponent_n"": 0.47, ""temperature_C"": 30}, {""Davg_x10_6_cm2_s"": 3.14, ""sample"": ""NTM233"", ""swelling_exponent_n"": 0.46, ""temperature_C"": 40}, {""Davg_x10_6_cm2_s"": 3.02, ""sample"": ""NTM215"", ""swelling_exponent_n"": 0.45, ""temperature_C"": 25}, {""Davg_x10_6_cm2_s"": 3.21, ""sample"": ""NTM215"", ""swelling_exponent_n"": 0.47, ""temperature_C"": 30}, {""Davg_x10_6_cm2_s"": 3.55, ""sample"": ""NTM215"", ""swelling_exponent_n"": 0.48, ""temperature_C"": 40}]",Water diffusion controls the concentration/separation mechanism but is not itself a protein adsorption metric.,"The exponent values indicate that the transport of water into NTM251, NTM233 and NTM215 hydrogels is Fickian type of diffusion at all temperatures.",hydrogel_swelling_transport
1311,10.1007/s13233-013-1007-8,catalytic_conversion_after_immobilization,"""90% conversion after 30 min incubation""",Quantitative enzyme activity outcome rather than adsorption capacity.,Catalytic activity of immobilized His-tagged GAP for the hydrolysis of alanyl para-nitroanilide revealed 90% conversion after 30 min of incubation.,enzyme_performance_outcomes
1312,10.1007/s13233-013-1007-8,thermal_stability_comparison,"""Immobilized enzyme retained 70% activity after 1 h at 60 °C; free enzyme activity was reduced to 50% under the same condition.""",Comparator outcome for immobilized versus free enzyme.,"The hydrogel-immobilized enzyme also exhibited enhanced thermal stability of sustained 70% activity after 1 h incubation at 60 °C, while the free enzyme activity was reduced to 50% at the same condition.",enzyme_stability_outcomes
1313,10.1007/s13233-013-1007-8,hydrogel_regeneration,"""After four cycles of hydrogel regeneration, immobilized enzyme lost only 20% of initial activity.""",Reuse/regeneration outcome relevant to immobilized enzyme support.,"After four cycles of hydrogel regeneration, the immobilized enzyme lost only 20% of its initial activity.",regeneration_outcomes
1314,10.1002/app.34911,aqueous_Fe3_adsorption_best_capacity,"""I10-SC8 equilibrium Fe3+ adsorption capacity 53.9 mg/g chitosan after 3 h contact with 5 mM Fe3+ solution""","Main adsorption capacity is for metal ion rather than protein, but it explains the Fe3+-imprinted bead design used in blood protein outcomes.",The bead prepared by in situ crosslinking and in the presence of 10 mM template ion had an equilibrium iron adsorption capacity of 53.9 mg/g after 3-hour contact with 5 mM Fe3+ solution.,Table III
1315,10.1002/app.34911,albumin_apparent_increase_not_adsorption,"""Albumin readings increased after bead contact despite expected chitosan-albumin affinity.""",The protein endpoint is inverse to adsorption and was interpreted as altered free albumin detection due to calcium transfer.,"As the total albumin content in blood should remain constant, this change should be due to the detection of free albumin unbound from other biochemical entities to which it was previously bound.",Table V
1316,10.1002/app.34911,calcium_selectivity_side_outcome,"""N-SC8 reduced total calcium to 0 mg/dL in all three serum samples, while I10-SC8 left 1.9, 6, and 3.6 mg/dL.""",Calcium removal was used by authors to support selectivity of Fe3+-imprinted beads toward iron-containing species.,The fact that the imprinted beads do not adsorb all calcium as the nonimprinted ones is a good indication of their selectivity towards iron bearing molecules in the blood.,Table V
1317,10.1002/app.34911,smooth_nonporous_bead_surface,"""All beads were described as spherical with smooth, nonporous, homogeneous surfaces.""",Surface morphology affects whether protein or ion adsorption is likely surface-limited.,"All beads have smooth, nonporous surfaces, with layers becoming closer in imprinted and/or crosslinked surfaces.",SEM discussion/Figure 1
1318,10.1002/admt.202000911,hydrogel_self_polishing_mass_remaining,"""PEG/acrylamide hydrogels with CPEG = Cacrylamide = 50 mg mL-1 decreased to about 20% mass remaining in 7 months; PEG-only hydrogel with CPEG = 100 mg mL-1 lost approximately 10% mass in the same period.""",Long-term seawater degradation/self-polishing is directly tied to fouling release but is not a standard adsorption metric.,"The mass of PEG/acrylamide hydrogels (CPEG = Cacrylamide = 50 mg mL-1) decreased to about 20% in 7 months. Without acrylamide, the PEG hydrogel (CPEG = 100 mg mL-1) only lost approximately 10% of the mass in the same time period.",hydrogel_degradation
1319,10.1002/admt.202000911,marine_microorganism_antifouling,"""Attachment of spiral seaweed, chlorella, phaeodactylum tricornutum, and mixtures on hydrogel coatings was <5% relative to glass after 30 d.""",Marine microorganism attachment is a biological fouling endpoint beyond protein adsorption.,"The hydrogel coatings were placed in seawater containing varied concentrations of spiral seaweed, chlorella, phaeodactylum tricornutum, and their mixtures. After 30 d... hydrogel coatings can successfully prevent the attachment of various microorganisms (<5%).",biofouling_assays
1320,10.1002/admt.202000911,hydrogel_coating_swelling_thickness,"""Hydrogel coating thickness swelled to equilibrium at approximately 15 um in less than 20 s; water content after swelling was 88.8-92.5%.""",Coating thickness and water content affect antifouling performance but are not adsorption outcomes.,The thickness of the hydrogel coating swelled to equilibrium at approximately 15 µm in less than 20 s and the water content of the hydrogel coating was 88.8-92.5% after swelling.,coating_properties
1321,10.1002/admt.202000911,adhesion_strength_epoxy_midcoat,"""Hydrogel painting adhesion strength can reach 1.15 MPa with acrylate-functionalized epoxy midcoat.""",Strong coating adhesion supports practical spray-painted hydrogel use but is not a protein adsorption metric.,The adhesion strength was directly correlated with the density of C=C bonds on the midcoat and can reach as high as 1.15 MPa.,coating_adhesion
1322,10.1016/j.bej.2007.02.009,embedded_nanoparticle_amount,"""about 10 +/- 0.5 mg/mL bed""",Important composite loading that affects available adsorption sites but is not a standard hydrogel property field.,The amounts of embedded Fe3O4 nanoparticles in these cryogels were about 10 +/- 0.5 mg/mL bed.,hydrogel_properties_or_material_loading
1323,10.1016/j.bej.2007.02.009,monomer_ratios,"""AAm/MBAAm = 4.6/1; AAm/AGE = 6.2/1; total monomer concentration 7%""",Detailed synthesis formulation useful for material reconstruction.,The weight of AAm/MBAAm=4.6/1 and AAm/AGE=6.2/1 in all the preparation experiments and the total concentration of monomers for different beds was 7%.,hydrogel_synthesis
1324,10.1016/j.bej.2007.02.009,nanoparticle_reactive_mixture_fraction,"""0.92% w/w Fe3O4 nanoparticles in reactive mixture""",Composite filler loading during synthesis.,The weight of Fe3O4 nanoparticles in the reactive mixture was 0.92% (w/w).,hydrogel_synthesis
1325,10.1016/j.bej.2007.02.009,pH_charge_context,"""At pH 4.6, Fe3O4 nanoparticles positive; BSA nearly zero net charge because pH is near BSA pI 4.7.""",Mechanistic charge-state information directly tied to adsorption conditions.,"For the present case (10 mM NaAc-HAc, pH 4.6), Fe3O4 nanoparticles will have a positive charge while BSA will have nearly zero net charge since the buffer pH is near the isoelectric point of BSA (pI = 4.7).",mechanism_conditions
1326,10.1016/j.bej.2007.02.009,water_permeability,"""3.28e-11 m2""",Transport property used to explain low flow resistance and breakthrough behavior.,These structure characteristics give the low liquid flow resistance (water permeability of 3.28x10-11 m2 fitted by equation reported in [16]).,hydrogel_transport_properties
1327,10.1016/j.bej.2007.02.009,elution_condition,"""0.5 M Na2HPO4""",Dynamic chromatography desorption/elution condition reported but no recovery value given.,Elution was carried out using 0.5 M Na2HPO4.,dynamic_adsorption_conditions
1328,10.3390/gels10120786,lysozyme_resorption_not_adsorption,"""PBS containing 10 mg/L lysozyme at 37 °C was used to test enzymatic resorption of hydrogels.""","This is the only explicit external protein condition, but it measures hydrogel degradation/resorption rather than protein adsorption.",In vitro enzymatic resorption was performed in a PBS buffer containing 10 mg/L of lysozyme to simulate the environment of the human body at a temperature of 37 °C.,exclusion_notes
1329,10.3390/gels10120786,z_ratio_definition,"""z = [COO-]/[NH3+], the molar ratio of ionized functional side groups of gelatin and chitosan.""",Hydrogel composition is parameterized by charge stoichiometry rather than only mass ratio.,The composition of the (bio)PEC hydrogels were expressed as the molar ratio of the ionized functional side groups z.,material_design_variables
1330,10.1002/bmc.5995,APC DNA aptamer sequence,"""5'-NH2-C6-GCC TCC TAA CTG AGC TGT ACT CGA CTT ATC CCGGAT GGG GCT CTT AGG AGG C-3'""",Defines the paper-specific affinity ligand immobilized on the cryogel.,APC DNA aptamer: 5'-NH2-C6-GCC TCC TAA CTG AGC TGT ACT CGA CTT ATC CCGGAT GGG GCT CTT AGG AGG C-3'.,ligand_sequences
1331,10.1002/bmc.5995,aptamer immobilization concentrations and sample IDs,"""poly(HEMA-GMA/DNA-Apt-1): 100 mg/mL; poly(HEMA-GMA/DNA-Apt-2): 50 mg/mL; poly(HEMA-GMA/DNA-Apt-3): 10 mg/mL""",Hydrogel sample IDs encode ligand loading solution concentration.,"Specific DNA-Apt immobilized cryogel membranes at concentration of 100, 50, and 10 mg/mL were labeled with the names of poly(HEMA-GMA/DNA-Apt-1), poly(HEMA-GMA/DNA-Apt-2), and poly(HEMA-GMA/DNA-Apt-3), respectively.",hydrogel_formulations
1332,10.1002/bmc.5995,cryogel synthesis temperature and time,"""-14°C for 24 h""",Cryopolymerization condition controls macroporous hydrogel formation.,Polymerization was allowed to take place under the freezing point of -14°C for 24 h.,synthesis_conditions
1333,10.1002/bmc.5995,poly(HEMA-GMA) surface area,"""9.87 m2/g""",Material characterization relevant to adsorption surface area.,"The average specific surface area of poly(HEMA-GMA) and poly(HEMA) cryogel membranes was found to be 9.87 m2/g and 6.45 m2/g, respectively.",material_properties
1334,10.1002/bmc.5995,poly(HEMA-GMA) swelling and macroporosity,"""swelling rate 768.93%; macroporosity 98.51%""",Hydrogel porous structure property relevant to adsorption and mass transport.,Table 2 reports Poly(HEMA-GMA) swelling rate 768.93 and macroporosity 98.51.,material_properties
1335,10.1002/bmc.5995,macropore size and wall thickness,"""macropores up to 20-50 um; cryogel walls 1-5 um thick""",Morphology descriptor for macroporous cryogel adsorption support.,"SEM images of the radial cross-section showed macropores up to 20-50 um in size, surrounded by dense cryogel walls 1-5 um thick.",material_properties
1336,10.1002/bmc.5995,competitor inconsistency,"""Methods list BSA, LYZ, and IgG; results section states HSA, IgG, and LYZ.""",Potential article typo affecting protein normalization and selectivity extraction.,"In order to investigate the selectivity... Bovine serum albumin (BSA), lysozyme (LYZ), and immunoglobulin G (IgG) proteins were used... The selectivity... was investigated using HSA, IgG, and LYZ as competitive protein agents.",curation_flags
1337,10.1002/bmc.5995,temperature inconsistency,"""Methods mention 4°C, 25°C, 37°C, and 45°C; results text reports 4 to 50°C and value at 50°C.""",Potential article inconsistency affecting temperature-condition extraction.,"The effect of temperature (4°C, 25°C, 37°C, and 45°C)... When the temperature increased from 4 to 50°C...",curation_flags
1338,10.1016/j.jconrel.2026.114989,non_adsorption_endpoint,"""LGG adhesion to intestinal epithelium""","The article reports bacterial adhesion, which may superficially resemble adsorption but is not protein-hydrogel adsorption.",SPI-based cryogels consistently supported the highest adhesion levels of LGG (4.8 log CFU cm−2).,biointerface_response
1339,10.1016/j.jconrel.2026.114989,water_vapour_sorption_not_protein_adsorption,"""GAB water vapour sorption isotherms""","The article reports adsorption-like sorption metrics, but the adsorbate is water vapour, not protein.",The kinetic parameters describing the behaviour of the water vapour sorption of the probiotic cryogels were obtained by fitting the GAB model.,exclusion_note
1340,10.1021/la901245z,electroactive_surface_concentration_not_bulk_adsorption,"""Gamma* values reported as Mb 47 +/- 3, HRP 59 +/- 2, Hb 20 +/- 5 pmol/cm2""","The main quantitative protein-loading metric is electrochemical surface coverage of redox-active protein, not total hydrogel uptake capacity.",Table 1 reports electrochemical parameters of Sclg-borax/protein films including Gamma* in pmol/cm2.,adsorption_outcomes
1341,10.1021/la901245z,optimized_casting_formulation,"""20 uL 1% w/v Sclg + 14 uL 0.015 M borax, Sclg/borax equivalent ratio 1:1, final protein concentration 2.5 x 10^-5 M, 10 uL deposited""",Formulation defines the hydrogel/protein film condition for all extracted records.,"The preparation section states the optimized volumes, Sclg/borax ratio, final protein concentration, and deposited volume.",experimental_conditions
1342,10.1021/la901245z,borax_microchannel_mechanism,"""Borax crosslinks Sclg triple helices via hydroxyl groups and leads to microchannels that can host guest molecules.""",This paper-specific hydrogel architecture is used to rationalize protein immobilization and retention.,"The characterization section states that borax cross-links triple helices, acts on hydroxyl groups, and leads to microchannels.",mechanism_annotations
1343,10.1021/la901245z,native_conformation_claim,"""Soret band position unchanged for HRP in solution, Sclg/HRP, and Sclg-borax/HRP; similar results for Mb and Hb.""",Protein immobilization is linked to retained native-like heme environment rather than denaturation.,The UV-vis section states that the spectra exhibit the same Soret band position and that similar results were found for Mb and Hb.,biointerface_response
1344,10.1021/la901245z,long_term_response_retention,"""CV peak currents retained 80% after 30 days; H2O2 response retained about 70% after 30 days; response decreased about 20% after 10 h continuous operation.""",Stability is reported as functional retention of immobilized protein hydrogel electrodes rather than mass retention.,The stability section reports retained peak currents and electrocatalytic response during storage and operation.,stability_outcomes
1345,10.1007/s10965-018-1677-1,gel_content_pct,"""approximately 78% at 4 J/cm2 UV dose, 365 nm""",Hydrogel network formation metric relevant to adsorption surface stability but not an adsorption outcome.,The gel content increases from 0 to 78% with increasing energy dose up to 4 J/cm2.,hydrogel_preparation_properties
1346,10.1007/s10965-018-1677-1,film_stability_in_PBS,"""75-90% remaining after up to 30 days for films prepared with at least 4 J/cm2""",Long-term coating stability in physiological buffer may affect adsorption performance.,When >=4 J/cm2 UV light energy dose is used... 75-90% of the PEOXA-11%EIBP film... remains on the substrate surface after incubation in physiological buffer PBS for up to 30 days.,hydrogel_stability
1347,10.1007/s10965-018-1677-1,swollen_and_dry_thickness,"""swollen thickness approximately 660 nm; dry thickness approximately 390 nm; swelling factor 1.7""",Film swelling properties are important surface-hydrogel descriptors but do not fit scalar adsorption outcome fields.,"The average height (thickness) values for swollen and dry film are 660 and 390 nm, respectively, resulting in a swelling factor of 1.7.",hydrogel_physical_properties
1348,10.1007/s10965-018-1677-1,surface_roughness,"""average roughness 30 nm""",Surface morphology could influence protein adsorption but is not a standard requested scalar field.,"The surface morphology image shows the presence of a satisfactorily homogenous PEOXA-11%EIBP film on the Si wafer, with an average roughness 30 nm.",hydrogel_physical_properties
1349,10.1007/s10965-018-1677-1,protein_assay_detection_chain,"""biotin-BSA adsorption followed by Cy5-streptavidin labeling""",Measured fluorescence reflects bound BSA through a secondary streptavidin labeling step.,The biotin functionality enables the reaction with Cy5-bearing streptavidin. The fluorescence signal from the Cy5 on the surface is then measured.,adsorption_assay_metadata
1350,10.3390/gels8010046,review_secondary_evidence,true,"The article is a review, so extracted adsorption facts are secondary summaries of cited primary papers.","In this review, we will introduce the properties of zwitterionic materials and summarize their progress in hydrogel applications.",article_metadata
1351,10.3390/gels8010046,pSBMA_hydration_number,"""pSBMA can bind 7-8 water molecules per sulfobetaine unit; PEG can bind one water molecule per ethylene glycol unit.""","Mechanistic antifouling hydration value, not an adsorption outcome.","Polysulfobetaine can bind 7-8 water molecules on each sulfobetaine unit through a stronger binding force than PEG, while PEG can only bind one water molecule on each EG unit.",mechanism_annotations
1352,10.3390/gels8010046,anti_polyelectrolyte_swelling_table,"{""PNaSS"": {""SR_NaCl"": 6.21, ""SR_NaCl_over_water"": 0.33, ""SR_water"": 18.68}, ""PSBMA1NaSS0.5"": {""SR_NaCl"": 7.51, ""SR_NaCl_over_water"": 0.41, ""SR_water"": 18.22}, ""PSBMA1NaSS1"": {""SR_NaCl"": 10.22, ""SR_NaCl_over_water"": 0.3, ""SR_water"": 33.27}, ""PSBMA1NaSS2"": {""SR_NaCl"": 16.39, ""SR_NaCl_over_water"": 0.23, ""SR_water"": 71.94}}","Hydrogel swelling data are material properties, not protein adsorption, but may affect antifouling behavior.",Table 1 reports equilibrium swelling ratios of zwitterionic copolymer hydrogels in water and NaCl solution.,hydrogel_properties
1353,10.3390/gels8010046,OPH_nanogel_half_life_extension,"{""OPH_only_half_life_h"": 0.43, ""carrier"": ""CBAA nanogel"", ""nanogel_OPH_half_life_h"": 26.2, ""plasma_detection_after_h"": 72, ""protein"": ""organophosphorus hydrolase""}","Protein encapsulation and pharmacokinetics fact, not adsorption.","CBAA nanogels encapsulated organophosphorus hydrolase. The half-life of OPH in rats was extended from 0.43 h to 26.2 h, and OPH in plasma could still be detected after 72 h.",protein_delivery_outcomes
1354,10.3390/gels8010046,PMPC_PRP_antifouling_improvement,"""70% increased antifouling effect in platelet-rich plasma""",Relative antifouling improvement without explicit comparator or raw adsorption amount.,"In platelet-rich plasma, PMPC-encoding hydrogel increased the antifouling effect by 70%.",relative_antifouling_metrics
1355,10.1021/la401664y,non_protein_adsorbate,"""folic acid""","The measured binding/loading target is a small molecule rather than a protein, so the article is outside the protein-hydrogel adsorption scope.","The binding of FA with separate soy protein, soy polysaccharide, and the protein/polysaccharide nanogels at pH 7.4 was investigated first.",Table 2
1356,10.1021/la401664y,nanogel_swelling_ratio,"""26.6""",The authors used DLS and AFM-derived volumes to confirm the hydrogel-like low-density structure.,"The estimated swelling ratio (VDLS/VAFM) is 26.6, confirming that the nanogels have a low-density structure and can contain a large amount of water.",hydrogel_properties
1357,10.1021/la401664y,folic_acid_complete_loading_at_pH_4,"""FA/protein/polysaccharide nanogels load the FA completely at pH 4.0""",This is a paper-specific loading claim but is not protein adsorption.,"Although the protein and polysaccharide bind only about 10% of the FA at pH 7.4, the FA/protein/polysaccharide nanogels load the FA completely at pH 4.0.",special_fields
1358,10.1002/jmr.2204,MAH incorporation,"""113.7 µmol/g polymer""",Affinity-ligand density in the cryogel controls Cu2+ loading and protein binding.,The incorporation of the MAH was found to be 113.7 µmol/g polymer using nitrogen stoichiometry.,hydrogel_characterization
1359,10.1002/jmr.2204,Cu2+ loading,"""59 µmol Cu2+/g polymer""",Metal-ion loading is central to IMAC binding capacity.,The amount of chelated Cu2+ on PHEMAH cryogel was measured by using atomic absorption spectrophotometry and found as 59 µmol Cu2+/g polymer.,hydrogel_characterization
1360,10.1002/jmr.2204,specific_surface_area_PHEMAH,"""38.6 m2/g""",Surface area can affect binding and mass transfer in cryogel adsorbents.,"The specific surface area of PHEMAH cryogel was found to be 38.6 m2/g, whereas specific surface area of PHEMA was 11.7 m2/g.",hydrogel_characterization
1361,10.1002/jmr.2204,specific_surface_area_PHEMA_comparator,"""11.7 m2/g""",Comparator surface area for non-MAH PHEMA material.,"The specific surface area of PHEMAH cryogel was found to be 38.6 m2/g, whereas specific surface area of PHEMA was 11.7 m2/g.",hydrogel_characterization
1362,10.1002/jmr.2204,cryogel_pore_size,"""10-100 µm""",Supermacroporous structure supports convective flow and low mass-transfer resistance.,"The PHEMAH cryogel has porous and thin polymer walls, large continuous interconnected pores (10-100 µm in diameter) that provide channels for the mobile phase to flow through.",hydrogel_structure
1363,10.1002/jmr.2204,one_step_purification,"""162-fold purification with 88.8% recovery""",Represents process-level outcome beyond adsorption capacity.,The results showed that JBU was purified 162-fold with pHEMAH-Cu2+ cryogel.,purification_performance
1364,10.1002/jmr.2204,JBU monomer molecular_weight,"""90 kDa""",Reported target-protein size from SDS-PAGE.,The molecular weight of the JBU monomer was compared with standard protein markers and found as 90 kDa.,protein_properties
1365,10.1002/app.31505,dna_adsorption_capacity,"""32.93 mg/g maximum experimental DNA adsorption in Tris buffer at pH 7.0""","The article is excluded for protein adsorption extraction, but it contains quantitative nucleic-acid adsorption data that may be useful for a separate DNA/nucleic-acid adsorption schema.",The maximum amount of DNA adsorption was 32.93 mg/g in Tris buffer at pH 7.0.,nucleic_acid_adsorption_outcomes
1366,10.1002/app.31505,langmuir_qmax,"""88.49 mg/g""","Model-derived DNA adsorption capacity, not protein adsorption.",The maximum adsorption capacity (Qmax) for the Zn2+-chelated poly(HEMA-MAH) cryogels was determined from the intercept (1/Qmax) to be 88.49 mg/g.,nucleic_acid_adsorption_isotherms
1367,10.1002/app.31505,desorption_ratio,"""97.9%""","Desorption performance for DNA, not protein.",Up to 97.9% of the adsorbed DNA was desorbed by using 0.1 M phosphate buffer containing 1 M NaCl (pH 8.0) as elution agent.,nucleic_acid_adsorption_desorption
1368,10.1021/la063419x,small_molecule_loading_not_protein_adsorption,"""Benzoic acid loading was quantified, but no protein adsorption target was studied.""","The paper contains quantitative loading data that could be mistaken for adsorption records, but the target analyte is not a protein.",Benzoic acid was used as a model drug to study the loading ability.,exclusion_notes
1369,10.1021/la063419x,nanogel_is_made_from_proteins,"""Ovalbumin and ovotransferrin are structural components of the nanogel, not adsorbed protein targets.""","Protein names appear throughout the article, but their role is material construction rather than protein adsorption outcome.","Natural biomacromolecules, OVA and OT, were used to fabricate nanogels using a heating process.",material_design_notes
1370,10.1007/s00604-004-0223-5,temporary_hydrophobic_barrier,"""TOAB printed on CMD hydrogel""",The paper focuses on removable hydrophobic barriers for protein microarray fabrication rather than conventional bulk protein adsorption.,Tetraoctadecylammonium bromide has been used to print temporary hydrophobic barriers on carboxymethylated dextran hydrogels.,microarray_fabrication_conditions
1371,10.1007/s00604-004-0223-5,barrier_regeneration_time,"""TBA regeneration time approximately 10 minutes; previously used salt regeneration solutions approximately 30 minutes""","Quantitative time comparison is reported, but it describes barrier removal rather than protein adsorption capacity.","TBA was found to be a very efficient agent as compared to previously used salt regeneration solutions, and the regeneration time could be reduced from ∼30 to 10 minutes.",regeneration_comparator_outcomes
1372,10.1002/app.43478,BF4_BSA_value_conflict,"""Table 5 supplied value: 6.7 ± 0.6 mg/g; article body value: 9.2 ± 1.5 mg/g""",Two different quantitative BSA adsorption values are present for the same BF4-modified PEI cryogel condition.,"Table 5 lists BF4 as 6.7 ± 0.6, while the Bovine Serum Albumin Absorption text states [BF4]− absorbed 9.2 ± 1.5 mg/g.",adsorption_value_discrepancies
1373,10.1002/app.43478,SCN_and_dicyanamide_no_absorption,"""SCN− and N(CN)2− modified cryogels did not absorb any BSA according to text; table entries are '-'.""",Qualitative no-adsorption statements lack exact numeric values.,The other anion-containing modified cryogels such as [SCN]− and [N(CN)2]− did not absorb any BSA at all.,qualitative_adsorption_outcomes
1374,10.1002/app.43478,rapid_swelling,"""PEI cryogels reached maximum swelling in DI water in about 10 s.""",Fast swelling may affect adsorption kinetics and mass transfer but was not directly tied to a BSA kinetic experiment.,It took 10 s reach Smax% in DI water.,hydrogel_physical_properties
1375,10.1007/s43153-024-00463-x,small_molecule_adsorption_not_protein_adsorption,"""Highest PA adsorption capacity 256 mg g-1 and PA recovery 60% at pH 4.0; AA adsorption 29 mg g-1.""","The paper contains quantitative cryogel adsorption data, but the adsorbates are organic acids rather than proteins.","At pH 4.0, the tau-cryogel is effective in the adsorption of PA (256 mg g-1) at the expense of the adsorption of AA (29 mg g-1).",small_molecule_cryogel_adsorption
1376,10.1021/la1030203,FITC_IgG_impermeability,"""Microcapsules were impermeable to IgG during the 2 h adsorption process; interior fluorescence intensity was zero.""",Shows measured IgG loss was attributed to surface adsorption rather than diffusion into microcapsules.,The total reduction of IgG in the incubation solution was all due to the amount of IgG adsorption on the surfaces of the microcapsules without diffusion into the microcapsules.,biointerface_response
1377,10.1021/la1030203,CS_g_MPEG_membrane_penetration,"""CS-g-MPEG bound to the surface and also penetrated a certain depth into the microcapsule membrane.""",Explains why apparent graft density can be high but not all grafted PEG contributes equally to protein repulsion.,CS-g-MPEG could not only bind on the surface but also penetrate a certain depth into the membranes of microcapsules.,mechanism
1378,10.1021/la1030203,graft_density_threshold,"""For CS-g-MPEG2K-DS21%, 22 ± 7 to 59 ± 1 chains/nm2 did not significantly reduce IgG adsorption; 77 ± 5 chains/nm2 reduced adsorption to 6.3 ± 0.3 ug/cm2.""",Paper-specific threshold behavior links architecture and apparent graft density to protein resistance.,There appeared a threshold of chain density above which protein resistance increased sharply.,mechanism
1379,10.1021/la1030203,apparent_graft_density_values,"[{""sample"": ""CS-g-MPEG550-DS17%"", ""value"": ""317 ± 32 chains/nm2""}, {""sample"": ""CS-g-MPEG2K-DS7%"", ""value"": ""97 ± 8 chains/nm2""}, {""sample"": ""CS-g-MPEG2K-DS21%"", ""value"": ""77 ± 5 chains/nm2""}]",Apparent graft density is a key design variable but not a standard hydrogel property field in the schema.,"The binding kinetics curves showed apparent graft density values of 317 ± 32, 97 ± 8, and 77 ± 5 chains/nm2 for CS-g-MPEG550-DS17%, CS-g-MPEG2K-DS7%, and CS-g-MPEG2K-DS21%, respectively.",hydrogel_properties
1380,10.1021/la1030203,microcapsule_size,"""about 350 um diameter; CV less than 5%""",Size is needed to interpret surface-area-normalized protein adsorption.,The diameter of ACAC and ACACPEG microcapsules prepared by this method was about 350 μm; the coefficient of variance was less than 5%.,hydrogel_properties
1381,10.1021/la1030203,CS_g_MPEG_binding_amounts,"[{""binding_amount"": ""98 ± 9 ug/cm2"", ""sample"": ""ACAC control""}, {""binding_amount"": ""80 ± 8 ug/cm2"", ""sample"": ""CS-g-MPEG550-DS17%""}, {""binding_amount"": ""70 ± 6 ug/cm2"", ""sample"": ""CS-g-MPEG2K-DS7%""}, {""binding_amount"": ""36 ± 2 ug/cm2"", ""sample"": ""CS-g-MPEG2K-DS21%""}, {""binding_amount"": ""undetectable by GPC"", ""sample"": ""CS-g-MPEG2K-DS29%""}, {""binding_amount"": ""undetectable by GPC"", ""sample"": ""CS79K-g-MPEG2K-DS35%""}]",Copolymer binding is not protein adsorption but is central to explaining protein resistance.,Table 1 summarizes the binding data for CS-g-MPEG copolymers with different architectures; footnote reports some binding amounts were undetectable by GPC.,hydrogel_properties
1382,10.1007/s00396-015-3822-2,reduction_responsive_crosslinker,"""N,N-Bis(acryloyl) cystamine disulfide crosslinker""",The hydrogel was designed to dissociate under reducing conditions such as glutathione.,"In the presence of a reduction agent such as glutathione (GSH), the nanogels were dissociated due to scission of disulfide bonds in the crosslinking structure.",material_design
1383,10.1007/s00396-015-3822-2,drug_loading_NG5,"""DOX loading 18.17%; encapsulation efficiency 90.86%""",Not a protein adsorption outcome but relevant to the nanogel application.,"The drug loading and encapsulation efficiency were attained as high as 18.17 and 90.86 %, respectively.",drug_delivery
1384,10.1007/s00396-015-3822-2,DOX_release_GSH_response,"""Final cumulative release 58.0% without GSH, 66.0% with 10 mM GSH, 83.6% with 20 mM GSH""",Shows reduction responsiveness of the same nanogel platform.,"In the absence of GSH in the release medium, the final cumulative release was only 58.0 %; however, the cumulative release reached up to 66.0 and 83.6 %, respectively, in the presence of GSH (10 and 20 mM).",stimuli_response
1385,10.1007/s00396-015-3822-2,blank_nanogel_cell_viability,"""Greater than 90% viability for HeLa and 3T3 cells after 24 h""",Biointerface compatibility outcome reported alongside non-fouling behavior.,The cell viabilities of HeLa and 3T3 were greater than 90 % after treatment with blank nanogels for 24 h.,biointerface_response
1386,10.3390/polym8120418,preliminary_chymotrypsin_imprinting,"""capacity of molecular-imprinted PAAm and Alg layers toward chymotrypsin was about two times higher than non-imprinted ones""",Paper reports an unusual preliminary molecular imprinting result in the conclusion without experimental details.,The first experiments on obtaining PAAm and Alg layers imprinted with chymotrypsin have shown that the capacity of molecular-imprinted layers towards this protein is about two times higher than for non-imprinted ones.,special protein-imprinting observations
1387,10.3390/polym8120418,whole_BSA_capture_by_loading,"""absence of BSA in supernatant by Lowry test after loading""",Qualitative full capture/loading claim without numeric loading efficiency or detection limit.,The whole protein capture by the gel was proven by the absence of the protein in a supernatant using the Lowry test.,protein loading/release
1388,10.3390/polym8120418,non_Langmuir_hydrogel_adsorption,"""hydrogel-coated film isotherms were nearly linear and could not be described by Langmuir equation""",Important mechanistic adsorption behavior indicating absorption into porous hydrogel rather than finite surface-site adsorption.,The obtained curves could not be described by the Langmuir adsorption isotherm equation.,adsorption model notes
1389,10.3390/membranes11100761,reported_BSA_molecular_weight_unusual,"""Mw = 6.7 kDa""","BSA molecular weight is reported as 6.7 kDa in the supplied context, which is unusual and may require manual verification.","Bovine serum albumin (BSA, M w = 6.7 kDa) was supplied by Bomei Biotechnology Co. Ltd.",protein_mentions
1390,10.3390/membranes11100761,hydrogel_layer_thickness,"""less than 100 nm""",Ultrathin hydrogel layer thickness is relevant to membrane flux and antifouling but is not a standard adsorption field.,"According to the surface images (×10,000) of the membranes, the thickness of the gel layer was less than 100 nm.",hydrogel_properties
1391,10.3390/membranes11100761,multi_hydrogen_bond_self_assembly,"""physical crosslinked hydrogel layer based on inter- or intramolecular hydrogen bonding between MAAc carboxyl C=O and MAAm N-H""",The crosslinking mechanism is supramolecular rather than conventional chemical crosslinking.,"poly(MAAc-co-MAAm) hydrogel formed by hydrogen bonding of inter- or intramolecular sites between oxygen atom of carboxy groups (C=O) on MAAc construction unit and proton of amino-fragments (N-H) on MAAm construction unit, without adding chemical crosslinkers",mechanism
1392,10.3390/s21196348,paper_grammage_effect,"""Lower grammage paper gave better protein repulsion; 50 g m-2 performed better than 120 g m-2.""",Paper physical structure rather than hydrogel chemistry strongly changed apparent adsorption/retention.,A reduction for all experimental setups can be seen when comparing the 50 g·m−2 with the 120 g·m−2 paper.,condition_variables
1393,10.3390/s21196348,application_timing_effect,"""Fully wetted flow gave larger Rf values than wet out flow or with-the-flow after coating.""",Hydrogel swelling state at protein contact changed retention.,"Under fully wetted flow conditions, larger Rf values can be achieved; hence, a reduced interaction between fibers and protein is observed.",experiment_conditions
1394,10.3390/s21196348,flow_time_by_coating,"""Uncoated paper about 4:30 min, PDMAA about 10 min, POEGMA about 3:30 min to become fully soaked in horizontal assay.""","Hydrogel chemistry affected flow rate, confounding adsorption/retention.","For a strip to become fully soaked in our horizontal assay, uncoated paper, on average, took 4:30 min, while, for PDMAA-coated paper, this time increased to around 10 min. In contrast, POEGMA-coated paper even turned out faster than uncoated paper, with a flow time of 3:30 min.",hydrogel_properties_or_experiment
1395,10.3390/s21196348,localized_heating_flow_increase,"""Evaporating at the last 10% of strip increased equilibrium fluid uptake roughly 85%; 30 min evaporation increased total water volume through paper approximately 40%.""",Adsorption outcome was coupled to active evaporative pumping.,"By evaporating at the last 10% of the paper strip, an increase in fluid uptake of roughly 85% can be achieved in the equilibrium state. Evaporating for 30 min increases the total volume of water that flows through the paper by approximately 40%.",experiment_conditions
1396,10.3390/s21196348,charge_specific_GFP_result,"""GFP+9 retained on uncoated paper but transported to end zone on POEGMA-coated paper during thermal evaporation.""",Same GFP fold with different charge revealed electrostatic contribution to protein retention.,"The GFP+9 protein is strongly retained... Other than that, the same protein behaves differently in POEGMA-coated paper... the GFP+9 can be transported all the way to the end-zone during thermal evaporation.",mechanism
1397,10.1016/j.chroma.2010.11.074,Cu2+ loading on sporopollenin,"""14.1 mg/g SP""",Metal loading is central to the affinity adsorption mechanism and may be useful for adsorbent capacity normalization.,The amount of chelated Cu2+ on SP was measured as 14.1mg/g SP.,materials_properties
1398,10.1016/j.chroma.2010.11.074,Cu2+ leakage,"""no leakage detected in adsorption and desorption media""",Important stability and leachables fact for metal-chelate adsorbents.,Investigation of leakage of Cu2+ ions from the SP detected no leakage in any of the adsorption and desorption media.,stability
1399,10.1016/j.chroma.2010.11.074,cryogel porosity,"""67.8%""",Macroporosity is a key structural feature of the cryogel column.,"The porosity, φ, and the total water content, TWC, of the cryogel column embedded with Cu2+-ASP were measured with deionized water as 67.8% and 90.5% (v/v), respectively.",hydrogel_properties
1400,10.1016/j.chroma.2010.11.074,total water content,"""90.5% v/v""",Hydration/water content affects transport and protein adsorption in cryogels.,"The porosity, φ, and the total water content, TWC, of the cryogel column embedded with Cu2+-ASP were measured with deionized water as 67.8% and 90.5% (v/v), respectively.",hydrogel_properties
1401,10.1016/j.chroma.2010.11.074,large pore diameter,"""10-50 μm""",Supermacropore size explains convective flow and reduced mass transfer resistance.,Poly(HEMA-SP) cryogel has large continuous interconnected pores (10–50μm in diameter) with thin polymer walls that provide channels for the mobile phase to flow through.,hydrogel_properties
1402,10.1016/j.chroma.2010.11.074,HSA molecular size,"""4.0 nm × 4.0 nm × 14.0 nm ellipsoidal""",Used by authors to explain easy passage through cryogel pores.,HSA has molecular size of 4.0nm×4.0nm×14.0nm with an ellipsoidal shape.,protein_properties
1403,10.1016/j.chroma.2010.11.074,capacity temperature response,"""adsorption capacity decreased about 26.3% from 5°C to 35°C""",Condition scan indicates exothermic adsorption behavior.,"From 5°C to 35°C, the adsorption capacity of the cryogel decreased about 26.3% for Cu2+-ASPEC.",condition_scans
1404,10.1016/j.chroma.2010.11.074,optimal pH,"""pH 8.0""",Main adsorption optimum tied to histidine ionization and Cu2+ chelation.,The maximum adsorption of HSA was observed at pH 8.0.,condition_scans
