Repository: sunyrain/PHA

# PHA Protein-Hydrogel Adsorption Dataset

Generated: 2026-07-05T11:36:45

## Scope

This curated package organizes literature-derived protein-hydrogel adsorption, binding, immobilization, antifouling, and related biointerface records extracted from the local PHA corpus.

The primary unit is one record:

`paper + hydrogel/sample + protein/mixture + experimental condition + measured outcome`

## Contents

- `data/sources.csv`: article-level metadata, extraction status, and curation decision.
- `data/records_flat.csv`: flattened record-level table with provenance, hydrogel, protein, condition, outcome, mechanism, and quality fields.

File: data/curated/pha_scientific_dataset_20260705/data/materials.csv (part 15 of 67)
id,doi,name,role,context,pubchem_query,needs_manual_normalization,enrichment_json
1675,10.1007/s43153-021-00173-8,sodium borohydride,reduction reagent,Functionalized cryogels immersed in 0.1 mol L−1 sodium borohydride solution in PBS for 60 min.,sodium borohydride,0,
1676,10.1007/s43153-021-00173-8,ethanolamine,blocking reagent,Used to block unreacted epoxy and carboxyl radicals.,ethanolamine,0,
1677,10.1007/s43153-021-00173-8,sodium sulfate,salt for hydrophobic interaction adsorption,BSA adsorption solutions contained 2.0 mol L−1 sodium sulfate.,sodium sulfate,0,
1678,10.1007/s43153-021-00173-8,sodium phosphate,buffer,Adsorption used 0.03 mol L−1 sodium phosphate buffer at pH 7.2.,sodium phosphate,1,
1679,10.1007/s43153-021-00173-8,ammonium persulfate,polymerization initiator,Polymerization used 140 μL APS.,ammonium persulfate,0,
1680,10.1007/s43153-021-00173-8,"N,N,N′,N′-tetramethylethylenediamine",polymerization accelerator,Polymerization used 91 μL TEMED.,"N,N,N',N'-tetramethylethylenediamine",0,
1681,10.1021/la301561j,poly(carboxybetaine methacrylate),zwitterionic antifouling polymer,pCBMA was appended to the silica hydrogel network and reduced fibrinogen adsorption.,poly(carboxybetaine methacrylate),0,
1682,10.1021/la301561j,carboxybetaine methacrylate,monomer,CBMA was used as the monomer for pCBMA synthesis by ATRP.,carboxybetaine methacrylate,0,
1683,10.1021/la301561j,tetraethyl orthosilicate,silica precursor,TEOS was used in the sol-gel preparation of silica hydrogels.,tetraethyl orthosilicate,0,
1684,10.1021/la301561j,(3-aminopropyl)triethoxysilane,initiator precursor / silane coupling component,APTES was modified to obtain the ATRP initiator BrTEOS.,(3-aminopropyl)triethoxysilane,0,
1685,10.1021/la301561j,bromoisobutyryl bromide,initiator synthesis reagent,BIBB was reacted with APTES to synthesize BrTEOS.,bromoisobutyryl bromide,0,
1686,10.1021/la301561j,BrTEOS,ATRP initiator,BrTEOS was used as the initiator for pCBMA synthesis.,BrTEOS,1,
1687,10.1021/la301561j,"2,2'-bipyridine",ATRP ligand,BPY was used in pCBMA synthesis by ATRP.,"2,2'-bipyridine",0,
1688,10.1021/la301561j,copper(I) bromide,ATRP catalyst,CuBr was used in pCBMA synthesis by ATRP.,copper(I) bromide,0,
1689,10.1021/la301561j,copper(II) bromide,ATRP catalyst component,CuBr2 was used in pCBMA synthesis by ATRP.,copper(II) bromide,0,
1690,10.1021/la301561j,nitric acid,acid catalyst,HNO3 was added as catalyst for the acid step of sol-gel hydrolysis at pH 2.,nitric acid,0,
1691,10.1021/la301561j,ammonium hydroxide,base catalyst,NH4OH was added to obtain pH 9 during silica gelation.,ammonium hydroxide,0,
1692,10.1021/la301561j,EDTA,metal chelator / washing reagent,Gels were soaked several times in 50 mM EDTA to remove blue color from trace copper.,EDTA,0,
1693,10.1021/la301561j,o-phenylenediamine,ELISA colorimetric substrate,Used in citrate-phosphate buffer with hydrogen peroxide for color development.,o-phenylenediamine,0,
1694,10.1021/la301561j,hydrogen peroxide,ELISA reagent,Used with o-phenylenediamine in the ELISA detection step.,hydrogen peroxide,0,
1695,10.1080/00914037.2017.1320655,2-hydroxyethyl methacrylic acid,main monomer,Used with MAAP-Ce3+ to prepare p(HEMA-MAAP-Ce3+) cryogel.,2-hydroxyethyl methacrylate,1,
1696,10.1080/00914037.2017.1320655,HEMA,main monomer,1.3 mL HEMA was mixed with MAAP-Ce3+ solution during cryogel preparation.,2-hydroxyethyl methacrylate,1,
1697,10.1080/00914037.2017.1320655,methacryloyl antipyrine,affinity ligand monomer,MAAP was used as a ligand for efficient coordination of Ce3+ ions.,methacryloyl antipyrine,1,
1698,10.1080/00914037.2017.1320655,MAAP-Ce3+,metal-chelate functional comonomer,Functional metal-chelate monomer selected to interact with lysozyme.,methacryloyl antipyrine cerium complex,1,
1699,10.1080/00914037.2017.1320655,Ce3+,metal ion affinity center,Ce3+-chelated MAAP incorporated into cryogel for lysozyme adsorption.,cerium(III),0,
1700,10.1080/00914037.2017.1320655,cerium nitrate,Ce3+ source,Ce3+-chelated MAAP was prepared in Ce(NO3)3 solution.,cerium(III) nitrate,0,
1701,10.1080/00914037.2017.1320655,"N,N′-methylene bisacrylamide",crosslinker,MBAAm was used as a crosslinker in cryogel preparation.,"N,N'-methylenebisacrylamide",0,
1702,10.1080/00914037.2017.1320655,MBAAm,crosslinker,0.283 g MBAAm was dissolved and mixed into cryogel precursor solution.,"N,N'-methylenebisacrylamide",0,
1703,10.1080/00914037.2017.1320655,ammonium persulfate,initiator,APS was used as initiator for free radical polymerization.,ammonium persulfate,0,
1704,10.1080/00914037.2017.1320655,APS,initiator,20 mg APS added during cryogel polymerization.,ammonium persulfate,0,
1705,10.1080/00914037.2017.1320655,"N,N,N′,N′-tetramethylethylene diamine",activator,TEMED was used as activator in cryogel preparation.,"N,N,N',N'-tetramethylethylenediamine",0,
1706,10.1080/00914037.2017.1320655,TEMED,activator,50 µL TEMED added during cryogel polymerization.,"N,N,N',N'-tetramethylethylenediamine",0,
1707,10.1080/00914037.2017.1320655,4-aminoantipyrine,MAAP precursor,Reacted with methacryloyl chloride to synthesize methacryloyl antipyrine.,4-aminoantipyrine,0,
1708,10.1080/00914037.2017.1320655,methacryloyl chloride,MAAP precursor,Reacted with 4-aminoantipyrine to synthesize methacryloyl antipyrine.,methacryloyl chloride,0,
1709,10.1080/00914037.2017.1320655,pyridine,reaction reagent,Used in methacryloyl antipyrine synthesis.,pyridine,0,
1710,10.1080/00914037.2017.1320655,sodium chloride,desorption salt,1 M NaCl in 20 mM phosphate buffer used to desorb lysozyme.,sodium chloride,0,
1711,10.1080/00914037.2017.1320655,sodium azide,storage preservative,Cryogel stored in 0.02% sodium azide at +4°C.,sodium azide,0,
1712,10.3390/molecules30224337,acrylamide,cryogel monomer,"SMC composed of acrylamide, bis-acrylamide, and allyl glycidyl ether",acrylamide,0,
1713,10.3390/molecules30224337,"N,N'-methylene-bis(acrylamide)",crosslinker and comonomer,"SMC composed of AAm, MBA, and AGE","N,N'-methylenebisacrylamide",1,
1714,10.3390/molecules30224337,allyl glycidyl ether,functional comonomer introducing epoxy groups,Allyl glycidyl ether is used to insert reactive epoxy groups.,allyl glycidyl ether,0,
1715,10.3390/molecules30224337,ethylenediamine,epoxy ring-opening reagent / amination reagent,"AAm-AGE SMC was treated with ethylenediamine, which reacts with the epoxy groups and opens them.",ethylenediamine,0,
1716,10.3390/molecules30224337,glutaraldehyde,activation/coupling reagent,A solution of glutaraldehyde in sodium-phosphate buffer was applied before VHH-eGFP circulation.,glutaraldehyde,0,
1717,10.3390/molecules30224337,TEMED,radical polymerization initiator accelerator,Radical polymerization was initiated by TEMED and APS in an ice bath.,"N,N,N',N'-tetramethylethylenediamine",1,
1718,10.3390/molecules30224337,ammonium persulfate,radical polymerization initiator,Radical polymerization was initiated by TEMED and APS.,ammonium persulfate,0,
1719,10.3390/molecules30224337,glycine,blocking reagent and acidic elution reagent,VHH-SMC was blocked with 200 mM glycine and bound vesicles were eluted using glycine at pH 2.0.,glycine,0,
1720,10.3390/molecules30224337,skimmed milk,blocking reagent,VHH-SMC was blocked with 5% milk to eliminate residual surface groups.,skim milk,1,
1721,10.3390/molecules30224337,sodium phosphate buffer,loading and washing buffer,Plasma was diluted with 0.1 M sodium phosphate buffer pH 7.4 and VHH-SMC was washed with sodium phosphate buffer.,sodium phosphate,1,
1722,10.3390/molecules30224337,Tris-HCl,neutralization buffer,Eluted vesicles were collected in 1 M Tris-HCl pH 9.1 for pH neutralization.,tris hydrochloride,1,
1723,10.3390/molecules30224337,Triton X-100,detergent control,Detergent controls were performed by incubating samples with 0.5% Triton X-100.,Triton X-100,1,
1724,10.3390/molecules30224337,bovine serum albumin,protein standard and antibody dilution matrix,Protein concentration was determined using BSA as a standard; antibodies were diluted in 1% BSA.,bovine serum albumin,1,
1725,10.1016/j.reactfunctpolym.2013.03.009,2-hydroxyethyl methacrylate,basic monomer,HEMA was used as the basic monomer for monolithic cryogel synthesis.,2-hydroxyethyl methacrylate,0,
1726,10.1016/j.reactfunctpolym.2013.03.009,N-methacryloyl-L-histidine,functional complexing monomer / ligand,MAH was used to complex Fab fragments directly or through Cu(II).,N-methacryloyl-L-histidine,0,
1727,10.1016/j.reactfunctpolym.2013.03.009,"N,N'-methylene bisacrylamide",crosslinker,MBAAm was used as crosslinker in cryogel synthesis.,"N,N'-methylene bisacrylamide",0,
1728,10.1016/j.reactfunctpolym.2013.03.009,Cu(II),metal ion bridge / mediator,Cu(II) mediated coordination between MAH and Fab fragments in the Cu(II)-assisted imprinting route.,cupric ion,0,
1729,10.1016/j.reactfunctpolym.2013.03.009,cupric nitrate hemipentahydrate,Cu(II) source,Cu(NO3)2.2.5H2O was dissolved with MAH to form MAH-Cu(II) coordination complexes.,copper(II) nitrate hemipentahydrate,1,
1730,10.1016/j.reactfunctpolym.2013.03.009,ammonium persulfate,initiator,APS was used with TEMED as the redox-initiating couple.,ammonium persulfate,0,
1731,10.1016/j.reactfunctpolym.2013.03.009,"N,N,N',N'-tetramethylene diamine",initiator accelerator,TEMED was used with APS as the redox-initiating couple.,"N,N,N',N'-tetramethylethylenediamine",1,
1732,10.1016/j.reactfunctpolym.2013.03.009,sodium chloride,desorption agent,0.5 M NaCl at pH 4.0 was used to desorb adsorbed biomolecules.,sodium chloride,0,
1733,10.1016/j.reactfunctpolym.2013.03.009,sodium hydroxide,sterilization / regeneration solution,0.05 M NaOH was used to sterilize monolithic cryogels after desorption.,sodium hydroxide,0,
1734,10.1016/j.reactfunctpolym.2013.03.009,sodium azide,storage preservative,Cryogels were stored in buffer containing 0.02% sodium azide at 4 C.,sodium azide,0,
1735,10.1016/j.reactfunctpolym.2013.03.009,ethylenediamine tetraacetic acid,digestion buffer additive,20 mM EDTA was included during papain digestion of IgG.,ethylenediaminetetraacetic acid,0,
1736,10.1016/j.reactfunctpolym.2013.03.009,iodoacetamide,digestion quench reagent,Freshly prepared 30 mM iodoacetamide ended the papain digestion process.,iodoacetamide,0,
1737,10.3390/polym18070852,carboxymethyl cellulose,natural polymer backbone,CMC was blended with PVA and PVP to prepare EFB date palm-based hydrogels.,carboxymethyl cellulose,0,
1738,10.3390/polym18070852,polyvinyl alcohol,synthetic polymer backbone,PVA was blended with CMC and sometimes PVP in selected hydrogel samples.,polyvinyl alcohol,0,
1739,10.3390/polym18070852,polyvinylpyrrolidone,synthetic polymer backbone,PVP was included in MCPPC and MCPPG hydrogel formulations.,polyvinylpyrrolidone,0,
1740,10.3390/polym18070852,citric acid,crosslinker,CA was used as a 20% w/v crosslinking agent in CMC/PVA/CA and CMC/PVA/PVP/CA hydrogels.,citric acid,0,
1741,10.3390/polym18070852,glutaraldehyde,crosslinker,GA was used as a crosslinker in CMC/PVA/PVP/GA hydrogel samples.,glutaraldehyde,0,
1742,10.3390/polym18070852,empty fruit bunch date palm,biomass source/filler-derived component,Hydrogels were described as empty fruit bunch date palm-based and biomass-derived.,,1,
1743,10.3390/polym18070852,phosphate buffer solution,protein adsorption/release medium,BSA immobilization and controlled release were performed in phosphate buffer solution at pH 7.4.,phosphate buffer,1,
1744,10.3390/polym18070852,sodium chloride,pHpzc measurement electrolyte,0.05 M NaCl solutions were used to determine hydrogel point of zero charge.,sodium chloride,0,
1745,10.3390/polym18070852,hydrochloric acid,pH adjuster,0.1 M HCl was used to adjust NaCl solution pH for pHpzc measurement.,hydrochloric acid,0,
1746,10.3390/polym18070852,sodium hydroxide,pH adjuster,0.1 M NaOH was used to adjust NaCl solution pH for pHpzc measurement.,sodium hydroxide,0,
1747,10.1007/s12195-024-00815-0,4-arm PEG-maleimide,hydrogel polymer precursor,Used to synthesize PEG-mal hydrogels with or without BMP-2-specific affibodies.,polyethylene glycol maleimide,1,
1748,10.1007/s12195-024-00815-0,dithiothreitol,hydrogel crosslinker,30 uL DTT solution in PBS pH 6.9 was mixed with PEG-affibody intermediates to crosslink hydrogels.,dithiothreitol,0,
1749,10.1007/s12195-024-00815-0,maleimide,reactive functional group,PEG-maleimide reacted with cysteine-modified affibodies and DTT thiols.,maleimide,0,
1750,10.1007/s12195-024-00815-0,phosphate-buffered saline,buffer,Used at pH 6.9 for hydrogel fabrication and as release buffer with 0.1% w/v BSA.,phosphate buffered saline,1,
1751,10.1007/s12195-024-00815-0,BMP-2-specific affibody,affinity ligand,Recombinant or synthetic high- and low-affinity affibodies were conjugated into PEG-mal hydrogels to modulate BMP-2 release.,,1,
1752,10.1007/s12195-024-00815-0,Fmoc-Gly-Wang resin,solid-phase peptide synthesis support,Used to synthesize affibodies by SPPS.,Fmoc Gly Wang resin,1,
1753,10.1007/s12195-024-00815-0,"N,N'-diisopropylcarbodiimide",SPPS coupling reagent,Used in synthetic affibody preparation.,"N,N'-diisopropylcarbodiimide",0,
1754,10.1007/s12195-024-00815-0,Oxyma,SPPS additive,Used in synthetic affibody preparation.,Oxyma,1,
1755,10.1007/s12195-024-00815-0,trifluoroacetic acid,cleavage and deprotection reagent,Included in the cleavage cocktail for synthetic affibodies.,trifluoroacetic acid,0,
1756,10.1007/s12195-024-00815-0,cobalt-nitrilotriacetic acid beads,affinity purification material,Used to purify recombinant hexahistidine-tagged affibodies.,cobalt nitrilotriacetic acid,1,
1757,10.1007/s12195-024-00815-0,imidazole,recombinant protein purification reagent,Used in wash and elution buffers for recombinant affibody purification.,imidazole,0,
1758,10.1007/s12195-024-00815-0,lipopolysaccharide,endotoxin contaminant,Measured in recombinant and synthetic affibody samples; recombinant affibodies retained higher endotoxin levels.,lipopolysaccharide,1,
1759,10.3390/gels9110892,magnesium sulfate,trigger salt for fibrinogen fibrillogenesis and gelation,Adding MgSO4 to fibrinogen triggered intense fibrillogenesis and gelation; final common concentration was 15 mmol/L.,magnesium sulfate,0,
1760,10.3390/gels9110892,magnesium chloride,Mg2+ binding-site occupancy salt and comparator,0.3 mmol/L MgCl2 was used to occupy fibrinogen Mg2+ binding sites; MgCl2 alone caused only slight cloudiness or semi-fibrous precipitated material.,magnesium chloride,0,
1761,10.3390/gels9110892,sodium sulfate,kosmotropic anion source,15 mmol/L Na2SO4 was used to trigger anion-induced pseudo-fibrin formation and was combined with MgCl2 binding-site occupancy.,sodium sulfate,0,
1762,10.3390/gels9110892,magnesium nitrate,magnesium salt comparator,"Mg(NO3)2 gave results similar to MgCl2, with unspecific precipitation rather than intense self-assembly.",magnesium nitrate,0,
1763,10.3390/gels9110892,sodium phosphate buffer,kosmotropic anion source,15 mmol/L sodium phosphate buffer at pH 7.0 was used as an alternative to Na2SO4 in binding-site occupancy experiments.,sodium phosphate,1,
1764,10.3390/gels9110892,calcium ions,divalent cation comparator,Ca2+-induced pseudo-fibrin was discussed as a prior route with high fiber yield and gel stability.,calcium ion,0,
1765,10.3390/gels9110892,AEBSF,thrombin inhibitor control additive,0.5 mmol/L AEBSF was added prior to MgSO4 to rule out thrombin catalysis.,4-(2-aminoethyl)benzenesulfonyl fluoride,0,
1766,10.3390/gels9110892,2-iodoacetamide,factor XIII inhibitor control additive,0.1 mmol/L 2-iodoacetamide was added prior to MgSO4 to rule out factor XIII catalysis.,iodoacetamide,0,
1767,10.1016/j.procbio.2022.04.034,acrylamide,monomer,Used to synthesize PAAm-Alg-AGE cryogel.,acrylamide,0,
1768,10.1016/j.procbio.2022.04.034,sodium alginate,polymer backbone,Alginate component of PAAm-Alg cryogel.,sodium alginate,1,
1769,10.1016/j.procbio.2022.04.034,allyl glycidyl ether,functional comonomer,Introduced reactive epoxy groups before IDA immobilization.,allyl glycidyl ether,0,
1770,10.1016/j.procbio.2022.04.034,"N,N'-methylene bisacrylamide",covalent crosslinker,Used in PAAm-Alg-AGE cryogel synthesis.,"N,N'-methylenebisacrylamide",0,
1771,10.1016/j.procbio.2022.04.034,calcium chloride,ionic crosslinking source,CaCl2 aqueous solution added during cryogel synthesis.,calcium chloride,0,
1772,10.1016/j.procbio.2022.04.034,iminodiacetic acid,chelating ligand,Covalently immobilized on PAAm-Alg-AGE cryogel for IMAC.,iminodiacetic acid,0,
1773,10.1016/j.procbio.2022.04.034,copper sulfate,Cu(II) source,Used to chelate Cu(II) onto IDA cryogel.,copper sulfate,0,
1774,10.1016/j.procbio.2022.04.034,nickel sulfate,Ni(II) source,Used to chelate Ni(II) onto IDA cryogel.,nickel sulfate,0,
1775,10.1016/j.procbio.2022.04.034,3-(N-morpholino)propanesulfonic acid,buffer,MOPS buffer pH 6.5 was the optimum adsorption condition.,3-(N-morpholino)propanesulfonic acid,0,
1776,10.1016/j.procbio.2022.04.034,Tris,buffer,Tris-HCl buffer was included in pH/buffer screening and gave lowest bIgG adsorption.,tris(hydroxymethyl)aminomethane,0,
1777,10.1016/j.procbio.2022.04.034,sodium acetate,buffer/eluent,Used in MA buffer and sodium acetate pH 4.0 elution for metal-chelated cryogels.,sodium acetate,0,
1778,10.1016/j.procbio.2022.04.034,sodium chloride,elution salt,Used in adsorption buffer for elution from metal-free IDA cryogel.,sodium chloride,0,
1779,10.1016/j.procbio.2022.04.034,imidazole,elution agent,Listed as elution agent for chromatographic experiments.,imidazole,0,
1780,10.1016/j.procbio.2022.04.034,EDTA,regeneration/metal stripping agent,Used to remove chelated metal ions and regenerate columns.,ethylenediaminetetraacetic acid disodium salt dihydrate,1,
1781,10.1016/j.procbio.2022.04.034,ammonium persulfate,polymerization initiator,Used in cryogel synthesis.,ammonium persulfate,0,
1782,10.1016/j.procbio.2022.04.034,TEMED,polymerization accelerator,Used in cryogel synthesis.,"N,N,N',N'-tetramethylethylenediamine",0,
1783,10.1016/j.msec.2016.01.005,poly(hydroxyethyl methacrylate),hydrogel backbone,PHEMA cryogels synthesized as base cryogel matrix.,poly(2-hydroxyethyl methacrylate),0,
1784,10.1016/j.msec.2016.01.005,2-hydroxyethyl methacrylate,monomer,HEMA monomer used to synthesize PHEMA cryogel.,2-hydroxyethyl methacrylate,0,
1785,10.1016/j.msec.2016.01.005,"N,N'-methylene bisacrylamide",crosslinker,MBAAm used as cross-linker in PHEMA cryogel synthesis.,"N,N'-methylenebisacrylamide",0,
1786,10.1016/j.msec.2016.01.005,poly(ethylene imine),chelating ligand,PEI immobilized on PHEMA cryogel and used to chelate Cu(II).,polyethyleneimine,0,
1787,10.1016/j.msec.2016.01.005,Cu(II),immobilized metal affinity ion,Cu(II) ions coupled to PHEMA/PEI cryogel for IgG adsorption.,copper(2+),0,
1788,10.1016/j.msec.2016.01.005,ammonium persulfate,polymerization initiator,APS used with TEMED to initiate free radical polymerization.,ammonium persulfate,0,
1789,10.1016/j.msec.2016.01.005,"N,N,N',N'-tetramethylethylene diamine",polymerization accelerator,TEMED used with APS in cryogel synthesis.,"N,N,N',N'-tetramethylethylenediamine",0,
1790,10.1016/j.msec.2016.01.005,sodium chloride,salt and elution agent,NaCl concentration scanned for ionic strength effect; 1 M NaCl used for elution.,sodium chloride,0,
1791,10.1016/j.msec.2016.01.005,sodium carbonate buffer,PEI immobilization buffer,0.5 M sodium carbonate buffer pH 10.5 recirculated through column before PEI immobilization.,sodium carbonate,0,
1792,10.1016/j.msec.2016.01.005,sodium azide,storage preservative,Prepared cryogel stored in buffer containing 0.02% sodium azide at 4 C.,sodium azide,0,
1793,10.1016/j.msec.2016.01.005,acetate buffer,elution buffer,Elution performed using acetate buffer solution at pH 4.0 containing 1.0 M NaCl.,acetate buffer,1,
1794,10.1002/jssc.201100623,2-hydroxyethyl methacrylate,main monomer/backbone precursor,HEMA was used to prepare PHEMA-based cryogels.,2-hydroxyethyl methacrylate,0,
1795,10.1002/jssc.201100623,poly(hydroxyethyl methacrylate),hydrogel backbone,Cytochrome c-imprinted PHEMA-based supermacroporous cryogel.,,1,
1796,10.1002/jssc.201100623,N-methacryloyl-(L)-histidine methyl ester,metal-coordinating functional monomer/ligand,MAH was used as the metal-coordinating monomer due to imidazole nitrogen donor atoms toward Cu2+ ions.,N-methacryloyl-L-histidine methyl ester,1,
1797,10.1002/jssc.201100623,Cu2+,metal ion bridge/coordination center,Cu2+ was complexed with MAH before imprinting.,copper(II) ion,0,
1798,10.1002/jssc.201100623,copper nitrate,Cu2+ source,MAH was treated with copper nitrate to form MAH-Cu2+ complex.,copper nitrate,0,
1799,10.1002/jssc.201100623,"N,N'-methylene-bis(acrylamide)",crosslinker,MBAAm was used as cross-linker in cryogel preparation.,"N,N'-methylenebisacrylamide",0,
1800,10.1002/jssc.201100623,ammonium persulfate,initiator,Free radical cryopolymerization was initiated by APS/TEMED.,ammonium persulfate,0,
1801,10.1002/jssc.201100623,"N,N,N',N'-tetramethylene diamine",polymerization activator,"Cryopolymerization was initiated by N,N,N',N'-tetramethylene diamine at -12 C.",TEMED,1,
1802,10.1002/jssc.201100623,sodium chloride,"template removal, elution agent, FPLC gradient salt",Template cytochrome c was removed using 0.5 M NaCl; cytochrome c was eluted using 0.5 M NaCl; FPLC used 0-0.5 M NaCl gradient.,sodium chloride,0,
1803,10.1002/jssc.201100623,sodium hydroxide,cleaning/regeneration solution,Template-free cryogel was cleaned with 50 mM NaOH; cryogel was washed with 50 mM NaOH after cycles.,sodium hydroxide,0,
1804,10.1002/jssc.201100623,carbonate buffer,binding and FPLC buffer,Binding and selectivity studies used 0.1 M carbonate buffer at pH 9.0.,carbonate buffer,1,
1805,10.1002/jssc.201100623,potassium bromide,void marker,KBr was used as the void marker in FPLC.,potassium bromide,0,
1806,10.1002/jssc.201100623,sodium azide,storage preservative,Cryogel was stored in buffer containing 0.02% sodium azide at 4 C.,sodium azide,0,
1807,10.1002/jssc.201100623,L-histidine methyl ester,MAH precursor,Used in synthesis of MAH monomer.,L-histidine methyl ester,0,
1808,10.1002/jssc.201100623,methacryloyl chloride,MAH precursor,Used in synthesis of MAH monomer.,methacryloyl chloride,0,
1809,10.1021/acsapm.3c00890,N-acryloylmorpholine,main monomer,Used to synthesize P(NAM)-based nanogels.,N-acryloylmorpholine,0,
1810,10.1021/acsapm.3c00890,acrylic acid,anionic co-monomer,Used at 5 or 10 mol % to introduce pH-responsive carboxylic acid groups.,acrylic acid,0,
1811,10.1021/acsapm.3c00890,2-acrylamido-2-methyl-1-propanesulfonic acid,anionic co-monomer,Used at 5 or 10 mol % to introduce sulfonic acid groups.,2-acrylamido-2-methyl-1-propanesulfonic acid,0,
1812,10.1021/acsapm.3c00890,sodium 4-vinylbenzenesulfonate,anionic co-monomer,Used at 5 or 10 mol % to introduce sulfonate groups.,sodium 4-vinylbenzenesulfonate,0,
1813,10.1021/acsapm.3c00890,"N,N'-methylenbis(acrylamide)",nondegradable crosslinker,Used as BIS crosslinker in set 1 P(NAM)-based nanogels.,"N,N'-methylenebisacrylamide",0,
1814,10.1021/acsapm.3c00890,"N,N'-bis(acryloyl)cystamine",redox-cleavable crosslinker,Used as BAC disulfide crosslinker in degradable P(NAM)-based nanogels.,"N,N'-bis(acryloyl)cystamine",0,
1815,10.1021/acsapm.3c00890,poly(ethersulfone),surface substrate,PES membranes were dip-coated with nanogel dispersions for BSA adsorption tests.,polyethersulfone,1,
1816,10.1021/acsapm.3c00890,fluorescein isothiocyanate,protein fluorescent label,BSA labeled with FITC was used for fluorescence microscopy adsorption assay.,fluorescein isothiocyanate,0,
1817,10.1021/acsapm.3c00890,sodium chloride,osmotic pressure agent,Used in dispersed phase during inverse miniemulsion nanogel synthesis.,sodium chloride,0,
1818,10.1021/acsapm.3c00890,polyglycerol polyricinoleate,surfactant,PGPR was used as nonionic surfactant in inverse miniemulsion synthesis.,polyglycerol polyricinoleate,1,
1819,10.1021/acsapm.3c00890,cyclohexane,continuous oil phase solvent,Continuous phase in inverse miniemulsion synthesis.,cyclohexane,0,
1820,10.1021/acsapm.3c00890,"2,2'-azobis(4-methoxy-2,4-dimethylvaleronitril)",radical initiator,V-70 was used as initiator under optimized polymerization conditions.,"2,2'-azobis(4-methoxy-2,4-dimethylvaleronitrile)",1,
1821,10.1021/acsapm.3c00890,azobis(isobutyronitrile),radical initiator screened,AIBN was examined during synthesis optimization.,azobisisobutyronitrile,0,
1822,10.1021/acsapm.3c00890,dithiothreitol,reducing trigger,10 mM DTT in PBS pH 7.4 was used to assess degradation of BAC-crosslinked nanogels.,dithiothreitol,0,
1823,10.1021/acsapm.3c00890,crystal violet,cationic model cargo,"Used in encapsulation and release studies, not as a protein adsorption target.",crystal violet,0,
1824,10.1080/09205063.2016.1201916,3-(3-methacryloxy-2-hydroxypropoxy)propylbis(trimethylsiloxy)methylsilane,silicone-containing monomer,Used to prepare epoxide silicone gels.,3-(3-methacryloxy-2-hydroxypropoxy)propylbis(trimethylsiloxy)methylsilane,1,
1825,10.1080/09205063.2016.1201916,Si-MA,silicone-containing monomer abbreviation,"TRIS, Si-MA, and DMA were mixed with GMA to prepare epoxide silicone gels.",Si-MA silicone hydrogel monomer,1,
1826,10.1080/09205063.2016.1201916,methacryloxypropyl tris(trimethylsiloxy)silane,silicone-containing monomer,Used in photo-initiated polymerization of silicone hydrogels.,methacryloxypropyl tris(trimethylsiloxy)silane,1,
1827,10.1080/09205063.2016.1201916,TRIS,silicone-containing monomer abbreviation,TRIS was 35 wt% in the silicone gel precursor mixture.,methacryloxypropyl tris(trimethylsiloxy)silane,1,
1828,10.1080/09205063.2016.1201916,"N,N-dimethylacrylamide",hydrophilic monomer,DMA was used as 35 wt% in the silicone gel precursor mixture.,"N,N-dimethylacrylamide",0,
1829,10.1080/09205063.2016.1201916,glycidyl methacrylate,epoxy functional monomer,GMA supplied epoxy groups for amino-acid grafting.,glycidyl methacrylate,0,
1830,10.1080/09205063.2016.1201916,triethylene glycol dimethacrylate,crosslinker,0.5 part TEGDMA was used in the hydrogel formulation.,triethylene glycol dimethacrylate,0,
1831,10.1080/09205063.2016.1201916,TEGDMA,crosslinker abbreviation,Crosslinker used in silicone hydrogel preparation.,triethylene glycol dimethacrylate,0,
1832,10.1080/09205063.2016.1201916,Darocur 1173,photoinitiator,0.5 part Darocur 1173 was used for UV curing.,Darocur 1173,1,
1833,10.1080/09205063.2016.1201916,glycine,grafted amino acid ligand,Used to prepare GlyS by epoxy ring-opening grafting.,glycine,0,
1834,10.1080/09205063.2016.1201916,L-alpha-alanine,grafted amino acid ligand,Used to prepare AlaS.,L-alpha-alanine,0,
1835,10.1080/09205063.2016.1201916,L-alpha-serine,grafted amino acid ligand,Used to prepare SerS and serine-grafted contact lenses.,L-serine,0,
1836,10.1080/09205063.2016.1201916,L-alpha-threonine,grafted amino acid ligand,Used to prepare ThrS.,L-threonine,0,
1837,10.1080/09205063.2016.1201916,L-alpha-aspartic acid,grafted amino acid ligand,Used to prepare AspS and aspartic-acid-grafted contact lenses.,L-aspartic acid,0,
1838,10.1080/09205063.2016.1201916,L-alpha-glutamic acid,grafted amino acid ligand,Used to prepare GluS.,L-glutamic acid,0,
1839,10.1080/09205063.2016.1201916,L-alpha-lysine,grafted amino acid ligand,Used to prepare LysS.,L-lysine,0,
1840,10.1080/09205063.2016.1201916,L-alpha-histidine,grafted amino acid ligand,Used to prepare HisS and histidine-grafted contact lenses.,L-histidine,0,
1841,10.1080/09205063.2016.1201916,sodium hydroxide,pH adjustment reagent,Amino acid solutions were adjusted to pH 11.,sodium hydroxide,0,
1842,10.1080/09205063.2016.1201916,hydrochloric acid,washing reagent,Grafted silicone hydrogels were washed with dilute hydrochloric acid and distilled water until pH 7.,hydrochloric acid,0,
1843,10.1080/09205063.2016.1201916,ethanol,solvent/extraction solvent,Used in ethanol/water extraction and amino acid grafting solvent.,ethanol,0,
1844,10.1002/jssc.201100269,diatomite,filler/support particle,Natural diatomite particles about 2 um were embedded in PHEMA cryogel; DA BET surface area was 65.3 m2/g and composition was mainly SiO2.,diatomite,0,
1845,10.1002/jssc.201100269,Ni2+,metal affinity ion,Diatomite particles were treated with Ni2+ solution to prepare Ni2+-attached diatomite particles; amount chelated was 1.61 mg/g DA.,nickel(2+),0,
1846,10.1002/jssc.201100269,2-hydroxyethyl methacrylate,monomer,HEMA was copolymerized with MBAAm to prepare PHEMA-based cryogel.,2-hydroxyethyl methacrylate,0,
1847,10.1002/jssc.201100269,"N,N'-methylene-bis-acrylamide",crosslinker,MBAAm was used as cross-linker for HEMA cryo-copolymerization.,"N,N'-methylenebisacrylamide",0,
1848,10.1002/jssc.201100269,ammonium persulfate,initiator,Free radical polymerization was initiated by APS and TEMED.,ammonium persulfate,0,
1849,10.1002/jssc.201100269,"N,N,N',N'-tetramethylethylenediamine",polymerization accelerator,Free radical polymerization was initiated by APS and TEMED.,"N,N,N',N'-tetramethylethylenediamine",0,
1850,10.1002/jssc.201100269,sodium chloride,elution salt,0.05 M acetate buffer containing 1 M NaCl at pH 5.0 was used to desorb HSA.,sodium chloride,0,
1851,10.1002/jssc.201100269,sodium azide,storage preservative,Composite cryogel was stored in buffer containing 0.02% sodium azide at 4 C.,sodium azide,0,
1852,10.1002/jssc.201100269,phosphate buffer,adsorption buffer,Cryogel was equilibrated with 0.02 M phosphate buffer at pH 8.0 for HSA adsorption.,phosphate buffer,1,
1853,10.1002/jssc.201100269,acetate buffer,desorption buffer,0.05 M acetate buffer containing 1 M NaCl at pH 5.0 was used as elution agent.,acetate buffer,1,
1854,10.3390/gels8060367,Methacrylic anhydride,methacryloylation reagent,Used to functionalize BSA to produce bovine serum albumin methacryloyl.,Methacrylic anhydride,0,
1855,10.3390/gels8060367,Ammonium persulfate,radical initiator,Transparent and opaque gels were prepared by redox-induced polymerization in the presence of APS/TEMED.,Ammonium persulfate,0,
1856,10.3390/gels8060367,"N,N,N′,N′-tetramethylethylenediamine",polymerization catalyst,Transparent and opaque gels were prepared by redox-induced polymerization in the presence of APS/TEMED.,"N,N,N',N'-tetramethylethylenediamine",0,
1857,10.3390/gels8060367,Hydroxyapatite,mineral deposit,"Mineralized gels showed characteristic HA peaks and phosphate bands, and mineral percentages were quantified by TGA.",Hydroxyapatite,0,
1858,10.3390/gels8060367,Dulbecco's phosphate-buffered saline,buffer/reagent,Listed among purchased materials.,Dulbecco's phosphate-buffered saline,1,
1859,10.3390/gels8060367,Tris(hydroxymethyl)aminomethane,buffer component,Listed among purchased materials.,Tris(hydroxymethyl)aminomethane,0,
1860,10.3390/gels8060367,Rhodamine-B,staining dye,Used for confocal microscopy staining of hydrated gels.,Rhodamine B,0,
1861,10.3390/gels8060367,Paraformaldehyde,fixative reagent,Listed among purchased materials.,Paraformaldehyde,0,
1862,10.1080/01496395.2019.1612912,2-Hydroxyethyl methacrylate,cryogel monomer,HEMA (0.26 mL) was dissolved with MBAAm in deionized water for cryogel synthesis.,2-Hydroxyethyl methacrylate,0,
1863,10.1080/01496395.2019.1612912,"N,Nʹ-methylene-bis(acrylamide)",crosslinker,MBAAm (56.6 mg) was used with HEMA to synthesize the cryogel.,"N,N'-Methylenebisacrylamide",0,
1864,10.1080/01496395.2019.1612912,anti-LDL antibody nanoparticles,affinity ligand and embedded nanoparticle filler,Anti-LDL antibody nanoparticles were embedded in the polymeric structure to give immunospecificity to the cryogels.,,1,
1865,10.1080/01496395.2019.1612912,anti-LDL antibody,bioaffinity ligand precursor,Anti-LDL antibody produced from mouse was converted into nanoparticles via ANADOLUCA method.,,1,
1866,10.1080/01496395.2019.1612912,bis(2-2ʹ-bipyridyl)-MATyr-MATyr ruthenium(II),ruthenium-based amino acid monomer or crosslinking complex,MATyr-Ru(bipyr)2-MATyr was added into anti-LDL antibody solution during nanoparticle synthesis.,"bis(2,2'-bipyridyl) ruthenium MATyr MATyr",1,
1867,10.1080/01496395.2019.1612912,ammonium persulfate,initiator,APS was used in nanoparticle synthesis and as part of the cryogel initiator pair.,ammonium persulfate,0,
1868,10.1080/01496395.2019.1612912,"N,N,Nʹ,Nʹ-tetramethylene diamine",initiator accelerator,TEMED (5 µL) and APS (4 mg) were added as initiator pairs for cryogel synthesis.,"N,N,N',N'-tetramethylethylenediamine",1,
1869,10.1080/01496395.2019.1612912,poly(vinyl alcohol),microemulsion stabilizer,PVA was dispersed in deionized water to prepare the microemulsion system for anti-LDL antibody nanoparticle synthesis.,polyvinyl alcohol,0,
1870,10.1080/01496395.2019.1612912,sodium chloride,elution salt,0.5 M NaCl solution was passed through the column to break LDL and anti-LDL antibody interaction.,sodium chloride,0,
1871,10.1080/01496395.2019.1612912,sodium azide,storage preservative,Washed cryogel was stored in 0.02% sodium azide at 4°C until use.,sodium azide,0,
1872,10.1080/01496395.2019.1612912,phosphate buffer,buffer and mobile phase,Anti-LDL antibody was dissolved in phosphate buffer pH 7.2; FPLC mobile phase A was pH 7.2 phosphate buffer solution.,phosphate buffer,1,
1873,10.1007/s10924-022-02417-1,acrylamide,cryogel monomer,Four point four grams of AAm were dissolved for cryogel synthesis.,acrylamide,0,
1874,10.1007/s10924-022-02417-1,"N,N'-methylene-bis-acrylamide",crosslinker,1.2 g of BAAm used in monolithic cryogel synthesis.,"N,N'-methylenebisacrylamide",0,
1875,10.1007/s10924-022-02417-1,allyl glycidyl ether,epoxy-containing comonomer,1.4 g of AGE used in cryogel synthesis; epoxy groups used for later functionalization.,allyl glycidyl ether,0,
1876,10.1007/s10924-022-02417-1,ammonium persulphate,polymerization initiator,140 uL ammonium persulphate solution at 0.5 g/mL added during cryogel synthesis.,ammonium persulfate,0,
1877,10.1007/s10924-022-02417-1,"N,N,N',N'-tetramethyl ethylenediamine",polymerization accelerator,91 uL TEMED added during cryogel synthesis.,"N,N,N',N'-tetramethylethylenediamine",0,
1878,10.1007/s10924-022-02417-1,methyl alcohol,functionalization solvent pretreatment,Dry cryogel monoliths were placed in contact with 20 mL methyl alcohol for 2 h.,methanol,0,
1879,10.1007/s10924-022-02417-1,ethylenediamine,spacer/activation reagent,Cryogels were immersed in 0.5 mol.L-1 ethylenediamine in PBS for 14 h.,ethylenediamine,0,
1880,10.1007/s10924-022-02417-1,glutaraldehyde,spacer arm / aldehyde activation reagent,Cryogels were immersed in 5% glutaraldehyde solution in PBS at 12.0 ± 0.5 C for 5 h.,glutaraldehyde,0,
1881,10.1007/s10924-022-02417-1,aniline,hydrophobic ligand / affinity group,Aldehyde-activated cryogels were immersed in aniline solution 10 mg.mL-1 in PBS for 14 h.,aniline,0,
1882,10.1007/s10924-022-02417-1,sodium borohydride,reducing reagent after grafting,Matrices were immersed in 0.1 mol.L-1 sodium borohydride solution in PBS for 60 min.,sodium borohydride,0,
1883,10.1007/s10924-022-02417-1,ethanolamine,post-functionalization wash/blocking reagent,Cryogels were washed with 0.1 mol.L-1 ethanolamine in PBS.,ethanolamine,0,
1884,10.1007/s10924-022-02417-1,sodium sulfate,kosmotropic salt in adsorption buffer,BSA adsorption experiments varied sodium sulfate from 1.0 to 2.5 mol.L-1.,sodium sulfate,0,
1885,10.1007/s10924-022-02417-1,phosphate buffer,adsorption and functionalization buffer,"PBS 0.05 M buffer, pH 6.0, used as mobile phase with sodium sulfate.",phosphate buffer,1,
1886,10.1016/j.talanta.2013.12.061,N-isopropylacrylamide,assistant monomer / temperature-responsive monomer,Used as 200 mg NIPA in typical MIH synthesis to impart environmental sensitivity.,N-isopropylacrylamide,0,
1887,10.1016/j.talanta.2013.12.061,1-vinyl-3-aminoformylmethyl imidazolium chloride,ionic liquid co-monomer and protein stabilizer,Novel IL [VAFMIM]Cl used as stabilizer and co-monomer; optimized amount 30 mg.,1-vinyl-3-aminoformylmethyl imidazolium chloride,1,
1888,10.1016/j.talanta.2013.12.061,[VAFMIM]Cl,functional ionic liquid monomer,Provided imidazolium positive charge and amide groups for interaction with BSA.,1-vinyl-3-aminoformylmethyl imidazolium chloride,1,
1889,10.1016/j.talanta.2013.12.061,"N,N-methylenebisacrylamide",crosslinker,BIS used as 6 mg in optimized MIH formulation.,"N,N'-methylenebisacrylamide",0,
1890,10.1016/j.talanta.2013.12.061,ammonium persulfate,radical initiator,"10% APS, 20 uL, used in hydrogel polymerization.",ammonium persulfate,0,
1891,10.1016/j.talanta.2013.12.061,"N,N,N',N'-tetramethylethylenediamine",polymerization accelerator,"TEMED, 5 uL, added before polymerization.","N,N,N',N'-tetramethylethylenediamine",0,
1892,10.1016/j.talanta.2013.12.061,sodium chloride,eluent and salt stimulus,NaCl concentrations from 0.3 to 1.0 M tested for template elution; 0.5 M NaCl at 15°C selected.,sodium chloride,0,
1893,10.1016/j.talanta.2013.12.061,2-(dimethylamino)ethyl methacrylate,conventional comparator functional monomer,DMAEMA was used as reference monomer; DMAEMA MIH had lower IF than [VAFMIM]Cl MIH.,2-(dimethylamino)ethyl methacrylate,0,
1894,10.1016/j.talanta.2013.12.061,Tris(hydroxymethyl)aminomethane,buffer component,"Tris-HCl buffer, 10 mM pH 7.0, used for synthesis, equilibration, and adsorption.",Tris(hydroxymethyl)aminomethane,0,
1895,10.1016/j.talanta.2013.12.061,1-vinylimidazole,precursor for ionic liquid synthesis,Reacted with 2-chloroacetamide to synthesize [VAFMIM]Cl.,1-vinylimidazole,0,
1896,10.1016/j.talanta.2013.12.061,2-chloroacetamide,precursor for ionic liquid synthesis,Reacted with 1-vinylimidazole to synthesize [VAFMIM]Cl.,2-chloroacetamide,0,
1897,10.1021/acs.macromol.8b01876,poly(methacrylic acid),hydrogel polymer backbone,main pH-responsive hydrogel film used for protein adsorption modeling,poly(methacrylic acid),0,
1898,10.1021/acs.macromol.8b01876,methacrylic acid,monomer,"MAA segment in PMAA network; pK MAA = 4.65, volume 0.085 nm3, segment length 0.5 nm",methacrylic acid,0,
1899,10.1021/acs.macromol.8b01876,poly(acrylic acid),hydrogel polymer backbone,lower layer of PAA-PMAA film; pKa = 4.25,poly(acrylic acid),0,
1900,10.1021/acs.macromol.8b01876,acrylic acid,monomer,acidic unit in PAA layer,acrylic acid,0,
1901,10.1021/acs.macromol.8b01876,poly(ethylene glycol),neutral hydrogel polymer,neutral bottom and top regions in PEG-PMAA-PEG network,polyethylene glycol,0,
1902,10.1021/acs.macromol.8b01876,sodium chloride,salt,monovalent salt dissociated into sodium and chloride ions; modeled at 1 mM and 10 mM in adsorption studies,sodium chloride,0,
1903,10.1021/acs.macromol.8b01876,sodium ion,counterion,counterion release from PMAA film contributes to adsorption at 1 mM salt,sodium ion,0,
1904,10.1021/acs.macromol.8b01876,chloride ion,co-ion,adsorbs inside polymer network at high salt concentration and screens electrostatic interactions,chloride,0,
1905,10.1021/acs.macromol.8b01876,hydronium ion,pH species,included in aqueous molecular model,hydronium,0,
1906,10.1021/acs.macromol.8b01876,hydroxide ion,pH species,included in aqueous molecular model,hydroxide,0,
1907,10.1021/acs.macromol.8b01876,heme,protein prosthetic group modeled as titratable units,heme complex with two acid groups modeled as two titratable coarse-grained units in myoglobin and cytochrome c,heme,1,
1908,10.1002/jssc.200900874,acrylamide,monomer,"Used to synthesize MIH, NIH, MIH-IPN, and NIH-IPN hydrogels.",acrylamide,0,
1909,10.1002/jssc.200900874,methacrylic acid,charged functional monomer,Added to monomer mixture for hydrogel synthesis.,methacrylic acid,0,
1910,10.1002/jssc.200900874,2-(dimethyl amino)-ethyl methacrylate,charged functional monomer,Added to monomer mixture for hydrogel synthesis.,2-(dimethylamino)ethyl methacrylate,1,
1911,10.1002/jssc.200900874,"N,N-methylene bis-acryl amide",crosslinker,Used as hydrogel crosslinker.,"N,N'-methylenebisacrylamide",1,
1912,10.1002/jssc.200900874,"N,N,N,N-tetramethylethylene diamine",polymerization accelerator,Added to induce polymerization in the first stage.,"N,N,N',N'-tetramethylethylenediamine",1,
1913,10.1002/jssc.200900874,potassium peroxdisulfate,initiator,Used to induce polymerization.,potassium persulfate,1,
