Repository: sunyrain/PHA

# PHA Protein-Hydrogel Adsorption Dataset

Generated: 2026-07-05T11:36:45

## Scope

This curated package organizes literature-derived protein-hydrogel adsorption, binding, immobilization, antifouling, and related biointerface records extracted from the local PHA corpus.

The primary unit is one record:

`paper + hydrogel/sample + protein/mixture + experimental condition + measured outcome`

## Contents

- `data/sources.csv`: article-level metadata, extraction status, and curation decision.
- `data/records_flat.csv`: flattened record-level table with provenance, hydrogel, protein, condition, outcome, mechanism, and quality fields.

File: data/curated/pha_scientific_dataset_20260705/data/record_standardization.csv (part 15 of 37)
"record_id","doi","interaction_type","is_covalent_binding","experiment_mode_primary","experiment_mode_detail","application_context","comparable_target_class","model_ready","model_ready_blocker","manual_review_priority","q5_protein_evidence_flag","q5_triage_action","standardization_rules_version"
"PHA-7750b69b7f-008","10.1016/j.cej.2022.138671","affinity_binding","no","immobilization","other","protein_immobilization","not_comparable","False","not_strong_or_medium_comparable","medium","True","not_applicable","curated_release_20260707"
"PHA-eecdb455ac-001","10.1016/j.cej.2024.152362","antifouling_low_adsorption","no","biofouling","surface_fouling_assay","antifouling","not_comparable","False","not_strong_or_medium_comparable","medium","True","keep","curated_release_20260707"
"PHA-eecdb455ac-002","10.1016/j.cej.2024.152362","antifouling_low_adsorption","no","biofouling","surface_fouling_assay","antifouling","not_comparable","False","not_strong_or_medium_comparable","medium","True","keep","curated_release_20260707"
"PHA-0b4edcc8eb-001","10.1016/j.cej.2024.152433","antifouling_low_adsorption","no","biofouling","surface_fouling_assay","antifouling","weak","False","not_strong_or_medium_comparable","medium","True","keep","curated_release_20260707"
"PHA-0b4edcc8eb-002","10.1016/j.cej.2024.152433","antifouling_low_adsorption","no","biofouling","surface_fouling_assay","antifouling","weak","False","not_strong_or_medium_comparable","high","True","keep","curated_release_20260707"
"PHA-0b4edcc8eb-003","10.1016/j.cej.2024.152433","antifouling_low_adsorption","no","hemocompatibility","surface_fouling_assay","antifouling","medium","True","ready","high","True","keep","curated_release_20260707"
"PHA-0b4edcc8eb-004","10.1016/j.cej.2024.152433","antifouling_low_adsorption","no","hemocompatibility","surface_fouling_assay","antifouling","medium","True","ready","high","True","keep","curated_release_20260707"
"PHA-0b4edcc8eb-005","10.1016/j.cej.2024.152433","antifouling_low_adsorption","no","hemocompatibility","surface_fouling_assay","antifouling","medium","True","ready","high","True","keep","curated_release_20260707"
"PHA-0b4edcc8eb-006","10.1016/j.cej.2024.152433","antifouling_low_adsorption","no","hemocompatibility","surface_fouling_assay","antifouling","medium","True","ready","high","True","keep","curated_release_20260707"
"PHA-0b4edcc8eb-007","10.1016/j.cej.2024.152433","antifouling_low_adsorption","no","hemocompatibility","surface_fouling_assay","antifouling","medium","True","ready","high","True","keep","curated_release_20260707"
"PHA-0b4edcc8eb-008","10.1016/j.cej.2024.152433","covalent_immobilization","yes","surface","static_incubation","protein_immobilization","medium","True","ready","high","True","not_applicable","curated_release_20260707"
"PHA-0b4edcc8eb-009","10.1016/j.cej.2024.152433","covalent_immobilization","yes","hemocompatibility","surface_fouling_assay","protein_immobilization","medium","True","ready","high","True","not_applicable","curated_release_20260707"
"PHA-0b4edcc8eb-010","10.1016/j.cej.2024.152433","covalent_immobilization","yes","hemocompatibility","surface_fouling_assay","protein_immobilization","medium","True","ready","high","True","not_applicable","curated_release_20260707"
"PHA-0b4edcc8eb-011","10.1016/j.cej.2024.152433","covalent_immobilization","yes","biofouling","surface_fouling_assay","antifouling","not_comparable","False","not_strong_or_medium_comparable;missing_or_unnormalizable_unit;low_source_quality","medium","True","keep","curated_release_20260707"
"PHA-399bb9e433-001","10.1016/j.cej.2025.159710","antifouling_low_adsorption","no","column","surface_fouling_assay","purification","medium","True","ready","high","True","not_applicable","curated_release_20260707"
"PHA-399bb9e433-002","10.1016/j.cej.2025.159710","antifouling_low_adsorption","no","column","surface_fouling_assay","purification","medium","True","ready","high","True","not_applicable","curated_release_20260707"
"PHA-399bb9e433-003","10.1016/j.cej.2025.159710","antifouling_low_adsorption","no","column","surface_fouling_assay","purification","medium","True","ready","high","True","not_applicable","curated_release_20260707"
"PHA-399bb9e433-004","10.1016/j.cej.2025.159710","selective_adsorption","no","column","surface_fouling_assay","purification","strong","True","ready","high","True","not_applicable","curated_release_20260707"
"PHA-2426e22e8d-001","10.1016/j.cej.2025.163766","physical_adsorption","no","surface","fluorescence_surface_quantification","biointerface_adsorption","strong","True","ready","high","True","not_applicable","curated_release_20260707"
"PHA-2426e22e8d-002","10.1016/j.cej.2025.163766","physical_adsorption","no","surface","fluorescence_surface_quantification","biointerface_adsorption","strong","True","ready","high","True","not_applicable","curated_release_20260707"
"PHA-2426e22e8d-003","10.1016/j.cej.2025.163766","physical_adsorption","no","surface","fluorescence_surface_quantification","biointerface_adsorption","strong","True","ready","high","True","not_applicable","curated_release_20260707"
"PHA-2426e22e8d-004","10.1016/j.cej.2025.163766","unknown","unclear","surface","fluorescence_surface_quantification","other","medium","False","low_source_quality","medium","True","not_applicable","curated_release_20260707"
"PHA-09b869a496-001","10.1016/j.cej.2026.174308","antifouling_low_adsorption","no","biofouling","static_incubation","antifouling","strong","True","ready","high","True","keep","curated_release_20260707"
"PHA-09b869a496-002","10.1016/j.cej.2026.174308","antifouling_low_adsorption","no","biofouling","static_incubation","antifouling","strong","True","ready","high","True","keep","curated_release_20260707"
"PHA-09b869a496-003","10.1016/j.cej.2026.174308","antifouling_low_adsorption","no","biofouling","static_incubation","antifouling","strong","True","ready","high","True","keep","curated_release_20260707"
"PHA-09b869a496-004","10.1016/j.cej.2026.174308","antifouling_low_adsorption","no","surface","static_incubation","antifouling","strong","True","ready","high","True","keep","curated_release_20260707"
"PHA-09b869a496-005","10.1016/j.cej.2026.174308","antifouling_low_adsorption","no","surface","static_incubation","antifouling","strong","True","ready","high","True","keep","curated_release_20260707"
"PHA-09b869a496-006","10.1016/j.cej.2026.174308","antifouling_low_adsorption","no","surface","static_incubation","antifouling","strong","True","ready","high","True","keep","curated_release_20260707"
"PHA-09b869a496-007","10.1016/j.cej.2026.174308","antifouling_low_adsorption","no","surface","static_incubation","antifouling","strong","True","ready","high","True","keep","curated_release_20260707"
"PHA-09b869a496-008","10.1016/j.cej.2026.174308","antifouling_low_adsorption","no","surface","static_incubation","antifouling","strong","True","ready","high","True","keep","curated_release_20260707"
"PHA-09b869a496-009","10.1016/j.cej.2026.174308","antifouling_low_adsorption","no","surface","static_incubation","antifouling","strong","True","ready","high","True","keep","curated_release_20260707"
"PHA-3eb5ad35a9-001","10.1016/j.cej.2026.176012","covalent_immobilization","yes","surface","fluorescence_surface_quantification","protein_immobilization","weak","False","not_strong_or_medium_comparable;missing_or_unnormalizable_unit","medium","True","not_applicable","curated_release_20260707"
"PHA-3eb5ad35a9-002","10.1016/j.cej.2026.176012","covalent_immobilization","yes","biofouling","surface_fouling_assay","antifouling","medium","True","ready","high","True","keep","curated_release_20260707"
"PHA-8e135a921a-001","10.1016/j.cej.2026.177225","antifouling_low_adsorption","no","surface","other","antifouling","strong","True","ready","high","True","keep","curated_release_20260707"
"PHA-8e135a921a-002","10.1016/j.cej.2026.177225","antifouling_low_adsorption","no","surface","fluorescence_surface_quantification","antifouling","medium","False","missing_key_experiment_condition","high","True","keep","curated_release_20260707"
"PHA-8e135a921a-003","10.1016/j.cej.2026.177225","antifouling_low_adsorption","no","surface","other","antifouling","strong","False","missing_key_experiment_condition","high","True","keep","curated_release_20260707"
"PHA-8e135a921a-004","10.1016/j.cej.2026.177225","antifouling_low_adsorption","no","surface","other","antifouling","strong","False","missing_key_experiment_condition","high","True","keep","curated_release_20260707"
"PHA-8e135a921a-005","10.1016/j.cej.2026.177225","antifouling_low_adsorption","no","surface","other","antifouling","strong","False","missing_key_experiment_condition","high","True","keep","curated_release_20260707"
"PHA-2d1ff010a0-001","10.1016/j.cej.2026.177929","antifouling_low_adsorption","no","flow","fluorescence_surface_quantification","antifouling","not_comparable","False","not_strong_or_medium_comparable;missing_or_unnormalizable_unit","medium","True","keep","curated_release_20260707"
"PHA-2d1ff010a0-002","10.1016/j.cej.2026.177929","antifouling_low_adsorption","no","flow","surface_fouling_assay","purification","not_comparable","False","not_strong_or_medium_comparable;missing_or_unnormalizable_unit","low","True","not_applicable","curated_release_20260707"
"PHA-2d1ff010a0-003","10.1016/j.cej.2026.177929","antifouling_low_adsorption","no","biofouling","surface_fouling_assay","purification","not_comparable","False","not_strong_or_medium_comparable;missing_or_unnormalizable_unit","medium","True","not_applicable","curated_release_20260707"
"PHA-2d1ff010a0-004","10.1016/j.cej.2026.177929","antifouling_low_adsorption","no","surface","other","antifouling","weak","False","not_strong_or_medium_comparable","medium","True","keep","curated_release_20260707"
"PHA-2d1ff010a0-005","10.1016/j.cej.2026.177929","antifouling_low_adsorption","no","flow","other","antifouling","not_comparable","False","not_strong_or_medium_comparable;missing_or_unnormalizable_unit;low_source_quality","medium","True","keep","curated_release_20260707"
"PHA-2d1ff010a0-006","10.1016/j.cej.2026.177929","antifouling_low_adsorption","no","hemocompatibility","fluorescence_surface_quantification","antifouling","not_comparable","False","not_strong_or_medium_comparable","high","True","keep","curated_release_20260707"
"PHA-2d1ff010a0-007","10.1016/j.cej.2026.177929","antifouling_low_adsorption","no","hemocompatibility","surface_fouling_assay","antifouling","not_comparable","False","not_strong_or_medium_comparable;missing_or_unnormalizable_unit;low_source_quality","medium","True","keep","curated_release_20260707"
"PHA-2d1ff010a0-008","10.1016/j.cej.2026.177929","selective_adsorption","no","surface","other","biointerface_adsorption","medium","True","ready","high","True","not_applicable","curated_release_20260707"
"PHA-031562b469-001","10.1016/j.ceja.2025.101030","selective_adsorption","no","batch","batch_adsorption_equilibrium","purification","medium","True","ready","high","True","not_applicable","curated_release_20260707"
"PHA-031562b469-002","10.1016/j.ceja.2025.101030","physical_adsorption","no","hemocompatibility","other","purification","medium","True","ready","high","True","not_applicable","curated_release_20260707"
"PHA-031562b469-003","10.1016/j.ceja.2025.101030","physical_adsorption","no","surface","fluorescence_surface_quantification","purification","medium","True","ready","high","True","not_applicable","curated_release_20260707"
"PHA-031562b469-004","10.1016/j.ceja.2025.101030","physical_adsorption","no","hemocompatibility","batch_adsorption_kinetics","hemocompatibility","strong","True","ready","high","True","not_applicable","curated_release_20260707"
"PHA-031562b469-005","10.1016/j.ceja.2025.101030","physical_adsorption","no","surface","batch_adsorption_kinetics","mechanism_study","strong","True","ready","high","True","not_applicable","curated_release_20260707"
"PHA-031562b469-006","10.1016/j.ceja.2025.101030","selective_adsorption","no","hemocompatibility","other","hemocompatibility","not_comparable","False","not_strong_or_medium_comparable","high","True","not_applicable","curated_release_20260707"
"PHA-4bf1b2a9b6-001","10.1016/j.ces.2007.09.008","selective_adsorption","no","column","other","purification","strong","True","ready","high","True","not_applicable","curated_release_20260707"
"PHA-4bf1b2a9b6-002","10.1016/j.ces.2007.09.008","selective_adsorption","no","column","other","purification","strong","True","ready","high","True","not_applicable","curated_release_20260707"
"PHA-4bf1b2a9b6-003","10.1016/j.ces.2007.09.008","physical_adsorption","no","column","other","purification","strong","True","ready","high","True","not_applicable","curated_release_20260707"
"PHA-4bf1b2a9b6-004","10.1016/j.ces.2007.09.008","physical_adsorption","no","column","other","purification","strong","True","ready","high","True","not_applicable","curated_release_20260707"
"PHA-4bf1b2a9b6-005","10.1016/j.ces.2007.09.008","selective_adsorption","no","column","other","purification","strong","True","ready","high","True","not_applicable","curated_release_20260707"
"PHA-4bf1b2a9b6-006","10.1016/j.ces.2007.09.008","physical_adsorption","no","column","other","purification","strong","True","ready","high","True","not_applicable","curated_release_20260707"
"PHA-330cf6a566-001","10.1016/j.ces.2010.02.010","selective_adsorption","no","column","other","purification","medium","True","ready","high","False","not_applicable","curated_release_20260707"
"PHA-330cf6a566-002","10.1016/j.ces.2010.02.010","unknown","unclear","immobilization","other","protein_immobilization","not_comparable","False","not_strong_or_medium_comparable","high","False","not_applicable","curated_release_20260707"
"PHA-463eed8160-001","10.1016/j.chemosphere.2021.130615","antifouling_low_adsorption","no","biofouling","other","antifouling","strong","False","missing_or_unnormalizable_unit","high","True","keep","curated_release_20260707"
"PHA-463eed8160-002","10.1016/j.chemosphere.2021.130615","antifouling_low_adsorption","no","surface","other","purification","not_comparable","False","not_strong_or_medium_comparable","high","True","not_applicable","curated_release_20260707"
"PHA-463eed8160-003","10.1016/j.chemosphere.2021.130615","antifouling_low_adsorption","no","biofouling","surface_fouling_assay","purification","medium","True","ready","high","True","not_applicable","curated_release_20260707"
"PHA-584d84db64-001","10.1016/j.chroma.2006.01.014","covalent_immobilization","yes","column","column_breakthrough","purification","strong","True","ready","high","True","not_applicable","curated_release_20260707"
"PHA-584d84db64-002","10.1016/j.chroma.2006.01.014","covalent_immobilization","yes","column","other","purification","strong","True","ready","high","True","not_applicable","curated_release_20260707"
"PHA-95b4e3537a-001","10.1016/j.chroma.2007.05.015","selective_adsorption","no","column","column_breakthrough","purification","strong","True","ready","high","True","not_applicable","curated_release_20260707"
"PHA-95b4e3537a-002","10.1016/j.chroma.2007.05.015","selective_adsorption","no","column","column_breakthrough","purification","strong","True","ready","high","True","not_applicable","curated_release_20260707"
"PHA-95b4e3537a-003","10.1016/j.chroma.2007.05.015","selective_adsorption","no","column","column_breakthrough","purification","strong","True","ready","high","True","not_applicable","curated_release_20260707"
"PHA-95b4e3537a-004","10.1016/j.chroma.2007.05.015","selective_adsorption","no","column","column_breakthrough","purification","strong","True","ready","high","True","not_applicable","curated_release_20260707"
"PHA-95b4e3537a-005","10.1016/j.chroma.2007.05.015","selective_adsorption","no","column","column_breakthrough","purification","strong","True","ready","high","True","not_applicable","curated_release_20260707"
"PHA-95b4e3537a-006","10.1016/j.chroma.2007.05.015","selective_adsorption","no","column","column_breakthrough","purification","strong","True","ready","high","True","not_applicable","curated_release_20260707"
"PHA-95b4e3537a-007","10.1016/j.chroma.2007.05.015","selective_adsorption","no","column","column_breakthrough","purification","strong","True","ready","high","True","not_applicable","curated_release_20260707"
"PHA-95b4e3537a-008","10.1016/j.chroma.2007.05.015","selective_adsorption","no","column","column_breakthrough","purification","strong","True","ready","high","True","not_applicable","curated_release_20260707"
"PHA-95b4e3537a-009","10.1016/j.chroma.2007.05.015","selective_adsorption","no","column","column_breakthrough","purification","strong","True","ready","high","True","not_applicable","curated_release_20260707"
"PHA-fcd5dee2b3-001","10.1016/j.chroma.2007.12.084","selective_adsorption","no","column","other","purification","weak","False","not_strong_or_medium_comparable;missing_or_unnormalizable_unit","medium","True","not_applicable","curated_release_20260707"
"PHA-fcd5dee2b3-002","10.1016/j.chroma.2007.12.084","selective_adsorption","no","column","column_dynamic_binding","purification","medium","True","ready","high","True","not_applicable","curated_release_20260707"
"PHA-fcd5dee2b3-003","10.1016/j.chroma.2007.12.084","selective_adsorption","no","column","protein_immobilization_activity","purification","medium","True","ready","high","True","not_applicable","curated_release_20260707"
"PHA-467fe76d4e-001","10.1016/j.chroma.2008.02.110","selective_adsorption","no","column","batch_adsorption_isotherm","mechanism_study","strong","True","ready","high","True","not_applicable","curated_release_20260707"
"PHA-467fe76d4e-002","10.1016/j.chroma.2008.02.110","selective_adsorption","no","column","other","biointerface_adsorption","strong","True","ready","high","True","not_applicable","curated_release_20260707"
"PHA-467fe76d4e-003","10.1016/j.chroma.2008.02.110","selective_adsorption","no","column","other","biointerface_adsorption","weak","False","not_strong_or_medium_comparable","medium","True","not_applicable","curated_release_20260707"
"PHA-467fe76d4e-004","10.1016/j.chroma.2008.02.110","selective_adsorption","no","column","other","biointerface_adsorption","weak","False","not_strong_or_medium_comparable","medium","True","not_applicable","curated_release_20260707"
"PHA-467fe76d4e-005","10.1016/j.chroma.2008.02.110","selective_adsorption","no","column","other","biointerface_adsorption","strong","True","ready","high","True","not_applicable","curated_release_20260707"
"PHA-467fe76d4e-006","10.1016/j.chroma.2008.02.110","selective_adsorption","no","column","other","biointerface_adsorption","strong","True","ready","high","True","not_applicable","curated_release_20260707"
"PHA-467fe76d4e-007","10.1016/j.chroma.2008.02.110","selective_adsorption","no","column","other","biointerface_adsorption","strong","True","ready","high","True","not_applicable","curated_release_20260707"
"PHA-467fe76d4e-008","10.1016/j.chroma.2008.02.110","affinity_binding","no","column","other","purification","medium","True","ready","high","True","not_applicable","curated_release_20260707"
"PHA-467fe76d4e-009","10.1016/j.chroma.2008.02.110","selective_adsorption","no","column","other","biointerface_adsorption","medium","True","ready","high","False","not_applicable","curated_release_20260707"
"PHA-79eed2b391-001","10.1016/j.chroma.2010.11.074","entrapment","no","column","other","protein_immobilization","strong","True","ready","high","True","not_applicable","curated_release_20260707"
"PHA-79eed2b391-002","10.1016/j.chroma.2010.11.074","entrapment","no","column","other","protein_immobilization","strong","True","ready","high","True","not_applicable","curated_release_20260707"
"PHA-79eed2b391-003","10.1016/j.chroma.2010.11.074","entrapment","no","column","batch_adsorption_isotherm","protein_immobilization","strong","True","ready","high","True","not_applicable","curated_release_20260707"
"PHA-79eed2b391-004","10.1016/j.chroma.2010.11.074","entrapment","no","column","batch_adsorption_kinetics","protein_immobilization","strong","True","ready","high","True","not_applicable","curated_release_20260707"
"PHA-79eed2b391-005","10.1016/j.chroma.2010.11.074","entrapment","no","column","other","protein_immobilization","strong","True","ready","high","True","not_applicable","curated_release_20260707"
"PHA-79eed2b391-006","10.1016/j.chroma.2010.11.074","entrapment","no","column","other","protein_immobilization","strong","True","ready","high","True","not_applicable","curated_release_20260707"
"PHA-79eed2b391-007","10.1016/j.chroma.2010.11.074","entrapment","no","column","other","protein_immobilization","strong","True","ready","high","True","not_applicable","curated_release_20260707"
"PHA-79eed2b391-008","10.1016/j.chroma.2010.11.074","entrapment","no","column","other","purification","medium","True","ready","high","True","not_applicable","curated_release_20260707"
"PHA-7df0a4e41a-001","10.1016/j.chroma.2011.06.056","covalent_immobilization","yes","column","column_breakthrough","purification","strong","True","ready","high","True","not_applicable","curated_release_20260707"
"PHA-7df0a4e41a-002","10.1016/j.chroma.2011.06.056","covalent_immobilization","yes","column","column_breakthrough","purification","not_comparable","False","not_strong_or_medium_comparable;missing_or_unnormalizable_unit","medium","True","not_applicable","curated_release_20260707"
"PHA-7df0a4e41a-003","10.1016/j.chroma.2011.06.056","covalent_immobilization","yes","column","column_breakthrough","purification","not_comparable","False","not_strong_or_medium_comparable;missing_or_unnormalizable_unit","medium","True","not_applicable","curated_release_20260707"
"PHA-7df0a4e41a-004","10.1016/j.chroma.2011.06.056","covalent_immobilization","yes","column","column_breakthrough","purification","not_comparable","False","not_strong_or_medium_comparable;missing_or_unnormalizable_unit","medium","True","not_applicable","curated_release_20260707"
"PHA-8481b55a17-001","10.1016/j.chroma.2012.05.075","covalent_immobilization","yes","column","other","purification","strong","True","ready","high","True","not_applicable","curated_release_20260707"
"PHA-8481b55a17-002","10.1016/j.chroma.2012.05.075","covalent_immobilization","yes","column","other","purification","strong","True","ready","high","True","not_applicable","curated_release_20260707"
"PHA-8481b55a17-003","10.1016/j.chroma.2012.05.075","covalent_immobilization","yes","column","other","purification","strong","True","ready","high","True","not_applicable","curated_release_20260707"
"PHA-8481b55a17-004","10.1016/j.chroma.2012.05.075","covalent_immobilization","yes","column","other","purification","strong","True","ready","high","True","not_applicable","curated_release_20260707"
"PHA-f98b15c567-001","10.1016/j.chroma.2012.11.036","covalent_immobilization","yes","column","column_breakthrough","purification","strong","True","ready","high","True","not_applicable","curated_release_20260707"
"PHA-f98b15c567-002","10.1016/j.chroma.2012.11.036","covalent_immobilization","yes","column","other","purification","strong","True","ready","high","True","not_applicable","curated_release_20260707"
"PHA-f98b15c567-003","10.1016/j.chroma.2012.11.036","selective_adsorption","no","column","other","biointerface_adsorption","strong","False","missing_key_experiment_condition;low_source_quality","high","True","not_applicable","curated_release_20260707"
"PHA-2b15ca8238-001","10.1016/j.chroma.2012.11.059","selective_adsorption","no","column","column_breakthrough","purification","strong","True","ready","high","True","not_applicable","curated_release_20260707"
"PHA-2b15ca8238-002","10.1016/j.chroma.2012.11.059","covalent_immobilization","yes","column","column_breakthrough","purification","strong","True","ready","high","True","not_applicable","curated_release_20260707"
"PHA-2b15ca8238-003","10.1016/j.chroma.2012.11.059","covalent_immobilization","yes","column","column_breakthrough","purification","strong","True","ready","high","True","not_applicable","curated_release_20260707"
"PHA-2b15ca8238-004","10.1016/j.chroma.2012.11.059","covalent_immobilization","yes","column","column_breakthrough","purification","strong","True","ready","high","True","not_applicable","curated_release_20260707"
"PHA-2b15ca8238-005","10.1016/j.chroma.2012.11.059","covalent_immobilization","yes","column","column_breakthrough","purification","strong","True","ready","high","True","not_applicable","curated_release_20260707"
"PHA-c895f0833b-001","10.1016/j.chroma.2013.02.014","entrapment","no","column","column_breakthrough","purification","strong","True","ready","high","True","not_applicable","curated_release_20260707"
"PHA-c895f0833b-002","10.1016/j.chroma.2013.02.014","entrapment","no","column","column_breakthrough","purification","strong","True","ready","high","True","not_applicable","curated_release_20260707"
"PHA-c895f0833b-003","10.1016/j.chroma.2013.02.014","entrapment","no","column","column_breakthrough","purification","strong","True","ready","high","True","not_applicable","curated_release_20260707"
"PHA-c895f0833b-004","10.1016/j.chroma.2013.02.014","entrapment","no","column","column_breakthrough","purification","strong","True","ready","high","True","not_applicable","curated_release_20260707"
"PHA-8da55033cf-001","10.1016/j.chroma.2013.07.066","physical_adsorption","no","column","column_breakthrough","purification","weak","False","not_strong_or_medium_comparable","medium","True","not_applicable","curated_release_20260707"
"PHA-8da55033cf-002","10.1016/j.chroma.2013.07.066","selective_adsorption","no","column","column_breakthrough","purification","strong","True","ready","high","True","not_applicable","curated_release_20260707"
"PHA-8da55033cf-003","10.1016/j.chroma.2013.07.066","selective_adsorption","no","column","column_breakthrough","purification","strong","True","ready","high","True","not_applicable","curated_release_20260707"
"PHA-8da55033cf-004","10.1016/j.chroma.2013.07.066","selective_adsorption","no","column","column_breakthrough","purification","strong","True","ready","high","True","not_applicable","curated_release_20260707"
"PHA-8da55033cf-005","10.1016/j.chroma.2013.07.066","selective_adsorption","no","column","column_breakthrough","purification","strong","True","ready","high","True","not_applicable","curated_release_20260707"
"PHA-8da55033cf-006","10.1016/j.chroma.2013.07.066","selective_adsorption","no","column","column_breakthrough","purification","strong","True","ready","high","True","not_applicable","curated_release_20260707"
"PHA-8da55033cf-007","10.1016/j.chroma.2013.07.066","selective_adsorption","no","column","column_breakthrough","purification","strong","True","ready","high","True","not_applicable","curated_release_20260707"
"PHA-b9b9c14775-001","10.1016/j.chroma.2013.08.042","affinity_binding","no","column","batch_adsorption_isotherm","mechanism_study","weak","False","not_strong_or_medium_comparable","high","True","not_applicable","curated_release_20260707"
"PHA-b9b9c14775-002","10.1016/j.chroma.2013.08.042","affinity_binding","no","column","batch_adsorption_isotherm","mechanism_study","weak","False","not_strong_or_medium_comparable","high","True","not_applicable","curated_release_20260707"
"PHA-b9b9c14775-003","10.1016/j.chroma.2013.08.042","affinity_binding","no","column","batch_adsorption_isotherm","mechanism_study","weak","False","not_strong_or_medium_comparable","high","True","not_applicable","curated_release_20260707"
"PHA-b9b9c14775-004","10.1016/j.chroma.2013.08.042","affinity_binding","no","column","batch_adsorption_isotherm","purification","weak","False","not_strong_or_medium_comparable","high","True","not_applicable","curated_release_20260707"
"PHA-b9b9c14775-005","10.1016/j.chroma.2013.08.042","affinity_binding","no","column","batch_adsorption_isotherm","mechanism_study","weak","False","not_strong_or_medium_comparable","high","True","not_applicable","curated_release_20260707"
"PHA-b9b9c14775-006","10.1016/j.chroma.2013.08.042","affinity_binding","no","column","batch_adsorption_isotherm","mechanism_study","weak","False","not_strong_or_medium_comparable","high","True","not_applicable","curated_release_20260707"
"PHA-b9b9c14775-007","10.1016/j.chroma.2013.08.042","affinity_binding","no","column","batch_adsorption_isotherm","mechanism_study","weak","False","not_strong_or_medium_comparable","high","True","not_applicable","curated_release_20260707"
"PHA-b9b9c14775-008","10.1016/j.chroma.2013.08.042","affinity_binding","no","column","batch_adsorption_isotherm","mechanism_study","weak","False","not_strong_or_medium_comparable","high","True","not_applicable","curated_release_20260707"
"PHA-10513cde5d-001","10.1016/j.chroma.2014.01.059","physical_adsorption","no","column","column_breakthrough","purification","strong","True","ready","high","True","not_applicable","curated_release_20260707"
"PHA-10513cde5d-002","10.1016/j.chroma.2014.01.059","unknown","unclear","column","column_breakthrough","purification","strong","True","ready","high","True","not_applicable","curated_release_20260707"
"PHA-10513cde5d-003","10.1016/j.chroma.2014.01.059","unknown","unclear","column","column_breakthrough","purification","strong","True","ready","high","True","not_applicable","curated_release_20260707"
"PHA-10513cde5d-004","10.1016/j.chroma.2014.01.059","unknown","unclear","column","column_breakthrough","purification","strong","True","ready","high","True","not_applicable","curated_release_20260707"
"PHA-10513cde5d-005","10.1016/j.chroma.2014.01.059","unknown","unclear","column","column_breakthrough","purification","strong","True","ready","high","True","not_applicable","curated_release_20260707"
"PHA-10513cde5d-006","10.1016/j.chroma.2014.01.059","unknown","unclear","column","column_breakthrough","purification","medium","True","ready","high","True","not_applicable","curated_release_20260707"
"PHA-10513cde5d-007","10.1016/j.chroma.2014.01.059","unknown","unclear","column","other","purification","medium","True","ready","high","True","not_applicable","curated_release_20260707"
"PHA-10513cde5d-008","10.1016/j.chroma.2014.01.059","unknown","unclear","column","column_breakthrough","purification","medium","True","ready","high","True","not_applicable","curated_release_20260707"
"PHA-10513cde5d-009","10.1016/j.chroma.2014.01.059","unknown","unclear","column","other","purification","weak","False","not_strong_or_medium_comparable","high","True","not_applicable","curated_release_20260707"
"PHA-10513cde5d-010","10.1016/j.chroma.2014.01.059","unknown","unclear","column","column_breakthrough","purification","not_comparable","False","not_strong_or_medium_comparable;low_source_quality","medium","True","not_applicable","curated_release_20260707"
"PHA-edcd00e2fa-001","10.1016/j.chroma.2014.04.030","selective_adsorption","no","surface","batch_adsorption_equilibrium","mechanism_study","strong","True","ready","high","True","not_applicable","curated_release_20260707"
"PHA-edcd00e2fa-002","10.1016/j.chroma.2014.04.030","selective_adsorption","no","surface","batch_adsorption_equilibrium","mechanism_study","strong","True","ready","high","True","not_applicable","curated_release_20260707"
"PHA-edcd00e2fa-003","10.1016/j.chroma.2014.04.030","selective_adsorption","no","column","other","mechanism_study","medium","True","ready","high","True","not_applicable","curated_release_20260707"
"PHA-edcd00e2fa-004","10.1016/j.chroma.2014.04.030","selective_adsorption","no","column","other","biointerface_adsorption","medium","True","ready","high","True","not_applicable","curated_release_20260707"
"PHA-edcd00e2fa-005","10.1016/j.chroma.2014.04.030","selective_adsorption","no","surface","other","purification","weak","False","not_strong_or_medium_comparable;missing_or_unnormalizable_unit","high","True","not_applicable","curated_release_20260707"
"PHA-edcd00e2fa-006","10.1016/j.chroma.2014.04.030","selective_adsorption","no","surface","other","biointerface_adsorption","not_comparable","False","not_strong_or_medium_comparable;missing_or_unnormalizable_unit","high","True","not_applicable","curated_release_20260707"
"PHA-3b5b684d8f-001","10.1016/j.chroma.2014.06.008","covalent_immobilization","yes","column","column_breakthrough","purification","strong","True","ready","high","True","not_applicable","curated_release_20260707"
"PHA-3b5b684d8f-002","10.1016/j.chroma.2014.06.008","covalent_immobilization","yes","column","column_breakthrough","purification","strong","True","ready","high","True","not_applicable","curated_release_20260707"
"PHA-3b5b684d8f-003","10.1016/j.chroma.2014.06.008","covalent_immobilization","yes","column","other","protein_immobilization","weak","False","not_strong_or_medium_comparable;missing_or_unnormalizable_unit","medium","True","not_applicable","curated_release_20260707"
"PHA-58383dacb6-001","10.1016/j.chroma.2014.07.019","entrapment","no","column","column_breakthrough","purification","strong","True","ready","high","True","not_applicable","curated_release_20260707"
"PHA-58383dacb6-002","10.1016/j.chroma.2014.07.019","covalent_immobilization","yes","column","column_breakthrough","purification","strong","True","ready","high","True","not_applicable","curated_release_20260707"
"PHA-58383dacb6-003","10.1016/j.chroma.2014.07.019","covalent_immobilization","yes","column","column_breakthrough","purification","strong","True","ready","high","True","not_applicable","curated_release_20260707"
"PHA-58383dacb6-004","10.1016/j.chroma.2014.07.019","physical_adsorption","no","column","column_breakthrough","purification","medium","True","ready","high","True","not_applicable","curated_release_20260707"
"PHA-67836256a9-001","10.1016/j.chroma.2014.11.081","selective_adsorption","no","column","batch_adsorption_isotherm","purification","strong","True","ready","high","True","not_applicable","curated_release_20260707"
"PHA-67836256a9-002","10.1016/j.chroma.2014.11.081","selective_adsorption","no","column","batch_adsorption_isotherm","purification","strong","True","ready","high","True","not_applicable","curated_release_20260707"
"PHA-67836256a9-003","10.1016/j.chroma.2014.11.081","selective_adsorption","no","column","batch_adsorption_isotherm","purification","strong","True","ready","high","True","not_applicable","curated_release_20260707"
"PHA-67836256a9-004","10.1016/j.chroma.2014.11.081","selective_adsorption","no","column","batch_adsorption_isotherm","purification","strong","True","ready","high","True","not_applicable","curated_release_20260707"
"PHA-67836256a9-005","10.1016/j.chroma.2014.11.081","selective_adsorption","no","column","batch_adsorption_isotherm","purification","strong","True","ready","high","True","not_applicable","curated_release_20260707"
"PHA-67836256a9-006","10.1016/j.chroma.2014.11.081","selective_adsorption","no","column","batch_adsorption_isotherm","purification","strong","True","ready","high","True","not_applicable","curated_release_20260707"
"PHA-67836256a9-007","10.1016/j.chroma.2014.11.081","selective_adsorption","no","column","batch_adsorption_isotherm","purification","strong","True","ready","high","True","not_applicable","curated_release_20260707"
"PHA-67836256a9-008","10.1016/j.chroma.2014.11.081","selective_adsorption","no","column","batch_adsorption_isotherm","purification","strong","True","ready","high","True","not_applicable","curated_release_20260707"
"PHA-67836256a9-009","10.1016/j.chroma.2014.11.081","selective_adsorption","no","column","batch_adsorption_isotherm","purification","strong","True","ready","high","True","not_applicable","curated_release_20260707"
"PHA-67836256a9-010","10.1016/j.chroma.2014.11.081","selective_adsorption","no","column","batch_adsorption_isotherm","purification","strong","True","ready","high","True","not_applicable","curated_release_20260707"
"PHA-67836256a9-011","10.1016/j.chroma.2014.11.081","selective_adsorption","no","column","batch_adsorption_isotherm","purification","strong","True","ready","high","True","not_applicable","curated_release_20260707"
"PHA-67836256a9-012","10.1016/j.chroma.2014.11.081","selective_adsorption","no","column","batch_adsorption_isotherm","purification","strong","True","ready","high","True","not_applicable","curated_release_20260707"
"PHA-67836256a9-013","10.1016/j.chroma.2014.11.081","physical_adsorption","no","column","batch_adsorption_isotherm","purification","strong","True","ready","high","True","not_applicable","curated_release_20260707"
"PHA-67836256a9-014","10.1016/j.chroma.2014.11.081","physical_adsorption","no","column","batch_adsorption_isotherm","purification","strong","True","ready","high","True","not_applicable","curated_release_20260707"
"PHA-67836256a9-015","10.1016/j.chroma.2014.11.081","selective_adsorption","no","column","column_dynamic_binding","purification","strong","True","ready","high","True","not_applicable","curated_release_20260707"
"PHA-67836256a9-016","10.1016/j.chroma.2014.11.081","selective_adsorption","no","column","column_dynamic_binding","purification","strong","True","ready","high","True","not_applicable","curated_release_20260707"
"PHA-67836256a9-017","10.1016/j.chroma.2014.11.081","unknown","unclear","column","other","purification","medium","True","ready","high","True","not_applicable","curated_release_20260707"
"PHA-67836256a9-018","10.1016/j.chroma.2014.11.081","selective_adsorption","no","column","other","purification","strong","True","ready","high","True","not_applicable","curated_release_20260707"
"PHA-67836256a9-019","10.1016/j.chroma.2014.11.081","unknown","unclear","column","other","purification","medium","True","ready","high","True","not_applicable","curated_release_20260707"
"PHA-67836256a9-020","10.1016/j.chroma.2014.11.081","unknown","unclear","column","other","purification","medium","True","ready","high","True","not_applicable","curated_release_20260707"
"PHA-67836256a9-021","10.1016/j.chroma.2014.11.081","affinity_binding","no","column","column_breakthrough","purification","strong","True","ready","high","True","not_applicable","curated_release_20260707"
"PHA-67836256a9-022","10.1016/j.chroma.2014.11.081","selective_adsorption","no","column","column_breakthrough","purification","strong","True","ready","high","True","not_applicable","curated_release_20260707"
"PHA-087f246dd8-001","10.1016/j.chroma.2015.01.075","covalent_immobilization","yes","column","column_breakthrough","purification","strong","True","ready","high","True","not_applicable","curated_release_20260707"
"PHA-087f246dd8-002","10.1016/j.chroma.2015.01.075","covalent_immobilization","yes","column","other","purification","not_comparable","False","not_strong_or_medium_comparable;missing_or_unnormalizable_unit","medium","True","not_applicable","curated_release_20260707"
"PHA-087f246dd8-003","10.1016/j.chroma.2015.01.075","covalent_immobilization","yes","column","other","purification","not_comparable","False","not_strong_or_medium_comparable;missing_or_unnormalizable_unit","medium","True","not_applicable","curated_release_20260707"
"PHA-087f246dd8-004","10.1016/j.chroma.2015.01.075","covalent_immobilization","yes","column","other","purification","not_comparable","False","not_strong_or_medium_comparable;missing_or_unnormalizable_unit","medium","True","not_applicable","curated_release_20260707"
"PHA-087f246dd8-005","10.1016/j.chroma.2015.01.075","covalent_immobilization","yes","column","other","purification","not_comparable","False","not_strong_or_medium_comparable;missing_or_unnormalizable_unit","medium","True","not_applicable","curated_release_20260707"
"PHA-087f246dd8-006","10.1016/j.chroma.2015.01.075","covalent_immobilization","yes","column","other","purification","weak","False","not_strong_or_medium_comparable","high","True","not_applicable","curated_release_20260707"
"PHA-087f246dd8-007","10.1016/j.chroma.2015.01.075","covalent_immobilization","yes","column","other","purification","not_comparable","False","not_strong_or_medium_comparable","high","True","not_applicable","curated_release_20260707"
"PHA-cdbadd7a43-001","10.1016/j.chroma.2015.02.051","unknown","unclear","column","other","purification","strong","True","ready","high","True","not_applicable","curated_release_20260707"
"PHA-cdbadd7a43-002","10.1016/j.chroma.2015.02.051","antifouling_low_adsorption","no","column","other","purification","strong","True","ready","high","True","not_applicable","curated_release_20260707"
