Repository: sunyrain/PHA

# PHA Protein-Hydrogel Adsorption Dataset

Generated: 2026-07-05T11:36:45

## Scope

This curated package organizes literature-derived protein-hydrogel adsorption, binding, immobilization, antifouling, and related biointerface records extracted from the local PHA corpus.

The primary unit is one record:

`paper + hydrogel/sample + protein/mixture + experimental condition + measured outcome`

## Contents

- `data/sources.csv`: article-level metadata, extraction status, and curation decision.
- `data/records_flat.csv`: flattened record-level table with provenance, hydrogel, protein, condition, outcome, mechanism, and quality fields.

File: data/curated/pha_scientific_dataset_20260705/data/special_fields.csv (part 15 of 55)
id,doi,field_name,field_value_json,why_special,evidence_text,suggested_table
1405,10.1016/j.molstruc.2017.06.026,Co/Ni ratio series,"{""M11"": ""1:1"", ""M12"": ""1:2"", ""M13"": ""1:3"", ""M14"": ""1:4"", ""M21"": ""2:1"", ""M31"": ""3:1"", ""M41"": ""4:1""}",The main design variable tuning BSA adsorption kinetics is the Co/Ni molar ratio.,"Co/Ni ratios of the prepared CoNi samples: M11 1:1, M12 1:2, M21 2:1, M13 1:3, M31 3:1, M14 1:4, M41 4:1.",material_design_variables
1406,10.1016/j.molstruc.2017.06.026,magnetic properties,"{""coercivity_Oe"": {""M11"": 466, ""M12"": 218, ""M13"": 356, ""M14"": 165, ""M21"": 376, ""M31"": 409, ""M41"": 303}, ""remenant_emu_g"": {""M11"": 9.08, ""M12"": 6.5, ""M13"": 8.23, ""M14"": 7.23, ""M21"": 9.89, ""M31"": 4.3, ""M41"": 11.2}}","Magnetic properties are reported for each alloy and may affect magnetic separation utility, although they are not adsorption amounts.",Table 3 reports coercivity and remenant values of the samples.,hydrogel_physical_properties
1407,10.1016/j.molstruc.2017.06.026,BET and BJH properties of CoNi magnetic nanoalloy,"{""BET_surface_area_m2_g"": 23.788, ""BJH_total_pore_volume_cc_g"": 0.135, ""average_pore_radius_A"": 19.106, ""average_pore_radius_nm"": 1.9106}",Surface area and pore structure are invoked as adsorption-relevant material properties but not assigned by sample code in the supplied context.,"The BET specific surface area of the CoNi magnetic nanoalloy possess 23.7880 m2/g, total BJH pore volume 0.135 cc/g and average pore radius is 19.106Ao.",material_characterization
1408,10.1016/j.molstruc.2017.06.026,multistage adsorption assignment,"""first stage physisorption; second stage chemisorption""",The authors explicitly map different kinetic regimes to different adsorption mechanisms.,The first stage is physisorption and the second stage is chemisorption.,mechanism_annotations
1409,10.1002/anie.201700647,template_removal_rate,"""approximately 86%""",Template removal after nanogel synthesis is relevant to imprinting quality but not an adsorption outcome.,HSA removal by SEC was estimated at approximately 86% using tryptophan fluorescence before and after SEC.,synthesis_characterization
1410,10.1002/anie.201700647,particle_size_comparator,"{""MIP-NG"": ""circa 35 nm"", ""NIP-NG"": ""circa 26 nm""}",Nanogel size affects corona formation and in vivo clearance.,MIP-NGs were circa 35 nm by DLS; NIP-NGs were circa 26 nm.,hydrogel_properties
1411,10.1002/anie.201700647,thermoresponsive_property,"""LCST circa 60 deg C; no size change under physiological conditions""",Thermoresponsiveness is a nanogel property not captured by adsorption capacity fields.,"LCST was attributed to N-isopropyl acrylamide co-monomer, with no size change under physiological conditions.",hydrogel_properties
1412,10.1002/anie.201700647,in_vivo_stealth_half_life,"{""MIP-NG"": ""6.8 h"", ""NIP-NG"": ""3.0 h"", ""n"": 5}",Biointerface outcome supports functional consequence of albumin-rich corona formation.,"Apparent half-lives of NIP-NGs and MIP-NGs were 3.0 h and 6.8 h, respectively.",biointerface_response
1413,10.1002/anie.201700647,tumor_accumulation,"""approximately 6-fold higher fluorescence in tumor region than normal region after 6 h""","Drug-delivery outcome attributed to stealth and small nanogel size, not a direct adsorption metric.",Tumor-region fluorescence was approximately 6-fold higher than normal-region fluorescence after 6 h.,biointerface_response
1414,10.1002/anie.201700647,cytotoxicity,"""90% viability in NIH3T3 cells at 100 ug mL^-1 MIP-NGs""",Biocompatibility result relevant to nanocarrier interpretation but not protein adsorption.,MTT assay showed 90% viability in NIH3T3 cells exposed to 100 ug mL^-1 MIP-NGs.,biointerface_response
1415,10.1002/anie.201700647,albumin_pretreatment,"""no pretreatment with albumin necessary before infusion""",The stealth strategy depends on in situ adsorption rather than pre-adsorbed albumin coating.,The article states no pretreatment with albumin was necessary before infusion.,mechanism_notes
1416,10.1021/jp307588b,TCPS normalization assumption,"""TCPS was considered to have a complete monolayer of adsorbed protein and used as 100% fouling control.""",Adsorption results are relative ELISA signals rather than absolute mass loadings.,"Because ELISA is qualitative, all of the results were normalized to a fouling control TCPS, which was considered to have a complete monolayer of adsorbed protein.",assay_normalization
1417,10.1021/jp307588b,ELISA endpoint time,"""30 min OPD substrate exposure endpoint""","The ELISA signal is time-dependent, and the selected endpoint affects relative adsorption values.","Based on the results seen in Figures 2a,b, a time point of 30 min was selected as the end point for all of the direct substrate comparisons.",assay_conditions
1418,10.1021/jp307588b,SA enrichment,"""TM:SA hydrogels showed S/N ratios above the SBMA baseline, indicating slight SA enrichment.""",Paper-specific compositional imbalance is used to explain increased lysozyme adsorption at higher cross-linker density.,The fact that all of the TM:SA hydrogels have an S:N ratio greater than that determined for SBMA suggests that in addition to residual SMS there is an enrichment of the SA monomer.,composition_mechanism
1419,10.1021/jp307588b,Cross-linker density effect on lysozyme,"""LYZ adsorption increased slowly with cross-linker density; 4x TM:SA reached approximately 8.5% of TCPS.""",The adsorption trend links hydrogel hydration and electrostatic attraction.,"As the amount of hydrating water is decreased with increasing cross-linker concentration as shown in Table, these electrostatic attractions become more important, leading to the higher levels of LYZ adsorption seen in the 4x TM:SA samples.",structure_property_adsorption
1420,10.1007/s12010-021-03559-z,porosity_pct,70.2,Hydrogel structural property relevant to column transport but not in the base hydrogel_properties schema.,"The porosity measurement, φ, and the total water content, TWC, for Cu2+-APPaC cryogel were calculated respectively as 70.2% and 93.3% (v/v).",hydrogel_properties
1421,10.1007/s12010-021-03559-z,total_water_content_pct_v_v,93.3,Cryogel water content property relevant to adsorption behavior.,"The porosity measurement, φ, and the total water content, TWC, for Cu2+-APPaC cryogel were calculated respectively as 70.2% and 93.3% (v/v).",hydrogel_properties
1422,10.1007/s12010-021-03559-z,specific_surface_area_m2_g,"{""PPa"": 64.7, ""composite_cryogel"": 54.8, ""null_cryogel"": 36.2}","BET surface area values compare filler, null cryogel, and composite cryogel.","The surface areas of PPa, null, and composite cryogel were computed specifically by BET method as well and found to be 64.7, 36.2, and 54.8 m2/g, respectively.",hydrogel_properties
1423,10.1007/s12010-021-03559-z,cu2_chelation_mg_g_particles,1.46,Metal loading on pumice particles is directly relevant to IMAC adsorption capacity.,It is also noted that the amount of chelation of Cu2+ ions on PPs was found as 1.46 mg Cu2+ ions/g PPs.,hydrogel_properties
1424,10.1007/s12010-021-03559-z,operational_activity_retention_pct_after_20_runs,97.16,Post-immobilization enzyme activity stability is not adsorption capacity but is important biointerface response.,"After 20 activity runs, α-amylase immobilized Cu2+-APPaC column conserved 97.16% of its initial activity.",biointerface_response
1425,10.1007/s12010-021-03559-z,storage_activity_retention_pct_after_35_days,45.54,Storage stability of immobilized α-amylase is a paper-specific immobilization performance outcome.,"At the end of 35 days, the immobilized α-amylase still indicates 45.54% of its initial activity as the free α-amylase used up its initial activity.",biointerface_response
1426,10.3390/ma15176089,hemoglobin_used_as_swelling_medium_not_adsorption_target,"""2% hemoglobin solution""",The only protein-related experiment is swelling/incubation in hemoglobin solution; protein adsorption was not quantified.,"Factors considered included hydrogels' chemical compositions, the type of the absorbed liquid ... and 2% hemoglobin solution.",protein_medium_swelling_context
1427,10.3390/ma15176089,relative_swelling_medium_ranking,"""distilled water highest; hemoglobin lowest""",Relative behavior in protein-containing medium may be useful as qualitative protein-hydrogel interaction evidence.,The lowest values of α were determined for hemoglobin which is related to the complex structure of this compound.,hydrogel_swelling_medium_comparisons
1428,10.3390/ma16052119,etafilcon_A_vs_BSA_HEWL_fold_difference,"""HEWL deposition on etafilcon A was about 20-fold greater than BSA deposition.""",Comparative adsorption magnitude is reported without raw numeric deposition values.,"The level of HEWL deposition on etafilcon A and hilafilcon B was about 20- and 2-fold greater than that of BSA, respectively.",comparative_adsorption_summary
1429,10.3390/ma16052119,hilafilcon_B_vs_BSA_HEWL_fold_difference,"""HEWL deposition on hilafilcon B was about 2-fold greater than BSA deposition.""",Comparative adsorption magnitude is reported without raw numeric deposition values.,"The level of HEWL deposition on etafilcon A and hilafilcon B was about 20- and 2-fold greater than that of BSA, respectively.",comparative_adsorption_summary
1430,10.3390/ma16052119,PZC_ranges,"{""etafilcon_A"": ""6.07 to 6.42"", ""hilafilcon_B"": ""6.13 to 6.32""}",Surface charge characterization is central to the proposed adsorption mechanism.,"The PZC of etafilcon A and hilafilcon B ranged from 6.07 to 6.42 and 6.13 to 6.32, respectively.",hydrogel_surface_charge_properties
1431,10.3390/ma16052119,hydroxyl_group_content_ranges,"{""etafilcon_A"": ""0.049 to 0.783 mmol/g"", ""hilafilcon_B"": ""0.432 to 0.633 mmol/g""}",Hydroxyl group content was used as supporting evidence for pH-dependent ionization.,"The hydroxyl group content of etafilcon A and hilafilcon B ranged from 0.049 to 0.783 and 0.432 to 0.633 mmol∙g−1, respectively.",hydrogel_chemical_properties
1432,10.1002/jssc.201100940,cryogel_porosity,"""65.2% v/v""",Hydrogel macrostructure property relevant to flow-through protein adsorption.,"The porosity and TWF of the composite cryogels were measured as 65.2 and 88.4% (v/v), respectively.",hydrogel_properties
1433,10.1002/jssc.201100940,total_water_fraction,"""88.4% v/v""",Water content/porosity measure that may affect protein transport.,"The porosity and TWF of the composite cryogels were measured as 65.2 and 88.4% (v/v), respectively.",hydrogel_properties
1434,10.1002/jssc.201100940,epoxide_group_density,"""28 umol/mL gel""",Intermediate functional group density before ligand coupling.,The amount of available epoxide groups in the activated AC CM cryogels was approximately 28 umol/mL of gel.,material_functionalization
1435,10.1002/jssc.201100940,3_APBA_ligand_density,"""24.4 umol/mL gel""",Affinity ligand density is likely predictive for binding capacity.,ICP-AES result showed that the 3-APBA covalent to AC CM cryogels was approximately 24.4 umol/mL gel.,hydrogel_functionalization
1436,10.1002/jssc.201100940,epoxide_to_boronic_acid_conversion,""">87%""",Reports conversion efficiency from epoxide groups to boronic acid groups.,More than 87% of the epoxide groups could be quantitatively converted into boronic acid groups in the cryogel matrix.,hydrogel_functionalization
1437,10.1002/jssc.201100940,maximum_water_flow_rate,"""12 mL/min with backpressure less than 0.02 MPa""",Mechanical/permeability property of monolithic cryogel relevant to chromatography.,The composite cryogels formed in this way allowed water to pass through at a flow rate of up to 12 mL/min with a backpressure less than 0.02 MPa.,hydrogel_properties
1438,10.1002/jssc.201100940,column_reproducibility,"""column-to-column RSD <6.5%; batch-to-batch RSD <9%""",Manufacturing reproducibility affects data reliability.,Reasonable RSDs for column-to-column reproducibility (<6.5%) and batch-to-batch reproducibility (<9%) were obtained.,quality
1439,10.1002/jssc.201100940,conclusion_unit_discrepancy,"""Conclusion says 55.6 mg/mL, but abstract/results/Table 1 say 55.6 mg/g cryogel.""",Potential unit typo that affects normalized capacity extraction.,The maximum binding capacity of OVA adsorption from aqueous solutions was 55.6 mg/g; concluding remarks state maximum capacity for OVA adsorption was 55.6 mg/mL.,quality
1440,10.1002/jmr.2942,multilayer_PAGE_MIP_configuration,"""Three-layer mini-slab with upper and lower polyacrylamide gel layers and a BHb-MIP or NIP dispersion middle layer.""",The adsorption/selectivity test is integrated into electrophoresis rather than only a conventional batch adsorption assay.,"A three-layer mini-slab comprising an upper and lower layer and a MIP, or a non-imprinted control polymer dispersion middle layer has been investigated.",electrophoresis_configuration
1441,10.1002/jmr.2942,residual_template_staining,"""MIP layer showed significant staining because residual haemoglobin was locked within gel particles.""",Residual template affects interpretation of PAGE staining and is paper-specific.,The layer containing the MIP exhibits significant staining throughout the gel. This is due to the fact that the MIP particles used have residual haemoglobin locked within the gel particles.,assay_interpretation_notes
1442,10.1002/jmr.2942,template_removal_check,"""Last water wash and SDS:AcOH eluent fractions were not observed to contain protein, suggesting remaining entrapped template did not leach during later studies.""",Important qualification for distinguishing retained injected BHb from residual template.,"The last water wash and SDS:AcOH eluent fractions were not observed to contain any protein. Therefore, we are confident that any remaining template protein within the MIPs did not continue to leach out during subsequent studies.",template_removal_quality
1443,10.1002/jmr.2942,voltage_limit_note,"""All PAGE experiments were conducted at 150 V; authors did not study higher voltages.""",Electric field strength may influence MIP recognition under electrophoresis.,"All experiments in our study were conducted at 150 V... It is likely that higher applied voltages would impact the recognition ability of the MIP, but we did not see it necessary to study voltages higher than 150 V.",electrophoresis_conditions
1444,10.1007/s11696-023-02901-5,cryogel_pore_size,"""about 50 um""",Macropore size is unusually large relative to typical protein-scale hydrogel mesh and is relevant to bacteria-containing samples.,SEM pictures showed the cryogel is porous with a pore size of about 50 µm.,hydrogel_properties
1445,10.1007/s11696-023-02901-5,storage_stability_activity_loss,"""13% activity loss after 30 days at +4 °C""","This is a functional stability outcome for the immobilized protein-hydrogel system, not a direct adsorption metric.",The immobilized enzyme preserved its activity for a long time and lost only 13% of its activity at the end of 30 days.,side_outcomes
1446,10.1007/s11696-023-02901-5,blank_cryogel_bactericidal_control,"""negligible bactericidal efficacy""",Control establishes that bactericidal response was attributed to immobilized lysozyme rather than the cryogel alone.,"The bactericidal efficacy of the blank cryogel was also investigated, and the bactericidal efficacy was found to be negligible.",mechanism
1447,10.1021/jp035821f,shell_core_adsorption_localization,"""Collapsed shell contains all sorbed protein at intermediate conversion; core remains highly swollen and protein-free.""",Shows spatially localized adsorption and moving reaction front rather than uniform uptake.,The collapsed shell actually contains all of the protein molecules sorbed at that stage.,mechanism_observations
1448,10.1021/jp035821f,long_term_interface_stability,"""Sharp core-shell interface persisted up to 2 months in salt-free interrupted samples.""",Unusual time-stability of heterogeneous hydrogel-protein complex state.,Neither mixing of shell and core phases nor even erosion of the sharp core-shell interface was observed for the whole observation time (up to 2 months).,mechanism_observations
1449,10.1021/jp035821f,saline_redistribution,"""Partly transformed hydrogel stored in 0.08 mol/L saline solution became uniformly protein-distributed after about 4 weeks.""",Salt changes spatial distribution mechanism after adsorption.,The sharp boundary between the two phases gradually disappears so that uniform distribution of the protein is established upon storing the partly transformed reaction sample for ca. 4 weeks.,salt_response
1450,10.1021/jp035821f,lysozyme_shell_controls_cytochrome_c_rate,"""NaPA first treated with lysozyme to F = 0.2 then sorbed cytochrome c at the lower rate characteristic of lysozyme.""",Demonstrates transport through preformed PPEC shell controls subsequent protein uptake rate.,NaPA hydrogel sample originally treated with lysozyme up to F = 0.2 to form lysozyme containing PPEC shell then sorbs cytochrome c with the low rate characteristic for lysozyme.,sequential_adsorption
1451,10.1021/jp035821f,temperature_independence,"""Cytochrome c sorption equilibrium did not depend on temperature in the range 7, 20, and 37 °C.""",Authors use this to infer sorption enthalpy close to zero.,"The equilibrium in Scheme 1 does not depend on temperature, at least in the range where the protein retains its native tertiary structure indicating that sorption enthalpy is close to 0.",thermodynamic_observations
1452,10.1021/jp035821f,protein_concentration_threshold,"""Cytochrome c uptake occurs only when concentration exceeds a threshold; threshold is higher in saline solution.""",Indicates cooperative uptake threshold not captured by simple linear partitioning.,The protein uptake occurs only at C exceeding a certain threshold value... even in rather dilute saline solution this value is much higher than in the absence of added salt.,isotherm_features
1453,10.3390/gels11080587,bacterial_antifouling_model,"""BL21 (DE3)""",The article's biointerface adsorption/fouling evidence is bacterial biofilm coverage rather than protein adsorption.,BL21 (DE3) was selected as the representative bacteria to verify the anti-fouling ability of the poly(PMA-co-ODMAPMA) hydrogel.,biofouling_assays
1454,10.3390/gels11080587,biofilm_detection_method,"""fluorescence microscopy with ImageJ biofilm coverage calculation""","This is the primary fouling measurement, but it is not a protein adsorption metric.","After 2 days at 30 °C, bacterial BL21 (DE3) attachment and biofilm growth were characterized using fluorescence microscopy. Biological fouling was reported as the cell biofilm coverage calculated by ImageJ software.",biofouling_assays
1455,10.3390/gels11080587,hydration_layer_claim,"""zwitterionic ionic groups form a dense hydration layer that impedes nonspecific adsorption of bacteria, algae, barnacles, and other marine organisms""",Mechanistic antifouling claim may be relevant background but is not a measured protein adsorption outcome.,"Their high-density ionic groups facilitate the formation of a nanoscale dense hydration layer via strong hydrogen bonding, which effectively impedes the nonspecific adsorption of bacteria, algae, barnacles, and other marine organisms.",mechanism_notes
1456,10.1021/am900875g,fluorescence_background_subtraction,"""Background fluorescence for each coating type was subtracted using ImageJ before calculating total fluorescence.""",Protein adsorption was measured indirectly by fluorescence microscopy rather than mass-based adsorption.,"To calculate the total fluorescence from BSA, the background fluorescence for each coating type was first subtracted using ImageJ software and the total fluorescence was calculated using the built-in plug-in.",protein_adsorption_assay_details
1457,10.1021/am900875g,coating_pre_swelling,"""Coatings were swollen in 25 mL PBS for 1 h before BSA incubation.""",Pre-swelling may affect hydrogel surface hydration and protein adsorption.,Protein adsorption studies were performed after swelling the coatings in 25 mL of phosphate buffer solution (PBS) for 1 h.,protein_adsorption_conditions
1458,10.1021/am900875g,qualitative_chain_length_effect,"""Longer PEG lengths improved antifouling properties.""","This is the main supplied adsorption-related outcome, but numeric per-sample fluorescence data are absent.",Protein adsorption tests as well as the bioassay tests revealed improved antifouling performance with respect to longer PEG chains.,structure_property_relationships
1459,10.1021/bm4007369,ELISA normalization limitation,"""Protein adsorption ELISA signals were normalized to TCPS rather than converted to adsorbed mass or surface density.""","Limits quantitative reuse because q, ug/cm2, and absolute adsorption cannot be derived from the supplied context.",All of the protein adsorption results were normalized to a TCPS fouling control due to the fact that it is not possible to interpret ELISA as a specific adsorbed amount of protein per unit surface area.,assay_limitations
1460,10.1021/bm4007369,Conjugation signal artifact,"""Conjugated samples retained colored HRP-OPD product and became black after 30 min, causing absorbance to underestimate FBG conjugation.""",The reported 2.5-fold absorbance increase is explicitly described as not accurately representing the amount of conjugated protein.,This retention of colored product within the conjugated samples is the primary reason why the quantitative assessment suggests there is only a 2.5-fold increase... which is not an accurate representation of the differences in the amount based on the images.,assay_artifacts
1461,10.1021/bm4007369,NaOH-dependent antifouling behavior,"""Omitting NaOH during TMA/CAA synthesis increased FBG adsorption, attributed to CAA protonation and net positive charge.""",Shows synthesis pH/monomer ionization controls fouling resistance.,There is a significant increase in the FBG adsorption to the TMA/CAA hydrogel formed in the absence of NaOH... This suggests that the hydrogel has a net positive charge.,mechanism_controls
1462,10.1021/bm4007369,Post-conjugation antifouling retention,"""4x TMA/CAA hydrogels with conjugated FBG showed nearly identical LYZ adsorption to activated/deactivated no-FBG controls.""",Supports dual function: protein conjugation plus retained low nonspecific adsorption.,"The level of LYZ adsorbed to the TMA/CAA hydrogels with conjugated FBG is nearly identical to that adsorbed to control samples that were activated and deactivated, but not exposed to FBG.",post_functionalization_fouling
1463,10.1021/bm4007369,Bioactivity of conjugated FBG,"""Conjugated FBG supported MC3T3-E1 adhesion, with approximately 50% surface coverage and approximately 2-fold more cells than TCPS with adsorbed FBG.""","Biointerface response is tied to conjugated protein function, not merely adsorption amount.",There is approximately 50% surface coverage of adherent cells in the presence of conjugated FBG... approximately 2-fold more cells on the TMA/CAA hydrogel with conjugated FBG as compared to TCPS with adsorbed FBG.,biointerface_response
1464,10.3390/gels10090603,non_protein_adsorption_target,"""uranium/uranyl ions""","The article contains quantitative adsorption data, but the adsorbate is uranium rather than protein.",The U-adsorbing capacity of the ZW-PAO hydrogel reached 9.38 ± 0.72 mg/g after 25 d in natural seawater without filtering bacteria.,exclusion_notes
1465,10.3390/gels10090603,biofouling_test_organisms,"[""Escherichia coli"", ""Staphylococcus aureus"", ""Vibrio alginolyticus""]","Biointerface testing involved whole bacteria, not protein adsorption.","The anti-biofouling of the ZW-PAO hydrogel was tested by using Escherichia coli, Staphylococcus aureus, and Vibrio alginolyticus.",biofouling_context
1466,10.1007/s00396-013-2985-y,LCST-responsive BSA rejection,"""BSA rejection ratio decreases sharply as temperature increases through 28-36 C, with dramatic change around 32 C.""",Protein passage is controlled by PNIPAAM microgel volume transition rather than adsorption capacity.,BSA rejection ratio obviously decreases with increasing temperature of BSA solution in the range of 28-36 C.,temperature_response
1467,10.1007/s00396-013-2985-y,irreversible_BSA_adsorption_inferred_from_FRR,"""Increasing PNIPAAM microgel content improves FRR and is interpreted as decreased irreversible BSA adsorption.""",The paper uses membrane flux recovery as an indirect adsorption/fouling measure.,"The addition of PNIPAAM microgles in PVDF membrane decreases the irreversible fouling of the membranes, that is, the irreversible adsorption of BSA on the membrane.",antifouling_metrics
1468,10.1007/s00396-013-2985-y,PNIPAAM_distribution,"""PNIPAAM microgels are mainly anchored in membrane bulk with some segments stretching out of the surface.""","Hydrogel distribution affects membrane surface hydrophilicity, pore structure, and protein fouling.","The microgels are mainly anchored in membrane bulk, and the surface [N]/[F] molar ratio is thus smaller than that of the membrane bulk.",material_characterization
1469,10.1002/pi.1673,adsorption_mass_balance_equation,"""Adsorbed BSA calculated from C0, Ce, V, and swollen IPN surface area A; reported units mg m^-2.""","Surface-area-normalized adsorption is central, but numeric q values are not available in supplied text.",The adsorbed amount of BSA (mg m−2) was calculated by the following mass-balance equation... where C0 and Ce are the initial and equilibrium concentrations... V is the volume... and A is the surface area (m2) of the swollen IPNs.,adsorption_calculation_details
1470,10.1002/pi.1673,post_plateau_desorption,"""Adsorption increased to about 15 min, plateaued after 20 min, then decreased.""",Suggests non-monotonic adsorption kinetics and possible desorption after initial adsorption.,"The adsorbed BSA increases almost constantly up to 15 min and then it attains a limiting value after 20 min... after the plateau region, the adsorption further decreases.",kinetic_behavior_notes
1471,10.1002/pi.1673,blood_compatibility_linked_to_adsorption,"""Authors linked antithrombogenic potential to hydrophilic, hydrophobic, and protein-adsorbing nature of the IPN.""",The paper connects protein adsorption behavior to blood clot and hemolysis outcomes.,"The obtained results suggest that the antithrombogenic potential of a material is determined by a combination of the hydrophilic, hydrophobic and protein-adsorbing nature of the material.",biointerface_response
1472,10.1002/pi.1673,hydrogel_structural_parameters,"""Mc, q, and ve were calculated for multiple IPN compositions; values are available in Table 2 but not directly tied to numeric adsorption values in supplied context.""",Could support structure-property modeling if adsorption figure values are later digitized.,"Using Eqns (5), (6) and (7), the values of Mc, q and ve have been calculated for the IPNs of varying composition and these are summarised in Table 2.",hydrogel_structure_properties
1473,10.1016/j.jchromb.2020.122435,batch_regression_model_for_cryogel_Phe_sodium_sulfate,"""q_hat = -58.46 + 44.89*pH - 3.94*pH^2 + 13.25*C_SS + 38.42*C_NaCl + 6.41*pH*C_NaCl - 1509.54*C_SS*C_NaCl; R2 = 0.971""","Paper reports a predictive model for q as a function of pH, sodium sulfate concentration, and NaCl concentration.",The data of cryogel-Phe adsorptive capacities using sodium sulfate were subjected to regression analysis... mathematical model (R2 = 0.971).,model_parameters
1474,10.1016/j.jchromb.2020.122435,ligand_loading,"[{""hydrogel"": ""cryogel-Phe"", ""ligand"": ""L-phenylalanine"", ""loading_mg_g"": 165.85}, {""hydrogel"": ""cryogel-Trp"", ""ligand"": ""L-tryptophan"", ""loading_mg_g"": 128.01}]",Authors use ligand loading to explain higher Phe adsorption capacity.,Higher phenylalanine contents were immobilized (165.85 mg g^-1) ... compared with ... tryptophan (128.01 mg g^-1).,material_properties
1475,10.1016/j.jchromb.2020.122435,cryogel_Phe_morphology_and_flow,"{""HETP_cm"": ""0.31-0.33"", ""axial_dispersion_m2_s"": ""10^-7 to 10^-6"", ""hydraulic_permeability_m2"": 2.51e-13, ""pore_size_um"": ""20-300"", ""swelling_capacity_g_g"": 11.81, ""young_modulus_MPa"": 1.511}",Column support properties relevant to chromatographic use are reported outside adsorption table.,Cryogel-Phe presented interconnected pores ranging 20-300 um... Young modulus of 1.51 MPa... hydraulic permeability (Kw = 2.51x10^-13 m2)... HETP ranged from 0.31 to 0.33 cm.,hydrogel_characterization
1476,10.1016/j.jchromb.2020.122435,eluted_OPN_protein_biointerface_properties,"{""eluate_pH"": 3.23, ""secondary_structure_pct"": {""alpha_helix"": 13.93, ""beta_sheet"": 46.5, ""beta_sheet_or_turns"": 13.78, ""random_coil"": 14.88, ""turns"": 10.91}, ""zeta_potential_mV"": 5.76, ""zeta_sd_mV"": 0.84}","The paper characterizes recovered protein charge and secondary structure, not only adsorption capacity.","The zeta potential of the samples of OPN proteins eluted from the cryogel-Phe column was 5.76 +/- 0.84 mV... secondary structure composition was composed of 46.50% beta-sheet, 13.93% alpha-helix...",protein_characterization
1477,10.1016/j.jchromb.2020.122435,chromatographic_recovery_summary,"[{""dilution_rate"": ""1:2"", ""eluted_protein_mg"": 8.09, ""feed_protein_mg"": 9.22, ""recovery_pct"": 87.68}, {""dilution_rate"": ""1:4"", ""eluted_protein_mg"": 3.66, ""feed_protein_mg"": 3.87, ""recovery_pct"": 94.45}]",Column purification outcomes are recovery metrics rather than adsorption q values.,"Table 3: Experimental results for OPN proteins chromatographic purification by cryogel-Phe column, at flow rate of 1.0 mL min^-1 at 25 C.",chromatography_outcomes
1478,10.1007/s40820-017-0184-y,carboxyl_groups_per_microbead,"""6.78 × 10^10 mol of carboxyl groups/microbead as reported in text""",The reported unit appears physically unusual and may require manual verification against the source figure or supplementary data.,The amount of carboxyl groups on the microbeads surface was approximately estimated to be 0.17 M/5 µL of microbeads sample or 6.78 × 10 10 mol of carboxyl groups/microbead.,hydrogel_properties_or_surface_functionalization
1479,10.1007/s40820-017-0184-y,retained_fluorescence_after_stirring,"""around 90% after 12 h stirring""",This is a stability result relevant to assay robustness but not protein adsorption.,"After 12 h of stirring, the fluorescence intensity is still around 90% of the intensity of original microbeads.",material_stability
1480,10.1007/s40820-017-0184-y,single_wavelength_excitation,"""980 nm continuous wave laser""",Both bead encoding and reporter detection used the same excitation wavelength.,"For excitation of UCNPs inside the microbeads and those used for labeling of reporter antibody, a single 980 nm continuous wave laser was employed.",detection_method
1481,10.1007/s40820-017-0184-y,reporter_ucnp_optimum_concentration,"""0.5 mg mL−1 blue UCNPs for labeling reporter antibody""","Optimized nanoparticle concentration affected antibody conjugate charge and S/N, not adsorption capacity.",The S/N ratio is highest in UCNPs-Ab sample prepared with 0.5 mg mL−1 concentration of UCNPs in the reaction mixture.,assay_optimization
1482,10.1016/j.colsurfb.2006.03.020,microgel_composition_table,"[{""AAc_g"": 0, ""AAc_wt_pct"": 0, ""COOH_mmol_g_polymer"": 0, ""MBAAm_g"": 0.5, ""MBAAm_wt_pct"": 10, ""NIPAM_g"": 5, ""exp_no"": 1}, {""AAc_g"": 0.25, ""AAc_wt_pct"": 5, ""COOH_mmol_g_polymer"": 0.24, ""MBAAm_g"": 0.5, ""MBAAm_wt_pct"": 10, ""NIPAM_g"": 5, ""exp_no"": 2}, {""AAc_g"": 0.5, ""AAc_wt_pct"": 10, ""COOH_mmol_g_polymer"": 1.06, ""MBAAm_g"": 0.5, ""MBAAm_wt_pct"": 10, ""NIPAM_g"": 5, ""exp_no"": 3}, {""AAc_g"": 0.75, ""AAc_wt_pct"": 15, ""COOH_mmol_g_polymer"": 1.81, ""MBAAm_g"": 0.5, ""MBAAm_wt_pct"": 10, ""NIPAM_g"": 5, ""exp_no"": 4}, {""AAc_g"": 0.75, ""AAc_wt_pct"": 15, ""COOH_mmol_g_polymer"": 1.85, ""MBAAm_g"": 0.25, ""MBAAm_wt_pct"": 5, ""NIPAM_g"": 5, ""exp_no"": 5}]",Composition and COOH content are essential material descriptors but do not fit cleanly into the fixed hydrogel_properties fields.,Table 1 reports feed amounts and COOH residues from 0 to 1.85 mmol/g polymer.,materials_composition
1483,10.1016/j.colsurfb.2006.03.020,ionic_strength_qualitative_adsorption_trend,"""At pH 5, loaded BSA increased as NaCl decreased from 0.1 M to 0.001 M; the effect was more significant for the 15 wt.% AAc microgel.""",Adsorption trend is relevant but no numeric adsorption values were provided in the supplied context.,The loaded amount of BSA for all the microgels increases as the ionic strength changes from 0.1M NaCl to 0.001M NaCl at pH 5.,qualitative_condition_effects
1484,10.1016/j.colsurfb.2006.03.020,crosslink_density_qualitative_adsorption_trend,"""Lower MBAAm crosslinker content enhanced BSA binding; 5 wt.% MBAAm showed faster binding within 10 min than 10 wt.% MBAAm.""",Crosslink-density effect is adsorption-relevant but quantitative values are not stated in the supplied context.,The lower cross-linker content shows fast binding of BSA to the microgel within 10min.,qualitative_condition_effects
1485,10.1016/j.colsurfb.2006.03.020,BSA_induced_morphology_and_hydrophobicity,"{""AFM_volume_with_BSA_nm3"": 47000000, ""AFM_volume_without_BSA_nm3"": 34500000, ""condition"": ""pH 5 and 20 C"", ""contact_angle_with_BSA_deg"": 45.4, ""contact_angle_without_BSA_deg"": 22.9, ""diameter_with_BSA_nm"": 815, ""diameter_without_BSA_nm"": 950, ""sample"": ""15 wt.% AAc, 10 wt.% MBAAm PNIPAM/AAc microgel""}",Biointerface response after protein binding; not an adsorption capacity but important for protein-microgel hybrid behavior.,The calculated volume of aggregated particles with BSA was 4.70 x 10^7 nm3 versus 3.45 x 10^7 nm3 without BSA; diameter decreased from 950 nm to 815 nm; contact angle increased from 22.9 deg to 45.4 deg.,biointerface_response
1486,10.1016/j.colsurfb.2006.03.020,BSA_effect_on_volume_phase_transition,"""Increasing BSA concentration shifted the volume phase transition to lower temperature; the second-step phase transition around 45-47 C became weak and disappeared at 0.5 mg/ml BSA.""","Protein adsorption altered microgel swelling/deswelling behavior, a non-capacity outcome.",The second-step volume phase transition disappears when BSA concentration is 0.5mg/ml.,responsive_behavior
1487,10.1002/anbr.202000079,postimprinting_modification_on_nanogels,"""ATTO 647 N was coupled to secondary amines on FM1 residues after HSA template removal to generate fluorescent-signaling MIP nanogels.""",The paper emphasizes extension of postimprinting modification from bulk/film MIPs to nanoparticle nanogels.,"After the removal of HSA, a fluorescent dye (ATTO 647 N) is treated with amino groups on FM1 residue as the PIM; this yields fluorescent-signaling MIP-NGs.",material_design
1488,10.1002/anbr.202000079,imprinting_affinity_gain,"""MIP-NGs had an 8.4 times lower Kd than NIP-NGs for HSA by SPR.""",Direct quantitative comparison of imprinted and nonimprinted nanogels.,The Kd value of MIP-NGs was 8.4 times lower than that of NIP-NGs.,comparators
1489,10.1002/anbr.202000079,fluorescent_detection_limit,"""HSA linear range 12-192 nM; detection limit 13 nM.""",Sensor performance metrics beyond adsorption affinity.,"We achieved sensitive and selective detection of HSA in the linear range of 12-192 nM, with a detection limit of 13 nM.",sensor_metrics
1490,10.1002/anbr.202000079,clinical_serum_test,"""FL-MIP-NGs tested in 10000-fold diluted clinical serum from patient volunteers, n = 8, with good correlation to BCP method.""",Real-sample proof-of-concept biointerface test.,Clinical serum samples were collected from patient volunteers in Kobe University Hospital (n = 8)... Figure 5 shows a good correlation between fluorescent detection by FL-MIP-NGs and the conventional BCP method.,real_sample_validation
1491,10.1002/anbr.202000079,different_selectivity_by_detection_mode,"""Fluorescence measurements showed more HSA selectivity than SPR measurements.""",Detection mode changes apparent selectivity because fluorescence reports dye-local binding while SPR reports total surface refractive-index changes.,The FL-MIP-NG fluorescent measurements demonstrated more HSA selectivity than that demonstrated by the SPR measurements.,mechanism_notes
1492,10.1016/j.ab.2017.02.003,cryogel_column_dimensions,"""height 5 cm, diameter 1 cm""",Provides monolithic cryogel column geometry relevant to flow adsorption but not a standard scalar field.,"The serum samples were applied through columns (cryogel height:5 cm, diameter:1 cm).",experiment
1493,10.1016/j.ab.2017.02.003,macropore_size_range,"""50-200 um""",Large interconnected pores are a key cryogel transport feature.,The scanning electron micrographs of the poly (HEMA-MAH) cryogels cross-section showed a macroporous structure with large interconnected pores ranging diameter from 50 to 200 μm.,hydrogel_properties
1494,10.1016/j.ab.2017.02.003,elution_condition,"""acetate buffer pH 4.0 + 1 M NaCl""",Specific desorption condition for recovered IgG.,Pure bovine IgG eluted with acetate buffer pH 4.0 + 1 M NaCl.,experiment
1495,10.1016/j.ab.2017.02.003,ionic_strength_trend,"""adsorption capacity decreased as NaCl increased from 0.2 to 0.8 M""",Condition-response trend reported without extractable numeric values in supplied text.,Any increase in the NaCl concentration results in a decrease of the adsorption capacity of cryogels.,outcome
1496,10.1016/j.ab.2017.02.003,possible_typographic_issue_flow_rate_section,"""two flow-rate capacity ranges both attributed to poly(HEMA-MAH 10 mg)""","The text likely intended to compare two studied cryogels, but supplied context repeats the same sample name.",The binding capacity decreases from 17.84 to 11.91 mg/g for poly (HEMA-MAH 10 mg) and from 17.69 to 11.83 mg/g for poly (HEMA-MAH 10 mg).,quality
1497,10.3390/s20205886,microsphere_size,"{""average_diameter_um"": 102, ""basis"": ""234 microspheres"", ""coefficient_of_variation_pct"": 3.7}","Quantitative hydrogel microsphere morphology, but not protein adsorption.","On the basis of 234 microspheres, the average diameter was estimated to be 102 um with a coefficient of variation of 3.7%.",hydrogel_characterization
1498,10.3390/s20205886,MnO4_sensing_performance,"{""correlation_R"": 0.99775, ""flow_rate_mL_h"": 4.8, ""injection_time_min"": 10, ""limit_of_detection_uM"": 1.7, ""linear_range_uM"": ""20-80"", ""pH"": 3}","Main quantitative result is anion fluorescence sensing, not protein adsorption.",The quenching efficiency (F0 - F)/F0 showed a good linearity (R = 0.99775) versus the concentration of MnO4- in the range of 20-80 uM. The limit of detection according to the 3sigma/slope was estimated to be 1.7 uM.,sensing_outcomes
1499,10.3390/s20205886,capture_loading_efficiency,"""100%""",Reports hydrodynamic trapping performance of microspheres in chip.,It should be noted here that the efficiency of the loading achieved 100%. Every BSA hydrogel microsphere was caught by a trap.,microfluidic_trapping
1500,10.3390/s20205886,swelling_recovery_after_drying,"""around 60% of initial value after swelling""",Reports reversible water absorption behavior of the BSA hydrogel microspheres.,"After swelling, the size of the BSA hydrogel microsphere only recovered up to around 60% of the initial value (102 um).",hydrogel_characterization
1501,10.3390/s20205886,proposed_quenching_mechanism,"""formation of MnO2 particles or Mn-based precipitates may prevent excitation and/or fluorescence emission""",Paper-specific sensing mechanism hypothesis.,We hypothesize that the quenching-based detection process involves the formation of the MnO2 particles or Mn-based precipitates seen in Figure S4. The Mn-based species prevented the autofluorescent BSA microspheres from being excited and/or emitting fluorescence.,mechanism_notes
