Repository: sunyrain/PHA

# PHA Protein-Hydrogel Adsorption Dataset

Generated: 2026-07-05T11:36:45

## Scope

This curated package organizes literature-derived protein-hydrogel adsorption, binding, immobilization, antifouling, and related biointerface records extracted from the local PHA corpus.

The primary unit is one record:

`paper + hydrogel/sample + protein/mixture + experimental condition + measured outcome`

## Contents

- `data/sources.csv`: article-level metadata, extraction status, and curation decision.
- `data/records_flat.csv`: flattened record-level table with provenance, hydrogel, protein, condition, outcome, mechanism, and quality fields.

File: data/curated/pha_scientific_dataset_20260705/data/materials.csv (part 16 of 67)
id,doi,name,role,context,pubchem_query,needs_manual_normalization,enrichment_json
1914,10.1002/jssc.200900874,ammonium persulphate,initiator,Used in the second polymerization stage for MIH-IPN synthesis.,ammonium persulfate,1,
1915,10.1002/jssc.200900874,Tris-HCl,buffer,Used in synthesis and adsorption assays at specified pH.,Tris hydrochloride,0,
1916,10.1002/jssc.200900874,sodium chloride,wash salt,Hydrogels washed five times with 0.1 M NaCl during template removal.,sodium chloride,0,
1917,10.1002/jssc.200900874,Folin-Ciocalteau reagent,protein detection reagent,Used to determine protein concentration by absorbance at 750 nm.,Folin-Ciocalteu reagent,1,
1918,10.1007/s10856-011-4422-4,acrylamide,monomer,Used to synthesize poly(AAm) and poly(AAm-co-AA) superporous hydrogels.,acrylamide,0,
1919,10.1007/s10856-011-4422-4,acrylic acid,comonomer,Used in poly(AAm-co-AA) hydrogels and associated with pH sensitivity.,acrylic acid,0,
1920,10.1007/s10856-011-4422-4,"N,N'-methylenebisacrylamide",crosslinker,Crosslinker used for acrylamide-based superporous hydrogels.,"N,N'-methylenebisacrylamide",0,
1921,10.1007/s10856-011-4422-4,chitosan,IPN polymer,Ionically crosslinked chitosan formed the second network in SPH-IPNs.,chitosan,0,
1922,10.1007/s10856-011-4422-4,glycerol phosphate disodium hydrate salt,ionic crosslinker,Used to ionically crosslink chitosan network.,glycerol phosphate disodium salt,1,
1923,10.1007/s10856-011-4422-4,sodium bicarbonate,gas blowing agent,Used to generate superporous hydrogel structure.,sodium bicarbonate,0,
1924,10.1007/s10856-011-4422-4,Pluronic F127,material used in synthesis,Listed among materials used for hydrogel synthesis.,Pluronic F127,1,
1925,10.1007/s10856-011-4422-4,ammonium persulfate,initiator,Listed among materials used for radical polymerization.,ammonium persulfate,0,
1926,10.1007/s10856-011-4422-4,"N,N,N',N'-tetramethylethylenediamine",accelerator,Listed among materials used for hydrogel synthesis.,"N,N,N',N'-tetramethylethylenediamine",0,
1927,10.1007/s10856-011-4422-4,phosphate buffered saline,buffer,Used in swelling and release studies at pH 7.4; loading pH reported as 7.4.,phosphate buffered saline,1,
1928,10.1002/jbm.b.34197,polypropylene,surgical mesh substrate,Heavyweight and lightweight PP meshes were surface modified and bonded with poloxamine hydrogel adhesive.,polypropylene,0,
1929,10.1002/jbm.b.34197,poloxamine,hydrogel adhesive polymer family,Bifunctional poloxamine hydrogel adhesive consisted of modified four-arm PPO-PEO block polymer.,poloxamine,1,
1930,10.1002/jbm.b.34197,Tetronic 1107,hydrogel precursor,Two polymers used for the adhesive were synthesized from Tetronic 1107.,Tetronic 1107,1,
1931,10.1002/jbm.b.34197,poly(glycidyl methacrylate),anchoring layer for HSA grafting,PGMA contains epoxy groups and was dip coated onto plasma-treated PP mesh before HSA grafting.,poly(glycidyl methacrylate),1,
1932,10.1002/jbm.b.34197,glycidyl methacrylate,monomer unit in PGMA,PGMA contains an epoxy group in each repeating unit.,glycidyl methacrylate,0,
1933,10.1002/jbm.b.34197,dithiothreitol,thiol donor crosslinker,The poloxamine hydrogel adhesive was crosslinked with DTT by Michael-type addition reaction.,dithiothreitol,0,
1934,10.1002/jbm.b.34197,N-hydroxysuccinimide,functional group for tissue amine binding,NHS groups were added to partially acrylated T1107 to form T1107-ACR-NHS.,N-hydroxysuccinimide,0,
1935,10.1002/jbm.b.34197,acryloyl chloride,reagent for acrylating T1107,Hydroxyl groups at the end of T1107 arms reacted with acryloyl chloride to form T1107-ACR.,acryloyl chloride,0,
1936,10.1002/jbm.b.34197,phosphate buffered saline,buffer,DTT crosslinking used 1x PBS; BSA adsorption used PBS pH 7.4.,phosphate buffered saline,1,
1937,10.1002/jbm.b.34197,chloroform,PGMA coating solvent,Plasma-treated PP mesh samples were dip coated in 0.5% w/v PGMA in chloroform.,chloroform,0,
1938,10.1080/14686996.2016.1189798,2-methacryloyloxyethyl phosphorylcholine,zwitterionic monomer; MPC polymer backbone,MPC copolymers bearing oligonucleotides were synthesized and used to form nanogels.,2-methacryloyloxyethyl phosphorylcholine,0,
1939,10.1080/14686996.2016.1189798,acrydite-modified thrombin-binding aptamer DNA,affinity ligand and copolymerized oligonucleotide monomer,aptaDNA was synthesized with an acrydite modification and copolymerized with MPC.,,1,
1940,10.1080/14686996.2016.1189798,acrydite-modified complementary DNA,duplex-forming crosslinking strand,coDNA hybridized with aptaDNA to form duplex DNA physical crosslinks in the nanogel.,,1,
1941,10.1080/14686996.2016.1189798,ethidium bromide,fluorescent intercalator reporter,EtBr was incorporated into nanogels through interaction with oligonucleotides and used for thrombin detection.,ethidium bromide,0,
1942,10.1080/14686996.2016.1189798,ammonium peroxodisulfate,redox polymerization initiator,Polymerization was performed using APS and TMEDA.,ammonium persulfate,0,
1943,10.1080/14686996.2016.1189798,"N,N,Nʹ,Nʹ-tetramethylethylenediamine",redox polymerization accelerator,Polymerization was performed using APS and TMEDA.,"N,N,N',N'-tetramethylethylenediamine",0,
1944,10.1080/14686996.2016.1189798,SYBR Gold,DNA staining reagent,Used to quantify oligonucleotide fraction and stain agarose gels.,SYBR Gold,1,
1945,10.1080/14686996.2016.1189798,sodium chloride,buffer salt,Used in PBS detection and binding assay buffers.,sodium chloride,0,
1946,10.1080/14686996.2016.1189798,potassium chloride,buffer salt,Used in PBS detection and binding assay buffers.,potassium chloride,0,
1947,10.1016/j.seppur.2013.08.026,2-Hydroxyethyl methacrylate,main monomer,Used to synthesize poly(HEMA) and poly(HEMA-VIM) cryogels; 1.3 mL (10.8 mmol) used.,2-Hydroxyethyl methacrylate,0,
1948,10.1016/j.seppur.2013.08.026,HEMA,main monomer abbreviation,Basic monomer copolymerized with VIM.,2-Hydroxyethyl methacrylate,0,
1949,10.1016/j.seppur.2013.08.026,N-vinylimidazole,functional comonomer / pseudo-affinity ligand source,Selected as pseudo-specific functional comonomer; imidazole moiety interacts with biomolecules and mimics histidine residues.,N-vinylimidazole,0,
1950,10.1016/j.seppur.2013.08.026,VIM,functional comonomer abbreviation,Functional monomer ratio reported as 1:6 (VIM:HEMA) by mole; VIM amount in cryogel was 24.5 mg/g.,N-vinylimidazole,0,
1951,10.1016/j.seppur.2013.08.026,"N,N'-methylene-bis(acrylamide)",crosslinker,0.283 g MBAAm was dissolved separately and used for cryogel synthesis.,"N,N'-Methylenebisacrylamide",0,
1952,10.1016/j.seppur.2013.08.026,MBAAm,crosslinker abbreviation,Cross-linker giving amide I and II FTIR bands.,"N,N'-Methylenebisacrylamide",0,
1953,10.1016/j.seppur.2013.08.026,ammonium persulfate,initiator,"APS, 20 mg, used to initiate free radical polymerization.",ammonium persulfate,0,
1954,10.1016/j.seppur.2013.08.026,APS,initiator abbreviation,Polymerization initiated by TEMED and APS.,ammonium persulfate,0,
1955,10.1016/j.seppur.2013.08.026,"N,N,N',N'-tetramethylenediamine",polymerization accelerator,"TEMED, 25 uL, added before freezing/polymerization.","N,N,N',N'-tetramethylenediamine",1,
1956,10.1016/j.seppur.2013.08.026,TEMED,polymerization accelerator abbreviation,Free radical polymerization initiated by TEMED and APS.,"N,N,N',N'-tetramethylethylenediamine",1,
1957,10.1016/j.seppur.2013.08.026,sodium azide,storage preservative,Cryogels stored in sodium azide 0.02% at 4 C.,sodium azide,0,
1958,10.1016/j.seppur.2013.08.026,sodium chloride,ionic strength modifier / elution salt,NaCl concentration scanned from 0.0 to 1.0 M; elution used 1 M NaCl.,sodium chloride,0,
1959,10.1016/j.seppur.2013.08.026,NaCl,ionic strength modifier / elution salt abbreviation,Higher NaCl weakened IgG binding; acetate buffer containing 1 M NaCl eluted IgG.,sodium chloride,0,
1960,10.1016/j.seppur.2013.08.026,acetate buffer,elution buffer,0.1 M acetate buffer containing 1 M NaCl at pH 4.0 used for elution.,acetate,1,
1961,10.1016/j.seppur.2013.08.026,phosphate buffer,adsorption buffer,Bovine serum diluted with 0.1 M phosphate buffer at pH 7.4.,phosphate buffer,1,
1962,10.1002/macp.202100285,lignosulfonate,bio-based polymer backbone/grafting component,LS-g-P(AAm-co-AA) microgels were synthesized by inverse suspension polymerization using lignosulfonate.,lignosulfonate,1,
1963,10.1002/macp.202100285,acrylamide,monomer,AAm was copolymerized with acrylic acid in the presence of lignosulfonate.,acrylamide,0,
1964,10.1002/macp.202100285,acrylic acid,monomer,AA was copolymerized with acrylamide in the microgel network.,acrylic acid,0,
1965,10.1002/macp.202100285,"N,N'-methylenebisacrylamide",crosslinker,N-MBA was used as a water-soluble crosslinker in microgel synthesis.,"N,N'-methylenebisacrylamide",0,
1966,10.1002/macp.202100285,potassium persulfate,initiator,KPS was used as the radical initiator.,potassium persulfate,0,
1967,10.1002/macp.202100285,methylene blue,cationic dye adsorbate,MB adsorption and desorption by microgels were measured by UV-vis spectroscopy.,methylene blue,0,
1968,10.1002/macp.202100285,lead(II) nitrate,metal ion source,A preliminary Pb2+ adsorption test used 10 mg L-1 lead(II) nitrate aqueous solution.,lead(II) nitrate,0,
1969,10.1002/macp.202100285,Pb2+,metal ion adsorbate,LS-g-P(AAm-co-AA) microgels adsorbed 5.65 mg g-1 equilibrium Pb2+ ion capacity within 2 h.,lead ion,1,
1970,10.1021/acs.biomac.4c01097,α-amylase,template molecule,Used as the protein template for hydrogel MIP synthesis and target for rebinding.,,0,
1971,10.1021/acs.biomac.4c01097,acrylamide,functional monomer,AAm was used to synthesize acrylamide-based hydrogel MIP and NIP microparticles.,acrylamide,0,
1972,10.1021/acs.biomac.4c01097,N-(hydroxymethyl)acrylamide,functional monomer,NHMAm was used as a functional monomer and gave the best α-amylase rebinding performance.,N-(hydroxymethyl)acrylamide,0,
1973,10.1021/acs.biomac.4c01097,N-isopropylamide,functional monomer,NiPAm was investigated as a monomer for hydrogel MIP microparticles.,N-isopropylacrylamide,1,
1974,10.1021/acs.biomac.4c01097,N-(3-aminopropyl)methacrylamide hydrochloride,functional monomer,NAPAm was investigated as a monomer for hydrogel MIP microparticles.,N-(3-aminopropyl)methacrylamide hydrochloride,0,
1975,10.1021/acs.biomac.4c01097,"N,N′-methylenebis(acrylamide)",crosslinker,mBAm was used as the crosslinker for all hydrogel MIP microparticles.,"N,N'-methylenebisacrylamide",0,
1976,10.1021/acs.biomac.4c01097,ammonium persulfate,polymerization initiator,Listed in materials for hydrogel preparation.,ammonium persulfate,0,
1977,10.1021/acs.biomac.4c01097,tetramethylethyldiamide,polymerization accelerator,TEMED listed in materials for hydrogel preparation.,"N,N,N',N'-tetramethylethylenediamine",1,
1978,10.1021/acs.biomac.4c01097,sodium dodecyl sulfate,template removal reagent,SDS:AcOH washes were used to remove α-amylase from MIPs.,sodium dodecyl sulfate,0,
1979,10.1021/acs.biomac.4c01097,glacial acetic acid,template removal reagent,SDS:AcOH washes were used to remove α-amylase from MIPs.,acetic acid,0,
1980,10.1021/acs.biomac.4c01097,water,polymerization solvent,Water was used as the polymerization solvent to avoid protein denaturation by organic solvents.,water,0,
1981,10.3390/s90100645,poly(ethylene glycol) methacrylate,PEG hydrogel modifier,Added to monomer solution at 10% v/v; n=526.,poly(ethylene glycol) methacrylate,1,
1982,10.3390/s90100645,poly(ethylene glycol) diacrylate,PEG hydrogel modifier; best-performing antifouling PEG candidate,Added to monomer solution at 10% v/v; n=400.,poly(ethylene glycol) diacrylate,1,
1983,10.3390/s90100645,poly(ethylene glycol) dimethacrylate,PEG hydrogel modifier,Added to monomer solution at 10% v/v; n=400.,poly(ethylene glycol) dimethacrylate,1,
1984,10.3390/s90100645,6-acryloyl-beta-O-methyl galactopyranoside,galactose acrylate hydrogel monomer,Prepared in water to 10% w/v for hydrogel thin films.,6-acryloyl beta-O-methyl galactopyranoside,1,
1985,10.3390/s90100645,N-(3-aminopropyl)methacrylamide,amine-containing comonomer for antibody attachment,Added at 25% w/w of galactose monomer concentration.,N-(3-aminopropyl)methacrylamide,1,
1986,10.3390/s90100645,"N,N-methylene bis-acrylamide",hydrogel crosslinker,Used at 3% w/w of monomer concentration.,"N,N'-methylenebisacrylamide",0,
1987,10.3390/s90100645,bis(sulfosuccinimidyl) suberate,antibody immobilization crosslinker,"2.5 mM BS3 in 10 mM sodium phosphate buffer, pH 6.0, used to couple antibody to hydrogel amines.",bis(sulfosuccinimidyl) suberate,0,
1988,10.3390/s90100645,sodium persulfate,free-radical polymerization initiator,"Used at 0.55 mg, 1.8 umol.",sodium persulfate,0,
1989,10.3390/s90100645,TEMED,polymerization catalyst,"Added at 1.5 uL, 8.2 nmol.","N,N,N',N'-tetramethylethylenediamine",0,
1990,10.3390/s90100645,3-(trimethoxysilyl) propyl methacrylate,glass slide methacrylate functionalization reagent,Used to covalently attach hydrogels to glass microscope slides.,3-(trimethoxysilyl)propyl methacrylate,0,
1991,10.3390/s90100645,dichlorodimethylsilane,release-slide silanization reagent,Used on the covering slide before hydrogel polymerization.,dichlorodimethylsilane,0,
1992,10.3390/s90100645,poly(dimethylsiloxane),patterning template material,PDMS templates with microchannels were used to pattern antibody arrays and assay lanes.,polydimethylsiloxane,1,
1993,10.3390/s90100645,Tween 20,assay buffer surfactant,PBSTB contained 0.5% Tween 20.,Tween 20,1,
1994,10.3390/s90100645,Cy3 dye,fluorescent antibody label,Anti-SEB and anti-ricin antibodies were labeled with Cy3 dye.,Cy3 dye,1,
1995,10.1007/s00289-019-02959-w,O-carboxymethyl chitosan Schiff base,granule polymer and embedded affinity support precursor,Water-soluble O-CMCS Schiff base granules were prepared and decorated with Cu2+ ions.,O-carboxymethyl chitosan Schiff base,1,
1996,10.1007/s00289-019-02959-w,chitosan,starting polymer,0.5 g chitosan dissolved in acetic acid solution was used to obtain O-carboxymethyl chitosan Schiff base granules.,chitosan,0,
1997,10.1007/s00289-019-02959-w,2-hydroxyethyl methacrylate,cryogel monomer,1.80 mL HEMA was used for preparation of Cu2+-O-CMCS granules-embedded cryogels.,2-hydroxyethyl methacrylate,0,
1998,10.1007/s00289-019-02959-w,"N,N'-methylene-bis-acrylamide",crosslinker,45 mg MBAAm was used as cross-linker pair with HEMA.,"N,N'-methylenebisacrylamide",0,
1999,10.1007/s00289-019-02959-w,Cu2+,immobilized metal affinity ligand,Cu2+ ions were linked to O-CMCS granules and used for lysozyme adsorption by IMAC.,copper(II),0,
2000,10.1007/s00289-019-02959-w,ammonium persulfate,free radical initiator,100 μL APS 10% w/v was added for production of free radicals.,ammonium persulfate,0,
2001,10.1007/s00289-019-02959-w,"N,N,N',N'-tetramethylethylenediamine",polymerization catalyst,20 μL TEMED was added as catalyst during cryogel preparation.,"N,N,N',N'-tetramethylethylenediamine",0,
2002,10.1007/s00289-019-02959-w,"2,4-pentadione",Schiff base synthesis reagent,"2,4-pentadione was reacted with 3-aminobenzoic acid in methanol before mixing with chitosan solution.","2,4-pentanedione",0,
2003,10.1007/s00289-019-02959-w,3-aminobenzoic acid,Schiff base synthesis reagent,"2,4-pentadione was reacted with 3-aminobenzoic acid in methanol.",3-aminobenzoic acid,0,
2004,10.1007/s00289-019-02959-w,monochloroacetic acid,carboxymethylation reagent,Monochloroacetic acid was added into reaction solution and mixed for 5 days to obtain water-soluble chitosan Schiff base form.,chloroacetic acid,0,
2005,10.1007/s00289-019-02959-w,sodium chloride,ionic strength modifier and desorption agent,NaCl was scanned from 0-0.2 M in adsorption and 1 M NaCl was used for elution/desorption.,sodium chloride,0,
2006,10.1007/s00289-019-02959-w,sodium azide,storage preservative,Cryogels were stored in buffer solution with 0.02% sodium azide at 4 °C.,sodium azide,0,
2007,10.1007/s00289-019-02959-w,sodium hydroxide,column regeneration and sterilization reagent,"After every five elution steps, cryogels were washed with 20 mM NaOH solution.",sodium hydroxide,0,
2008,10.1007/s00289-019-02959-w,phosphate buffer,adsorption and egg white dilution buffer,Adsorption was carried out at pH 8.0 in 50 mM phosphate buffer; egg white was diluted with 20 mM phosphate buffer pH 8.,phosphate buffer,1,
2009,10.1016/j.procbio.2023.06.021,chitosan,polymer backbone or composite component,Chitosan from shrimp shells and low molecular weight chitosan were used to synthesize PAAm-CS cryogels.,chitosan,0,
2010,10.1016/j.procbio.2023.06.021,low molecular weight chitosan,polymer backbone or composite component,"CSLM low molecular weight 50-190 kDa, 75-85% deacetylated, was used for selected cryogels.",chitosan,1,
2011,10.1016/j.procbio.2023.06.021,acrylamide,monomer,AAm was dissolved with MBAm to prepare the cryogel solution.,acrylamide,0,
2012,10.1016/j.procbio.2023.06.021,"N,N'-methylenebisacrylamide",crosslinker and monomer component,MBAm was used with acrylamide in cryogel synthesis.,"N,N'-methylenebisacrylamide",0,
2013,10.1016/j.procbio.2023.06.021,allyl glycidyl ether,monomer providing epoxy reactive group,AGE was added to produce epoxy reactive groups for ligand immobilization.,allyl glycidyl ether,0,
2014,10.1016/j.procbio.2023.06.021,glutaraldehyde,crosslinker,GA was used to crosslink chitosan chains and affect cryogel pore size and mechanical properties.,glutaraldehyde,0,
2015,10.1016/j.procbio.2023.06.021,iminodiacetic acid,chelating affinity ligand,IDA was immobilized on PAAm-CS-GA-AGE cryogels and chelated Cu(II) or Ni(II) for IMAC.,iminodiacetic acid,0,
2016,10.1016/j.procbio.2023.06.021,nickel sulphate,metal ion source,Columns were saturated with nickel sulphate solution to produce Ni(II)-chelated cryogels.,nickel sulfate,0,
2017,10.1016/j.procbio.2023.06.021,copper sulphate,metal ion source,Columns were saturated with copper sulphate solution to produce Cu(II)-chelated cryogels.,copper sulfate,0,
2018,10.1016/j.procbio.2023.06.021,Ni(II),immobilized metal affinity bridge,PAAm-CSLM-GA-AGE-IDA-Ni(II) was used for selective hIgG purification.,nickel ion,0,
2019,10.1016/j.procbio.2023.06.021,Cu(II),immobilized metal affinity bridge,PAAm-CSLM-GA-AGE-IDA-Cu(II) adsorbed more total serum protein but had low selectivity.,copper ion,0,
2020,10.1016/j.procbio.2023.06.021,imidazole,mobile phase additive and eluent competitor,2 mmol/L imidazole was used in adsorption buffer and 100 mmol/L imidazole for elution.,imidazole,0,
2021,10.1016/j.procbio.2023.06.021,ethylenediaminetetraacetic acid,regeneration agent,EDTA solution 100 mmol/L pH 7.0 was used for regeneration.,EDTA,0,
2022,10.1016/j.procbio.2023.06.021,sodium phosphate,buffer,NaP buffer 25 mmol/L pH 7.0 with imidazole was the best adsorption buffer for hIgG purification on Ni(II)-IDA cryogel.,sodium phosphate,1,
2023,10.1016/j.procbio.2023.06.021,MOPS,buffer,MOPS pH 6.5 and 7.0 were tested in chromatographic assays.,MOPS,0,
2024,10.1016/j.procbio.2023.06.021,MES,buffer,MES pH 5.5 was tested in chromatographic assays.,MES buffer,0,
2025,10.1016/j.procbio.2023.06.021,Tris-HCl,buffer,Tris-HCl pH 7.0 was tested and could compete with adsorption.,Tris hydrochloride,0,
2026,10.1016/j.procbio.2023.06.021,sodium chloride,salt additive and control eluent,NaCl was present in one MOPS condition and 1.0 mol/L NaCl was used to elute control cryogels without chelated metal ions.,sodium chloride,0,
2027,10.1016/j.procbio.2023.06.021,ammonium persulfate,polymerization initiator,APS was used during cryogel synthesis.,ammonium persulfate,0,
2028,10.1016/j.procbio.2023.06.021,"N,N,N',N'-tetramethyl ethylene diamine",polymerization catalyst,TEMED was used during cryogel synthesis.,TEMED,0,
2029,10.1080/01496390802414700,poly(vinyl alcohol),hydrogel backbone,"Hydrogels were prepared from PVA of molecular weight 70,000-100,000.",polyvinyl alcohol,0,
2030,10.1080/01496390802414700,glutaraldehyde,crosslinker,PVA hydrogels were crosslinked with glutaraldehyde.,glutaraldehyde,0,
2031,10.1080/01496390802414700,"1,4 butane diol diglycidyl ether",spacer arm,IDA was grafted to PVA via spacer arm BDE.,"1,4-butanediol diglycidyl ether",1,
2032,10.1080/01496390802414700,iminodiacetic acid,metal chelating ligand,IDA was reacted with bound BDE to form metal chelating groups.,iminodiacetic acid,0,
2033,10.1080/01496390802414700,Cu2+,affinity metal ion,PVA-BDE-IDA membranes were loaded with copper to make PVA-BDE-IDA-Cu2+ affinity membranes.,copper(2+),1,
2034,10.1080/01496390802414700,CuSO4,copper loading salt,Affinity membranes were prepared by incubation in 0.05 M CuSO4 followed by water washes.,copper sulfate,0,
2035,10.1080/01496390802414700,sodium phosphate,buffer,Protein solutions were buffered using 0.05 M sodium phosphate.,sodium phosphate,1,
2036,10.1080/01496390802414700,NaCl,salt to suppress nonspecific binding,Protein solutions contained 0.50 M NaCl to minimize nonspecific binding of positively charged lysozyme with IDA groups.,sodium chloride,0,
2037,10.1080/01496390802414700,EDTA,metal stripping chelate,Bound metal could be stripped from affinity membranes using EDTA.,ethylenediaminetetraacetic acid,0,
2038,10.1080/01496390802414700,sodium hydroxide,BDE reaction reagent,BDE reaction step used 0.3 M sodium hydroxide.,sodium hydroxide,0,
2039,10.1080/01496390802414700,sodium borohydride,BDE reaction reagent,BDE reaction step included sodium borohydride.,sodium borohydride,0,
2040,10.1080/01496390802414700,sodium bicarbonate,IDA reaction reagent,IDA reaction step used 2 M sodium bicarbonate at 60 C.,sodium bicarbonate,0,
2041,10.1080/01496390802414700,sulfuric acid,hydrogel casting reagent,Casting solution included 10% sulfuric acid.,sulfuric acid,0,
2042,10.1080/01496390802414700,acetic acid,hydrogel casting reagent,Casting solution included 10% acetic acid.,acetic acid,0,
2043,10.1080/01496390802414700,methanol,hydrogel casting reagent,Casting solution included 50% methanol solution.,methanol,0,
2044,10.1021/acs.biomac.0c00984,Cbz-FL,nongelator dipeptide monomer / hydrogel precursor,Carboxybenzyl-protected phenylalanine-leucine peptide formed hydrogels with lipase and thermolysin at 50 mM.,Cbz-Phe-Leu,1,
2045,10.1021/acs.biomac.0c00984,Cbz-FY,dipeptide analogue / hydrogel precursor,"Formed gels with lipase L1, lipase L2, and thermolysin at 80 mM in Table 2.",Cbz-Phe-Tyr,1,
2046,10.1021/acs.biomac.0c00984,Cbz-FV,dipeptide analogue / hydrogel precursor,Formed gels with lipase L1 and L2 at 80 mM and with thermolysin at 100 mM.,Cbz-Phe-Val,1,
2047,10.1021/acs.biomac.0c00984,Cbz-FI,dipeptide analogue / hydrogel precursor,Formed gels with lipase L1 and L2 at 100 mM but did not form gel with thermolysin up to 100 mM.,Cbz-Phe-Ile,1,
2048,10.1021/acs.biomac.0c00984,carboxybenzyl-protected phenylalanine,synthetic starting material,Purchased from Sigma-Aldrich for peptide synthesis.,N-Cbz-L-phenylalanine,0,
2049,10.1021/acs.biomac.0c00984,HBTU,peptide coupling reagent,Purchased from Sigma-Aldrich and used as received.,HBTU,0,
2050,10.1021/acs.biomac.0c00984,DIPEA,base / peptide synthesis reagent,Purchased from Sigma-Aldrich and used as received.,"N,N-diisopropylethylamine",0,
2051,10.1021/acs.biomac.0c00984,p-nitrophenyl butyrate,lipase activity assay substrate,Conversion of p-nitrophenyl butyrate to p-nitrophenol was measured to assess lipase activity.,p-nitrophenyl butyrate,0,
2052,10.1021/acs.biomac.0c00984,p-nitrophenol,lipase activity assay product,Product measured at 400 nm in the lipase activity assay.,p-nitrophenol,0,
2053,10.1021/acs.biomac.0c00984,APS sensor,BLI immobilization surface,APS aminopropylsilane sensors were used to immobilize proteins via noncovalent interactions.,aminopropylsilane,1,
2054,10.1021/mp500067z,gellan gum,polymer backbone,"Hydrogels were prepared from gellan gum, chondroitin sulfate, albumin, and spermidine.",gellan gum,0,
2055,10.1021/mp500067z,chondroitin sulfate type A sodium salt,polymer backbone,Anionic polysaccharide used in hydrogel formulation.,chondroitin sulfate,0,
2056,10.1021/mp500067z,spermidine,physical crosslinker,Cationic polyamine used to physically cross-link anionic polysaccharides.,spermidine,0,
2057,10.1021/mp500067z,sodium cloxacillin,drug payload,Target antibiotic associated with albumin-containing hydrogels for controlled release.,sodium cloxacillin,0,
2058,10.1021/mp500067z,HEPES,buffer component,Listed in materials.,HEPES,0,
2059,10.3390/polym14020267,N-isopropylacrylamide,hydrogel monomer,Monomer used to prepare PNiPAAm hydrogel dots.,N-isopropylacrylamide,0,
2060,10.3390/polym14020267,"N,N'-methylenebisacrylamide",permanent crosslinker,Permanent cross-linker BIS used with BAC in double-crosslinked hydrogel.,"N,N'-methylenebisacrylamide",0,
2061,10.3390/polym14020267,"N,N'-bis(acryloyl)cystamine",redox-responsive reversible crosslinker,BAC introduced disulfide bonds enabling redox swelling and protein capture/release.,"N,N'-bis(acryloyl)cystamine",0,
2062,10.3390/polym14020267,tris(2-carboxyethyl)phosphine hydrochloride,reducing agent,0.01 M TCEP aqueous solution cleaved disulfide bonds to generate thiols and release protein.,tris(2-carboxyethyl)phosphine hydrochloride,0,
2063,10.3390/polym14020267,iron(III) chloride,oxidant,0.1 M FeCl3 aqueous solution re-oxidized thiols and reformed disulfide bonds in hydrogel dots.,iron(III) chloride,0,
2064,10.3390/polym14020267,2-(2-pyridyldithio)-ethylamine,protein affinity/disulfide functionalization reagent,PDA was attached to BSA-RhB to introduce disulfide bonds for covalent capture.,2-(2-pyridyldithio)ethylamine,0,
2065,10.3390/polym14020267,rhodamine B isothiocyanate,fluorescent protein label,BSA was modified with RhB for imaging.,rhodamine B isothiocyanate,0,
2066,10.3390/polym14020267,"lithium phenyl-2,4,6-trimethylbenzoylphosphinate",photoinitiator,LAP was added to precursor solution for hydrogel photopolymerization.,"lithium phenyl-2,4,6-trimethylbenzoylphosphinate",0,
2067,10.3390/polym14020267,phosphate buffered saline,washing buffer,2 mM PBS buffer at pH 7.4 was used to wash the chip after protein capture.,phosphate buffered saline,1,
2068,10.3390/polym14020267,N-ethyl-N'-(3-dimethylaminopropyl)carbodiimide hydrochloride,coupling reagent,EDAC activated BSA-RhB carboxyl groups for PDA modification.,N-ethyl-N'-(3-dimethylaminopropyl)carbodiimide hydrochloride,0,
2069,10.3390/polym14020267,2-(N-morpholino)ethanesulfonic acid,buffer component,50 mM MES buffer pH 6.5 was used for BSA-RhB-PDA synthesis.,2-(N-morpholino)ethanesulfonic acid,0,
2070,10.3390/polym14020267,polydimethylsiloxane,microfluidic device material,PDMS sheet and glass slide formed the PDMS-on-glass microfluidic chip.,polydimethylsiloxane,1,
2071,10.1007/s00289-021-03568-2,2-hydroxyethyl methacrylate,monomer,Copolymerized with N-methacryloyl-(L)-tyrosine methyl ester to form the cryogel column.,2-hydroxyethyl methacrylate,0,
2072,10.1007/s00289-021-03568-2,N-methacryloyl-(L)-tyrosine methyl ester,monomer,MAT monomer used with HEMA in cryogel synthesis and for covalent coupling of NA.,N-methacryloyl L tyrosine methyl ester,1,
2073,10.1007/s00289-021-03568-2,1-naphthylamine,hydrophobic ligand,Diazotized and covalently attached to Mcc to prepare NA-Mcc.,1-naphthylamine,0,
2074,10.1007/s00289-021-03568-2,"N,N'-methylene-bis-acrylamide",crosslinker,Listed as material and crosslinker for PHEMA-based cryogel synthesis.,"N,N'-methylenebisacrylamide",0,
2075,10.1007/s00289-021-03568-2,ammonium persulfate,initiator,APS was used as initiator in free radical polymerization.,ammonium persulfate,0,
2076,10.1007/s00289-021-03568-2,"N,N,N',N'-tetramethylenediamine",catalyst,TEMED was used as catalyst with APS.,"N,N,N',N'-tetramethylethylenediamine",1,
2077,10.1007/s00289-021-03568-2,sodium nitrite,diazotization reagent,NaNO2 was added to 1-naphthylamine solution during NA-Mcc preparation.,sodium nitrite,0,
2078,10.1007/s00289-021-03568-2,ammonium sulfate,salt additive,0.1 M ammonium sulfate was used in equilibration buffer and salt-type adsorption studies.,ammonium sulfate,0,
2079,10.1007/s00289-021-03568-2,sodium sulfate,salt additive,0.1 M sodium sulfate was tested for salt-type effects.,sodium sulfate,0,
2080,10.1007/s00289-021-03568-2,sodium chloride,salt additive,0.1 M sodium chloride was tested for salt-type effects.,sodium chloride,0,
2081,10.1007/s00289-021-03568-2,ethylene glycol,desorption additive,0.1 M ethylene glycol in phosphate buffer was used for desorption.,ethylene glycol,0,
2082,10.1016/j.jbiotec.2005.09.007,acrylamide,monomer,Cryogel matrix was produced by copolymerization of acrylamide and allylglycidyl ether.,acrylamide,0,
2083,10.1016/j.jbiotec.2005.09.007,allylglycidyl ether,monomer/epoxy functional comonomer,Epoxy-containing cryogels used allylglycidyl ether.,allyl glycidyl ether,0,
2084,10.1016/j.jbiotec.2005.09.007,"N,N'-methylene-bis(acrylamide)",crosslinker,Used as cross-linker in cryogel synthesis.,"N,N'-methylenebisacrylamide",0,
2085,10.1016/j.jbiotec.2005.09.007,ammonium persulfate,initiator,Used with TEMED as initiator/activator pair.,ammonium persulfate,0,
2086,10.1016/j.jbiotec.2005.09.007,"N,N,N',N'-tetramethyl-ethylenediamine",activator,Used with ammonium persulfate as initiator/activator pair.,TEMED,0,
2087,10.1016/j.jbiotec.2005.09.007,Protein A,affinity ligand,Protein A from Staphylococcus aureus was coupled to epoxy-containing monolithic cryogel.,,1,
2088,10.1016/j.jbiotec.2005.09.007,sulfamethazine,pseudo-bioaffinity ligand,SMZ was coupled to epoxy-containing acrylamide cryogel and used for IgG and antibody-labeled inclusion body binding.,sulfamethazine,0,
2089,10.1016/j.jbiotec.2005.09.007,butanediol-diglycidyl ether,coupling/activation reagent,Epoxy-acrylamide gels were treated with butanediol-diglycidyl ether during sulfamethazine coupling.,butanediol diglycidyl ether,1,
2090,10.1016/j.jbiotec.2005.09.007,sodium borohydride,coupling reaction additive,Included in emulsion mixture during SMZ coupling.,sodium borohydride,0,
2091,10.1016/j.jbiotec.2005.09.007,ethanolamine,blocking reagent,Residual reactive sites were blocked with 1.0 M ethanolamine.,ethanolamine,0,
2092,10.1016/j.jbiotec.2005.09.007,phosphate buffer saline,binding/wash buffer,Used at pH 7.2 or 5.5 for inclusion body binding experiments.,,1,
2093,10.1016/j.jbiotec.2005.09.007,sodium chloride,elution salt,Bound immunoglobulin was recovered using 1.0 M NaCl in binding buffer.,sodium chloride,0,
2094,10.1016/j.jbiotec.2005.09.007,Alexa Fluor 488,fluorescent label,Used to label antibodies for flow cytometry analysis of inclusion bodies.,Alexa Fluor 488,1,
2095,10.1007/s11095-005-9395-x,poly(ethylene glycol),hydrogel backbone precursor,linear 3.4 kDa PEG was reacted to synthesize PEGDA,polyethylene glycol,1,
2096,10.1007/s11095-005-9395-x,PEG diacrylate,hydrogel macromer/crosslinker,PEGDA macromer was dissolved in PBS to 10 wt.% and photopolymerized,poly(ethylene glycol) diacrylate,1,
2097,10.1007/s11095-005-9395-x,PEG monoacrylate,SDS-PAGE model monomer to prevent gel formation,linear 3.0-kDa PEGMA replaced PEGDA in SDS-PAGE experiments,poly(ethylene glycol) monoacrylate,1,
2098,10.1007/s11095-005-9395-x,Irgacure 2959,photoinitiator,I-2959 was added at desired concentration before UV photopolymerization,Irgacure 2959,0,
2099,10.1007/s11095-005-9395-x,iminodiacetic acid,pseudospecific metal-chelating ligand/protein-protection ligand,IDA was mixed with PEGDA precursor solution and increased total BSA release,iminodiacetic acid,0,
2100,10.1007/s11095-005-9395-x,cupric sulfate pentahydrate,Cu2+ source for IDA-Cu2+ complex,metal ions including cupric sulfate pentahydrate were mixed with precursor solutions,cupric sulfate pentahydrate,0,
2101,10.1007/s11095-005-9395-x,zinc sulfate heptahydrate,Zn2+ source for IDA-Zn2+ complex,metal ions including zinc sulfate heptahydrate were mixed with precursor solutions,zinc sulfate heptahydrate,0,
2102,10.1007/s11095-005-9395-x,nickel sulfate hexahydrate,Ni2+ source for IDA-Ni2+ complex,metal ions including nickel sulfate hexahydrate were mixed with precursor solutions,nickel sulfate hexahydrate,0,
2103,10.1007/s11095-005-9395-x,acryloyl chloride,PEG acrylation reagent,PEGDA was synthesized by reacting linear PEG with acryloyl chloride,acryloyl chloride,0,
2104,10.1007/s11095-005-9395-x,fluorescamine,protein detection reagent,cumulative percent protein released was quantified by a fluorescamine assay,fluorescamine,0,
2105,10.1007/s11095-005-9395-x,phosphate-buffered saline,precursor and release buffer,PEGDA was dissolved in 50 mM PBS pH 7.4; gels were released in PBS pH 7.4,phosphate buffered saline,1,
2106,10.1080/15422119.2013.795902,acrylamide,monomer,Main monomer used to prepare poly(acrylamide) cryogels.,acrylamide,0,
2107,10.1080/15422119.2013.795902,"N,N′-methylenebis(acrylamide)",crosslinker,Crosslinker used in poly(acrylamide) gel and cryogel preparation.,"N,N'-methylenebisacrylamide",1,
2108,10.1080/15422119.2013.795902,TEMED,polymerization catalyst,Tetramethylenediamine/TEMED is described as catalyzing gel formation.,"N,N,N',N'-tetramethylethylenediamine",1,
2109,10.1080/15422119.2013.795902,ammonium persulfate,redox initiator,Forms free radicals for acrylamide polymerization.,ammonium persulfate,0,
2110,10.1080/15422119.2013.795902,iminodiacetic acid,chelating ligand,IDA used to chelate Cu2+ in cryogel-IDA-Cu2+ IMAC materials.,iminodiacetic acid,0,
2111,10.1080/15422119.2013.795902,Cu2+,immobilized metal affinity ion,Cu2+-IDA cryogels used for lysozyme adsorption and urokinase capture.,copper(II),1,
2112,10.1080/15422119.2013.795902,Fe3O4 nanoparticles,filler/composite nanoparticle,Embedded in AAm/MBAAm/AGE cryogel for BSA chromatography.,magnetite,1,
2113,10.1080/15422119.2013.795902,allyl glycidyl ether,comonomer,"Used with acrylamide, MBAAm, and Fe3O4 nanoparticles to synthesize protein chromatography cryogel.",allyl glycidyl ether,0,
2114,10.1080/15422119.2013.795902,polyvinyl alcohol,polymer backbone,PVA cryogel matrix used for naringinase immobilization.,polyvinyl alcohol,0,
2115,10.1080/15422119.2013.795902,polyethylene glycol,polymer component,PVA-PEG cryogel used with Rhadococcus fascians for limonin degradation.,polyethylene glycol,0,
2116,10.1080/15422119.2013.795902,hydroxyapatite nanocrystals,non-hydrogel comparator adsorbent,Comparator for bovine lactoferrin adsorption q.,hydroxyapatite,0,
2117,10.1080/01496395.2017.1318921,tris(hydroxymethyl)aminomethane,affinity ligand,Used as ligand group immobilized on cryogel surface for specific interactions with lysozyme.,tris(hydroxymethyl)aminomethane,0,
2118,10.1080/01496395.2017.1318921,sodium borohydride,reducing agent / immobilization stabilizer,Applied after Tris coupling to stabilize covalent bonds and reduce residual epoxy groups to hydroxyl groups.,sodium borohydride,0,
2119,10.1080/01496395.2017.1318921,acrylamide,monomer,Used for cryogel preparation.,acrylamide,0,
2120,10.1080/01496395.2017.1318921,"N,N'-methylene-bis(acrylamide)",crosslinker / comonomer,Used in cryogel preparation.,"N,N'-methylenebisacrylamide",0,
2121,10.1080/01496395.2017.1318921,allylglycidyl ether,epoxy-functional monomer,Added to monomer solution to provide epoxy groups for Tris coupling.,allyl glycidyl ether,0,
2122,10.1080/01496395.2017.1318921,ammonium persulfate,polymerization initiator,Initiated cryogel polymerization with TEMED.,ammonium persulfate,0,
2123,10.1080/01496395.2017.1318921,"N,N,N',N'-tetramethylethylenediamine",polymerization accelerator,Used with APS to initiate polymerization.,"N,N,N',N'-tetramethylethylenediamine",0,
2124,10.1080/01496395.2017.1318921,methanol,epoxy ring-opening pretreatment reagent,Dry cryogel monoliths were treated with pure methanol before Tris coupling.,methanol,0,
2125,10.1080/01496395.2017.1318921,sodium phosphate,adsorption and chromatography buffer,Used as 0.02 mol/L buffer at pH 7.2 for adsorption and column equilibration.,sodium phosphate,1,
2126,10.1080/01496395.2017.1318921,potassium phosphate,Tris immobilization buffer,Used as 0.0025 mol/L buffer at pH 9.0 during Tris coupling.,potassium phosphate,1,
2127,10.1080/01496395.2017.1318921,sodium carbonate,sodium borohydride solution buffer,Used as 0.2 mol/L buffer at pH 9.2 for sodium borohydride application.,sodium carbonate,0,
2128,10.1080/01496395.2017.1318921,sodium chloride,elution salt,Used at 1.0 mol/L in sodium phosphate buffer for lysozyme elution.,sodium chloride,0,
2129,10.1002/aic.10482,MAPTAC,cationic functional monomer,The gel precursor solution contained (3-methacryloylamino)propyl trimethyl ammonium chloride.,(3-methacryloylamino)propyl trimethyl ammonium chloride,1,
2130,10.1002/aic.10482,"N,N' methylene bis-acrylamide",crosslinker,The gel precursor solution contained MBA as crosslinker.,"N,N'-methylenebisacrylamide",0,
2131,10.1002/aic.10482,ammonium persulfate,initiator,The gel precursor solution contained AP as initiator.,ammonium persulfate,0,
2132,10.1002/aic.10482,TEMED,polymerization promoter,"The gel precursor solution contained N,N,N',N-tetramethyl ethylenediamine.","N,N,N',N'-tetramethylethylenediamine",1,
2133,10.1002/aic.10482,bind-silane,capillary wall functionalization reagent,Fused-silica capillaries were treated with gamma-methacryloxy-propyl-trimethoxysilane.,3-methacryloxypropyltrimethoxysilane,1,
2134,10.1002/aic.10482,Tris-HCl,buffer,Experiments used 50 mol/m3 Tris-HCl buffer at pH 8.6.,Tris hydrochloride,0,
2135,10.1002/aic.10482,sodium chloride,salt eluent,Ovalbumin was desorbed with 500 mol/m3 NaCl in 50 mol/m3 Tris buffer.,sodium chloride,0,
2136,10.1002/aic.10482,rhodamine green,fluorescent label,Rhodamine green conjugates were used for protein fluorescence measurements.,rhodamine green,1,
2137,10.1002/aic.10482,TRITC,fluorescent label,Tetramethylrhodamine isothiocyanate conjugates were used for protein fluorescence measurements.,tetramethylrhodamine isothiocyanate,0,
2138,10.1002/aic.10482,Alexa 488,fluorescent label rejected for adsorption studies,Alexa 488 altered ovalbumin retention and was considered inadequate for multicomponent studies.,Alexa Fluor 488,1,
2139,10.1002/aic.10482,fused silica capillary,support,Optically clear cationic gels were synthesized within the lumen of fused silica capillaries.,silicon dioxide,1,
2140,10.1002/aic.10482,Q-HyperD,comparator chromatography medium,A gel-filled particle chemically similar to the gels synthesized in this work was used as literature comparator.,,1,
2141,10.1021/am5063376,N-isopropylacrylamide,monomer,Used to synthesize PNIPAm-PEI microgels by graft copolymerization.,N-isopropylacrylamide,0,
2142,10.1021/am5063376,"N,N-methylene bis(acrylamide)",crosslinker,Crosslinker for PNIPAm-PEI microgel synthesis.,"N,N-methylenebisacrylamide",0,
2143,10.1021/am5063376,poly(ethylenimine),functional cationic polymer,PEI shell provides protonated amino groups and enzyme attachment sites.,polyethylenimine,0,
2144,10.1021/am5063376,tert-butyl hydroperoxide,initiator,Initiator for graft copolymerization from PEI.,tert-butyl hydroperoxide,0,
2145,10.1021/am5063376,glutaraldehyde,crosslinker,Used to cross-link microgel layer on PET membrane and provide aldehyde groups for bioconjugate attachment.,glutaraldehyde,0,
2146,10.1021/am5063376,cadmium hydroxide,sacrificial nanostrand layer,Cd(OH)2 nanostrands covered PET membrane pores before microgel layer formation.,cadmium hydroxide,0,
2147,10.1021/am5063376,cadmium chloride,precursor for cadmium hydroxide nanostrands,Mixed with aminoethanol solution to form cadmium hydroxide nanostrands.,cadmium chloride,0,
2148,10.1021/am5063376,2-aminoethanol,precursor/base for cadmium hydroxide nanostrands,Mixed with cadmium chloride to form cadmium hydroxide nanostrands.,2-aminoethanol,0,
2149,10.1021/am5063376,polyethylene terephthalate,membrane support,PET track etched membrane used as support for enzyme-immobilized microgel membrane.,polyethylene terephthalate,0,
2150,10.1021/am5063376,tris-Cl buffer,adsorption and assay buffer,Adsorption performed in 0.1 M tris-Cl buffer at pH 8.,tris hydrochloride,1,
2151,10.1021/am5063376,glutathione,antioxidant/storage and reaction additive,Used in enzyme/conjugate storage buffer and reaction buffer.,glutathione,0,
