Repository: sunyrain/PHA

# PHA Protein-Hydrogel Adsorption Dataset

Generated: 2026-07-05T11:36:45

## Scope

This curated package organizes literature-derived protein-hydrogel adsorption, binding, immobilization, antifouling, and related biointerface records extracted from the local PHA corpus.

The primary unit is one record:

`paper + hydrogel/sample + protein/mixture + experimental condition + measured outcome`

## Contents

- `data/sources.csv`: article-level metadata, extraction status, and curation decision.
- `data/records_flat.csv`: flattened record-level table with provenance, hydrogel, protein, condition, outcome, mechanism, and quality fields.

File: data/curated/pha_scientific_dataset_20260705/data/special_fields.csv (part 16 of 55)
id,doi,field_name,field_value_json,why_special,evidence_text,suggested_table
1502,10.1016/j.jchromb.2016.12.032,cryogel_morphology_and_transport,"{""axial_dispersion_range_m2_s"": ""2.0e-8 to 7.0e-6"", ""bed_porosity"": 0.91, ""hydraulic_permeability_m2"": 5.9e-13, ""pore_size_um"": ""10-80""}",Transport properties are relevant to direct processing of viscous protein mixtures but do not fit standard adsorption outcome fields.,"Characterization section reports porosity 0.91, hydraulic permeability 5.9e-13 m2, pore size 10-80 um, and axial dispersion coefficients from 2.0e-8 to 7.0e-6 m2/s.",hydrogel_transport_properties
1503,10.1016/j.jchromb.2016.12.032,thermodynamic_signature,"{""DeltaG0_kJ_mol_15C"": -14.8, ""DeltaG0_kJ_mol_35C"": -14.95, ""DeltaH0_kJ_mol"": -12.63, ""TDeltaS0_kJ_mol"": 2.24, ""author_interpretation"": ""spontaneous and enthalpically driven""}",Thermodynamic adsorption descriptors are useful mechanism labels but are not adsorption capacities.,"Table 2 reports negative Delta G0 values, and the text states adsorption was governed by enthalpy.",adsorption_thermodynamics
1504,10.1016/j.jchromb.2016.12.032,Tris_lysozyme_binding_site_claim,"""Hydrogen bonds between lysozyme residues Asp52, Glu35, Ala107 and the Tris hydroxyl triad.""",Paper-specific mechanistic claim identifies amino acid residues involved in affinity recognition.,"Introduction cites prior work stating interaction is due to hydrogen bonds between Asp52, Glu35, Ala107 of lysozyme and hydroxyl groups in Tris.",mechanism_annotations
1505,10.1016/j.jchromb.2016.12.032,best_purification_condition_in_supplied_table,"{""condition"": ""dilution 1:4, flow 4 mL/min"", ""highest_yield_pct"": 73, ""purification_fold"": 22}","The table maximum yield differs slightly from the conclusion-highlighted 72% yield and 23-fold at dilution 1:4, flow 8 mL/min.","Table 4 reports 73% yield at 1:4 dilution and 4 mL/min, while the conclusion states high yield 72% and purification fold 23.",condition_optima
1506,10.1016/j.jchromb.2016.12.032,qualitative_specificity_and_purity,"""Eluted samples essentially showed the lysozyme peak, and purified enzyme showed a single SDS-PAGE band.""",Specificity and purity are reported qualitatively without numeric purity percent.,Effect of pH section reports lysozyme-specific elution and a single SDS-PAGE band under denaturing conditions.,qualitative_biointerface_outcomes
1507,10.1021/acsbiomaterials.2c00250,SPR_chip_PNH_loading_threshold,"""approximately 1500 RU increase after PNH immobilization was considered essential to minimize batch-to-batch variation""",This is a sensor fabrication quality-control criterion rather than a protein adsorption metric.,"In our experiments, an ∼1500 RU increase in the SPR unit after PNH immobilization is essential to minimize batch to batch variation for PD-1Ab detection.",sensor_preparation_conditions
1508,10.1021/acsbiomaterials.2c00250,PNH_electrophoretic_mobility_change_after_PD1_conjugation,"""NH400 changed from -1.85 to -0.955 umcm/VS after PD-1 receptor conjugation""",Electrophoretic mobility supports successful protein conjugation but is not a direct adsorption capacity.,Bioconjugation with the PD-1 receptors caused a slight increase in size and a decrease in electrophoretic mobility from −1.85 to −0.955 μmcm/VS.,hydrogel_characterization
1509,10.1021/acsbiomaterials.2c00250,PNH_coupling_yield_consistency,"""EDC/NHS coupling yields around 5% for all tested hydrogel sizes and crosslinking degrees""",This indicates response differences are attributed to hydrogel physical properties rather than different PD-1 loading.,The coupling yields were found to be around 5% for all hydrogel samples.,protein_conjugation
1510,10.1021/acsbiomaterials.2c00250,clinical_PD1Ab_range_context,"""approved anti-PD-1 treatments such as nivolumab and pembrolizumab are commonly administered at concentrations between 270 and 640 nM""","This is clinical context used to justify sensor dynamic range, not an experimental adsorption condition.","FDA-approved anti-PD-1 treatments such as nivolumab and pembrolizumab, commonly administered at concentrations between 270 and 640 nM.",clinical_context
1511,10.1007/s12257-016-0381-4,thermal_half_life_fold_increase,"""22.7-fold higher than free lipase at 60°C""","The abstract reports a major post-immobilization enzyme stability improvement, which is not an adsorption capacity but is relevant to immobilized protein performance.",The half-life time of the lipase cross-linked on BC-chitosan bead at 60°C was 22.7 times higher than that of free lipase.,immobilized_enzyme_performance
1512,10.1007/s12257-016-0381-4,catalytic_activity_fold_increase_vs_MCC_chitosan,"""1.9-fold higher on BC-chitosan beads""",Catalytic activity is a functional outcome coupled to protein immobilization but not a direct adsorption metric.,"The amount of protein adsorbed onto BCchitosan beads was 3.9 times higher than that adsorbed onto MCC-chitosan beads, and the catalytic activity of lipase was 1.9 times higher on the BC-chitosan beads.",immobilized_enzyme_activity
1513,10.1021/acs.langmuir.7b00356,sorption_state_definitions,"[""state 1: no adsorption"", ""state 2: metastable surface adsorption"", ""state 3: stable surface adsorption"", ""state 4: partial inside sorption"", ""state 5: full inside sorption""]",The paper reports adsorption outcomes as modeled spatial sorption states rather than conventional adsorption capacities.,The article explicitly defines five sorption states from no adsorption to full inside sorption using PMF curve shapes.,model_state_definitions
1514,10.1021/acs.langmuir.7b00356,model_geometry,"{""biomolecule_radius"": {""unit"": ""nm"", ""value"": 1.5}, ""hydrogel_radius"": {""unit"": ""nm"", ""value"": 100}, ""hydrogel_shell_width_high_salt"": {""unit"": ""nm"", ""value"": 2}}",These modeled dimensions define the theoretical adsorption system.,"Table 1 lists hydrogel radius 100 nm, shell width 2 nm, and biomolecule radius 1.5 nm.",model_parameters
1515,10.1021/acs.langmuir.7b00356,modeled_charge_and_dipole_ranges,"{""biomolecule_dipole_moment_range"": ""negligible to 2000 D"", ""biomolecule_net_charge_range"": ""up to +/-20 e""}",The paper scans charge and dipole moment instead of studying named proteins at fixed pH.,The Parameter Range section states that biomolecule net charge can reach values up to +/-20 e and dipole moment varies from negligible values to 2000 D.,model_design_space
1516,10.1021/acs.langmuir.7b00356,specific_interaction_cases,"[""Vspec(r)=0"", ""Vspec(0)=-5 kBT hydrophobic attraction"", ""Vspec(0)=5 kBT steric repulsion""]",Hydrophobic and excluded-volume effects are represented as phenomenological specific potentials.,"The Parameter Range and Discussion sections describe three frameworks: negligible specific interaction, hydrophobic attraction, and high excluded-volume effects.",model_design_space
1517,10.1021/la061462e,mechanical_deformation_selectively_releases_particles_not_protein,"""Elastic deformation detached affinity-bound bioparticles but had no effect on affinity-bound soluble His6-LDH.""",This is the central paper-specific mechanistic distinction and affects whether release outcomes are comparable across proteins and particles.,No release of affinity bound protein occurred on elastic deformation.,mechanism_or_comparator_notes
1518,10.1021/la061462e,general_MH_pore_size,"""10-100 um""",Macroporous structure is important for convective transport of cells and particles.,"These properties of MHs are explained by their structure, namely large (10-100 um) pores surrounded by thin walls composed of a concentrated polymer phase.",hydrogel_properties
1519,10.1021/la061462e,soft_dense_elastic_moduli,"""0.016 MPa for soft 5% MH and 0.065 MPa for dense 6% MH""","Elasticity was experimentally varied and linked to particle release efficiency, although not to soluble protein release.","The difference in the structure results in different elastic modules of 0.016 and 0.065 MPa for soft and dense MHs, respectively.",hydrogel_properties
1520,10.1016/j.reactfunctpolym.2012.08.016,Ch_BTCA_2_structural_parameters,"{""C_CR_pct"": 74, ""C_GR_pct"": 26, ""N_acylation_pct"": 39, ""O_acylation_pct"": 61, ""n_BTCA"": 0.23, ""n_BTCA_prime"": 0.25, ""n_COONa"": 0.57, ""n_CR"": 0.19, ""n_GR"": 0.065, ""n_amide"": 0.17, ""n_ester"": 0.27}",Detailed solid-state NMR-derived structural parameters are available for the main adsorption sample Ch_BTCA 2.,"Table 2 lists Ch_BTCA 2 structural parameters including nCOONa 0.57, nester 0.27, namide 0.17, N-acylation 39%, O-acylation 61%, nCR 0.19, nGR 0.065, nBTCA 0.23, CCR 74%, and CGR 26%.",hydrogel_structural_parameters
1521,10.1016/j.reactfunctpolym.2012.08.016,highest_water_absorbency_sample,"{""hydrogel_id"": ""Ch_BTCA 3"", ""n_BTCA"": 0.3, ""swelling_ratio"": ""202 g/g-polymer""}",The best swelling sample was not the main adsorption sample; useful for separating swelling optimum from adsorption-test sample.,The hydrogel prepared at the BTCA feed ratio of 3 exhibited the highest absorbency of 202g/g-polymer; the nBTCA of the hydrogel was 0.30.,hydrogel_swelling_properties
1522,10.1016/j.reactfunctpolym.2012.08.016,failed_low_BTCA_hydrogels,"[""Ch_BTCA 0.5"", ""Ch_BTCA 1""]",Samples at low BTCA feed ratios did not form stable hydrogels in distilled water and were excluded from subsequent experiments.,Ch_BTCA 0.5 and Ch_BTCA 1 dissolved only in distilled water due to insufficient crosslinking.,sample_screening
1523,10.1016/j.reactfunctpolym.2012.08.016,hydrogel_isoelectric_point,"""approximately pH 4.0""",Hydrogel charge balance is reported separately from BSA pI and is central to pH-responsive swelling and adsorption interpretation.,"In the case of pH~4.0, which is the isoelectric point of the Ch_BTCA hydrogels, the numbers of NH3+ and COO- groups within the amphoteric Ch_BTCA hydrogels are equal.",hydrogel_charge_properties
1524,10.1002/pat.1047,water_content_range,"""70-81% water""",Hydration level is a hydrogel property relevant to protein immobilization but has no direct scalar field in the requested hydrogel_properties object.,The IPN hydrogels exhibited tensile strength between 0.2 and 1.2 MPa while retaining high levels of hydration (70-81% water).,hydrogel_properties
1525,10.1002/pat.1047,tensile_strength_range,"""0.2-1.2 MPa""","Mechanical strength is reported, but the schema includes Young's modulus rather than tensile strength.",The IPN hydrogels exhibited tensile strength between 0.2 and 1.2 MPa while retaining high levels of hydration (70-81% water).,hydrogel_properties
1526,10.1002/pat.1047,network_structure_trend,"""Higher PAAm content produced more crosslinked hydrogels with lower water content, smaller Mc and mesh size.""",Composition-dependent network trends are reported qualitatively without sample-specific numeric values.,"Synthesis of IPN hydrogels with higher PAAm content produced more crosslinked hydrogels with lower water content (WC), smaller Mc and mesh size.",design_space_notes
1527,10.1002/btpr.1863,cryogel_swelling_ratio,"""426.5%""",Hydrogel physical property relevant to adsorption but not an outcome record.,"The equilibrium swelling ratio and degree of the synthesized PHEMAPA cryogel was found to be 426.5% and 1.97 g H2O per gram of cryogel, respectively.",hydrogel_properties
1528,10.1002/btpr.1863,cryogel_swelling_degree,"""1.97 g H2O per gram of cryogel""",Reported physical characterization for PHEMAPA cryogel.,"The equilibrium swelling ratio and degree of the synthesized PHEMAPA cryogel was found to be 426.5% and 1.97 g H2O per gram of cryogel, respectively.",hydrogel_properties
1529,10.1002/btpr.1863,PHEMA_control_swelling_degree,"""2.18 g H2O per gram of cryogel""",Control material property used to show MAPA increased hydrophobicity.,The equilibrium swelling degree test was also conducted using the plain PHEMA cryogel and determined as 2.18 g H2O per gram of cryogel.,hydrogel_properties
1530,10.1002/btpr.1863,pore_size_range,"""20-300 um""",Supermacroporous structure is a key design feature for chromatographic protein separation.,"The polymeric structure has rough and interconnected pores, and the size of the pores fall within a wide range of 20-300 µm.",hydrogel_properties
1531,10.1002/btpr.1863,FPLC_gradient_program,"""100% mobile phase A for 4 min, 0-100% B in 3 min, 100% B for 3 min, then 100% buffer A for 10 min""",Detailed chromatographic method affects elution and retention outcomes.,"After 4 min starting period with 100% mobile phase A, a linear gradient started from 0 to 100% B in 3 min, continued with 100% eluent B for 3 min and finished with 100% buffer A for the last 10 min.",experiment
1532,10.1002/btpr.1863,column_dimensions,"""0.5 cm x 5.0 cm i.d. x length""",Column geometry is important for chromatographic comparisons and capacity normalization.,The adsorption capacity of the hydrophobic cryogel was determined in a re-circulating system using a glass column [0.5 cm × 5.0 cm (i.d. × length)] as a separation media.,experiment
1533,10.3390/gels11020118,non_protein_adsorption_only,"""Quantitative sorption data are for Congo red, ferric chloride, ferrous D-gluconate, and ferrous D-gluconate@HPCD, not proteins.""",The article contains adsorption/sorption tables but no protein adsorption records for the PHA schema.,Table 3 presents the results on the sorption efficiency for two iron salts-ferric chloride FeCl3 and ferrous D-gluconate.,exclusion_notes
1534,10.3390/gels11020118,trypsin_sensitive_crosslinks,"""Amide crosslinks in PO4@EDC degraded after trypsin treatment, evidenced by decreases/disappearance of Amide I, Amide II, carbonyl, and methylene bands.""",Proteins appear as enzymes controlling degradation rather than adsorption targets.,"Already 30 min after the start of trypsinolysis, significant changes are observed... The intensity of the absorption bands of Amide I and Amide II decreases.",enzyme_degradation
1535,10.3390/gels9040341,extrusion_before_crosslinking_mixing_order,"""PEO stock solution was first mixed with enzyme solution, then PEG-DA was added, then BAPOs initiator.""",The paper states this order was necessary to avoid enzyme precipitation.,Mixing stock enzyme solution with PEO separately in the first step is necessary as mixing all three ingredients at the same time resulted in enzyme precipitation.,hydrogel_synthesis_protocol
1536,10.3390/gels9040341,UV_exposure_control,"""Dissolved NZCA retained more than 98% activity after 240 s UV irradiation at pH 7.2 and 15 cm distance.""",Controls whether UV curing itself caused enzyme deactivation.,More than 98% activity was retained after 240 s irradiation when exposing a pH 7.2 aqueous solution of NZCA ... at a distance of 15 cm from the UV light source.,enzyme_activity_controls
1537,10.3390/gels9040341,mechanical_properties,"""Extruded filament average tensile strength around 6.5 MPa; round filament elongation at break around 80%.""",Mechanical properties support use as durable structured packing but are not protein adsorption metrics.,"The average tensile strengths of the filaments cured by the two methods are almost identical at around 6.5 MPa... the average elongation at break of the round shape filament is higher, at around 80%.",hydrogel_physical_properties
1538,10.3390/gels9040341,structured_packing_geometry,"""Printed 15 cm x 15 cm grids with 0.5 cm line spacing were rolled into structured packings of 15 cm length and 2 cm outer diameter.""",Geometry affects mass transfer and CO2 capture performance.,The grid was 15 cm × 15 cm with a 0.5 cm line path spacing... final spiral wound structured packing design with a length of 15 cm and an outer diameter (O.D.) of 2 cm.,reactor_geometry
1539,10.3390/gels9040341,potential_pore_size_rationale,"""PEG-DA 700 extended linkage estimated at approximately 5 nm, commensurate with CA diameter.""",Rationale for enzyme accommodation in hydrogel network is reported without measured pore size.,The length of the PEG-DA 700 linkage ... is approximately 5 nm ... commensurate with the diameter of a CA enzyme.,hydrogel_design_rationale
1540,10.1007/s10924-025-03610-8,cryogel_total_porosity,"""92.5% functionalized cryogel; abstract reports 92.4%""",Important hydrogel structural feature affecting protein transport but not a standard adsorption outcome field.,"The cryogel with D-glucosamine showed a high porosity, 92.5%, of which 59.4% were macropores.",hydrogel_properties_extended
1541,10.1007/s10924-025-03610-8,macropore_fraction,"""0.59 kg.kg-1 for functionalized cryogel""",Macropore fraction is relevant to convective chromatography in cryogels.,Table 2 ... ΦM ... Functionalized 0.59.,hydrogel_properties_extended
1542,10.1007/s10924-025-03610-8,degree_of_expansion,"""21.84 L.kg-1 in Table 2; text reports 21.4 L.kg-1""",Expansion degree is a cryogel-specific physical descriptor.,ED (L.kg−1) ... Functionalized 21.84.,hydrogel_properties_extended
1543,10.1007/s10924-025-03610-8,flow_permeability,"""1.74 × 10^-12 m2""",Hydrodynamic property of the affinity monolith relevant to flow-through adsorption.,the value for permeability was 1.74 × 10 -12 m 2.,column_hydrodynamics
1544,10.1007/s10924-025-03610-8,axial_dispersion_coefficient_range,"""8.6 × 10^-7 to 2.8 × 10^-6 m2.s-1""",Column hydrodynamics were characterized across flow rates.,the column exhibited conditions for axial dispersion coefficients with values between 8.6 × 10 -7 m 2 .s −1 and 2.8 × 10 -6 m 2 .s −1,column_hydrodynamics
1545,10.1007/s10924-025-03610-8,HETP_range,"""0.9 to 1.65 cm""",Chromatographic performance metric for the cryogel column.,The estimated values for the Height Equivalent to Theoretical Plates (HETP) of the cryogel column used are in the range of 0.9 cm to 1.65 cm.,column_hydrodynamics
1546,10.1007/s10924-025-03610-8,BanLec_stability,"""active at pH 3-7 and 30-70 °C; inactive at pH 2 and 8-10 and at 80-100 °C""",Bioactivity of the purified adsorbed/eluted protein was tested across conditions.,the lectin retained its functionality in a pH range between 3.0 and 7.0 ... biological activity was observed between 30 °C and 70 °C.,bioactivity_stability
1547,10.1007/s10924-025-03610-8,carbohydrate_specificity,"""positive for D-mannose, glucose and D-glucosamine; negative for D-galactose and D-lactose""",Supports the affinity mechanism and ligand choice.,"BanLec has specificity for mannose, glucose and glucosamine, showing positive reactivity.",ligand_specificity
1548,10.1016/j.bios.2009.01.027,hydrogel_shell_thickness_estimate,"""less than 1 um""",Shell thickness affects protein mass transfer and distinguishes surface imprinting from bulk imprinting.,"Considering that the diameter of the silica gel is about 10um, the thickness of the polymer layer should be less than 1um.",hydrogel_properties
1549,10.1016/j.bios.2009.01.027,polymer_fraction_on_silica,"""about 13-15 wt.% of whole production""",Quantifies the hydrogel coating amount on silica microspheres.,The amount of polymers over the silica gels could be calculated and was found to be about 13-15wt.% of the whole production.,hydrogel_composition
1550,10.1016/j.bios.2009.01.027,template_eluted_amount,"""7.8 ± 1.6 mg BSA eluted per gram MIP""",Reports amount of template protein removed from imprinted hydrogel after synthesis.,The amount of 7.8±1.6mg BSA eluted from per gram MIP is also in agreement with this result.,template_removal
1551,10.1016/j.bios.2009.01.027,initiator_density,"""0.48 mmol ACPA/g silica gel or 0.29 mmol ACPA/g Si-ACPA; TGA 0.30 mmol/g Si-ACPA""",Surface initiator density controls grafting-from hydrogel shell synthesis.,The second step resulted in a density of 0.48mmol ACPA/gram silica gel or 0.29mmol ACPA/gram Si-ACPA... TGA... was 0.30mmol/gram Si-ACPA.,surface_functionalization
1552,10.1016/j.bios.2009.01.027,APS_density,"""2.4 mmol APS/g silica gel""",Quantifies silane amino group functionalization before initiator coupling.,"In the first step, a density of 2.4mmol APS/gram silica gel was observed based on the calculation of the increase in nitrogen content.",surface_functionalization
1553,10.1016/j.bios.2009.01.027,UV_effect_on_BSA,"""less than 10 min UV showed little difference from native protein; more than 1 h caused >50% decrease in antibody binding; 6 h caused total denaturation""",Addresses protein structural integrity during UV polymerization.,BSA irradiated by UV for less than 10min showed little difference with the native protein. But longer irradiation time (>1h) did cause notable decrease... (>50%). And an irradiation of 6h resulted in a total denaturation of the BSA.,protein_stability
1554,10.1016/j.bios.2009.01.027,surface_imprinting_kinetics_comparison,"""about 1 min for surface imprinted hydrogel versus about 3 h for previous bulk imprinted hydrogel""",Highlights kinetic improvement from surface imprinting.,Compared with the rebinding equilibrium time (about 3h) needed for the previously prepared bulk imprinted hydrogel... kinetics... improved (about 1min).,kinetics_comparison
1555,10.1002/mabi.200700176,exclusion_target_is_small_molecule,"""MMTCA""",The paper is hydrogel adsorption-related but the experimental target is a small molecule rather than a protein.,The objective of the present article is to prepare MMTCA imprinted interpenetrating polymer networks of PAA/PVA polymer.,article_triage
1556,10.1002/mabi.200700176,small_molecule_langmuir_qmax_MIP_IPN,"""108.8 ug/g hydrogel""",Quantitative adsorption data exist but are out of scope for protein-hydrogel adsorption extraction.,The adsorption equilibrium constant was 10.53 x 10-3 mL ug-1 and the maximum adsorption capacity was 108.8 ug g-1 for MIP-IPN.,excluded_small_molecule_adsorption
1557,10.1021/acssensors.9b01928,hydrogel_mesh_size_nm,3.1,"The hydrogel was engineered for steric interaction with protein-sized analytes, but not for adsorption.",PEG (1000 MW)-DMA hydrogel ... measured ... to have a mean pore size of 3.1 nm,hydrogel_properties
1558,10.1021/acssensors.9b01928,non_adsorption_detection_rate_effect,"""IgG event frequency increased from 0.49 events/s without hydrogel to 418 events/s with hydrogel under otherwise similar conditions.""","Quantitative protein-hydrogel-related outcome is sensing/translocation, not adsorption capacity.","With the hydrogel present, the event detection rate increased to 418 events/s ... almost 1000 times the rate of the conventional experiment without a hydrogel",excluded_non_adsorption_outcomes
1559,10.1007/s00216-007-1584-5,SPR angle shift for GOPS control,"""350 ± 20 mdeg""",The paper reports both the raw SPR response and converted trypsin surface loading for a comparator surface.,"results in an SPR angle shift of 350 ± 20 m° (n = 3), which equals an amount of trypsin of 2.9 ± 0.2 ng mm−2",surface_chemistry_comparators
1560,10.1007/s00216-007-1584-5,literature open-tubular trypsin loading comparison,"""6.5 pmol biotinylated trypsin in a 50-cm long capillary of 50-um i.d.; equals 2 ng trypsin mm^-2""",Provides a literature comparator for the dextran hydrogel reactor loading.,"at saturation, 6.5 pmol biotinylated trypsin was immobilized in a 50-cm long capillary of 50-μm i.d.. This amount equals 2 ng trypsin mm−2 capillary surface",literature_comparators
1561,10.1007/s00216-007-1584-5,no protein adsorption/carry-over evidence,"""repeated sample injections produced identical chromatograms and blank buffer injections showed no peptide fragments""",The anti-fouling result is qualitative and operational rather than a conventional adsorption capacity measurement.,"sample adsorption and carry-over are not observed, as repeated sample injections result in identical chromatograms and blank buffer injections do not show peptide fragments",qualitative_antifouling_observations
1562,10.1007/s00216-007-1584-5,reactor operating condition for complete digestion,"""pH 8.5, 37 °C, 1 uL min^-1, 165 s residence time, 2.75-uL trypsin reactor""",These conditions define the biointerface exposure context for protein samples in the dextran-coated capillary.,The experiments were conducted at pH 8.5 and 37 °C at a flow rate of 1 μL min−1 using a 2.75-μL trypsin reactor,reactor_operating_conditions
1563,10.1007/s13197-020-04713-x,non_adsorption_encapsulation_stability,"""Cryogels improved betalain stability during storage compared with betalain extract without encapsulation.""","The article is hydrogel-related but its measured outcomes are pigment retention and degradation, not protein adsorption.",Both ALB and ALB-PEC improved betalain stability during storage compared with the extracts without encapsulating.,exclusion_notes
1564,10.1021/bm201037j,thiol_Bhc_concentration,"""820 uM""","Functional group concentration of the photoreactive hydrogel, not a standard adsorption outcome field.","This was expected because the gels have a thiol-Bhc concentration of 820 μM, which is much higher than the nanomolar range of the immobilized protein.",hydrogel_design_parameters
1565,10.1021/bm201037j,axial_resolution,"""approximately 40 um""",Spatial patterning resolution is central to the article but not a conventional adsorption metric.,The axial resolution (∼40 μm) remained the same between the two systems.,patterning_geometry
1566,10.1021/bm201037j,HSA_ABD_binding_affinity,"""approximately 10^-14 M""",Affinity of binding partners governs immobilization stability but is not a measured hydrogel adsorption capacity.,"We incorporated the ABD sequence with the strongest affinity (or a very low dissociation constant, KD, of ∼10-14 M) at the C-terminus of FGF2.",affinity_pair_properties
1567,10.1021/bm201037j,HSA_ABD_dissociation_rate_constant,"""1.5 × 10^-6 s^-1""",Reported from literature to support stability mechanism.,This result is consistent with the reported dissociation rate constant of HSA/ABD (kD = 1.5 × 10-6 s-1).,affinity_pair_properties
1568,10.1021/bm201037j,maleimides_per_HSA,"""20.8 maleimides per HSA molecule""",Degree of ligand modification is a material characterization parameter.,"Given that the addition of a maleimide group would increase the mass by 219 Da, it was calculated that an average of 20.8 maleimides were added per HSA molecule.",protein_ligand_modification
1569,10.1021/bm201037j,mal_HSA_MALDI_mass,"""71071 Da average molar mass""",Protein conjugate characterization value supporting mal-HSA synthesis.,"Unmodified HSA produced a primary peak of 66524 Da, whereas modified HSA produced a broad peak with an average molar mass of 71071 Da.",protein_ligand_modification
1570,10.1002/chem.200800675,catalytic_imprinting_efficiency,"""kcat147/kcat133 = 18.8""","This is a catalytic imprinting comparison, not a protein adsorption metric.",Comparison of the catalytic constants for both imprinted nanogel AS147 and non-imprinted nanogel AS133 gave a ratio of kcat147/kcat133=18.8.,catalytic_kinetics
1571,10.1002/chem.200800675,active_site_concentration,"""AS147 = 79 uM; AS133 = 69 uM at 0.25 mg mL-1 nanogel""",Active-site titration quantifies catalytic sites rather than adsorption sites.,Results of the titration show that when using nanogel solutions of 0.25 mg mL-1 the following active-site concentrations are available: AS147 =79 uM and AS133 =69 uM.,active_site_titration
1572,10.1002/chem.200800675,nanogel_particle_size,"""13-33 nm by DLS; approximately 20 nm average stated in experimental section""","Hydrogel particle size is reported, but no protein adsorption experiment is present.",The average particle size was measured for all of the nanogels ... by using dynamic light scattering (DLS) and was found to be between 13 and 33 nm.,material_characterization
1573,10.1002/anie.202106507,immobilized_template_loading,"""86 ± 3 nmol cyclic peptide per gram of glass beads""",Template loading on solid support is relevant to imprinting synthesis but is not an adsorption outcome.,The amount of immobilized template was found to be 86±3 nmol per gram of GBs.,synthesis_metadata
1574,10.1002/anie.202106507,SPAAC_template_immobilization,"""Template peptide immobilized by strain-promoted alkyne azide cycloaddition""",Paper-specific immobilization chemistry used to preserve cyclic peptide disulfide bond and orient the epitope.,"The template peptide was conjugated to the resulting GBs via a copper-free click chemistry reaction, the so-called strain-promoted alkyne azide cycloaddition.",synthesis_metadata
1575,10.1002/anie.202106507,CuAAC_disulfide_cleavage,"""approximately 35% disulfide bond cleavage""",Explains why copper-free SPAAC was selected instead of CuAAC.,"The copper-catalyzed azide-alkyne cycloaddition click chemistry reaction was not suitable here, as the reducing environment of the CuAAC reaction led to the cleavage of approximately 35% of the disulfide bonds of the cyclic template peptide.",synthesis_metadata
1576,10.1002/anie.202106507,monomer_omission_result,"""TBAM or PAA omission lowered binding; AB omission resulted in no binding""",Qualitative structure-function evidence for monomer roles in recognition.,"The suppression of the hydrophobic monomers, TBAM or PAA, led to polymers with lower binding... omission of AB resulted in no binding.",mechanism_controls
1577,10.1002/anie.202106507,NMR_atomic_contact_map,"""Trp side chain predominant; Trp, Phe, Glu, His, Asp, and Asn signals implicated""",Residue-level binding evidence from solution NMR is unusual for hydrogel adsorption records.,"The contribution of the Trp side chain seems predominant... inversion of the sign of the 1H peaks at 10.06, 9.05, 8.58, 8.10, and 7.40/6.74 ppm suggests the involvement of Trp, Glu, His, Asp, and Asn.",nmr_mechanism
1578,10.1002/anie.202106507,temperature_controlled_binding_loss,"""STD response reduced at 290 K below LCST compared with 312 K""",Shows thermoresponsive binding behavior of the nanogel.,The STD NMR spectrum recorded at 290 K below LCST of the polymer showed significantly reduced STD response compared to the STD spectrum recorded at 312 K.,responsive_behavior
1579,10.1002/anie.202106507,nmr_material_requirement,"""1-2 mg MIP per NMR experiment""",Operational assay detail for label-free MIP-peptide interaction measurement.,"STD and WaterLOGSY experiments enabled detailed binding information with only a small quantity of MIP, 1-2 mg/experiment.",method_metadata
1580,10.3390/pharmaceutics13101661,released_component_state_fractions,"""EPR spectral simulation separated released spin-labeled drugs into bound, intermediate, and free states.""","These are drug-BSA interaction states in the release medium, not protein adsorption metrics.","Results showed that 84% of SL-CCS rotated freely in PBS, 16% showed intermediate rotational motion, and there was no sign of tightly bound SL-CCS to BSA for the sample prepared by the heat-induced method at 65 °C.",drug_release_component_state_fractions
1581,10.3390/pharmaceutics13101661,hydrogel_notation,"""BSA i (θ, p, t, r), where i is gelation technique, θ is preparation temperature, p is pH, t is incubation time in minutes, and r is release time in hours.""",Paper-specific sample notation is needed to interpret hydrogel conditions.,"BSA T (65, 7.4, 5, 48) refers to the thermally prepared gel at 65 °C for 5 min and pH 7.4, and the release behavior was studied 48 h after gelation.",sample_notation
1582,10.3390/ma19071362,residual_BSA_solution_concentration,"""Residual BSA concentration increased from 0.4085 g/L for EP to 0.4942 g/L for EP/PVA-PHMG-4.""",The assay infers reduced surface adsorption from higher residual BSA remaining in solution.,"With increasing PHMG loading, the concentration of residual BSA in the solution increased, indicating improved resistance to BSA adsorption.",protein_adsorption_assay
1583,10.3390/ma19071362,PHMG_threshold_for_marked_BSA_reduction,"""A marked reduction in BSA adsorption was observed when PHMG doping content reached 1 wt%.""",Identifies a reported formulation threshold for antifouling performance.,"A marked reduction in BSA adsorption was observed when the PHMG doping content reached 1 wt%, while further increasing the PHMG loading resulted in only minor additional decreases in protein adsorption.",design_rule_notes
1584,10.3390/ma19071362,coating_water_absorption,"{""EP/PVA-PHMG-0.5"": ""280%"", ""EP/PVA-PHMG-1"": ""260%"", ""EP/PVA-PHMG-2"": ""240%"", ""EP/PVA-PHMG-4"": ""170%""}",Hydration is discussed as relevant to hydrogel antifouling and protein resistance.,The water absorption of the coatings composed of 0.1 g hydrogel micropowders and 1 g epoxy resin was calculated.,hydrogel_properties
1585,10.1007/s10439-020-02503-2,qualitative_peptide_adsorption_possibility,"""FITC-labeled peptides may adsorb to silk""","This is the only adsorption-related statement, but it is speculative, qualitative, and concerns peptide interaction with silk rather than a measured protein adsorption experiment.","Additionally, some SF tyrosines were expected to be unavailable for binding due to steric hindrance, and FITC-labeled peptides may adsorb to the silk.",exclusion_notes
1586,10.1007/s10439-020-02503-2,covalent_sf_peptide_bond_confirmation,"""LC-MS/MS detected SF-peptide dityrosine bonds in SF/peptide hydrogels""","The main binding outcome is covalent conjugation, not adsorption.","SF-SF dityrosine bonds (361.1 m/z) were shown to be present in both the SF/peptide hydrogels and control SF hydrogels, while SF-peptide (362.2 m/z) and peptide-peptide (363.0 m/z) bonds were present in the SF/peptide hydrogels.",non_adsorption_functionalization_outcomes
1587,10.1016/j.jchromb.2024.124405,cryogel_physical_properties,"{""gelation_efficiency_pct"": ""93.12 ± 0.47"", ""macroporosity"": ""231.09 ± 0.44"", ""pore_volume"": ""270.37 ± 0.45"", ""porosity"": ""129.14 ± 0.33"", ""swelling_degree"": ""10.14 ± 0.63"", ""swelling_ratio_pct"": ""90.14 ± 0.55""}",Physical characterization values are relevant to adsorbent structure but are not direct protein adsorption outcomes.,Table 1 reports physical test results upon water-uptake for poly(AAm-VIM) cryogel.,hydrogel_characterization
1588,10.1016/j.jchromb.2024.124405,weight_retention_ratio,"""99.3 %""",Mechanical stability may affect column reusability but is not an adsorption metric.,"The weight retention rate was applied to measure the mechanical stability of the cryogels physically, and it was calculated as 99.3 %.",hydrogel_characterization
1589,10.1016/j.jchromb.2024.124405,thermodynamic_parameters,"{""delta_G_kJ_mol"": {""277.15_K"": -22.937, ""298.15_K"": -23.271, ""310.15_K"": -23.859}, ""delta_H_kJ_mol"": -8662.35, ""delta_S_kJ_mol"": 0.049}",Thermodynamic values describe adsorption spontaneity and physical adsorption interpretation; delta_H magnitude may need manual verification.,"ΔH was first calculated as − 8,662.35 kJ/mol... ΔS value was calculated as 0.049 kJ/mol... ΔG values were calculated as −22.937, −23.271, and −23.859 kJ/mol.",adsorption_thermodynamics
1590,10.1016/j.jchromb.2024.124405,synthesis_recipe,"{""AAm_plus_VIM"": ""12.8 mmol total, 1:1 equivalent ratio"", ""APS"": ""20 mg in 100 µL DI water"", ""MBaam"": ""1.8 mmol"", ""TEMED"": ""30 µL"", ""polymerization"": ""-18 °C for 24 h in 5 mL plastic syringes"", ""water"": ""13.2 mL DI water""}",Detailed hydrogel synthesis recipe supports reproducibility and material normalization.,"The crosslinker, MBaam (1.8 mmol), was first dissolved in 13.2 mL of DI water. AAm and VIM (together 12.8 mmol) were then added... APS solution... TEMED... stored at −18 °C for 24 h.",material_synthesis
1591,10.1016/j.biomaterials.2014.05.079,protein_dimensions_for_selectivity,"{""BSA"": ""4 x 4 x 14 nm"", ""MBP"": ""3 x 4 x 6.5 nm"", ""OVA"": ""5 x 4.5 x 7 nm""}","The paper uses size, molecular weight, and pI similarity to frame BSA and OVA as reference proteins for MBP selectivity.","The selectivity section reports dimensions, molecular weights, and pI values for MBP, BSA, and OVA.",protein_reference_properties
1592,10.1016/j.biomaterials.2014.05.079,imprinted_vs_nonimprinted_morphology,"{""MIP_pore_size_um"": ""13.4 +/- 6.8"", ""MIP_porosity_pct"": 91, ""MIP_wall_thickness_nm"": ""200 +/- 60"", ""NIP_pore_size_um"": ""6.2 +/- 1.7"", ""NIP_porosity_pct"": 80, ""NIP_wall_thickness_nm"": ""240 +/- 80""}",Morphology differences may affect protein transport and uptake but are not standard adsorption-capacity fields.,"SEM analysis gave pore size, wall thickness, circularity, and porosity for imprinted and non-imprinted films.",hydrogel_structure
1593,10.1016/j.biomaterials.2014.05.079,film_thickness,"{""MIP_thickness_um"": 120, ""NIP_thickness_um"": 100}",Film thickness is important for interpreting volumetric uptake and diffusion but is not directly a requested scalar capacity field.,The preparation section reports 120 um thickness for imprinted films and 100 um for non-imprinted films.,hydrogel_geometry
1594,10.1016/j.biomaterials.2014.05.079,cy3_label_charge_assumption,"""Cy3 dye contains two negative charges and one positive charge; authors assume it does not influence rebinding.""","Fluorescent labeling could alter protein charge and adsorption, but the paper explicitly comments on this assumption.",The preparation section discusses Cy3 charge and states the assumption that it does not influence rebinding.,assay_caveats
1595,10.1016/j.biomaterials.2014.05.079,proteinase_k_extraction_conditions,"{""CaCl2"": ""50 mM"", ""NaCl"": ""100 mM"", ""proteinase_K"": ""400 ug mL^-1"", ""temperature_C"": 40, ""time"": ""12 h""}",Template removal conditions affect residual protein and rebinding but are preparative rather than adsorption conditions.,MBP-Cy3 was extracted by digestion with proteinase K in NaCl/CaCl2 solution for 12 h at 40 C.,template_extraction
1596,10.1016/j.biomaterials.2014.05.079,diffusion_model_assumptions,"{""diffusion_coefficient_cm2_s"": 1e-14, ""diffusion_length_nm"": 130, ""roughness_factor_assumed"": 100, ""wall_thickness_nm"": ""about 200""}",The diffusion coefficient is model-derived and depends on assumptions about internal surface area.,The time-uptake section estimates D and diffusion length using an assumed roughness factor.,transport_model_parameters
1597,10.1021/acsapm.1c00380,degree_of_laccase_modification_by_ITAn,"[{""activity_U_mg"": ""0.150 ± 0.013"", ""degree_of_immobilization_pct"": 67, ""reaction_pH"": 2.2, ""sample"": ""ITA-LAC-1""}, {""activity_U_mg"": ""0.394 ± 0.075"", ""degree_of_immobilization_pct"": 67, ""reaction_pH"": 3.0, ""sample"": ""ITA-LAC-2""}, {""activity_U_mg"": ""2.160 ± 0.181"", ""degree_of_immobilization_pct"": 68, ""reaction_pH"": 4.0, ""sample"": ""ITA-LAC-3""}, {""activity_U_mg"": ""1.274 ± 0.520"", ""degree_of_immobilization_pct"": 46, ""reaction_pH"": 5.0, ""sample"": ""ITA-LAC-4""}, {""activity_U_mg"": ""1.433 ± 0.488"", ""degree_of_immobilization_pct"": 63, ""reaction_pH"": 6.0, ""sample"": ""ITA-LAC-5""}, {""activity_U_mg"": ""1.084 ± 0.128"", ""degree_of_immobilization_pct"": 2, ""reaction_pH"": 7.0, ""sample"": ""ITA-LAC-6""}, {""activity_U_mg"": ""1.833 ± 0.486"", ""degree_of_immobilization_pct"": 63, ""reaction_pH"": 8.0, ""sample"": ""ITA-LAC-7""}, {""activity_U_mg"": ""0.423 ± 0.195"", ""degree_of_immobilization_pct"": null, ""reaction_pH"": null, ""sample"": ""native LAC""}]","These are protein modification data before hydrogel incorporation, not protein adsorption to a hydrogel, but they define the ITA-LAC monomer used for hydrogel immobilization.",Both the highest degree of immobilization of 68% and the highest activity of 2.160 U/mg were obtained when the reaction was performed at pH 4. This reflects a 5-fold increase in activity compared to native LAC.,protein_modification_pre_hydrogel
