Repository: sunyrain/PHA

# PHA Protein-Hydrogel Adsorption Dataset

Generated: 2026-07-05T11:36:45

## Scope

This curated package organizes literature-derived protein-hydrogel adsorption, binding, immobilization, antifouling, and related biointerface records extracted from the local PHA corpus.

The primary unit is one record:

`paper + hydrogel/sample + protein/mixture + experimental condition + measured outcome`

## Contents

- `data/sources.csv`: article-level metadata, extraction status, and curation decision.
- `data/records_flat.csv`: flattened record-level table with provenance, hydrogel, protein, condition, outcome, mechanism, and quality fields.

File: data/curated/pha_scientific_dataset_20260705/data/materials.csv (part 17 of 67)
id,doi,name,role,context,pubchem_query,needs_manual_normalization,enrichment_json
2152,10.1021/am5063376,magnesium chloride,divalent cation/reaction additive,Used in storage buffer and enzyme activity assay.,magnesium chloride,0,
2153,10.1021/am5063376,potassium acetate,substrate salt,Used as acetate substrate for Acs activity and membrane reactor assays.,potassium acetate,0,
2154,10.1021/am5063376,ATP,enzyme substrate,Used in Acs activity assay and membrane reactor reaction buffer.,adenosine triphosphate,0,
2155,10.1021/am5063376,coenzyme A,enzyme substrate,Used in Acs activity assay and membrane reactor reaction buffer.,coenzyme A,0,
2156,10.3390/bios12090714,hyaluronic acid methacrylate,hydrogel adsorbent material,A HAMA hydrogel layer was used to modify an electrochemical device for Pb(II) adsorption.,hyaluronic acid methacrylate,1,
2157,10.3390/bios12090714,hyaluronic acid,polymer backbone precursor,HA was modified with methacrylic anhydride to obtain HAMA.,hyaluronic acid,0,
2158,10.3390/bios12090714,methacrylic anhydride,methacrylation reagent,Methacrylic anhydride was added to HA solution before photocrosslinking.,methacrylic anhydride,0,
2159,10.3390/bios12090714,Irgacure I2959,photoinitiator,1% w/w I2959 photoinitiator was added to HAMA solution before UV crosslinking.,Irgacure 2959,0,
2160,10.3390/bios12090714,Nafion 117,photoinitiator preparation medium,I2959 photoinitiator was prepared in Nafion 117.,Nafion 117,1,
2161,10.3390/bios12090714,lead(II),adsorbate target,The study quantified Pb(II) removal from aqueous solution and tap water.,lead(II),0,
2162,10.3390/bios12090714,bismuth(II),electrochemical comparator/additive,Bi(II) was added to test whether reduced stripping peak was caused by reduced alloying capability of the working electrode.,bismuth(II),1,
2163,10.3390/bios12090714,sodium chloride,dialysis solution component,HAMA solution was dialyzed against 0.1 M NaCl solution.,sodium chloride,0,
2164,10.3390/bios12090714,sodium hydroxide,pH adjustment reagent,The pH of the HA and methacrylic anhydride reaction solution was adjusted to 8 using 1 M NaOH.,sodium hydroxide,0,
2165,10.3390/bios12090714,acetate buffer,supporting electrolyte,Acetate buffer at pH 4.6 was added into diluted Pb(II) solutions as a supporting electrolyte.,acetate buffer,1,
2166,10.1016/j.chroma.2008.02.110,2-hydroxyethyl methacrylate,monomer,Monomers HEMA and MAH were polymerized to form poly(HEMA-MAH) cryogel.,2-hydroxyethyl methacrylate,0,
2167,10.1016/j.chroma.2008.02.110,N-methacryloyl-(l)-histidinemethylester,metal-coordinating monomer,MAH was chosen as the metal-coordinating monomer.,N-methacryloyl L histidine methyl ester,1,
2168,10.1016/j.chroma.2008.02.110,Cu2+,metal ion bridge / coordination center,Cu2+ was complexed with MAH before imprinting and polymerization.,copper(2+),0,
2169,10.1016/j.chroma.2008.02.110,copper nitrate pentahydrate,Cu2+ source,"MAH was treated with copper nitrate, Cu(NO3)2·5H2O, to prepare MAH-Cu2+ complex.",copper nitrate pentahydrate,0,
2170,10.1016/j.chroma.2008.02.110,"N,N'-methylene-bis(acrylamide)",crosslinker,MBAAm was used as cross-linker in cryogel preparation.,"N,N'-methylenebisacrylamide",0,
2171,10.1016/j.chroma.2008.02.110,ammonium persulfate,initiator,APS/TEMED was used as initiator/activator pair.,ammonium persulfate,0,
2172,10.1016/j.chroma.2008.02.110,"N,N,N',N'-tetramethylene diamine",activator,TEMED was used to initiate free radical polymerization with APS.,"N,N,N',N'-tetramethylethylenediamine",1,
2173,10.1016/j.chroma.2008.02.110,HEPES,buffer,20 mM HEPES buffer at pH 7.0 gave the highest Table 1 lysozyme adsorption.,HEPES,0,
2174,10.1016/j.chroma.2008.02.110,MOPS,buffer,MOPS buffer was used in preorganization and tested in buffer effect adsorption.,MOPS,0,
2175,10.1016/j.chroma.2008.02.110,phosphate buffer,buffer and desorption medium,"Phosphate buffer containing NaCl was used for equilibration, desorption, and template removal.",phosphate buffer,1,
2176,10.1016/j.chroma.2008.02.110,sodium chloride,salt / eluent component,NaCl was used in ionic strength experiments and for desorption of lysozyme.,sodium chloride,0,
2177,10.1016/j.chroma.2008.02.110,sodium azide,storage preservative,Cryogel was stored in buffer containing 0.02% sodium azide at 4°C.,sodium azide,0,
2178,10.1016/j.chroma.2008.02.110,sodium hydroxide,cleaning/regeneration solution,Cryogel was cleaned or sterilized with 50 mM NaOH.,sodium hydroxide,0,
2179,10.1016/j.chroma.2008.02.110,methacryloyl chloride,MAH synthesis reagent,Methacryloyl chloride was used in synthesis of MAH.,methacryloyl chloride,0,
2180,10.1016/j.chroma.2008.02.110,l-histidine methylester,MAH synthesis reagent,l-histidine methylester was reacted in the MAH synthesis procedure.,L-histidine methyl ester,0,
2181,10.3390/ijms24032810,acrylamide,backbone monomer,Used as AM backbone monomer in all acrylamide-based nanogels.,acrylamide,0,
2182,10.3390/ijms24032810,"N,N'-methylenebisacrylamide",crosslinker,MBA fixed at 20 mol% in nanogel formulations.,"N,N'-methylenebisacrylamide",0,
2183,10.3390/ijms24032810,N-(3-methacrylamidopropyl) guanidinium chloride,positively charged comonomer / affinity group,GUA added at 20 mol% to form positively charged NGpos.,N-(3-methacrylamidopropyl) guanidinium chloride,1,
2184,10.3390/ijms24032810,2-acrylamido-2-methyl-1-propanesulfonic acid,negatively charged comonomer,AMPS added at 20 mol% to form negatively charged NGneg.,2-acrylamido-2-methyl-1-propanesulfonic acid,0,
2185,10.3390/ijms24032810,"2,2'-azobisisobutyronitrile",radical initiator,AIBN used in nanogel synthesis.,"2,2'-azobisisobutyronitrile",0,
2186,10.3390/ijms24032810,dimethyl sulfoxide,polymerization solvent,Nanogels synthesized in anhydrous DMSO.,dimethyl sulfoxide,0,
2187,10.3390/ijms24032810,phosphate-buffered saline,adsorption and characterization buffer,"Protein-nanogel studies performed in PBS, commonly 10 mM pH 7.4.",phosphate buffered saline,1,
2188,10.3390/ijms24032810,deuterium oxide,neutron reflectometry contrast medium,D2O used as a subphase contrast for NR experiments.,deuterium oxide,0,
2189,10.3390/ijms24032810,deuterated acrylamide,deuterated monomer for NR contrast,Partial deuterated NGpos made from 60% AM-d3 + 20% MBA + 20% GUA for CMAir and CMBSA subphases.,deuterated acrylamide,1,
2190,10.1080/01496395.2016.1183677,poly(vinyl alcohol),hydrogel backbone,"PVA with average molecular weight 70,000 and 98-99% hydrolysis was used to prepare the cryogel.",polyvinyl alcohol,0,
2191,10.1080/01496395.2016.1183677,polyethyleneimine,blend polymer and Cu2+-binding complexing component,PEI was blended with PVA to provide active centres for coordination of Cu2+ ions.,polyethyleneimine,0,
2192,10.1080/01496395.2016.1183677,glutaraldehyde,crosslinker,200 µL glutaraldehyde was added to the PVA/PEI suspension in acidic medium for cryogel preparation.,glutaraldehyde,0,
2193,10.1080/01496395.2016.1183677,Cu2+,immobilized metal affinity ion,PVA/PEI cryogel was chelated with Cu2+ ions; Cu2+ loading was reported as 58.9 µmol/g polymer.,copper(2+),0,
2194,10.1080/01496395.2016.1183677,Cu(NO3)2,Cu2+ source,10% HNO3 containing standard atomic absorption solutions of Cu(NO3)2 salt were used as the source of Cu2+ ions.,copper nitrate,0,
2195,10.1080/01496395.2016.1183677,sodium lauryl sulphate,Hb desorption/elution reagent,Hb elution/desorption was performed using 1.0 M sodium lauryl sulphate or lauryl sulphate solution.,sodium dodecyl sulfate,1,
2196,10.1080/01496395.2016.1183677,sodium chloride,isotonic dilution salt and ionic strength variable,Diluted haemolysate solutions at a ratio of 1:4 with isotonic NaCl solution (0.9%) were applied.,sodium chloride,0,
2197,10.1080/01496395.2016.1183677,hydrochloric acid,pH adjustment during cryogel synthesis,The acidic medium was adjusted to pH 1.0-1.2 by adding 5.0 M hydrochloric acid drop-wise.,hydrochloric acid,0,
2198,10.1080/01496395.2016.1183677,sodium azide,storage antimicrobial,PVA/PEI-Cu2+ cryogel was stored at 4°C in distilled water containing 0.02% sodium azide.,sodium azide,0,
2199,10.3390/polym15234611,poly(vinyl alcohol),polymer backbone,PVA solution was mixed with BSA/GSH solution to prepare hybrid hydrogels; PVA formed a physical network through freezing/thawing.,poly(vinyl alcohol),0,
2200,10.3390/polym15234611,genipin,crosslinker,Genipin was added as a crosslinker at 0.565 mmol/L or 1.13 mmol/L for chemical crosslinking of BSA.,genipin,0,
2201,10.3390/polym15234611,reduced glutathione,disulfide bridge mediator,GSH was added at 0.15 wt.% relative to protein and favored S-S interactions between BSA macromolecules and between protein and tripeptide.,reduced glutathione,0,
2202,10.3390/polym15234611,glycerol,plasticizer,Glycerol was added as a plasticizer at 0.05 wt.% relative to the polymer/protein mixture.,glycerol,0,
2203,10.1007/s00289-020-03392-0,2-hydroxyethyl methacrylate,monomer,"HEMA, 1.6 mL, was dissolved with N,N'-methylene-bis-acrylamide in deionized water to prepare the polymerization mixture.",2-hydroxyethyl methacrylate,0,
2204,10.1007/s00289-020-03392-0,"N,N'-methylene-bis-acrylamide",crosslinker,MMBAm 300 mg was used in the cryogel polymerization mixture.,"N,N'-methylenebisacrylamide",1,
2205,10.1007/s00289-020-03392-0,pumice particles,filler or natural adsorbent,Pumice particles were embedded in the cryogel to increase surface area and adsorption capacity.,pumice,1,
2206,10.1007/s00289-020-03392-0,Cu2+,metal affinity ligand,Cu2+ ions were attached onto pumice particles and used as ligand to capture IgG molecules.,copper(2+),0,
2207,10.1007/s00289-020-03392-0,NaCl,"salt, ionic strength variable, desorption agent",NaCl was tested from 0 to 0.5 M for ionic strength effects and 1.0 M NaCl was used to desorb IgG.,sodium chloride,0,
2208,10.1007/s00289-020-03392-0,phosphate buffer,adsorption buffer,"0.02 M phosphate buffer was used for pH 6, 7 and 8 adsorption experiments.",phosphate buffer,1,
2209,10.1007/s00289-020-03392-0,acetate buffer,adsorption and elution buffer,0.05 M acetate buffer was used for pH 5 and for elution at pH 5 with 1.0 M NaCl.,acetate buffer,1,
2210,10.1007/s00289-020-03392-0,beta-mercaptoethanol,SDS-PAGE reducing agent,Elution solution including 5% beta-mercaptoethanol was analysed by SDS-PAGE.,2-mercaptoethanol,0,
2211,10.1007/s00289-020-03392-0,sodium azide,storage preservative,Prepared column was protected in sodium azide solution (0.02%) at 4 °C until usage.,sodium azide,0,
2212,10.1016/j.ceja.2025.101030,acrylic acid,monomer precursor for sodium acrylate,5 g purified acrylic acid was neutralized with NaOH to obtain sodium acrylate.,acrylic acid,0,
2213,10.1016/j.ceja.2025.101030,sodium acrylate,anionic monomer,NaAc monomers provide -COO− groups for swelling and protein interaction.,sodium acrylate,0,
2214,10.1016/j.ceja.2025.101030,acrylamide,comonomer,2 g Am was introduced into the neutralized solution; -CONH2 groups participate in hydrogen bonding.,acrylamide,0,
2215,10.1016/j.ceja.2025.101030,"N,N-methylene-bis-acrylamide",crosslinker,"MBA, 0.09 g, was added as cross-linker.","N,N'-methylenebisacrylamide",0,
2216,10.1016/j.ceja.2025.101030,ammonium persulfate,radical initiator,"APS, 0.12 g, was added as radical initiator.",ammonium persulfate,0,
2217,10.1016/j.ceja.2025.101030,sodium hydroxide,neutralizing agent,Purified acrylic acid was neutralized by adding NaOH solution.,sodium hydroxide,0,
2218,10.1016/j.ceja.2025.101030,tetrachloroethylene,organic phase component for suspension polymerization,10 g TCE was added to a reactor vial with toluene.,tetrachloroethylene,0,
2219,10.1016/j.ceja.2025.101030,toluene,organic phase component for suspension polymerization,5.6 g toluene was added to a vial for bead synthesis.,toluene,0,
2220,10.1016/j.ceja.2025.101030,aluminium oxide,purification column component,AA was filtered using a solid-phase purification column comprising skimmed cotton and Al2O3.,aluminum oxide,0,
2221,10.1016/j.ceja.2025.101030,sodium chloride,simulated tear fluid salt,STF was prepared with 114.7 mM NaCl.,sodium chloride,0,
2222,10.1016/j.ceja.2025.101030,sodium bicarbonate,simulated tear fluid salt,STF was prepared with 23.8 mM NaHCO3.,sodium bicarbonate,0,
2223,10.1016/j.ceja.2025.101030,calcium chloride dihydrate,simulated tear fluid salt; possible ionic bridge with carboxylate,STF contained 0.544 mM CaCl2·2H2O; Ca2+ may bind -COO− groups to form ionic cross-links.,calcium chloride dihydrate,0,
2224,10.1016/j.ceja.2025.101030,bicinchoninic acid protein assay kit,protein quantification reagent,Biomarkers were quantified using the BCA assay.,bicinchoninic acid,0,
2225,10.1016/j.ceja.2025.101030,cupric sulfate,BCA working reagent component,BCA working reagent was prepared by mixing BCA solution with 4% cupric sulfate.,copper(II) sulfate,0,
2226,10.1002/macp.200900425,2-hydroxyethyl methacrylate,main monomer / PHEMA backbone precursor,HEMA was selected as the basic component and used with MAH and MBAAm to prepare PHEMAH cryogels.,2-hydroxyethyl methacrylate,0,
2227,10.1002/macp.200900425,N-methacryloyl-L-histidine methyl ester,functional monomer / affinity ligand,MAH was synthesized and complexed with Hb before polymerization; imidazole groups were used for interaction with Hb.,N-methacryloyl-L-histidine methyl ester,1,
2228,10.1002/macp.200900425,methylenebis(acrylamide),crosslinker,The monomer mixture contained 1 mmol MBAAm.,"N,N'-methylenebisacrylamide",0,
2229,10.1002/macp.200900425,ammonium persulfate,free radical initiator,Polymerization was initiated by adding APS and TEMED.,ammonium persulfate,0,
2230,10.1002/macp.200900425,"N,N,N',N'-tetramethylene diamine",polymerization accelerator,TEMED was used with APS to initiate free radical polymerization.,"N,N,N',N'-tetramethylethylenediamine",1,
2231,10.1002/macp.200900425,L-histidine methyl ester,MAH synthesis precursor,MAH was synthesized by reacting methacryloyl chloride with L-histidine methyl ester.,L-histidine methyl ester,0,
2232,10.1002/macp.200900425,methacryloyl chloride,MAH synthesis precursor,Used in synthesis of N-methacryloyl-L-histidine methyl ester.,methacryloyl chloride,0,
2233,10.1002/macp.200900425,ethylene glycol,desorption/template removal additive,Acetate buffer containing 10% ethylene glycol was used for template removal and Hb desorption.,ethylene glycol,0,
2234,10.1002/macp.200900425,acetate buffer,desorption and template removal buffer,0.1 M acetate buffer pH 4.0 containing 10% ethylene glycol was pumped through the column.,sodium acetate acetic acid buffer,1,
2235,10.1002/macp.200900425,sodium hydroxide,sterilization/regeneration wash,Columns were washed with 50 mM NaOH for sterilization and after each adsorption-desorption cycle.,sodium hydroxide,0,
2236,10.1002/macp.200900425,sodium chloride,ionic strength modifier,NaCl concentration was varied to study ionic strength effects on Hb adsorption.,sodium chloride,0,
2237,10.1002/macp.200900425,phosphate buffer,adsorption buffer,Hb adsorption and selectivity experiments used phosphate buffer at pH 6.0.,phosphate buffer,1,
2238,10.1002/macp.200900425,tris(hydroxymethyl)aminomethane,HPLC mobile phase buffer,Tris buffer pH 8.2 with NaCl was used as HPLC mobile phase for selectivity analysis.,tris(hydroxymethyl)aminomethane,0,
2239,10.1002/macp.200900425,sodium azide,storage preservative,Cryogel was stored in buffer containing 0.02% sodium azide at 4 degC.,sodium azide,0,
2240,10.1002/macp.200900425,methanol,washing solvent,Unreacted monomers and solutes were removed by washing with methanol/water 60/40 v/v.,methanol,0,
2241,10.1002/macp.200900425,glutaraldehyde,SEM sample fixation reagent,SEM sample was fixed in 2.5% glutaraldehyde overnight.,glutaraldehyde,0,
2242,10.1007/s12034-016-1235-6,Reactive Green 19,dye affinity ligand,Covalently attached to poly(AAm-MMA) cryogel; contains six sulphonic acid groups and five amino groups; used for papain affinity adsorption.,Reactive Green 19,1,
2243,10.1007/s12034-016-1235-6,acrylamide,monomer,Used with methyl methacrylate to synthesize poly(AAm-MMA) cryogel.,acrylamide,0,
2244,10.1007/s12034-016-1235-6,methyl methacrylate,monomer,Used with acrylamide to synthesize poly(AAm-MMA) cryogel.,methyl methacrylate,0,
2245,10.1007/s12034-016-1235-6,"N,N'-methylene bis(acrylamide)",crosslinker,Used as MBAAm solution in cryogel synthesis.,"N,N'-methylenebisacrylamide",0,
2246,10.1007/s12034-016-1235-6,ammonium persulphate,initiator,Used as APS in free radical cryopolymerization.,ammonium persulfate,0,
2247,10.1007/s12034-016-1235-6,"N,N,N',N'-tetramethylene diamine",activator,Reported as TEMED activator in cryogel synthesis.,"N,N,N',N'-tetramethylethylenediamine",1,
2248,10.1007/s12034-016-1235-6,sodium hydroxide,dye immobilization medium,Reactive Green 19 dye solution was prepared at 5 mg ml-1 in 5% NaOH for immobilization.,sodium hydroxide,0,
2249,10.1007/s12034-016-1235-6,ammonium chloride,post-immobilization reagent,Remaining chlorine atoms in dye-attached cryogel were converted to amino group by treating with 2 M NH4Cl at pH 8.5.,ammonium chloride,0,
2250,10.1007/s12034-016-1235-6,sodium chloride,ionic strength modifier and desorption agent,NaCl was used to vary ionic strength from 0 to 1 M and 2 M NaCl in pH 4 acetate buffer was used for papain desorption.,sodium chloride,0,
2251,10.1007/s12034-016-1235-6,casein,activity assay substrate,Used as substrate for papain activity measurement after desorption.,casein,0,
2252,10.1007/s12034-016-1235-6,EDTA,activity assay additive,Casein assay buffer contained 38 mM EDTA.,EDTA,0,
2253,10.1007/s12034-016-1235-6,cysteine,activity assay additive,Casein assay buffer contained 34 mM cysteine.,cysteine,0,
2254,10.1007/s12034-016-1235-6,trichloroacetic acid,activity assay quench reagent,Protein hydrolysis was terminated by 10% trichloroacetic acid solution.,trichloroacetic acid,0,
2255,10.1021/acsmeasuresciau.6c00075,4-arm poly(ethylene glycol)-dibenzocyclooctyne,crosslinker,Used to form PEG hydrogel beads by SPAAC reaction; molecular weight 5000 g/mol.,4-arm PEG DBCO,1,
2256,10.1021/acsmeasuresciau.6c00075,PEG bis-azide,inactive monomer,"Synthesized with molecular weights 2050, 6050, 10050, and 20050 g/mol; used in hydrogel precursor.",PEG bis-azide,1,
2257,10.1021/acsmeasuresciau.6c00075,FITC-NVOC-PEG-azide,active monomer,Active monomer containing FITC and NVOC photocleavable group; isothiocyanate captures proteins via amines.,FITC NVOC PEG azide,1,
2258,10.1021/acsmeasuresciau.6c00075,fluorescein isothiocyanate,protein-reactive fluorescent group,Isothiocyanate group on FITC reacts with protein primary amines and labels released protein.,fluorescein isothiocyanate,0,
2259,10.1021/acsmeasuresciau.6c00075,carbonate-nitroveratryl group,photocleavable linker,Photocleavable carbonate-nitroveratryl group connects FITC to PEG hydrogel and enables 365 nm release.,nitroveratryl carbonate photocleavable linker,1,
2260,10.1021/acsmeasuresciau.6c00075,phosphate buffered saline,buffer,"Used for protein solutions, washing, release buffer, and calibration.",phosphate buffered saline,0,
2261,10.1021/acsmeasuresciau.6c00075,trehalose,storage stabilizer,1 M trehalose immersion before drying improved retained IL6 fluorescence in beads after storage.,trehalose,0,
2262,10.1021/acsmeasuresciau.6c00075,ethanolamine,material reagent,Listed in materials but role in supplied extraction context is not detailed.,ethanolamine,0,
2263,10.1021/acsmeasuresciau.6c00075,PEG 300000 g/mol,material reagent,Listed in materials; specific role not detailed in supplied context.,polyethylene glycol 300000,1,
2264,10.1021/acsmeasuresciau.6c00075,"3,3',5,5'-tetramethylbenzidine",ELISA substrate,Used in ELISA comparator protocol.,"3,3',5,5'-tetramethylbenzidine",0,
2265,10.1021/acsmeasuresciau.6c00075,sulfuric acid,ELISA stop solution,Added after TMB substrate in ELISA comparator protocol.,sulfuric acid,0,
2266,10.1080/00914037.2016.1252356,3-(3-Methacryloxy-2-hydroxypropoxy)propylbis(trimethylsiloxy)methylsilane,silicone monomer,"Used as Si-MA monomer at 30% based on total weight of Si-MA, TRIS and DMA.",3-(3-Methacryloxy-2-hydroxypropoxy)propylbis(trimethylsiloxy)methylsilane,1,
2267,10.1080/00914037.2016.1252356,Si-MA,silicone monomer abbreviation,Component of silicone hydrogel formulation.,3-(3-Methacryloxy-2-hydroxypropoxy)propylbis(trimethylsiloxy)methylsilane,1,
2268,10.1080/00914037.2016.1252356,"N,N-dimethylacrylamide",monomer,DMA monomer used at 35%.,"N,N-dimethylacrylamide",0,
2269,10.1080/00914037.2016.1252356,DMA,monomer abbreviation,Component of silicone hydrogel formulation.,"N,N-dimethylacrylamide",0,
2270,10.1080/00914037.2016.1252356,3-[Tris(trimethylsiloxy)silyl]propyl methacrylate,silicone monomer,TRIS monomer used at 35%.,3-[Tris(trimethylsiloxy)silyl]propyl methacrylate,0,
2271,10.1080/00914037.2016.1252356,TRIS,silicone monomer abbreviation,Component of silicone hydrogel formulation.,3-[Tris(trimethylsiloxy)silyl]propyl methacrylate,1,
2272,10.1080/00914037.2016.1252356,glycidyl methacrylate,epoxy-functional monomer,"GMA monomer used at various proportions of 0%, 3%, 6%, 9%, 12%, and 15%; provides epoxy groups for peptide grafting.",glycidyl methacrylate,0,
2273,10.1080/00914037.2016.1252356,GMA,epoxy-functional monomer abbreviation,EpoS contact lenses used GMA content 15%.,glycidyl methacrylate,0,
2274,10.1080/00914037.2016.1252356,triethylene glycol dimethacrylate,crosslinker,TEGDMA cross-linker used at 0.5%.,triethylene glycol dimethacrylate,0,
2275,10.1080/00914037.2016.1252356,TEGDMA,crosslinker abbreviation,Cross-linker in silicone hydrogel formulation.,triethylene glycol dimethacrylate,0,
2276,10.1080/00914037.2016.1252356,Darocur 1173,photoinitiator,Photoinitiator used at 0.5% for 365-nm UV copolymerization.,Darocur 1173,1,
2277,10.1080/00914037.2016.1252356,glycine,control grafting molecule,Gly was incorporated into EpoS and used as control group Si-Gly.,glycine,0,
2278,10.1080/00914037.2016.1252356,Gly,control grafting molecule abbreviation,Si-Gly was used as control group.,glycine,0,
2279,10.1080/00914037.2016.1252356,glycylglycine,short peptide ligand,GG was grafted onto silicone hydrogel through amino group-induced epoxy ring-opening click reaction.,glycylglycine,0,
2280,10.1080/00914037.2016.1252356,GG,short peptide ligand abbreviation,Si-GG contact lenses and hydrogels were prepared.,glycylglycine,0,
2281,10.1080/00914037.2016.1252356,diglycyl glycine,short peptide ligand,GGG was grafted onto silicone hydrogel; Si-GGG showed better protein adsorption resistance.,diglycyl glycine,1,
2282,10.1080/00914037.2016.1252356,GGG,short peptide ligand abbreviation,Si-GGG contact lenses exhibited better ability to resist protein adsorption.,diglycyl glycine,1,
2283,10.1080/00914037.2016.1252356,ethanol,solvent,Ethanol/water mixture used for extraction and peptide grafting; 25% ethanol selected for grafting.,ethanol,0,
2284,10.1080/00914037.2016.1252356,normal saline,swelling and sterilization medium,Prepared silicone hydrogel contact lenses were immersed in normal saline to reach swelling equilibrium before autoclaving.,normal saline,1,
2285,10.1002/jbm.a.31282,poly(ethylene glycol) diacrylate,hydrogel macromer and crosslinker,10 wt % PEGDA macromer solution photopolymerized to form PEG-based hydrogels,poly(ethylene glycol) diacrylate,0,
2286,10.1002/jbm.a.31282,glycidyl methacrylate-iminodiacetic acid,metal-chelating affinity monomer/ligand,GMIDA was copolymerized with PEGDA and chelated Ni2+ or Cu2+ to bind hisGFP,glycidyl methacrylate iminodiacetic acid,1,
2287,10.1002/jbm.a.31282,glycidyl methacrylate,GMIDA precursor monomer,Reacted with iminodiacetic acid to synthesize GMIDA,glycidyl methacrylate,0,
2288,10.1002/jbm.a.31282,iminodiacetic acid,metal-chelating group precursor,Reacted with glycidyl methacrylate; pendant IDA group acts as metal-ion chelator,iminodiacetic acid,0,
2289,10.1002/jbm.a.31282,Ni2+,metal ion bridge for his-tag affinity binding,GMIDA(Ni) decreased hisGFP release rate; RGNi values tested,nickel ion,0,
2290,10.1002/jbm.a.31282,Cu2+,higher-affinity metal ion bridge for his-tag affinity binding,GMIDA(Cu) extended hisGFP release relative to GMIDA(Ni) at the same ligand concentration,copper ion,0,
2291,10.1002/jbm.a.31282,EDTA,competitive metal-ion chelator control,Excess EDTA at REDTA = 10 eliminated Ni2+-mediated hisGFP binding,edetic acid,0,
2292,10.1002/jbm.a.31282,Irgacure 2959,photoinitiator,Added at 0.2 wt % before UV photopolymerization,Irgacure 2959,0,
2293,10.1002/jbm.a.31282,HEPES,buffer,10 mM HEPES buffer at pH 8.0 used for prepolymer solution and release medium,HEPES,0,
2294,10.1002/jbm.a.31282,PBS,swelling characterization buffer,Hydrogels were swollen in PBS buffer at pH 7.4 and 37 C for 48 h,phosphate buffered saline,1,
2295,10.3390/polym15040964,"tris(2,2'-bipyridyl)dichlororuthenium(II) hexahydrate",photoinitiator,Used at 0.25 mM in hydrogel precursor solutions for visible light-induced photocrosslinking.,"tris(2,2'-bipyridyl)dichlororuthenium(II) hexahydrate",1,
2296,10.3390/polym15040964,ammonium persulfate,electron acceptor,Used at 100 mM in hydrogel precursor solutions.,ammonium persulfate,0,
2297,10.3390/polym15040964,urea,buffer additive,Both SPB and MCB buffers contained 4 M urea to keep proteins in a non-native state and affect solubility or unfolding.,urea,0,
2298,10.3390/polym15040964,sodium phosphate buffer,formulation buffer,"20 mM SPB with 4 M urea, pH 8, used for hydrogel preparation and storage.",sodium phosphate,1,
2299,10.3390/polym15040964,TAPS,MCB buffer component,47 mM TAPS in the 96 mM multi-component buffer.,N-[tris(hydroxymethyl)methyl]-3-aminopropanesulfonic acid,0,
2300,10.3390/polym15040964,MOPSO,MCB buffer component,11 mM MOPSO in the 96 mM multi-component buffer.,3-morpholino-2-hydroxypropanesulfonic acid,0,
2301,10.3390/polym15040964,sodium citrate,MCB buffer component,38 mM sodium citrate in the 96 mM multi-component buffer.,sodium citrate,0,
2302,10.3390/polym15040964,sodium hydroxide,pH adjustment reagent,Buffers were adjusted to pH 8 using 4 M sodium hydroxide solution.,sodium hydroxide,0,
2303,10.3390/polym15040964,ammonium sulfate,ELP purification reagent,0.4 M ammonium sulfate was added to precipitate ELP[V2Y-45] during inverse transition cycling purification.,ammonium sulfate,0,
2304,10.1002/app.28345,2-hydroxyethyl methacrylate,main monomer,HEMA was copolymerized with MAH to prepare poly(HEMA-MAH) cryogel.,2-hydroxyethyl methacrylate,0,
2305,10.1002/app.28345,N-methacryloyl-L-histidine methyl ester,functional comonomer; metal-chelating ligand precursor,MAH supplied imidazole groups for Zn2+ chelation; cryogel contained 45.8 umol MAH/g.,N-methacryloyl-L-histidine methyl ester,1,
2306,10.1002/app.28345,"N,N'-methylene-bisacrylamide",crosslinker,MBAAm was used as crosslinker in cryogel preparation.,"N,N'-methylenebisacrylamide",0,
2307,10.1002/app.28345,Zn2+,immobilized metal affinity ion,Zn2+ ions were chelated through MAH imidazole groups; loading was 51.3 umol/g polymer.,zinc ion,0,
2308,10.1002/app.28345,ammonium persulfate,polymerization initiator,Free radical polymerization was initiated by APS/TEMED.,ammonium persulfate,0,
2309,10.1002/app.28345,"N,N,N',N'-tetramethylethylenediamine",polymerization activator,TEMED was used with APS as initiator-activator pair.,"N,N,N',N'-tetramethylethylenediamine",0,
2310,10.1002/app.28345,sodium chloride,elution salt; loading salt in egg-white purification,1 M NaCl in phosphate buffer desorbed lysozyme; 0.05 M NaCl was used during egg-white loading.,sodium chloride,0,
2311,10.1002/app.28345,phosphate buffer,adsorption and elution buffer,0.02 M phosphate buffer pH 7.0 was used for adsorption; 0.1 M phosphate buffer pH 8.0 with 1 M NaCl was used for desorption.,phosphate buffer,1,
2312,10.1016/j.reactfunctpolym.2015.09.004,2-hydroxyethyl methacrylate,monomer,Basic component for P[HEMA] cryogel synthesis.,2-hydroxyethyl methacrylate,0,
2313,10.1016/j.reactfunctpolym.2015.09.004,"N,N'-methylene-bis(acrylamide)",crosslinker,Used as crosslinker in free radical cryopolymerization.,"N,N'-methylenebisacrylamide",0,
2314,10.1016/j.reactfunctpolym.2015.09.004,ammonium persulfate,initiator,Used with TEMED as redox pair for polymerization.,ammonium persulfate,0,
2315,10.1016/j.reactfunctpolym.2015.09.004,"N,N,N',N'-tetramethylethylene diamine",activator,Used with APS as redox pair for polymerization.,"N,N,N',N'-tetramethylethylenediamine",0,
2316,10.1016/j.reactfunctpolym.2015.09.004,cyanogen bromide,matrix activating agent,Used to activate P[HEMA] cryogel hydroxyl groups before HSA immobilization.,cyanogen bromide,0,
2317,10.1016/j.reactfunctpolym.2015.09.004,sodium hydroxide,"pH adjustment, desorption/regeneration agent",Used to adjust CNBr solution to pH 11.5 and in desorption/regeneration solutions.,sodium hydroxide,0,
2318,10.1016/j.reactfunctpolym.2015.09.004,sodium chloride,wash/desorption salt,Activated columns were washed with 0.5 M NaCl; NaCl was included in desorption agent.,sodium chloride,0,
2319,10.1016/j.reactfunctpolym.2015.09.004,ethanol amine,blocking agent,Passed through activated column to block active groups on the surface.,ethanolamine,0,
2320,10.1016/j.reactfunctpolym.2015.09.004,ferric chloride,blocking/washing reagent,50 mL of FeCl3 solution was passed through the column during activation/blocking procedure.,ferric chloride,0,
2321,10.1016/j.reactfunctpolym.2015.09.004,bilirubin,adsorbate,Target molecule removed from overloaded human plasma by HSA-P[HEMA] cryogel.,bilirubin,0,
2322,10.1016/j.reactfunctpolym.2015.09.004,calcium chloride,coagulation assay reagent,Added during APTT/PT assays.,calcium chloride,0,
2323,10.1016/j.reactfunctpolym.2015.09.004,potassium chloride,cell adhesion assay buffer salt,Cryogel sample was washed with buffer solution containing 0.1 M KCl before blood interaction.,potassium chloride,0,
2324,10.1016/j.reactfunctpolym.2015.09.004,glutaraldehyde,SEM fixation reagent,Sample was fixed in 2.5% glutaraldehyde before SEM preparation.,glutaraldehyde,0,
2325,10.1002/1097-4628(20010307)79:10<1809::AID-APP90>3.0.CO;2-L,acrylamide,monomer,"One gram of AAm was dissolved in aqueous solutions with 0, 20, 40, and 60 mg maleic acid to prepare hydrogels.",acrylamide,0,
2326,10.1002/1097-4628(20010307)79:10<1809::AID-APP90>3.0.CO;2-L,maleic acid,comonomer / ionizable functional monomer,AAm/MA hydrogels contained varied MA amounts; increased MA content increased carboxyl groups and dye binding ratio.,maleic acid,0,
2327,10.1002/1097-4628(20010307)79:10<1809::AID-APP90>3.0.CO;2-L,basic red 5,cationic dye adsorbate,"Used as a monovalent cationic dye target for swelling, diffusion, and adsorption experiments.",basic red 5,1,
2328,10.1002/1097-4628(20010307)79:10<1809::AID-APP90>3.0.CO;2-L,basic violet 3,cationic dye adsorbate,"Used as a monovalent cationic dye target for swelling, diffusion, and adsorption experiments.",basic violet 3,1,
2329,10.1002/1097-4628(20010307)79:10<1809::AID-APP90>3.0.CO;2-L,brilliant cresyl blue,cationic dye adsorbate,"Used as a monovalent cationic dye target for swelling, diffusion, and adsorption experiments.",brilliant cresyl blue,1,
2330,10.1002/1097-4628(20010307)79:10<1809::AID-APP90>3.0.CO;2-L,orange II,anionic dye comparator,"AAm/MA hydrogel did not sorb the anionic dyes tested, including orange II.",orange II dye,1,
2331,10.1002/1097-4628(20010307)79:10<1809::AID-APP90>3.0.CO;2-L,azocarmine B,anionic dye comparator,"AAm/MA hydrogel did not sorb the anionic dyes tested, including azocarmine B.",azocarmine B,1,
2332,10.1002/1097-4628(20010307)79:10<1809::AID-APP90>3.0.CO;2-L,alizarin yellow G,anionic dye comparator,"AAm/MA hydrogel did not sorb the anionic dyes tested, including alizarin yellow G.",alizarin yellow G,1,
2333,10.1002/1097-4628(20010307)79:10<1809::AID-APP90>3.0.CO;2-L,erytrosin B,anionic dye comparator,"AAm/MA hydrogel did not sorb the anionic dyes tested, including erytrosin B.",erythrosin B,1,
2334,10.1007/s10856-011-4452-y,2-methacryloyloxyethyl phosphorylcholine,grafted antifouling monomer,MPC was grafted onto silicone hydrogels by UV-induced free radical polymerization.,2-methacryloyloxyethyl phosphorylcholine,0,
2335,10.1007/s10856-011-4452-y,MPC,abbreviation for 2-methacryloyloxyethyl phosphorylcholine,MPC-grafted silicone hydrogels were tested for protein adsorption.,2-methacryloyloxyethyl phosphorylcholine,0,
2336,10.1007/s10856-011-4452-y,poly(MPC),grafted zwitterionic polymer layer,Poly(MPC)-modified surfaces were associated with a thick hydration layer and protein resistance.,poly(2-methacryloyloxyethyl phosphorylcholine),1,
2337,10.1007/s10856-011-4452-y,phosphorylcholine,hydrated zwitterionic functional group,Phosphorylcholine groups were described as highly hydrated and responsible for protein repulsion.,phosphorylcholine,0,
2338,10.1007/s10856-011-4452-y,methacrylated polydimethylsiloxane macromer,silicone hydrogel macromer/backbone component,Silicone hydrogels were prepared from bifunctional methacrylated polydimethylsiloxanes macromer.,methacrylated polydimethylsiloxane,1,
2339,10.1007/s10856-011-4452-y,3-methacryloxypropyl tris(trimethylsiloxy) silane,hydrophobic comonomer,TRIS was used in preparing the silicone hydrogel.,3-methacryloxypropyl tris(trimethylsiloxy) silane,0,
2340,10.1007/s10856-011-4452-y,TRIS,abbreviation for hydrophobic comonomer,TRIS was mixed with MS and DMA to prepare silicone hydrogels.,3-methacryloxypropyl tris(trimethylsiloxy) silane,1,
2341,10.1007/s10856-011-4452-y,"N,N-dimethylacrylamide",hydrophilic comonomer,DMA was used in preparing silicone hydrogels.,"N,N-dimethylacrylamide",0,
2342,10.1007/s10856-011-4452-y,DMA,"abbreviation for N,N-dimethylacrylamide",DMA was part of the silicone hydrogel formulation.,"N,N-dimethylacrylamide",1,
2343,10.1007/s10856-011-4452-y,Darocur 1173,free radical photoinitiator,Darocur 1173 was used in silicone hydrogel preparation.,Darocur 1173,1,
2344,10.1007/s10856-011-4452-y,n-hexanol,solvent/additive in hydrogel preparation,The monomer mixture was mixed with 20 parts of n-hexanol.,1-hexanol,0,
2345,10.1007/s10856-011-4452-y,sodium dodecyl sulfate,protein desorption reagent,Adsorbed protein was desorbed in PBS solution containing 1 wt% SDS.,sodium dodecyl sulfate,0,
2346,10.1007/s10856-011-4452-y,SDS,protein desorption reagent abbreviation,Protein was desorbed using 1 wt% SDS and sonication.,sodium dodecyl sulfate,1,
2347,10.1007/s10856-011-4452-y,"1,1-Diphenyl-2-picrylhydrazyl",radical quantification reagent,DPPH was used for quantification of peroxide concentration.,"1,1-diphenyl-2-picrylhydrazyl",0,
2348,10.1007/s10856-011-4452-y,DPPH,radical quantification reagent abbreviation,DPPH titration was used to determine optimal UV irradiation time.,"1,1-diphenyl-2-picrylhydrazyl",1,
2349,10.1007/s10118-010-9082-1,silicone hydrogel,base hydrogel membrane,silicone hydrogel membranes used as soft corneal contact lens materials,,1,
2350,10.1007/s10118-010-9082-1,N-vinyl pyrrolidone,grafted monomer / hydrophilic polymer precursor,APGDP-induced surface graft polymerization of NVP onto silicone hydrogel membranes,N-vinyl pyrrolidone,0,
2351,10.1007/s10118-010-9082-1,NVP,abbreviation for N-vinyl pyrrolidone,NVP grafted silicone hydrogel has WCA about 68°,N-vinyl pyrrolidone,0,
2352,10.1007/s10118-010-9082-1,poly(oligoethylene glycol methyl ether methacrylate),grafted hydrophilic polymer,PEGMA grafted silicone hydrogel has WCA about 62° and more efficient reduction of protein adsorption,oligoethylene glycol methyl ether methacrylate,1,
2353,10.1007/s10118-010-9082-1,PEGMA,abbreviation for poly(oligoethylene glycol methyl ether methacrylate),PEGMA grafting is more efficient for reduction of protein adsorption than NVP grafting,oligoethylene glycol methyl ether methacrylate,1,
2354,10.3390/gels7030113,N-isopropyl acrylamide,monomer,Used to prepare NIPAAm/AAm-based smart hydrogels.,N-isopropylacrylamide,0,
2355,10.3390/gels7030113,acrylamide,monomer,Used as AAm comonomer in all smart hydrogels.,acrylamide,0,
2356,10.3390/gels7030113,acrylic acid,carboxylic acid comonomer,Used in SH-A hydrogel.,acrylic acid,0,
2357,10.3390/gels7030113,maleic acid,carboxylic acid comonomer,Used in SH-M hydrogel.,maleic acid,0,
2358,10.3390/gels7030113,"N,N'-methylenebisacrylamide",crosslinker,Used as NBis crosslinker for hydrogel preparation.,"N,N'-methylenebisacrylamide",0,
2359,10.3390/gels7030113,ammonium persulfate,redox initiator,Used as APS redox initiator.,ammonium persulfate,0,
2360,10.3390/gels7030113,"N,N,N',N'-tetramethylethylenediamine",catalyst,Used as TEMED catalyst.,"N,N,N',N'-tetramethylethylenediamine",0,
2361,10.3390/gels7030113,sodium chloride,ionic strength modifier in swelling studies,Used to fix ionic strength or prepare NaCl solutions for swelling studies; not explicitly reported for HSA adsorption.,sodium chloride,0,
2362,10.3390/gels7030113,hydrochloric acid,pH adjuster,Used to adjust pH in swelling studies.,hydrochloric acid,0,
2363,10.3390/gels7030113,sodium hydroxide,pH adjuster,Used to adjust pH in swelling studies.,sodium hydroxide,0,
2364,10.1080/00914037.2024.2325960,N-vinyl imidazole,monomer,Used with PEGMA to synthesize pH-responsive poly(NVI-co-PEGMA) cryogels.,N-vinyl imidazole,0,
2365,10.1080/00914037.2024.2325960,poly(ethylene glycol) methacrylate,monomer; crosslinking comonomer; antifouling component,PEGMA acts as a crosslinking comonomer and is associated with hydrophilic non-biofouling behavior.,poly(ethylene glycol) methacrylate Mn 360,1,
2366,10.1080/00914037.2024.2325960,ammonium persulfate,initiator,Used with TEMED as redox initiator couple for cryopolymerization.,ammonium persulfate,0,
2367,10.1080/00914037.2024.2325960,"N,N,N′,N′-Tetramethylethylenediamine",initiator accelerator,Used with APS as redox initiator couple.,"N,N,N',N'-Tetramethylethylenediamine",0,
2368,10.1080/00914037.2024.2325960,diclofenac sodium,loaded drug,Loaded into cryogels for pH-responsive colon-targeted delivery; not the protein adsorption target.,diclofenac sodium,0,
2369,10.1080/00914037.2024.2325960,potassium dihydrogen phosphate,buffer component,Listed in materials; phosphate buffer used for loading and release experiments.,potassium dihydrogen phosphate,0,
2370,10.1021/acs.langmuir.5b03497,N-isopropylacrylamide,hydrogel monomer,NIPAM was used at 85 mol % in precipitation copolymerization of the microgel.,N-isopropylacrylamide,0,
2371,10.1021/acs.langmuir.5b03497,"3-(N,N-dimethylamino)propylmethacrylamide",cationic/pH-sensitive hydrogel comonomer,DMAPMA was used at 10 mol % feed; actual incorporated amount reported as ca. 9.3 mol %.,"3-(N,N-dimethylamino)propylmethacrylamide",1,
2372,10.1021/acs.langmuir.5b03497,"N,N′-methylenebis(acrylamide)",crosslinker,5% cross-linking agent MBA was used during microgel synthesis.,"N,N'-methylenebisacrylamide",0,
2373,10.1021/acs.langmuir.5b03497,poly(NIPAM-co-DMAPMA) microgel,hydrogel adsorbent matrix,"Temperature- and pH-sensitive microgel adsorbed first onto graphite substrates, followed by enzyme interaction.",,1,
2374,10.1021/acs.langmuir.5b03497,manganese dioxide,electrode mediator/substrate modification,SPEs were premodified by a peroxide-sensitive MnO2 layer before microgel and enzyme adsorption.,manganese dioxide,0,
2375,10.1021/acs.langmuir.5b03497,potassium permanganate,MnO2 sol precursor,MnO2 sol was formed by mixing KMnO4 and manganese acetate solutions.,potassium permanganate,0,
2376,10.1021/acs.langmuir.5b03497,manganese acetate tetrahydrate,MnO2 sol precursor,MnO2 sol was formed by mixing KMnO4 and Mn(CH3COO)2 solutions.,manganese acetate tetrahydrate,0,
2377,10.1021/acs.langmuir.5b03497,Tris,adsorption buffer,10 mM Tris buffers at pH 7.0-9.5 were used for microgel and enzyme adsorption.,Tris buffer,0,
2378,10.1021/acs.langmuir.5b03497,HEPES,electrochemical assay buffer,Measurements were carried out in 50 mM HEPES buffer with 30 mM KCl at pH 7.5.,HEPES,0,
2379,10.1021/acs.langmuir.5b03497,potassium chloride,supporting electrolyte,0.1 M KCl was used in EIS; 30 mM KCl was used in electrochemical assays.,potassium chloride,0,
