Repository: sunyrain/PHA

# PHA Protein-Hydrogel Adsorption Dataset

Generated: 2026-07-05T11:36:45

## Scope

This curated package organizes literature-derived protein-hydrogel adsorption, binding, immobilization, antifouling, and related biointerface records extracted from the local PHA corpus.

The primary unit is one record:

`paper + hydrogel/sample + protein/mixture + experimental condition + measured outcome`

## Contents

- `data/sources.csv`: article-level metadata, extraction status, and curation decision.
- `data/records_flat.csv`: flattened record-level table with provenance, hydrogel, protein, condition, outcome, mechanism, and quality fields.

File: data/curated/pha_scientific_dataset_20260705/data/record_standardization.csv (part 17 of 37)
"record_id","doi","interaction_type","is_covalent_binding","experiment_mode_primary","experiment_mode_detail","application_context","comparable_target_class","model_ready","model_ready_blocker","manual_review_priority","q5_protein_evidence_flag","q5_triage_action","standardization_rules_version"
"PHA-2050b8ec18-001","10.1016/j.colsurfb.2005.01.009","selective_adsorption","no","batch","batch_adsorption_equilibrium","biointerface_adsorption","strong","True","ready","high","True","not_applicable","curated_release_20260707"
"PHA-2050b8ec18-002","10.1016/j.colsurfb.2005.01.009","covalent_immobilization","yes","batch","batch_adsorption_equilibrium","protein_immobilization","strong","True","ready","high","True","not_applicable","curated_release_20260707"
"PHA-2050b8ec18-003","10.1016/j.colsurfb.2005.01.009","covalent_immobilization","yes","batch","batch_adsorption_equilibrium","protein_immobilization","strong","True","ready","high","True","not_applicable","curated_release_20260707"
"PHA-2050b8ec18-004","10.1016/j.colsurfb.2005.01.009","physical_adsorption","no","batch","batch_adsorption_equilibrium","biointerface_adsorption","strong","True","ready","high","True","not_applicable","curated_release_20260707"
"PHA-2050b8ec18-005","10.1016/j.colsurfb.2005.01.009","affinity_binding","no","batch","batch_adsorption_equilibrium","biointerface_adsorption","strong","True","ready","high","True","not_applicable","curated_release_20260707"
"PHA-2050b8ec18-006","10.1016/j.colsurfb.2005.01.009","affinity_binding","no","batch","batch_adsorption_equilibrium","biointerface_adsorption","strong","True","ready","high","True","not_applicable","curated_release_20260707"
"PHA-2050b8ec18-007","10.1016/j.colsurfb.2005.01.009","entrapment","no","batch","batch_adsorption_equilibrium","purification","medium","True","ready","high","True","not_applicable","curated_release_20260707"
"PHA-2050b8ec18-008","10.1016/j.colsurfb.2005.01.009","entrapment","no","batch","batch_adsorption_equilibrium","purification","medium","True","ready","high","True","not_applicable","curated_release_20260707"
"PHA-2050b8ec18-009","10.1016/j.colsurfb.2005.01.009","entrapment","no","batch","batch_adsorption_equilibrium","purification","medium","True","ready","high","True","not_applicable","curated_release_20260707"
"PHA-2050b8ec18-010","10.1016/j.colsurfb.2005.01.009","entrapment","no","batch","batch_adsorption_equilibrium","purification","medium","True","ready","high","True","not_applicable","curated_release_20260707"
"PHA-2050b8ec18-011","10.1016/j.colsurfb.2005.01.009","entrapment","no","batch","batch_adsorption_equilibrium","purification","medium","True","ready","high","True","not_applicable","curated_release_20260707"
"PHA-2050b8ec18-012","10.1016/j.colsurfb.2005.01.009","entrapment","no","batch","batch_adsorption_equilibrium","purification","medium","True","ready","high","True","not_applicable","curated_release_20260707"
"PHA-2050b8ec18-013","10.1016/j.colsurfb.2005.01.009","entrapment","no","batch","batch_adsorption_equilibrium","purification","medium","True","ready","high","True","not_applicable","curated_release_20260707"
"PHA-2050b8ec18-014","10.1016/j.colsurfb.2005.01.009","entrapment","no","batch","batch_adsorption_equilibrium","purification","medium","True","ready","high","True","not_applicable","curated_release_20260707"
"PHA-357cdacf0f-001","10.1016/j.colsurfb.2005.11.009","affinity_binding","no","hemocompatibility","other","hemocompatibility","medium","True","ready","high","True","not_applicable","curated_release_20260707"
"PHA-357cdacf0f-002","10.1016/j.colsurfb.2005.11.009","antifouling_low_adsorption","no","hemocompatibility","other","antifouling","medium","True","ready","high","True","keep","curated_release_20260707"
"PHA-357cdacf0f-003","10.1016/j.colsurfb.2005.11.009","antifouling_low_adsorption","no","hemocompatibility","other","antifouling","medium","True","ready","high","True","keep","curated_release_20260707"
"PHA-357cdacf0f-004","10.1016/j.colsurfb.2005.11.009","antifouling_low_adsorption","no","hemocompatibility","other","antifouling","medium","True","ready","high","True","keep","curated_release_20260707"
"PHA-357cdacf0f-005","10.1016/j.colsurfb.2005.11.009","antifouling_low_adsorption","no","hemocompatibility","other","antifouling","medium","True","ready","high","True","keep","curated_release_20260707"
"PHA-357cdacf0f-006","10.1016/j.colsurfb.2005.11.009","antifouling_low_adsorption","no","hemocompatibility","other","antifouling","medium","True","ready","high","True","keep","curated_release_20260707"
"PHA-98b287cdb5-001","10.1016/j.colsurfb.2006.03.020","physical_adsorption","no","batch","batch_adsorption_equilibrium","biointerface_adsorption","strong","True","ready","high","True","not_applicable","curated_release_20260707"
"PHA-98b287cdb5-002","10.1016/j.colsurfb.2006.03.020","physical_adsorption","no","batch","batch_adsorption_equilibrium","biointerface_adsorption","strong","True","ready","high","True","not_applicable","curated_release_20260707"
"PHA-98b287cdb5-003","10.1016/j.colsurfb.2006.03.020","physical_adsorption","no","batch","batch_adsorption_equilibrium","biointerface_adsorption","strong","True","ready","high","True","not_applicable","curated_release_20260707"
"PHA-98b287cdb5-004","10.1016/j.colsurfb.2006.03.020","physical_adsorption","no","batch","batch_adsorption_equilibrium","biointerface_adsorption","strong","True","ready","high","True","not_applicable","curated_release_20260707"
"PHA-98b287cdb5-005","10.1016/j.colsurfb.2006.03.020","physical_adsorption","no","batch","batch_adsorption_isotherm","mechanism_study","strong","True","ready","high","True","not_applicable","curated_release_20260707"
"PHA-98b287cdb5-006","10.1016/j.colsurfb.2006.03.020","physical_adsorption","no","batch","batch_adsorption_isotherm","mechanism_study","strong","True","ready","high","True","not_applicable","curated_release_20260707"
"PHA-98b287cdb5-007","10.1016/j.colsurfb.2006.03.020","affinity_binding","no","batch","batch_adsorption_isotherm","mechanism_study","strong","True","ready","high","True","not_applicable","curated_release_20260707"
"PHA-98b287cdb5-008","10.1016/j.colsurfb.2006.03.020","physical_adsorption","no","batch","batch_adsorption_equilibrium","biointerface_adsorption","weak","False","not_strong_or_medium_comparable","medium","True","not_applicable","curated_release_20260707"
"PHA-9e2bf0c70d-001","10.1016/j.colsurfb.2011.11.058","affinity_binding","no","column","other","biointerface_adsorption","strong","True","ready","high","True","not_applicable","curated_release_20260707"
"PHA-9e2bf0c70d-002","10.1016/j.colsurfb.2011.11.058","affinity_binding","no","column","other","biointerface_adsorption","strong","True","ready","high","True","not_applicable","curated_release_20260707"
"PHA-9e2bf0c70d-003","10.1016/j.colsurfb.2011.11.058","affinity_binding","no","column","batch_adsorption_isotherm","mechanism_study","strong","True","ready","high","True","not_applicable","curated_release_20260707"
"PHA-9e2bf0c70d-004","10.1016/j.colsurfb.2011.11.058","affinity_binding","no","column","other","biointerface_adsorption","strong","True","ready","high","True","not_applicable","curated_release_20260707"
"PHA-9e2bf0c70d-005","10.1016/j.colsurfb.2011.11.058","affinity_binding","no","column","other","purification","strong","True","ready","high","True","not_applicable","curated_release_20260707"
"PHA-9e2bf0c70d-006","10.1016/j.colsurfb.2011.11.058","affinity_binding","no","column","other","purification","strong","True","ready","high","True","not_applicable","curated_release_20260707"
"PHA-9e2bf0c70d-007","10.1016/j.colsurfb.2011.11.058","affinity_binding","no","column","other","biointerface_adsorption","strong","False","low_source_quality","high","True","not_applicable","curated_release_20260707"
"PHA-7f1f25e672-001","10.1016/j.colsurfb.2012.10.053","nonspecific_adsorption","no","hemocompatibility","batch_adsorption_equilibrium","hemocompatibility","strong","True","ready","high","True","not_applicable","curated_release_20260707"
"PHA-7f1f25e672-002","10.1016/j.colsurfb.2012.10.053","entrapment","no","hemocompatibility","batch_adsorption_equilibrium","protein_immobilization","strong","True","ready","high","True","not_applicable","curated_release_20260707"
"PHA-7f1f25e672-003","10.1016/j.colsurfb.2012.10.053","physical_adsorption","no","hemocompatibility","batch_adsorption_equilibrium","hemocompatibility","strong","True","ready","high","True","not_applicable","curated_release_20260707"
"PHA-7f1f25e672-004","10.1016/j.colsurfb.2012.10.053","physical_adsorption","no","hemocompatibility","batch_adsorption_equilibrium","purification","strong","True","ready","high","True","not_applicable","curated_release_20260707"
"PHA-7f1f25e672-005","10.1016/j.colsurfb.2012.10.053","physical_adsorption","no","hemocompatibility","batch_adsorption_equilibrium","hemocompatibility","strong","True","ready","high","True","not_applicable","curated_release_20260707"
"PHA-7f1f25e672-006","10.1016/j.colsurfb.2012.10.053","physical_adsorption","no","hemocompatibility","batch_adsorption_equilibrium","hemocompatibility","strong","True","ready","high","True","not_applicable","curated_release_20260707"
"PHA-7f1f25e672-007","10.1016/j.colsurfb.2012.10.053","physical_adsorption","no","hemocompatibility","fluorescence_surface_quantification","hemocompatibility","strong","True","ready","high","True","not_applicable","curated_release_20260707"
"PHA-df7e03d599-001","10.1016/j.colsurfb.2013.03.054","selective_adsorption","no","column","other","biointerface_adsorption","strong","True","ready","high","True","not_applicable","curated_release_20260707"
"PHA-df7e03d599-002","10.1016/j.colsurfb.2013.03.054","selective_adsorption","no","column","batch_adsorption_isotherm","mechanism_study","strong","True","ready","high","True","not_applicable","curated_release_20260707"
"PHA-df7e03d599-003","10.1016/j.colsurfb.2013.03.054","selective_adsorption","no","column","other","biointerface_adsorption","strong","True","ready","high","True","not_applicable","curated_release_20260707"
"PHA-df7e03d599-004","10.1016/j.colsurfb.2013.03.054","selective_adsorption","no","column","other","biointerface_adsorption","strong","True","ready","high","True","not_applicable","curated_release_20260707"
"PHA-df7e03d599-005","10.1016/j.colsurfb.2013.03.054","selective_adsorption","no","column","other","screening_library","strong","True","ready","high","True","not_applicable","curated_release_20260707"
"PHA-df7e03d599-006","10.1016/j.colsurfb.2013.03.054","selective_adsorption","no","column","other","mechanism_study","strong","True","ready","high","True","not_applicable","curated_release_20260707"
"PHA-df7e03d599-007","10.1016/j.colsurfb.2013.03.054","selective_adsorption","no","column","other","biointerface_adsorption","strong","True","ready","high","True","not_applicable","curated_release_20260707"
"PHA-df7e03d599-008","10.1016/j.colsurfb.2013.03.054","selective_adsorption","no","column","other","biointerface_adsorption","strong","True","ready","high","True","not_applicable","curated_release_20260707"
"PHA-df7e03d599-009","10.1016/j.colsurfb.2013.03.054","selective_adsorption","no","column","other","purification","medium","True","ready","high","True","not_applicable","curated_release_20260707"
"PHA-53c812a510-001","10.1016/j.colsurfb.2013.05.026","antifouling_low_adsorption","no","hemocompatibility","surface_fouling_assay","antifouling","weak","False","not_strong_or_medium_comparable","high","True","keep","curated_release_20260707"
"PHA-53c812a510-002","10.1016/j.colsurfb.2013.05.026","antifouling_low_adsorption","no","hemocompatibility","surface_fouling_assay","antifouling","weak","False","not_strong_or_medium_comparable","high","True","keep","curated_release_20260707"
"PHA-53c812a510-003","10.1016/j.colsurfb.2013.05.026","antifouling_low_adsorption","no","hemocompatibility","surface_fouling_assay","antifouling","weak","False","not_strong_or_medium_comparable","high","True","keep","curated_release_20260707"
"PHA-53c812a510-004","10.1016/j.colsurfb.2013.05.026","antifouling_low_adsorption","no","hemocompatibility","surface_fouling_assay","antifouling","weak","False","not_strong_or_medium_comparable","high","True","keep","curated_release_20260707"
"PHA-3dd9adb8bd-001","10.1016/j.colsurfb.2013.07.010","entrapment","no","column","other","protein_immobilization","strong","True","ready","high","True","not_applicable","curated_release_20260707"
"PHA-3dd9adb8bd-002","10.1016/j.colsurfb.2013.07.010","entrapment","no","column","other","protein_immobilization","strong","True","ready","high","True","not_applicable","curated_release_20260707"
"PHA-3dd9adb8bd-003","10.1016/j.colsurfb.2013.07.010","entrapment","no","column","other","protein_immobilization","strong","True","ready","high","True","not_applicable","curated_release_20260707"
"PHA-3dd9adb8bd-004","10.1016/j.colsurfb.2013.07.010","entrapment","no","column","other","protein_immobilization","strong","True","ready","high","True","not_applicable","curated_release_20260707"
"PHA-3dd9adb8bd-005","10.1016/j.colsurfb.2013.07.010","nonspecific_adsorption","no","column","other","biointerface_adsorption","strong","True","ready","high","True","not_applicable","curated_release_20260707"
"PHA-3dd9adb8bd-006","10.1016/j.colsurfb.2013.07.010","nonspecific_adsorption","no","column","other","biointerface_adsorption","strong","True","ready","high","True","not_applicable","curated_release_20260707"
"PHA-3dd9adb8bd-007","10.1016/j.colsurfb.2013.07.010","entrapment","no","column","other","protein_immobilization","strong","True","ready","high","True","not_applicable","curated_release_20260707"
"PHA-3dd9adb8bd-008","10.1016/j.colsurfb.2013.07.010","entrapment","no","column","other","protein_immobilization","strong","True","ready","high","True","not_applicable","curated_release_20260707"
"PHA-3dd9adb8bd-009","10.1016/j.colsurfb.2013.07.010","entrapment","no","column","other","protein_immobilization","strong","True","ready","high","True","not_applicable","curated_release_20260707"
"PHA-3dd9adb8bd-010","10.1016/j.colsurfb.2013.07.010","entrapment","no","column","other","protein_immobilization","strong","True","ready","high","True","not_applicable","curated_release_20260707"
"PHA-3dd9adb8bd-011","10.1016/j.colsurfb.2013.07.010","entrapment","no","column","other","protein_immobilization","strong","True","ready","high","True","not_applicable","curated_release_20260707"
"PHA-3dd9adb8bd-012","10.1016/j.colsurfb.2013.07.010","entrapment","no","column","other","protein_immobilization","strong","True","ready","high","True","not_applicable","curated_release_20260707"
"PHA-3dd9adb8bd-013","10.1016/j.colsurfb.2013.07.010","entrapment","no","column","other","protein_immobilization","strong","True","ready","high","True","not_applicable","curated_release_20260707"
"PHA-3dd9adb8bd-014","10.1016/j.colsurfb.2013.07.010","entrapment","no","column","other","protein_immobilization","strong","True","ready","high","True","not_applicable","curated_release_20260707"
"PHA-3dd9adb8bd-015","10.1016/j.colsurfb.2013.07.010","entrapment","no","column","other","protein_immobilization","strong","True","ready","high","True","not_applicable","curated_release_20260707"
"PHA-3dd9adb8bd-016","10.1016/j.colsurfb.2013.07.010","entrapment","no","column","other","protein_immobilization","strong","True","ready","high","True","not_applicable","curated_release_20260707"
"PHA-3dd9adb8bd-017","10.1016/j.colsurfb.2013.07.010","entrapment","no","column","other","protein_immobilization","strong","True","ready","high","True","not_applicable","curated_release_20260707"
"PHA-3dd9adb8bd-018","10.1016/j.colsurfb.2013.07.010","entrapment","no","column","other","protein_immobilization","strong","True","ready","high","True","not_applicable","curated_release_20260707"
"PHA-8744f5b089-001","10.1016/j.colsurfb.2013.08.003","affinity_binding","no","hemocompatibility","static_incubation","hemocompatibility","medium","True","ready","high","True","not_applicable","curated_release_20260707"
"PHA-8744f5b089-002","10.1016/j.colsurfb.2013.08.003","affinity_binding","no","hemocompatibility","static_incubation","hemocompatibility","medium","True","ready","high","True","not_applicable","curated_release_20260707"
"PHA-8744f5b089-003","10.1016/j.colsurfb.2013.08.003","nonspecific_adsorption","no","hemocompatibility","static_incubation","hemocompatibility","strong","True","ready","high","True","not_applicable","curated_release_20260707"
"PHA-8744f5b089-004","10.1016/j.colsurfb.2013.08.003","nonspecific_adsorption","no","hemocompatibility","static_incubation","hemocompatibility","strong","True","ready","high","True","not_applicable","curated_release_20260707"
"PHA-8744f5b089-005","10.1016/j.colsurfb.2013.08.003","affinity_binding","no","hemocompatibility","static_incubation","hemocompatibility","medium","False","low_source_quality","high","True","not_applicable","curated_release_20260707"
"PHA-8744f5b089-006","10.1016/j.colsurfb.2013.08.003","affinity_binding","no","hemocompatibility","static_incubation","hemocompatibility","medium","False","low_source_quality","high","True","not_applicable","curated_release_20260707"
"PHA-8744f5b089-007","10.1016/j.colsurfb.2013.08.003","entrapment","no","hemocompatibility","static_incubation","protein_immobilization","not_comparable","False","not_strong_or_medium_comparable;low_source_quality","medium","True","not_applicable","curated_release_20260707"
"PHA-8744f5b089-008","10.1016/j.colsurfb.2013.08.003","entrapment","no","hemocompatibility","static_incubation","protein_immobilization","not_comparable","False","not_strong_or_medium_comparable;low_source_quality","medium","True","not_applicable","curated_release_20260707"
"PHA-40dbdb78a7-001","10.1016/j.colsurfb.2013.09.018","entrapment","no","batch","batch_adsorption_equilibrium","protein_immobilization","strong","True","ready","high","True","not_applicable","curated_release_20260707"
"PHA-40dbdb78a7-002","10.1016/j.colsurfb.2013.09.018","affinity_binding","no","batch","batch_adsorption_isotherm","mechanism_study","strong","True","ready","high","True","not_applicable","curated_release_20260707"
"PHA-40dbdb78a7-003","10.1016/j.colsurfb.2013.09.018","entrapment","no","surface","batch_adsorption_isotherm","protein_immobilization","strong","True","ready","high","True","not_applicable","curated_release_20260707"
"PHA-40dbdb78a7-004","10.1016/j.colsurfb.2013.09.018","nonspecific_adsorption","no","batch","batch_adsorption_equilibrium","biointerface_adsorption","strong","True","ready","high","True","not_applicable","curated_release_20260707"
"PHA-40dbdb78a7-005","10.1016/j.colsurfb.2013.09.018","entrapment","no","batch","batch_adsorption_equilibrium","protein_immobilization","strong","True","ready","high","True","not_applicable","curated_release_20260707"
"PHA-40dbdb78a7-006","10.1016/j.colsurfb.2013.09.018","entrapment","no","surface","other","protein_immobilization","strong","True","ready","high","True","not_applicable","curated_release_20260707"
"PHA-40dbdb78a7-007","10.1016/j.colsurfb.2013.09.018","entrapment","no","batch","batch_adsorption_equilibrium","protein_immobilization","strong","True","ready","high","True","not_applicable","curated_release_20260707"
"PHA-40dbdb78a7-008","10.1016/j.colsurfb.2013.09.018","entrapment","no","batch","batch_adsorption_equilibrium","protein_immobilization","strong","True","ready","high","True","not_applicable","curated_release_20260707"
"PHA-40dbdb78a7-009","10.1016/j.colsurfb.2013.09.018","entrapment","no","batch","batch_adsorption_equilibrium","protein_immobilization","strong","True","ready","high","True","not_applicable","curated_release_20260707"
"PHA-40dbdb78a7-010","10.1016/j.colsurfb.2013.09.018","affinity_binding","no","hemocompatibility","other","purification","strong","True","ready","high","True","not_applicable","curated_release_20260707"
"PHA-40dbdb78a7-011","10.1016/j.colsurfb.2013.09.018","affinity_binding","no","hemocompatibility","other","purification","strong","True","ready","high","True","not_applicable","curated_release_20260707"
"PHA-40dbdb78a7-012","10.1016/j.colsurfb.2013.09.018","entrapment","no","hemocompatibility","other","purification","strong","True","ready","high","True","not_applicable","curated_release_20260707"
"PHA-40dbdb78a7-013","10.1016/j.colsurfb.2013.09.018","entrapment","no","hemocompatibility","other","purification","strong","True","ready","high","True","not_applicable","curated_release_20260707"
"PHA-40dbdb78a7-014","10.1016/j.colsurfb.2013.09.018","entrapment","no","column","other","purification","medium","True","ready","high","True","not_applicable","curated_release_20260707"
"PHA-40dbdb78a7-015","10.1016/j.colsurfb.2013.09.018","entrapment","no","batch","batch_adsorption_equilibrium","protein_immobilization","medium","True","ready","high","True","not_applicable","curated_release_20260707"
"PHA-17d3d892a6-001","10.1016/j.colsurfb.2014.02.049","entrapment","no","immobilization","protein_immobilization_activity","protein_immobilization","weak","False","not_strong_or_medium_comparable","medium","True","not_applicable","curated_release_20260707"
"PHA-17d3d892a6-002","10.1016/j.colsurfb.2014.02.049","unknown","unclear","surface","other","biointerface_adsorption","not_comparable","False","not_strong_or_medium_comparable;missing_or_unnormalizable_unit;low_source_quality","medium","True","not_applicable","curated_release_20260707"
"PHA-17d3d892a6-003","10.1016/j.colsurfb.2014.02.049","entrapment","no","immobilization","protein_immobilization_activity","protein_immobilization","not_comparable","False","not_strong_or_medium_comparable;missing_or_unnormalizable_unit;low_source_quality","medium","True","not_applicable","curated_release_20260707"
"PHA-58bd57170c-001","10.1016/j.colsurfb.2014.07.035","nonspecific_adsorption","no","surface","fluorescence_surface_quantification","biointerface_adsorption","weak","False","not_strong_or_medium_comparable;missing_or_unnormalizable_unit","medium","True","not_applicable","curated_release_20260707"
"PHA-58bd57170c-002","10.1016/j.colsurfb.2014.07.035","antifouling_low_adsorption","no","biofouling","surface_fouling_assay","antifouling","weak","False","not_strong_or_medium_comparable;missing_or_unnormalizable_unit","medium","True","keep","curated_release_20260707"
"PHA-58bd57170c-003","10.1016/j.colsurfb.2014.07.035","selective_adsorption","no","other","fluorescence_surface_quantification","biointerface_adsorption","not_comparable","False","not_strong_or_medium_comparable","high","True","not_applicable","curated_release_20260707"
"PHA-58bd57170c-004","10.1016/j.colsurfb.2014.07.035","selective_adsorption","no","other","fluorescence_surface_quantification","biointerface_adsorption","not_comparable","False","not_strong_or_medium_comparable","high","True","not_applicable","curated_release_20260707"
"PHA-58bd57170c-005","10.1016/j.colsurfb.2014.07.035","selective_adsorption","no","surface","fluorescence_surface_quantification","biointerface_adsorption","not_comparable","False","not_strong_or_medium_comparable","high","True","not_applicable","curated_release_20260707"
"PHA-58bd57170c-006","10.1016/j.colsurfb.2014.07.035","selective_adsorption","no","surface","other","biointerface_adsorption","not_comparable","False","not_strong_or_medium_comparable","high","True","not_applicable","curated_release_20260707"
"PHA-b45dde6945-001","10.1016/j.colsurfb.2014.10.034","covalent_immobilization","yes","column","other","protein_immobilization","strong","True","ready","high","True","not_applicable","curated_release_20260707"
"PHA-b45dde6945-002","10.1016/j.colsurfb.2014.10.034","entrapment","no","column","other","protein_immobilization","strong","True","ready","high","True","not_applicable","curated_release_20260707"
"PHA-b45dde6945-003","10.1016/j.colsurfb.2014.10.034","covalent_immobilization","yes","column","other","protein_immobilization","strong","True","ready","high","True","not_applicable","curated_release_20260707"
"PHA-b45dde6945-004","10.1016/j.colsurfb.2014.10.034","physical_adsorption","no","column","other","biointerface_adsorption","strong","True","ready","high","True","not_applicable","curated_release_20260707"
"PHA-b45dde6945-005","10.1016/j.colsurfb.2014.10.034","physical_adsorption","no","column","other","biointerface_adsorption","strong","True","ready","high","True","not_applicable","curated_release_20260707"
"PHA-b45dde6945-006","10.1016/j.colsurfb.2014.10.034","entrapment","no","column","other","protein_immobilization","strong","True","ready","high","True","not_applicable","curated_release_20260707"
"PHA-b45dde6945-007","10.1016/j.colsurfb.2014.10.034","entrapment","no","column","other","protein_immobilization","weak","False","not_strong_or_medium_comparable;missing_or_unnormalizable_unit;low_source_quality","medium","True","not_applicable","curated_release_20260707"
"PHA-b45dde6945-008","10.1016/j.colsurfb.2014.10.034","affinity_binding","no","column","other","purification","medium","True","ready","high","True","not_applicable","curated_release_20260707"
"PHA-b45dde6945-009","10.1016/j.colsurfb.2014.10.034","physical_adsorption","no","column","other","purification","medium","True","ready","high","True","not_applicable","curated_release_20260707"
"PHA-b0b4d4cedc-001","10.1016/j.colsurfb.2015.04.004","covalent_immobilization","yes","column","other","protein_immobilization","strong","True","ready","high","True","not_applicable","curated_release_20260707"
"PHA-b0b4d4cedc-002","10.1016/j.colsurfb.2015.04.004","covalent_immobilization","yes","column","other","protein_immobilization","strong","True","ready","high","True","not_applicable","curated_release_20260707"
"PHA-b0b4d4cedc-003","10.1016/j.colsurfb.2015.04.004","nonspecific_adsorption","no","column","other","biointerface_adsorption","strong","True","ready","high","True","not_applicable","curated_release_20260707"
"PHA-b0b4d4cedc-004","10.1016/j.colsurfb.2015.04.004","covalent_immobilization","yes","column","other","protein_immobilization","strong","True","ready","high","True","not_applicable","curated_release_20260707"
"PHA-b0b4d4cedc-005","10.1016/j.colsurfb.2015.04.004","covalent_immobilization","yes","column","other","protein_immobilization","strong","True","ready","high","True","not_applicable","curated_release_20260707"
"PHA-b0b4d4cedc-006","10.1016/j.colsurfb.2015.04.004","covalent_immobilization","yes","column","other","protein_immobilization","strong","False","missing_key_experiment_condition","high","True","not_applicable","curated_release_20260707"
"PHA-b0b4d4cedc-007","10.1016/j.colsurfb.2015.04.004","covalent_immobilization","yes","column","other","protein_immobilization","strong","False","missing_key_experiment_condition","high","True","not_applicable","curated_release_20260707"
"PHA-b0b4d4cedc-008","10.1016/j.colsurfb.2015.04.004","covalent_immobilization","yes","column","other","protein_immobilization","strong","False","missing_key_experiment_condition","high","True","not_applicable","curated_release_20260707"
"PHA-b0b4d4cedc-009","10.1016/j.colsurfb.2015.04.004","covalent_immobilization","yes","column","other","protein_immobilization","strong","False","missing_key_experiment_condition","high","True","not_applicable","curated_release_20260707"
"PHA-b0b4d4cedc-010","10.1016/j.colsurfb.2015.04.004","covalent_immobilization","yes","column","other","protein_immobilization","strong","False","missing_key_experiment_condition","high","True","not_applicable","curated_release_20260707"
"PHA-b0b4d4cedc-011","10.1016/j.colsurfb.2015.04.004","covalent_immobilization","yes","column","other","protein_immobilization","strong","False","missing_key_experiment_condition","high","True","not_applicable","curated_release_20260707"
"PHA-b0b4d4cedc-012","10.1016/j.colsurfb.2015.04.004","covalent_immobilization","yes","column","other","protein_immobilization","weak","False","not_strong_or_medium_comparable;low_source_quality","medium","True","not_applicable","curated_release_20260707"
"PHA-b0b4d4cedc-013","10.1016/j.colsurfb.2015.04.004","covalent_immobilization","yes","column","other","protein_immobilization","strong","False","missing_key_experiment_condition","high","True","not_applicable","curated_release_20260707"
"PHA-b0b4d4cedc-014","10.1016/j.colsurfb.2015.04.004","covalent_immobilization","yes","column","other","purification","medium","True","ready","high","True","not_applicable","curated_release_20260707"
"PHA-b0b4d4cedc-015","10.1016/j.colsurfb.2015.04.004","covalent_immobilization","yes","column","other","purification","medium","True","ready","high","True","not_applicable","curated_release_20260707"
"PHA-93ac30e45c-001","10.1016/j.colsurfb.2015.05.011","antifouling_low_adsorption","no","QCM_SPR","SPR_binding","antifouling","strong","True","ready","high","True","keep","curated_release_20260707"
"PHA-93ac30e45c-002","10.1016/j.colsurfb.2015.05.011","nonspecific_adsorption","no","QCM_SPR","SPR_binding","biointerface_adsorption","strong","True","ready","high","True","not_applicable","curated_release_20260707"
"PHA-930f6c2501-001","10.1016/j.colsurfb.2015.11.006","affinity_binding","no","immobilization","other","purification","medium","True","ready","high","True","not_applicable","curated_release_20260707"
"PHA-e23549aa39-001","10.1016/j.colsurfb.2015.11.027","physical_adsorption","no","surface","other","biointerface_adsorption","weak","False","not_strong_or_medium_comparable","medium","True","not_applicable","curated_release_20260707"
"PHA-e23549aa39-002","10.1016/j.colsurfb.2015.11.027","physical_adsorption","no","surface","other","biointerface_adsorption","weak","False","not_strong_or_medium_comparable","medium","True","not_applicable","curated_release_20260707"
"PHA-e23549aa39-003","10.1016/j.colsurfb.2015.11.027","physical_adsorption","no","surface","other","biointerface_adsorption","medium","True","ready","high","True","not_applicable","curated_release_20260707"
"PHA-e23549aa39-004","10.1016/j.colsurfb.2015.11.027","physical_adsorption","no","surface","other","biointerface_adsorption","weak","False","not_strong_or_medium_comparable","medium","True","not_applicable","curated_release_20260707"
"PHA-e23549aa39-005","10.1016/j.colsurfb.2015.11.027","physical_adsorption","no","surface","other","biointerface_adsorption","not_comparable","False","not_strong_or_medium_comparable;low_source_quality","low","True","not_applicable","curated_release_20260707"
"PHA-e23549aa39-006","10.1016/j.colsurfb.2015.11.027","physical_adsorption","no","surface","other","biointerface_adsorption","weak","False","not_strong_or_medium_comparable","medium","True","not_applicable","curated_release_20260707"
"PHA-e23549aa39-007","10.1016/j.colsurfb.2015.11.027","physical_adsorption","no","surface","other","biointerface_adsorption","not_comparable","False","not_strong_or_medium_comparable;low_source_quality","low","True","not_applicable","curated_release_20260707"
"PHA-e23549aa39-008","10.1016/j.colsurfb.2015.11.027","physical_adsorption","no","surface","other","biointerface_adsorption","not_comparable","False","not_strong_or_medium_comparable;low_source_quality","low","True","not_applicable","curated_release_20260707"
"PHA-e23549aa39-009","10.1016/j.colsurfb.2015.11.027","physical_adsorption","no","surface","other","biointerface_adsorption","not_comparable","False","not_strong_or_medium_comparable;low_source_quality","low","True","not_applicable","curated_release_20260707"
"PHA-e23549aa39-010","10.1016/j.colsurfb.2015.11.027","physical_adsorption","no","surface","other","biointerface_adsorption","not_comparable","False","not_strong_or_medium_comparable;low_source_quality","low","True","not_applicable","curated_release_20260707"
"PHA-2501de67e8-001","10.1016/j.colsurfb.2015.12.011","entrapment","no","batch","batch_adsorption_equilibrium","protein_immobilization","strong","True","ready","high","True","not_applicable","curated_release_20260707"
"PHA-2501de67e8-002","10.1016/j.colsurfb.2015.12.011","entrapment","no","batch","batch_adsorption_equilibrium","protein_immobilization","strong","True","ready","high","True","not_applicable","curated_release_20260707"
"PHA-2501de67e8-003","10.1016/j.colsurfb.2015.12.011","entrapment","no","batch","batch_adsorption_equilibrium","protein_immobilization","strong","True","ready","high","True","not_applicable","curated_release_20260707"
"PHA-2501de67e8-004","10.1016/j.colsurfb.2015.12.011","entrapment","no","batch","batch_adsorption_equilibrium","protein_immobilization","strong","True","ready","high","True","not_applicable","curated_release_20260707"
"PHA-2501de67e8-005","10.1016/j.colsurfb.2015.12.011","entrapment","no","batch","batch_adsorption_equilibrium","protein_immobilization","strong","True","ready","high","True","not_applicable","curated_release_20260707"
"PHA-2501de67e8-006","10.1016/j.colsurfb.2015.12.011","entrapment","no","batch","batch_adsorption_equilibrium","protein_immobilization","strong","True","ready","high","True","not_applicable","curated_release_20260707"
"PHA-2501de67e8-007","10.1016/j.colsurfb.2015.12.011","entrapment","no","batch","batch_adsorption_equilibrium","protein_immobilization","strong","True","ready","high","True","not_applicable","curated_release_20260707"
"PHA-2501de67e8-008","10.1016/j.colsurfb.2015.12.011","entrapment","no","batch","batch_adsorption_equilibrium","protein_immobilization","strong","True","ready","high","True","not_applicable","curated_release_20260707"
"PHA-2501de67e8-009","10.1016/j.colsurfb.2015.12.011","entrapment","no","batch","batch_adsorption_equilibrium","protein_immobilization","strong","True","ready","high","True","not_applicable","curated_release_20260707"
"PHA-2501de67e8-010","10.1016/j.colsurfb.2015.12.011","entrapment","no","batch","batch_adsorption_equilibrium","protein_immobilization","strong","True","ready","high","True","not_applicable","curated_release_20260707"
"PHA-2501de67e8-011","10.1016/j.colsurfb.2015.12.011","entrapment","no","batch","batch_adsorption_equilibrium","protein_immobilization","strong","True","ready","high","True","not_applicable","curated_release_20260707"
"PHA-2501de67e8-012","10.1016/j.colsurfb.2015.12.011","entrapment","no","batch","batch_adsorption_equilibrium","protein_immobilization","strong","True","ready","high","True","not_applicable","curated_release_20260707"
"PHA-98c4ea7a09-001","10.1016/j.colsurfb.2015.12.018","protein_fouling","no","hemocompatibility","other","hemocompatibility","strong","False","missing_key_experiment_condition","high","True","not_applicable","curated_release_20260707"
"PHA-98c4ea7a09-002","10.1016/j.colsurfb.2015.12.018","nonspecific_adsorption","no","hemocompatibility","other","hemocompatibility","strong","False","missing_key_experiment_condition","high","True","not_applicable","curated_release_20260707"
"PHA-98c4ea7a09-003","10.1016/j.colsurfb.2015.12.018","entrapment","no","hemocompatibility","surface_fouling_assay","protein_immobilization","strong","False","missing_key_experiment_condition","high","True","not_applicable","curated_release_20260707"
"PHA-98c4ea7a09-004","10.1016/j.colsurfb.2015.12.018","entrapment","no","hemocompatibility","surface_fouling_assay","protein_immobilization","strong","False","missing_key_experiment_condition","high","True","not_applicable","curated_release_20260707"
"PHA-98c4ea7a09-005","10.1016/j.colsurfb.2015.12.018","protein_fouling","no","biofouling","other","purification","weak","False","not_strong_or_medium_comparable","high","True","not_applicable","curated_release_20260707"
"PHA-98c4ea7a09-006","10.1016/j.colsurfb.2015.12.018","entrapment","no","biofouling","surface_fouling_assay","purification","weak","False","not_strong_or_medium_comparable","high","True","not_applicable","curated_release_20260707"
"PHA-b95ce5adca-001","10.1016/j.colsurfb.2016.04.036","entrapment","no","hemocompatibility","surface_fouling_assay","protein_immobilization","strong","True","ready","high","True","not_applicable","curated_release_20260707"
"PHA-b95ce5adca-002","10.1016/j.colsurfb.2016.04.036","entrapment","no","hemocompatibility","surface_fouling_assay","protein_immobilization","strong","True","ready","high","True","not_applicable","curated_release_20260707"
"PHA-b95ce5adca-003","10.1016/j.colsurfb.2016.04.036","affinity_binding","no","hemocompatibility","surface_fouling_assay","hemocompatibility","not_comparable","False","not_strong_or_medium_comparable;missing_or_unnormalizable_unit","high","True","not_applicable","curated_release_20260707"
"PHA-ed9ac17a2d-001","10.1016/j.colsurfb.2016.06.060","covalent_immobilization","yes","surface","other","protein_immobilization","strong","True","ready","high","True","not_applicable","curated_release_20260707"
"PHA-ed9ac17a2d-002","10.1016/j.colsurfb.2016.06.060","covalent_immobilization","yes","batch","batch_adsorption_equilibrium","protein_immobilization","strong","True","ready","high","True","not_applicable","curated_release_20260707"
"PHA-ed9ac17a2d-003","10.1016/j.colsurfb.2016.06.060","covalent_immobilization","yes","surface","other","protein_immobilization","strong","True","ready","high","True","not_applicable","curated_release_20260707"
"PHA-ed9ac17a2d-004","10.1016/j.colsurfb.2016.06.060","covalent_immobilization","yes","surface","other","protein_immobilization","strong","True","ready","high","True","not_applicable","curated_release_20260707"
"PHA-ed9ac17a2d-005","10.1016/j.colsurfb.2016.06.060","covalent_immobilization","yes","surface","batch_adsorption_equilibrium","protein_immobilization","strong","True","ready","high","True","not_applicable","curated_release_20260707"
"PHA-ed9ac17a2d-006","10.1016/j.colsurfb.2016.06.060","covalent_immobilization","yes","surface","other","purification","strong","True","ready","high","True","not_applicable","curated_release_20260707"
"PHA-ed9ac17a2d-007","10.1016/j.colsurfb.2016.06.060","covalent_immobilization","yes","surface","batch_adsorption_isotherm","protein_immobilization","strong","True","ready","high","True","not_applicable","curated_release_20260707"
"PHA-ed9ac17a2d-008","10.1016/j.colsurfb.2016.06.060","covalent_immobilization","yes","surface","other","purification","medium","True","ready","high","True","not_applicable","curated_release_20260707"
"PHA-ed9ac17a2d-009","10.1016/j.colsurfb.2016.06.060","covalent_immobilization","yes","surface","other","protein_immobilization","weak","False","not_strong_or_medium_comparable","medium","True","not_applicable","curated_release_20260707"
"PHA-fdfcabd7ef-001","10.1016/j.colsurfb.2017.01.040","physical_adsorption","no","immobilization","other","protein_immobilization","strong","True","ready","high","True","not_applicable","curated_release_20260707"
"PHA-fdfcabd7ef-002","10.1016/j.colsurfb.2017.01.040","entrapment","no","immobilization","other","protein_immobilization","medium","True","ready","high","True","not_applicable","curated_release_20260707"
"PHA-fdfcabd7ef-003","10.1016/j.colsurfb.2017.01.040","entrapment","no","immobilization","other","protein_immobilization","medium","True","ready","high","True","not_applicable","curated_release_20260707"
"PHA-fdfcabd7ef-004","10.1016/j.colsurfb.2017.01.040","covalent_immobilization","yes","immobilization","protein_immobilization_activity","purification","medium","True","ready","high","True","not_applicable","curated_release_20260707"
"PHA-fdfcabd7ef-005","10.1016/j.colsurfb.2017.01.040","covalent_immobilization","yes","immobilization","protein_immobilization_activity","purification","medium","True","ready","high","True","not_applicable","curated_release_20260707"
"PHA-4aae56d4f9-001","10.1016/j.colsurfb.2017.04.009","selective_adsorption","no","hemocompatibility","batch_adsorption_isotherm","hemocompatibility","strong","True","ready","high","True","not_applicable","curated_release_20260707"
"PHA-4aae56d4f9-002","10.1016/j.colsurfb.2017.04.009","selective_adsorption","no","batch","batch_adsorption_isotherm","mechanism_study","strong","True","ready","high","True","not_applicable","curated_release_20260707"
"PHA-4aae56d4f9-003","10.1016/j.colsurfb.2017.04.009","selective_adsorption","no","surface","batch_adsorption_kinetics","mechanism_study","weak","False","not_strong_or_medium_comparable","medium","True","not_applicable","curated_release_20260707"
