Repository: sunyrain/PHA

# PHA Protein-Hydrogel Adsorption Dataset

Generated: 2026-07-05T11:36:45

## Scope

This curated package organizes literature-derived protein-hydrogel adsorption, binding, immobilization, antifouling, and related biointerface records extracted from the local PHA corpus.

The primary unit is one record:

`paper + hydrogel/sample + protein/mixture + experimental condition + measured outcome`

## Contents

- `data/sources.csv`: article-level metadata, extraction status, and curation decision.
- `data/records_flat.csv`: flattened record-level table with provenance, hydrogel, protein, condition, outcome, mechanism, and quality fields.

File: data/curated/pha_scientific_dataset_20260705/data/special_fields.csv (part 17 of 55)
id,doi,field_name,field_value_json,why_special,evidence_text,suggested_table
1598,10.1021/acsapm.1c00380,trace_pollutant_adsorption_by_hydrogel_without_laccase,"[{""adsorption"": ""not physically adsorbed"", ""condition"": ""24 h in water and citrate buffer"", ""hydrogel"": ""poly(HEMA/ITA/ECPPA) 85/5/10 without LAC"", ""substance"": ""BPA""}, {""adsorption"": ""not physically adsorbed"", ""condition"": ""24 h in water and citrate buffer"", ""hydrogel"": ""poly(HEMA/ITA/ECPPA) 85/5/10 without LAC"", ""substance"": ""EED""}, {""adsorption"": ""21%"", ""condition"": ""24 h in citrate buffer"", ""hydrogel"": ""poly(HEMA/ITA/ECPPA) 85/5/10 without LAC"", ""substance"": ""DFC""}, {""adsorption"": ""30%"", ""condition"": ""24 h in water and buffer"", ""hydrogel"": ""poly(HEMA/ITA/ECPPA) 85/5/10 without LAC"", ""substance"": ""pCP""}]","These are small-molecule adsorption controls, not protein adsorption, but relevant to interpreting catalytic degradation results.","In control experiments it was shown that both BPA and EED were not physically adsorbed by the hydrogel 85/5/10 after 24 h in both water and citrate buffer. In contrast, 21% of the DFC was adsorbed by the hydrogel in citrate buffer and 30% of the pCP was adsorbed in both water and buffer.",small_molecule_adsorption_controls
1599,10.1021/acsapm.1c00380,hydrogel_activity_stability,"{""activity_change_after_7_days"": ""no reduction observed"", ""activity_change_after_90_days_in_water_room_temperature"": ""no decrease measured"", ""hydrogel"": ""LAC-85/5/10"", ""initial_activity_U_mg"": 0.2}",Long-term retained enzyme activity is relevant to immobilized protein hydrogel performance but is not an adsorption capacity.,"A reduction of enzyme activity after 7 days was not observed. Even after 90 days in water at room temperature, no decrease in activity was measured.",immobilized_enzyme_stability
1600,10.1021/acsapm.1c00380,hydrogel_morphology_change_due_to_laccase,"""LAC-85/5/10 showed honeycomb-like morphology and increased interstitial space compared with enzyme-free 85/5/10 hydrogel.""",Morphology is proposed to affect access to catalytic centers.,"While hydrogel poly(HEMA/ITA/ECPPA) (85/5/10) without enzyme showed round-shaped gel particles, a honeycomb-like morphology and an increase in the interstitial space was observed in the hydrogel LAC-85/5/10 with enzyme.",morphology_mechanism
1601,10.1021/acsami.3c18699,single_molecule_Si_tag_glass_adhesion_force,"""520 ± 130 pN from N-terminal pulling; 600 ± 150 pN from C-terminal pulling""","Important protein-silica binding data supporting the macroscopic hydrogel adhesion mechanism, but not directly a hydrogel adsorption metric.",The statistical results showed that the adhesion force between the Si-tag and the glass substrate (520 ± 130 pN) was higher than that between the Si-tag and the silicon nitride tip (411 ± 75 pN). The adhesion force of the Si-tag to the glass substrate could reach 600 ± 150 pN.,mechanistic_force_spectroscopy
1602,10.1021/acsami.3c18699,Si_tag_zero_force_unbinding_rate,"""9.5 × 10^-8 s^-1""",Kinetic stability parameter for Si-tag-glass interaction.,The unbinding rate at zero force was identified as 9.5 × 10-8 s-1 and the unbinding distance was 0.2 nm.,mechanistic_force_spectroscopy
1603,10.1021/acsami.3c18699,hydrogel_contact_area,"""π × 1.75^2 mm2""",Used to calculate macroscopic adhesion stress for cylindrical hydrogel samples.,The contact area of the hydrogel was π × 1.75 2 (mm2).,adhesion_test_geometry
1604,10.1016/j.bej.2010.06.010,pore_structure_and_porosity,"{""pore_size_diameter"": ""10-200 um"", ""porosity_PHEMA"": ""71.6%"", ""porosity_PHEMA_protein_A"": ""64.9%"", ""specific_surface_area"": ""20.2 m2/g""}","Hydrogel morphology is central to direct plasma/whole blood flow and convective antibody transport, but porosity and surface area are not standard required fields.","Table 1 reports pore size diameter 10-200 um, porosity 71.6% for PHEMA and 64.9% for PHEMA-protein A, and specific surface area 20.2 m2/g.",hydrogel_characterization
1605,10.1016/j.bej.2010.06.010,CNBr_activation_degree,"""30 mg/mL""",Activation degree may affect protein A immobilization but is not directly one of the requested hydrogel property fields.,Table 1 reports CNBr activation degree 30 mg/ml.,hydrogel_functionalization
1606,10.1016/j.bej.2010.06.010,back_pressure,"""0.28 MPa""",Back pressure is relevant to column operation and whole-blood compatibility but not part of the required outcome schema.,Table 1 reports back pressure 0.28 MPa.,column_operation
1607,10.1016/j.bej.2010.06.010,coagulation_times,"{""PHEMA"": {""APTT_s"": 29.3, ""PT_s"": 12.4, ""fibrinogen_time_s"": 18.3}, ""PHEMA_protein_A"": {""APTT_s"": 26.2, ""PT_s"": 12.5, ""fibrinogen_time_s"": 12.1}, ""control_plasma"": {""APTT_s"": 27.8, ""PT_s"": 12.2, ""fibrinogen_time_s"": 14.1}}",Biointerface/hemocompatibility response is important for extracorporeal adsorption but is not a direct adsorption outcome.,"Table 2 reports coagulation times in rheumatoid arthritis patient plasma, each result average of six parallel studies.",biointerface_response
1608,10.1016/j.bej.2010.06.010,whole_blood_plug_flow,"""Blood plug passed through the PHEMA-protein A cryogel column as a homogeneous plug without substantial tailing.""",This is a qualitative flow compatibility observation specific to supermacroporous cryogels.,The pulse of blood applied on a PHEMA-protein A cryogel column under isotonic conditions passes through the column as a homogeneous plug without substantial tailing.,biointerface_response
1609,10.1016/j.bej.2010.06.010,protein_A_leakage,"""No protein A leakage in any medium used throughout the study, even after more than 10 weeks storage.""",Ligand leakage affects adsorbent stability and safety but is not a direct adsorption capacity.,"The studies of protein A leakage from the PHEMA cryogel showed that there was no protein A leakage in any medium used throughout this study, even in long storage period of time (more than 10 weeks).",ligand_stability
1610,10.1016/j.bej.2010.06.010,column_dimensions,"""5 cm x 0.9 cm inside diameter""",Column geometry is important for interpreting flow-rate and capacity but bed volume was not directly reported.,The cryogel column (5cm x 0.9cm inside diameter) was degassed under reduced pressure.,experiment_conditions
1611,10.3390/ma12050704,small_molecule_adsorption_biotransformation_target,"""bisphenol A""","The main adsorption/removal target is BPA, not a protein. Protein-related data concern laccase entrapment and activity.","The Lac/particles could adsorb the BPA into the catalytic particles in a short time, promoting contact between BPA and enzyme, and further enzymatically degrade them.",small_molecule_removal_outcomes
1612,10.3390/ma12050704,BPA_fate_with_Lac_particles_after_24h,"{""BPA_biotransformation_efficiency_pct"": 93.68, ""adsorbed_BPA_portion_pct"": 6.32, ""condition"": ""25 mg/L BPA, 24 h, 25 C, shaking 150 r/min""}",This quantifies the coupled adsorption and enzymatic degradation mechanism but is not protein adsorption.,"When the Lac/particles were used for BPA removal, the BPA biotransformation efficiency was 93.68% and the adsorbed portion was 6.32%.",small_molecule_removal_outcomes
1613,10.3390/ma12050704,deactivated_particles_BPA_adsorption,"{""BPA_remaining_in_solution"": ""not detected"", ""interpretation"": ""all BPA retained inside deLac/particles""}",Shows hydrogel microparticle adsorption capacity for BPA independently of enzyme activity.,"When BPA was reacted with the deLac/particles ... there was no remaining BPA detected in the solution, meaning BPA was all retained inside the deLac/particles due to the high efficiency adsorption.",small_molecule_adsorption_controls
1614,10.3390/ma12050704,no_shaking_operation,"""Lac/particles adsorbed all BPA within 30 min; biotransformation profiles with continuous shaking and no-shaking almost overlapped.""",Operational feature specific to the hydrogel microreactor concept.,The Lac/particles (30 mg) can adsorb all of the BPA in the solution within 30 min... the enzymatic biotransformation profiles between the two different modes were almost overlapped.,process_operation_notes
1615,10.1016/j.actbio.2025.12.034,peptide_substitution_on_MC,"""152 nmol peptide/mg MC""",Ligand density is central to hydrogel affinity loading/release but is not a standard adsorption capacity metric.,MC-bp was then mixed first with MC at a 1:20 ratio (w/w) ... MC-bp (152 nmol peptide/mg MC).,hydrogel_formulation
1616,10.1016/j.actbio.2025.12.034,protein_to_peptide_ratio,"""1:100 molar ratio of protein to peptide""",Defines affinity ligand excess during release experiments.,We first examined the release profiles of each of VEGF165 and PDGF-BB alone from HAMC and HAMC-bp hydrogels at a 1:100 molar ratio of protein to peptide.,experimental_conditions
1617,10.1016/j.actbio.2025.12.034,VEBP_VEGF165_BLI_affinity,"{""KD"": ""4.62 × 10−5 M"", ""Koff"": ""3.97 × 10−2 s−1"", ""Kon"": ""8.59 × 10^2 M−1 s−1"", ""model"": ""1:1""}",Peptide-protein affinity was measured separately by BLI and used to explain hydrogel release.,"VEGF165 bound to the VEBP with a KD of 4.62 × 10−5 M, Kon of 8.59 × 102 m−1s−1 and Koff of 3.97 × 10−2 s−1.",binding_kinetics
1618,10.1016/j.actbio.2025.12.034,VEBP_PDGF_BB_cross_binding,"{""KD_1"": ""9.27 × 10−7 M"", ""KD_2"": ""8.96 × 10−8 M"", ""contribution_1"": ""77.4%"", ""contribution_2"": ""22.6%"", ""model"": ""2:1""}",Cross-binding of PDGF-BB to VEBP enabled one peptide to support sequential VEGF165/PDGF-BB release.,PDGF-BB also bound to the VEBP in a 2:1 binding model with a KD of 9.27 × 10−7 M ... and a KD of 8.96 × 10−8 M.,binding_kinetics
1619,10.1016/j.actbio.2025.12.034,PDBP_PDGF_BB_BLI_affinity,"{""KD_1"": ""6.64 × 10−8 M"", ""KD_2"": ""1.71 × 10−8 M"", ""dominant_contribution"": ""63.5%"", ""model"": ""2:1 heterogeneous""}",PDBP was designed as a PDGF-binding peptide but was not the hydrogel ligand used for the reported HAMC-bp release system.,"The association and dissociation kinetics of PDGF-BB to PDBP fit best with a 2:1 heterogeneous model, yielding two KD values of 6.64 × 10−8 M ... and 1.71 × 10−8 M ... with the latter contributing more significantly (63.5 %).",binding_kinetics
1620,10.1016/j.actbio.2025.12.034,bioactivity_retention,"""approximately 90% initial bioactivity after 7 d release""",Bioactivity of released proteins supports functional relevance of the hydrogel release system.,"The relative bioactivity of both VEGF165 and PDGF-BB did not significantly decrease over time, with released proteins maintaining approximately 90 % of their initial bioactivity, even after 7 d of release.",bioactivity
1621,10.1016/j.actbio.2025.12.034,COMSOL_model_limitation,"""dual-protein model overestimated release rates because it did not account for steric hindrance or protein-protein interactions""",Important paper-specific modeling caveat for interpreting dual-release kinetics.,"In the dual-protein release scenario (Fig. 5D), the model overestimated the release rates of both VEGF and PDGF. This discrepancy likely arises because the current model accounts for neither steric hindrance nor protein-protein interactions within the hydrogel.",modeling_notes
1622,10.1007/s10118-015-1694-z,VPTT_range_C,"""14-22 °C""",Thermo-responsive phase transition range controls swollen/collapsed microgel state relevant to protein interaction.,The poly(DEGMMA-co-MEA) microgels were thermo-sensitive and exhibited a volume phase transitive temperature (VPTT) of 14-22 °C.,hydrogel_properties
1623,10.1007/s10118-015-1694-z,collapsed_state_temperature_C,37,Protein interaction with lysozyme was stronger in the collapsed state at this temperature.,Stronger interaction between lysozyme and the microgels at collapsed state (i.e. at 37 °C) was observed.,experiment
1624,10.1007/s10118-015-1694-z,MEA_effect_on_interaction,"""MEA incorporation might weaken microgel-protein interaction.""",Composition-dependent qualitative design rule is reported without numeric adsorption data.,"Furthermore, the incorporation of MEA might weaken the interaction between poly(DEGMMA-co-MEA) microgels and proteins.",mechanism
1625,10.1002/bmc.3171,cryogel_water_capacity,"""5.41 g H2O/g cryogel""",Hydrogel pore water capacity is reported and relevant to supermacroporous adsorption behavior.,The H2O capacity of cryogel pores was 5.41 g H2O/g cryogel.,hydrogel_properties
1626,10.1002/bmc.3171,swelling_degree,"""540.84%""",Swelling degree is a hydrogel property relevant to porosity and adsorption.,The swelling degree of the cryogel was 540.84% applying the squeezing test.,hydrogel_properties
1627,10.1002/bmc.3171,macropore_size,"""10-200 um""",Large interconnected macropores are central to cryogel column transport.,The SEM images of MApSer/PHEMA cryogel showed that MApSer/PHEMA cryogel has large continuous interconnected macropores (10-200 um in diameter).,hydrogel_properties
1628,10.1002/bmc.3171,two_step_separation_strategy,"""MA-pSer/PHEMA captures SAP and CRP together; Ca2+-immobilized PHEMA separates SAP from CRP.""",The paper uses two related cryogel columns with distinct affinity mechanisms.,"First, SAP and CRP proteins were isolated together from serum sample of rainbow trout using MA-pSer/PHEMA cryogel columns. Second, SAP protein was separated chromatographically from CRP protein using the Ca2+ ion immobilized PHEMA cryogel column.",article_common_fields
1629,10.1002/bmc.3171,SDS_PAGE_purity_qualitative,"""single band for purified SAP and single band for purified CRP""",Purity was assessed qualitatively rather than as a reported percent purity.,"The presence of only one band at lane 3 indicates the purity of SAP after the desorption of PHEMA-MApSer cryogel and, in the same way, one band in lane 4 indicates the purity of CRP from blood sample by FPLC system.",outcome
1630,10.1002/app.32061,gas_jetting_dropping_production_rate,"""600 mL/h; also reported as 0.78 g/min alginate microspheres""",Paper emphasizes a hydrogel microsphere fabrication method with continuous production and no organic solvent or surfactant.,The microspheres can be produced continuously at a rate of 600 mL/h and with controllable particle diameter.,synthesis_method_details
1631,10.1002/app.32061,diameter_control_by_nitrogen_pressure,"""2.027-5.066 kPa produced mean diameters from about 588 to 300 μm""",Particle size is a main experimental design variable linked to rebinding speed and selectivity.,Microspheres with a mean dimension ranging from 300 to 588 μm were prepared under the pressure from 2.027 to 5.066 kPa.,hydrogel_particle_properties
1632,10.1002/app.32061,table_I_particle_statistics,"[{""PDI"": 0.0282, ""SD_um"": 16.58, ""mean_diameter_um"": 587.64, ""median_um"": 588.45, ""nitrogen_pressure_kPa"": 2.0265, ""sample_id"": ""a""}, {""PDI"": 0.0409, ""SD_um"": 19.96, ""mean_diameter_um"": 488.58, ""median_um"": 486.33, ""nitrogen_pressure_kPa"": 3.0398, ""sample_id"": ""b""}, {""PDI"": 0.04, ""SD_um"": 15.8, ""mean_diameter_um"": 394.9, ""median_um"": 393.4, ""nitrogen_pressure_kPa"": 4.053, ""sample_id"": ""c""}, {""PDI"": 0.0549, ""SD_um"": 16.51, ""mean_diameter_um"": 300.82, ""median_um"": 298.05, ""nitrogen_pressure_kPa"": 5.066, ""sample_id"": ""d""}]",Particle size distribution is reported quantitatively and is relevant to adsorption behavior.,Table I. Nitrogen Stream Pressure and the Corresponding Diameter Statistics.,hydrogel_particle_properties
1633,10.1002/app.32061,reported_alpha_discrepancy,"""Abstract and Table II report greatest separation factor 1.523, while Conclusions state α from 1.061 to 1.532.""",There is a small numerical inconsistency in selectivity factor reporting.,The greatest separation factor of 1.523 against a contrastive template ovalbumin (OVA). The separation factor α from 1.061 to 1.532 indicated a specific selectivity.,quality_flags
1634,10.1021/acs.langmuir.6c00102,BPP5_composition,"{""AA_g"": 1.0, ""AM_g"": 1.0}",BPP5 was selected for subsequent adsorption experiments and likely underlies the reported BPP@Ni protein capture tests.,BPP5 is prepared by simultaneous addition of 1.0 g of both AA and AM... it was decided that BPP5 would be selected for subsequent adsorption experiments.,hydrogel_sample_composition
1635,10.1021/acs.langmuir.6c00102,mechanical_performance,"{""compression_cycles"": 300, ""compressive_strength_MPa"": 1.54, ""strain_pct"": 80, ""stress_retention_pct"": 90}",Mechanical robustness was used to justify sample selection but is not a direct adsorption metric.,compressive strength: 1.54 MPa; 300 compression cycles at 80% strain: 90% stress retention,hydrogel_properties
1636,10.1021/acs.langmuir.6c00102,Ni_adsorption_capacity,"{""capacity_mg_g"": 315.9, ""temperature_C"": 55}",Ni(II) immobilization creates the affinity sites for protein capture but is not itself protein adsorption.,The maximum adsorption capacity of BPP for Ni(II) was 315.9 mg/g (T = 55 °C),metal_loading
1637,10.1021/acs.langmuir.6c00102,BPP5_initial_Ni_adsorption_capacity_selection,"{""capacity_mg_g"": 261.1}",BPP5 was selected based partly on high Ni(II) adsorption before protein capture.,"Among them, BPP5 is prepared by simultaneous addition of 1.0 g of both AA and AM, demonstrating the highest adsorption capacity at 261.1 mg/g.",sample_screening
1638,10.1021/acs.langmuir.6c00102,protein_stock_concentrations,"{""GFP-His6_mg_mL"": 5.478, ""MBP-SSADH_mg_mL"": 9.119}",Stock concentrations are reported for proteins used in adsorption experiments.,The concentration of MBP-SSADH (non-His-tagged protein) is 9.119 mg/mL; the concentration of GFP-His6 protein is 5.478 mg/mL.,protein_reagents
1639,10.1021/acs.analchem.0c03865,nanogel_sieving_transition_concentration,"""21% nanogel""",The paper reports a concentration-dependent transition into a protein sieving regime rather than adsorption.,A transition in mobility was observed and was calculated to be 21%.,non_adsorption_separation_metrics
1640,10.1021/acs.analchem.0c03865,electrophoretic_mobility_table,"""Table 1 reports protein electrophoretic mobilities at 0%, 10%, 20%, 25%, and 30% nanogel.""",These are quantitative protein-nanogel interaction/separation data but not adsorption measurements.,Effect of Percent Nanogel on Protein Mobility.,non_adsorption_separation_metrics
1641,10.1021/acs.analchem.0c03865,serum_quantification_with_25_percent_nanogel,"""alpha-1-acid glycoprotein 15 ± 2 μM; alpha-1-antitrypsin 18.6 ± 0.6 μM; transferrin 28 ± 1 μM""","The nanogel enabled baseline-resolved serum protein quantification, but this is analytical separation rather than adsorption.","The quantified concentrations of α-1-acid glycoprotein, α-1-antitrypsin, and transferrin were 15 ± 2 μM, 18.6 ± 0.6 μM, and 28 ± 1 μM, respectively.",non_adsorption_separation_metrics
1642,10.1016/j.msec.2009.11.013,PGMA bead size,"""1.6 um""",Embedded microspheres are central to the composite cryogel design and adsorption capacity improvement.,Cibacron Blue F3GA and iminodiacetic acid (IDA)-Cu2+ containing poly(glycidyl methacrylate) (PGMA) beads (1.6µm in diameter) were embedded into the PHEMA cryogel.,materials_characterization
1643,10.1016/j.msec.2009.11.013,PGMA bead swelling ratio,"""52%""",Bead property reported separately from cryogel swelling degree.,Table 1 reports PGMA beads swelling ratio 52%.,materials_characterization
1644,10.1016/j.msec.2009.11.013,Cibacron Blue F3GA incorporation,"""1.73 mmol/g""",Ligand density is relevant for adsorption capacity.,Table 1 reports PGMA-CB beads CB incorporation 1.73 mmol/g.,ligand_loading
1645,10.1016/j.msec.2009.11.013,IDA loading,"""0.673 mmol/g""",Chelator loading is relevant for IMAC binding.,Table 1 reports PGMA-IDA-Cu2+ beads IDA loading 0.673 mmol/g.,ligand_loading
1646,10.1016/j.msec.2009.11.013,Cu2+ loading,"""0.628 mmol/g""",Metal ion loading is relevant for IgG binding.,Table 1 reports PGMA-IDA-Cu2+ beads Cu2+ loading 0.628 mmol/g.,ligand_loading
1647,10.1016/j.msec.2009.11.013,Cryogel swelling degrees,"""PHEMA/PGMA-Cibacron Blue F3GA: 5.83 g H2O/g; PHEMA/PGMA-IDA-Cu2+: 6.22 g H2O/g; PHEMA: 7.15 g H2O/g""",Hydrogel physical property differs between modified and control cryogels.,The equilibrium swelling degree was 5.83g H2O/g for the PHEMA/PGMA-Cibacron Blue F3GA and 6.22g H2O/g for the PHEMA/PGMA-IDA-Cu2+ cryogels. The equilibrium swelling degree of the PHEMA cryogels was 7.15g H2O/g.,hydrogel_properties
1648,10.1016/j.msec.2009.11.013,Flow-rate effect,"""Adsorption amounts decreased about 3 fold when flow rate increased from 0.5 mL/min to 2.0 mL/min.""",Performance trend is quantitative but exact capacities at each flow rate are not supplied.,protein adsorption amounts of the modified cryogels decreased about 3 fold for both proteins with the increasing flow-rate from 0.5mL/min to 2.0mL/min.,process_variables
1649,10.1016/j.msec.2009.11.013,Reusability,"""No remarkable decrease in albumin or IgG adsorption capacity after five adsorption-desorption cycles.""",Regeneration stability is reported qualitatively.,"at the end of five cycle, the modified cryogels are very stable and there was no remarkable decrease in both albumin and IgG adsorption capacity.",regeneration
1650,10.1016/j.msec.2009.11.013,Ligand leakage,"""No Cibacron Blue F3GA or Cu2+ leakage from cryogels in adsorption and desorption media.""",Stability of immobilized affinity groups affects bioseparation usability.,there were no Cibacron Blue F3GA or Cu2+ leakage from the cryogels in any of the adsorption and desorption media,stability
1651,10.3390/ijms22189857,Protein A loaded amount,"""0.87 mg per g of NF sheet""",Ligand loading is critical for interpreting antibody adsorption capacity but is not itself an adsorption outcome.,The amount of loaded PA was estimated as 0.87 mg per g of NF sheet.,hydrogel_properties_or_ligand_loading
1652,10.3390/ijms22189857,Core-shell morphology,"""average fiber diameter 364 nm; shell thickness 15-35 nm; sheet thickness 37 ± 3 µm""",Nanofiber dimensions define the hydrogel-shell adsorption architecture.,The average diameter of the fibers was 364 nm... The thickness of the shell was 15-35 nm... average thickness of 37 ± 3 µm.,material_characterization
1653,10.3390/ijms22189857,One-step fabrication,"""Protein A immobilized during core-shell electrospinning""",The article emphasizes avoiding post-spinning surface activation and immobilization steps.,"Our method enabled one-step electrospinning, which would speed up the production.",synthesis_method
1654,10.3390/ijms22189857,Commercial comparator capacity,"""Sartobind Protein A 75 membrane adsorber: 0.08 mg/cm2 and 6 mg/device; CA/PVA + PA NF: 0.04 mg/cm2 and projected 3 mg/device""",Provides external benchmark but mixes manufacturer specifications and study-derived projection.,One commercially available membrane carrier... adsorbs 0.08 mg/cm2 of antibody IgG... The amount of antibody captured by the CA/PVA + PA NF fabricated in this study was 0.04 mg/cm2.,comparators
1655,10.3390/ijms22189857,Hydration layer antifouling claim,"""PVA hydrogel low protein adsorption attributed to hydration layer theory""",Mechanistic explanation for selective antibody capture and low albumin/IgG nonspecific adsorption.,"It is known that PVA hydrogel shows low adsorption of proteins, which was explained with the hydration layer theory.",mechanism_annotations
1656,10.3390/foods15010009,surface_coverage_model,"""Cs = D[3,2] * mp / (4 * Vo * rho_p * dp)""",Paper used a theoretical surface coverage model specific to spherical protein particles on oil droplets.,"According to previous studies, the surface coverage of proteins on the oil droplet can be theoretically estimated assuming all protein is at the oil droplet interface using Equation (4).",model_parameters
1657,10.3390/foods15010009,maximum_theoretical_surface_coverage,0.9,Used as theoretical saturation coverage for hexagonal packing of spherical particles.,"Under the assumption that spherical protein particles form a honeycomb-like pattern on oil droplets, the maximum theoretical surface coverage is 0.9.",mechanism_or_model
1658,10.3390/foods15010009,nanogel_particle_diameter,"""275.0 nm""",Particle diameter was used in surface coverage calculations and distinguishes nanogel WPI from heat-treated WPI.,"The dp of heat-treated WPI and nanogel WPI was determined using DLS, and found to be 83.0 nm and 275.0 nm, respectively.",material_properties
1659,10.3390/foods15010009,adsorption_calculation_initial_concentration,"""Ci = 10 g/L""",Defines adsorption percentage and surface load calculations.,Ci represents the total protein concentration of the emulsion (10 g/L).,assay_conditions
1660,10.3390/foods15010009,processing_stability_conditions,"{""heat"": [""25 °C"", ""60 °C"", ""90 °C""], ""pH"": [7, 5, 3], ""storage"": [""0 d"", ""1 d"", ""3 d at 4 °C""]}",The adsorption study is linked to food processing stability testing rather than only equilibrium adsorption.,"Heat stability, pH stability, and storage stability experiments were carried out.",processing_conditions
1661,10.1016/j.snb.2025.138404,active_monomer_ratio_optimum,"{""best_reported_ratio"": ""1:40 active monomer to total monomers/crosslinker"", ""release_time_constants_min_minus_1"": {""1:10"": ""0.307 +/- 0.052"", ""1:100"": ""0.303 +/- 0.062"", ""1:20"": ""0.340 +/- 0.059"", ""1:40"": ""0.395 +/- 0.048""}}",Hydrogel composition optimization controls capture signal independent of release time constant.,"The 1:40 ratio gave a much higher signal than 1:10, 1:20 and 1:100 monomer ratios, while time constants were similar.",hydrogel_design_optimization
1662,10.1016/j.snb.2025.138404,swelling_ratio_vs_wv,"{""10_wv_pct"": 14.1, ""20_wv_pct"": 11.7, ""40_wv_pct"": 9.4, ""5_wv_pct"": 16.6}",Swelling ratio is the supplied proxy for pore size/MWCO tuning.,Table 2 shows SR decreases as hydrogel w:v increases.,hydrogel_properties
1663,10.1016/j.snb.2025.138404,MWCO_summary,"""5% w:v hydrogel allowed recovery of proteins up to at least 120 kDa; 40% w:v hydrogel was largely impervious to 21 kDa IL6; MWCO fit r2=0.9729 for 10-40% w:v excluding ovalbumin.""",This is the central size-exclusion design rule for albumin removal while retaining LMW proteins.,CRP (120 kDa) could be recovered at 89.5% from the 5% w:v hydrogel; conclusion states 40% w:v is largely impervious to IL6.,mechanism_mwco
1664,10.1016/j.snb.2025.138404,degree_of_labelling,"{""IL2"": 8, ""IL6"": 13, ""Lys"": 8, ""Myo"": 9}","Released proteins are simultaneously fluorescein labelled, enabling detection with primary recognition elements.",Table 4 reports degree of labelling values for selected proteins released from 5% w:v hydrogels.,labeling_outcomes
1665,10.1016/j.snb.2025.138404,ovalbumin_anomalous_recovery,"""Ovalbumin recovery was higher than IL6 at all hydrogel w:v values despite higher nominal MW; DLS suggested two species including one smaller than IL6.""",Shows hydrodynamic size distribution can override nominal molecular weight in MWCO behavior.,"The text states DLS results suggested ovalbumin solution contained two species, one comparable to IL6 and one smaller than IL6.",mechanism_exceptions
1666,10.1016/j.snb.2025.138404,preconcentration_factors,"{""achieved_release_preconcentration"": 50, ""experimental_inside_hydrogel"": 259, ""theoretical_maximum"": 294}",Quantifies enrichment due to small hydrogel and release volume.,"The text reports 10 mL sample, about 34 uL hydrogel disk, and 200 uL release PBS.",preconcentration
1667,10.1016/j.snb.2025.138404,serum_lod,"{""IL6"": ""0.4 ng/mL"", ""streptavidin"": ""0.2 ng/mL""}",Key claimed assay sensitivity in undiluted serum.,"Abstract, measurement section, and conclusion report LOD of 0.4 ng/mL for IL6 and 0.2 ng/mL for streptavidin in undiluted serum.",assay_performance
1668,10.1016/j.snb.2025.138404,dry_storage_stability,"""Hydrogel disks stored dry in dark up to 8 weeks showed <7% variation in peak fluorescence for streptavidin measurement and did not require PBS pre-rehydration for comparable performance.""",Storage stability affects practical use of hydrogel assay disks.,Fig. 7 discussion reports variation <7% and no detrimental effect up to 8 weeks.,stability
1669,10.1016/j.snb.2025.138404,salt_matrix_robustness,"""Serum-like pH 7.4 salt solution versus saliva-like pH 6.8 salt/metabolite solution gave no statistically significant IL6 measurement differences at p < 0.05.""",Shows tested salts/ions did not significantly impair measurement.,Effect of other interferents section states differences were not statistically significant over about 60-fold change in salt concentration and ion types.,matrix_effects
1670,10.1016/j.snb.2025.138404,commercial_method_comparison,"{""cost_per_sample"": ""$2"", ""final_volume"": ""200 uL"", ""preconcentration"": ""50-fold"", ""requires_initial_dilution"": ""No"", ""this_work_sample_size"": ""10 mL""}",Places hydrogel assay against albumin depletion kits and highlights preconcentration instead of dilution.,Table 6 compares this work with commercial albumin depletion methods.,method_comparison
1671,10.1016/j.ijbiomac.2017.09.042,hydrogel_sample_coding,"""0 g mLap: CS/PVA; 0.2 g mLap: mCS/PVA/Lap1; 0.4 g mLap: mCS/PVA/Lap2; 0.6 g mLap: mCS/PVA/Lap3""",Sample codes encode magnetic laponite RD loading and are needed to interpret adsorption-capacity trends.,The magnetic chitosan/PVA/laponite RD hydrogel beads were coded based on the used magnetic laponite RD.,hydrogel_sample_metadata
1672,10.1016/j.ijbiomac.2017.09.042,pHpzc_range,"""6.7-7.3""",Used by authors to explain pH-dependent BSA adsorption relative to BSA pI.,The pHpzc of the beads was recorded in a range of 6.7-7.3.,surface_charge_properties
1673,10.1016/j.ijbiomac.2017.09.042,optimum_adsorption_pH_window,"""pH 4-6""",Adsorption maximum occurred between BSA pI and hydrogel pHpzc rather than at a single pH value.,"The maximum adsorption capacity of hydrogel beads were found to be between pHs 4-6, which is between pI of BSA and pHpzc of hydrogel beads.",condition_response
1674,10.1016/j.ijbiomac.2017.09.042,thermodynamic_parameters_mCS_PVA_Lap3,"{""DeltaG_kJ_mol"": {""283K"": -5.55, ""298K"": -6.86, ""318K"": -8.26}, ""DeltaH_kJ_mol"": 10.7, ""DeltaS_J_K_mol"": 59.3}",Thermodynamic parameters were reported for BSA adsorption on mCS/PVA/Lap3 but are not direct capacity metrics.,"The free energies of the adsorption processes were found to be increasingly negative with temperature... ΔG=-5.55, -6.86, and -8.26kJ/mol for T=283, 298, and 318K, respectively.",adsorption_thermodynamics
1675,10.1016/j.ijbiomac.2017.09.042,magnetic_separation,"""Hydrogel beads were withdrawn from BSA solutions by a magnet after adsorption.""",Magnetic recovery is operationally relevant for protein-loaded adsorbent separation.,"After 24h, the hydrogel beads were withdrawn from solutions by a magnet.",process_handling
1676,10.1016/j.ijbiomac.2017.09.042,magnetization_values,"{""mCS/PVA/Lap1"": ""8 emu/g"", ""mCS/PVA/Lap2"": ""4.8 emu/g"", ""mCS/PVA/Lap3"": ""2.7 emu/g"", ""mLap"": ""29.2 emu/g""}",Magnetic properties support separation claims but are not adsorption outcomes.,"The saturation magnetization values for neat mLap, mCS/PVA/Lap1, mCS/PVA/Lap2, and mCS/PVA/Lap3 were found to be 29.2, 8, 4.8, and 2.7emug−1, respectively.",hydrogel_physical_properties
1677,10.1016/j.ijbiomac.2017.09.042,desorption_behavior_magnetic_beads,"""BSA release from magnetic hydrogel beads occurred slowly in a sustained manner over 72 h.""",Reported as qualitative contrast to 95% release from neat beads in 10 h.,"However, the release of BSA from magnetic hydrogel beads occurred slowly in a sustaining manner over 72h.",desorption_results
1678,10.1021/la7033774,beta_lactamase_activity_underestimation,"""Adsorbed beta-lactamase masses may underestimate total adsorbed protein because calibration used free-protein activity.""","The quantitative adsorption assay measures active adsorbed enzyme, not necessarily total adsorbed mass.","Even if the amounts of adsorbed protein reported below are underestimated because the catalytic activity of the adsorbed protein decreases as compared to that of the free protein in solution... the comparison of the different samples is, however, relevant.",assay_limitations
1679,10.1021/la7033774,entry_3_polyOEGA_properties,"{""CA_cb_deg"": 33, ""CA_wd_deg"": 0, ""Ip"": 1.65, ""Mn_SEC_g_mol"": 33500, ""Mn_th_g_mol"": 34500, ""OEGA_In_mol_ratio"": ""100/1"", ""catalyst"": ""CuIBr"", ""conversion_pct"": 77, ""ligand"": ""Me6TREN"", ""time_min"": 20}",The same Table 2 entry 3 material was used for GFP and beta-lactamase protein adsorption tests.,"Sample 3 from Table 2 (Mn, poly(OEGA) = 33 500) was used... A sample modified under the conditions of entry 3 in Table 2 was used for the test with β-lactamase.",hydrogel_sample_properties
1680,10.1021/la7033774,commercial_substrate_water_content,"""BENZ FLEX 26 UV, equilibrium water content of 26 wt %""",Commercial intraocular-lens hydrogel identity and water content are relevant to hydrogel format and swelling but not full swelling ratio.,"Commercially available random poly(HEMA-co-MMA) hydrogels (BENZ FLEX 26 UV, equilibrium water content of 26 wt %) that are used for the fabrication of intraocular lenses were chosen as the substrate.",hydrogel_source_properties
1681,10.1002/smll.202004702,NPcat_layer_water_content,"""mwater/msolid = 118%; solid content 46 wt%""","Hydration was inferred by comparing QCM-D wet mass and SPR effective mass, important for hydrogel accessibility.",A water content (mwater/msolid) of 118% in the adsorbed NPcat layer can be estimated by comparing the results from QCM and SPR. This equals a layer solid content of 46 wt%.,hydrogel_properties
1682,10.1002/smll.202004702,NPcat_surface_cationic_groups,"""0.9 mmol g-1""",Quantifies cationic charge density relevant to protein adsorption.,The number of cationic surface groups of the prepared NPcat was 0.9 mmol g-1.,hydrogel_properties
1683,10.1002/smll.202004702,NPcat_degree_of_substitution,0.17,Defines extent of cellulose cationization.,Successful incorporation of the cationic moieties was proven... and a degree of substitution of 0.17 was determined by NMR spectroscopy.,hydrogel
1684,10.1002/smll.202004702,NPcat_electrophoretic_mobility,"""2.3 ± 0.6 µm cm V-1 s-1 in 5 x 10^-3 M NaCl""",Charge-related colloid property reported instead of zeta potential.,The electrophoretic mobility of the particles was measured to be 2.3 ± 0.6 µm cm V-1 s-1 (5 x 10^-3 M NaCl).,hydrogel_properties
1685,10.1002/smll.202004702,NPcat_layer_adsorption_on_CNF,"""QCM-D mVoigt 28.4 mg m-2; SPR approximately 13 mg m-2""",Nanogel layer formation amount before protein adsorption; demonstrates hydrated surface coating.,"The adsorbed amount measured by QCM-D and SPR corresponded to 28 and 13 mg m-2, respectively. Table 1 reports NPcat mVoigt 28.4 mg m-2.",hydrogel_properties
1686,10.1007/s00253-012-3999-y,PANI grafting yield,"""2.5% maximum grafting yield at 4.0 mol/L aniline""",Functional graft amount may explain adsorption enhancement but is not a standard hydrogel adsorption field.,A maximum grafting yield of 2.5% was observed with an aniline concentration of 4.0 mol/L.,hydrogel_characterization
1687,10.1007/s00253-012-3999-y,magnetization,"{""PANI_grafted_ferrogel"": ""31.2 emu/g"", ""bare_ferrogel"": ""45.7 emu/g""}",Magnetic response supports separability of the hydrogel films.,The specific saturation magnetization (σs) was found to be 45.7 emu/g for the bare ferrogel films and 31.2 emu/g for the PANI-grafted ferrogel films.,hydrogel_characterization
1688,10.1007/s00253-012-3999-y,iron oxide content,"""165 mg/g dry ferrogels""",Composite filler loading is relevant to magnetic hydrogel identity.,"The presence of Fe3O4 nanoparticles was also confirmed by gravimetric analysis, and the amount of precipitated iron oxide crystal in the ferrogel film structure was 165-mg/g dry ferrogels.",hydrogel_characterization
1689,10.1007/s00253-012-3999-y,wet ferrogel thickness,"""about 0.045 cm""",Film geometry may matter for adsorption but is not captured in standard scalar fields.,The thickness of the wet ferrogel was about 0.045 cm.,hydrogel_geometry
1690,10.1007/s00253-012-3999-y,GA activity retained after thermal treatment,"{""adsorbed_GA_65C_120min"": ""89%"", ""adsorbed_GA_75C_120min"": ""42%"", ""adsorbed_crosslinked_GA_65C_120min"": ""92%"", ""adsorbed_crosslinked_GA_75C_120min"": ""69%"", ""free_GA_65C_120min"": ""67%"", ""free_GA_75C_120min"": ""26%""}","Thermal stability is a biointerface/function outcome after immobilization, not direct adsorption.","After a 120-min heat treatment at 65 °C, adsorbed and adsorbed/cross-linked GA retained about 89% and 92% of their initial activities. On the other hand, at 75 °C, these values were 42% and 69%, respectively.",immobilized_enzyme_stability
1691,10.1007/s00253-012-3999-y,operational stability,"{""adsorbed_GA_after_10_cycles"": ""73% initial activity preserved"", ""adsorbed_GA_after_20_cycles"": ""34% initial activity lost"", ""adsorbed_crosslinked_GA_after_10_cycles"": ""87% initial activity preserved"", ""adsorbed_crosslinked_GA_after_20_cycles"": ""18% initial activity lost""}",Repeated-use function differentiates adsorption and adsorption/cross-linking but is not direct protein uptake.,"Up to ten cycles, the adsorbed and adsorbed/cross-linked GA preparations preserved their initial activities about 73% and 87%, respectively. At the end of 20 cycles, the adsorbed and adsorbed/cross-linked GA preparations lost about their initial activities 34% and 18%, respectively.",immobilized_enzyme_reuse
1692,10.1016/j.chroma.2018.03.022,Ni2+ chelated amount,"""15.6 mg/g particles""",Metal loading is directly relevant to IMAC adsorption capacity but is not a standard adsorption outcome field.,The amount of Ni2+ ions chelated on O-CMCS particles was measured as 15.6 mg/g particles.,hydrogel_characterization
1693,10.1016/j.chroma.2018.03.022,Ni2+ leakage,"""no leakage found""",Stability of immobilized metal ion affects adsorbent reuse and contamination risk.,"In order to research Ni2+ ions leaking from Ni2+-attached O-CMCS particles, some experiments referred above were tested, and no leakage was found.",hydrogel_stability
1694,10.1016/j.chroma.2018.03.022,surface area,"{""Ni2+-O-CMCS-CCs"": ""76.6 m2/g"", ""O-CMCS particles"": ""85.4 m2/g"", ""cryogel"": ""49.7 m2/g""}",BET surface area helps explain increased adsorption performance of composite cryogels.,"The surface area of cryogel, O-CMCS particles, and Ni2+-O-CMCS-CCs were measured as 49.7, 85.4 and 76.6 m2/g, respectively by BET method.",hydrogel_characterization
1695,10.1016/j.chroma.2018.03.022,swelling ratio discrepancy,"{""O-CMCS_particles_characterization_section"": ""647%"", ""O-CMCS_particles_concluding_remarks"": ""697%"", ""composite_cryogel"": ""91.2%""}",Two different O-CMCS particle swelling ratios appear in supplied context and require manual reconciliation.,"The swelling ratios of O-CMCS particles and composite cryogels were determined to be 647% and 91.2%, respectively. In concluding remarks: outcomes of particles and composite cryogel outputs were recorded as 697% and 91.2%, respectively.",data_quality_flags
1696,10.1016/j.chroma.2018.03.022,cryogel pore size,"{""composite_cryogel"": ""approximately 2-10 μm diameter"", ""lysozyme_size"": ""27.3 Å diameter"", ""plain_cryogel"": ""10-50 μm diameter""}",Pore size and protein size are used by authors to argue low mass-transfer resistance.,plain cryogels have ... interconnected paths of 10-50 μm in diameter ... composite cryogels ... have porosity of approximately 2-10 μm in diameter. There is practically no mass transfer resistance because of the size of lysozyme (27.3 Å in diameter).,transport_properties
1697,10.1007/s00216-023-04834-0,mouse_IgG_LOD,"""0.018 nM""","Primary quantitative assay performance metric, not an adsorption capacity.",The assay detected mouse IgG down to 0.018 nM.,sensor_performance
