Repository: sunyrain/PHA

# PHA Protein-Hydrogel Adsorption Dataset

Generated: 2026-07-05T11:36:45

## Scope

This curated package organizes literature-derived protein-hydrogel adsorption, binding, immobilization, antifouling, and related biointerface records extracted from the local PHA corpus.

The primary unit is one record:

`paper + hydrogel/sample + protein/mixture + experimental condition + measured outcome`

## Contents

- `data/sources.csv`: article-level metadata, extraction status, and curation decision.
- `data/records_flat.csv`: flattened record-level table with provenance, hydrogel, protein, condition, outcome, mechanism, and quality fields.

File: data/curated/pha_scientific_dataset_20260705/data/materials.csv (part 18 of 67)
id,doi,name,role,context,pubchem_query,needs_manual_normalization,enrichment_json
2380,10.1021/acs.langmuir.5b03497,potassium ferricyanide,EIS redox probe,2 mM K3[Fe(CN)6] was used with 2 mM K4[Fe(CN)6] as redox probe.,potassium ferricyanide,0,
2381,10.1021/acs.langmuir.5b03497,potassium ferrocyanide,EIS redox probe,2 mM K4[Fe(CN)6] was used with 2 mM K3[Fe(CN)6] as redox probe.,potassium ferrocyanide,0,
2382,10.1021/acs.langmuir.5b03497,choline chloride,ChO enzymatic substrate,10^-5 M choline chloride was used for enzymatic response of ChO systems.,choline chloride,0,
2383,10.1021/acs.langmuir.5b03497,butyrylthiocholine chloride,BChE enzymatic substrate,10^-5 M butyrylthiocholine chloride was used for enzymatic response of BChE constructs.,butyrylthiocholine chloride,0,
2384,10.1021/acs.langmuir.5b03497,butyrylcholine chloride,bienzyme cascade substrate,10^-4 M butyrylcholine chloride was used for ChO/BChE cascade systems.,butyrylcholine chloride,0,
2385,10.1002/bmc.2954,2-hydroxyethyl methacrylate,monomer,Used to synthesize p(HEMA) and p(HEMA-MATrp) cryogel disks.,2-hydroxyethyl methacrylate,0,
2386,10.1002/bmc.2954,N-methacryloyl-L-tryptophan,functional monomer / hydrophobic ligand,MATrp was added to introduce aromatic hydrophobic functional groups for DNA adsorption.,N-methacryloyl-L-tryptophan,1,
2387,10.1002/bmc.2954,"N,N'-methylene-bis(acrylamide)",crosslinker,Used as crosslinker in cryogel disk synthesis.,"N,N'-methylene-bis(acrylamide)",0,
2388,10.1002/bmc.2954,ammonium persulfate,initiator,Used with TEMED as a redox initiator pair for cryogel synthesis.,ammonium persulfate,0,
2389,10.1002/bmc.2954,"N,N,N',N'-tetramethylethylenediamine",initiator accelerator,Used with APS as a redox initiator pair for cryogel synthesis.,"N,N,N',N'-tetramethylethylenediamine",0,
2390,10.1002/bmc.2954,ethylene glycol dimethacrylate,crosslinker for microbead preparation,Listed among materials used in the study.,ethylene glycol dimethacrylate,0,
2391,10.1002/bmc.2954,"2,2'-azobisisobutyronitrile",initiator for microbead preparation,Listed among materials used in the study.,"2,2'-azobisisobutyronitrile",0,
2392,10.1002/bmc.2954,poly(vinyl alcohol),suspension polymerization stabilizer,Purchased and used in the preparation workflow for p(HEMA-MATrp) microbeads.,poly(vinyl alcohol),0,
2393,10.1002/bmc.2954,poly(vinyl pyrrolidone),suspension polymerization additive,Listed among materials used in the study.,poly(vinyl pyrrolidone),0,
2394,10.1002/bmc.2954,sodium chloride,salt condition,Tested as a salt type for DNA adsorption.,sodium chloride,0,
2395,10.1002/bmc.2954,sodium sulfate,salt condition,Tested as a salt type; highest DNA adsorption on composite cryogel disks was obtained with Na2SO4.,sodium sulfate,0,
2396,10.1002/bmc.2954,ammonium sulfate,salt condition,Tested as a salt type for DNA adsorption.,ammonium sulfate,0,
2397,10.1002/bmc.2954,glycine-HCl,desorption agent,Used as salt-free desorption medium for DNA desorption.,glycine hydrochloride,0,
2398,10.1080/00032719.2017.1371728,agarose,hydrogel scaffold and nonspecific adsorption reducing material,"Four concentrations of agarose hydrogel (2, 2.7, 3.3, and 4%) were prepared; 4% reduced nonspecific adsorption by about three times.",agarose,0,
2399,10.1080/00032719.2017.1371728,epichlorohydrin,activation/crosslinking reagent forming epoxy groups on agarose hydrogel beads,Hydroxyl groups can react with epichlorohydrin to form active epoxy groups in an alkaline environment; optimum concentration was 10%.,epichlorohydrin,0,
2400,10.1080/00032719.2017.1371728,sodium hydroxide,alkaline activation reagent,The optimum NaOH concentration was 1.0 mol/L; higher NaOH can enable more epichlorohydrin activation.,sodium hydroxide,0,
2401,10.1080/00032719.2017.1371728,sodium bicarbonate,buffer for goat antihuman IgG immobilization,Goat antihuman immune globulin G was diluted with 0.2 mol/L NaHCO3 before immobilization.,sodium bicarbonate,0,
2402,10.1080/00032719.2017.1371728,sodium chloride,wash salt,"After immobilization, beads were washed thrice with 0.5 mol/L NaCl.",sodium chloride,0,
2403,10.1080/00032719.2017.1371728,sodium azide,storage preservative,Photonic crystal hydrogel beads were stored in phosphate buffer or PBS containing 0.02% NaN3 at 4°C.,sodium azide,0,
2404,10.1080/00032719.2017.1371728,Tween-20,washing surfactant,Phosphate buffer containing 0.05% Tween-20 was used to remove excess unbound antibody.,Tween 20,0,
2405,10.1080/00032719.2017.1371728,silica nanoparticles,photonic crystal bead material and colloidal crystal template,Photonic crystal beads composed of monodispersed silica nanoparticles were synthesized by the Stober method; silica colloidal crystal templates were sintered at 800°C.,silicon dioxide,0,
2406,10.1080/00032719.2017.1371728,phosphate buffer saline,assay and storage buffer,PBS pH 7.4 was freshly formulated and used in washing/storage contexts.,phosphate buffered saline,1,
2407,10.3390/ma9070582,cellulose,polymer backbone,Cellulose hydrogel matrix prepared in NaOH/urea aqueous solution.,cellulose,0,
2408,10.3390/ma9070582,graphene oxide,filler_or_composite,GO nanosheets containing carboxyl and hydroxyl groups were introduced into cellulose hydrogel.,graphene oxide,1,
2409,10.3390/ma9070582,epichlorohydrin,crosslinker,ECH was used as a crosslinking agent for GO/cellulose hydrogel preparation.,epichlorohydrin,0,
2410,10.3390/ma9070582,sodium hydroxide,solvent_component,GO was dispersed into 7.0 wt % NaOH/12.0 wt % urea aqueous solution.,sodium hydroxide,0,
2411,10.3390/ma9070582,urea,solvent_component,GO was dispersed into 7.0 wt % NaOH/12.0 wt % urea aqueous solution.,urea,0,
2412,10.3390/ma9070582,Cu2+,adsorbate,Cu2+ adsorption capacity and kinetic/isotherm parameters were reported.,copper(II),1,
2413,10.3390/ma9070582,Zn2+,adsorbate,GO/cellulose hydrogel adsorbed Zn2+.,zinc(II),1,
2414,10.3390/ma9070582,Fe3+,adsorbate,GO/cellulose hydrogel adsorbed Fe3+.,iron(III),1,
2415,10.3390/ma9070582,Pb2+,adsorbate,GO/cellulose hydrogel adsorbed Pb2+.,lead(II),1,
2416,10.1016/j.reactfunctpolym.2014.12.001,acrylamide,functional monomer and polyacrylamide precursor,Acrylamide was used with sodium alginate to prepare CA/PAM hydrogel films.,acrylamide,0,
2417,10.1016/j.reactfunctpolym.2014.12.001,sodium alginate,functional monomer/polymer component,Sodium alginate was used as a functional monomer and formed calcium alginate after CaCl2 crosslinking.,sodium alginate,1,
2418,10.1016/j.reactfunctpolym.2014.12.001,"N,N'-methylenebisacrylamide",covalent cross-linker,MBAA was used as the covalent cross-linker.,"N,N'-methylenebisacrylamide",0,
2419,10.1016/j.reactfunctpolym.2014.12.001,calcium chloride,ionic cross-linker and calcium ion source,CaCl2 was used to crosslink alginate and form calcium alginate/polyacrylamide films.,calcium chloride,0,
2420,10.1016/j.reactfunctpolym.2014.12.001,ammonium persulfate,polymerization initiator,"APS was dissolved with AM, MBAA, SA, and BSA before UV polymerization.",ammonium persulfate,0,
2421,10.1016/j.reactfunctpolym.2014.12.001,sodium dodecyl sulfate,template removal detergent and regeneration eluent component,SDS in HAc solution was used for elution; residual SDS was reported to cause L929 cell death.,sodium dodecyl sulfate,0,
2422,10.1016/j.reactfunctpolym.2014.12.001,acetic acid,template removal and regeneration eluent component,HAc solution containing SDS was used to elute BSA from the hydrogel.,acetic acid,0,
2423,10.1016/j.reactfunctpolym.2014.12.001,calcium alginate,ionic network component,Calcium alginate/polyacrylamide hybrid hydrogel was formed by Ca2+ crosslinking of sodium alginate.,calcium alginate,1,
2424,10.1021/acsapm.2c00302,vinylimidazole propane sultone,zwitterionic comonomer,"Synthesized by reacting vinylimidazole with 1,3-propane sultone; incorporated at 10 or 20 wt% with NIPAm and AEMA.",vinylimidazole propane sultone,1,
2425,10.1021/acsapm.2c00302,N-isopropyl acrylamide,thermoresponsive monomer,Used with VIPS and AEMA to synthesize PNIPAm-based microgels.,N-isopropylacrylamide,0,
2426,10.1021/acsapm.2c00302,2-aminoethyl methacrylate,amine-containing monomer/cross-linking site,AEMA moieties provide amino groups for covalent cross-linking between neighboring microgel particles.,2-aminoethyl methacrylate,0,
2427,10.1021/acsapm.2c00302,"N,N'-methylene bis(acrylamide)",microgel crosslinker,Used as BIS cross-linker in one-step precipitation polymerization.,"N,N'-methylenebisacrylamide",0,
2428,10.1021/acsapm.2c00302,glutaraldehyde,membrane-layer crosslinker,5% aqueous glutaraldehyde solution cross-linked the suction-filtered microgel layer.,glutaraldehyde,0,
2429,10.1021/acsapm.2c00302,poly(ethylene terephthalate),track-etched membrane support/control material,PET track-etch membrane used as support and pristine/neat PET comparator.,polyethylene terephthalate,0,
2430,10.1021/acsapm.2c00302,polyethylenimine,adhesion-promoting coating,PET membrane immersed in 1 wt% PEI solution for enhanced adhesion of microgel layer.,polyethylenimine,0,
2431,10.1021/acsapm.2c00302,cadmium hydroxide nanostrand,sacrificial layer,Used to prevent microgel intrusion into PET pores and removed by dilute HCl.,cadmium hydroxide,1,
2432,10.1021/acsapm.2c00302,hydrochloric acid,sacrificial layer removal reagent,10 mM HCl passed through membrane to remove cadmium hydroxide nanostrand layer.,hydrochloric acid,0,
2433,10.1021/acsapm.2c00302,sodium lauryl sulfate,surfactant,Used in precipitation polymerization to stabilize micellar microdomains and modulate particle size.,sodium lauryl sulfate,0,
2434,10.1021/acsapm.2c00302,ammonium peroxydisulfate,initiator,Listed material for microgel synthesis.,ammonium persulfate,0,
2435,10.1021/acsapm.2c00302,"1,3-propane sultone",VIPS precursor,Reacted with vinylimidazole to synthesize the zwitterionic VIPS comonomer.,"1,3-propane sultone",0,
2436,10.1021/acsapm.2c00302,vinylimidazole,VIPS precursor,"Quaternized via ring-opening of 1,3-propane sultone.",vinylimidazole,0,
2437,10.1021/acsapm.2c00302,phosphate-buffered saline,protein fouling buffer,BSA solution in PBS at pH 7.4 filtered during dynamic protein fouling evaluation.,phosphate buffered saline,0,
2438,10.1007/s10118-017-1948-z,poly(N-isopropylacrylamide-co-methacrylic acid),hydrogel polymer backbone,dual-responsive microgels synthesized for lysozyme complexation and release,poly(N-isopropylacrylamide-co-methacrylic acid),1,
2439,10.1007/s10118-017-1948-z,N-isopropylacrylamide,monomer,component of P(NIPAM-co-MAA) microgels,N-isopropylacrylamide,0,
2440,10.1007/s10118-017-1948-z,methacrylic acid,monomer,component of P(NIPAM-co-MAA) microgels,methacrylic acid,0,
2441,10.1080/10601320601030707,N-vinyl-2-pyrrolidone,monomer,Used to synthesize the terpolymeric hydrogel.,N-vinyl-2-pyrrolidone,0,
2442,10.1080/10601320601030707,methacrylamide,monomer,Used to synthesize the terpolymeric hydrogel.,methacrylamide,0,
2443,10.1080/10601320601030707,itaconic acid,monomer; anionic functional component,Used in hydrogel synthesis; amount varied from 1.3 mM to 3.2 mM for hemoglobin adsorption samples.,itaconic acid,0,
2444,10.1080/10601320601030707,"N,N'-methylene bisacrylamide",crosslinker,Used as crosslinker; samples HG(0.324) and HG(0.454) correspond to crosslinker amounts.,"N,N'-methylene bisacrylamide",0,
2445,10.1080/10601320601030707,potassium persulfate,initiator,Used in free radical aqueous polymerization.,potassium persulfate,0,
2446,10.1080/10601320601030707,tetramethylethylenediamine,catalyst,Used as catalyst in free radical aqueous polymerization.,tetramethylethylenediamine,0,
2447,10.1080/10601320601030707,sodium chloride,salt,2.0 g NaCl used in simulated gastric fluid for protection efficiency test; 0.9% sodium chloride saline used in hemolysis assay.,sodium chloride,0,
2448,10.1080/10601320601030707,hydrochloric acid,acid; simulated gastric fluid component,7.0 ml HCl used with NaCl and pepsin to prepare 1000 ml simulated gastric fluid.,hydrochloric acid,0,
2449,10.1021/acs.langmuir.4c03668,poly(N-isopropylacrylamide),hydrogel microgel polymer backbone,PNIPAM microgels stabilized Pickering 5CB droplets and enhanced protein responsiveness.,poly(N-isopropylacrylamide),1,
2450,10.1021/acs.langmuir.4c03668,N-isopropylacrylamide,monomer,Used to synthesize PNIPAM microgels by free-radical precipitation polymerization.,N-isopropylacrylamide,0,
2451,10.1021/acs.langmuir.4c03668,"N,N'-methylenebis(acrylamide)",crosslinker,Used as BIS crosslinker in PNIPAM microgel synthesis.,"N,N'-methylenebisacrylamide",0,
2452,10.1021/acs.langmuir.4c03668,potassium peroxodisulfate,initiator,Used as water-soluble thermal initiator for PNIPAM microgel synthesis.,potassium persulfate,0,
2453,10.1021/acs.langmuir.4c03668,sodium dodecyl sulfate,anionic surfactant affinity/modulator group,Adsorbed at PNIPAM microgel-stabilized 5CB droplet interface and mediated protein-triggered LC transitions.,sodium dodecyl sulfate,0,
2454,10.1021/acs.langmuir.4c03668,dodecyltrimethylammonium bromide,cationic surfactant affinity/modulator group,Compared with SDS as cationic surfactant coating on PNIPAM microgel-stabilized 5CB droplets.,dodecyltrimethylammonium bromide,0,
2455,10.1021/acs.langmuir.4c03668,4-cyano-4'-pentylbiphenyl,liquid crystal droplet phase,5CB formed LC droplets stabilized by PNIPAM microgels.,4-cyano-4'-pentylbiphenyl,0,
2456,10.1021/acs.langmuir.4c03668,methacryloxyethyl thiocarbamoyl rhodamine B,fluorescent comonomer/label,Used to synthesize PNIPAM-MRhB fluorescent microgel for CLSM localization.,methacryloxyethyl thiocarbamoyl rhodamine B,1,
2457,10.1021/acs.langmuir.4c03668,fluorescein isothiocyanate,protein fluorescent label,BSA-FITC used to confirm BSA localization at LC-water interface.,fluorescein isothiocyanate,0,
2458,10.1007/s00425-023-04152-w,alginate,polymer backbone,Algal-derived alginate was combined with regenerated cellulose from wastepaper to prepare the AW hydrogel.,alginate,0,
2459,10.1007/s00425-023-04152-w,sodium alginate,polymer precursor,Aqueous solution of SA (4% w/v) was mixed with regenerated cellulose slurry to prepare the hydrogel.,sodium alginate,0,
2460,10.1007/s00425-023-04152-w,regenerated cellulose,polymer backbone,Regenerated cellulose from waste office paper was mixed with sodium alginate in a 1:1 proportion.,cellulose,0,
2461,10.1007/s00425-023-04152-w,waste office paper,cellulose source,Waste office paper was dissolved and regenerated to provide cellulose for the composite hydrogel.,cellulose,1,
2462,10.1007/s00425-023-04152-w,calcium chloride,crosslinking/coagulation agent,The SA/RC mixture was coagulated using 1:1 (v/v) absolute ethanol:2% CaCl2.,calcium chloride,0,
2463,10.1007/s00425-023-04152-w,calcium ion,metal ion bridge,Alginate forms insoluble gels when reacted with bivalent cations such as calcium.,calcium,0,
2464,10.1007/s00425-023-04152-w,ethanol,coagulation/precipitation solvent,Absolute ethanol was used with CaCl2 for coagulation of the SA/RC mixture and for alginate precipitation.,ethanol,0,
2465,10.1007/s00425-023-04152-w,sodium hydroxide,cellulose dissolution reagent,Waste office paper was dissolved in an ice-cold aqueous mixture containing 7% w/v NaOH.,sodium hydroxide,0,
2466,10.1007/s00425-023-04152-w,urea,cellulose dissolution reagent,Waste office paper was dissolved in an ice-cold aqueous mixture containing 12% w/v NH2CONH2.,urea,0,
2467,10.1007/s00425-023-04152-w,acetic acid,cellulose precipitation reagent,Acetic acid (4% v/v) was added to precipitate cellulose.,acetic acid,0,
2468,10.1007/s00425-023-04152-w,phosphate,non-protein adsorbate,The hydrogel adsorbed phosphate from soil with a reported maximum of about 37 mg PO4- g-1 hydrogel after 6 days.,phosphate,0,
2469,10.1016/j.jconrel.2005.09.005,dextran T40,hydrogel polymer backbone source,Dextran T40 from Leuconostoc ssp. was listed in materials; dextran with Mn 16000 Da was selected.,dextran,1,
2470,10.1016/j.jconrel.2005.09.005,hydroxyethyl methacrylate-derivatized dextran,dextran microsphere precursor,"Hydroxyethyl methacrylate-derivatized dextran, dex-HEMA, was synthesized and used to prepare charged microspheres.",hydroxyethyl methacrylate derivatized dextran,1,
2471,10.1016/j.jconrel.2005.09.005,2-hydroxyethyl methacrylate,methacrylate derivatization monomer,HEMA was listed in materials and dex-HEMA was used to make microspheres.,2-hydroxyethyl methacrylate,0,
2472,10.1016/j.jconrel.2005.09.005,methacrylic acid,anionic comonomer/charged group for negative microspheres,Addition of methacrylic acid to the polymerization mixture resulted in negatively charged dex-HEMA-MAA microspheres.,methacrylic acid,0,
2473,10.1016/j.jconrel.2005.09.005,dimethylaminoethyl methacrylate,cationic comonomer/charged group for positive microspheres,Addition of DMAEMA to the polymerization mixture resulted in positively charged dex-HEMA-DMAEMA microspheres.,2-dimethylaminoethyl methacrylate,0,
2474,10.1016/j.jconrel.2005.09.005,poly(ethylene glycol) 10000,aqueous emulsion medium component for microsphere preparation,Dextran microspheres were obtained through radical polymerization of dex-HEMA emulsified in an aqueous poly(ethylene glycol) solution.,polyethylene glycol,1,
2475,10.1016/j.jconrel.2005.09.005,N-2-hydroxyethylpiperazine-N'-2-ethanesulfonic acid,buffer,Adsorption and release experiments used 100 mM Hepes pH 7.0.,HEPES,0,
2476,10.1016/j.jconrel.2005.09.005,sodium chloride,ionic strength modifier/desorption salt,"Microsphere pellets were redispersed in 150 mM NaCl, Hepes buffer pH 7.0 for desorption.",sodium chloride,0,
2477,10.1016/j.jconrel.2005.09.005,sodium azide,release buffer additive,Release medium contained 0.02% NaN3 in Hepes buffer.,sodium azide,0,
2478,10.1016/j.jconrel.2005.09.005,fluorescein isothiocyanate,fluorescent label for FRAP/confocal protein tracking,FITC-labeled lysozyme and BSA were used for confocal imaging and FRAP.,fluorescein isothiocyanate,0,
2479,10.1016/j.jconrel.2005.09.005,potassium peroxodisulfate,polymerization reagent listed in materials,KPS was purchased from Merck and listed among materials.,potassium persulfate,0,
2480,10.1016/j.jconrel.2005.09.005,"N,N,N',N'-tetramethylethylenediamine",polymerization reagent listed in materials,TEMED was listed among materials.,"N,N,N',N'-tetramethylethylenediamine",0,
2481,10.1007/s12272-012-0317-2,heparin-Pluronic nanogel,nanogel formulation,RNase A formulated in a heparin-Pluronic nanogel showed significantly improved penetration.,heparin Pluronic,1,
2482,10.1007/s12272-012-0317-2,PEG,protein conjugation polymer,PEGylated TRAIL showed significantly improved penetration.,polyethylene glycol,1,
2483,10.1007/s12272-012-0317-2,paclitaxel,penetration enhancer pretreatment,IgG penetration was significantly enhanced with paclitaxel pretreatment.,paclitaxel,0,
2484,10.1080/08927022.2012.749408,polyvinyl alcohol,hydrogel polymer backbone,The hydrogel network was composed of long and short chains of polyvinyl alcohol.,polyvinyl alcohol,0,
2485,10.1080/08927022.2012.749408,vinyl alcohol,reported repeating unit segment,Each segment represented a repeating unit of vinyl alcohol.,vinyl alcohol,1,
2486,10.1080/08927022.2012.749408,amine,positively charged grafted affinity ligand,Amine ligands were grafted onto the hydrogel matrix and compared for t-PA adsorption.,amine,1,
2487,10.1080/08927022.2012.749408,carboxyl,negatively charged grafted affinity ligand,Carboxyl ligands were grafted onto the hydrogel matrix and compared for t-PA adsorption.,carboxyl group,1,
2488,10.1080/08927022.2012.749408,hydroxyl,neutral grafted affinity ligand,Hydroxyl ligands were grafted onto the hydrogel matrix and showed weak t-PA adsorption.,hydroxyl group,1,
2489,10.1080/08927022.2012.749408,Y-shaped chemical scaffold,linker/foothold connecting ligands to hydrogel chains,A Y-shaped chemical scaffold was designed to be the foothold that linked the ligands to the hydrogel chain.,,1,
2490,10.1080/08927022.2012.749408,sodium ion,counter-ion,"Proper amounts of counter-ions, Na+ or Cl-, were added to the water box to neutralise the system.",sodium ion,0,
2491,10.1080/08927022.2012.749408,chloride ion,counter-ion,"Proper amounts of counter-ions, Na+ or Cl-, were added to the water box to neutralise the system.",chloride ion,0,
2492,10.1080/08927022.2012.749408,water,simulation solvent,Hydrogel and t-PA molecules were immersed in a periodic simple point charge water box.,water,0,
2493,10.1016/j.chroma.2014.04.030,acrylamide,functional monomer,Used as AAm functional monomer in the initial polyacrylamide hydrogel network.,acrylamide,0,
2494,10.1016/j.chroma.2014.04.030,methylene-bis-acrylamide,crosslinker and secondary crosslinker,Used as initial crosslinking monomer and as one tested IPN secondary crosslinker.,"N,N'-methylenebisacrylamide",1,
2495,10.1016/j.chroma.2014.04.030,ethylene glycol dimethacrylate,secondary crosslinker,EGDMA-modified MIPs showed preferential HSA and IgG binding.,ethylene glycol dimethacrylate,0,
2496,10.1016/j.chroma.2014.04.030,"3,4-dihydroxyphenethylamine",secondary crosslinker,DA-modified IPN hydrogel; associated with lower swelling and high compressive strength.,dopamine,1,
2497,10.1016/j.chroma.2014.04.030,silica,sacrificial solid support and hard template,"Wide pore silica particles were used for protein immobilization and pore polymerization, then dissolved.",silicon dioxide,0,
2498,10.1016/j.chroma.2014.04.030,ammonium persulfate,initiator,Used in redox-initiated polymerization and MBA-IPN synthesis.,ammonium persulfate,0,
2499,10.1016/j.chroma.2014.04.030,azobisisobutyronitrile,initiator,Used in EGDMA-IPN synthesis.,azobisisobutyronitrile,0,
2500,10.1016/j.chroma.2014.04.030,ammonium hydrogen difluoride,silica dissolution reagent,Used to dissolve and remove silica hard template.,ammonium bifluoride,1,
2501,10.1016/j.chroma.2014.04.030,Tris,buffer,Used in DA-interpenetrating polymer network synthesis at pH 8.5.,tris(hydroxymethyl)aminomethane,0,
2502,10.1016/j.chroma.2014.04.030,sodium chloride,template extraction and SPE elution salt,0.5 M NaCl used for template extraction; 150 mM NaCl at pH 2.5 used for SPE elution.,sodium chloride,0,
2503,10.1016/j.chroma.2014.04.030,"N,N-dimethylformamide",solvent,Used as solvent for polymerization and EGDMA/MBA IPN synthesis.,"N,N-dimethylformamide",1,
2504,10.1021/acsapm.4c01844,poly(2-hydroxyethyl methacrylate),main hydrogel network polymer,PHEMA forms the hydrogel network and was spin-coated on NMR tube surfaces.,poly(2-hydroxyethyl methacrylate),1,
2505,10.1021/acsapm.4c01844,2-hydroxyethyl methacrylate,monomer,HEMA monomer was polymerized to form PHEMA via free radical polymerization.,2-hydroxyethyl methacrylate,0,
2506,10.1021/acsapm.4c01844,polyvinylpyrrolidone,wetting agent / semi-interpenetrating polymer component,PVP was dissolved in HEMA before polymerization at 1-5% w/w and altered mucin-binding profiles.,polyvinylpyrrolidone,1,
2507,10.1021/acsapm.4c01844,"phenylbis(2,4,6-trimethylbenzoyl)phosphine oxide",photoinitiator,BAPO was added to HEMA at 3% w/w and exposed to 365 nm UV light for polymerization.,"phenylbis(2,4,6-trimethylbenzoyl)phosphine oxide",0,
2508,10.1021/acsapm.4c01844,deuterium oxide,washing/hydration solvent for NMR characterization,D2O was used in wash-off experiments and qNMR extraction experiments.,deuterium oxide,0,
2509,10.1021/acsapm.4c01844,deuterated 3-(trimethylsilyl)propionic acid,qNMR internal reference,TSP-d4 in D2O was used as an internal reference compound at 0 ppm.,3-(trimethylsilyl)propionic acid-d4,1,
2510,10.1021/acsapm.4c01844,N-vinylpyrrolidone,contextual contact lens comonomer,"NVP is mentioned as a comonomer used to modify HEMA-based hydrogels, but not used as an experimental monomer in this study.",N-vinylpyrrolidone,0,
2511,10.1021/acsapm.4c01844,methacrylic acid,contextual contact lens comonomer,"MAA is mentioned as a comonomer used to modify HEMA-based hydrogels, but not used experimentally in this study.",methacrylic acid,0,
2512,10.1021/acsapm.4c01844,methyl methacrylate,contextual contact lens comonomer,"MMA is mentioned as a comonomer used to modify HEMA-based hydrogels, but not used experimentally in this study.",methyl methacrylate,0,
2513,10.1021/la3051115,poly(ethylene glycol),hydrogel backbone,Main polymer used in clickable and Michael addition nanogel coatings.,polyethylene glycol,0,
2514,10.1021/la3051115,four-arm PEG-azide,clickable nanogel monomer,Reacted with four-arm PEG-alkyne by CuAAC to synthesize clickable nanogel solutions.,azide functionalized polyethylene glycol,1,
2515,10.1021/la3051115,four-arm PEG-alkyne,clickable nanogel monomer,Reacted with four-arm PEG-azide by CuAAC and used for thiol-yne attachment.,alkyne functionalized polyethylene glycol,1,
2516,10.1021/la3051115,copper(II) sulfate,CuAAC catalyst / surface cross-linking reagent,Added at 0.004 equiv per azide/alkyne pair for synthesis and at 2 mM or 8 mM for surface cross-linking.,copper sulfate,0,
2517,10.1021/la3051115,sodium L-ascorbate,reducing agent for CuAAC,Used at 50 mg/mL in clickable nanogel synthesis and surface cross-linking.,sodium ascorbate,0,
2518,10.1021/la3051115,EDTA,copper chelator / reaction stopper,Added at 10 equiv per copper to halt nanogel growth; also used to wash cross-linked coatings.,ethylenediaminetetraacetic acid,0,
2519,10.1021/la3051115,sodium sulfate,kosmotropic salt for phase separation,Used at 500 mM final concentration during attachment and 1.5 M during some surface cross-linking steps.,sodium sulfate,0,
2520,10.1021/la3051115,(3-mercaptopropyl)trimethoxy silane,surface silanization reagent,Used to mercaptosilanate glass for UV thiol-yne attachment of clickable nanogels.,(3-mercaptopropyl)trimethoxysilane,0,
2521,10.1021/la3051115,Irgacure-2959,photoinitiator,Mixed with clickable nanogel solutions before UV thiol-yne attachment.,2-hydroxy-4'-(2-hydroxyethoxy)-2-methylpropiophenone,0,
2522,10.1021/la3051115,PEG-vinyl sulfone,Michael addition nanogel monomer,Eight-arm PEG-VS was cross-linked with BSA or PEG-amine to make comparator nanogels.,vinyl sulfone polyethylene glycol,1,
2523,10.1021/la3051115,PEG-amine,crosslinking monomer,Eight-arm PEG-amine was used to synthesize VS:Am nanogel coatings.,amine functionalized polyethylene glycol,1,
2524,10.1021/la3051115,PEG-dithiol,vinyl sulfone capping reagent / crosslinking reagent,Used to cap unreacted vinyl sulfone groups for TIRF samples and as a bulk hydrogel crosslinker in an irradiation-time check.,polyethylene glycol dithiol,1,
2525,10.1021/la3051115,PLL-g-PEG,nonhydrogel comparator coating,Used as a common nonfouling surface comparator in TIRF and cell adhesion.,poly L lysine graft polyethylene glycol,1,
2526,10.1021/la3051115,four-arm PEG-cyclooctyne,SPAAC surface functionalization reagent,Used for UV-free clickable nanogel attachment to azidosilanated glass.,cyclooctyne polyethylene glycol,1,
2527,10.1021/la3051115,RGD peptide,cell adhesion ligand,Cysteine-containing RGD peptide was conjugated to clickable nanogel coatings by UV thiol-yne reaction.,RGD peptide,1,
2528,10.3390/gels10100647,polyvinylpyrrolidone,hydrogel polymer backbone,Hydrogel coatings were mainly based on PVP and PEGDA; PVP(K90) was used.,polyvinylpyrrolidone,0,
2529,10.3390/gels10100647,PVP(K90),hydrogel polymer,PVP(K90) was purchased and used in PD hydrogel coatings.,polyvinylpyrrolidone K90,1,
2530,10.3390/gels10100647,poly(ethylene glycol) diacrylate,hydrogel crosslinker/comonomer and hydrophilic PEGDA segment,"PEGDA was added at 25, 50, and 100 wt% relative to PVP in PD-25, PD-50, and PD-100.",poly(ethylene glycol) diacrylate,0,
2531,10.3390/gels10100647,diphenyl methane diisocyanate prepolymer,crosslinking prepolymer,Hydrogel coatings included MDI prepolymer and castor oil polyol addition reaction.,diphenylmethane diisocyanate,1,
2532,10.3390/gels10100647,castor oil polyol,crosslinking polyol,Cross-linked networks formed by MDI prepolymer and castor oil polyol addition reaction and castor oil polyol and PEGDA radical reaction.,castor oil polyol,1,
2533,10.3390/gels10100647,dibenzoyl peroxide,thermal radical initiator,BPO was dissolved in 10 wt% anhydrous ethanol and added at 1 wt% of PEGDA.,dibenzoyl peroxide,0,
2534,10.3390/gels10100647,3-Methacryloxypropyltrimethoxysilane,silane primer,Silicone was dipped into 2 wt% MPS with 0.25 wt% butyl titanate to form a primer layer.,3-methacryloxypropyltrimethoxysilane,0,
2535,10.3390/gels10100647,butyl titanate,primer catalyst,Used at 0.25 wt% in heptane solution with MPS for silicone primer layer formation.,butyl titanate,1,
2536,10.3390/gels10100647,heptane,primer solvent,MPS and butyl titanate were dissolved in heptane for silicone pretreatment.,heptane,0,
2537,10.3390/gels10100647,sodium dodecyl sulfate,protein desorption reagent,Adsorbed BSA was washed using 1.0 wt% SDS in PBS with ultrasonication for 4 h.,sodium dodecyl sulfate,0,
2538,10.3390/gels10100647,silicone rubber,substrate,Hydrogel coatings were applied to silicone rubber sheets and catheters.,polydimethylsiloxane,1,
2539,10.3390/gels10100647,PDMS Sylgard 184,silicone rubber precursor kit,PDMS Sylgard 184 base and curing agent were mixed 10:1 and cured.,polydimethylsiloxane Sylgard 184,1,
2540,10.1002/psc.70032,HW-SAP1,gel-forming peptide bearing Fc-binding motif,Self-assembling peptide hydrogel displaying HWRGWV through a PEG linker.,,1,
2541,10.1002/psc.70032,SAP1,gel-forming control peptide and doping agent,Self-assembling peptide lacking Fc-binding and PEG portions.,,1,
2542,10.1002/psc.70032,Scrambled-HW-SAP1,scrambled motif gel-forming peptide control,Contains scrambled-HW sequence RVWHGW.,,1,
2543,10.1002/psc.70032,HWRGWV,Fc-binding peptide motif / FITC-interacting ligand,Displayed from HW-SAP1; originally intended to bind IgG Fc-region.,HWRGWV peptide,1,
2544,10.1002/psc.70032,RVWHGW,scrambled Fc-binding motif,Displayed from Scrambled-HW-SAP1 to test specificity.,RVWHGW peptide,1,
2545,10.1002/psc.70032,FITC,fluorophore label and unintended affinity tag,FITC-labeled IgG showed slow release due to interaction with peptide motifs.,fluorescein isothiocyanate,0,
2546,10.1002/psc.70032,PEG linker,spacer between Fc-binding motif and self-assembling peptide,Fc-binding peptide connected to SAP1 N-terminus through a short PEG linker.,polyethylene glycol linker,1,
2547,10.1002/psc.70032,PBS,gelation and release buffer,Peptide gels prepared in 0.5X PBS and released into 1X PBS.,phosphate buffered saline,0,
2548,10.1002/psc.70032,HBS,gelation and characterization buffer,HW-SAP1 gel characterized in 1X HBS at pH 7.4.,HEPES buffered saline,0,
2549,10.1002/psc.70032,HEPES,buffer component,Used in HBS and HBS-EP buffers.,HEPES,0,
2550,10.1002/psc.70032,NaCl,salt component,"Present in HBS, HBS-EP, PBS, and peptide oxidation buffer.",sodium chloride,0,
2551,10.1002/psc.70032,MgCl2,SPR regeneration reagent,Used to regenerate sensor surfaces after peptide-Cetuximab binding runs.,magnesium chloride,0,
2552,10.1016/j.memsci.2015.08.058,crosslinked polyacrylate hydrogel,hydrogel backbone,Weak cation exchange membranes are macroporous crosslinked polyacrylate hydrogels.,polyacrylate,1,
2553,10.1016/j.memsci.2015.08.058,carboxyethyl,weak cation exchange binding group,Membranes contain high density of pendant carboxylate (carboxyethyl) binding groups.,carboxyethyl,1,
2554,10.1016/j.memsci.2015.08.058,carboxylate,functional group,Pendant carboxylate groups provide weak cation exchange behavior.,carboxylate,0,
2555,10.1016/j.memsci.2015.08.058,polyolefin,reinforcing web,Hydrogel membrane is physically reinforced by an inert polymeric polyolefin web.,polyolefin,1,
2556,10.1016/j.memsci.2015.08.058,potassium chloride,salt/ionic strength modifier,"KCl concentration was varied for IgG binding, recovery, swelling, and pore-size experiments.",potassium chloride,0,
2557,10.1016/j.memsci.2015.08.058,sodium acetate,dynamic binding buffer component,Dynamic binding used 50 mM sodium acetate buffer at pH 5.,sodium acetate,0,
2558,10.1016/j.memsci.2015.08.058,citric acid,phosphate citrate buffer component,Phosphate citrate buffer was prepared with 0.1 M citric acid stock solution.,citric acid,0,
2559,10.1016/j.memsci.2015.08.058,sodium phosphate dibasic heptahydrate,phosphate citrate buffer component,Phosphate citrate buffer was prepared with 0.2 M sodium phosphate dibasic heptahydrate stock solution.,disodium hydrogen phosphate heptahydrate,0,
2560,10.1016/j.memsci.2015.08.058,gold,FESEM sputter coating,Membrane samples were sputter coated with gold particles for FESEM conductivity.,gold,0,
2561,10.3390/gels11120984,apple pectin AU202,polymer backbone,"Apple pectin AU202 with galacturonic acid 78.0%, degree of methyl esterification 82%, and Mw 506 kDa was used to prepare pectin-TEOS gels.",pectin,1,
2562,10.3390/gels11120984,tetraethoxysilane,silica precursor / TEOS component,"Pectin-TEOS hydrogels contained 0.75, 1.00, 1.25, or 1.50 M TEOS.",tetraethoxysilane,0,
2563,10.3390/gels11120984,silica,inorganic network / composite phase,TEOS-derived silica gel may form in the pectin-TEOS gel network with Si-O-Si bonds and silanol groups.,silicon dioxide,0,
2564,10.3390/gels11120984,hydrochloric acid,acid catalyst / gelation reagent,HCl was added drop by drop to the pectin-TEOS mixtures during hydrogel preparation.,hydrochloric acid,0,
2565,10.3390/gels11120984,Hanks' balanced salts solution,adsorption and swelling medium,Dried pectin-TEOS gels were incubated in Hanks' solution containing FBS or BSA.,Hanks balanced salt solution,1,
2566,10.3390/gels11120984,HEPES,buffer additive,"Swelling experiments used Hanks' solution at pH 5.0, 7.4, and 8.0 supplemented with 25 mM HEPES.",HEPES,0,
2567,10.3390/gels11120984,ethanol,washing solvent,Hydrogel samples were washed three times with 70% ethanol solution.,ethanol,0,
2568,10.3390/gels11120984,zymosan A,positive control for complement activation,Zymosan A was used as a positive control in complement activation evaluation.,zymosan A,1,
2569,10.1080/08927014.2012.702763,balafilcon A,silicone hydrogel contact lens material,"Commercially available silicone hydrogel lens, Bausch and Lomb; negatively charged and plasma-oxidized; compared for protein deposition.",,1,
2570,10.1080/08927014.2012.702763,senofilcon A,silicone hydrogel contact lens material,"Commercially available silicone hydrogel lens, Johnson and Johnson Vision Care; minimal charge and polyvinyl pyrrolidine wetting agent; compared for protein deposition.",,1,
2571,10.1080/08927014.2012.702763,2-hydroxyethyl methacrylate,monomer/backbone component,Article states commonly worn silicone hydrogel contact lenses are composed of HEMA with incorporation of silicone polymers.,2-hydroxyethyl methacrylate,0,
2572,10.1080/08927014.2012.702763,silicone polymers,hydrogel component,Silicone polymers incorporated into HEMA-based silicone hydrogel contact lenses.,,1,
2573,10.1080/08927014.2012.702763,polyvinyl pyrrolidine,wetting agent,Senofilcon A lenses have polyvinyl pyrrolidine incorporated as a wetting agent.,polyvinylpyrrolidone,1,
2574,10.1080/08927014.2012.702763,acetonitrile,extraction solvent,Contact lenses were extracted in a 50:50 mixture of water and acetonitrile with 0.2% trifluoroacetic acid.,acetonitrile,0,
2575,10.1080/08927014.2012.702763,trifluoroacetic acid,extraction solvent additive,Extraction solution contained 0.2% trifluoroacetic acid.,trifluoroacetic acid,0,
2576,10.1080/08927014.2012.702763,formic acid,digestion quench and LC solvent additive,Samples were acidified to pH 3.0 by adding 0.05% formic acid to stop digestion.,formic acid,0,
2577,10.1080/08927014.2012.702763,trypsin,enzymatic digestion reagent,Dried protein pellets were digested with trypsin at an enzyme/substrate ratio of 1:50.,,1,
2578,10.1080/08927014.2012.702763,AQuify,multipurpose disinfecting solution/contact lens care solution,Subjects used AQuify during lens cleaning; preliminary experiments indicated no difference between control lenses treated in AQuify or PBS.,,1,
2579,10.1080/08927014.2012.702763,phosphate buffer saline,control wash/treatment buffer,Unworn lenses were treated in phosphate buffer saline and used as controls.,phosphate buffered saline,1,
2580,10.1002/pat.5214,2-methacryloyloxyethyl phosphorylcholine,zwitterionic monomer,Used to synthesize PMPC macro-RAFT and PMPC-PVCL microgels.,2-methacryloyloxyethyl phosphorylcholine,0,
2581,10.1002/pat.5214,N-vinylcaprolactam,thermoresponsive monomer,Used in PVCL-co-PGMA backbone and PVCL component of microgels.,N-vinylcaprolactam,0,
2582,10.1002/pat.5214,glycidyl methacrylate,epoxy-functional monomer,Used in PVCL-co-PGMA backbone for thiol-epoxy grafting and amine-epoxy crosslinking.,glycidyl methacrylate,0,
2583,10.1002/pat.5214,poly(ethylene glycol) diamine,crosslinker,"PEG-NH2 cross-linkers with molecular weights 3000, 6000, and 10000 g/mol were used for PMPC-PVCL microgels.",poly(ethylene glycol) diamine,1,
2584,10.1002/pat.5214,PMPC-SH,thiol-ended zwitterionic polymer graft,End-group modified PMPC homopolymers were grafted onto PVCL-co-PGMA.,poly(2-methacryloyloxyethyl phosphorylcholine) thiol,1,
2585,10.1002/pat.5214,poly(N-vinylcaprolactam-co-glycidyl methacrylate),polymer backbone,PVG copolymer backbone used for grafting PMPC-SH.,poly(N-vinylcaprolactam-co-glycidyl methacrylate),1,
2586,10.1002/pat.5214,Span 80,surfactant,Used to stabilize inverse mini-emulsion during microgel synthesis.,Span 80,0,
2587,10.1002/pat.5214,sodium borohydride,RAFT end-group reduction reagent,Used to remove RAFT end group and generate PMPC-SH.,sodium borohydride,0,
2588,10.1002/pat.5214,CPCPA,RAFT agent,Used in PMPC macro-RAFT polymerization.,4-cyano-4-(phenylcarbonothioylthio) pentanoic acid,0,
2589,10.1002/pat.5214,MECP,RAFT agent,Used in PVCL-co-PGMA synthesis.,methyl 2-(ethoxycarbonothioylthio) propanoate,0,
2590,10.1002/pat.5214,poly(ether sulfone),membrane substrate,Standard PES membranes with 100 nm pore size were coated for FITC-BSA antifouling study.,polyethersulfone,0,
2591,10.1002/pat.5214,SiO2 wafer,surface substrate,Used as wafer substrate for XPS BSA adsorption study.,silicon dioxide,0,
2592,10.1080/10601325.2017.1342519,2-Hydroxyethyl methacrylate,monomer,Used with GMA to synthesize poly(HEMA-GMA) cryogels.,2-Hydroxyethyl methacrylate,0,
2593,10.1080/10601325.2017.1342519,Glycidyl methacrylate,functional monomer,"Used at 250, 500, or 750 µL in cryogel synthesis.",Glycidyl methacrylate,0,
2594,10.1080/10601325.2017.1342519,Ethylene glycol dimethacrylate,crosslinker,Used in the dispersing phase during cryogel synthesis.,Ethylene glycol dimethacrylate,0,
2595,10.1080/10601325.2017.1342519,Polyethyleneimine,ligand,Bound to poly(HEMA-GMA) cryogel as a ligand for heavy metal binding.,polyethyleneimine,0,
2596,10.1080/10601325.2017.1342519,Cu(II),template ion and adsorption target,Used for surface ion imprinting and batch adsorption experiments.,copper(II),0,
2597,10.1080/10601325.2017.1342519,Acrylamide,second-step polymerization monomer,"Used with N,N'-methylene bisacrylamide in the surface imprinting polymerization step.",acrylamide,0,
2598,10.1080/10601325.2017.1342519,"N,N'-methylene bisacrylamide",crosslinker,Used in the second-step polymerization for surface imprinting.,"N,N'-Methylenebisacrylamide",0,
2599,10.1080/10601325.2017.1342519,Sodium lauryl sulfate,surfactant,Used during cryogel synthesis and linked by authors to rough cryogel surfaces.,sodium lauryl sulfate,0,
2600,10.1080/10601325.2017.1342519,Methacryloyl benzotriazole,methacrylate derivatization reagent,Reacted with PEI-linked polymeric structure before Cu(II) binding and second-step polymerization.,methacryloyl benzotriazole,1,
2601,10.3390/pharmaceutics15071843,polyvinyl alcohol,hydrogel polymer backbone,"PVA molecular weight 9000-10,000 g/mol was used to prepare 20 wt.% PVA solution for hydrogel fabrication.",polyvinyl alcohol,0,
2602,10.3390/pharmaceutics15071843,vegetal glycerin,crosslinker/plasticizer in hydrogel fabrication,"PVA solution was mixed with silver nanoparticle solution and the crosslinker, vegetal glycerin, in a ratio of 40/40/20.",glycerol,1,
