Repository: sunyrain/PHA

# PHA Protein-Hydrogel Adsorption Dataset

Generated: 2026-07-05T11:36:45

## Scope

This curated package organizes literature-derived protein-hydrogel adsorption, binding, immobilization, antifouling, and related biointerface records extracted from the local PHA corpus.

The primary unit is one record:

`paper + hydrogel/sample + protein/mixture + experimental condition + measured outcome`

## Contents

- `data/sources.csv`: article-level metadata, extraction status, and curation decision.
- `data/records_flat.csv`: flattened record-level table with provenance, hydrogel, protein, condition, outcome, mechanism, and quality fields.

File: data/curated/pha_scientific_dataset_20260705/data/record_standardization.csv (part 18 of 37)
"record_id","doi","interaction_type","is_covalent_binding","experiment_mode_primary","experiment_mode_detail","application_context","comparable_target_class","model_ready","model_ready_blocker","manual_review_priority","q5_protein_evidence_flag","q5_triage_action","standardization_rules_version"
"PHA-4aae56d4f9-004","10.1016/j.colsurfb.2017.04.009","selective_adsorption","no","hemocompatibility","other","hemocompatibility","medium","True","ready","high","True","not_applicable","curated_release_20260707"
"PHA-4aae56d4f9-005","10.1016/j.colsurfb.2017.04.009","selective_adsorption","no","surface","other","biointerface_adsorption","medium","True","ready","high","True","not_applicable","curated_release_20260707"
"PHA-4aae56d4f9-006","10.1016/j.colsurfb.2017.04.009","selective_adsorption","no","surface","other","biointerface_adsorption","medium","True","ready","high","True","not_applicable","curated_release_20260707"
"PHA-4aae56d4f9-007","10.1016/j.colsurfb.2017.04.009","selective_adsorption","no","surface","other","biointerface_adsorption","medium","True","ready","high","True","not_applicable","curated_release_20260707"
"PHA-4aae56d4f9-008","10.1016/j.colsurfb.2017.04.009","selective_adsorption","no","surface","other","purification","medium","True","ready","high","True","not_applicable","curated_release_20260707"
"PHA-a6e584bf0b-001","10.1016/j.colsurfb.2017.07.069","selective_adsorption","no","hemocompatibility","other","hemocompatibility","strong","True","ready","high","True","not_applicable","curated_release_20260707"
"PHA-a6e584bf0b-002","10.1016/j.colsurfb.2017.07.069","selective_adsorption","no","surface","other","biointerface_adsorption","strong","True","ready","high","True","not_applicable","curated_release_20260707"
"PHA-a6e584bf0b-003","10.1016/j.colsurfb.2017.07.069","selective_adsorption","no","batch","batch_adsorption_equilibrium","biointerface_adsorption","strong","True","ready","high","True","not_applicable","curated_release_20260707"
"PHA-a6e584bf0b-004","10.1016/j.colsurfb.2017.07.069","selective_adsorption","no","surface","other","biointerface_adsorption","strong","True","ready","high","True","not_applicable","curated_release_20260707"
"PHA-a6e584bf0b-005","10.1016/j.colsurfb.2017.07.069","selective_adsorption","no","surface","other","biointerface_adsorption","strong","True","ready","high","True","not_applicable","curated_release_20260707"
"PHA-a6e584bf0b-006","10.1016/j.colsurfb.2017.07.069","selective_adsorption","no","surface","other","biointerface_adsorption","strong","True","ready","high","True","not_applicable","curated_release_20260707"
"PHA-a6e584bf0b-007","10.1016/j.colsurfb.2017.07.069","selective_adsorption","no","surface","batch_adsorption_kinetics","mechanism_study","medium","True","ready","high","True","not_applicable","curated_release_20260707"
"PHA-eb19a22df4-001","10.1016/j.colsurfb.2018.04.024","antifouling_low_adsorption","no","biofouling","surface_fouling_assay","antifouling","not_comparable","False","not_strong_or_medium_comparable;low_source_quality","medium","True","keep","curated_release_20260707"
"PHA-eb19a22df4-002","10.1016/j.colsurfb.2018.04.024","protein_fouling","no","biofouling","other","antifouling","not_comparable","False","not_strong_or_medium_comparable;low_source_quality","medium","True","keep","curated_release_20260707"
"PHA-478d16f099-001","10.1016/j.colsurfb.2018.07.031","antifouling_low_adsorption","no","batch","fluorescence_surface_quantification","antifouling","weak","False","not_strong_or_medium_comparable","high","True","keep","curated_release_20260707"
"PHA-478d16f099-002","10.1016/j.colsurfb.2018.07.031","antifouling_low_adsorption","no","batch","fluorescence_surface_quantification","antifouling","medium","True","ready","high","True","keep","curated_release_20260707"
"PHA-478d16f099-003","10.1016/j.colsurfb.2018.07.031","antifouling_low_adsorption","no","batch","fluorescence_surface_quantification","antifouling","weak","False","not_strong_or_medium_comparable","high","True","keep","curated_release_20260707"
"PHA-478d16f099-004","10.1016/j.colsurfb.2018.07.031","antifouling_low_adsorption","no","hemocompatibility","fluorescence_surface_quantification","antifouling","weak","False","not_strong_or_medium_comparable","high","True","keep","curated_release_20260707"
"PHA-478d16f099-005","10.1016/j.colsurfb.2018.07.031","antifouling_low_adsorption","no","hemocompatibility","fluorescence_surface_quantification","antifouling","medium","True","ready","high","True","keep","curated_release_20260707"
"PHA-478d16f099-006","10.1016/j.colsurfb.2018.07.031","antifouling_low_adsorption","no","hemocompatibility","fluorescence_surface_quantification","antifouling","weak","False","not_strong_or_medium_comparable","high","True","keep","curated_release_20260707"
"PHA-e22b9977e3-001","10.1016/j.colsurfb.2019.04.051","unknown","unclear","surface","static_incubation","other","not_comparable","False","not_strong_or_medium_comparable;missing_or_unnormalizable_unit","medium","True","not_applicable","curated_release_20260707"
"PHA-e22b9977e3-002","10.1016/j.colsurfb.2019.04.051","unknown","unclear","surface","static_incubation","other","not_comparable","False","not_strong_or_medium_comparable;missing_or_unnormalizable_unit","medium","False","not_applicable","curated_release_20260707"
"PHA-e22b9977e3-003","10.1016/j.colsurfb.2019.04.051","unknown","unclear","surface","static_incubation","other","not_comparable","False","not_strong_or_medium_comparable;missing_or_unnormalizable_unit","medium","True","not_applicable","curated_release_20260707"
"PHA-e22b9977e3-004","10.1016/j.colsurfb.2019.04.051","unknown","unclear","surface","static_incubation","other","not_comparable","False","not_strong_or_medium_comparable;missing_or_unnormalizable_unit","medium","True","not_applicable","curated_release_20260707"
"PHA-e22b9977e3-005","10.1016/j.colsurfb.2019.04.051","unknown","unclear","surface","static_incubation","other","not_comparable","False","not_strong_or_medium_comparable;missing_or_unnormalizable_unit","medium","True","not_applicable","curated_release_20260707"
"PHA-e22b9977e3-006","10.1016/j.colsurfb.2019.04.051","unknown","unclear","surface","other","other","not_comparable","False","not_strong_or_medium_comparable;missing_or_unnormalizable_unit","medium","True","not_applicable","curated_release_20260707"
"PHA-e22b9977e3-007","10.1016/j.colsurfb.2019.04.051","unknown","unclear","other","other","other","weak","False","not_strong_or_medium_comparable","high","True","not_applicable","curated_release_20260707"
"PHA-e22b9977e3-008","10.1016/j.colsurfb.2019.04.051","unknown","unclear","other","other","other","not_comparable","False","not_strong_or_medium_comparable;missing_or_unnormalizable_unit","medium","True","not_applicable","curated_release_20260707"
"PHA-e22b9977e3-009","10.1016/j.colsurfb.2019.04.051","unknown","unclear","surface","other","other","not_comparable","False","not_strong_or_medium_comparable;missing_or_unnormalizable_unit","medium","True","not_applicable","curated_release_20260707"
"PHA-a90e71e58a-001","10.1016/j.colsurfb.2022.112677","entrapment","no","surface","batch_adsorption_kinetics","protein_immobilization","weak","False","not_strong_or_medium_comparable","high","True","not_applicable","curated_release_20260707"
"PHA-a90e71e58a-002","10.1016/j.colsurfb.2022.112677","entrapment","no","surface","batch_adsorption_kinetics","protein_immobilization","weak","False","not_strong_or_medium_comparable","high","True","not_applicable","curated_release_20260707"
"PHA-a90e71e58a-003","10.1016/j.colsurfb.2022.112677","entrapment","no","batch","batch_adsorption_kinetics","protein_immobilization","weak","False","not_strong_or_medium_comparable","high","True","not_applicable","curated_release_20260707"
"PHA-a90e71e58a-004","10.1016/j.colsurfb.2022.112677","entrapment","no","batch","batch_adsorption_kinetics","protein_immobilization","weak","False","not_strong_or_medium_comparable","high","True","not_applicable","curated_release_20260707"
"PHA-a90e71e58a-005","10.1016/j.colsurfb.2022.112677","physical_adsorption","no","surface","batch_adsorption_equilibrium","biointerface_adsorption","weak","False","not_strong_or_medium_comparable","medium","True","not_applicable","curated_release_20260707"
"PHA-a90e71e58a-006","10.1016/j.colsurfb.2022.112677","physical_adsorption","no","surface","batch_adsorption_equilibrium","biointerface_adsorption","weak","False","not_strong_or_medium_comparable","medium","True","not_applicable","curated_release_20260707"
"PHA-69b25fbdaa-001","10.1016/j.colsurfb.2024.114370","covalent_immobilization","yes","immobilization","other","protein_immobilization","not_comparable","False","not_strong_or_medium_comparable","medium","False","not_applicable","curated_release_20260707"
"PHA-69b25fbdaa-002","10.1016/j.colsurfb.2024.114370","covalent_immobilization","yes","immobilization","other","protein_immobilization","not_comparable","False","not_strong_or_medium_comparable","medium","False","not_applicable","curated_release_20260707"
"PHA-69b25fbdaa-003","10.1016/j.colsurfb.2024.114370","covalent_immobilization","yes","immobilization","other","protein_immobilization","not_comparable","False","not_strong_or_medium_comparable","medium","False","not_applicable","curated_release_20260707"
"PHA-69b25fbdaa-004","10.1016/j.colsurfb.2024.114370","covalent_immobilization","yes","immobilization","other","protein_immobilization","not_comparable","False","not_strong_or_medium_comparable","medium","False","not_applicable","curated_release_20260707"
"PHA-69b25fbdaa-005","10.1016/j.colsurfb.2024.114370","covalent_immobilization","yes","QCM_SPR","QCM_D","protein_immobilization","not_comparable","False","not_strong_or_medium_comparable","medium","False","not_applicable","curated_release_20260707"
"PHA-d338da364f-001","10.1016/j.colsurfb.2024.114420","protein_fouling","no","batch","fluorescence_surface_quantification","biointerface_adsorption","not_comparable","False","not_strong_or_medium_comparable;low_source_quality","medium","True","not_applicable","curated_release_20260707"
"PHA-d338da364f-002","10.1016/j.colsurfb.2024.114420","entrapment","no","surface","fluorescence_surface_quantification","protein_immobilization","not_comparable","False","not_strong_or_medium_comparable;low_source_quality","medium","True","not_applicable","curated_release_20260707"
"PHA-d338da364f-003","10.1016/j.colsurfb.2024.114420","antifouling_low_adsorption","no","biofouling","surface_fouling_assay","antifouling","not_comparable","False","not_strong_or_medium_comparable;low_source_quality","medium","True","keep","curated_release_20260707"
"PHA-82eb477b2a-001","10.1016/j.compositesb.2022.110164","protein_fouling","no","biofouling","static_incubation","antifouling","medium","True","ready","high","True","keep","curated_release_20260707"
"PHA-82eb477b2a-002","10.1016/j.compositesb.2022.110164","antifouling_low_adsorption","no","biofouling","surface_fouling_assay","antifouling","medium","True","ready","high","True","keep","curated_release_20260707"
"PHA-a96a30db80-001","10.1016/j.cscm.2025.e05248","protein_fouling","no","surface","fluorescence_surface_quantification","biointerface_adsorption","weak","False","not_strong_or_medium_comparable","medium","True","not_applicable","curated_release_20260707"
"PHA-a96a30db80-002","10.1016/j.cscm.2025.e05248","protein_fouling","no","surface","fluorescence_surface_quantification","biointerface_adsorption","weak","False","not_strong_or_medium_comparable;missing_or_unnormalizable_unit;low_source_quality","medium","True","not_applicable","curated_release_20260707"
"PHA-a96a30db80-003","10.1016/j.cscm.2025.e05248","antifouling_low_adsorption","no","biofouling","surface_fouling_assay","antifouling","weak","False","not_strong_or_medium_comparable;missing_or_unnormalizable_unit;low_source_quality","medium","True","keep","curated_release_20260707"
"PHA-e2b766f352-001","10.1016/j.desal.2015.03.015","antifouling_low_adsorption","no","biofouling","surface_fouling_assay","antifouling","medium","True","ready","high","True","keep","curated_release_20260707"
"PHA-e2b766f352-002","10.1016/j.desal.2015.03.015","antifouling_low_adsorption","no","biofouling","surface_fouling_assay","purification","medium","True","ready","high","True","not_applicable","curated_release_20260707"
"PHA-e2b766f352-003","10.1016/j.desal.2015.03.015","antifouling_low_adsorption","no","biofouling","surface_fouling_assay","antifouling","medium","True","ready","high","True","keep","curated_release_20260707"
"PHA-e2b766f352-004","10.1016/j.desal.2015.03.015","antifouling_low_adsorption","no","biofouling","surface_fouling_assay","antifouling","medium","False","low_source_quality","high","True","keep","curated_release_20260707"
"PHA-e2b766f352-005","10.1016/j.desal.2015.03.015","physical_adsorption","no","surface","other","biointerface_adsorption","not_comparable","False","not_strong_or_medium_comparable;missing_or_unnormalizable_unit","medium","True","not_applicable","curated_release_20260707"
"PHA-e2b766f352-006","10.1016/j.desal.2015.03.015","physical_adsorption","no","surface","fluorescence_surface_quantification","biointerface_adsorption","weak","False","not_strong_or_medium_comparable;missing_or_unnormalizable_unit","medium","True","not_applicable","curated_release_20260707"
"PHA-d4079eb093-001","10.1016/j.ejpb.2014.09.001","unknown","unclear","batch","batch_adsorption_equilibrium","biointerface_adsorption","weak","False","not_strong_or_medium_comparable","medium","True","not_applicable","curated_release_20260707"
"PHA-d4079eb093-002","10.1016/j.ejpb.2014.09.001","physical_adsorption","no","batch","batch_adsorption_isotherm","mechanism_study","strong","True","ready","high","True","not_applicable","curated_release_20260707"
"PHA-d4079eb093-003","10.1016/j.ejpb.2014.09.001","unknown","unclear","batch","batch_adsorption_equilibrium","screening_library","weak","False","not_strong_or_medium_comparable","medium","True","not_applicable","curated_release_20260707"
"PHA-d4079eb093-004","10.1016/j.ejpb.2014.09.001","unknown","unclear","batch","batch_adsorption_equilibrium","other","not_comparable","False","not_strong_or_medium_comparable;low_source_quality","medium","True","not_applicable","curated_release_20260707"
"PHA-d4079eb093-005","10.1016/j.ejpb.2014.09.001","unknown","unclear","other","other","purification","medium","True","ready","high","True","not_applicable","curated_release_20260707"
"PHA-d4079eb093-006","10.1016/j.ejpb.2014.09.001","unknown","unclear","other","other","purification","medium","True","ready","high","True","not_applicable","curated_release_20260707"
"PHA-d4079eb093-007","10.1016/j.ejpb.2014.09.001","unknown","unclear","other","other","purification","medium","True","ready","high","True","not_applicable","curated_release_20260707"
"PHA-d636ebad73-001","10.1016/j.ejpb.2019.06.015","entrapment","no","column","batch_adsorption_kinetics","purification","not_comparable","False","not_strong_or_medium_comparable","high","True","not_applicable","curated_release_20260707"
"PHA-d636ebad73-002","10.1016/j.ejpb.2019.06.015","unknown","unclear","column","other","purification","weak","False","not_strong_or_medium_comparable","high","True","not_applicable","curated_release_20260707"
"PHA-d636ebad73-003","10.1016/j.ejpb.2019.06.015","entrapment","no","other","other","protein_immobilization","weak","False","not_strong_or_medium_comparable","high","True","not_applicable","curated_release_20260707"
"PHA-d636ebad73-004","10.1016/j.ejpb.2019.06.015","entrapment","no","surface","fluorescence_surface_quantification","protein_immobilization","weak","False","not_strong_or_medium_comparable","high","True","not_applicable","curated_release_20260707"
"PHA-d6d2fca6f9-001","10.1016/j.ejpb.2020.11.016","covalent_immobilization","yes","hemocompatibility","other","protein_immobilization","strong","True","ready","high","True","not_applicable","curated_release_20260707"
"PHA-d6d2fca6f9-002","10.1016/j.ejpb.2020.11.016","entrapment","no","hemocompatibility","fluorescence_surface_quantification","purification","weak","False","not_strong_or_medium_comparable","medium","True","not_applicable","curated_release_20260707"
"PHA-d6d2fca6f9-003","10.1016/j.ejpb.2020.11.016","affinity_binding","no","hemocompatibility","static_incubation","hemocompatibility","not_comparable","False","not_strong_or_medium_comparable;missing_or_unnormalizable_unit;low_source_quality","medium","True","not_applicable","curated_release_20260707"
"PHA-d6d2fca6f9-004","10.1016/j.ejpb.2020.11.016","entrapment","no","hemocompatibility","fluorescence_surface_quantification","protein_immobilization","weak","False","not_strong_or_medium_comparable","medium","True","not_applicable","curated_release_20260707"
"PHA-13d0d50e15-001","10.1016/j.ejpb.2024.114183","entrapment","no","other","other","protein_immobilization","not_comparable","False","not_strong_or_medium_comparable;missing_or_unnormalizable_unit","medium","False","not_applicable","curated_release_20260707"
"PHA-13d0d50e15-002","10.1016/j.ejpb.2024.114183","entrapment","no","other","fluorescence_surface_quantification","protein_immobilization","not_comparable","False","not_strong_or_medium_comparable;missing_or_unnormalizable_unit","medium","False","not_applicable","curated_release_20260707"
"PHA-d3b5e9fc9b-001","10.1016/j.ejps.2007.05.003","entrapment","no","immobilization","protein_immobilization_activity","protein_immobilization","medium","True","ready","high","True","not_applicable","curated_release_20260707"
"PHA-d3b5e9fc9b-002","10.1016/j.ejps.2007.05.003","entrapment","no","other","other","protein_immobilization","not_comparable","False","not_strong_or_medium_comparable;low_source_quality","medium","True","not_applicable","curated_release_20260707"
"PHA-d3b5e9fc9b-003","10.1016/j.ejps.2007.05.003","entrapment","no","other","other","protein_immobilization","not_comparable","False","not_strong_or_medium_comparable;low_source_quality","medium","True","not_applicable","curated_release_20260707"
"PHA-688f2c418b-001","10.1016/j.ejps.2019.104993","entrapment","no","other","other","protein_immobilization","not_comparable","False","not_strong_or_medium_comparable","medium","True","not_applicable","curated_release_20260707"
"PHA-688f2c418b-002","10.1016/j.ejps.2019.104993","entrapment","no","other","other","protein_immobilization","not_comparable","False","not_strong_or_medium_comparable","medium","True","not_applicable","curated_release_20260707"
"PHA-688f2c418b-003","10.1016/j.ejps.2019.104993","entrapment","no","other","other","protein_immobilization","not_comparable","False","not_strong_or_medium_comparable","medium","True","not_applicable","curated_release_20260707"
"PHA-688f2c418b-004","10.1016/j.ejps.2019.104993","entrapment","no","other","other","protein_immobilization","not_comparable","False","not_strong_or_medium_comparable","medium","True","not_applicable","curated_release_20260707"
"PHA-688f2c418b-005","10.1016/j.ejps.2019.104993","entrapment","no","other","other","protein_immobilization","not_comparable","False","not_strong_or_medium_comparable","high","True","not_applicable","curated_release_20260707"
"PHA-688f2c418b-006","10.1016/j.ejps.2019.104993","entrapment","no","other","other","protein_immobilization","not_comparable","False","not_strong_or_medium_comparable","high","True","not_applicable","curated_release_20260707"
"PHA-d08d188250-001","10.1016/j.ejps.2025.107132","physical_adsorption","no","surface","other","biointerface_adsorption","medium","True","ready","high","True","not_applicable","curated_release_20260707"
"PHA-d08d188250-002","10.1016/j.ejps.2025.107132","physical_adsorption","no","immobilization","other","protein_immobilization","medium","True","ready","high","True","not_applicable","curated_release_20260707"
"PHA-d08d188250-003","10.1016/j.ejps.2025.107132","physical_adsorption","no","immobilization","other","protein_immobilization","medium","True","ready","high","True","not_applicable","curated_release_20260707"
"PHA-d08d188250-004","10.1016/j.ejps.2025.107132","physical_adsorption","no","immobilization","other","protein_immobilization","medium","True","ready","high","True","not_applicable","curated_release_20260707"
"PHA-d08d188250-005","10.1016/j.ejps.2025.107132","physical_adsorption","no","surface","other","biointerface_adsorption","medium","True","ready","high","True","not_applicable","curated_release_20260707"
"PHA-d08d188250-006","10.1016/j.ejps.2025.107132","physical_adsorption","no","immobilization","other","protein_immobilization","medium","True","ready","high","True","not_applicable","curated_release_20260707"
"PHA-d08d188250-007","10.1016/j.ejps.2025.107132","physical_adsorption","no","immobilization","other","protein_immobilization","medium","True","ready","high","True","not_applicable","curated_release_20260707"
"PHA-d08d188250-008","10.1016/j.ejps.2025.107132","physical_adsorption","no","immobilization","other","protein_immobilization","medium","True","ready","high","True","not_applicable","curated_release_20260707"
"PHA-d08d188250-009","10.1016/j.ejps.2025.107132","entrapment","no","immobilization","other","purification","medium","True","ready","high","True","not_applicable","curated_release_20260707"
"PHA-d08d188250-010","10.1016/j.ejps.2025.107132","entrapment","no","immobilization","other","purification","medium","True","ready","high","True","not_applicable","curated_release_20260707"
"PHA-d08d188250-011","10.1016/j.ejps.2025.107132","entrapment","no","immobilization","other","purification","medium","True","ready","high","True","not_applicable","curated_release_20260707"
"PHA-d08d188250-012","10.1016/j.ejps.2025.107132","entrapment","no","immobilization","other","purification","medium","True","ready","high","True","not_applicable","curated_release_20260707"
"PHA-d08d188250-013","10.1016/j.ejps.2025.107132","entrapment","no","immobilization","other","purification","medium","True","ready","high","True","not_applicable","curated_release_20260707"
"PHA-d08d188250-014","10.1016/j.ejps.2025.107132","entrapment","no","immobilization","other","purification","medium","True","ready","high","True","not_applicable","curated_release_20260707"
"PHA-d08d188250-015","10.1016/j.ejps.2025.107132","physical_adsorption","no","QCM_SPR","SPR_binding","mechanism_study","strong","True","ready","high","True","not_applicable","curated_release_20260707"
"PHA-d08d188250-016","10.1016/j.ejps.2025.107132","physical_adsorption","no","QCM_SPR","SPR_binding","mechanism_study","strong","True","ready","high","True","not_applicable","curated_release_20260707"
"PHA-d08d188250-017","10.1016/j.ejps.2025.107132","affinity_binding","no","QCM_SPR","SPR_binding","mechanism_study","strong","True","ready","high","True","not_applicable","curated_release_20260707"
"PHA-d08d188250-018","10.1016/j.ejps.2025.107132","affinity_binding","no","QCM_SPR","SPR_binding","mechanism_study","strong","True","ready","high","True","not_applicable","curated_release_20260707"
"PHA-d08d188250-019","10.1016/j.ejps.2025.107132","unknown","unclear","QCM_SPR","SPR_binding","biointerface_adsorption","not_comparable","False","not_strong_or_medium_comparable","medium","True","not_applicable","curated_release_20260707"
"PHA-d08d188250-020","10.1016/j.ejps.2025.107132","entrapment","no","immobilization","protein_immobilization_activity","protein_immobilization","medium","True","ready","high","True","not_applicable","curated_release_20260707"
"PHA-d08d188250-021","10.1016/j.ejps.2025.107132","entrapment","no","immobilization","protein_immobilization_activity","protein_immobilization","weak","False","not_strong_or_medium_comparable","high","True","not_applicable","curated_release_20260707"
"PHA-d08d188250-022","10.1016/j.ejps.2025.107132","entrapment","no","immobilization","protein_immobilization_activity","protein_immobilization","weak","False","not_strong_or_medium_comparable","high","True","not_applicable","curated_release_20260707"
"PHA-d08d188250-023","10.1016/j.ejps.2025.107132","entrapment","no","immobilization","protein_immobilization_activity","protein_immobilization","weak","False","not_strong_or_medium_comparable","high","True","not_applicable","curated_release_20260707"
"PHA-d08d188250-024","10.1016/j.ejps.2025.107132","entrapment","no","immobilization","protein_immobilization_activity","protein_immobilization","weak","False","not_strong_or_medium_comparable","high","True","not_applicable","curated_release_20260707"
"PHA-d08d188250-025","10.1016/j.ejps.2025.107132","entrapment","no","immobilization","protein_immobilization_activity","protein_immobilization","weak","False","not_strong_or_medium_comparable","high","True","not_applicable","curated_release_20260707"
"PHA-d08d188250-026","10.1016/j.ejps.2025.107132","entrapment","no","other","other","purification","medium","True","ready","high","True","not_applicable","curated_release_20260707"
"PHA-d08d188250-027","10.1016/j.ejps.2025.107132","entrapment","no","other","other","purification","medium","True","ready","high","True","not_applicable","curated_release_20260707"
"PHA-d08d188250-028","10.1016/j.ejps.2025.107132","entrapment","no","other","other","purification","medium","True","ready","high","True","not_applicable","curated_release_20260707"
"PHA-d08d188250-029","10.1016/j.ejps.2025.107132","entrapment","no","other","other","purification","medium","True","ready","high","True","not_applicable","curated_release_20260707"
"PHA-39c3afe88c-001","10.1016/j.electacta.2011.07.132","entrapment","no","surface","other","protein_immobilization","weak","False","not_strong_or_medium_comparable","high","True","not_applicable","curated_release_20260707"
"PHA-39c3afe88c-002","10.1016/j.electacta.2011.07.132","selective_adsorption","no","surface","other","other","not_comparable","False","not_strong_or_medium_comparable","medium","True","not_applicable","curated_release_20260707"
"PHA-39c3afe88c-003","10.1016/j.electacta.2011.07.132","selective_adsorption","no","surface","other","biointerface_adsorption","weak","False","not_strong_or_medium_comparable","high","True","not_applicable","curated_release_20260707"
"PHA-39c3afe88c-004","10.1016/j.electacta.2011.07.132","selective_adsorption","no","surface","other","biointerface_adsorption","not_comparable","False","not_strong_or_medium_comparable","medium","True","not_applicable","curated_release_20260707"
"PHA-39c3afe88c-005","10.1016/j.electacta.2011.07.132","selective_adsorption","no","surface","other","biointerface_adsorption","weak","False","not_strong_or_medium_comparable","high","True","not_applicable","curated_release_20260707"
"PHA-39c3afe88c-006","10.1016/j.electacta.2011.07.132","selective_adsorption","no","surface","other","biointerface_adsorption","not_comparable","False","not_strong_or_medium_comparable","medium","True","not_applicable","curated_release_20260707"
"PHA-39c3afe88c-007","10.1016/j.electacta.2011.07.132","selective_adsorption","no","surface","other","biointerface_adsorption","weak","False","not_strong_or_medium_comparable","high","True","not_applicable","curated_release_20260707"
"PHA-a8c8736df3-001","10.1016/j.enzmictec.2021.109935","antifouling_low_adsorption","no","immobilization","other","antifouling","strong","True","ready","high","True","keep","curated_release_20260707"
"PHA-a8c8736df3-002","10.1016/j.enzmictec.2021.109935","physical_adsorption","no","immobilization","other","protein_immobilization","strong","True","ready","high","True","not_applicable","curated_release_20260707"
"PHA-a8c8736df3-003","10.1016/j.enzmictec.2021.109935","selective_adsorption","no","immobilization","other","protein_immobilization","strong","True","ready","high","True","not_applicable","curated_release_20260707"
"PHA-a8c8736df3-004","10.1016/j.enzmictec.2021.109935","physical_adsorption","no","immobilization","other","protein_immobilization","strong","True","ready","high","True","not_applicable","curated_release_20260707"
"PHA-a8c8736df3-005","10.1016/j.enzmictec.2021.109935","entrapment","no","immobilization","other","protein_immobilization","weak","False","not_strong_or_medium_comparable","medium","False","not_applicable","curated_release_20260707"
"PHA-a8c8736df3-006","10.1016/j.enzmictec.2021.109935","entrapment","no","immobilization","other","protein_immobilization","weak","False","not_strong_or_medium_comparable","medium","False","not_applicable","curated_release_20260707"
"PHA-a8c8736df3-007","10.1016/j.enzmictec.2021.109935","entrapment","no","immobilization","protein_immobilization_activity","protein_immobilization","medium","True","ready","high","False","not_applicable","curated_release_20260707"
"PHA-a8c8736df3-008","10.1016/j.enzmictec.2021.109935","entrapment","no","immobilization","other","protein_immobilization","weak","False","not_strong_or_medium_comparable","medium","False","not_applicable","curated_release_20260707"
"PHA-a8c8736df3-009","10.1016/j.enzmictec.2021.109935","entrapment","no","immobilization","other","protein_immobilization","weak","False","not_strong_or_medium_comparable","medium","False","not_applicable","curated_release_20260707"
"PHA-3e2fccf844-001","10.1016/j.enzmictec.2025.110636","physical_adsorption","no","immobilization","other","protein_immobilization","strong","True","ready","high","True","not_applicable","curated_release_20260707"
"PHA-3e2fccf844-002","10.1016/j.enzmictec.2025.110636","physical_adsorption","no","immobilization","other","protein_immobilization","strong","True","ready","high","True","not_applicable","curated_release_20260707"
"PHA-3e2fccf844-003","10.1016/j.enzmictec.2025.110636","physical_adsorption","no","immobilization","other","protein_immobilization","strong","True","ready","high","True","not_applicable","curated_release_20260707"
"PHA-3e2fccf844-004","10.1016/j.enzmictec.2025.110636","physical_adsorption","no","immobilization","other","protein_immobilization","strong","True","ready","high","True","not_applicable","curated_release_20260707"
"PHA-3e2fccf844-005","10.1016/j.enzmictec.2025.110636","physical_adsorption","no","immobilization","other","protein_immobilization","strong","True","ready","high","True","not_applicable","curated_release_20260707"
"PHA-3e2fccf844-006","10.1016/j.enzmictec.2025.110636","physical_adsorption","no","immobilization","other","protein_immobilization","strong","True","ready","high","True","not_applicable","curated_release_20260707"
"PHA-3e2fccf844-007","10.1016/j.enzmictec.2025.110636","physical_adsorption","no","immobilization","protein_immobilization_activity","protein_immobilization","strong","True","ready","high","True","not_applicable","curated_release_20260707"
"PHA-3e2fccf844-008","10.1016/j.enzmictec.2025.110636","physical_adsorption","no","immobilization","protein_immobilization_activity","protein_immobilization","strong","True","ready","high","True","not_applicable","curated_release_20260707"
"PHA-3e2fccf844-009","10.1016/j.enzmictec.2025.110636","physical_adsorption","no","immobilization","protein_immobilization_activity","protein_immobilization","strong","True","ready","high","True","not_applicable","curated_release_20260707"
"PHA-3e2fccf844-010","10.1016/j.enzmictec.2025.110636","physical_adsorption","no","immobilization","protein_immobilization_activity","protein_immobilization","strong","True","ready","high","True","not_applicable","curated_release_20260707"
"PHA-923e7b1ab9-001","10.1016/j.eurpolymj.2011.06.011","protein_fouling","no","biofouling","static_incubation","antifouling","strong","True","ready","high","True","keep","curated_release_20260707"
"PHA-923e7b1ab9-002","10.1016/j.eurpolymj.2011.06.011","antifouling_low_adsorption","no","biofouling","static_incubation","antifouling","strong","True","ready","high","True","keep","curated_release_20260707"
"PHA-923e7b1ab9-003","10.1016/j.eurpolymj.2011.06.011","antifouling_low_adsorption","no","biofouling","surface_fouling_assay","antifouling","strong","True","ready","high","True","keep","curated_release_20260707"
"PHA-923e7b1ab9-004","10.1016/j.eurpolymj.2011.06.011","antifouling_low_adsorption","no","biofouling","surface_fouling_assay","antifouling","strong","True","ready","high","True","keep","curated_release_20260707"
"PHA-ab48a11f5e-001","10.1016/j.eurpolymj.2017.08.024","physical_adsorption","no","batch","batch_adsorption_equilibrium","biointerface_adsorption","medium","True","ready","high","True","not_applicable","curated_release_20260707"
"PHA-ab48a11f5e-002","10.1016/j.eurpolymj.2017.08.024","physical_adsorption","no","batch","batch_adsorption_equilibrium","purification","weak","False","not_strong_or_medium_comparable","medium","True","not_applicable","curated_release_20260707"
"PHA-ab48a11f5e-003","10.1016/j.eurpolymj.2017.08.024","physical_adsorption","no","batch","batch_adsorption_equilibrium","biointerface_adsorption","weak","False","not_strong_or_medium_comparable;missing_or_unnormalizable_unit;low_source_quality","low","True","not_applicable","curated_release_20260707"
"PHA-ab48a11f5e-004","10.1016/j.eurpolymj.2017.08.024","physical_adsorption","no","other","other","biointerface_adsorption","weak","False","not_strong_or_medium_comparable;missing_or_unnormalizable_unit;low_source_quality","low","True","not_applicable","curated_release_20260707"
"PHA-ab48a11f5e-005","10.1016/j.eurpolymj.2017.08.024","antifouling_low_adsorption","no","other","other","antifouling","weak","False","not_strong_or_medium_comparable;missing_or_unnormalizable_unit;low_source_quality","low","True","keep","curated_release_20260707"
"PHA-5d818b23f0-001","10.1016/j.eurpolymj.2018.08.031","covalent_immobilization","yes","column","static_incubation","purification","strong","True","ready","high","False","not_applicable","curated_release_20260707"
"PHA-5d818b23f0-002","10.1016/j.eurpolymj.2018.08.031","selective_adsorption","no","column","static_incubation","purification","strong","True","ready","high","False","not_applicable","curated_release_20260707"
"PHA-5d818b23f0-003","10.1016/j.eurpolymj.2018.08.031","selective_adsorption","no","column","static_incubation","purification","strong","True","ready","high","False","not_applicable","curated_release_20260707"
"PHA-5d818b23f0-004","10.1016/j.eurpolymj.2018.08.031","affinity_binding","no","surface","batch_adsorption_isotherm","mechanism_study","strong","True","ready","high","False","not_applicable","curated_release_20260707"
"PHA-488d0f80a3-001","10.1016/j.eurpolymj.2019.03.032","entrapment","no","batch","static_incubation","protein_immobilization","strong","True","ready","high","True","not_applicable","curated_release_20260707"
"PHA-488d0f80a3-002","10.1016/j.eurpolymj.2019.03.032","physical_adsorption","no","batch","static_incubation","other","strong","True","ready","high","True","not_applicable","curated_release_20260707"
"PHA-488d0f80a3-003","10.1016/j.eurpolymj.2019.03.032","physical_adsorption","no","batch","static_incubation","other","strong","True","ready","high","True","not_applicable","curated_release_20260707"
"PHA-488d0f80a3-004","10.1016/j.eurpolymj.2019.03.032","physical_adsorption","no","batch","static_incubation","other","strong","True","ready","high","True","not_applicable","curated_release_20260707"
"PHA-488d0f80a3-005","10.1016/j.eurpolymj.2019.03.032","entrapment","no","batch","static_incubation","protein_immobilization","strong","True","ready","high","True","not_applicable","curated_release_20260707"
"PHA-488d0f80a3-006","10.1016/j.eurpolymj.2019.03.032","physical_adsorption","no","batch","static_incubation","biointerface_adsorption","medium","True","ready","high","True","not_applicable","curated_release_20260707"
"PHA-488d0f80a3-007","10.1016/j.eurpolymj.2019.03.032","physical_adsorption","no","batch","static_incubation","mechanism_study","weak","False","not_strong_or_medium_comparable","medium","True","not_applicable","curated_release_20260707"
"PHA-488d0f80a3-008","10.1016/j.eurpolymj.2019.03.032","physical_adsorption","no","batch","static_incubation","other","strong","True","ready","high","True","not_applicable","curated_release_20260707"
"PHA-488d0f80a3-009","10.1016/j.eurpolymj.2019.03.032","entrapment","no","batch","static_incubation","protein_immobilization","medium","True","ready","high","True","not_applicable","curated_release_20260707"
"PHA-488d0f80a3-010","10.1016/j.eurpolymj.2019.03.032","entrapment","no","batch","static_incubation","protein_immobilization","medium","True","ready","high","True","not_applicable","curated_release_20260707"
"PHA-488d0f80a3-011","10.1016/j.eurpolymj.2019.03.032","entrapment","no","batch","static_incubation","protein_immobilization","strong","True","ready","high","True","not_applicable","curated_release_20260707"
"PHA-488d0f80a3-012","10.1016/j.eurpolymj.2019.03.032","entrapment","no","batch","static_incubation","protein_immobilization","strong","True","ready","high","True","not_applicable","curated_release_20260707"
"PHA-1ce6568b09-001","10.1016/j.eurpolymj.2021.110347","antifouling_low_adsorption","no","QCM_SPR","SPR_binding","antifouling","medium","True","ready","high","True","keep","curated_release_20260707"
"PHA-1ce6568b09-002","10.1016/j.eurpolymj.2021.110347","antifouling_low_adsorption","no","QCM_SPR","SPR_binding","antifouling","medium","True","ready","high","True","keep","curated_release_20260707"
"PHA-1ce6568b09-003","10.1016/j.eurpolymj.2021.110347","antifouling_low_adsorption","no","QCM_SPR","SPR_binding","antifouling","medium","True","ready","high","True","keep","curated_release_20260707"
"PHA-1ce6568b09-004","10.1016/j.eurpolymj.2021.110347","antifouling_low_adsorption","no","surface","fluorescence_surface_quantification","antifouling","weak","False","not_strong_or_medium_comparable","low","True","keep","curated_release_20260707"
"PHA-1ce6568b09-005","10.1016/j.eurpolymj.2021.110347","antifouling_low_adsorption","no","surface","fluorescence_surface_quantification","antifouling","weak","False","not_strong_or_medium_comparable","low","True","keep","curated_release_20260707"
"PHA-1ce6568b09-006","10.1016/j.eurpolymj.2021.110347","antifouling_low_adsorption","no","surface","fluorescence_surface_quantification","antifouling","medium","True","ready","high","True","keep","curated_release_20260707"
"PHA-aed38cc721-001","10.1016/j.eurpolymj.2025.114401","antifouling_low_adsorption","no","surface","other","antifouling","strong","True","ready","high","True","keep","curated_release_20260707"
"PHA-aed38cc721-002","10.1016/j.eurpolymj.2025.114401","nonspecific_adsorption","no","hemocompatibility","other","hemocompatibility","not_comparable","False","not_strong_or_medium_comparable;low_source_quality","medium","True","not_applicable","curated_release_20260707"
"PHA-aed38cc721-003","10.1016/j.eurpolymj.2025.114401","antifouling_low_adsorption","no","surface","other","antifouling","not_comparable","False","not_strong_or_medium_comparable;low_source_quality","medium","True","keep","curated_release_20260707"
"PHA-8da7ad0754-001","10.1016/j.foodchem.2004.07.022","covalent_immobilization","yes","immobilization","other","protein_immobilization","strong","True","ready","high","True","not_applicable","curated_release_20260707"
"PHA-8da7ad0754-002","10.1016/j.foodchem.2004.07.022","covalent_immobilization","yes","immobilization","other","protein_immobilization","strong","True","ready","high","True","not_applicable","curated_release_20260707"
"PHA-8da7ad0754-003","10.1016/j.foodchem.2004.07.022","covalent_immobilization","yes","immobilization","other","protein_immobilization","strong","True","ready","high","True","not_applicable","curated_release_20260707"
"PHA-8da7ad0754-004","10.1016/j.foodchem.2004.07.022","covalent_immobilization","yes","immobilization","protein_immobilization_activity","protein_immobilization","strong","True","ready","high","True","not_applicable","curated_release_20260707"
"PHA-8da7ad0754-005","10.1016/j.foodchem.2004.07.022","covalent_immobilization","yes","immobilization","other","protein_immobilization","strong","True","ready","high","True","not_applicable","curated_release_20260707"
"PHA-fb5ca352c5-001","10.1016/j.foodchem.2014.01.109","physical_adsorption","no","batch","batch_adsorption_equilibrium","biointerface_adsorption","strong","True","ready","high","True","not_applicable","curated_release_20260707"
