Repository: sunyrain/PHA

# PHA Protein-Hydrogel Adsorption Dataset

Generated: 2026-07-05T11:36:45

## Scope

This curated package organizes literature-derived protein-hydrogel adsorption, binding, immobilization, antifouling, and related biointerface records extracted from the local PHA corpus.

The primary unit is one record:

`paper + hydrogel/sample + protein/mixture + experimental condition + measured outcome`

## Contents

- `data/sources.csv`: article-level metadata, extraction status, and curation decision.
- `data/records_flat.csv`: flattened record-level table with provenance, hydrogel, protein, condition, outcome, mechanism, and quality fields.

File: data/curated/pha_scientific_dataset_20260705/data/special_fields.csv (part 18 of 55)
id,doi,field_name,field_value_json,why_special,evidence_text,suggested_table
1698,10.1007/s00216-023-04834-0,mouse_IgG_linear_range,"""0.02-5 nM; R2 = 0.98759""",Calibration range for hydrogel etalon immunoassay.,Linear relationship was observed over 0.02-5 nM with R2 = 0.98759.,sensor_performance
1699,10.1007/s00216-023-04834-0,microgel_DLS_response,"{""4CN_HRP_H2O2_after_30_min"": ""699 +/- 9 nm"", ""4CN_solution"": ""518 +/- 3 nm"", ""DI_water"": ""823 +/- 5 nm"", ""H2O2_HRP_methanol_control"": ""849 +/- 7 nm""}",Mechanistic hydrogel response to substrate and HRP reaction.,"DLS measured hydrodynamic diameter changes in DI water, 4CN, HRP reaction, and controls.",hydrogel_response
1700,10.1007/s00216-023-04834-0,surface_XPS_sequence,"{""Biotin-PEG-SH"": {""Au_4f_pct"": ""9.0 +/- 0.3"", ""C_1s_pct"": ""63.2 +/- 0.9"", ""N_1s_pct"": ""0.5 +/- 0.4"", ""O_1s_pct"": ""26.8 +/- 0.8"", ""S_2p_pct"": ""0.5 +/- 0.3""}, ""Etalon"": {""Au_4f_pct"": ""22 +/- 4"", ""C_1s_pct"": ""59 +/- 3"", ""N_1s_pct"": ""3 +/- 1"", ""O_1s_pct"": ""15.6 +/- 0.8"", ""S_2p_pct"": ""0 +/- 0""}, ""GAM-biotin"": {""Au_4f_pct"": ""7.5 +/- 0.3"", ""C_1s_pct"": ""62.7 +/- 0.2"", ""N_1s_pct"": ""3.3 +/- 0.7"", ""O_1s_pct"": ""25.5 +/- 0.3"", ""S_2p_pct"": ""0.9 +/- 0.8""}, ""Streptavidin"": {""Au_4f_pct"": ""7.6 +/- 0.2"", ""C_1s_pct"": ""62.6 +/- 0.3"", ""N_1s_pct"": ""2.8 +/- 0.5"", ""O_1s_pct"": ""26.3 +/- 0.3"", ""S_2p_pct"": ""0.6 +/- 0.1""}}",Sequential protein/surface functionalization evidence by XPS.,Table 1 reports atomic percentages after each immobilization step.,surface_characterization
1701,10.1007/s00216-023-04834-0,selected_substrate_conditions,"""3 mg/mL 4CN methanol solution mixed with PBS at 1:5 volume ratio; 0.3% H2O2 selected""","Optimized optical assay chemistry, not adsorption chemistry.",The authors selected 3 mg/mL 4CN and 0.3% H2O2 for subsequent experiments.,assay_conditions
1702,10.1007/s00216-023-04834-0,microfluidic_sample_chamber,"""~30 uL chamber; sample volume reducible by reducing chamber and etalon size""",Device-specific sample handling note.,The current microfluidic chip has a sample chamber that can hold about 30 uL.,device_notes
1703,10.1007/s00216-023-04834-0,storage_state,"""biotin-PEG-SH-modified etalon can be stored dry for many months""",Device stability note relevant to assay deployment.,"At this stage, the sensor can be stored for many months since everything is dry.",device_notes
1704,10.3390/bios15050326,tear_lysozyme_physiological_concentration,"""around 1.33 mg/mL; reported range 1.4 to 2.1 mg/mL""",Provides biological concentration context for adsorption/detection sensitivity.,"The physiological concentration of Lys in tears is around 1.33 mg/mL, with some studies suggesting a range of 1.4 to 2.1 mg/mL.",biofluid_context
1705,10.3390/bios15050326,basal_tear_volume,"""about 7 µL in each eye""",Explains motivation for contact-lens capture instead of conventional tear collection.,The small volume of basal tears is about 7 µL in each eye.,biofluid_context
1706,10.3390/bios15050326,tear_production_rate,"""1 to 2 µL/min; tear volume replaced in 7 to 9 min""",Relevant to future dynamic capture capacity on-eye.,"Basal-level tears are produced at a rate of 1 to 2 µL per minute, and the total volume of tears in one eye is replaced in 7 to 9 min.",biofluid_context
1707,10.3390/bios15050326,pre_lens_and_post_lens_tear_film_thickness,"""2 to 8 µm""",May affect protein transport and collision frequency at the contact lens surface.,The PLTF and PoLTF have been reported to be 2 to 8 µm thick.,mass_transport_context
1708,10.3390/bios15050326,stable_multilayer_claim,"""multiple protein layers were stable and did not wash off SiHG lenses""",Key qualitative retention fact for protein-coated hydrogel interfaces.,The multiple protein layers were stable and did not wash off the SiHG lenses.,retention_stability
1709,10.3390/bios15050326,SiHG_negative_charge_claim,"""SiHG lenses contain free carboxyl groups giving net negative charge""",Mechanistic basis for lysozyme adsorption at pH 7.,"SiHG lenses are made using polymers that contain free carboxyl groups, giving the lens a net negative charge.",material_properties
1710,10.3390/bios15050326,lifetime_vs_intensity_observation,"""intensity varied by more than 10-fold, lifetime remained constant""",Important assay readout behavior independent of lens placement.,"In both cases the intensity varied by more than 10-fold, but the lifetime remained completely constant.",assay_readouts
1711,10.1007/s13233-011-0214-4,nanogel_hydrodynamic_size,"""smaller than 100 nm""",Particle/hydrodynamic size is relevant to nanogel carrier behavior but is not a direct adsorption metric.,"The aqueous nanogel solution of the heparin-Pluronic (HP) conjugate, exhibited higher stability than the micelles and smaller hydrodynamic size than 100 nm.",hydrogel_properties
1712,10.1007/s13233-011-0214-4,protein_structural_stability_after_encapsulation,"""maintained""",The paper reports preservation of antibody stability after encapsulation rather than protein adsorption capacity.,Circular dichroism (CD) and gel electrophoresis demonstrated that the stability of monoclonal antibodies (3D8 scFv) encapsulated into the HP nanogel had been maintained.,biointerface_response
1713,10.1002/sstr.202600004,missing_peptide_footprint_principle,"""Peptides from crosslinked surface regions remain trapped in the gel and are depleted from recovered digest.""",The hydrogel adsorption outcome is translated into a signal-off LC-MS/MS structural footprint rather than a conventional capacity measurement.,"After extensive washing and in-gel digestion, peptides from crosslinked surface regions remain trapped in the gel matrix and are therefore depleted from the recovered digest.",mechanistic_outcomes
1714,10.1002/sstr.202600004,lysozyme_adsorbed_amount_before_uv,"""8.4 nmol adsorbed by MIH-9-N3; >98% recovered with 1.0 M NaCl before UV""",This is the clearest quantitative adsorption/recovery value in the supplied article context.,"Prior to UV irradiation, >98% of the lysozyme adsorbed by MIH-9-N3 (8.4 nmol) was recovered by elution with 1.0 M NaCl.",adsorption_recovery
1715,10.1002/sstr.202600004,lysozyme_recovery_after_uv,"""<3% recovered, approximately 0.24 nmol""",Shows conversion from reversible adsorption to covalent immobilization after PFPA activation.,"After UV exposure, the amount of recovered lysozyme decreased to <3% of the adsorbed amount (~0.24 nmol).",photocrosslinking_retention
1716,10.1002/sstr.202600004,proteome_recovery_after_uv,"""22% recovery after UV versus 97% nonirradiated control""",Quantifies photocrosslinking-mediated retention for a complex proteome mixture.,The recovery of adsorbed proteins was 22% (cf. 97% for the nonirradiated control).,photocrosslinking_retention
1717,10.1002/sstr.202600004,minimal_lysate_input,"""as little as 500 ng of lysate, approximately 2000 cells, per MIH adsorption assay""",Reports unusually low proteome sample requirement for hydrogel footprinting.,MIH-10-N3 enabled proteome-scale structural readouts from minimal input material [as little as 500 ng of lysate (~2000 cells) per MIH adsorption assay].,assay_requirements
1718,10.1002/sstr.202600004,proteome_scale_changed_peptides,"""4684 peptides from 2115 proteins decreased after UV; 179 peptides from 175 proteins increased""",Summarizes scale and directionality of the signal-off hydrogel footprint.,"The corresponding volcano plot revealed that the levels of 4684 peptides (originating from 2115 proteins) markedly decreased upon UV irradiation, whereas those of 179 peptides (175 proteins) notably increased.",proteomics_outcomes
1719,10.1002/sstr.202600004,rapamycin_FKBP_response,"""FKBP1A, FKBP1B, FKBP3, FKBP4, FKBP5, and FKBP10 peptides upregulated with rapamycin; FKBP4 FSFDLGK highlighted""",Demonstrates ligand-dependent structural response in complex lysate using imprinted hydrogel adsorption/photocrosslinking.,"A cluster of peptides derived exclusively from FKBP family proteins (FKBP1A, FKBP1B, FKBP3, FKBP4, FKBP5, and FKBP10), all of which were significantly upregulated in the presence of rapamycin.",ligand_response
1720,10.1002/sstr.202600004,PFPA_installation_marker,"""new IR band around 2100 cm-1 after PFPA functionalization""",Confirms azide-bearing photoreactive hydrogel functionalization.,A new band around 2100 cm-1 emerged in the attenuated total reflection infrared spectroscopy spectra of the hydrogels after PFPA functionalization.,material_characterization
1721,10.1007/s00216-004-2850-4,hydrogel_apparent_thickness_by_confocal,"""70-90 um""",Hydrogel thickness affects diffusion and 3D immobilization geometry but is not a standard adsorption outcome.,"Apparent hydrogel thicknesses of 70-90 μm were determined by imaging their light scattering, collecting the back-reflected light, in confocal reflection mode.",hydrogel_properties
1722,10.1007/s00216-004-2850-4,estimated_preparation_thickness,"""approximately 100 um""",Film preparation used Teflon tape spacer and estimated film thickness.,Teflon tape (thickness approximately 100 μm) was used as a spacer. ... The estimated thickness of the hydrogel films was approximately 100 μm.,hydrogel_properties
1723,10.1007/s00216-004-2850-4,fluorescence_depth_location,"""maximum signal about 35 um from air-gel interface; CT-Cy3 maxima at 36 and 38 um for 35 and 70 ug mL-1 applied CT-Cy3""",Shows protein localization inside the gel rather than only at the surface.,"Fluorescence from immobilized toxins was observed within the gel with the maximum signal occupying a depth of about 35 μm from the air-gel interface. ... maximum fluorescent intensities ... located at 36 and 38 μm for spots from 35 and 70 μg mL −1 applied CT-Cy3, respectively.",biointerface_response
1724,10.1007/s00216-004-2850-4,qd_size_diffusion,"""streptavidin-coated QD reagent 10-15 nm and approximately three times larger in molecular volume than IgGs""",Diffusion of large QD detection reagent through hydrogel is a notable material-performance fact.,The size of the streptavidin-coated QD reagent is comparable with a large protein (10-15 nm). ... This study shows that these large reagents approximately three times larger in molecular volume than IgGs can diffuse into the hydrogels and be used to detect bound target.,special_reagent_transport
1725,10.1007/s00216-004-2850-4,negative_control,"""nonbiotinylated antibodies did not produce observed streptavidin-QD arrays""",Specificity control for QD detection chemistry.,"Control experiments showed that when nonbiotinylated antibodies were incubated with the immobilized toxin, we did not observe arrays of the streptavidin-QD reagent.",controls
1726,10.1007/s00216-004-2850-4,ct_lowest_detected_level,"""25 ug mL-1 applied CT; 45 pg total applied CT""",Detection threshold is central to assay performance but not an adsorption capacity.,The lowest detected level of CT was seen at an applied concentration of 25 μg mL −1 (45 pg total applied CT).,assay_detection_limits
1727,10.1007/s00216-004-2850-4,seb_applied_range,"""1.56-50 ug mL-1; 2.81-90 pg applied protein per spot""",Links spotting concentration to absolute protein per microarray spot.,Unlabeled SEB was arrayed onto each type of gel at concentrations from 1.56 to 50 μg mL −1 (corresponding to between 2.81 and 90 pg applied protein per spot).,assay_loading
1728,10.1007/s00216-004-2850-4,ct_applied_range,"""1.56-200 ug mL-1; 2.81-360 pg applied protein per spot""",Links spotting concentration to absolute protein per microarray spot.,Arrays of unlabeled CT with concentrations from 1.56 to 200 μg mL −1 (corresponding to between 2.81 and 360 pg applied protein per spot) were spotted on to each type of hydrogel.,assay_loading
1729,10.1002/jbm.b.31204,artificial_tear_solution_composition,"""3.88 g/L bovine serum albumin; 1.66 g/L bovine serum immunoglobulin; 1.20 g/L chicken egg-white lysozyme in PBS""",Protein adsorption was measured for a defined protein mixture rather than a single target protein.,"An artificial tear solution containing 3.88 g/L of bovine serum albumin, 1.66 g/L of bovine serum immunoglobulin, and 1.20 g/L of chicken egg-white lysozyme dissolved in PBS was prepared.",protein_adsorption_conditions
1730,10.1002/jbm.b.31204,M3_relative_adsorption_vs_commercial_lenses,"""M3 adsorption was reported as 30% of Omafilcon A and 3% of Etafilcon A.""",Provides relative antifouling performance versus commercial contact lenses.,"The amount of protein adsorbed on this hydrogel was 0.9 μg/cm2, which accounted for 30% of Omafilcon A and 3% of Etafilcon A.",comparative_adsorption
1731,10.1002/jbm.b.31204,ultra_hydrophilicity_contact_angle_limitation,"""M3 and T1 contact angles were not measured because air bubbles could not attach; authors estimated nearly 0°.""",Contact angle is reported qualitatively due to measurement failure caused by ultra-hydrophilicity.,The air bubbles could not attach themselves to the surfaces of M3 and T1 for measurement and immediately flew off the surfaces. The water contact angles of M3 and T1 were estimated to be nearly 0°.,hydrogel_surface_properties
1732,10.1002/jbm.b.31204,network_dimension_vs_protein_size,"""M3 network dimension about 3 nm; T1 about 6 nm; albumin 6 × 10 × 6 nm; lysozyme 8 × 8 × 4 nm.""",Authors used network-protein size comparison to explain adsorption/absorption differences.,"The size of albumin and lysozyme are 6 × 10 × 6 nm and 8 × 8 × 4 nm, respectively. Whereas, the average network dimension of M3 and T1 hydrogel is about 3 and 6 nm, respectively.",mechanism_annotations
1733,10.3390/polym13111793,hydrogel_coating_thickness_vs_HA,"""18 ± 1 µm at 0 mg/mL HA; 19 ± 0.5 µm at 2 mg/mL HA; 22 ± 3 µm at 5 mg/mL HA; 41 ± 2 µm at 10 mg/mL HA""",Quantitative hydrogel coating thickness is reported but is not a protein adsorption metric.,"An increase of the thickness is measured from 18 ± 1 µm, 19 ± 0.5 µm, and 22 ± 3 µm to 41 ± 2 µm when the proportion of HA is increased from 0 to 2, 5 and 10 mg/mL respectively.",hydrogel_physical_properties
1734,10.3390/polym13111793,storage_modulus_vs_HA,"""G' roughly 2 kPa at 0 mg/mL HA; 1.15 kPa at 2 mg/mL HA; 0.47 kPa at 5 mg/mL HA; 0.20 kPa at 10 mg/mL HA""",Mechanical tuning by HA concentration is central to the article but outside protein adsorption extraction.,"By increasing the HA concentration used to get the hydrogel from 2, 5 to 10 mg/mL, the G′ value measured of each hybrid hydrogel decreases to 1.15, 0.47 and 0.20 kPa respectively.",hydrogel_mechanical_properties
1735,10.3390/polym13111793,cell_viability_on_hydrogel_coatings,"""Cell viability ≥95% for all studied hydrogels except 10 mg/mL HA hydrogel, which was 88.4 ± 2.0%; naked glass control was 96.9 ± 1.9%""","Biointerface response is measured, but it is cell viability rather than protein adsorption.","In comparison with naked glass slides used as control (96.9 ± 1.9% cell viability), cell viability values are excellent for all hydrogels under study with values ≥ 95%, except in the case of the hydrogel containing the highest HA content (10 mg/mL) which is a bit lower (88.4 ± 2.0% cell viability).",biointerface_cell_response
1736,10.3390/polym13111793,alkaline_phosphatase_adsorbed_on_multilayer,"""PEI/(PSS/PAH)2/AP enzymatically active thin film""","A protein enzyme is adsorbed on a polyelectrolyte multilayer, but this is not hydrogel protein adsorption and no adsorption capacity is reported.","This multilayer is capped with a polycationic layer due to PAH, allowing the adsorption of AP, and leading to the enzymatically active thin film PEI/(PSS/PAH)2/AP.",enzyme_immobilization_context
1737,10.1016/j.carbpol.2016.04.024,hydrogel_formulations,"[{""PVA_g"": 1, ""alginate_g"": 1, ""density_g_cm3"": ""0.92 ± 0.03"", ""hydrogel_id"": ""H"", ""magnetic_laponite_RD_g"": 0, ""wet_dried_diameter_mm"": ""4.01/2.1"", ""yield_wt_pct"": 93.6}, {""PVA_g"": 1, ""alginate_g"": 1, ""density_g_cm3"": ""1.07 ± 0.02"", ""hydrogel_id"": ""mNH1"", ""magnetic_laponite_RD_g"": 0.4, ""wet_dried_diameter_mm"": ""3.88/1.85"", ""yield_wt_pct"": 95.2}, {""PVA_g"": 1, ""alginate_g"": 1, ""density_g_cm3"": ""1.22 ± 0.02"", ""hydrogel_id"": ""mNH2"", ""magnetic_laponite_RD_g"": 0.8, ""wet_dried_diameter_mm"": ""3.83/1.81"", ""yield_wt_pct"": 94.5}, {""PVA_g"": 0.5, ""alginate_g"": 1.5, ""density_g_cm3"": ""1.2 ± 0.03"", ""hydrogel_id"": ""mNH3"", ""magnetic_laponite_RD_g"": 0.8, ""wet_dried_diameter_mm"": ""3.52/1.79"", ""yield_wt_pct"": 91.2}]",Hydrogel sample composition and bead physical dimensions are central to interpreting adsorption comparisons.,"Table 1 reports PVA, alginate, magnetic laponite RD, yield, wet/dried bead diameter, and density for H, mNH1, mNH2, and mNH3.",materials_hydrogel_formulations
1738,10.1016/j.carbpol.2016.04.024,point_of_zero_charge,"""pHpzc of beads was 4.7-4.8""",The pHpzc is used by the authors to explain pH-dependent BSA adsorption and desorption.,"To discuss the pH-dependent adsorption behavior of the beads, the pHpzc of the beads was 4.7–4.8.",hydrogel_surface_charge
1739,10.1016/j.carbpol.2016.04.024,thermodynamic_parameters,"{""delta_G_kJ_mol"": {""288K"": -2.581, ""298K"": -3.146, ""308K"": -4.15}, ""delta_H_kJ_mol"": 19.59, ""delta_S_J_K_mol"": 76.72}",Thermodynamic parameters support the author's claim of spontaneous adsorption.,"The values of ΔG were found to be −2.581, −3.146, and −4.15kJmol−1 at the temperatures of 288, 298, and 308K, respectively.",adsorption_thermodynamics
1740,10.1016/j.carbpol.2016.04.024,magnetic_properties,"{""behavior"": ""superparamagnetic"", ""mNH2_Ms_emu_g"": 2.9, ""magnetic_laponite_RD_Ms_emu_g"": 13.3}",Magnetic separability is a design feature of the adsorbent beads.,"The Ms values of neat magnetic clay and mNH2 beads were found to be 13.3emug−1 and 2.9emug−1, respectively.",hydrogel_magnetic_properties
1741,10.1016/j.carbpol.2016.04.024,FTIR_adsorption_mechanism,"""BSA amide I shifted from 1653 to 1667 cm-1 and amide II shifted from 1540 to 1578 cm-1 in BSA-loaded mNH2; no covalent bonding inferred.""",Spectroscopic evidence is used to assign hydrogen bonding and van der Waals adsorption mechanism.,"The absence of new peaks in BSA/mNH2 suggests that the BSA molecules dose not bonded covalently by mNH2, and the adsorption process occurs through hydrogen bonding and van der Waals force.",mechanism_spectroscopy
1742,10.3390/polym14193979,interfacial_IRRAS_spatial_heterogeneity,"""Amide band intensity can vary from near zero to about four times that of native LYS monolayer depending on reflection point.""",This is a spatially heterogeneous relative spectroscopic signal rather than a conventional adsorption capacity.,"The intensity of the amide bands can exceed approximately four times the corresponding intensity for a native LYS monolayer, or approach zero within error limits if the reflection point changes.",interfacial_distribution_observations
1743,10.3390/polym14193979,LYS_microgel_cluster_persistence,"""LYS microgel clusters remain strongly heterogeneous and do not disintegrate for several hours.""",Describes persistence of interfacial microgel clusters rather than equilibrium adsorption.,These clusters are characterized by strong cohesion between the spherulites and do not disintegrate for several hours.,interfacial_morphology
1744,10.3390/polym14193979,ethanol_soft_corona_claim,"""20 wt.% ethanol is proposed to form a soft corona of partly unfolded LYS molecules around microgel particles.""",Paper-specific mechanistic hypothesis explaining solvent-modified microgel spreading.,"The addition of only 20 wt.% of ethanol to the protein aggregate dispersion results in the formation of significantly more homogeneous layers, due to the formation of a soft corona around the microgel particles and the increase in lateral interactions between them.",mechanistic_claims
1745,10.3390/polym14193979,smooth_collapse_behavior,"""LYS microgel compression isotherms remain smooth even at high compression, unlike BLG layers with collapse-related fluctuations.""",Differentiates LYS and BLG protein microgel layer mechanics.,"The collapse mechanism of LYS microgel particles still differs from that of BLG particles, since the compression isotherms in the former case remain smooth, even at high compressions.",compression_isotherm_behavior
1746,10.1021/la5040382,theoretical_not_experimental,true,The article reports molecular-theory predictions rather than wet-lab adsorption measurements.,Methods describe free-energy optimization and numerical theory for equilibrium adsorption.,study_design
1747,10.1021/la5040382,network_chain_length,"""25 monomers per chain excluding cross-links""",Specific molecular architecture of the hydrogel model.,The context states each network chain has 25 monomers excluding cross-links.,hydrogel_model_parameters
1748,10.1021/la5040382,network_acidity_constant,"""pKn = 5""",Defines modeled polyacid charge regulation.,The network titratable group acidity constant is set to pKn = 5.,hydrogel_model_parameters
1749,10.1021/la5040382,histidine_basic_pKa,"""pKa = 6""",Defines modeled histidine charge regulation.,Each histidine residue is represented with basic pKa = 6.,protein_model_parameters
1750,10.1021/la5040382,adsorption_isotherm_maximum,"""bulk his6 concentration between 0.01 and 0.1 M depending on pH""",Only semi-quantitative adsorption maximum reported in the supplied text.,The Results state that Gamma reaches a maximum between 0.01 and 0.1 M depending on pH.,adsorption_outcomes
1751,10.1021/la5040382,metal_binding_excluded,true,Histidine-tag adsorption is modeled without IMAC metal affinity.,The article states that the present work investigates adsorption due to electrostatic attractions in the absence of metal ions.,mechanism_constraints
1752,10.1021/la304511s,polyHEAA_previous_spr_adsorption,"""<0.3 ng/cm2 from undiluted blood plasma and serum for 60 min""",Prior related result is mentioned but not generated in this work; useful as background only.,Our previous work has demonstrated that polyHEAA brushes can achieve almost zero protein adsorption (<0.3 ng/cm2) from undiluted blood plasma and serum for 60 min as measured by surface plasmon resonance (SPR).,background_prior_work
1753,10.1021/la304511s,protein_adsorption_threshold_for_platelet_bacterial_response,"""5 ng/cm2 fibrinogen adsorption can induce full-scale platelet adhesion and bacterial colonization""","Biological relevance threshold cited in introduction, not an experimental result from this article.","even 5 ng/cm2 of fibrinogen adsorption, can induce full-scale platelet adhesion and bacterial colonization",contextual_thresholds
1754,10.1021/la304511s,salicylate_loading_efficiency,"""approximately 20% and approximately 80% w/w loading from 3.4% and 34% w/v SA solutions, respectively""",Small-molecule drug loading is reported alongside protein antifouling and antimicrobial function.,"When the concentration of SA was increased from 3.4 to 34% (w/v), the loading efficiency of SA incorporation was ∼20 and ∼80% (w/w), respectively.",drug_loading_release
1755,10.1021/la304511s,bacterial_inhibition_by_polyHEAA_SA,"""20% w/w SA loading inhibited S. epidermidis and E. coli RP437 by approximately 60-61%; 80% w/w SA loading inhibited by 97-98%""",Quantitative antimicrobial outcome is not protein adsorption but is relevant to biointerface response.,"With 20% (w/w) SA loading, polyHEAA hydrogels inhibited the growth of S. epidermidis and E. coli RP437 by ∼60-61%. As SA loading increased to ∼80% (w/w), polyHEAA hydrogels were able to completely inhibit the growth of S. epidermidis and E. coli RP437 by 97-98%.",biointerface_antimicrobial
1756,10.1021/la304511s,equilibrium_water_content_polyHEAA,"""87 to 77% as cross-linker content increased from 1.7 to 7.5%; 85% at 2.5 mol% cross-linker""",Hydrogel hydration property supports proposed antifouling mechanism.,"The EWCs of polyHEAA decreased from 87 to 77% as the cross-linker content increased from 1.7 to 7.5%... In the presence of the same amount of cross-linker content of 2.5 mol %, polyHEAA hydrogels contained the most EWC of 85%.",hydrogel_properties
1757,10.1016/j.envpol.2024.124644,protein_used_only_as_DOM_surrogate,"""BSA was included as a dissolved organic matter component to test interference with Mn(II)/Cu(II) adsorption, not as an adsorbed protein target.""","The article contains a protein mention, but no protein-hydrogel adsorption measurement.","Alginate (Alg) and bovine serum albumin (BSA) were used to represent polysaccharides and proteins in microbial metabolites, respectively.",exclusion_notes
1758,10.1016/j.radphyschem.2008.07.003,hydrogel_sample_table,"{""CSPVP1"": {""CS_PVP_w_w"": ""1:1"", ""dose_kGy"": 3.2, ""swelling_degree_g_g"": {""pH_1.5"": 100, ""pH_5"": 50, ""pH_7.4"": 45, ""pH_9"": 30}}, ""CSPVP2"": {""CS_PVP_w_w"": ""1:1"", ""dose_kGy"": 5, ""swelling_degree_g_g"": {""pH_1.5"": 80, ""pH_5"": 45, ""pH_7.4"": 40, ""pH_9"": 30}}, ""CSPVP3"": {""CS_PVP_w_w"": ""1:2"", ""dose_kGy"": 3.2, ""swelling_degree_g_g"": {""pH_1.5"": 55, ""pH_5"": 35, ""pH_7.4"": 25, ""pH_9"": 25}}, ""CSPVP4"": {""CS_PVP_w_w"": ""1:2"", ""dose_kGy"": 5, ""swelling_degree_g_g"": {""pH_1.5"": 50, ""pH_5"": 25, ""pH_7.4"": 20, ""pH_9"": 15}}}",Table 1 provides sample definitions and pH-dependent swelling properties needed to interpret adsorption and release trends.,"Table 1 | Characteristics of CSPVP hydrogels | Gel name | Cs:PVP, w/w | Dose, kGy | Swelling degree ...",hydrogel_sample_properties
1759,10.1016/j.radphyschem.2008.07.003,release_medium_low_pH,"""At pH 1.5, release of protein does not exceed 10% from adsorbed proteins.""",Shows gastric-pH retention behavior relevant to oral protein delivery.,"As the hydrogels showed significant swelling at lower pH values, we studied the release of protein at pH values of 1.5, but release of protein does not exceed 10% from adsorbed proteins.",release_conditions
1760,10.1016/j.radphyschem.2008.07.003,complete_release_pH,"""Complete release of BSA was observed at pH 9.""",Identifies a qualitative pH condition for full desorption without a sample-specific numeric time course.,The complete release of BSA was observed at pH 9.,release_conditions
1761,10.1016/j.radphyschem.2008.07.003,morphology_adsorption_relation,"""CSPVP1 had a highly porous surface, CSPVP4 was not porous and had a scaly structure; higher protein adsorption was linked to porous high-CS hydrogels.""",SEM morphology is used as mechanistic evidence for adsorption capacity differences.,"Due to the porous nature of the hydrogels with a high content of CS, protein adsorption was significantly higher than that of the CSPVP4 hydrogels.",mechanism_evidence
1762,10.3390/mi10110783,hydrogel_mesh_size_nm,"""67 ± 2 nm""","Quantitative hydrogel structural property, but not an adsorption metric.",MTP analysis revealed a G0 value for the GDH-SC/GF3546-ST hydrogel of 13 ± 1 resulting in a calculated mesh size of 67 ± 2 nm.,hydrogel_properties
1763,10.3390/mi10110783,maximum_space_time_yield,"""150 g·(L·day)−1 at 100 μL/min""","Primary performance metric for flow biocatalysis, outside adsorption schema.",Variation of flow rates led to a process where the gels showed a maximum space-time-yield of 150 g·(L·day)−1 at 100 μL/min.,biocatalysis_performance
1764,10.3390/mi10110783,continuous_flow_stability,"""stable conversion for >40 h""","Hydrogel reactor stability outcome, not adsorption capacity.",The GDH-SC/GF3546-ST hydrogel effectively retained the immobilized enzymes and displayed stable conversion rates of 2 over a time period of >40 h.,biocatalysis_performance
1765,10.1007/s11998-024-00926-3,microalgae_adhesion_relative_to_EPC,"{""GCHMC"": ""zero adhesion"", ""GCMC"": ""6% of EPC"", ""GMC"": ""13% of EPC""}","The article reports quantitative bioadhesion outcomes, but they are microalgae adhesion outcomes rather than protein adsorption outcomes.",In the marine microalgae adhesion tests... GMC... 13% of the adhesion observed in EPC... GCMC amounted to... 6%... microalgae adhesion of GCHMC was zero.,non_protein_bioadhesion_outcomes
1766,10.1007/s11998-024-00926-3,long_term_Cu2_release,"""After 100 days of soaking, GCHMC Cu2+ concentration was roughly six times that of GCMC.""",This is a quantitative coating release result relevant to antifouling mechanism but not protein adsorption.,"Following 100 days of soaking, GCHMC's Cu2+ concentration in the Cu2+ concentration experiment was roughly six times that of GCMC.",release_outcomes
1767,10.1007/s00216-007-1745-6,macropore_and_micropore_hierarchy,"""interconnected super-macropores 40-120 um plus pore-wall micropores 0.05-0.1 um""",The hydrogel has hierarchical porosity relevant to mass transport of proteins and small molecules.,SEM studies revealed an interconnected super-macroporous network with pore diameters ranging from around 40 to 120 um; pore walls had a pronounced microporous system of 0.05- to 0.1-um pore size.,hydrogel_properties
1768,10.1007/s00216-007-1745-6,optimized_formulation,"""HEA/chitosan 19 w/w with glutaraldehyde 0.0054% v/w""",This formulation was selected for further immobilization studies after screening mechanical and flow properties.,"In the further study, MPC monoliths produced with a ratio HEA/chitosan of 19 (w/w) and a glutaraldehyde concentration of 0.0054% (v/w) were used.",hydrogel
1769,10.1007/s00216-007-1745-6,flow_resistance_comparator,"""MPC tolerated linear flow rates up to 800 cm h-1 with little or no compression; Sepharose collapsed at 535 cm h-1""",This is a non-adsorption comparator that supports the monolith's utility for flow-through protein processing.,"For the MPC column, even at linear flow rates up to 800 cm h-1, little or no compression was observed. At a linear flow rate of 535 cm h-1 the Sepharose bed collapsed due to compression.",mechanism_or_hydrogel_properties
1770,10.1007/s00216-007-1745-6,wet_storage_constraint,"""Dried MPC became brittle and fell apart; long-term storage should be wet with bacteriostatic agent such as sodium azide.""",Important handling limitation for the cryogel matrix.,"An attempt to re-swell the gel after complete drying from an aqueous solution was unsuccessful. The MPC became brittle and weak... for long-term storage of the MPC in wet state, the presence of a bacteriostatic agent such as sodium azide would certainly be required.",special_handling
1771,10.1021/am300197m,L5_sequence,"""PAWRKAFRWAWRMLKKAA""","Paper reports exact antimicrobial peptide sequence, useful for peptide identity and charge annotation.",Loading of an antimicrobial agent to surface-bound microgels used an 18-residue cationic oligopeptide designated as L5 with the sequence PAWRKAFRWAWRMLKKAA.,protein_mentions
1772,10.1021/am300197m,L5_charge_composition,"""6 cationic amino acids (R and K), no anionic amino acids""",Explains electrostatic loading mechanism into anionic PEG-AA microgels.,It contains 6 cationic amino acids (R and K) and no anionic amino acids.,protein_mentions
1773,10.1021/am300197m,mesh_size_vs_peptide_size,"""gel mesh size estimated 2.3 nm; L5 dimensions estimated 1 nm by 2.7 nm as alpha helix or 1.8 nm diameter as random coil""",Supports claim that loading is not physically blocked by mesh size.,"Both methods indicate that the L5 is physically smaller than the mesh size of both the PEG and PEG-AA microgels. Hence, there is no physical barrier to L5 loading.",mechanism
1774,10.1021/am300197m,diffusion_timescale_estimate,"""center of a 1 um diameter gel reaches 0.99 of surrounding solution concentration in approximately 100 ms""",Supports thermodynamic rather than kinetic explanation for different L5 loading.,The solution to the diffusion equation for radial diffusion into a sphere ... predicts that the average solute composition at the center of a 1 μm diameter gel ... reaches 0.99 that of the surrounding solution in approximately 100 ms.,mechanism
1775,10.1021/am300197m,MIC_MBC_L5_against_S_epidermidis,"""MIC 2 ug/mL; MBC 8 ug/mL""","Bioactivity context for loaded peptide reservoir, not a hydrogel adsorption metric.",2 μg/mL is the MIC of L5 for NJ 9709 S. epidermidis ... the MBC is 8 μg/mL.,biointerface_response
1776,10.1021/am300197m,estimated_local_L5_concentration,"""340 ug/mL for low-density surface and 570 ug/mL for high-density surface assuming h = 100 um""","Author-estimated local concentration from surface loading, relevant to reservoir function.","C L5 local volume for h = 100 μm is 340 and 570 μg/mL, respectively, for the low and high-density microgel-modified surfaces.",biointerface_response
1777,10.1002/btpr.2113,advective_mass_transport,"""dominantly advective mass transport""",The paper attributes high-throughput membrane chromatography performance to hydrogel membrane structure enabling advective transport.,The dominantly advective mass transport property of the hydrogel membrane has also enabled Natrix membrane to be run at faster volumetric flow rates with high dynamic binding capacities.,mechanism_annotations
1778,10.1002/btpr.2113,pilot_cycle_count,33,Repeated use and CIP stability are important for process adsorber robustness.,"The total number of cycles for weak C experiments was 33, which spanned over three days.",process_robustness
1779,10.1002/btpr.2113,no_pressure_increase,true,Indicates repeated-cycle membrane operation without observed pressure fouling trend.,If overlaid all cycles from 2 to 31 ... there was no overall observed pressure increase throughout all the cycles.,process_robustness
1780,10.1002/btpr.2113,protein_A_free_platform,"""proposed mAb purification process using Natrix HD-C capture and HD-Q polishing""",Paper frames hydrogel membranes as an alternative platform to Protein A chromatography.,This work indicates that there is significant potential to develop a Protein A free mAb purification platform using Natrix's unique membrane technology.,platform_claims
1781,10.1002/btpr.2113,reported_speed_advantage,"""40X faster processing speed compared with traditional AEX column chromatography""",Performance claim combines adsorption/polishing capacity with throughput.,Significantly higher binding capacity for impurities (support mAb loads up to 10Kg/L) and 40X faster processing speed were observed compared with traditional AEX column chromatography.,comparator_claims
1782,10.1002/bkcs.10545,hydrogel_transmittance,"{""H"": ""91%"", ""P1"": ""90%"", ""P2"": ""90%""}",Optical transparency is important for contact lens hydrogels but is not a standard adsorption outcome field.,"The optical analysis revealed a transparency >90% for both the control and PEG-coated hydrogels, indicating that surface immobilization with PEGs had no effect on the transparency of hydrogels.",hydrogel_properties_or_device_properties
1783,10.1002/bkcs.10545,root_mean_square_roughness_nm,"{""H"": 3.56, ""P1"": 6.21, ""P2"": 7.13}",Surface roughness may affect protein adsorption but no dedicated field exists in hydrogel_properties.,The PEG-coated hydrogels P1 and P2 showed unevenly distributed broader features; RMS roughness values are presented in Table 1.,surface_characterization
1784,10.1002/bkcs.10545,water_content_pct,"{""H"": 44, ""P1"": 46, ""P2"": 46}",Water content is reported as hydrogel characterization and may relate to antifouling behavior.,"The PEG coating did not increase the water content of hydrogels compared to the unmodified control, as the amount of attached PEGs was too small.",hydrogel_properties
1785,10.1002/bkcs.10545,protein_extraction_protocol,"""After adsorption and PBS rinsing, lenses were placed in acetonitrile/0.2 wt% trifluoroacetic acid and incubated in the dark at room temperature for 24 h.""",Adsorption was quantified after extraction rather than direct surface measurement.,The lenses were then placed in an extraction solvent containing acetonitrile/0.2 wt % trifluoroacetic acid and were incubated in the dark at room temperature for 24 h.,assay_protocol
1786,10.3390/ijms222011118,non_protein_target,"""Pseudomonas aeruginosa cells""","The hydrogel binding target is a whole bacterial cell rather than a protein, so the paper is outside the requested protein-hydrogel adsorption scope.",Specific and quantitative binding of P. aeruginosa as the dedicated target of the ACBs was demonstrated in serum and blood.,exclusion_reasons
1787,10.3390/ijms222011118,calculated_bacterial_binding_capacity,"""25000 P. aeruginosa cells per 15 mg ACB in serum and blood""","Quantitative binding capacity is reported, but the analyte is bacterial cells rather than protein.","Correlating the fluorescence intensity of halos on the beads with the cell count on the bead surface suggests a calculated binding capacity of 25,000 P. aeruginosa cells per 15-milligram ACB in serum and blood.",non_protein_binding_outcomes
1788,10.1002/adfm.200400117,motor_activity_after_immobilization,"""retention of biological activity demonstrated by microtubule gliding assays""","The adsorption outcome is coupled to retained motor-protein function, not only binding amount.",The retention of biological activity was demonstrated by microtubule gliding assays.,biointerface_response
1789,10.1002/adfm.200400117,site_selective_patterned_binding,"""binding specificity to His-tagged protein in selected sites""",The hydrogel is patterned to localize protein adsorption spatially.,it was possible to create a hybrid hydrogel superstructure that possesses binding specificity to His-tagged protein in selected sites,patterned_adsorption
1790,10.1002/app.40098,inverse_pH_responsive_design,"""polyanionic P(MAA-co-NVP) microgels encapsulating polycationic nanogels""",The hydrogel was designed to combine conventional polyanionic pH response with inverse pH-responsive polycationic nanogels.,This is a report on the facile synthesis and characterization of poly(methacrylic acid-co-N-vinylpyrrolidone) microgels encapsulating polycationic nanogels (70-100 nm) to incorporate inverse pH responsive behavior within a single hydrogel.,hydrogel_design_features
1791,10.1002/app.40098,nanogel_loading_hypothesis_disproved,"""BSA did not appear to partition into the embedded nanogels under the tested loading condition.""",The study explicitly tested whether embedded nanogels could retain BSA differently from the base microgel and concluded the data did not support that mechanism.,This disproves the hypothesis that the nanogels could be loaded simultaneously at pH 5.5.,mechanistic_interpretations
1792,10.1002/app.40098,hydrogel_rupture_at_equilibrium_swelling,"""Many formulations, including all TEGDMA gels and 0 wt % PNP PEGDMA, ruptured before pH 7.4 equilibrium swelling could be measured.""",Material fragility affected characterization and limits available hydrogel property data.,"For many formulations, including all of the TEGDMA gels, swollen weights at pH 7.4 could not be measured due to the fragility and rupture of the gels prior to reaching equilibrium.",material_limitations
1793,10.1007/s10856-013-4984-4,estimated_growth_factor_density,"""2 × 10^12 molecules/cm2""",Author-estimated immobilized BMP-4 surface density rather than a directly measured adsorption value.,we can estimate the growth factor density on the surface as 2 × 10 12 molecules/cm²,protein_immobilization_estimates
1794,10.1007/s10856-013-4984-4,maximal_BMP4_per_implant,"""25 ng""",Reported as maximum total amount of immobilized growth factor per cylindrical implant.,the cylindrical samples were augmented with a maximal total amount of 25 ng growth factor (BMP-4),protein_immobilization_estimates
1795,10.1007/s10856-013-4984-4,estimated_BMP4_areal_loading,"""about 1 ng/mm2""",Links low immobilized growth factor amount to in vivo biological function.,covalently immobilized growth factors even in very low amounts (about 1 ng/mm²) can cause significant effects,protein_immobilization_estimates
