Repository: sunyrain/PHA

# PHA Protein-Hydrogel Adsorption Dataset

Generated: 2026-07-05T11:36:45

## Scope

This curated package organizes literature-derived protein-hydrogel adsorption, binding, immobilization, antifouling, and related biointerface records extracted from the local PHA corpus.

The primary unit is one record:

`paper + hydrogel/sample + protein/mixture + experimental condition + measured outcome`

## Contents

- `data/sources.csv`: article-level metadata, extraction status, and curation decision.
- `data/records_flat.csv`: flattened record-level table with provenance, hydrogel, protein, condition, outcome, mechanism, and quality fields.

File: data/curated/pha_scientific_dataset_20260705/data/materials.csv (part 19 of 67)
id,doi,name,role,context,pubchem_query,needs_manual_normalization,enrichment_json
2603,10.3390/pharmaceutics15071843,silver nanoparticles,nanocomposite filler and protein adsorption-enhancing component,AgNPs were incorporated into PVA hydrogel; average particle size was 14.5 ± 2.5 nm.,silver,1,
2604,10.3390/pharmaceutics15071843,silver nitrate,AgNP precursor,AgNPs were synthesized using 1.0 mM AgNO3 as the initial reagent.,silver nitrate,0,
2605,10.3390/pharmaceutics15071843,sodium borohydride,AgNP reducing agent and stabilizer,2.0 mM NaBH4 was used as reducing agent and stabilizer during AgNP synthesis.,sodium borohydride,0,
2606,10.3390/pharmaceutics15071843,polyvinylpyrrolidone,AgNP dispersing/stabilizing agent,1 mL of aqueous PVP at 0.3 wt.% was added drop by drop during AgNP synthesis.,polyvinylpyrrolidone,0,
2607,10.3390/pharmaceutics15071843,Coomassie Brilliant Blue G-250,bound protein staining dye,Bound protein on hydrogel was stained using CBB G-250 dye for 4 h and quantified at 590 nm.,Coomassie Brilliant Blue G-250,0,
2608,10.3390/pharmaceutics15071843,methanol,destaining solution component,Stained gels were washed with de-staining solution containing methanol/water/acetic acid.,methanol,0,
2609,10.3390/pharmaceutics15071843,acetic acid,destaining solution component,Stained gels were washed with de-staining solution containing methanol/water/acetic acid.,acetic acid,0,
2610,10.3390/pharmaceutics15071843,calcium chloride,mineral-binding assay reagent,Hydrogel was incubated in calcium chloride at 1 mg/mL for 24 h for calcium-binding evaluation.,calcium chloride,0,
2611,10.3390/pharmaceutics15071843,alizarin red-S,calcium staining dye,Bound calcium on hydrogel was stained using alizarin red-S.,alizarin red S,0,
2612,10.1007/s11666-021-01251-6,silicone hydrogel,antifouling hydrogel coating,"Silicone hydrogel was brushed on porous aluminum coatings and evaluated for adhesion, antifouling, and corrosion resistance.",,1,
2613,10.1007/s11666-021-01251-6,sodium chloride,pore-forming agent and filler in Al-based cored wire,"Sodium chloride powders of approximately 100, 200, and 500 micrometers were used to control pore sizes in porous aluminum coatings.",sodium chloride,0,
2614,10.1007/s11666-021-01251-6,aluminum,porous coating matrix,Porous matrix aluminum coatings were fabricated by cored wire arc spray and used to anchor the silicone hydrogel layer.,aluminum,0,
2615,10.1007/s11666-021-01251-6,hydrochloric acid,NaCl removal reagent,"After spraying, sodium chloride in the coatings was dissolved by 2 mol L-1 hydrochloric acid and deionized water to form porous coating structures.",hydrochloric acid,0,
2616,10.1007/s11666-021-01251-6,glutaraldehyde,fixative for algae adhesion imaging,Adhered algae were examined by CLSM after immersion in 2.5% glutaraldehyde for 2 h.,glutaraldehyde,0,
2617,10.1016/j.chroma.2025.465801,hydroxyethyl methacrylate,monomer,HEMA was used to prepare pHEMA cryogel monoliths by free radical cryo-polymerization.,hydroxyethyl methacrylate,0,
2618,10.1016/j.chroma.2025.465801,HEMA,monomer abbreviation,Reactive solution contained HEMA 11.55 wt%.,2-hydroxyethyl methacrylate,0,
2619,10.1016/j.chroma.2025.465801,poly(ethylene glycol) diacrylate,crosslinker,PEGDA 3.45 wt% was included in the reactive solution for pHEMA cryogel monolith preparation.,polyethylene glycol diacrylate,1,
2620,10.1016/j.chroma.2025.465801,PEGDA,crosslinker abbreviation,"PEGDA, Mn approximately 250 g mol-1, was used in pHEMA cryogel monolith synthesis.",polyethylene glycol diacrylate,1,
2621,10.1016/j.chroma.2025.465801,2-acrylamido-2-methyl-1-propane sulfonic acid,functional monomer; cation-exchange ligand precursor,AMPSA was grafted onto pHEMA cryogel discs by stirring graft polymerization to introduce sulfonic acid groups.,2-acrylamido-2-methyl-1-propanesulfonic acid,0,
2622,10.1016/j.chroma.2025.465801,AMPSA,functional monomer abbreviation,1 mol L-1 AMPSA monomer solution was used for the grafting reaction.,2-acrylamido-2-methyl-1-propanesulfonic acid,0,
2623,10.1016/j.chroma.2025.465801,sulfonic acid groups,charged functional group,Negatively charged sulfonic acid groups on cryogel discs interacted with positively charged lysozyme residues.,sulfonic acid,1,
2624,10.1016/j.chroma.2025.465801,K5[Cu(HIO6)2],initiator solution component,Cu(III) solution was prepared and mixed with NaOH to create the initiator solution for AMPSA grafting.,diperiocatocuprate(III),1,
2625,10.1016/j.chroma.2025.465801,Cu(III) solution,grafting initiator,Cu(III) solution induced formation of hydroxyl radicals directly on the pHEMA cryogel matrix surface.,copper(III) periodate,1,
2626,10.1016/j.chroma.2025.465801,sodium hydroxide,initiator solution component; titration reagent,Cu(III) solution was mixed with 1 mol L-1 NaOH; NaOH was also used in charge-density titration.,sodium hydroxide,0,
2627,10.1016/j.chroma.2025.465801,hydrochloric acid,washing and titration reagent,pHEMA-AMPSA cryogel discs were washed with 0.1 mol L-1 HCl and HCl was used in charge-density titration.,hydrochloric acid,0,
2628,10.1016/j.chroma.2025.465801,ammonium persulfate,polymerization initiator,APS initiated pHEMA cryo-polymerization with TEMED.,ammonium persulfate,0,
2629,10.1016/j.chroma.2025.465801,APS,polymerization initiator abbreviation,APS was used at mass ratio 1.25% to total mass of monomers.,ammonium persulfate,0,
2630,10.1016/j.chroma.2025.465801,"N,N,N',N'-tetramethyl ethylenediamine",polymerization accelerator,TEMED was used with APS to initiate pHEMA cryo-polymerization.,"N,N,N',N'-tetramethylethylenediamine",0,
2631,10.1016/j.chroma.2025.465801,TEMED,polymerization accelerator abbreviation,TEMED was used at mass ratio 1.25% to total mass of monomers.,"N,N,N',N'-tetramethylethylenediamine",0,
2632,10.1016/j.chroma.2025.465801,sodium chloride,elution salt,Bound lysozyme molecules were eluted using 1 mol L-1 NaCl in PB 7.2.,sodium chloride,0,
2633,10.1016/j.chroma.2025.465801,Na2HPO4,buffer component,20 mmol L-1 Na2HPO4/NaH2PO4 phosphate buffer at pH 7.2 was used for batch adsorption.,disodium hydrogen phosphate,0,
2634,10.1016/j.chroma.2025.465801,NaH2PO4,buffer component,20 mmol L-1 Na2HPO4/NaH2PO4 phosphate buffer at pH 7.2 was used for batch adsorption.,sodium dihydrogen phosphate,0,
2635,10.1016/j.chroma.2025.465801,acetone,RTD tracer,"Acetone solution, 3% v/v, was used as tracer for residence time distribution measurements.",acetone,0,
2636,10.1002/jssc.200900250,cupric ion,metal ion bridge,Used as the bridge between template BSA and functional monomer 4-vinylpyridine.,cupric ion,0,
2637,10.1002/jssc.200900250,4-vinylpyridine,functional monomer,Functional monomer coordinated with BSA through Cu(II).,4-vinylpyridine,0,
2638,10.1002/jssc.200900250,N-isopropylacrylamide,assistant monomer,Used to provide stimuli-responsibility of the polymer.,N-isopropylacrylamide,0,
2639,10.1002/jssc.200900250,ethylene diamine tetraacetic acid,eluting agent,10 mmol/L EDTA at pH 7.0 containing 150 mmol/L NaCl was used to recover bound proteins.,ethylenediaminetetraacetic acid,0,
2640,10.1002/jssc.200900250,sodium chloride,salt in eluting solution,150 mmol/L NaCl was included in the EDTA eluting solution.,sodium chloride,0,
2641,10.1002/jssc.200900250,Zn(II),comparator metal ion,Investigated for effects on recognition ability.,zinc ion,0,
2642,10.1002/jssc.200900250,Ni(II),comparator metal ion,Investigated for effects on recognition ability.,nickel(2+) ion,0,
2643,10.1002/jssc.200900250,Co(II),comparator metal ion,Investigated for effects on recognition ability.,cobalt(2+) ion,0,
2644,10.1002/jssc.200900250,Cd(II),comparator metal ion,Investigated for effects on recognition ability.,cadmium(2+) ion,0,
2645,10.1002/jssc.200900250,Al(III),comparator metal ion,Investigated for effects on recognition ability.,aluminum(3+) ion,0,
2646,10.1016/j.ijbiomac.2023.127494,N-isopropylacrylamide,monomer,0.15 g npam used to prepare thermoresponsive cryogel.,N-isopropylacrylamide,1,
2647,10.1016/j.ijbiomac.2023.127494,acrylamide,monomer,0.15 g aam used to prepare cryogel.,acrylamide,1,
2648,10.1016/j.ijbiomac.2023.127494,acrylic acid,monomer; carboxyl functional group source,0.15 g AAc used; acrylic acid introduced -COOH groups and improved adsorption.,acrylic acid,0,
2649,10.1016/j.ijbiomac.2023.127494,"N,N'-methylenebisacrylamide",crosslinker,0.25 g mbaam used in cryogel preparation.,"N,N'-methylenebisacrylamide",1,
2650,10.1016/j.ijbiomac.2023.127494,tetramethylethylenediamine,polymerization accelerator/initiator component,Free radical polymerization was started by tetrametiletilendiamin.,"N,N,N',N'-tetramethylethylenediamine",1,
2651,10.1016/j.ijbiomac.2023.127494,ammonium persulfate,initiator,10 mg ammonium per sulfate used to start free radical polymerization.,ammonium persulfate,1,
2652,10.1016/j.ijbiomac.2023.127494,sodium azide,storage preservative,Cryogel kept at 4 C in buffer containing 0.02% sodium azide.,sodium azide,0,
2653,10.1016/j.ijbiomac.2023.127494,sodium chloride,ionic strength modifier,NaCl concentrations from 0.01 to 0.5 M were used for lysozyme adsorption; 0 to 0.5 M for Cd2+ adsorption.,sodium chloride,0,
2654,10.1016/j.ijbiomac.2023.127494,CdCl2,cadmium source,CdCl2 used to prepare Cd(II) standard solutions.,cadmium chloride,1,
2655,10.1016/j.ijbiomac.2023.127494,Cd2+,heavy metal ion adsorbate after lysozyme loading,Lysozyme-loaded cryogel was used for removal of model heavy metal ion cadmium.,cadmium ion,0,
2656,10.1016/j.ijbiomac.2023.127494,phosphate buffer,buffer,50 mM phosphate buffer used for pH 7.0-8.0; abstract reports lysozyme adsorption at pH 7.4.,,1,
2657,10.1016/j.ijbiomac.2023.127494,acetate buffer,buffer,50 mM CH3COOH-CH3COONa used for pH 3.0-5.0.,,1,
2658,10.1016/j.ijbiomac.2023.127494,bicarbonate buffer,buffer,50 mM NaHCO3-H2CO3 used for pH 9.0-11.0.,,1,
2659,10.1080/03602559.2012.709297,polyvinyl alcohol,polymer backbone,PVA was used to prepare poly(vinyl alcohol-g-acrylamide) chains in the IPN hydrogel.,polyvinyl alcohol,0,
2660,10.1080/03602559.2012.709297,chitosan,polymer backbone,Chitosan was used to prepare chitosan-g-polyacrylamide chains in the IPN hydrogel.,chitosan,0,
2661,10.1080/03602559.2012.709297,acrylamide,monomer,Acrylamide was graft copolymerized onto chitosan and PVA.,acrylamide,0,
2662,10.1080/03602559.2012.709297,"N,N'-methylene bis acrylamide",crosslinker,MBA was employed as a cross-linker and increased MBA was reported to increase adsorbed protein.,"N,N'-methylenebisacrylamide",0,
2663,10.1080/03602559.2012.709297,potassium persulphate,initiator,Potassium persulphate was used as initiator for redox polymerization.,potassium persulfate,0,
2664,10.1080/03602559.2012.709297,potassium metabisulphite,redox activator,Potassium metabisulphite was used as an activator for the redox system.,potassium metabisulfite,0,
2665,10.1080/03602559.2012.709297,potassium iodide,swelling medium solute,Swelling experiments were performed in potassium iodide solution at 15% w/v.,potassium iodide,0,
2666,10.1080/03602559.2012.709297,D-glucose,swelling medium solute,Swelling experiments were performed in D-glucose solution at 5% w/v.,D-glucose,0,
2667,10.1080/03602559.2012.709297,sodium chloride,saline swelling medium solute,"Swelling experiments were performed in saline water, 0.9% NaCl.",sodium chloride,0,
2668,10.1080/03602559.2012.709297,urea,swelling medium solute,Urea solution was reported to increase swelling ratio.,urea,0,
2669,10.3390/app8101941,X-DNA,DNA hydrogel building block,X-shaped DNA served as a building unit with sticky ends complementary to L-DNA and S-DNA.,,1,
2670,10.3390/app8101941,L-DNA,DNA hydrogel building block,Linear duplex L-DNA contained two sticky ends complementary to X-DNA.,,1,
2671,10.3390/app8101941,S-DNA,aptamer-functional DNA strand,S-DNA contained one sticky end and one thrombin aptamer segment.,,1,
2672,10.3390/app8101941,thrombin aptamer,affinity ligand,The sequence of the aptamer modified with FAM used in this study was 5′-FAM-GGTTGGTGTGGTTGG-3′.,,1,
2673,10.3390/app8101941,CSs,triggering complementary sequences,Complementary sequences hybridized with aptamers and triggered thrombin release.,,1,
2674,10.3390/app8101941,CS15,15-nucleotide complementary sequence trigger,CS15 could trigger thrombin release and was used in concentration and staged-release experiments.,,1,
2675,10.3390/app8101941,CS12,12-nucleotide complementary sequence trigger,CS12 could trigger thrombin release and enhanced release fourfold.,,1,
2676,10.3390/app8101941,CS8,8-nucleotide complementary sequence control,CS8 could not trigger thrombin release and showed no significant difference compared to control.,,1,
2677,10.3390/app8101941,graphene oxide,fluorescence aptasensor material,Protein concentrations captured and released were detected using a graphene oxide-based fluorescence aptasensor.,graphene oxide,1,
2678,10.3390/app8101941,FAM,fluorescent label,FAM-labeled S-DNA was used to demonstrate successful self-assembly and in FRET experiments.,carboxyfluorescein,0,
2679,10.3390/app8101941,DABCYL,quencher label,DABCYL-labeled CS15 was designed to quench FAM through FRET after hybridization.,DABCYL,0,
2680,10.3390/app8101941,Tris-HCl,buffer component,"Used in TB buffer, DNA buffer, absorption medium, and release medium.",Tris hydrochloride,0,
2681,10.3390/app8101941,KCl,salt,Absorption medium and release medium contained 50 mM KCl.,potassium chloride,0,
2682,10.3390/app8101941,NaCl,salt,DNA buffer contained 50 mM NaCl and TB buffer contained 50 mM NaCl.,sodium chloride,0,
2683,10.3390/app8101941,MgCl2,salt,TB buffer contained 3 mM MgCl2.,magnesium chloride,0,
2684,10.3390/app8101941,CaCl2,salt,TB buffer contained 3 mM CaCl2.,calcium chloride,0,
2685,10.3390/app8101941,EDTA,buffer component,DNA buffer contained 1 mM EDTA.,ethylenediaminetetraacetic acid,0,
2686,10.1080/08927014.2019.1611790,POEGMA,hydrophilic polymer coating,"Hydrophilic copolymer coating tested in field, diatom, and sediment assays.",oligo(ethylene glycol) methyl ether methacrylate,1,
2687,10.1080/08927014.2019.1611790,PSPE,zwitterionic polymer coating,"Zwitterionic hydrophilic coating tested in field, diatom, and sediment assays.","3-[N-2-(methacryloyloxy)ethyl-N,N-dimethyl]-ammonio propane-1-sulfonate",1,
2688,10.1080/08927014.2019.1611790,PBMA,hydrophobic comparator coating,Hydrophobic copolymer comparator containing 1 mol % BPEMA.,n-butyl methacrylate,1,
2689,10.1080/08927014.2019.1611790,BPEMA,photo-crosslinker,Coatings contained 1 mol % photo-cross linker BPEMA.,2-(4-benzoylphenoxy)ethyl methacrylate,0,
2690,10.1080/08927014.2019.1611790,APTMS,adhesion-promoting silane monolayer,Glass and silicon substrata were modified with APTMS before polymer coating.,3-aminopropyltrimethoxysilane,0,
2691,10.1080/08927014.2019.1611790,AUDT,self-assembled monolayer on gold,Gold substrata were modified with 11-amino-1-undecanethiol.,11-amino-1-undecanethiol,0,
2692,10.1080/08927014.2019.1611790,glutaraldehyde,fixative,Adsorbed material was fixed using 2.5 wt.% glutaraldehyde solution.,glutaraldehyde,0,
2693,10.1080/08927014.2019.1611790,diatomaceous earth,sediment/fouling particulate,Accumulated material contained shattered diatom shells and diatomaceous earth.,diatomaceous earth,1,
2694,10.1080/08927014.2019.1611790,silica,sediment component,XPS suggested accumulated material consisted mainly of quartz and/or diatomaceous earth.,silicon dioxide,0,
2695,10.1080/08927014.2019.1611790,alumina,sediment component,Diatomaceous earth composition was described as containing 2-4% alumina.,aluminum oxide,0,
2696,10.1080/08927014.2019.1611790,iron oxide,sediment component,Diatomaceous earth composition was described as containing 0.5-2% iron oxide.,iron oxide,1,
2697,10.1007/s12010-008-8373-2,acrylic acid,monomer,AAc was used to prepare p(AAc/MBA) hydrogel microspheres.,acrylic acid,0,
2698,10.1007/s12010-008-8373-2,"N,N'-methylene-bisacrylamide",crosslinker/comonomer,MBA was used with acrylic acid to form p(AAc/MBA).,"N,N'-methylenebisacrylamide",0,
2699,10.1007/s12010-008-8373-2,potassium persulfate,initiator,KPS was added to the aqueous phase mixture.,potassium persulfate,0,
2700,10.1007/s12010-008-8373-2,"N,N,N',N'-tetramethylethylenediamine",polymerization accelerator,TEMED was injected into the reaction mixture.,TEMED,0,
2701,10.1007/s12010-008-8373-2,Span-80,surfactant,Span-80 was added to dimethylbenzene oil phase.,Span 80,0,
2702,10.1007/s12010-008-8373-2,dimethylbenzene,oil phase solvent,Dimethylbenzene was used as the oil phase for inverse suspension polymerization.,xylene,1,
2703,10.1007/s12010-008-8373-2,sodium hydroxide,pH adjustment and aqueous phase component,10% NaOH solution was used for aqueous phase; 0.01 mol L-1 NaOH adjusted medium pH.,sodium hydroxide,0,
2704,10.1007/s12010-008-8373-2,hydrochloric acid,pH adjustment,0.01 mol L-1 HCl was used to adjust medium pH.,hydrochloric acid,0,
2705,10.1007/s12010-008-8373-2,BAEE,trypsin activity substrate,BAEE was used as synthesized substrate for trypsin activity assay.,N-alpha-benzoyl-L-arginine ethyl ester,1,
2706,10.1007/s12010-008-8373-2,Tris-HCl,activity assay buffer,"1.5 mL Tris-HCl, 0.1 M, pH 8.0 was used in the trypsin assay.",Tris hydrochloride,0,
2707,10.1016/j.hazadv.2025.100954,polyvinyl alcohol,hydrogel polymer backbone,"PVA solutions with MW about 27,000 or 61,000 g/mol were used to prepare PVA/GA hydrogels.",polyvinyl alcohol,1,
2708,10.1016/j.hazadv.2025.100954,gum Arabic,natural polymer backbone,GA was combined with PVA to form the bio-based hydrogel carrier.,gum arabic,1,
2709,10.1016/j.hazadv.2025.100954,acrylic acid,grafted acrylic monomer,AA was neutralized with KOH and grafted onto PVA/GA during hydrogel synthesis.,acrylic acid,0,
2710,10.1016/j.hazadv.2025.100954,glycidyl methacrylate,crosslinker,GMA was added as cross-linker in PVA/GA hydrogel synthesis.,glycidyl methacrylate,0,
2711,10.1016/j.hazadv.2025.100954,ammonium persulfate,free-radical initiator,APS was used as initiator for hydrogel polymerization.,ammonium persulfate,0,
2712,10.1016/j.hazadv.2025.100954,nanocellulose,nanofiller support,NC was prepared from sugar beet pulp and used to anchor iron nanoparticles.,cellulose,1,
2713,10.1016/j.hazadv.2025.100954,NC-Fe,magnetic/catalytic nanofiller,Fe nanoparticles were incorporated on NC and then added to PVA-GA hydrogels.,iron oxide cellulose nanocomposite,1,
2714,10.1016/j.hazadv.2025.100954,Fe2O3 nanoparticles,metal oxide filler/catalytic component,XRD pattern of NC-Fe displayed peaks assigned to Fe2O3 nanoparticles.,iron(III) oxide,0,
2715,10.1016/j.hazadv.2025.100954,ferrous sulfate heptahydrate,iron precursor,FeSO4.7H2O was used to synthesize magnetic NC samples.,ferrous sulfate heptahydrate,0,
2716,10.1016/j.hazadv.2025.100954,sodium borohydride,reducing agent,NaBH4 solution was added dropwise during NC-Fe preparation.,sodium borohydride,0,
2717,10.1016/j.hazadv.2025.100954,tetracycline,small-molecule pollutant substrate,TC removal/degradation was used to evaluate free and immobilized PersiLac3.,tetracycline,0,
2718,10.1016/j.hazadv.2025.100954,ABTS,laccase activity assay substrate,Laccase activity was measured by monitoring ABTS oxidation at 420 nm.,"2,2'-azino-bis(3-ethylbenzothiazoline-6-sulfonic acid)",1,
2719,10.1007/s10529-020-02829-w,chitosan,hydrogel polymer backbone,Chitosan >85% deacetylation was used to form capsules.,chitosan,1,
2720,10.1007/s10529-020-02829-w,sodium dodecyl sulfate,anionic surfactant gelling solution,Used at 5 g/L or 20 g/L for chitosan gelation.,sodium dodecyl sulfate,0,
2721,10.1007/s10529-020-02829-w,sodium hydroxide,pH adjustment and SDS replacement treatment,0.05 M NaOH replacement after SDS gelation; 2.5 M NaOH used to adjust chitosan solution to pH near 6.,sodium hydroxide,0,
2722,10.1007/s10529-020-02829-w,acetic acid,chitosan dissolution solvent,0.5% chitosan solution prepared in 1% acetic acid.,acetic acid,0,
2723,10.1007/s10529-020-02829-w,Tris-HCl,buffer,"50 mM Tris-HCl buffer used for immobilization, storage, and activity assays.",tris hydrochloride,0,
2724,10.1007/s10529-020-02829-w,zinc chloride,metal ion additive/cofactor component,10 uM ZnCl2 included during adsorption and activity assay.,zinc chloride,0,
2725,10.1007/s10529-020-02829-w,NADP+,activity assay cofactor,NADP+ reduction to NADPH measured at 340 nm.,NADP+,0,
2726,10.1007/s10529-020-02829-w,DTT,reducing agent in activity assay,3.0 mM DTT used in activity reaction mixture.,dithiothreitol,0,
2727,10.1007/s10529-020-02829-w,isopropanol,activity assay substrate/co-solvent,4.0 mM isopropanol used in NADPH production assay; 2-propanol used in asymmetric reduction.,isopropanol,0,
2728,10.1007/s10529-020-02829-w,acetophenone,asymmetric reduction substrate,0.21 mM acetophenone used to test immobilized N245A TeSADH catalysis.,acetophenone,0,
2729,10.1007/s10529-020-02829-w,hexane,co-solvent,Used as solvent for asymmetric reduction with immobilized enzyme.,hexane,0,
2730,10.1007/s10529-020-02829-w,N-acetyl-D-glucosamine,chitosan monomer unit,Chitosan described as copolymer of N-acetyl-D-glucosamine and D-glucosamine.,N-acetyl-D-glucosamine,0,
2731,10.1007/s10529-020-02829-w,D-glucosamine,chitosan monomer unit,Chitosan described as copolymer of N-acetyl-D-glucosamine and D-glucosamine.,D-glucosamine,0,
2732,10.3390/ma15134498,agarose,hydrogel matrix,Agarose was mixed with PeptoidCB to prepare zwitterionic antifouling hydrogels.,agarose,0,
2733,10.3390/ma15134498,PeptoidCB-1,zwitterionic hydrogel additive,Carboxybetaine-modified homopolymer polypeptoid mixed with agarose to resist protein adsorption.,,1,
2734,10.3390/ma15134498,PeptoidCB49-1,zwitterionic hydrogel additive,PeptoidCB49-1 hydrogel was used for micro-BCA protein resistance quantification.,,1,
2735,10.3390/ma15134498,PeptoidCB24-1,zwitterionic hydrogel additive,Hydrogels containing PeptoidCB24-1 showed barely observed FITC-BSA fluorescence.,,1,
2736,10.3390/ma15134498,poly(N-allylglycine),polymer precursor,PNAG was modified by thiol-ene chemistry to prepare PeptoidQA and then PeptoidCB.,poly(N-allylglycine),1,
2737,10.3390/ma15134498,N-allyl-N-carboxyanhydride,monomer,Used to synthesize PNAG homopolymers by ring-opening polymerization.,N-allyl N-carboxyanhydride,1,
2738,10.3390/ma15134498,N-octyl-N-carboxyanhydride,monomer,Used with Allyl-NCA to synthesize PNAG-b-PNOG block copolymers.,N-octyl N-carboxyanhydride,1,
2739,10.3390/ma15134498,"2-ethoxy-N-(2-mercaptoethyl)-N,N-dimethyl-2-oxoethan-1-aminium bromide",thiol-ene modifier and carboxybetaine precursor,Used to modify PNAG to PeptoidQA before deprotection to PeptoidCB.,"2-ethoxy-N-(2-mercaptoethyl)-N,N-dimethyl-2-oxoethan-1-aminium bromide",1,
2740,10.3390/ma15134498,DMPA,photoinitiator,Used in UV thiol-ene modification of PNAG.,"2,2-dimethoxy-2-phenylacetophenone",0,
2741,10.3390/ma15134498,DL-dithiothreitol,reducing reagent,Used in synthesis of the mercaptoethyl aminium bromide modifier.,DL-dithiothreitol,0,
2742,10.3390/ma15134498,sodium dodecyl sulfate,desorption/extraction reagent,2.0 wt% SDS was used to extract surface-bound proteins before micro-BCA assay.,sodium dodecyl sulfate,0,
2743,10.3390/ma15134498,PeptoidCB-2,zwitterionic nanoparticle-forming block copolypeptoid,"PeptoidCB-2 assemblies in PBS showed negligible BSA adsorption, but were nanoparticles rather than hydrogels.",,1,
2744,10.3390/ma15134498,PeptoidQA-2,cationic nanoparticle comparator,PeptoidQA-2 assemblies increased in size after BSA exposure due to BSA adsorption.,,1,
2745,10.1002/jctb.2036,poly(ethylene glycol) diacrylate,hydrogel macromer and crosslinker,Hydrogel substrates were prepared using PEG-DA macromers.,poly(ethylene glycol) diacrylate,1,
2746,10.1002/jctb.2036,poly(ethylene glycol),hydrogel precursor polymer,PEG MW 3400 was converted to PEG-diacrylate according to a published protocol.,polyethylene glycol,1,
2747,10.1002/jctb.2036,5-azido-2-nitrobenzoyloxy-N-hydroxysuccinimide,photoreactive bifunctional linker,PEG hydrogel surfaces were modified with 5-azidonitrobenzoyloxy-NHS to covalently immobilize proteins.,5-azido-2-nitrobenzoyloxy N-hydroxysuccinimide,1,
2748,10.1002/jctb.2036,2-hydroxy-2-methylpropiophenone,photoinitiator,20 µL of HOMPP was added to 1 mL of PEG-DA solution to initiate photopolymerization.,2-hydroxy-2-methylpropiophenone,0,
2749,10.1002/jctb.2036,dimethylformamide,solvent,5-azidonitrobenzoyloxy-NHS in DMF solution was drop-cast onto the gel.,dimethylformamide,0,
2750,10.1002/jctb.2036,"biotinyl-3,6,9-dioxaoctanediamine",biotin ligand reagent,Biotin microarrays were created by 1 h incubation of a 10 mM solution of biotin-NH2 in PBS.,"biotinyl-3,6,9-dioxaoctanediamine",1,
2751,10.1002/jctb.2036,phosphate buffered saline,buffer,"PBS, 0.1 mol L-1, pH 7.4, was prepared with phosphate salts and NaCl.",phosphate buffered saline,1,
2752,10.1002/jctb.2036,sodium chloride,buffer salt,PBS contained 0.15 mol L-1 NaCl.,sodium chloride,0,
2753,10.1002/jctb.2036,o-dianisidine,GOX activity assay chromogenic substrate,GOX activity was measured by oxidation of o-dianisidine through a peroxidase-coupled system.,o-dianisidine,0,
2754,10.1002/jctb.2036,beta-D-glucose,GOX activity assay substrate,0.5 mL of beta-D-glucose solution was added to the enzyme-immobilizing substrates.,beta-D-glucose,0,
2755,10.1002/jctb.2036,sulfuric acid,reaction stop solution,The reaction was stopped with 0.5 mL of 2.5 mol L-1 sulfuric acid.,sulfuric acid,0,
2756,10.1021/acsbiomaterials.1c00852,3-{[2-(Methacryloyloxy)ethyl]dimethylammonio}propionate,zwitterionic monomer,CBMA monomer used to make carboxybetaine zwitterionic hydrogel thin films.,3-{[2-(Methacryloyloxy)ethyl]dimethylammonio}propionate,1,
2757,10.1021/acsbiomaterials.1c00852,CBMA,zwitterionic monomer,CBMA hydrogels were compared with SBMA hydrogels for fibrinogen adsorption and material properties.,carboxybetaine methacrylate,1,
2758,10.1021/acsbiomaterials.1c00852,[2-(methacryloyloxy)ethyl]dimethyl-(3-sulfopropyl)ammonium hydroxide,zwitterionic monomer,SBMA monomer used to make sulfobetaine zwitterionic hydrogel thin films.,[2-(methacryloyloxy)ethyl]dimethyl-(3-sulfopropyl)ammonium hydroxide,1,
2759,10.1021/acsbiomaterials.1c00852,SBMA,zwitterionic monomer,SBMA hydrogels were compared with CBMA hydrogels for fibrinogen adsorption and material properties.,sulfobetaine methacrylate,1,
2760,10.1021/acsbiomaterials.1c00852,poly(ethylene glycol) dimethacrylate,crosslinker,PEGDMA with average molecular weight of 400 for the PEG block was used as the cross-linking molecule for zwitterionic thin films.,poly(ethylene glycol) dimethacrylate,1,
2761,10.1021/acsbiomaterials.1c00852,PEGDMA,crosslinker and nonzwitterionic control network,PEGDMA cross-linker percentage was varied; neat PEGDMA film without zwitterionic monomers was used as a comparator.,PEG dimethacrylate,1,
2762,10.1021/acsbiomaterials.1c00852,polydimethylsiloxane,substrate,Zwitterionic hydrogel thin films were photografted on PDMS and compared with uncoated PDMS.,polydimethylsiloxane,0,
2763,10.1021/acsbiomaterials.1c00852,PDMS,substrate and control material,Uncoated PDMS was used as the normalization comparator for fibrinogen adsorption.,polydimethylsiloxane,0,
2764,10.1021/acsbiomaterials.1c00852,poly(ethylene glycol) methacrylate,hydrogel monomer comparator for lubricity,PEGMA-grafted thin-film hydrogels were assessed for coefficient of friction.,poly(ethylene glycol) methacrylate,1,
2765,10.1021/acsbiomaterials.1c00852,PEGMA,hydrogel monomer comparator for lubricity,PEGMA with average molecular weight 500 was used in photografted hydrogels for lubricity comparison.,poly(ethylene glycol) methacrylate 500,1,
2766,10.1021/acsbiomaterials.1c00852,benzophenone,photografting reagent,Listed among materials used for photochemical grafting.,benzophenone,0,
2767,10.1021/acsbiomaterials.1c00852,Irgacure 2959,photoinitiator,Listed among materials used for photocuring and photografting.,Irgacure 2959,0,
2768,10.1021/acsbiomaterials.1c00852,phosphate-buffered saline,buffer and swelling medium,PBS was used for swelling studies and tribometry immersion.,phosphate buffered saline,0,
2769,10.1021/acsbiomaterials.1c00852,fetal bovine serum,protein-containing biological medium for swelling characterization,FBS was used to assess hydrogel equilibrium swelling under serum conditions.,fetal bovine serum,0,
2770,10.1016/j.bej.2008.10.009,2-hydroxyethyl methacrylate,hydrogel monomer,HEMA was polymerized with MATrp to prepare PHEMATrp cryogel.,2-hydroxyethyl methacrylate,0,
2771,10.1016/j.bej.2008.10.009,N-methacryloyl-l-tryptophan,hydrophobic comonomer ligand,MATRp provided hydrophobic functionality to the cryogel.,N-methacryloyl-L-tryptophan,1,
2772,10.1016/j.bej.2008.10.009,L-tryptophan methyl ester,MATRp synthesis precursor,MATRp was synthesized by reacting methacryloyl chloride with l-tryptophan methyl ester.,L-tryptophan methyl ester,0,
2773,10.1016/j.bej.2008.10.009,methacryloyl chloride,MATRp synthesis reagent,Used to synthesize N-methacryloyl-l-tryptophan.,methacryloyl chloride,0,
2774,10.1016/j.bej.2008.10.009,"N,N'-methylene-bis(acrylamide)",crosslinker,MBAAm was used as the cross-linker in cryogel preparation.,"N,N'-methylenebisacrylamide",0,
2775,10.1016/j.bej.2008.10.009,ammonium persulfate,initiator,APS/TEMED was used as initiator/activator pair.,ammonium persulfate,0,
2776,10.1016/j.bej.2008.10.009,"N,N,N',N'-tetramethylene diamine",activator,TEMED was used with APS for free radical polymerization.,"N,N,N',N'-tetramethylethylenediamine",1,
2777,10.1016/j.bej.2008.10.009,sodium sulfate,salt additive,Na2SO4 gave 66.6 mg/g lysozyme adsorption.,sodium sulfate,0,
2778,10.1016/j.bej.2008.10.009,ammonium sulfate,salt additive,(NH4)2SO4 was used in equilibration buffer and salt-type experiments.,ammonium sulfate,0,
2779,10.1016/j.bej.2008.10.009,sodium chloride,salt additive,NaCl gave 21.2 mg/g lysozyme adsorption in salt-type experiments.,sodium chloride,0,
2780,10.1016/j.bej.2008.10.009,ethylene glycol,desorption agent,Lysozyme molecules were desorbed with 0.5 M ethylene glycol solution.,ethylene glycol,0,
2781,10.1016/j.bej.2008.10.009,sodium hydroxide,regeneration and sterilization reagent,Cryogel was washed with 50 mM NaOH after adsorption-desorption cycle.,sodium hydroxide,0,
2782,10.1016/j.bej.2008.10.009,sodium azide,storage preservative,Cryogel was stored in buffer containing 0.02% sodium azide at 4 C.,sodium azide,0,
2783,10.3390/polym14194200,poly(ethylene glycol) diacrylate,main nanogel matrix/macromer/crosslinker,Poly(ethylene glycol) diacrylate was chosen as a main synthetic biocompatible matrix; PEGDA 700 and PEGDA 2000 were used at 75/25.,polyethylene glycol diacrylate,1,
2784,10.3390/polym14194200,PEGDA 700,macromer,PEGDA 700/PEGDA 2000 ratio was 75/25 in LFNG recipes.,polyethylene glycol diacrylate 700,1,
2785,10.3390/polym14194200,PEGDA 2000,macromer,PEGDA 700/PEGDA 2000 ratio was 75/25 in LFNG recipes.,polyethylene glycol diacrylate 2000,1,
2786,10.3390/polym14194200,SPAN 80,emulsifier/co-surfactant,Mixed emulsifiers SPAN80 and TWEEN80 were dissolved in cyclohexane for inverse mini-emulsion polymerization.,sorbitan monooleate,0,
2787,10.3390/polym14194200,TWEEN 80,emulsifier/co-surfactant,Mixed emulsifiers SPAN80 and TWEEN80 were dissolved in cyclohexane for inverse mini-emulsion polymerization.,polysorbate 80,0,
2788,10.3390/polym14194200,TMEDA,polymerization component/redox accelerator,"Aqueous phase contained PEGDA, TMEDA and NaCl.","N,N,N',N'-tetramethylethylenediamine",0,
2789,10.3390/polym14194200,NaCl,salt in aqueous phase,Aqueous phase contained NaCl at 0.2 mol/L.,sodium chloride,0,
2790,10.3390/polym14194200,cyclohexane,continuous organic solvent,Organic phase used cyclohexane.,cyclohexane,0,
2791,10.3390/polym14194200,APS,polymerization initiator,Polymerization reaction was initiated by APS at 5% relative to PEGDA.,ammonium persulfate,0,
2792,10.3390/polym14194200,TRIS/HCl,template solubilization buffer,"PLA2 template was prepared in TRIS/HCl pH 8.2, 50 mM for MIP-LFNG (T).",tris hydrochloride,1,
2793,10.3390/polym14194200,acetone,washing solvent,"Nanogel phase was washed with cyclohexane, acetone and ultrapure water.",acetone,0,
2794,10.1021/acsami.9b17328,N-isopropylacrylamide,monomer,Used to synthesize pNIPAm-co-AAc nanogels; NIPAm:AAc:BIS molar ratio 88:10:2.,N-isopropylacrylamide,0,
2795,10.1021/acsami.9b17328,acrylic acid,"monomer, carboxylate source",Used at 10% relative to total monomer concentration; carboxylate groups give negative nanogel charge and enable EDC/NHS conjugation.,acrylic acid,0,
2796,10.1021/acsami.9b17328,"N,N'-methylenebisacrylamide",crosslinker,Used as BIS crosslinker at 2% relative to total monomer concentration.,"N,N'-methylenebisacrylamide",0,
2797,10.1021/acsami.9b17328,ammonium persulfate,initiator,APS used to initiate free-radical polymerization.,ammonium persulfate,0,
2798,10.1021/acsami.9b17328,Tween 80,surfactant and emulsifier,Used during nanogel synthesis at total surfactant concentration of 0.5 mM.,polyoxyethylene sorbitan monooleate,0,
2799,10.1021/acsami.9b17328,EDC,coupling reagent,Used with NHS to conjugate receptor amine groups to nanogel carboxyl groups.,1-Ethyl-3-(3-dimethylaminopropyl)carbodiimide,0,
2800,10.1021/acsami.9b17328,NHS,coupling reagent,Used with EDC for receptor conjugation to nanogels.,N-hydroxysuccinimide,0,
2801,10.1021/acsami.9b17328,biocytin,ligand/receptor functionalization molecule,Conjugated to pNIPAm-co-AAc nanogels to create biotinylated nanogels for streptavidin binding.,biocytin,0,
2802,10.1021/acsami.9b17328,cysteamine,gold chip surface functionalization reagent,Introduced amine functional groups onto gold chip surface for Coulombic attraction with negatively charged nanogels.,cysteamine,0,
2803,10.1021/acsami.9b17328,MES,buffer,MES buffer pH 5.6 used for nanogel attachment and bioconjugation buffer exchange.,2-(N-morpholino)ethanesulfonic acid,0,
2804,10.1021/acsami.9b17328,sodium chloride,salt,0.9% sodium chloride in 0.1 M MES buffer for nanogel attachment process.,sodium chloride,0,
2805,10.1021/acsami.9b17328,APTMS,glass slide surface modifier,APTMS in ethanol solution applied to plasma-modified glass slide before biotinylated nanogel deposition.,3-aminopropyltrimethoxysilane,1,
2806,10.1021/acsami.9b17328,gold,SPR chip substrate,Bare gold chip functionalized with cysteamine and nanogels for SPR analysis.,gold,0,
2807,10.1021/acsami.9b17328,Na+,monovalent metal ion comparator,Monovalent cation tested in nanogel-modified SPR metal ion analysis.,sodium ion,0,
2808,10.1021/acsami.9b17328,K+,monovalent metal ion comparator,Monovalent cation tested in nanogel-modified SPR metal ion analysis.,potassium ion,0,
2809,10.1021/acsami.9b17328,Ca2+,divalent metal ion bridge,Postulated to form MPB-like structures by interacting with carboxylates in pNIPAm-co-AAc nanogel networks.,calcium ion,0,
2810,10.1021/acsami.9b17328,Fe2+,divalent metal ion bridge,Postulated to form MPB-like structures by interacting with carboxylates in pNIPAm-co-AAc nanogel networks.,ferrous ion,0,
2811,10.1021/acsami.9b17328,Fe3+,trivalent metal ion bridge,Postulated to form MPB-like structures by interacting with carboxylates in pNIPAm-co-AAc nanogel networks.,ferric ion,0,
2812,10.1080/08927010902730516,acrylamide,monomer,Used to prepare PAAm-containing gels.,acrylamide,0,
2813,10.1080/08927010902730516,2-hydroxyethylmethacrylate,monomer,Used to prepare PHEMA gel.,2-hydroxyethyl methacrylate,0,
2814,10.1080/08927010902730516,2-hydroxyethylacrylate,monomer,Used to prepare PHEA gel.,2-hydroxyethyl acrylate,0,
2815,10.1080/08927010902730516,"N,N-dimethylacrylamide",monomer,Used to prepare PDMAAm gel.,"N,N-dimethylacrylamide",0,
2816,10.1080/08927010902730516,sodium p-styrene sulfonate,monomer,Used to prepare PNaSS gel.,sodium p-styrenesulfonate,0,
2817,10.1080/08927010902730516,2-acrylamide-2-methylpropanesulfonic acid,monomer,Used to prepare PAMPS gel.,2-acrylamido-2-methylpropane sulfonic acid,0,
2818,10.1080/08927010902730516,"N,N-methylenebis(acrylamide)",crosslinker,Used as a crosslinking agent for chemically crosslinked hydrogels.,"N,N'-methylenebisacrylamide",0,
2819,10.1080/08927010902730516,poly(vinyl alcohol),polymer,Used as a physically crosslinked non-charged synthetic polymer gel.,polyvinyl alcohol,0,
2820,10.1080/08927010902730516,agarose,natural polymer control,Used as a natural polymer gel control.,agarose,0,
2821,10.1080/08927010902730516,kappa-carrageenan,natural polymer control,Used as a natural polymer gel control.,kappa carrageenan,0,
2822,10.1080/08927010902730516,poly(dimethylsiloxane),soft hydrophobic comparator,Used as a chemically crosslinked elastomer comparator.,polydimethylsiloxane,0,
2823,10.1080/08927010902730516,polystyrene,hard hydrophobic control,Used as the control surface for cyprid settlement tests.,polystyrene,0,
2824,10.1002/jmr.2376,2-hydroxyethyl methacrylate,monomer,Used to synthesize PHEMAH-Ni(II)-Hb microspheres and PHEMA cryogel backbone.,2-hydroxyethyl methacrylate,0,
2825,10.1002/jmr.2376,N-methacryloyl-L-histidine,functional monomer and metal-coordinating ligand,MAH coordinated with Ni(II) via imidazole and carbonyl groups and participated in Hb imprinting.,N-methacryloyl-L-histidine,1,
2826,10.1002/jmr.2376,Ni(II),metal ion bridge,Used in MAH-Ni(II)-Hb precomplexation and hemoglobin recognition.,nickel(II),0,
2827,10.1002/jmr.2376,"N,N-methylene-bis(acrylamide)",cryogel crosslinker,Dissolved with HEMA for MICC column synthesis.,"N,N'-methylenebisacrylamide",0,
2828,10.1002/jmr.2376,ethylene glycol dimethacrylate,microsphere crosslinker,Used in dispersion phase during PHEMAH-Ni(II)-Hb microsphere synthesis.,ethylene glycol dimethacrylate,0,
2829,10.1002/jmr.2376,polyvinyl alcohol,stabilizing agent,PVAL was dissolved in water and used as continuous phase in suspension polymerization.,polyvinyl alcohol,0,
2830,10.1002/jmr.2376,ammonium persulfate,initiator,APS was added with TEMED during cryogel synthesis.,ammonium persulfate,0,
2831,10.1002/jmr.2376,"N,N,N',N'-tetramethylethylenediamine",polymerization accelerator,TEMED was added with APS during cryogel synthesis.,"N,N,N',N'-tetramethylethylenediamine",0,
2832,10.1002/jmr.2376,"2,2-azobisisobutyronitrile",initiator,Used as initiator in microsphere suspension polymerization.,azobisisobutyronitrile,0,
2833,10.1002/jmr.2376,urea,elution additive,0.5 M urea included in pH 8.0 phosphate elution buffer.,urea,0,
2834,10.1002/jmr.2376,sodium chloride,elution salt,1 M NaCl included in pH 8.0 phosphate elution buffer.,sodium chloride,0,
2835,10.1002/jmr.2376,phosphate buffer,adsorption and elution buffer,100 mM phosphate buffer used at pH 7.4 for adsorption and pH 8.0 for elution.,phosphate buffer,1,
2836,10.1021/acs.biomac.6c00361,[2-(methacryloyloxy)ethyl]dimethyl-(3-sulfopropyl)ammonium hydroxide,zwitterionic sulfobetaine monomer,DMAPS monomer used to synthesize DMAPS-OEGMA precursor polymers.,[2-(methacryloyloxy)ethyl]dimethyl-(3-sulfopropyl)ammonium hydroxide,1,
2837,10.1021/acs.biomac.6c00361,DMAPS,zwitterionic monomer abbreviation,Main sulfobetaine monomer varied in DMAPS:OEGMA hydrogel ratios.,DMAPS sulfobetaine methacrylate,1,
2838,10.1021/acs.biomac.6c00361,oligo(ethylene glycol) methyl ether methacrylate,PEG-like nonionic monomer,OEGMA comonomer used to introduce oligoethylene glycol side chains.,oligo(ethylene glycol) methyl ether methacrylate,1,
2839,10.1021/acs.biomac.6c00361,OEGMA,PEG-like comonomer abbreviation,OEGMA fraction was varied in the DMAPS:OEGMA copolymer hydrogels.,OEGMA oligo ethylene glycol methyl ether methacrylate,1,
2840,10.1021/acs.biomac.6c00361,acrylic acid,functional comonomer precursor for hydrazide grafting,AA was included in DMAPS-OEGMA-Hzd polymer synthesis recipes.,acrylic acid,0,
2841,10.1021/acs.biomac.6c00361,"N-(2,2-Dimethoxyethyl) methacrylamide",aldehyde precursor comonomer,DMEMAm was used for aldehyde-functionalized DMAPS-OEGMA polymers.,"N-(2,2-Dimethoxyethyl) methacrylamide",1,
2842,10.1021/acs.biomac.6c00361,DMEMAm,aldehyde precursor comonomer abbreviation,Used in DMAPS-OEGMA-Ald polymer synthesis recipes.,DMEMAm methacrylamide dimethoxyethyl,1,
