Repository: sunyrain/PHA

# PHA Protein-Hydrogel Adsorption Dataset

Generated: 2026-07-05T11:36:45

## Scope

This curated package organizes literature-derived protein-hydrogel adsorption, binding, immobilization, antifouling, and related biointerface records extracted from the local PHA corpus.

The primary unit is one record:

`paper + hydrogel/sample + protein/mixture + experimental condition + measured outcome`

## Contents

- `data/sources.csv`: article-level metadata, extraction status, and curation decision.
- `data/records_flat.csv`: flattened record-level table with provenance, hydrogel, protein, condition, outcome, mechanism, and quality fields.

File: data/curated/pha_scientific_dataset_20260705/data/record_standardization.csv (part 19 of 37)
"record_id","doi","interaction_type","is_covalent_binding","experiment_mode_primary","experiment_mode_detail","application_context","comparable_target_class","model_ready","model_ready_blocker","manual_review_priority","q5_protein_evidence_flag","q5_triage_action","standardization_rules_version"
"PHA-fb5ca352c5-002","10.1016/j.foodchem.2014.01.109","physical_adsorption","no","surface","other","biointerface_adsorption","strong","True","ready","high","True","not_applicable","curated_release_20260707"
"PHA-fb5ca352c5-003","10.1016/j.foodchem.2014.01.109","physical_adsorption","no","batch","batch_adsorption_equilibrium","screening_library","not_comparable","False","not_strong_or_medium_comparable;missing_or_unnormalizable_unit;low_source_quality","low","True","not_applicable","curated_release_20260707"
"PHA-fb5ca352c5-004","10.1016/j.foodchem.2014.01.109","physical_adsorption","no","batch","batch_adsorption_equilibrium","biointerface_adsorption","strong","True","ready","high","True","not_applicable","curated_release_20260707"
"PHA-fb5ca352c5-005","10.1016/j.foodchem.2014.01.109","physical_adsorption","no","batch","batch_adsorption_equilibrium","biointerface_adsorption","strong","True","ready","high","True","not_applicable","curated_release_20260707"
"PHA-fb5ca352c5-006","10.1016/j.foodchem.2014.01.109","physical_adsorption","no","batch","batch_adsorption_equilibrium","biointerface_adsorption","strong","True","ready","high","True","not_applicable","curated_release_20260707"
"PHA-fb5ca352c5-007","10.1016/j.foodchem.2014.01.109","physical_adsorption","no","batch","batch_adsorption_equilibrium","biointerface_adsorption","strong","True","ready","high","True","not_applicable","curated_release_20260707"
"PHA-9a4fa65c24-001","10.1016/j.foodchem.2018.03.057","selective_adsorption","no","biofouling","surface_fouling_assay","antifouling","medium","True","ready","high","True","keep","curated_release_20260707"
"PHA-9a4fa65c24-002","10.1016/j.foodchem.2018.03.057","selective_adsorption","no","biofouling","surface_fouling_assay","antifouling","medium","True","ready","high","True","keep","curated_release_20260707"
"PHA-9a4fa65c24-003","10.1016/j.foodchem.2018.03.057","covalent_immobilization","yes","biofouling","batch_adsorption_equilibrium","antifouling","not_comparable","False","not_strong_or_medium_comparable","medium","True","keep","curated_release_20260707"
"PHA-9a4fa65c24-004","10.1016/j.foodchem.2018.03.057","antifouling_low_adsorption","no","biofouling","surface_fouling_assay","antifouling","not_comparable","False","not_strong_or_medium_comparable;missing_or_unnormalizable_unit;low_source_quality","medium","True","keep","curated_release_20260707"
"PHA-566cbfc01d-001","10.1016/j.foodchem.2020.128220","entrapment","no","other","other","protein_immobilization","medium","True","ready","high","True","not_applicable","curated_release_20260707"
"PHA-566cbfc01d-002","10.1016/j.foodchem.2020.128220","entrapment","no","other","other","protein_immobilization","medium","True","ready","high","True","not_applicable","curated_release_20260707"
"PHA-566cbfc01d-003","10.1016/j.foodchem.2020.128220","entrapment","no","other","other","purification","medium","True","ready","high","True","not_applicable","curated_release_20260707"
"PHA-566cbfc01d-004","10.1016/j.foodchem.2020.128220","entrapment","no","other","other","purification","medium","True","ready","high","True","not_applicable","curated_release_20260707"
"PHA-566cbfc01d-005","10.1016/j.foodchem.2020.128220","entrapment","no","other","other","purification","medium","True","ready","high","True","not_applicable","curated_release_20260707"
"PHA-566cbfc01d-006","10.1016/j.foodchem.2020.128220","entrapment","no","other","other","protein_immobilization","not_comparable","False","not_strong_or_medium_comparable;low_source_quality","medium","True","not_applicable","curated_release_20260707"
"PHA-03289cd1d8-001","10.1016/j.foodchem.2020.128295","covalent_immobilization","yes","surface","batch_adsorption_equilibrium","protein_immobilization","strong","True","ready","high","True","not_applicable","curated_release_20260707"
"PHA-03289cd1d8-002","10.1016/j.foodchem.2020.128295","covalent_immobilization","yes","surface","batch_adsorption_equilibrium","protein_immobilization","strong","True","ready","high","True","not_applicable","curated_release_20260707"
"PHA-03289cd1d8-003","10.1016/j.foodchem.2020.128295","covalent_immobilization","yes","surface","other","protein_immobilization","strong","True","ready","high","True","not_applicable","curated_release_20260707"
"PHA-03289cd1d8-004","10.1016/j.foodchem.2020.128295","covalent_immobilization","yes","surface","other","protein_immobilization","strong","True","ready","high","True","not_applicable","curated_release_20260707"
"PHA-03289cd1d8-005","10.1016/j.foodchem.2020.128295","covalent_immobilization","yes","surface","other","protein_immobilization","strong","True","ready","high","True","not_applicable","curated_release_20260707"
"PHA-03289cd1d8-006","10.1016/j.foodchem.2020.128295","covalent_immobilization","yes","surface","batch_adsorption_isotherm","protein_immobilization","strong","True","ready","high","True","not_applicable","curated_release_20260707"
"PHA-03289cd1d8-007","10.1016/j.foodchem.2020.128295","covalent_immobilization","yes","surface","batch_adsorption_isotherm","protein_immobilization","strong","True","ready","high","True","not_applicable","curated_release_20260707"
"PHA-03289cd1d8-008","10.1016/j.foodchem.2020.128295","covalent_immobilization","yes","surface","batch_adsorption_isotherm","protein_immobilization","strong","True","ready","high","True","not_applicable","curated_release_20260707"
"PHA-03289cd1d8-009","10.1016/j.foodchem.2020.128295","covalent_immobilization","yes","surface","batch_adsorption_isotherm","protein_immobilization","strong","True","ready","high","True","not_applicable","curated_release_20260707"
"PHA-03289cd1d8-010","10.1016/j.foodchem.2020.128295","covalent_immobilization","yes","surface","other","purification","medium","True","ready","high","True","not_applicable","curated_release_20260707"
"PHA-03289cd1d8-011","10.1016/j.foodchem.2020.128295","covalent_immobilization","yes","surface","other","purification","medium","True","ready","high","True","not_applicable","curated_release_20260707"
"PHA-03289cd1d8-012","10.1016/j.foodchem.2020.128295","covalent_immobilization","yes","surface","other","purification","medium","True","ready","high","True","not_applicable","curated_release_20260707"
"PHA-861d68e279-001","10.1016/j.foodhyd.2014.05.013","physical_adsorption","no","surface","other","biointerface_adsorption","weak","False","not_strong_or_medium_comparable","medium","True","not_applicable","curated_release_20260707"
"PHA-861d68e279-002","10.1016/j.foodhyd.2014.05.013","physical_adsorption","no","surface","other","purification","weak","False","not_strong_or_medium_comparable","medium","True","not_applicable","curated_release_20260707"
"PHA-861d68e279-003","10.1016/j.foodhyd.2014.05.013","physical_adsorption","no","surface","other","biointerface_adsorption","not_comparable","False","not_strong_or_medium_comparable;missing_or_unnormalizable_unit","medium","True","not_applicable","curated_release_20260707"
"PHA-861d68e279-004","10.1016/j.foodhyd.2014.05.013","physical_adsorption","no","surface","other","biointerface_adsorption","not_comparable","False","not_strong_or_medium_comparable;missing_or_unnormalizable_unit","medium","True","not_applicable","curated_release_20260707"
"PHA-861d68e279-005","10.1016/j.foodhyd.2014.05.013","physical_adsorption","no","surface","other","biointerface_adsorption","not_comparable","False","not_strong_or_medium_comparable;missing_or_unnormalizable_unit","medium","True","not_applicable","curated_release_20260707"
"PHA-3226a21895-001","10.1016/j.foodhyd.2016.04.025","entrapment","no","surface","other","protein_immobilization","not_comparable","False","not_strong_or_medium_comparable","medium","True","not_applicable","curated_release_20260707"
"PHA-3226a21895-002","10.1016/j.foodhyd.2016.04.025","physical_adsorption","no","surface","other","mechanism_study","not_comparable","False","not_strong_or_medium_comparable;missing_or_unnormalizable_unit","medium","True","not_applicable","curated_release_20260707"
"PHA-3226a21895-003","10.1016/j.foodhyd.2016.04.025","physical_adsorption","no","surface","other","mechanism_study","not_comparable","False","not_strong_or_medium_comparable;missing_or_unnormalizable_unit","medium","True","not_applicable","curated_release_20260707"
"PHA-3226a21895-004","10.1016/j.foodhyd.2016.04.025","physical_adsorption","no","other","other","mechanism_study","not_comparable","False","not_strong_or_medium_comparable;missing_or_unnormalizable_unit;low_source_quality","medium","True","not_applicable","curated_release_20260707"
"PHA-c0392f6ffc-001","10.1016/j.foodhyd.2020.105853","physical_adsorption","no","batch","fluorescence_surface_quantification","mechanism_study","not_comparable","False","not_strong_or_medium_comparable;missing_or_unnormalizable_unit;low_source_quality","medium","True","not_applicable","curated_release_20260707"
"PHA-c0392f6ffc-002","10.1016/j.foodhyd.2020.105853","entrapment","no","batch","fluorescence_surface_quantification","protein_immobilization","weak","False","not_strong_or_medium_comparable;missing_or_unnormalizable_unit;low_source_quality","medium","True","not_applicable","curated_release_20260707"
"PHA-c0392f6ffc-003","10.1016/j.foodhyd.2020.105853","entrapment","no","batch","fluorescence_surface_quantification","protein_immobilization","not_comparable","False","not_strong_or_medium_comparable;missing_or_unnormalizable_unit;low_source_quality","medium","True","not_applicable","curated_release_20260707"
"PHA-f43cd04f01-001","10.1016/j.foodres.2022.112319","entrapment","no","surface","other","protein_immobilization","medium","True","ready","high","True","not_applicable","curated_release_20260707"
"PHA-f43cd04f01-002","10.1016/j.foodres.2022.112319","entrapment","no","surface","other","protein_immobilization","medium","True","ready","high","True","not_applicable","curated_release_20260707"
"PHA-f43cd04f01-003","10.1016/j.foodres.2022.112319","entrapment","no","surface","other","protein_immobilization","medium","True","ready","high","True","not_applicable","curated_release_20260707"
"PHA-f43cd04f01-004","10.1016/j.foodres.2022.112319","entrapment","no","surface","other","protein_immobilization","medium","True","ready","high","True","not_applicable","curated_release_20260707"
"PHA-f43cd04f01-005","10.1016/j.foodres.2022.112319","entrapment","no","surface","other","protein_immobilization","medium","True","ready","high","True","not_applicable","curated_release_20260707"
"PHA-b8a3d29c61-001","10.1016/j.foodres.2025.117054","selective_adsorption","no","surface","other","biointerface_adsorption","strong","True","ready","high","True","not_applicable","curated_release_20260707"
"PHA-b8a3d29c61-002","10.1016/j.foodres.2025.117054","selective_adsorption","no","surface","batch_adsorption_kinetics","mechanism_study","strong","True","ready","high","True","not_applicable","curated_release_20260707"
"PHA-b8a3d29c61-003","10.1016/j.foodres.2025.117054","selective_adsorption","no","surface","batch_adsorption_kinetics","mechanism_study","strong","True","ready","high","True","not_applicable","curated_release_20260707"
"PHA-b8a3d29c61-004","10.1016/j.foodres.2025.117054","selective_adsorption","no","surface","batch_adsorption_isotherm","mechanism_study","strong","True","ready","high","True","not_applicable","curated_release_20260707"
"PHA-b8a3d29c61-005","10.1016/j.foodres.2025.117054","selective_adsorption","no","surface","batch_adsorption_isotherm","mechanism_study","strong","True","ready","high","True","not_applicable","curated_release_20260707"
"PHA-b8a3d29c61-006","10.1016/j.foodres.2025.117054","selective_adsorption","no","surface","other","screening_library","strong","True","ready","high","True","not_applicable","curated_release_20260707"
"PHA-b8a3d29c61-007","10.1016/j.foodres.2025.117054","selective_adsorption","no","surface","other","screening_library","strong","True","ready","high","True","not_applicable","curated_release_20260707"
"PHA-b8a3d29c61-008","10.1016/j.foodres.2025.117054","selective_adsorption","no","hemocompatibility","other","hemocompatibility","medium","False","low_source_quality","high","True","not_applicable","curated_release_20260707"
"PHA-b8a3d29c61-009","10.1016/j.foodres.2025.117054","selective_adsorption","no","surface","other","purification","medium","True","ready","high","True","not_applicable","curated_release_20260707"
"PHA-3351fe984e-001","10.1016/j.hazadv.2025.100954","covalent_immobilization","yes","hemocompatibility","other","protein_immobilization","medium","True","ready","high","True","not_applicable","curated_release_20260707"
"PHA-3351fe984e-002","10.1016/j.hazadv.2025.100954","covalent_immobilization","yes","hemocompatibility","other","protein_immobilization","medium","True","ready","high","True","not_applicable","curated_release_20260707"
"PHA-04333c6799-001","10.1016/j.ibiod.2016.07.015","physical_adsorption","no","surface","other","biointerface_adsorption","not_comparable","False","not_strong_or_medium_comparable;missing_or_unnormalizable_unit;low_source_quality","medium","True","not_applicable","curated_release_20260707"
"PHA-04333c6799-002","10.1016/j.ibiod.2016.07.015","physical_adsorption","no","surface","other","biointerface_adsorption","not_comparable","False","not_strong_or_medium_comparable;missing_or_unnormalizable_unit;low_source_quality","medium","True","not_applicable","curated_release_20260707"
"PHA-6c1da0fe5d-001","10.1016/j.ijbiomac.2012.02.028","covalent_immobilization","yes","column","batch_adsorption_isotherm","purification","strong","True","ready","high","True","not_applicable","curated_release_20260707"
"PHA-6c1da0fe5d-002","10.1016/j.ijbiomac.2012.02.028","covalent_immobilization","yes","column","other","purification","strong","True","ready","high","True","not_applicable","curated_release_20260707"
"PHA-6c1da0fe5d-003","10.1016/j.ijbiomac.2012.02.028","covalent_immobilization","yes","column","other","purification","not_comparable","False","not_strong_or_medium_comparable;low_source_quality","medium","True","not_applicable","curated_release_20260707"
"PHA-6c1da0fe5d-004","10.1016/j.ijbiomac.2012.02.028","covalent_immobilization","yes","column","other","purification","not_comparable","False","not_strong_or_medium_comparable;missing_or_unnormalizable_unit;low_source_quality","medium","True","not_applicable","curated_release_20260707"
"PHA-6c1da0fe5d-005","10.1016/j.ijbiomac.2012.02.028","covalent_immobilization","yes","column","other","purification","medium","True","ready","high","True","not_applicable","curated_release_20260707"
"PHA-6c1da0fe5d-006","10.1016/j.ijbiomac.2012.02.028","covalent_immobilization","yes","column","other","purification","strong","False","missing_or_unnormalizable_unit","high","True","not_applicable","curated_release_20260707"
"PHA-88039789c2-001","10.1016/j.ijbiomac.2015.05.025","entrapment","no","other","other","protein_immobilization","medium","True","ready","high","True","not_applicable","curated_release_20260707"
"PHA-88039789c2-002","10.1016/j.ijbiomac.2015.05.025","entrapment","no","batch","batch_adsorption_equilibrium","protein_immobilization","not_comparable","False","not_strong_or_medium_comparable;low_source_quality","medium","True","not_applicable","curated_release_20260707"
"PHA-88039789c2-003","10.1016/j.ijbiomac.2015.05.025","entrapment","no","other","other","protein_immobilization","not_comparable","False","not_strong_or_medium_comparable;low_source_quality","medium","True","not_applicable","curated_release_20260707"
"PHA-1f4354b9d3-001","10.1016/j.ijbiomac.2017.09.042","physical_adsorption","no","batch","batch_adsorption_isotherm","mechanism_study","strong","True","ready","high","True","not_applicable","curated_release_20260707"
"PHA-1f4354b9d3-002","10.1016/j.ijbiomac.2017.09.042","physical_adsorption","no","surface","batch_adsorption_isotherm","mechanism_study","strong","True","ready","high","True","not_applicable","curated_release_20260707"
"PHA-1f4354b9d3-003","10.1016/j.ijbiomac.2017.09.042","physical_adsorption","no","surface","batch_adsorption_isotherm","mechanism_study","strong","True","ready","high","True","not_applicable","curated_release_20260707"
"PHA-1f4354b9d3-004","10.1016/j.ijbiomac.2017.09.042","physical_adsorption","no","surface","batch_adsorption_isotherm","mechanism_study","strong","True","ready","high","True","not_applicable","curated_release_20260707"
"PHA-1f4354b9d3-005","10.1016/j.ijbiomac.2017.09.042","physical_adsorption","no","batch","batch_adsorption_kinetics","mechanism_study","strong","True","ready","high","True","not_applicable","curated_release_20260707"
"PHA-1f4354b9d3-006","10.1016/j.ijbiomac.2017.09.042","physical_adsorption","no","surface","batch_adsorption_kinetics","mechanism_study","strong","True","ready","high","True","not_applicable","curated_release_20260707"
"PHA-1f4354b9d3-007","10.1016/j.ijbiomac.2017.09.042","physical_adsorption","no","surface","batch_adsorption_kinetics","mechanism_study","strong","True","ready","high","True","not_applicable","curated_release_20260707"
"PHA-1f4354b9d3-008","10.1016/j.ijbiomac.2017.09.042","physical_adsorption","no","surface","batch_adsorption_kinetics","mechanism_study","strong","True","ready","high","True","not_applicable","curated_release_20260707"
"PHA-1f4354b9d3-009","10.1016/j.ijbiomac.2017.09.042","entrapment","no","batch","batch_adsorption_equilibrium","purification","strong","True","ready","high","True","not_applicable","curated_release_20260707"
"PHA-1f4354b9d3-010","10.1016/j.ijbiomac.2017.09.042","physical_adsorption","no","batch","batch_adsorption_equilibrium","biointerface_adsorption","not_comparable","False","not_strong_or_medium_comparable","medium","True","not_applicable","curated_release_20260707"
"PHA-604bab8e46-001","10.1016/j.ijbiomac.2018.08.133","covalent_immobilization","yes","immobilization","other","protein_immobilization","strong","True","ready","high","True","not_applicable","curated_release_20260707"
"PHA-604bab8e46-002","10.1016/j.ijbiomac.2018.08.133","covalent_immobilization","yes","immobilization","other","protein_immobilization","strong","True","ready","high","True","not_applicable","curated_release_20260707"
"PHA-604bab8e46-003","10.1016/j.ijbiomac.2018.08.133","physical_adsorption","no","immobilization","other","protein_immobilization","strong","True","ready","high","True","not_applicable","curated_release_20260707"
"PHA-604bab8e46-004","10.1016/j.ijbiomac.2018.08.133","physical_adsorption","no","immobilization","other","protein_immobilization","strong","True","ready","high","True","not_applicable","curated_release_20260707"
"PHA-604bab8e46-005","10.1016/j.ijbiomac.2018.08.133","covalent_immobilization","yes","immobilization","batch_adsorption_isotherm","protein_immobilization","strong","True","ready","high","True","not_applicable","curated_release_20260707"
"PHA-604bab8e46-006","10.1016/j.ijbiomac.2018.08.133","physical_adsorption","no","immobilization","batch_adsorption_isotherm","protein_immobilization","strong","True","ready","high","True","not_applicable","curated_release_20260707"
"PHA-d56c70e9ca-001","10.1016/j.ijbiomac.2019.04.206","physical_adsorption","no","batch","batch_adsorption_equilibrium","purification","weak","False","not_strong_or_medium_comparable","medium","True","not_applicable","curated_release_20260707"
"PHA-d56c70e9ca-002","10.1016/j.ijbiomac.2019.04.206","physical_adsorption","no","batch","batch_adsorption_equilibrium","purification","weak","False","not_strong_or_medium_comparable;low_source_quality","medium","True","not_applicable","curated_release_20260707"
"PHA-d56c70e9ca-003","10.1016/j.ijbiomac.2019.04.206","physical_adsorption","no","batch","batch_adsorption_equilibrium","purification","not_comparable","False","not_strong_or_medium_comparable;low_source_quality","medium","True","not_applicable","curated_release_20260707"
"PHA-ecc4e5ee4f-001","10.1016/j.ijbiomac.2020.05.138","entrapment","no","immobilization","other","protein_immobilization","medium","True","ready","high","True","not_applicable","curated_release_20260707"
"PHA-ecc4e5ee4f-002","10.1016/j.ijbiomac.2020.05.138","entrapment","no","immobilization","protein_immobilization_activity","protein_immobilization","strong","True","ready","high","True","not_applicable","curated_release_20260707"
"PHA-ecc4e5ee4f-003","10.1016/j.ijbiomac.2020.05.138","entrapment","no","immobilization","protein_immobilization_activity","protein_immobilization","strong","True","ready","high","True","not_applicable","curated_release_20260707"
"PHA-ecc4e5ee4f-004","10.1016/j.ijbiomac.2020.05.138","entrapment","no","surface","other","protein_immobilization","not_comparable","False","not_strong_or_medium_comparable","high","True","not_applicable","curated_release_20260707"
"PHA-ecc4e5ee4f-005","10.1016/j.ijbiomac.2020.05.138","entrapment","no","immobilization","protein_immobilization_activity","protein_immobilization","strong","True","ready","high","True","not_applicable","curated_release_20260707"
"PHA-ecc4e5ee4f-006","10.1016/j.ijbiomac.2020.05.138","entrapment","no","immobilization","protein_immobilization_activity","protein_immobilization","strong","True","ready","high","True","not_applicable","curated_release_20260707"
"PHA-ecc4e5ee4f-007","10.1016/j.ijbiomac.2020.05.138","entrapment","no","immobilization","protein_immobilization_activity","protein_immobilization","strong","True","ready","high","True","not_applicable","curated_release_20260707"
"PHA-ecc4e5ee4f-008","10.1016/j.ijbiomac.2020.05.138","entrapment","no","immobilization","protein_immobilization_activity","protein_immobilization","strong","True","ready","high","True","not_applicable","curated_release_20260707"
"PHA-ecc4e5ee4f-009","10.1016/j.ijbiomac.2020.05.138","entrapment","no","immobilization","protein_immobilization_activity","protein_immobilization","strong","True","ready","high","True","not_applicable","curated_release_20260707"
"PHA-ecc4e5ee4f-010","10.1016/j.ijbiomac.2020.05.138","entrapment","no","immobilization","protein_immobilization_activity","protein_immobilization","strong","True","ready","high","True","not_applicable","curated_release_20260707"
"PHA-ecc4e5ee4f-011","10.1016/j.ijbiomac.2020.05.138","unknown","unclear","immobilization","protein_immobilization_activity","protein_immobilization","strong","True","ready","high","False","not_applicable","curated_release_20260707"
"PHA-ecc4e5ee4f-012","10.1016/j.ijbiomac.2020.05.138","entrapment","no","immobilization","other","protein_immobilization","not_comparable","False","not_strong_or_medium_comparable;missing_or_unnormalizable_unit","medium","True","not_applicable","curated_release_20260707"
"PHA-607a275093-001","10.1016/j.ijbiomac.2020.10.142","physical_adsorption","no","surface","other","biointerface_adsorption","strong","True","ready","high","True","not_applicable","curated_release_20260707"
"PHA-607a275093-002","10.1016/j.ijbiomac.2020.10.142","physical_adsorption","no","batch","batch_adsorption_equilibrium","biointerface_adsorption","strong","False","low_source_quality","high","True","not_applicable","curated_release_20260707"
"PHA-607a275093-003","10.1016/j.ijbiomac.2020.10.142","physical_adsorption","no","batch","batch_adsorption_equilibrium","biointerface_adsorption","strong","True","ready","high","True","not_applicable","curated_release_20260707"
"PHA-607a275093-004","10.1016/j.ijbiomac.2020.10.142","physical_adsorption","no","batch","batch_adsorption_equilibrium","biointerface_adsorption","strong","False","low_source_quality","high","True","not_applicable","curated_release_20260707"
"PHA-2d49f9f8ba-001","10.1016/j.ijbiomac.2021.01.069","affinity_binding","no","batch","static_incubation","biointerface_adsorption","medium","True","ready","high","True","not_applicable","curated_release_20260707"
"PHA-2d49f9f8ba-002","10.1016/j.ijbiomac.2021.01.069","affinity_binding","no","batch","static_incubation","biointerface_adsorption","medium","True","ready","high","True","not_applicable","curated_release_20260707"
"PHA-2d49f9f8ba-003","10.1016/j.ijbiomac.2021.01.069","affinity_binding","no","batch","static_incubation","biointerface_adsorption","medium","True","ready","high","True","not_applicable","curated_release_20260707"
"PHA-2d49f9f8ba-004","10.1016/j.ijbiomac.2021.01.069","affinity_binding","no","batch","static_incubation","biointerface_adsorption","medium","True","ready","high","True","not_applicable","curated_release_20260707"
"PHA-6fe04953bd-001","10.1016/j.ijbiomac.2022.07.083","covalent_immobilization","yes","immobilization","other","protein_immobilization","strong","True","ready","high","True","not_applicable","curated_release_20260707"
"PHA-6fe04953bd-002","10.1016/j.ijbiomac.2022.07.083","covalent_immobilization","yes","immobilization","other","protein_immobilization","strong","True","ready","high","True","not_applicable","curated_release_20260707"
"PHA-6fe04953bd-003","10.1016/j.ijbiomac.2022.07.083","unknown","unclear","immobilization","protein_immobilization_activity","protein_immobilization","medium","True","ready","high","True","not_applicable","curated_release_20260707"
"PHA-6fe04953bd-004","10.1016/j.ijbiomac.2022.07.083","unknown","unclear","immobilization","other","protein_immobilization","medium","True","ready","high","True","not_applicable","curated_release_20260707"
"PHA-6fe04953bd-005","10.1016/j.ijbiomac.2022.07.083","unknown","unclear","immobilization","fluorescence_surface_quantification","protein_immobilization","not_comparable","False","not_strong_or_medium_comparable;missing_or_unnormalizable_unit;low_source_quality","low","True","not_applicable","curated_release_20260707"
"PHA-e30fe4dd84-001","10.1016/j.ijbiomac.2023.123335","physical_adsorption","no","surface","static_incubation","biointerface_adsorption","not_comparable","False","not_strong_or_medium_comparable;missing_or_unnormalizable_unit;low_source_quality","medium","True","not_applicable","curated_release_20260707"
"PHA-e30fe4dd84-002","10.1016/j.ijbiomac.2023.123335","physical_adsorption","no","surface","static_incubation","biointerface_adsorption","not_comparable","False","not_strong_or_medium_comparable;missing_or_unnormalizable_unit;low_source_quality","medium","True","not_applicable","curated_release_20260707"
"PHA-e30fe4dd84-003","10.1016/j.ijbiomac.2023.123335","physical_adsorption","no","batch","static_incubation","biointerface_adsorption","not_comparable","False","not_strong_or_medium_comparable;missing_or_unnormalizable_unit;low_source_quality","medium","True","not_applicable","curated_release_20260707"
"PHA-e30fe4dd84-004","10.1016/j.ijbiomac.2023.123335","physical_adsorption","no","surface","static_incubation","biointerface_adsorption","not_comparable","False","not_strong_or_medium_comparable;missing_or_unnormalizable_unit;low_source_quality","medium","True","not_applicable","curated_release_20260707"
"PHA-e30fe4dd84-005","10.1016/j.ijbiomac.2023.123335","physical_adsorption","no","surface","static_incubation","biointerface_adsorption","not_comparable","False","not_strong_or_medium_comparable;missing_or_unnormalizable_unit;low_source_quality","medium","True","not_applicable","curated_release_20260707"
"PHA-e30fe4dd84-006","10.1016/j.ijbiomac.2023.123335","physical_adsorption","no","batch","static_incubation","biointerface_adsorption","not_comparable","False","not_strong_or_medium_comparable;missing_or_unnormalizable_unit;low_source_quality","medium","True","not_applicable","curated_release_20260707"
"PHA-4fbe40261c-001","10.1016/j.ijbiomac.2023.126367","antifouling_low_adsorption","no","surface","other","antifouling","strong","True","ready","high","True","keep","curated_release_20260707"
"PHA-4fbe40261c-002","10.1016/j.ijbiomac.2023.126367","antifouling_low_adsorption","no","biofouling","surface_fouling_assay","purification","medium","True","ready","high","True","not_applicable","curated_release_20260707"
"PHA-4fbe40261c-003","10.1016/j.ijbiomac.2023.126367","antifouling_low_adsorption","no","biofouling","surface_fouling_assay","antifouling","medium","True","ready","high","True","keep","curated_release_20260707"
"PHA-4fbe40261c-004","10.1016/j.ijbiomac.2023.126367","antifouling_low_adsorption","no","biofouling","surface_fouling_assay","antifouling","medium","True","ready","high","True","keep","curated_release_20260707"
"PHA-ab7aaa3ece-001","10.1016/j.ijbiomac.2023.127004","covalent_immobilization","yes","batch","fluorescence_surface_quantification","protein_immobilization","weak","False","not_strong_or_medium_comparable","medium","True","not_applicable","curated_release_20260707"
"PHA-ab7aaa3ece-002","10.1016/j.ijbiomac.2023.127004","covalent_immobilization","yes","batch","fluorescence_surface_quantification","protein_immobilization","weak","False","not_strong_or_medium_comparable","medium","True","not_applicable","curated_release_20260707"
"PHA-ab7aaa3ece-003","10.1016/j.ijbiomac.2023.127004","covalent_immobilization","yes","batch","fluorescence_surface_quantification","protein_immobilization","weak","False","not_strong_or_medium_comparable","high","True","not_applicable","curated_release_20260707"
"PHA-ab7aaa3ece-004","10.1016/j.ijbiomac.2023.127004","covalent_immobilization","yes","batch","fluorescence_surface_quantification","protein_immobilization","weak","False","not_strong_or_medium_comparable","high","True","not_applicable","curated_release_20260707"
"PHA-ab7aaa3ece-005","10.1016/j.ijbiomac.2023.127004","covalent_immobilization","yes","batch","fluorescence_surface_quantification","protein_immobilization","weak","False","not_strong_or_medium_comparable","high","True","not_applicable","curated_release_20260707"
"PHA-ab7aaa3ece-006","10.1016/j.ijbiomac.2023.127004","covalent_immobilization","yes","batch","fluorescence_surface_quantification","protein_immobilization","weak","False","not_strong_or_medium_comparable","high","True","not_applicable","curated_release_20260707"
"PHA-ab7aaa3ece-007","10.1016/j.ijbiomac.2023.127004","covalent_immobilization","yes","batch","fluorescence_surface_quantification","protein_immobilization","weak","False","not_strong_or_medium_comparable","high","True","not_applicable","curated_release_20260707"
"PHA-ab7aaa3ece-008","10.1016/j.ijbiomac.2023.127004","covalent_immobilization","yes","batch","fluorescence_surface_quantification","protein_immobilization","weak","False","not_strong_or_medium_comparable","high","True","not_applicable","curated_release_20260707"
"PHA-f40690b6d9-001","10.1016/j.ijbiomac.2023.127494","physical_adsorption","no","column","static_incubation","biointerface_adsorption","strong","True","ready","high","True","not_applicable","curated_release_20260707"
"PHA-f40690b6d9-002","10.1016/j.ijbiomac.2023.127494","physical_adsorption","no","column","static_incubation","biointerface_adsorption","strong","True","ready","high","True","not_applicable","curated_release_20260707"
"PHA-f40690b6d9-003","10.1016/j.ijbiomac.2023.127494","physical_adsorption","no","column","static_incubation","screening_library","weak","False","not_strong_or_medium_comparable;missing_or_unnormalizable_unit;low_source_quality","low","True","not_applicable","curated_release_20260707"
"PHA-3fd7ede84b-001","10.1016/j.ijbiomac.2023.127755","unknown","unclear","batch","batch_adsorption_equilibrium","biointerface_adsorption","medium","True","ready","high","False","not_applicable","curated_release_20260707"
"PHA-3fd7ede84b-002","10.1016/j.ijbiomac.2023.127755","unknown","unclear","surface","other","biointerface_adsorption","medium","True","ready","high","False","not_applicable","curated_release_20260707"
"PHA-3fd7ede84b-003","10.1016/j.ijbiomac.2023.127755","unknown","unclear","surface","other","biointerface_adsorption","medium","True","ready","high","False","not_applicable","curated_release_20260707"
"PHA-3fd7ede84b-004","10.1016/j.ijbiomac.2023.127755","covalent_immobilization","yes","immobilization","other","protein_immobilization","medium","True","ready","high","False","not_applicable","curated_release_20260707"
"PHA-3fd7ede84b-005","10.1016/j.ijbiomac.2023.127755","covalent_immobilization","yes","immobilization","other","protein_immobilization","weak","False","not_strong_or_medium_comparable;low_source_quality","medium","False","not_applicable","curated_release_20260707"
"PHA-a0c9e684f7-001","10.1016/j.ijbiomac.2023.128579","antifouling_low_adsorption","no","biofouling","surface_fouling_assay","antifouling","not_comparable","False","not_strong_or_medium_comparable;low_source_quality","medium","True","keep","curated_release_20260707"
"PHA-a475f7f8cd-001","10.1016/j.ijbiomac.2023.128865","physical_adsorption","no","immobilization","batch_adsorption_isotherm","protein_immobilization","strong","True","ready","high","True","not_applicable","curated_release_20260707"
"PHA-21bc51a963-001","10.1016/j.ijbiomac.2024.133278","physical_adsorption","no","batch","batch_adsorption_equilibrium","biointerface_adsorption","strong","True","ready","high","True","not_applicable","curated_release_20260707"
"PHA-21bc51a963-002","10.1016/j.ijbiomac.2024.133278","physical_adsorption","no","surface","other","biointerface_adsorption","strong","True","ready","high","True","not_applicable","curated_release_20260707"
"PHA-21bc51a963-003","10.1016/j.ijbiomac.2024.133278","physical_adsorption","no","surface","other","biointerface_adsorption","strong","True","ready","high","True","not_applicable","curated_release_20260707"
"PHA-21bc51a963-004","10.1016/j.ijbiomac.2024.133278","physical_adsorption","no","batch","batch_adsorption_equilibrium","biointerface_adsorption","strong","True","ready","high","True","not_applicable","curated_release_20260707"
"PHA-21bc51a963-005","10.1016/j.ijbiomac.2024.133278","affinity_binding","no","surface","other","biointerface_adsorption","strong","True","ready","high","True","not_applicable","curated_release_20260707"
"PHA-21bc51a963-006","10.1016/j.ijbiomac.2024.133278","affinity_binding","no","surface","other","biointerface_adsorption","strong","True","ready","high","True","not_applicable","curated_release_20260707"
"PHA-21bc51a963-007","10.1016/j.ijbiomac.2024.133278","physical_adsorption","no","hemocompatibility","other","hemocompatibility","strong","True","ready","high","True","not_applicable","curated_release_20260707"
"PHA-21bc51a963-008","10.1016/j.ijbiomac.2024.133278","physical_adsorption","no","hemocompatibility","other","hemocompatibility","strong","True","ready","high","True","not_applicable","curated_release_20260707"
"PHA-21bc51a963-009","10.1016/j.ijbiomac.2024.133278","physical_adsorption","no","hemocompatibility","other","hemocompatibility","strong","True","ready","high","True","not_applicable","curated_release_20260707"
"PHA-21bc51a963-010","10.1016/j.ijbiomac.2024.133278","physical_adsorption","no","column","other","biointerface_adsorption","medium","True","ready","high","True","not_applicable","curated_release_20260707"
"PHA-21bc51a963-011","10.1016/j.ijbiomac.2024.133278","physical_adsorption","no","column","other","biointerface_adsorption","medium","True","ready","high","True","not_applicable","curated_release_20260707"
"PHA-21bc51a963-012","10.1016/j.ijbiomac.2024.133278","physical_adsorption","no","column","other","biointerface_adsorption","medium","True","ready","high","True","not_applicable","curated_release_20260707"
"PHA-21bc51a963-013","10.1016/j.ijbiomac.2024.133278","physical_adsorption","no","column","other","biointerface_adsorption","medium","True","ready","high","True","not_applicable","curated_release_20260707"
"PHA-06e1cf5a07-001","10.1016/j.ijbiomac.2024.136271","covalent_immobilization","yes","immobilization","protein_immobilization_activity","purification","not_comparable","False","not_strong_or_medium_comparable;missing_or_unnormalizable_unit;low_source_quality","medium","True","not_applicable","curated_release_20260707"
"PHA-06e1cf5a07-002","10.1016/j.ijbiomac.2024.136271","covalent_immobilization","yes","immobilization","other","protein_immobilization","not_comparable","False","not_strong_or_medium_comparable;missing_or_unnormalizable_unit;low_source_quality","medium","True","not_applicable","curated_release_20260707"
"PHA-06e1cf5a07-003","10.1016/j.ijbiomac.2024.136271","covalent_immobilization","yes","immobilization","other","protein_immobilization","medium","False","missing_or_unnormalizable_unit;low_source_quality","medium","True","not_applicable","curated_release_20260707"
"PHA-befe83e19d-001","10.1016/j.ijbiomac.2024.136529","entrapment","no","immobilization","other","protein_immobilization","medium","True","ready","high","True","not_applicable","curated_release_20260707"
"PHA-befe83e19d-002","10.1016/j.ijbiomac.2024.136529","entrapment","no","immobilization","other","protein_immobilization","medium","True","ready","high","True","not_applicable","curated_release_20260707"
"PHA-befe83e19d-003","10.1016/j.ijbiomac.2024.136529","physical_adsorption","no","immobilization","protein_immobilization_activity","protein_immobilization","weak","False","not_strong_or_medium_comparable","medium","False","not_applicable","curated_release_20260707"
"PHA-befe83e19d-004","10.1016/j.ijbiomac.2024.136529","entrapment","no","immobilization","protein_immobilization_activity","protein_immobilization","weak","False","not_strong_or_medium_comparable","medium","False","not_applicable","curated_release_20260707"
"PHA-befe83e19d-005","10.1016/j.ijbiomac.2024.136529","unknown","unclear","immobilization","protein_immobilization_activity","protein_immobilization","medium","True","ready","high","False","not_applicable","curated_release_20260707"
"PHA-befe83e19d-006","10.1016/j.ijbiomac.2024.136529","unknown","unclear","immobilization","protein_immobilization_activity","protein_immobilization","medium","True","ready","high","False","not_applicable","curated_release_20260707"
"PHA-befe83e19d-007","10.1016/j.ijbiomac.2024.136529","entrapment","no","immobilization","protein_immobilization_activity","protein_immobilization","medium","True","ready","high","False","not_applicable","curated_release_20260707"
"PHA-befe83e19d-008","10.1016/j.ijbiomac.2024.136529","entrapment","no","immobilization","protein_immobilization_activity","protein_immobilization","medium","True","ready","high","False","not_applicable","curated_release_20260707"
"PHA-cde9b9e274-001","10.1016/j.ijbiomac.2024.136671","covalent_immobilization","yes","biofouling","surface_fouling_assay","purification","weak","False","not_strong_or_medium_comparable","medium","True","not_applicable","curated_release_20260707"
"PHA-528bca90a3-001","10.1016/j.ijbiomac.2025.141595","selective_adsorption","no","batch","batch_adsorption_equilibrium","biointerface_adsorption","medium","True","ready","high","True","not_applicable","curated_release_20260707"
"PHA-528bca90a3-002","10.1016/j.ijbiomac.2025.141595","physical_adsorption","no","batch","batch_adsorption_equilibrium","biointerface_adsorption","strong","True","ready","high","True","not_applicable","curated_release_20260707"
"PHA-528bca90a3-003","10.1016/j.ijbiomac.2025.141595","physical_adsorption","no","column","column_breakthrough","purification","strong","True","ready","high","True","not_applicable","curated_release_20260707"
"PHA-47cde67124-001","10.1016/j.ijbiomac.2025.143110","entrapment","no","column","other","protein_immobilization","strong","True","ready","high","True","not_applicable","curated_release_20260707"
"PHA-47cde67124-002","10.1016/j.ijbiomac.2025.143110","entrapment","no","column","other","protein_immobilization","strong","True","ready","high","True","not_applicable","curated_release_20260707"
"PHA-47cde67124-003","10.1016/j.ijbiomac.2025.143110","entrapment","no","column","other","protein_immobilization","strong","True","ready","high","True","not_applicable","curated_release_20260707"
"PHA-47cde67124-004","10.1016/j.ijbiomac.2025.143110","entrapment","no","column","other","protein_immobilization","strong","True","ready","high","True","not_applicable","curated_release_20260707"
