Repository: sunyrain/PHA

# PHA Protein-Hydrogel Adsorption Dataset

Generated: 2026-07-05T11:36:45

## Scope

This curated package organizes literature-derived protein-hydrogel adsorption, binding, immobilization, antifouling, and related biointerface records extracted from the local PHA corpus.

The primary unit is one record:

`paper + hydrogel/sample + protein/mixture + experimental condition + measured outcome`

## Contents

- `data/sources.csv`: article-level metadata, extraction status, and curation decision.
- `data/records_flat.csv`: flattened record-level table with provenance, hydrogel, protein, condition, outcome, mechanism, and quality fields.

File: data/curated/pha_scientific_dataset_20260705/data/special_fields.csv (part 19 of 55)
id,doi,field_name,field_value_json,why_special,evidence_text,suggested_table
1796,10.1007/s10856-013-4984-4,BSA_adsorption_condition,"""100 mg/mL BSA tetramethylrhodamine conjugate in PBS pH 7.4 for 20 min""",High-concentration fluorescent BSA assay used qualitatively to confirm protein-resistant coating preparation.,Protein adsorption experiments were performed by incubation of the samples in a 100 mg/mL solution of bovine serum albumin (BSA) tetramethylrhodamine conjugate in PBS-buffer (pH 7.4) for 20 min,adsorption_assay_conditions
1797,10.1016/j.polymertesting.2025.108844,protein_name_inconsistency,"""Abstract/conclusion say bovine serum protein, while methods and adsorption section specify BSA.""",May affect controlled vocabulary mapping for protein target.,The protein adsorption capacity of bovine serum protein was 5 mg g−1; hydrogels were immersed in BSA solution.,protein_mentions
1798,10.1016/j.polymertesting.2025.108844,adsorption_normalization_formula,"""M = (C0 - Ci) * V / (mi * (1 - Si))""",Adsorption is normalized to polymer mass after correcting hydrogel mass by water content.,The amount of BSA that was adsorbed by the polymer per gram of hydrogels was calculated as follows: M (mg g−1) = (C0 − Ci) · V / mi · (1 − Si).,records.outcome.normalization_notes
1799,10.1016/j.polymertesting.2025.108844,multi_scale_antifouling_context,"""Protein adsorption resistance, antibacterial activity, and anti-diatom adhesion were combined as multi-scale antifouling evidence.""",Protein adsorption is one part of a broader marine antibiofouling design.,The S-PA hydrogel coatings demonstrated good protein adsorption resistance ... and bacteriostatic ability ... together with its excellent anti-diatom adhesion property.,article_common_fields.design_space_notes
1800,10.3390/cryst9050253,crystal_growth_location,"""GI crystals grew completely immersed in the IL hydrogel layer""",This is a hydrogel-protein spatial interaction outcome but not an adsorption metric.,Another interesting feature of crystals grown in the presence of IL-HCMs is that they appear completely immersed in the IL hydrogel.,hydrogel_crystallization_observations
1801,10.3390/cryst9050253,best_crystallization_support,"""IL-HCM 2""","The article identifies one hydrogel composition as best for nucleation probability and crystal density, but numerical values are not present in the supplied context.","IL-HCM 2 provides both the highest nucleation probability and density of crystals, suggesting it is the best nucleant for the GI protein among the tested IL-HCMs.",hydrogel_crystallization_screen
1802,10.3390/cryst9050253,polymorph_shift,"""IL-HCM-grown GI crystals showed P21212 symmetry, while reference crystals showed I222 symmetry under the same crystallization cocktail.""",This is a material-induced protein crystallization outcome rather than adsorption.,"IL-1, IL-2, IL-3 have P21212 symmetry, while REF-1 and REF-2 have I222 symmetry.",crystallographic_outcomes
1803,10.3390/cryst9050253,no_stable_IL_binding,"""No IL ions were observed in IL-1, IL-2, and IL-3 crystal structures.""",This is mechanistic evidence against permanent ionic-liquid binding to protein residues.,"No IL ions were observed in IL-1, IL-2 and IL-3 crystal structures, suggesting that IL in the hydrogel form does not interact permanently with protein residues.",mechanism_evidence
1804,10.1002/slct.202001959,albumin_lysate_phosphothreonine_gc_ms_peak,"""Phospho-threonine peak at 16.00 min decreased from 3.8e4 to 7.0e3 a.u. after cartridge interaction.""",The key lysate extraction result is reported as a chromatographic peak intensity decrease rather than adsorption capacity.,"After interaction with the cryogel cartridge, the intensity of the peak significantly decreased from 3.8×10 4 to 7.0×10 3 a.u.",lysate_extraction_gc_ms
1805,10.1002/slct.202001959,phosphothreonine_extraction_percent,"""81.6%""",This is the most protein-lysate-relevant quantitative outcome in the article context.,The results figured out the 81.6 % of the phospho-threonine was extracted from the lysate solution.,protein_lysate_adsorption_outcomes
1806,10.1002/slct.202001959,macropore_size,"""20-50 um pore diameters""",Macroporous cryogel structure is central to the cartridge flow/adsorption behavior.,Cryogel cartridges have wide flow channels and large pores in the range of 20-50 μm diameters.,hydrogel_characterization
1807,10.1002/slct.202001959,pH_flow_obstruction,"""Flow dynamics worsened above pH 10.00 and channel obstructions were observed.""",Operational limitation affects adsorption-condition selection despite higher capacity near pH 11.80.,The flow dynamics of the cryogel cartridges were significantly worsened at pH values above 10.00 and obstructions of channels were observed.,process_constraints
1808,10.1002/slct.202001959,dephosphorylation_indicator,"""Inorganic phosphate peaks at 9.80 min in GC-MS chromatograms.""",This complicates interpretation of phospho-amino acid extraction from lysate.,Inorganic phosphate peaks were also determined at 9.80 min in all of three solutions that designated dephosphorylation was occured under the conditions studied.,analytical_caveats
1809,10.1016/S0142-9612(01)00306-4,SDS_reversibility_threshold,"""More than 65% of proteins detected on hydrogel surfaces were reversibly detached by SDS.""",Reports adsorption reversibility rather than only total adsorption.,And more than 65% of the proteins detected on the surfaces of the hydrogels were reversibly detached by being treated with an SDS solution.,adsorption_reversibility
1810,10.1016/S0142-9612(01)00306-4,hydrogel_total_adsorption_rank,"""MPEO2kPTMO > PEO3.4kPDMS > PEO2kPTMO > PEO3.4kPTMO""",Ranking can be used where exact figure values are unavailable.,The total amount of adsorbed proteins on the hydrogels decreased in the order of MPEO2kPTMO>PEO3.4kPDMS>PEO2kPTMO>PEO3.4kPTMO.,relative_adsorption_rankings
1811,10.1016/S0142-9612(01)00306-4,Pellethane_relative_adsorption_excess,"""50-80% more adsorption than hydrogels""",Only explicit quantitative relative adsorption statement in the supplied protein adsorption text.,"All the proteins preferred to adhere to Pellethane, indicating that a hydrophobic surface is sensitive to protein adsorption, with 50-80% more adsorption than the hydrogels.",comparator_effects
1812,10.1016/S0142-9612(01)00306-4,hydrophilicity_adsorption_decoupling,"""PEO3.4kPDMS was most hydrophilic by receding contact angle but adsorbed more protein than PEO3.4kPTMO.""",Paper-specific exception to simple hydrophilicity-protein adsorption relationship.,PEO3.4kPDMS exhibited a higher amount of protein adsorption than PEO3.4kPTMO even though it possessed the same block length of PEO with PEO3.4kPTMO and is the most hydrophilic.,mechanism_notes
1813,10.1016/S0142-9612(01)00306-4,platelet_reduction_with_longer_PEO,"""More than 30% of adhered platelets were reduced by adopting PEO3.4k as hydrophilic segment compared with PEO2kPTMO.""",Quantitative platelet response linked to hydrogel composition.,"Compared with PEO2kPTMO, more than 30% of platelets adhered were reduced by adopting PEO3.4k as a hydrophilic segment.",biointerface_response
1814,10.1007/s10965-021-02859-6,activity_enhancement_at_acidic_pH,"""Oil-in-water lipase-encapsulated DNA nanogels had the highest activity at pH 4.0 and were at least three-fold higher than free enzyme.""","This is a qualitative/relative bioactivity outcome tied to the immobilization method, but the exact numeric activity was not provided in the text context.",The activity of the one prepared via oil-in-water process was the highest among all and at least three-fold higher than that of free enzyme at acidic solution pH.,biointerface_response
1815,10.1007/s10965-021-02859-6,oil_water_interface_lipase_activation,"""Authors attribute higher lipase activity to oil-water interface induced lid-open conformation.""",Mechanistic claim is specific to lipase and emulsion-derived nanogel formation.,The existence of huge oil-water interface would facilitate the formation of lid-open conformation for lipase and allow substrates accessing its active site(s).,mechanism
1816,10.1007/s10965-021-02859-6,DNA_solubility_in_oils,"""Genomic DNA was stated to dissolve in hexane and olive oil due to its amphipathic nature.""",Unusual material behavior relevant to oil-in-water and hexane-in-water synthesis routes.,It is worth mentioning that the genomic DNA can dissolve in hexane and olive oil due to its amphipathic nature.,hydrogel_design_notes
1817,10.1007/s10965-021-02859-6,payload_specific_DNA_interaction,"""DOX loading was comparable across processes because of intercalation and electrostatic binding, whereas lipase loading depended strongly on emulsion process.""",Explains why protein loading differs from small-molecule loading in the same DNA nanogel platform.,DOX would not only intercalate in the DNA but also bind with the negatively charged DNA... lipase-encapsulated NGs prepared via the oil-in-water and hexane-in-water processes exhibited relatively higher LE and LC values.,mechanism
1818,10.3390/ijms23063388,pectin_degree_of_methyl_esterification,"{""AP_DM"": 43, ""HS_DM"": 21}","Degree of methyl esterification was central to the proposed mechanism for gel strength, hydrophilicity, and protein adsorption differences.",The lower DM of HS pectin (21 vs. 43 in AP) may predispose to the higher hydrophilicity of HS4 gel beads.,hydrogel_properties_or_material_characterization
1819,10.3390/ijms23063388,serum_adsorption_enhancement_over_BSA_PBS,"""Protein adsorption in Hanks' solution with 10% FBS was 98-115 times greater than in PBS with BSA after 24 h.""",Large enhancement indicates matrix and ion-composition effects beyond initial protein concentration.,"Notably, the adsorption of protein by gel beads in Hanks' solution was 98-115 times greater than in PBS (118-196 vs. 1.2-1.7 μg/cm2 after 24 h).",condition_effects
1820,10.3390/ijms23063388,calcium_not_measured_during_adsorption,"""Calcium ion concentration was proposed as mechanistic factor but not measured during incubation.""",Important limitation for interpreting calcium-mediated protein adsorption.,"However, the concentration of calcium ions was not analyzed during the incubation of pectin gel beads in Hanks' solution in the present study.",quality_or_limitations
1821,10.3390/ijms23063388,LPS_adsorption_and_macrophage_adhesion,"""HS4 adsorbed 1.3 times more LPS and adhered to 1.6 times more macrophages than AP4.""",Non-protein biointerface adsorption/adhesion outcome linked to anti-inflammatory behavior.,HS4 gel beads adsorbed 1.3 times more LPS and adhered to 1.6 times more macrophages than AP4 gel beads.,biointerface_response
1822,10.3390/ijms23063388,water_content,"{""AP4"": ""95.4 ± 0.2%"", ""HS4"": ""94.0 ± 0.5%""}",Hydration and bound water were invoked to explain lower nonspecific protein adsorption by HS4.,"The water content, measured by drying wet beads to constant weight at 25 °C, was 95.4 ± 0.2 and 94.0 ± 0.5% in the AP4 and HS4 gel beads, respectively.",hydrogel_properties
1823,10.3390/ijms23063388,endotoxin_content_of_pectins,"{""AP"": ""2.7 ng/mg"", ""HS"": ""393.4 ng/mg""}","Potential confounder for macrophage activation experiments, despite HS4 showing anti-inflammatory effects.","The content of endotoxin in AP and HS was 2.7 and 393.4 ng/mg, respectively.",material_quality
1824,10.1007/s00216-017-0237-6,hydrogel_disc_area,"""about 7 mm2 per hydrogel disc""","Defines the localized tissue area sampled by each hydrogel disc, but not an adsorption surface metric.",This step allowed the enzymatic cleavage of the proteins expressed by the tissue surface to occur within the areas covered by the hydrogel discs (about 7 mm 2 per hydrogel disc).,workflow_conditions
1825,10.1007/s00216-017-0237-6,optimized_trypsin_concentration_range,"""100-250 ng/uL""",Optimization concerns digestion efficiency rather than adsorption.,A good compromise between minimizing trypsin concentration and maximizing the number of protein/peptide identifications was found in the 100- to 250-ng/uL range.,digestion_optimization
1826,10.1007/s00216-017-0237-6,best_reduction_condition,"""DTT in solution with 60 min incubation at 37 C before microwave digestion""",A workflow-specific condition improved proteome coverage.,Best results for both the more vascularized and the hypocellular myxoma tissue regions were obtained using the third experimental condition.,digestion_optimization
1827,10.1007/s00216-017-0237-6,total_quantified_proteins,"""1635 proteins""","Quantitative proteomics outcome, not adsorption capacity.",A total of 1635 proteins were relatively quantified within the myxoma tumor used for this workflow development.,proteomics_outcomes
1828,10.1021/acs.langmuir.4c04515,TCPS-normalized fluorescence baseline,"""TCPS fluorescence intensity standardized to 100%""",Adsorption outcomes are relative fluorescence values rather than mass-normalized adsorption capacities.,The fluorescence intensity of TCPS was standardized to 100%.,protein_adsorption_assay_conditions
1829,10.1021/acs.langmuir.4c04515,PCB series trend,"""Protein adsorption increased slightly with higher PCBDA solid content but remained below 5%""",The trend is reported without exact individual Figure 4 values in the supplied context.,PCB hydrogel increased slightly with a higher solid content but remained below 5%.,hydrogel_solid_content_trends
1830,10.1021/acs.langmuir.4c04515,antifouling comparison claim,"""Protein adsorption on PCB hydrogels was reduced by more than 60% compared to PEG hydrogels""",This is a paper-level comparative claim repeated in abstract and conclusion.,Protein adsorption on PCB hydrogels was reduced by more than 60% compared to low-fouling PEG hydrogels.,paper_level_claims
1831,10.1021/acs.macromol.7b00514,terpolymer_composition,"""94 mol % NiPAAm, 5 mol % methacrylic acid, 1 mol % benzophenone methacrylate""",Defines hydrogel chemistry and charge/photocrosslinking functionality.,The random terpolymer of pNiPAAm (94 mol % NiPAAm; 5% methacrylic acid; 1% benzophenone methacrylate cross-linker) was synthesized by free radical polymerization.,materials
1832,10.1021/acs.macromol.7b00514,polymer_volume_fraction_table,"{""ACT"": {""XL-10"": {""E_J_cm2"": 1.04, ""phi_25C"": 0.09, ""phi_29C"": 0.09}, ""XL-15"": {""E_J_cm2"": 1.57, ""phi_25C"": 0.15, ""phi_29C"": 0.2}, ""XL-5"": {""E_J_cm2"": 0.52, ""phi_25C"": 0.06, ""phi_29C"": 0.07}}, ""PBS"": {""XL-10"": {""E_J_cm2"": 1.04, ""phi_25C"": 0.05, ""phi_29C"": 0.05, ""phi_32C"": 0.05, ""phi_38C"": 0.1}, ""XL-15"": {""E_J_cm2"": 1.57, ""phi_25C"": 0.09, ""phi_29C"": 0.11, ""phi_32C"": 0.13, ""phi_38C"": 0.18}, ""XL-5"": {""E_J_cm2"": 0.52, ""phi_25C"": 0.03, ""phi_29C"": 0.03, ""phi_32C"": 0.03, ""phi_38C"": 0.04}}}","Polymer volume fraction is the central condition variable controlling swelling, partitioning, and diffusion slowdown.","Table 1 reports polymer volume fraction phi(T) values for XL-5, XL-10, and XL-15 in PBS and ACT at different temperatures.",hydrogel_condition_properties
1833,10.1021/acs.macromol.7b00514,hydrogel_and_IgG_charge_summary,"""PBS pH 7.4: hydrogel negative, labeled IgG negative, dominant interaction repulsive. Acetate pH 4: hydrogel about neutral, labeled IgG positive, dominant interaction weak attraction.""",This explains the pH-dependent switch in IgG-hydrogel interaction.,"Table 2 lists hydrogel pKa approximately 4.5, labeled IgG pI approximately 5.5, and dominant IgG/hydrogel interactions as repulsive in PBS and weak attraction in acetate.",mechanism_annotations
1834,10.1021/acs.macromol.7b00514,residual_free_A647,"""Residual free A647 was detectable by FCS in A647-labeled IgG samples, while TLC did not show free A647.""",The residual dye created a fast diffusion component and served as an internal small-molecule tracer/reference.,"A residual free A647 was detectable by FCS in all used samples with A647-labeled IgG, while thin layer chromatography showed no free A647 dye in the A647-labeled IgG sample.",experimental_artifacts_and_controls
1835,10.1021/acs.macromol.7b00514,labeled_IgG_hydrodynamic_radius,"""R_h = 6.5 nm""",Protein size is important for excluded-volume and filtration interpretation.,The hydrodynamic radius of the A647-labeled IgG (R_h = 6.5 nm) was measured in water by FCS.,protein_properties
1836,10.1021/acs.macromol.7b00514,free_A647_hydrodynamic_radius,"""R_H = 0.74 nm""",Free dye size distinguishes the fast tracer component from IgG.,The hydrodynamic radius of the A647 tracer R_H = 0.74 nm is known from the literature.,tracer_properties
1837,10.1021/acs.macromol.7b00514,acetate_high_temperature_nonmeasurable,"""In acetate buffer, tracer fluorescence signal was not measurable for T > 29 C because of strong hydrogel collapse.""",This is a condition-specific negative transport result.,"Because of the very strong hydrogel collapse, the fluorescence signal for tracers in acetate (ACT) buffer was not measurable for temperatures T > 29 C.",censored_measurements
1838,10.1016/j.jcis.2008.05.052,polyHEMA_film_swelled_thickness,"""388 nm""",Hydrogel film thickness used in viscoelastic model and adsorption interpretation.,"The shear modulus was determined to be 4 x 10^6 +/- 3 x 10^6 Pa, the viscosity 0.5 +/- 0.1 Pa s, and the thickness 388 nm (swelled), with a density of 1076 kg/m3.",hydrogel_properties
1839,10.1016/j.jcis.2008.05.052,polyHEMA_shear_modulus,"""4 x 10^6 +/- 3 x 10^6 Pa""",Mechanical property of hydrated hydrogel film used in QCM model; not Young's modulus.,The shear modulus was determined to be 4 x 10^6 +/- 3 x 10^6 Pa.,hydrogel_properties
1840,10.1016/j.jcis.2008.05.052,polyHEMA_viscosity,"""0.5 +/- 0.1 Pa s""",Viscoelastic hydrogel parameter used in adsorption thickness conversion.,The viscosity 0.5 +/- 0.1 Pa s.,hydrogel_properties
1841,10.1016/j.jcis.2008.05.052,polyHEMA_hydrated_density,"""1076 kg/m3""",Hydrogel model parameter for QCM analysis.,"The thickness 388 nm (swelled), with a density of 1076 kg/m3.",hydrogel_properties
1842,10.1016/j.jcis.2008.05.052,apparent_water_content,"""around 85%, considered unlikely over 60%""",Authors caution that roughness may inflate apparent water content in QCM model.,Using this assumption the water content of the hydrogel would be around 85%... it is unlikely that the water content is over 60%.,quality
1843,10.1016/j.jcis.2008.05.052,protein_density_assumption,"""1330 kg/m3""",Assumption used to convert QCM frequency response to protein film thickness.,All protein was assumed to have a density of 1330 kg/m3.,experiment
1844,10.1016/j.jcis.2008.05.052,QCM_temperature,"""34.5 C""",Chosen to approximate physiological eye temperature.,QCM-cell temperature of 34.5 C. This temperature was chosen as it was close to physiological eye temperature of 33-36 C.,experiment
1845,10.1016/j.jcis.2008.05.052,PBS_recipe,"""pH 7.45; 0.110 M NaCl; 0.0190 M Na2HPO4; 0.00460 M NaH2PO4""",Detailed adsorption buffer composition.,"PBS was made to a normal eye pH of 7.45 according to the recipe: 0.110 M NaCl, 0.0190 M Na2HPO4, 0.00460 M NaH2PO4.",experiment
1846,10.1016/j.jcis.2008.05.052,negative_dissipation_shift,"""lysozyme caused negative dissipation at low concentrations, trending positive at high concentrations""",Unusual QCM response interpreted as hydrogel stiffening/dehydration or possible matrix penetration.,For concentrations up to 1 mg/ml a decrease in dissipation is measured... eventually positive.,mechanism
1847,10.1021/acsabm.4c01757,template_concentration_during_synthesis,"""21.44 ug/mL Spike S1 RBD in the aqueous TRIS-HCl phase""",The adsorption test range was chosen to match the conformation and concentration used for imprinting.,The real Spike S1 RBD concentration in the aqueous phase during MIP-SNA synthesis was reported as 21.44 ug/mL.,synthesis_conditions
1848,10.1021/acsabm.4c01757,cd_secondary_structure_baseline,"{""condition"": ""TRIS-HCl pH 7.4"", ""representative_25_ug_mL"": {""alpha_helix_pct"": 11.5, ""beta_sheet_pct"": 31.1, ""random_coil_pct"": 42.4, ""turn_pct"": 14.9}}",CD-guided imprinting was used to maintain the target protein conformation during synthesis and rebinding.,CD showed mostly random coil and beta-sheet structure across the concentration range used for binding assays.,protein_conformation
1849,10.1021/acsabm.4c01757,water_wash_particle_size,"{""MIP-SNA_H2O"": ""395.3 +/- 41.5 nm"", ""NIP-SNA_H2O"": ""249.6 +/- 72.1 nm""}",Particle size distinguishes swollen imprinted versus nonimprinted nanogels used for adsorption studies.,DLS after water washing showed larger MIP-SNA particles than NIP-SNA particles.,hydrogel_properties
1850,10.1021/acsabm.4c01757,morphology_evidence_for_imprinting,"""TEM showed cavity-like or vesicle-like morphology after template extraction from MIP-SNA.""",Morphological evidence supports formation of template-derived recognition cavities.,TEM images after extraction were interpreted as showing cavities generated by removing the template protein.,mechanism_evidence
1851,10.1021/acsabm.4c01757,monomer_conversion,"{""MIP-SNA_ext"": ""62.45%"", ""NIP-SNA"": ""55.70%""}",Conversion affects network density and may influence swelling and adsorption.,The purified MIP-SNA and NIP-SNA monomer conversions were reported as 62.45% and 55.70%.,synthesis_quality
1852,10.1021/acsabm.4c01757,cytocompatibility,"""L-929 cell viability remained at least 90% after 72 h exposure to SNA extracts.""",Biointerface response supports biomedical relevance of the protein-binding nanogels.,"MTT assay showed high L-929 viability after 24-72 h, with viability remaining at or above 90% after 72 h.",biointerface_response
1853,10.1021/acsabm.4c01757,nonphysical_nip_langmuir_fit,"{""K_L"": ""-0.022 +/- 0.052 L/mg"", ""Qmax"": ""-8.56 +/- 21.04 mg/g""}",The authors explicitly state this indicates the NIP-SNA system did not satisfy Langmuir assumptions.,Negative NIP-SNA Langmuir parameters were interpreted as poor Langmuir-model suitability.,model_quality_flags
1854,10.1016/j.ijbiomac.2021.06.003,drug_release_not_protein_adsorption,"""The quantitative release data concern riboflavin, not protein adsorption.""","The paper contains hydrogel-protein systems and quantitative uptake/release-style metrics, but the target molecule is a small molecule rather than a protein adsorption target.",RF was used as a drug model. The drug release kinetics data for the hydrogel samples at pH 1.2 and 7.5 were collected and fitted to first-order and Rigter-Peppas models.,exclusion_notes
1855,10.1016/j.ijbiomac.2021.06.003,protein_hydrogel_material,"""The hydrogel itself is composed of β-LG and BSA proteins.""","Protein names appear extensively, but they are primarily structural hydrogel components rather than adsorbed analytes.","The hydrogels prepared in this work were composed of proteins, which are pH-sensitive materials with pH-responsive properties.",material_design
1856,10.3390/gels9030175,not_adsorption_study,true,"The article is about forming a hydrogel from fibrinogen, not protein adsorption by a hydrogel.","The study repeatedly describes Ca2+-induced fibrillogenesis and gelation of fibrinogen, with SEM, water-content, yield, and rheology measurements.",exclusion_notes
1857,10.3390/gels9030175,pseudo_fibrin_water_content,"""46.2 ± 3.3 mg H2O/mg protein after washing; corresponding to 97.9% water content as stated in text""",Quantitative hydrogel composition is reported but is not an adsorption outcome.,The actual gel has a yield of approximately 50% and contains 46.2 mg of water per mg protein (corresponding to a water content of 97.9%).,hydrogel_material_properties
1858,10.3390/gels9030175,pseudo_fibrin_storage_modulus,"""G' approximately 100 Pa for pseudo-fibrin; fibrin approximately 600 Pa; native fibrinogen solution approximately 0.2 Pa in amplitude scan context""",Rheology provides material characterization but not adsorption.,"G' of fibrin is 600 Pa, whereas G' of pseudo-fibrin is only 100 Pa; native fibrinogen G' is approximately 0.2 Pa.",hydrogel_mechanics
1859,10.1002/gch2.201900030,release_percent_discrepancy,"""Abstract reports 90% accumulative release ratio; body and conclusion report nearly 100% release.""",Conflicting quantitative release values appear in different article sections.,Abstract: accumulative release ratio achieved is 90%. Section 2.4: BSA is almost completely released from the hydrogel (nearly 100%).,release_outcomes
1860,10.1002/gch2.201900030,hydrogel_without_glutaraldehyde,"""Network structure formed even without GA by BIS-crosslinked PAA and hydrophobic interactions between SPI peptides and PAA chains.""",The article emphasizes a non-GA network formation mechanism relevant to hydrogel design.,"In the absence of cross-linking agent (GA), the network structure of composite hydrogels is also formed by BIS cross-linking chains of PAA and the hydrophobic interactions between peptides from SPI and chain of PAA.",hydrogel_design_features
1861,10.1002/gch2.201900030,critical_SPI_AA_ratio,"""SPI:AA = 1:4 was the high critical ratio to form composite hydrogels.""",Defines a formulation boundary for hydrogel formation.,The high critical ratio of SPI to AA was demonstrated as 1:4 to form composite hydrogels.,formulation_boundaries
1862,10.1002/gch2.201900030,maximum_swelling_ratio,"""140 g g-1""",Hydrogel swelling is likely related to protein loading capacity.,"The swelling rate reached the maximum, i.e., 140 g g−1.",hydrogel_properties
1863,10.1007/s00289-020-03121-7,SCCu@SPI-PmG EC50,"""0.0132 μmol L-1; simulation degree 297.10%""","Quantitative antioxidant activity is reported, but it is not a protein adsorption outcome.",The EC50 of SCCu@SPI-PmG was 0.0132 μmol L-1 and the simulation degree was 297.10%.,antioxidant_activity
1864,10.1007/s00289-020-03121-7,SCZn@SPI-PmG EC50,"""0.1167 μmol L-1; simulation degree 35.13%""","Quantitative antioxidant activity is reported, but it is not a protein adsorption outcome.",The EC50 of SCZn@SPI-PmG was 0.1167 μmol L-1 and the simulation degree was 35.13%.,antioxidant_activity
1865,10.1007/s00289-020-03121-7,optimized_microgel_particle_size,"""150-400 nm""",Particle size of the protein-based microgel is relevant to material characterization but not adsorption.,"The concentration of SPI and PVA was 5 mg mL-1, the volume ratio of SPI to PVA was 7:1, and the particle size of the prepared SPI-PmG was 150-400 nm.",hydrogel_properties
1866,10.1007/s10570-021-03727-8,GenBank accession,"""QJT73063.1""","Protein identifier for PersiCel3 is reported, but it is not a standard adsorption field.",The enzyme's single band was evaluated by SDS-PAGE. ... the GenBank accession number for PersiCel3 is QJT73063.1.,protein_metadata
1867,10.1007/s10570-021-03727-8,enzyme_length,"""296 amino acids""",Useful protein descriptor for immobilized enzyme but not part of standard adsorption metrics.,The candidate cellulase was an enzyme with 296 an amino acid length.,protein_metadata
1868,10.1007/s10570-021-03727-8,immobilization_formula,"""% immobilization efficacy = ((Ci - Cs) / Ci) x 100""",Defines the adsorption/immobilization metric used in the paper.,The percentage of immobilization efficiency was then calculated by Eq. (1) ... % Immobilization efficacy = (Ci - Cs) / Ci x 100.,methods
1869,10.1007/s10570-021-03727-8,rice_straw_hydrolysis_condition,"""2% w/v rice straw, 3 M NaCl, pH 7.5, 80 C, 48 h""",Application condition for immobilized protein performance in high salinity.,"The free and immobilized enzymes (0.72 U/mg) were added to the suspended substrate (2% w/v) in 50 mM sodium phosphate buffer (pH 7.5) containing 3 M NaCl and hydrolyzed ... at 80 °C for 1, 12, 24, 36 and 48 h.",application_outcomes
1870,10.1016/j.jchromb.2022.123311,PHEMAC-Fab BET surface area,"""38.6 m2/g""",Hydrogel characterization relevant to adsorption capacity but not a direct adsorption outcome.,"The specific surface areas of the PHEMAC-Fab and PHEMAC cryogels were calculated as 38.6 m2/g, and 20.0 m2/g, respectively.",hydrogel_characterization
1871,10.1016/j.jchromb.2022.123311,PHEMAC BET surface area,"""20.0 m2/g""",Comparator material property.,"The specific surface areas of the PHEMAC-Fab and PHEMAC cryogels were calculated as 38.6 m2/g, and 20.0 m2/g, respectively.",hydrogel_characterization
1872,10.1016/j.jchromb.2022.123311,PHEMAC-Fab swelling ratio,"""265.8%""",Hydrogel swelling property relevant to adsorption but not a protein adsorption metric.,"The ratios of swelling of the PHEMAC and PHEMAC-Fab cryogel was 143.3% and 265.8%, respectively.",hydrogel_characterization
1873,10.1016/j.jchromb.2022.123311,PHEMAC swelling ratio,"""143.3%""",Comparator hydrogel swelling property.,"The ratios of swelling of the PHEMAC and PHEMAC-Fab cryogel was 143.3% and 265.8%, respectively.",hydrogel_characterization
1874,10.1016/j.jchromb.2022.123311,PHEMAC-Fab macroporosity,"""54.3%""",Macroporosity is a structural property tied to cryogel flow and adsorption.,The maximum macroporosity (54.3%) was occurred in the PHEMAC-Fab cryogel.,hydrogel_characterization
1875,10.1016/j.jchromb.2022.123311,PHEMAC macroporosity,"""41.6%""",Comparator hydrogel macroporosity.,The macroporosity in the PHEMAC cryogel was 41.6%.,hydrogel_characterization
1876,10.1016/j.jchromb.2022.123311,PHEMAC-Fab pore diameter,"""20-80 µm""",SEM-reported cryogel pore size supports macroporous column adsorption behavior.,Structural examination of PHEMAC-Fab cryogel shows that cryo-porous and non-thick polymer walls have large and always internally interconnected pores (20–80 µm in diameter).,hydrogel_characterization
1877,10.1016/j.jchromb.2022.123311,PHEMAC-Fab gel fraction yield,"""90.4%""",Mechanical/stability property relevant to reusable cryogel format.,"PHEMAC and PHEMAC-Fab cryogels have the high cross-linker concentration resulted in the highest gel fraction yield of 91.8% and 90.4%, respectively.",hydrogel_characterization
1878,10.1016/j.jchromb.2022.123311,PHEMAC gel fraction yield,"""91.8%""",Comparator hydrogel gel fraction yield.,"PHEMAC and PHEMAC-Fab cryogels have the high cross-linker concentration resulted in the highest gel fraction yield of 91.8% and 90.4%, respectively.",hydrogel_characterization
1879,10.1016/j.jchromb.2022.123311,PHEMAC-Fab flow resistance,"""379 cm/h""",Flow property relevant to column adsorption operation.,"the flow resistances of PHEMAC and PHEMAC-Fab cryogels are 382 cm/h and 379 cm/h, respectively",hydrogel_characterization
1880,10.1016/j.jchromb.2022.123311,PHEMAC flow resistance,"""382 cm/h""",Comparator cryogel flow property.,"the flow resistances of PHEMAC and PHEMAC-Fab cryogels are 382 cm/h and 379 cm/h, respectively",hydrogel_characterization
1881,10.1016/j.jchromb.2022.123311,MAC:Fab ratios,"""1:1, 2:1, 3:1 M""",Design variable for pre-polymerization complex; adsorption capacities are not resolved by ratio in supplied context.,"Fab fragment (template molecule) and MAC (functional monomer) were prepared in 3 different molar ratios (1:1, 2:1, 3:1 M)",synthesis_design_space
1882,10.1016/j.jchromb.2022.123311,literature comparator maximum capacity,"""549.5 mg/g for monolithic cryogels with Cu2+ bond at pH 8.0 phosphate buffer""","Reported only as literature comparison, not this paper's experiment.","In the study of Alkan et al. in 2016, monolithic crogels with Cu2+ bond was formed, and according to the results obtained, the HSA adsorption capacity was obtained as 549.5 mg/g in pH 8.0 phosphate buffer",literature_comparators
1883,10.1021/acsami.8b20027,domain_exclusion_reason,"""pollutant adsorption rather than protein adsorption""","The hydrogel is protein-based, but the measured adsorption targets are dyes, metal ions, and inorganic anions, not proteins.",The beads were employed for the adsorption of organic and inorganic contaminants of both cationic and anionic ones from water.,triage_exclusions
1884,10.1021/acsami.8b20027,pH_interconvertible_beads,"""Bead a and Bead b are interconvertible by changing acidic/basic medium""",The same BSA_Au bead system changes selectivity by pH-induced charge switching.,"Bead a and Bead b are interconvertible and recyclable, and their adsorption and desorption processes are driven by the change in pH of the medium.",hydrogel_design_notes
1885,10.1002/cjce.24360,LCST,"""34.8 ± 1.4 C""","Thermo-responsive transition of p(NIPAM) cryogel controls swelling, pore accessibility, and enzyme microenvironment.",The LCST value for the prepared p(NIPAM)-based cryogels was determined as 34.8 ± 1.4°C.,hydrogel_properties
1886,10.1002/cjce.24360,pore_size_distribution,"""1-100 um; most pores 25-50 um""","Macroporosity is central to enzyme entrapment, substrate diffusion, and leakage behavior.",The SEM images ... reveal that the cryogels have interconnected macropores with the pore size ranging between 1 and 100 μm. It was observed that most of the pores were in the range of 25-50 μm.,hydrogel_properties
1887,10.1002/cjce.24360,optimum_immobilized_activity_condition,"""98.4 ± 0.2% activity at 25 C and pH 6.8 for alpha-G@p(NIPAM)-0.5""",The immobilized enzyme had an optimum working temperature lower than native alpha-glucosidase.,"Interestingly, the optimum working conditions were attained as 25°C and pH 6.8 with higher activity, 98.4% ± 0.2% for the prepared ɑ-G@p(NIPAM) cryogel system.",bioactivity_outcomes
1888,10.1002/cjce.24360,reuse_stability,"""alpha-G@p(NIPAM)-0.5 maintained almost 50% activity after 10 successive uses at 25 C and after 10 consecutive uses at 37 C""",Reuse stability is an application-relevant outcome for immobilized enzyme hydrogels.,ɑ-G@p(NIPAM)-0.5 cryogel system maintained almost 50% activity after 10 successive uses at 25°C... maintained 70% activity after seven subsequent uses and almost 50% activity after 10 consecutive uses.,reuse_stability
1889,10.1002/cjce.24360,adsorption_scope_warning,"""entrapment, not post-synthesis adsorption""",The study should be manually reviewed before inclusion in adsorption-only datasets.,"The chosen immobilization method is ""entrapment,"" and the immobilization was carried out during the synthesis process at the cryogenic conditions, −20°C.",quality
1890,10.1007/s00216-025-06215-1,biosensor_detection_range,"""10^1-10^5 CFU/mL for Vibrio parahaemolyticus""","Quantitative hydrogel biosensor performance is reported, but it is pathogen detection rather than protein adsorption.","The sensor demonstrated exceptional performance, achieving a broad dynamic range (101-105 CFU/mL) for Vibrio parahaemolyticus detection with a detection limit of 6 CFU/mL.",biosensor_performance
1891,10.1007/s00216-025-06215-1,invertase_encapsulation_not_adsorption,"""invertase physically embedded in DNA hydrogel""","A protein enzyme is associated with the hydrogel, but no adsorption quantity or binding outcome is reported.","In the process of hydrogel formation, invertase is fixed in the gel matrix through physical embedding to form a functional hydrogel with enzyme activity.",non_adsorption_protein_hydrogel_interactions
1892,10.1007/s00216-025-06215-1,optimized_invertase_concentration,"""0.4 mg/mL""","Protein concentration was optimized for biosensor signal, not measured as adsorbed amount.","The enzyme concentration showed an upward trend between 0.1 and 0.4 mg/mL, reaching its maximum at 0.4 mg/mL. Thus, 0.4 mg/mL was selected as the optimal enzyme concentration.",biosensor_optimization
1893,10.3390/jcm9020301,prepolymer_group_compositions,"{""A"": {""PEGDA_700_pct"": 2.5, ""PEG_200_pct"": 62.5, ""acrylic_acid_pct"": 30.0, ""photoinitiator_pct"": 5.0}, ""B"": {""PEGDA_700_pct"": 5.0, ""PEG_200_pct"": 60.0, ""acrylic_acid_pct"": 30.0, ""photoinitiator_pct"": 5.0}, ""C"": {""PEGDA_700_pct"": 10.0, ""PEG_200_pct"": 55.0, ""acrylic_acid_pct"": 30.0, ""photoinitiator_pct"": 5.0}, ""D"": {""PEGDA_700_pct"": 20.0, ""PEG_200_pct"": 45.0, ""acrylic_acid_pct"": 30.0, ""photoinitiator_pct"": 5.0}, ""E"": {""PEGDA_700_pct"": 40.0, ""PEG_200_pct"": 25.0, ""acrylic_acid_pct"": 30.0, ""photoinitiator_pct"": 5.0}}",Composition series is central to porosity-dependent protein functionalization but is not a single adsorption outcome.,"Table 1 lists PEGDA 700, PEG 200, acrylic acid, and photoinitiator percentages for groups A-E.",hydrogel_formulation_table
1894,10.3390/jcm9020301,cell_capture_assay_conditions,"{""agitation"": ""gentle agitation"", ""cells"": ""30,000 cells"", ""incubation_time"": ""2 h"", ""particles"": ""500 particles"", ""replicates"": ""triplicate"", ""solution_volume"": ""1 mL"", ""temperature"": ""room temperature""}","Biointerface validation is cell capture rather than protein adsorption, but it is downstream of antibody loading.","Particles (500 particles) and cells (30,000 cells) were incubated together for 2 h at room temperature, under gentle agitation. Total solution volumes were 1 mL. All assays were done in triplicate.",biointerface_response_table
1895,10.3390/jcm9020301,DML_particle_reproducibility,"{""functionality_inter_cv"": ""< 10%"", ""functionality_intra_cv"": ""< 15%"", ""size_inter_cv"": ""< 5%"", ""size_intra_cv"": ""< 5%""}",Reported reproducibility values are not adsorption capacity but support particle quality for functionalization.,"The particles fabricated by DML displayed good reproducibility in size (intra c.v. < 5%, inter c.v. < 5%) and functionality (intra c.v. < 15%, inter c.v. < 10%).",hydrogel_quality_table
1896,10.3390/cosmetics9050106,hydrogel_specific_activity,"""0.255 ± 0.007 U/mg""","Quantitative hydrogel enzyme activity is reported, but it is not an adsorption outcome.",Table 2 reports specific activity of A. platensis extract as 0.262 ± 0.016 U/mg and hydrogel formulation as 0.255 ± 0.007 U/mg.,enzyme_hydrogel_activity
1897,10.3390/cosmetics9050106,hydrogel_long_term_residual_activity,"""93.85 ± 1.28% residual activity after 456 days at 4 °C""",Long-term retained activity in hydrogel is relevant to enzyme stabilization but not protein adsorption.,Activity was retained even after 456 days of incubation at 4 °C (93.85 ± 1.28% residual activity).,enzyme_hydrogel_stability
1898,10.3390/cosmetics9050106,control_hydrogel_activity,"""no detectable proteolytic activity""","Control hydrogel without lysate establishes that measured activity came from incorporated lysate, not adsorption.","A control hydrogel that did not contain the microalgal lysate was also tested (92.8% w/v phosphate buffer), with no detectable proteolytic activity.",enzyme_hydrogel_controls
1899,10.1021/bm500750v,qcmd_compatible_nanoscopic_gelatin_hydrogel,"""Dry gelatin hydrogel film thickness 15 +/- 1 nm; hydrated thickness estimated 35-40 nm; swelling 230-270 vol %.""",The article emphasizes that hydrogel films below 100 nm swollen thickness are required for QCM-D protein/hydrogel measurements.,Very thin gelatin films below 100 nm in swollen state are mandatory; the gelatin films produced via the reported protocol met these requirements.,hydrogel_properties
1900,10.1021/bm500750v,two_step_fibrinogen_kinetics,"""Initial time constant approximately 150 s; gelatin-specific slower time constant 3300 s; second phase contributed 20% of overall frequency drop.""",This is a paper-specific mechanistic observation supporting fibrinogen ingress into the gelatin hydrogel layer.,"Only in the case of the gelatin substrate, this first step was followed by a second, much slower process with time constant 3300 s.",outcome.kinetic_parameters
1901,10.1021/bm500750v,ToF_SIMS_PCA_on_proteinaceous_matrix,"""PC1 captured 84% of variance and discriminated pure gelatin from protein-treated surfaces; PC2 captured 12% and best separated HSA-treated samples.""",The method distinguished adsorbed plasma proteins on a gelatin proteinaceous substrate despite low adsorption amounts.,Secondary Ion Mass-Spectrometry in combination with principal component analysis was able to differentiate between these three proteinaceous surfaces.,outcome.side_outcomes
