Repository: sunyrain/PHA

# PHA Protein-Hydrogel Adsorption Dataset

Generated: 2026-07-05T11:36:45

## Scope

This curated package organizes literature-derived protein-hydrogel adsorption, binding, immobilization, antifouling, and related biointerface records extracted from the local PHA corpus.

The primary unit is one record:

`paper + hydrogel/sample + protein/mixture + experimental condition + measured outcome`

## Contents

- `data/sources.csv`: article-level metadata, extraction status, and curation decision.
- `data/records_flat.csv`: flattened record-level table with provenance, hydrogel, protein, condition, outcome, mechanism, and quality fields.

File: data/curated/pha_scientific_dataset_20260705/data/materials.csv (part 20 of 67)
id,doi,name,role,context,pubchem_query,needs_manual_normalization,enrichment_json
2843,10.1021/acs.biomac.6c00361,adipic acid dihydrazide,hydrazide functionalization reagent,ADH was used in hydrazide-functionalized polymer synthesis.,adipic acid dihydrazide,0,
2844,10.1021/acs.biomac.6c00361,ADH,hydrazide reagent abbreviation,Listed in hydrazide polymer synthesis recipes.,adipic acid dihydrazide,0,
2845,10.1021/acs.biomac.6c00361,N′-ethyl-N-(3-(dimethylamino)propyl)-carbodiimide,coupling reagent,EDC was used in hydrazide-functionalized polymer synthesis.,1-ethyl-3-(3-dimethylaminopropyl)carbodiimide,0,
2846,10.1021/acs.biomac.6c00361,EDC,carbodiimide coupling reagent abbreviation,Used to prepare hydrazide-functionalized polymers.,EDC carbodiimide,1,
2847,10.1021/acs.biomac.6c00361,ammonium persulfate,radical initiator,APS was used in polymer synthesis recipes.,ammonium persulfate,0,
2848,10.1021/acs.biomac.6c00361,APS,initiator abbreviation,Used in DMAPS-OEGMA polymer synthesis.,ammonium persulfate,0,
2849,10.1021/acs.biomac.6c00361,thioglycolic acid,chain transfer agent,TGA was used in chain transfer radical polymerization.,thioglycolic acid,0,
2850,10.1021/acs.biomac.6c00361,TGA,chain transfer agent abbreviation,Used in DMAPS-OEGMA polymer synthesis recipes.,thioglycolic acid,0,
2851,10.1021/acs.biomac.6c00361,hydrazone,cross-link chemistry,Hydrogels formed by hydrazone cross-linking between hydrazide- and aldehyde-functionalized precursor polymers.,hydrazone,1,
2852,10.1021/acs.biomac.6c00361,calcium chloride,coagulation assay calcium source,CaCl2 was added during clotting and thrombin generation assays.,calcium chloride,0,
2853,10.1021/acs.biomac.6c00361,z-GGR-AMC,fluorescent thrombin substrate,Used in thrombin generation assay.,Z-Gly-Gly-Arg-AMC,1,
2854,10.1021/acs.biomac.6c00361,HEPES,buffer,HEPES buffer pH 7.4 was used in clotting and thrombin generation assays.,HEPES,0,
2855,10.1021/acs.biomac.6c00361,phosphate buffered saline,adsorption assay buffer,"PBS was used for hydrogel swelling/equilibration, protein solutions, and washing.",phosphate buffered saline,1,
2856,10.1002/mabi.202200487,glyoxal,Maillard modification reagent,"Used at 0, 1, 5, 10, 18, and 100 mM to modify 1 mM HSA before hydrogel preparation.",glyoxal,0,
2857,10.1002/mabi.202200487,16-DSA,fatty acid spin probe,16-Doxyl stearic acid was used for CW EPR characterization of fatty acid binding capacity in modified HSA solutions and gels.,16-doxyl stearic acid,1,
2858,10.1002/mabi.202200487,CML,advanced glycation endproduct marker,Measured by MS as ng AGE/mg HSA for HSA and glyoxal-modified samples.,N epsilon carboxymethyllysine,1,
2859,10.1002/mabi.202200487,G-H3,advanced glycation endproduct marker,Reported as acidic conversion product of CMA and a measure of CMA amount.,G-H3 imidazolinone glyoxal arginine,1,
2860,10.1002/mabi.202200487,GOLD,glyoxal-derived crosslink structure,Reported by MS; higher levels were associated with samples G18 and G100 and increased gel toughness.,glyoxal lysine dimer GOLD,1,
2861,10.1002/mabi.202200487,CRITOSEAL,capillary sealing material,Used to seal 50 µL microcapillaries for EPR measurements.,CRITOSEAL,1,
2862,10.3390/ijms23137352,ethanol,gelation stimulus / chemical denaturant,Various amounts of ethanol were added to BSA precursor solutions to induce gelation at 37 °C.,ethanol,0,
2863,10.3390/ijms23137352,spin-labeled naproxen,small-molecule drug payload / EPR spin probe,The release behavior of a spin-labeled naproxen derivative from BSA hydrogels was investigated.,spin labeled naproxen TEMPO,1,
2864,10.3390/ijms23137352,4-hydroxy TEMPO-labeled naproxen,small-molecule drug payload / EPR spin probe,4-hydroxy TEMPO-labeled naproxen was synthesized previously and added to BSA precursor solution.,4-hydroxy TEMPO naproxen,1,
2865,10.3390/ijms23137352,naproxen,parent drug,Naproxen was discussed as a nonsteroidal anti-inflammatory drug requiring controlled delivery.,naproxen,0,
2866,10.3390/ijms23137352,DMSO,solvent,SL-NPX was dissolved in DMSO before addition to BSA precursor solution.,dimethyl sulfoxide,0,
2867,10.3390/ijms23137352,phosphate-buffered saline,release medium,"In vitro drug release was studied by adding 1 mL 10x PBS, pH 7.4, on top of prepared hydrogels.",phosphate buffered saline,1,
2868,10.1021/acsami.4c19096,sodium alginate,polymer backbone; ionic network component,SA cross-linked with calcium ions to form one network of the DN hydrogel.,sodium alginate,0,
2869,10.1021/acsami.4c19096,sulfobetaine methacrylate,zwitterionic monomer,SBMA was polymerized with AM to form a hydrophilic zwitterionic network.,sulfobetaine methacrylate,0,
2870,10.1021/acsami.4c19096,acrylamide,monomer,AM was polymerized with SBMA in the double-network hydrogel.,acrylamide,0,
2871,10.1021/acsami.4c19096,"N,N'-methylene bis(acrylamide)",crosslinker,BIS cross-linking agent was added during DN-M/Ag-PHMB hydrogel preparation.,"N,N'-methylenebisacrylamide",0,
2872,10.1021/acsami.4c19096,potassium peroxydisulfate,initiator,KPS initiator was added before heating the mixture to 60 °C for 6 h.,potassium persulfate,0,
2873,10.1021/acsami.4c19096,calcium chloride,ionic crosslinking reagent,Hydrogel mixture was immersed in 2% CaCl2 solution for 24 h.,calcium chloride,0,
2874,10.1021/acsami.4c19096,Ca2+,metal ion bridge,SA network formed through Ca2+ cross-linking.,calcium ion,0,
2875,10.1021/acsami.4c19096,MXene,filler; mechanical reinforcement; antibacterial component,MXene/Ag was introduced into DN hydrogel; MXene surface groups can hydrogen bond with hydrogel functional groups.,MXene,1,
2876,10.1021/acsami.4c19096,silver,antibacterial metal component,Ag nanoparticles grafted on MXene formed M/Ag composite.,silver,0,
2877,10.1021/acsami.4c19096,silver nitrate,silver precursor,AgNO3 was used to fabricate silver nano bactericide and MXene/Ag.,silver nitrate,0,
2878,10.1021/acsami.4c19096,polyhexamethylene biguanide,biocide loaded into hydrogel,Hydrogel was immersed in 1% PHMB solution for 12 h; PHMB interacts with SA carboxyl groups.,polyhexamethylene biguanide,0,
2879,10.1021/acsami.4c19096,lithium fluoride,MXene preparation reagent,Listed in materials for MXene preparation.,lithium fluoride,0,
2880,10.1021/acsami.4c19096,titanium aluminum carbide powder,MXene precursor,Ti3AlC2 powder was listed as material for MXene preparation.,titanium aluminum carbide,1,
2881,10.1021/acsami.4c19096,hydrochloric acid,MXene or silver nanowire preparation reagent,HCl was listed in materials and used in silver nanowire preparation.,hydrochloric acid,0,
2882,10.1021/acsami.4c19096,sodium chloride,bacterial dilution medium component; silver nanorod preparation reagent,NaCl was used in bacteriostatic assay medium and silver nanorods/particles preparation.,sodium chloride,0,
2883,10.1021/acsami.4c19096,polyvinylpyrrolidone,silver nanostructure synthesis reagent,PVP was used in silver nanowire and silver nanorods/particles preparation.,polyvinylpyrrolidone,0,
2884,10.1021/acsami.4c19096,ethylene glycol,silver nanostructure synthesis solvent,Ethylene glycol was used in silver nanowire and silver nanorods/particles preparation.,ethylene glycol,0,
2885,10.1016/j.psep.2016.03.005,chitosan,hydrogel polymer backbone,High molecular weight chitosan with 75% degree of deacetylation was used to prepare chitosan hydrogel networks.,chitosan,0,
2886,10.1016/j.psep.2016.03.005,formaldehyde,crosslinker,Chitosan was cross-linked with formaldehyde by Schiff base mechanism; 7 mL gave peak swelling ratio and EWC.,formaldehyde,0,
2887,10.1016/j.psep.2016.03.005,Fe3O4 superparamagnetic nanoparticles,magnetic filler/composite,Fe3O4 nanoparticles were immobilized on chitosan hydrogel network and used for magnetic separation of BSA.,magnetite,0,
2888,10.1016/j.psep.2016.03.005,carboxymethyl chitosan,mediated complex polymer,Formation of carboxy methyl chitosan mediated complex was compared as a hydrogel preparation route.,carboxymethyl chitosan,1,
2889,10.1016/j.psep.2016.03.005,carbodiimide,activation reagent for protein binding,BSA proteins were bound to Fe3O4 superparamagnetic nanoparticles in the presence of carbodiimide.,carbodiimide,1,
2890,10.1016/j.psep.2016.03.005,iron(II) chloride tetrahydrate,Fe2+ precursor,FeCl2·4H2O was used in Fe3O4 nanoparticle co-precipitation.,iron(II) chloride tetrahydrate,0,
2891,10.1016/j.psep.2016.03.005,iron(III) chloride hexahydrate,Fe3+ precursor,FeCl3·6H2O was used in Fe3O4 nanoparticle co-precipitation.,iron(III) chloride hexahydrate,0,
2892,10.1016/j.psep.2016.03.005,ammonium hydroxide,precipitation base,NH4OH was added until pH reached 10 during Fe3O4 nanoparticle preparation.,ammonium hydroxide,0,
2893,10.1016/j.psep.2016.03.005,maleic anhydride,CMCH modifier,CMCH was modified with maleic anhydride to provide reactive sites.,maleic anhydride,0,
2894,10.1016/j.psep.2016.03.005,acrylamide,graft monomer,Acrylamide monomer was graft copolymerized into maleilated CMCH.,acrylamide,0,
2895,10.1016/j.psep.2016.03.005,ammonium persulfate,free-radical initiator,APS was used as initiator in graft copolymerization.,ammonium persulfate,0,
2896,10.1016/j.psep.2016.03.005,TEMED,polymerization accelerator,TEMED was used as accelerator in graft copolymerization.,"N,N,N',N'-tetramethylethylenediamine",0,
2897,10.1016/j.psep.2016.03.005,monochloroacetic acid,carboxymethylation reagent,Monochloroacetic acid was used to prepare CMCH from chitosan.,chloroacetic acid,0,
2898,10.1016/j.psep.2016.03.005,sodium hydroxide,alkalization reagent,Sodium hydroxide solution was used during CMCH preparation.,sodium hydroxide,0,
2899,10.1016/j.psep.2016.03.005,sodium chloride,electrolyte/flocculating agent,NaCl electrolyte was used in buffer A and could accelerate magnetic particle separation in alkaline solutions.,sodium chloride,0,
2900,10.1016/j.psep.2016.03.005,phosphate buffer,adsorption/elution buffer,Phosphate buffer at pH 8 was introduced to the chitosan gel column to analyze absorbed BSA.,phosphate buffer,1,
2901,10.1002/jmr.693,polyvinyl alcohol,hydrogel backbone,PVA-cryogel beads were evaluated as protein A-functionalized affinity adsorbents for cell binding.,polyvinyl alcohol,0,
2902,10.1002/jmr.693,dimethyl acrylamide,monomer or polymer backbone,Dimethyl acrylamide monolithic cryogel with immobilized protein A was evaluated for cell binding.,dimethyl acrylamide,1,
2903,10.1002/jmr.693,epoxy,reactive functional group,Protein A was coupled to epoxy-derivatized monolithic cryogels.,epoxy group,1,
2904,10.1002/jmr.693,protein A,immobilized affinity ligand,Protein A was immobilized on PVA cryogel beads and DMAAm monolithic cryogel for antibody-mediated cell affinity binding.,,0,
2905,10.1021/acs.langmuir.4c05137,chitosan,polymer backbone; cationic polysaccharide component,"CS was dissolved in 2% glacial acetic acid and introduced onto κ-Car/C3N4 hydrogel surface; amino, hydroxyl, and amide groups were characterized.",chitosan,1,
2906,10.1021/acs.langmuir.4c05137,κ-carrageenan,polymer backbone; anionic sulfate polysaccharide component,κ-Car was combined with CS by charge interactions and formed Ca2+-linked hydrogel beads.,kappa carrageenan,1,
2907,10.1021/acs.langmuir.4c05137,carbon nitride,filler and affinity adsorbent phase,C3N4 incorporation enhanced hemoglobin adsorption and hydrogel stability.,graphitic carbon nitride,1,
2908,10.1021/acs.langmuir.4c05137,calcium chloride,ionic crosslinking reagent,κ-Car/C3N4 mixture was dropped into 0.1 M CaCl2 for 30 min immersion to form hydrogel beads.,calcium chloride,0,
2909,10.1021/acs.langmuir.4c05137,calcium ion,metal ion bridge,"Sulfate ion in κ-Car formed a ligand bond with Ca2+, resulting in insoluble hydrogel.",calcium ion,0,
2910,10.1021/acs.langmuir.4c05137,sodium hydroxide,outer-layer chitosan crosslinking/neutralization reagent,CS/κ-Car/C3N4 hydrogel was immersed in 0.1 M NaOH to cross-link the outer layer of chitosan.,sodium hydroxide,0,
2911,10.1021/acs.langmuir.4c05137,acetic acid,solvent for chitosan,2 g CS was dissolved in 0.1 L glacial acetic acid solution at 2%.,acetic acid,0,
2912,10.1021/acs.langmuir.4c05137,phosphate-buffered saline,hydration/incubation buffer,Hydrogels were prehydrated with PBS before bovine Hb/BSA adsorption; zeta potential was measured after sterile PBS addition at pH 7.4.,phosphate buffered saline,1,
2913,10.1021/acs.langmuir.4c05137,heparin,anticoagulant for animal circulation setup,Indwelling needles and circulation tubing were treated with heparin solution or heparin/physiological saline.,heparin,1,
2914,10.1021/acsami.4c02574,carboxybetaine acrylamide,zwitterionic monomer,Used to prepare PCBAA hydrogel coatings and tapes.,carboxybetaine acrylamide,1,
2915,10.1021/acsami.4c02574,poly(carboxybetaine acrylamide),hydrogel polymer backbone,Main zwitterionic hydrogel coating material.,poly(carboxybetaine acrylamide),1,
2916,10.1021/acsami.4c02574,"N,N'-methylenebis(acrylamide)",crosslinker,MBAA was varied to tune cross-link density and pore size.,"N,N'-methylenebis(acrylamide)",0,
2917,10.1021/acsami.4c02574,2-hydroxy-1-[4-(2-hydroxyethoxy)phenyl]-2-methyl-1-propanone,photoinitiator,I-2959 was used for UV-initiated polymerization.,2-hydroxy-1-[4-(2-hydroxyethoxy)phenyl]-2-methyl-1-propanone,0,
2918,10.1021/acsami.4c02574,3-sulfopropyl methacrylate potassium,negatively charged comonomer,SMAP was added to PCBAA pregel solution to introduce negative charge.,3-sulfopropyl methacrylate potassium,0,
2919,10.1021/acsami.4c02574,acrylic acid,negatively charged comonomer,AA was added to PCBAA hydrogel and selected for optimized PCBAA-co-AA coating.,acrylic acid,0,
2920,10.1021/acsami.4c02574,N-[3-(dimethylamino)propyl]acrylamide,positively charged comonomer,DMAPA was added to PCBAA pregel solution to introduce positive charge.,N-[3-(dimethylamino)propyl]acrylamide,0,
2921,10.1021/acsami.4c02574,cyanoacrylate superglue,binding agent,Used to attach PCBAA hydrogel tape to epoxy-coated substrates.,cyanoacrylate,1,
2922,10.1021/acsami.4c02574,epoxy resin,substrate primer/control coating,Commercial epoxy resin was used as primer and control.,epoxy resin,1,
2923,10.1007/s13726-012-0094-2,N-isopropylacrylamide,monomer,NIPAM content fixed at 25 mol% in poly(NIPAM-co-NTBA-co-AAm) hydrogels.,N-isopropylacrylamide,0,
2924,10.1007/s13726-012-0094-2,N-tert-butylacrylamide,comonomer,"Hydrophobic comonomer varied across NTA251, NTA233, and NTA215.",N-tert-butylacrylamide,1,
2925,10.1007/s13726-012-0094-2,acrylamide,comonomer,"Hydrophilic comonomer varied across NTA251, NTA233, and NTA215.",acrylamide,0,
2926,10.1007/s13726-012-0094-2,"N,N-methylene-bis-acrylamide",crosslinker,Used as cross-linking agent in copolymer preparation.,"N,N'-methylenebisacrylamide",1,
2927,10.1007/s13726-012-0094-2,ammonium persulfate,initiator,Used as initiator in free radical polymerization.,ammonium persulfate,0,
2928,10.1007/s13726-012-0094-2,"N,N,N,N-tetra-methylene-diamine",accelerator,Reported as TEMED accelerator in copolymer preparation.,TEMED,1,
2929,10.1007/s13726-012-0094-2,"1,4-dioxane",solvent,Used with water as polymerization solvent and for Soxhlet extraction.,"1,4-dioxane",0,
2930,10.1002/cjce.24703,acrylamide,monomer,Cryogel was synthesized by dissolving 1.185 g of AAm in water.,acrylamide,0,
2931,10.1002/cjce.24703,"N,N'-methylene-bis-acrylamide",crosslinker and monomer,Cryogel synthesis used 0.3175 g MBAAm.,"N,N'-methylenebisacrylamide",0,
2932,10.1002/cjce.24703,allyl glycidyl ether,epoxy-functional monomer,Cryogel synthesis used 1 ml AGE; AGE provides epoxy radicals for ligand immobilization.,allyl glycidyl ether,0,
2933,10.1002/cjce.24703,l-phenylalanine,pseudo-specific hydrophobic ligand,Polyacrylamide cryogels were functionalized with l-phenylalanine; phenylalanine content was 458.65 ± 40.59 mg g cryogel−1.,L-phenylalanine,0,
2934,10.1002/cjce.24703,glutaraldehyde,activation/coupling reagent,Cryogel functionalization with l-phenylalanine was performed via the glutaraldehyde method.,glutaraldehyde,0,
2935,10.1002/cjce.24703,"1,6-hexanediamine",spacer arm,"1,6-hexanediamine was immobilized by covalent bonding between amine groups and epoxy groups on the cryogel surface.","1,6-hexanediamine",0,
2936,10.1002/cjce.24703,ammonium persulphate,polymerization initiator,APS was added to catalyze the polymerization reaction.,ammonium persulfate,0,
2937,10.1002/cjce.24703,"N,N,N,N'-tetramethyl ethylenediamine",polymerization catalyst,TEMED was added to catalyze the polymerization reaction.,"N,N,N',N'-tetramethylethylenediamine",0,
2938,10.1002/cjce.24703,sodium thiocyanate,mobile phase salt / adsorption condition,Highest lysozyme adsorption was obtained using sodium thiocyanate saline solution at 0.025 mol L−1 and pH 5.0.,sodium thiocyanate,0,
2939,10.1002/cjce.24703,sodium phosphate,salt/buffer condition,Lysozyme adsorption was tested in sodium phosphate saline solution at varied concentrations and pH.,sodium phosphate,1,
2940,10.1002/cjce.24703,sodium sulphate,salt condition,Lysozyme adsorption was tested in sodium sulphate saline solution at varied concentrations and pH.,sodium sulfate,0,
2941,10.1002/cjce.24703,sodium chloride,salt condition,Lysozyme adsorption was tested in sodium chloride saline solution at varied concentrations and pH.,sodium chloride,0,
2942,10.1002/cjce.24703,acetic acid,eluent,"Elution of adsorbed proteins was performed in isocratic mode by applying acetic acid solution (1%, v/v).",acetic acid,0,
2943,10.1002/cjce.24703,sodium borohydride,reduction reagent,Cryogels were placed in sodium borohydride solution after l-phenylalanine immobilization.,sodium borohydride,0,
2944,10.1002/cjce.24703,copper sulfate,epoxy group density assay reagent,Pure cryogels were saturated in CuSO4 solution for binder density determination.,copper sulfate,0,
2945,10.1002/cjce.24703,EDTA,eluent for copper ions in binder density assay,Attached Cu2+ ions were eluted with EDTA solution.,EDTA,0,
2946,10.1080/08927010109378470,agarose,hydrogel polymer,Selected as one of four gel polymers for diatom adhesion testing.,agarose,0,
2947,10.1080/08927010109378470,alginate,hydrogel polymer,Charged polymer gel; A. coffeaeformis adhered better to alginate at high shear than to low charged gels.,alginate,0,
2948,10.1080/08927010109378470,chitosan,hydrogel polymer,Charged polymer gel; A. coffeaeformis adhered better to chitosan at high shear than to low charged gels.,chitosan,0,
2949,10.1080/08927010109378470,chemically modified polyvinylalcohol (PVA-SbQ),hydrogel polymer,Low charged polymer gel; adhesion to PVA-SbQ remained low at all shear rates.,polyvinyl alcohol styrylpyridinium,1,
2950,10.3390/biomimetics10120798,silk fibroin,hydrogel backbone and microneedle core/shell material,"The shell was composed of BC-MAP blended with 20% SF, while the core was formed using 50% SF.",silk fibroin,1,
2951,10.3390/biomimetics10120798,BC-MAP,antibody-binding fusion protein and hydrogel shell component,"The B and C domains were genetically fused to a tyrosine-rich mussel adhesive protein to provide BC-MAP, which was subsequently crosslinked with SF through di-tyrosine coupling.",BC-MAP fusion protein,1,
2952,10.3390/biomimetics10120798,B and C domains of Staphylococcus aureus protein A,affinity ligand for immunoglobulin binding,The BC-MAP shell facilitates antibody immobilization via specific affinity interactions.,Staphylococcus aureus protein A B domain C domain,1,
2953,10.3390/biomimetics10120798,mussel adhesive protein,tyrosine-rich protein hydrogel component for di-tyrosine crosslinking,MAP is a tyrosine-rich protein that has been used as both a hydrogel and a natural adhesive through di-tyrosine crosslinking.,mussel adhesive protein,1,
2954,10.3390/biomimetics10120798,tris(bipyridine)ruthenium(II) chloride,photocatalyst/crosslinking reagent,1 mM tris(bipyridine)ruthenium(II) chloride and 30 mM sodium persulfate were added to the mixed BC-MAP and SF solutions.,tris(bipyridine)ruthenium(II) chloride,0,
2955,10.3390/biomimetics10120798,sodium persulfate,oxidant/crosslinking reagent,1 mM tris(bipyridine)ruthenium(II) chloride and 30 mM sodium persulfate were added to the mixed BC-MAP and SF solutions.,sodium persulfate,0,
2956,10.3390/biomimetics10120798,polydimethylsiloxane,microneedle mold material,The mixture was then poured into a polydimethylsiloxane mold.,polydimethylsiloxane,0,
2957,10.3390/biomimetics10120798,rhodamine B,shell layer visualization dye,"Rhodamine B and FITC-dextran were added to the shell and core layers, respectively.",rhodamine B,0,
2958,10.3390/biomimetics10120798,FITC-dextran,core layer visualization dye,"Rhodamine B and FITC-dextran were added to the shell and core layers, respectively.",FITC-dextran,1,
2959,10.3390/biomimetics10120798,Alexa350,fluorescent antibody label,The fabricated MN patch was incubated overnight at room temperature with an Alexa350-antibody solution.,Alexa Fluor 350,1,
2960,10.3390/biomimetics10120798,Ni-NTA,SPR chip ligand immobilization surface,BC-MAP mutants were applied to the SR7000 gold sensor chip with a planar Ni-NTA surface to immobilize the ligand.,nickel nitrilotriacetic acid,1,
2961,10.1016/j.msec.2011.03.008,2-hydroxyethyl methacrylate,monomer,Used to prepare PHEMA cryogel.,2-hydroxyethyl methacrylate,0,
2962,10.1016/j.msec.2011.03.008,poly(2-hydroxyethyl methacrylate),hydrogel backbone,PHEMA cryogel support for anti-LDL antibody immobilization.,poly(2-hydroxyethyl methacrylate),1,
2963,10.1016/j.msec.2011.03.008,"N,N'-methylene-bis(acrylamide)",crosslinker,HEMA and MBAAm were copolymerized in frozen state.,"N,N'-methylene-bis(acrylamide)",0,
2964,10.1016/j.msec.2011.03.008,ammonium persulfate,initiator,Free radical polymerization initiated with APS/TEMED.,ammonium persulfate,0,
2965,10.1016/j.msec.2011.03.008,"N,N,N',N'-tetramethylene diamine",initiator/accelerator,Free radical polymerization initiated with APS/TEMED; abstract names TEMED.,"N,N,N',N'-tetramethylethylenediamine",1,
2966,10.1016/j.msec.2011.03.008,cyanogen bromide,activation reagent,PHEMA cryogel was activated with CNBr to create reactive sites for protein immobilization.,cyanogen bromide,0,
2967,10.1016/j.msec.2011.03.008,protein A,affinity/orientation ligand,Immobilized on PHEMA to orient anti-LDL antibody through Fc-region binding.,protein A,1,
2968,10.1016/j.msec.2011.03.008,anti-LDL antibody,bioaffinity ligand,Immobilized on PHEMA cryogel for LDL removal.,anti-LDL antibody,1,
2969,10.1016/j.msec.2011.03.008,cyanamide,crosslinking reagent,Used to cross-link protein A to adsorbed anti-LDL antibody in oriented immobilization procedure.,cyanamide,0,
2970,10.1016/j.msec.2011.03.008,ethanolamine,quenching reagent,Used after random immobilization to quench side reactions.,ethanolamine,0,
2971,10.1016/j.msec.2011.03.008,sodium citrate buffer,immobilization buffer,"Used at 0.1 M, pH 6.5 for immobilization.",sodium citrate,0,
2972,10.1016/j.msec.2011.03.008,borate buffer,antibody binding buffer,Used at pH 7.5 containing 0.15 M NaCl for anti-LDL antibody binding to protein A.,borate buffer,1,
2973,10.1016/j.msec.2011.03.008,sodium chloride,salt,0.15 M NaCl added to borate buffer for antibody binding.,sodium chloride,0,
2974,10.1016/j.msec.2011.03.008,citric acid,desorption agent,Citric acid/Na2HPO4 pH 3.0 desorption buffer removed adsorbed LDL.,citric acid,0,
2975,10.1016/j.msec.2011.03.008,disodium hydrogen phosphate,desorption buffer component,Na2HPO4 used with citric acid at pH 3.0 for LDL desorption.,disodium hydrogen phosphate,0,
2976,10.1016/j.msec.2011.03.008,sodium azide,preservative,Added to plasma and cryogel storage buffer to prevent bacterial growth.,sodium azide,0,
2977,10.1007/s13233-015-3009-1,poly(2-hydroxyethyl methacrylate),hydrogel backbone,pHEMA-based hydrogel lenses,poly(2-hydroxyethyl methacrylate),0,
2978,10.1007/s13233-015-3009-1,2-hydroxyethyl methacrylate,monomer,HEMA-backbones in IPN structure,2-hydroxyethyl methacrylate,0,
2979,10.1007/s13233-015-3009-1,hyaluronic acid,polysaccharide functionalization component,Functionalization of hydrogels with hyaluronic acid,hyaluronic acid,0,
2980,10.1007/s13233-015-3009-1,alginic acid,polysaccharide functionalization component,Functionalization of hydrogels with alginic acid,alginic acid,0,
2981,10.1007/s11090-023-10319-w,methacrylate hydrogel,base hydrogel/contact lens material,Hydrogels used in this study were composed primarily of methacrylate.,methacrylate hydrogel,1,
2982,10.1007/s11090-023-10319-w,ethylene,plasma polymer precursor / monomer gas,"Pure hydrocarbon, oxygen-rich, nitrogen-rich, and sulfur-rich plasma polymer films used C2H4 gas flow.",ethylene,0,
2983,10.1007/s11090-023-10319-w,ammonia,nitrogen source for N-rich plasma polymer film,PPEN-Hi and PPEN-Low used NH3 gas flow.,ammonia,0,
2984,10.1007/s11090-023-10319-w,carbon dioxide,oxygen source for O-rich plasma polymer film,PPEO-Hi and PPEO-Low used CO2 gas flow.,carbon dioxide,0,
2985,10.1007/s11090-023-10319-w,hydrogen sulfide,sulfur source for S-rich plasma polymer film,PPES-Hi and PPES-Low used H2S gas flow.,hydrogen sulfide,0,
2986,10.1007/s11090-023-10319-w,phosphate buffered saline,buffer for laminin dilution and immobilization,Laminin stock solution was diluted to 4 ug/mL with phosphate buffered saline for immobilization experiments.,phosphate buffered saline,1,
2987,10.1007/s11090-023-10319-w,N-vinyl-2-pyrrolidone,hydrophilic additive mentioned but avoided,The study avoided hydrophilic additives such as N-vinyl-2-pyrrolidone.,N-vinyl-2-pyrrolidone,0,
2988,10.1007/s12034-018-1660-9,acrylamide,structural monomer,"AAm and GMA were used as structural and functional monomers, respectively.",acrylamide,0,
2989,10.1007/s12034-018-1660-9,glycidyl methacrylate,functional monomer providing epoxy groups,GMA monomer served reactive epoxy groups for IDA immobilization.,glycidyl methacrylate,0,
2990,10.1007/s12034-018-1660-9,iminodiacetic acid,chelating ligand / affinity group,IDA was covalently attached onto surface of the poly(AAm-GMA) cryogels.,iminodiacetic acid,0,
2991,10.1007/s12034-018-1660-9,Cu2+,metal affinity component,Synthesized poly(AAm-GMA)-IDA cryogels were chelated with Cu2+ ions.,copper(II),0,
2992,10.1007/s12034-018-1660-9,CuSO4·5H2O,Cu2+ source for chelation,0.1 M CuSO4·5H2O in pH 4.0 acetate buffer was passed through the cryogel column.,copper sulfate pentahydrate,0,
2993,10.1007/s12034-018-1660-9,"N,N'-methylene-bis(acrylamide)",crosslinker,MBAAm was used as a cross-linker.,"N,N'-methylenebisacrylamide",0,
2994,10.1007/s12034-018-1660-9,ammonium persulphate,initiator,APS and TEMED as the initiator and activator pair.,ammonium persulfate,0,
2995,10.1007/s12034-018-1660-9,TEMED,polymerization activator,APS and TEMED as the initiator and activator pair.,"N,N,N',N'-tetramethylethylenediamine",0,
2996,10.1007/s12034-018-1660-9,sodium chloride,ionic strength modifier and desorption agent,Ionic strength was changed with NaCl; adsorbed amyloglucosidase was desorbed using 1.0 M NaCl.,sodium chloride,0,
2997,10.1007/s12034-018-1660-9,starch,enzyme substrate for activity/application assay,Continuous starch hydrolysis studies were carried out by a column system.,starch,0,
2998,10.1007/s12034-018-1660-9,dinitrosalicylic acid,DNS reagent for Bernfeld activity assay,Enzymatic reaction was inactivated by adding DNS reagent.,"3,5-dinitrosalicylic acid",0,
2999,10.1080/01932691.2010.497463,gelatin,natural polymer component,"Gelatin type A, isoelectric point 7.6, used in semi-IPN hydrogel synthesis.",gelatin,0,
3000,10.1080/01932691.2010.497463,2-hydroxyethyl methacrylate,monomer,HEMA used to form poly(HEMA-co-acrylonitrile) in gelatin-containing semi-IPN.,2-hydroxyethyl methacrylate,0,
3001,10.1080/01932691.2010.497463,acrylonitrile,monomer,AN used as hydrophobic monomer contributing PAN/nitrile functionality.,acrylonitrile,0,
3002,10.1080/01932691.2010.497463,ethylene glycol dimethacrylate,crosslinker,EGDMA used as bifunctional crosslinker.,ethylene glycol dimethacrylate,0,
3003,10.1080/01932691.2010.497463,potassium persulphate,redox initiator,Part of redox initiator system for hydrogel polymerization.,potassium persulfate,0,
3004,10.1080/01932691.2010.497463,potassium metabisulphite,redox initiator,Part of redox initiator system for hydrogel polymerization.,potassium metabisulfite,0,
3005,10.1080/01932691.2010.497463,ethylene glycol,co-solvent,EG used as a co-solvent in hydrogel preparation.,ethylene glycol,0,
3006,10.3390/polym13132051,Somofilcon-A,silicone hydrogel contact lens material,Clariti 1 Day contact lens; tested for albumin deposition and friction.,,1,
3007,10.3390/polym13132051,Senofilcon-A,silicone hydrogel contact lens material,Acuvue Oasys contact lens with HydraLux; PVP wetting agent mentioned.,,1,
3008,10.3390/polym13132051,Etafilcon-A,hydrogel contact lens material,1 Day Acuvue Moist contact lens; described as negatively charged and hydrophilic.,,1,
3009,10.3390/polym13132051,Polymacon,hydrogel contact lens material,Hydron Eye Secret Aspheric Daily contact lens; described as hydrophobic.,,1,
3010,10.3390/polym13132051,vinyl pyrrolidone,wetting-agent monomer or PVP component,Senofilcon-A lenses are coated with vinyl pyrrolidone as a wetting agent to reduce hydrophobicity.,vinyl pyrrolidone,1,
3011,10.3390/polym13132051,polyvinylpyrrolidone,wetting agent,PVP coating on Senofilcon-A lenses.,polyvinylpyrrolidone,0,
3012,10.3390/polym13132051,phosphate-buffered saline,buffer,Albumin powder was dissolved in PBS; PBS also used as friction-test control and wash buffer.,,0,
3013,10.1016/j.ijbiomac.2018.08.133,Arabic gum,polysaccharide backbone,Raw Arabic gum was purified and chemically modified with glycidyl methacrylate to synthesize Arabic gum-based hydrogel.,Arabic gum,1,
3014,10.1016/j.ijbiomac.2018.08.133,chitosan,polysaccharide backbone,Chitosan was solubilized in 2% acetic acid and used to synthesize chitosan-based hydrogel.,chitosan,1,
3015,10.1016/j.ijbiomac.2018.08.133,glycidyl methacrylate,modifier / monomer,Arabic gum was chemically modified with glycidyl methacrylate.,glycidyl methacrylate,0,
3016,10.1016/j.ijbiomac.2018.08.133,acrylamide,monomer,Used in synthesis of both Arabic gum-based and chitosan-based hydrogels.,acrylamide,0,
3017,10.1016/j.ijbiomac.2018.08.133,acrylic acid,monomer,Used in synthesis of chitosan-based hydrogel; crosslinked acrylic acid contributed to anionic groups.,acrylic acid,0,
3018,10.1016/j.ijbiomac.2018.08.133,"N,N'-methylenebisacrylamide",crosslinker,Used in synthesis of chitosan-based hydrogel.,"N,N'-methylenebisacrylamide",0,
3019,10.1016/j.ijbiomac.2018.08.133,potassium persulfate,radical initiator,Used in synthesis of Arabic gum-based hydrogel and chitosan-based hydrogel.,potassium persulfate,0,
3020,10.1016/j.ijbiomac.2018.08.133,acetic acid,solvent / buffer component,Used as 2% acetic acid to dissolve chitosan; acetate buffer used for acidic immobilization and swelling tests.,acetic acid,0,
3021,10.1016/j.ijbiomac.2018.08.133,acetate buffer,buffer,Used for acidic pH swelling and BSA immobilization experiments.,acetate buffer,1,
3022,10.1016/j.ijbiomac.2018.08.133,phosphate buffer,buffer,"Used for pH 7.0 swelling, immobilization, and BSA release experiments.",phosphate buffer,1,
3023,10.1016/j.ijbiomac.2018.08.133,ethanol,precipitation solvent,Used to precipitate purified and modified Arabic gum.,ethanol,0,
3024,10.1016/j.ijbiomac.2018.08.133,hydrochloric acid,pH adjuster,Used to adjust Arabic gum solution to pH 3.5 during modification.,hydrochloric acid,0,
3025,10.1002/cbic.202500958,acrylamide,monomer,Monomer 1 used to form poly(acrylamide)-based hybrid microgels.,acrylamide,0,
3026,10.1002/cbic.202500958,biotin-PEG-acrylamide,biotinylated monomer,"Monomer 2 used at 1.25%, 2.5%, or 5% w/w to introduce biotin groups into microgels.",biotin PEG acrylamide,1,
3027,10.1002/cbic.202500958,"N,N'-methylenebis(acrylamide)",crosslinker,Crosslinker for acrylamide-based microgel network.,"N,N'-methylenebisacrylamide",0,
3028,10.1002/cbic.202500958,"lithium phenyl-2,4,6-trimethylbenzoylphosphinate",photoinitiator,LAP photoinitiator used for UV-induced droplet crosslinking.,"lithium phenyl-2,4,6-trimethylbenzoylphosphinate",0,
3029,10.1002/cbic.202500958,magnetite nanoparticles,magnetic filler and affinity surface,"Fe3O4 nanoparticles, 20-30 nm, embedded in microgels for magnetic separation and Mad10 binding.",magnetite,0,
3030,10.1002/cbic.202500958,methylcellulose,viscosity modifier and MNP suspension stabilizer,0.75% w/v methylcellulose stabilized MNPs in precursor solution for over 4 h.,methylcellulose,0,
3031,10.1002/cbic.202500958,biotin,affinity ligand,Biotin groups in microgel network bind streptavidin conjugates.,biotin,0,
3032,10.1002/cbic.202500958,"3,3',5,5'-tetramethylbenzidine",chromogenic substrate,TMB used in HRP activity assay.,"3,3',5,5'-tetramethylbenzidine",0,
3033,10.1002/cbic.202500958,hydrogen peroxide,HRP assay reagent,H2O2 used with TMB for HRP-catalyzed oxidation assay.,hydrogen peroxide,0,
3034,10.1002/cbic.202500958,phosphate-buffered saline,buffer,PBS pH 7.4 used for fluorescent labeling and HRP immobilization/activity assay.,phosphate buffered saline,1,
3035,10.1007/s12010-019-03083-1,acrylamide,monomer,Poly(AAm) cryogels were prepared by free radical cryopolymerization using acrylamide as monomer.,acrylamide,0,
3036,10.1007/s12010-019-03083-1,"N,N'-methylenebis(acrylamide)",crosslinker,"AAm solution was mixed with cross-linking solution containing N,N'-methylenebis(acrylamide).","N,N'-methylenebisacrylamide",0,
3037,10.1007/s12010-019-03083-1,ammonium persulfate,initiator,APS was used as initiator for cryopolymerization.,ammonium persulfate,0,
3038,10.1007/s12010-019-03083-1,"N,N,N',N'-tetramethylenediamine",activator,TEMED was used as activator for cryopolymerization.,"N,N,N',N'-tetramethylethylenediamine",1,
3039,10.1007/s12010-019-03083-1,1-Ethyl-3-(3-dimethylaminopropyl) carbodiimide,coupling reagent,EDC/NHS solution was passed through the cryogel column to activate the cryogel and enzyme.,1-Ethyl-3-(3-dimethylaminopropyl)carbodiimide,0,
3040,10.1007/s12010-019-03083-1,N-hydroxysuccinimide,coupling reagent,EDC/NHS chemistry was applied for covalent immobilization of peroxidase.,N-hydroxysuccinimide,0,
3041,10.1007/s12010-019-03083-1,hydrogen peroxide,enzyme substrate/co-reactant,Phenolic compound solutions were passed through the cryogel column in the presence of H2O2.,hydrogen peroxide,0,
3042,10.1007/s12010-019-03083-1,phenol,model phenolic pollutant,Phenol was used as a model phenolic compound for removal testing.,phenol,0,
3043,10.1007/s12010-019-03083-1,bisphenol A,model phenolic pollutant,Bisphenol A was used as a model phenolic compound for removal testing.,bisphenol A,0,
3044,10.1007/s12010-019-03083-1,guaiacol,model phenolic pollutant,Guaiacol was used as a model phenolic compound for removal testing.,guaiacol,0,
3045,10.1007/s12010-019-03083-1,pyrogallol,substrate/model phenolic pollutant,Pyrogallol was used for kinetic measurements and phenolic removal testing.,pyrogallol,0,
3046,10.1007/s12010-019-03083-1,catechol,model phenolic pollutant,Catechol was used as a model phenolic compound for removal testing.,catechol,0,
3047,10.1021/acs.iecr.1c05087,polyethyleneimine,polymer backbone,"PEI, 50% in water, Mn 1800 g/mol, used for synthesis of PEI-based cryogels.",polyethyleneimine,0,
3048,10.1021/acs.iecr.1c05087,glycerol diglycidyl ether,crosslinker,GDE was added as 100% of PEI by mole based on repeating unit for cryo-crosslinking.,glycerol diglycidyl ether,0,
3049,10.1021/acs.iecr.1c05087,urea,enzyme substrate,Urea was used as substrate in enzymatic hydrolysis assays.,urea,0,
3050,10.1021/acs.iecr.1c05087,4-nitrophenol,indicator,4-NP solution was used as indicator during titration of enzymatic reactions.,4-nitrophenol,0,
3051,10.1021/acs.iecr.1c05087,sodium phosphate buffer,buffer,20 mM pH 7.0 sodium phosphate buffer was used for urease solutions and cryogel synthesis.,sodium phosphate,1,
3052,10.1021/acs.iecr.1c05087,hydrochloric acid,titrant,0.1 M HCl was used for titration of released NH3 in urease activity assay.,hydrochloric acid,0,
3053,10.1021/acs.iecr.1c05087,carbon dioxide,non-protein adsorbate,CO2 adsorption capacities of PEI and Urease@PEI cryogels were measured at 1 bar and 25 °C.,carbon dioxide,0,
3054,10.1021/acs.biomac.9b01522,bovine serum albumin,hydrogel-forming protein polymer backbone,BSA hydrogels were fabricated by polymerizing BSA monomers in solution using glutaraldehyde.,,0,
3055,10.1021/acs.biomac.9b01522,glutaraldehyde,crosslinker,BSA hydrogel polymerization was initiated by adding 64 uL of a 12.5 wt % glutaraldehyde solution to 1.0 mL of 200 mg/mL BSA stock solution.,glutaraldehyde,0,
3056,10.1021/acs.biomac.9b01522,ethylene glycol,organogel mobile phase / solvent exchange medium,BSA organogels were fabricated by stepwise solvent exchange replacing the aqueous mobile phase with EG.,ethylene glycol,0,
3057,10.1021/acs.biomac.9b01522,water,hydrogel mobile phase and rehydration solvent,BSA hydrogels were washed and equilibrated in nanopure water; organogels were exchanged back to water to make water incubated organogels.,water,0,
3058,10.1021/acs.biomac.9b01522,hydrochloric acid,titrant for accessible carboxyl groups,0.1 M HCl titrant was added to solutions containing BSA hydrogels or water incubated organogels.,hydrochloric acid,0,
3059,10.1021/acs.biomac.9b01522,Sigmacote,glass-slide surface treatment,Glass microscope slides were treated with Sigmacote to make their surfaces hydrophobic.,Sigmacote,1,
3060,10.1021/acsami.2c01953,3-methacrylamidophenylboronic acid,functional monomer,Used as MAPBA functional monomer that can bind sugar chains of the Fc domain via boronate ester formation.,3-methacrylamidophenylboronic acid,0,
3061,10.1021/acsami.2c01953,MAPBA,functional monomer abbreviation,Omission of MAPBA in reference Fc-MIP-NGs led to low IgG adsorption capability.,3-methacrylamidophenylboronic acid,1,
3062,10.1021/acsami.2c01953,pyrrolidyl acrylate,functional monomer,Used as PyA functional monomer interacting with peptide region via electrostatic and hydrophobic interactions.,pyrrolidyl acrylate,0,
3063,10.1021/acsami.2c01953,PyA,functional monomer abbreviation,Used with MAPBA in Fc-MIP-NGs and alone in reference Fc-MIP-NGs without MAPBA.,pyrrolidyl acrylate,1,
3064,10.1021/acsami.2c01953,N-isopropylacrylamide,comonomer,Used as NIPAm comonomer in nanogel synthesis.,N-isopropylacrylamide,0,
3065,10.1021/acsami.2c01953,NIPAm,comonomer abbreviation,NIPAm was used as the comonomer.,N-isopropylacrylamide,1,
3066,10.1021/acsami.2c01953,"N,N'-methylenebisacrylamide",crosslinking agent,MBAA was used as the cross-linking agent.,"N,N'-methylenebisacrylamide",0,
3067,10.1021/acsami.2c01953,MBAA,crosslinker abbreviation,Used as cross-linking agent in Fc-MIP-NG synthesis.,"N,N'-methylenebisacrylamide",1,
3068,10.1021/acsami.2c01953,2-methacryloyloxyethyl phosphorylcholine,biocompatible comonomer,MPC was used as the biocompatible comonomer.,2-methacryloyloxyethyl phosphorylcholine,0,
3069,10.1021/acsami.2c01953,MPC,biocompatible comonomer abbreviation,Used in Fc-MIP-NG and NIP-NG synthesis.,2-methacryloyloxyethyl phosphorylcholine,1,
3070,10.1021/acsami.2c01953,methacryloxyethyl thiocarbamoyl rhodamine B,fluorescent monomer,MTRB was used as the fluorescent molecule copolymerized with nanogels.,methacryloxyethyl thiocarbamoyl rhodamine B,0,
3071,10.1021/acsami.2c01953,MTRB,fluorescent monomer abbreviation,Fluorescence from copolymerized MTRB was used to monitor nanogels.,methacryloxyethyl thiocarbamoyl rhodamine B,1,
3072,10.1021/acsami.2c01953,V-50,initiator,Used as initiator in Fc-MIP-NG synthesis.,V-50 initiator,1,
3073,10.1021/acsami.2c01953,sodium dodecyl sulfate,template denaturation/removal reagent,Obtained nanogels were incubated with SDS for denaturation of the template Fc fragment.,sodium dodecyl sulfate,0,
3074,10.1021/acsami.2c01953,SDS,template denaturation/removal reagent abbreviation,Fc-MIP-NGs were incubated with SDS aqueous solution.,sodium dodecyl sulfate,1,
3075,10.1021/acsami.2c01953,diethylaminoethyl Sephadex,ion-exchange chromatography medium,Used to purify Fc-MIP-NGs and remove template.,diethylaminoethyl Sephadex,1,
