Repository: sunyrain/PHA

# PHA Protein-Hydrogel Adsorption Dataset

Generated: 2026-07-05T11:36:45

## Scope

This curated package organizes literature-derived protein-hydrogel adsorption, binding, immobilization, antifouling, and related biointerface records extracted from the local PHA corpus.

The primary unit is one record:

`paper + hydrogel/sample + protein/mixture + experimental condition + measured outcome`

## Contents

- `data/sources.csv`: article-level metadata, extraction status, and curation decision.
- `data/records_flat.csv`: flattened record-level table with provenance, hydrogel, protein, condition, outcome, mechanism, and quality fields.

File: data/curated/pha_scientific_dataset_20260705/data/record_standardization.csv (part 20 of 37)
"record_id","doi","interaction_type","is_covalent_binding","experiment_mode_primary","experiment_mode_detail","application_context","comparable_target_class","model_ready","model_ready_blocker","manual_review_priority","q5_protein_evidence_flag","q5_triage_action","standardization_rules_version"
"PHA-47cde67124-005","10.1016/j.ijbiomac.2025.143110","entrapment","no","column","other","protein_immobilization","strong","True","ready","high","True","not_applicable","curated_release_20260707"
"PHA-47cde67124-006","10.1016/j.ijbiomac.2025.143110","entrapment","no","column","other","protein_immobilization","strong","True","ready","high","True","not_applicable","curated_release_20260707"
"PHA-47cde67124-007","10.1016/j.ijbiomac.2025.143110","selective_adsorption","no","column","static_incubation","purification","strong","True","ready","high","True","not_applicable","curated_release_20260707"
"PHA-40d1302a98-001","10.1016/j.ijbiomac.2025.143964","physical_adsorption","no","immobilization","protein_immobilization_activity","protein_immobilization","strong","True","ready","high","True","not_applicable","curated_release_20260707"
"PHA-40d1302a98-002","10.1016/j.ijbiomac.2025.143964","physical_adsorption","no","immobilization","protein_immobilization_activity","protein_immobilization","strong","True","ready","high","True","not_applicable","curated_release_20260707"
"PHA-40d1302a98-003","10.1016/j.ijbiomac.2025.143964","physical_adsorption","no","immobilization","protein_immobilization_activity","protein_immobilization","strong","True","ready","high","True","not_applicable","curated_release_20260707"
"PHA-40d1302a98-004","10.1016/j.ijbiomac.2025.143964","physical_adsorption","no","immobilization","protein_immobilization_activity","protein_immobilization","strong","True","ready","high","True","not_applicable","curated_release_20260707"
"PHA-40d1302a98-005","10.1016/j.ijbiomac.2025.143964","physical_adsorption","no","immobilization","protein_immobilization_activity","protein_immobilization","strong","True","ready","high","True","not_applicable","curated_release_20260707"
"PHA-40d1302a98-006","10.1016/j.ijbiomac.2025.143964","physical_adsorption","no","immobilization","protein_immobilization_activity","protein_immobilization","strong","True","ready","high","True","not_applicable","curated_release_20260707"
"PHA-327087c4eb-001","10.1016/j.ijbiomac.2025.146435","physical_adsorption","no","surface","static_incubation","biointerface_adsorption","weak","False","not_strong_or_medium_comparable","medium","True","not_applicable","curated_release_20260707"
"PHA-ce928ed7f9-001","10.1016/j.ijbiomac.2025.146786","physical_adsorption","no","batch","batch_adsorption_equilibrium","biointerface_adsorption","medium","True","ready","high","True","not_applicable","curated_release_20260707"
"PHA-ce928ed7f9-002","10.1016/j.ijbiomac.2025.146786","physical_adsorption","no","batch","batch_adsorption_equilibrium","biointerface_adsorption","medium","True","ready","high","True","not_applicable","curated_release_20260707"
"PHA-ce928ed7f9-003","10.1016/j.ijbiomac.2025.146786","entrapment","no","other","fluorescence_surface_quantification","protein_immobilization","not_comparable","False","not_strong_or_medium_comparable;low_source_quality","medium","True","not_applicable","curated_release_20260707"
"PHA-28ace24ca6-001","10.1016/j.ijbiomac.2025.149322","unknown","unclear","other","fluorescence_surface_quantification","biointerface_adsorption","weak","False","not_strong_or_medium_comparable","medium","True","not_applicable","curated_release_20260707"
"PHA-28ace24ca6-002","10.1016/j.ijbiomac.2025.149322","unknown","unclear","other","fluorescence_surface_quantification","biointerface_adsorption","weak","False","not_strong_or_medium_comparable","medium","True","not_applicable","curated_release_20260707"
"PHA-28ace24ca6-003","10.1016/j.ijbiomac.2025.149322","unknown","unclear","batch","fluorescence_surface_quantification","biointerface_adsorption","weak","False","not_strong_or_medium_comparable","medium","True","not_applicable","curated_release_20260707"
"PHA-28ace24ca6-004","10.1016/j.ijbiomac.2025.149322","unknown","unclear","other","fluorescence_surface_quantification","biointerface_adsorption","weak","False","not_strong_or_medium_comparable","medium","True","not_applicable","curated_release_20260707"
"PHA-28ace24ca6-005","10.1016/j.ijbiomac.2025.149322","unknown","unclear","other","fluorescence_surface_quantification","biointerface_adsorption","weak","False","not_strong_or_medium_comparable","medium","True","not_applicable","curated_release_20260707"
"PHA-28ace24ca6-006","10.1016/j.ijbiomac.2025.149322","affinity_binding","no","other","fluorescence_surface_quantification","biointerface_adsorption","not_comparable","False","not_strong_or_medium_comparable;missing_or_unnormalizable_unit","medium","True","not_applicable","curated_release_20260707"
"PHA-28ace24ca6-007","10.1016/j.ijbiomac.2025.149322","unknown","unclear","other","fluorescence_surface_quantification","other","weak","False","not_strong_or_medium_comparable;missing_or_unnormalizable_unit;low_source_quality","medium","True","not_applicable","curated_release_20260707"
"PHA-acec8e798b-001","10.1016/j.ijbiomac.2026.150839","antifouling_low_adsorption","no","biofouling","surface_fouling_assay","antifouling","weak","False","not_strong_or_medium_comparable","high","True","keep","curated_release_20260707"
"PHA-acec8e798b-002","10.1016/j.ijbiomac.2026.150839","antifouling_low_adsorption","no","biofouling","surface_fouling_assay","antifouling","medium","True","ready","high","True","keep","curated_release_20260707"
"PHA-27e25050fb-001","10.1016/j.ijbiomac.2026.151696","covalent_immobilization","yes","immobilization","protein_immobilization_activity","protein_immobilization","medium","True","ready","high","True","not_applicable","curated_release_20260707"
"PHA-27e25050fb-002","10.1016/j.ijbiomac.2026.151696","covalent_immobilization","yes","immobilization","protein_immobilization_activity","protein_immobilization","medium","True","ready","high","True","not_applicable","curated_release_20260707"
"PHA-27e25050fb-003","10.1016/j.ijbiomac.2026.151696","covalent_immobilization","yes","immobilization","other","protein_immobilization","medium","True","ready","high","True","not_applicable","curated_release_20260707"
"PHA-27e25050fb-004","10.1016/j.ijbiomac.2026.151696","covalent_immobilization","yes","immobilization","other","protein_immobilization","medium","True","ready","high","True","not_applicable","curated_release_20260707"
"PHA-27e25050fb-005","10.1016/j.ijbiomac.2026.151696","covalent_immobilization","yes","immobilization","batch_adsorption_kinetics","protein_immobilization","weak","False","not_strong_or_medium_comparable","high","False","not_applicable","curated_release_20260707"
"PHA-6e553a2e0a-001","10.1016/j.ijpharm.2006.11.012","unknown","unclear","hemocompatibility","other","hemocompatibility","not_comparable","False","not_strong_or_medium_comparable;missing_or_unnormalizable_unit;low_source_quality","medium","True","not_applicable","curated_release_20260707"
"PHA-6e553a2e0a-002","10.1016/j.ijpharm.2006.11.012","unknown","unclear","hemocompatibility","other","hemocompatibility","not_comparable","False","not_strong_or_medium_comparable;missing_or_unnormalizable_unit;low_source_quality","medium","True","not_applicable","curated_release_20260707"
"PHA-6e553a2e0a-003","10.1016/j.ijpharm.2006.11.012","unknown","unclear","hemocompatibility","other","hemocompatibility","not_comparable","False","not_strong_or_medium_comparable;missing_or_unnormalizable_unit;low_source_quality","medium","True","not_applicable","curated_release_20260707"
"PHA-6e553a2e0a-004","10.1016/j.ijpharm.2006.11.012","unknown","unclear","hemocompatibility","other","hemocompatibility","not_comparable","False","not_strong_or_medium_comparable;missing_or_unnormalizable_unit;low_source_quality","medium","True","not_applicable","curated_release_20260707"
"PHA-132580aa71-001","10.1016/j.ijpharm.2007.08.051","entrapment","no","other","other","protein_immobilization","not_comparable","False","not_strong_or_medium_comparable","medium","False","not_applicable","curated_release_20260707"
"PHA-132580aa71-002","10.1016/j.ijpharm.2007.08.051","entrapment","no","other","other","purification","medium","True","ready","high","False","not_applicable","curated_release_20260707"
"PHA-132580aa71-003","10.1016/j.ijpharm.2007.08.051","entrapment","no","other","other","protein_immobilization","not_comparable","False","not_strong_or_medium_comparable","medium","False","not_applicable","curated_release_20260707"
"PHA-132580aa71-004","10.1016/j.ijpharm.2007.08.051","entrapment","no","immobilization","protein_immobilization_activity","protein_immobilization","not_comparable","False","not_strong_or_medium_comparable","medium","True","not_applicable","curated_release_20260707"
"PHA-132580aa71-005","10.1016/j.ijpharm.2007.08.051","entrapment","no","other","other","protein_immobilization","not_comparable","False","not_strong_or_medium_comparable","medium","False","not_applicable","curated_release_20260707"
"PHA-132580aa71-006","10.1016/j.ijpharm.2007.08.051","entrapment","no","hemocompatibility","other","protein_immobilization","not_comparable","False","not_strong_or_medium_comparable","high","True","not_applicable","curated_release_20260707"
"PHA-cd5f534a10-001","10.1016/j.ijpharm.2012.03.012","covalent_immobilization","yes","batch","fluorescence_surface_quantification","protein_immobilization","weak","False","not_strong_or_medium_comparable","medium","False","not_applicable","curated_release_20260707"
"PHA-cd5f534a10-002","10.1016/j.ijpharm.2012.03.012","covalent_immobilization","yes","other","fluorescence_surface_quantification","protein_immobilization","medium","True","ready","high","False","not_applicable","curated_release_20260707"
"PHA-cd5f534a10-003","10.1016/j.ijpharm.2012.03.012","covalent_immobilization","yes","batch","fluorescence_surface_quantification","protein_immobilization","weak","False","not_strong_or_medium_comparable;missing_or_unnormalizable_unit","medium","False","not_applicable","curated_release_20260707"
"PHA-cd5f534a10-004","10.1016/j.ijpharm.2012.03.012","entrapment","no","batch","fluorescence_surface_quantification","protein_immobilization","not_comparable","False","not_strong_or_medium_comparable","medium","False","not_applicable","curated_release_20260707"
"PHA-603254ea81-001","10.1016/j.ijpharm.2014.11.015","antifouling_low_adsorption","no","surface","static_incubation","antifouling","not_comparable","False","not_strong_or_medium_comparable","medium","True","keep","curated_release_20260707"
"PHA-603254ea81-002","10.1016/j.ijpharm.2014.11.015","antifouling_low_adsorption","no","surface","static_incubation","antifouling","not_comparable","False","not_strong_or_medium_comparable;missing_or_unnormalizable_unit","low","True","keep","curated_release_20260707"
"PHA-10e499c6cf-001","10.1016/j.ijpharm.2024.124849","physical_adsorption","no","batch","batch_adsorption_equilibrium","biointerface_adsorption","weak","False","not_strong_or_medium_comparable","medium","False","not_applicable","curated_release_20260707"
"PHA-10e499c6cf-002","10.1016/j.ijpharm.2024.124849","physical_adsorption","no","batch","batch_adsorption_equilibrium","biointerface_adsorption","not_comparable","False","not_strong_or_medium_comparable","medium","False","not_applicable","curated_release_20260707"
"PHA-10e499c6cf-003","10.1016/j.ijpharm.2024.124849","physical_adsorption","no","batch","batch_adsorption_equilibrium","biointerface_adsorption","not_comparable","False","not_strong_or_medium_comparable","medium","False","not_applicable","curated_release_20260707"
"PHA-10e499c6cf-004","10.1016/j.ijpharm.2024.124849","physical_adsorption","no","immobilization","batch_adsorption_equilibrium","protein_immobilization","weak","False","not_strong_or_medium_comparable","medium","False","not_applicable","curated_release_20260707"
"PHA-10e499c6cf-005","10.1016/j.ijpharm.2024.124849","physical_adsorption","no","immobilization","batch_adsorption_equilibrium","protein_immobilization","not_comparable","False","not_strong_or_medium_comparable","medium","False","not_applicable","curated_release_20260707"
"PHA-10e499c6cf-006","10.1016/j.ijpharm.2024.124849","physical_adsorption","no","batch","batch_adsorption_isotherm","mechanism_study","not_comparable","False","not_strong_or_medium_comparable","medium","False","not_applicable","curated_release_20260707"
"PHA-10e499c6cf-007","10.1016/j.ijpharm.2024.124849","entrapment","no","immobilization","batch_adsorption_kinetics","purification","medium","True","ready","high","False","not_applicable","curated_release_20260707"
"PHA-10e499c6cf-008","10.1016/j.ijpharm.2024.124849","entrapment","no","immobilization","batch_adsorption_kinetics","purification","medium","True","ready","high","False","not_applicable","curated_release_20260707"
"PHA-10e499c6cf-009","10.1016/j.ijpharm.2024.124849","entrapment","no","batch","batch_adsorption_kinetics","purification","medium","True","ready","high","False","not_applicable","curated_release_20260707"
"PHA-10e499c6cf-010","10.1016/j.ijpharm.2024.124849","entrapment","no","immobilization","batch_adsorption_kinetics","purification","medium","True","ready","high","False","not_applicable","curated_release_20260707"
"PHA-10e499c6cf-011","10.1016/j.ijpharm.2024.124849","entrapment","no","immobilization","batch_adsorption_kinetics","purification","medium","True","ready","high","False","not_applicable","curated_release_20260707"
"PHA-10e499c6cf-012","10.1016/j.ijpharm.2024.124849","entrapment","no","batch","batch_adsorption_kinetics","purification","medium","True","ready","high","False","not_applicable","curated_release_20260707"
"PHA-10e499c6cf-013","10.1016/j.ijpharm.2024.124849","entrapment","no","immobilization","other","purification","medium","True","ready","high","False","not_applicable","curated_release_20260707"
"PHA-10e499c6cf-014","10.1016/j.ijpharm.2024.124849","entrapment","no","immobilization","other","purification","medium","True","ready","high","False","not_applicable","curated_release_20260707"
"PHA-10e499c6cf-015","10.1016/j.ijpharm.2024.124849","entrapment","no","immobilization","other","purification","medium","True","ready","high","False","not_applicable","curated_release_20260707"
"PHA-10e499c6cf-016","10.1016/j.ijpharm.2024.124849","entrapment","no","other","other","purification","medium","True","ready","high","False","not_applicable","curated_release_20260707"
"PHA-abeb045108-001","10.1016/j.ijpharm.2025.126102","nonspecific_adsorption","no","hemocompatibility","static_incubation","hemocompatibility","not_comparable","False","not_strong_or_medium_comparable;missing_or_unnormalizable_unit","high","True","not_applicable","curated_release_20260707"
"PHA-abeb045108-002","10.1016/j.ijpharm.2025.126102","nonspecific_adsorption","no","hemocompatibility","static_incubation","hemocompatibility","not_comparable","False","not_strong_or_medium_comparable;missing_or_unnormalizable_unit","high","True","not_applicable","curated_release_20260707"
"PHA-abeb045108-003","10.1016/j.ijpharm.2025.126102","physical_adsorption","no","hemocompatibility","static_incubation","hemocompatibility","not_comparable","False","not_strong_or_medium_comparable;missing_or_unnormalizable_unit","high","True","not_applicable","curated_release_20260707"
"PHA-abeb045108-004","10.1016/j.ijpharm.2025.126102","affinity_binding","no","hemocompatibility","static_incubation","hemocompatibility","not_comparable","False","not_strong_or_medium_comparable;missing_or_unnormalizable_unit","high","True","not_applicable","curated_release_20260707"
"PHA-abeb045108-005","10.1016/j.ijpharm.2025.126102","affinity_binding","no","hemocompatibility","static_incubation","hemocompatibility","not_comparable","False","not_strong_or_medium_comparable;missing_or_unnormalizable_unit","high","True","not_applicable","curated_release_20260707"
"PHA-6f1b51c41b-001","10.1016/j.indcrop.2021.113759","antifouling_low_adsorption","no","surface","other","antifouling","strong","True","ready","high","True","keep","curated_release_20260707"
"PHA-6f1b51c41b-002","10.1016/j.indcrop.2021.113759","antifouling_low_adsorption","no","surface","other","antifouling","strong","True","ready","high","True","keep","curated_release_20260707"
"PHA-6f1b51c41b-003","10.1016/j.indcrop.2021.113759","antifouling_low_adsorption","no","biofouling","surface_fouling_assay","antifouling","strong","True","ready","high","True","keep","curated_release_20260707"
"PHA-6f1b51c41b-004","10.1016/j.indcrop.2021.113759","antifouling_low_adsorption","no","biofouling","surface_fouling_assay","antifouling","strong","True","ready","high","True","keep","curated_release_20260707"
"PHA-975251f24f-001","10.1016/j.jbiosc.2024.04.001","entrapment","no","immobilization","fluorescence_surface_quantification","purification","not_comparable","False","not_strong_or_medium_comparable;missing_or_unnormalizable_unit","high","True","not_applicable","curated_release_20260707"
"PHA-975251f24f-002","10.1016/j.jbiosc.2024.04.001","affinity_binding","no","immobilization","other","purification","weak","False","missing_key_experiment_condition;not_strong_or_medium_comparable;low_source_quality","medium","True","not_applicable","curated_release_20260707"
"PHA-70b55924df-001","10.1016/j.jbiotec.2005.08.010","affinity_binding","no","immobilization","fluorescence_surface_quantification","protein_immobilization","strong","True","ready","high","True","not_applicable","curated_release_20260707"
"PHA-70b55924df-002","10.1016/j.jbiotec.2005.08.010","affinity_binding","no","immobilization","fluorescence_surface_quantification","protein_immobilization","strong","True","ready","high","True","not_applicable","curated_release_20260707"
"PHA-70b55924df-003","10.1016/j.jbiotec.2005.08.010","entrapment","no","immobilization","fluorescence_surface_quantification","protein_immobilization","strong","True","ready","high","True","not_applicable","curated_release_20260707"
"PHA-df51cd0526-001","10.1016/j.jbiotec.2005.09.007","covalent_immobilization","yes","column","static_incubation","purification","medium","True","ready","high","True","not_applicable","curated_release_20260707"
"PHA-df51cd0526-002","10.1016/j.jbiotec.2005.09.007","covalent_immobilization","yes","column","static_incubation","purification","medium","True","ready","high","True","not_applicable","curated_release_20260707"
"PHA-df51cd0526-003","10.1016/j.jbiotec.2005.09.007","covalent_immobilization","yes","column","static_incubation","purification","medium","True","ready","high","True","not_applicable","curated_release_20260707"
"PHA-df51cd0526-004","10.1016/j.jbiotec.2005.09.007","covalent_immobilization","yes","column","static_incubation","purification","medium","True","ready","high","True","not_applicable","curated_release_20260707"
"PHA-df51cd0526-005","10.1016/j.jbiotec.2005.09.007","covalent_immobilization","yes","column","static_incubation","protein_immobilization","not_comparable","False","not_strong_or_medium_comparable;missing_or_unnormalizable_unit","high","True","not_applicable","curated_release_20260707"
"PHA-df51cd0526-006","10.1016/j.jbiotec.2005.09.007","covalent_immobilization","yes","column","static_incubation","purification","medium","True","ready","high","True","not_applicable","curated_release_20260707"
"PHA-df51cd0526-007","10.1016/j.jbiotec.2005.09.007","covalent_immobilization","yes","column","static_incubation","purification","medium","True","ready","high","True","not_applicable","curated_release_20260707"
"PHA-df51cd0526-008","10.1016/j.jbiotec.2005.09.007","covalent_immobilization","yes","column","static_incubation","purification","medium","True","ready","high","True","not_applicable","curated_release_20260707"
"PHA-df51cd0526-009","10.1016/j.jbiotec.2005.09.007","covalent_immobilization","yes","column","other","purification","not_comparable","False","not_strong_or_medium_comparable;missing_or_unnormalizable_unit","high","True","not_applicable","curated_release_20260707"
"PHA-df51cd0526-010","10.1016/j.jbiotec.2005.09.007","covalent_immobilization","yes","column","other","purification","not_comparable","False","not_strong_or_medium_comparable;missing_or_unnormalizable_unit","high","True","not_applicable","curated_release_20260707"
"PHA-4c592ffa44-001","10.1016/j.jbiotec.2006.11.016","covalent_immobilization","yes","immobilization","other","protein_immobilization","strong","True","ready","high","True","not_applicable","curated_release_20260707"
"PHA-4c592ffa44-002","10.1016/j.jbiotec.2006.11.016","covalent_immobilization","yes","immobilization","batch_adsorption_kinetics","protein_immobilization","weak","False","not_strong_or_medium_comparable","medium","False","not_applicable","curated_release_20260707"
"PHA-4c592ffa44-003","10.1016/j.jbiotec.2006.11.016","covalent_immobilization","yes","immobilization","other","protein_immobilization","weak","False","not_strong_or_medium_comparable","medium","False","not_applicable","curated_release_20260707"
"PHA-4c592ffa44-004","10.1016/j.jbiotec.2006.11.016","covalent_immobilization","yes","immobilization","protein_immobilization_activity","protein_immobilization","medium","True","ready","high","False","not_applicable","curated_release_20260707"
"PHA-4c592ffa44-005","10.1016/j.jbiotec.2006.11.016","covalent_immobilization","yes","immobilization","protein_immobilization_activity","protein_immobilization","medium","True","ready","high","False","not_applicable","curated_release_20260707"
"PHA-4c592ffa44-006","10.1016/j.jbiotec.2006.11.016","covalent_immobilization","yes","immobilization","protein_immobilization_activity","purification","medium","True","ready","high","False","not_applicable","curated_release_20260707"
"PHA-b84a02ad53-001","10.1016/j.jbiotec.2007.06.021","covalent_immobilization","yes","column","other","purification","weak","False","not_strong_or_medium_comparable;missing_or_unnormalizable_unit;low_source_quality","medium","True","not_applicable","curated_release_20260707"
"PHA-b84a02ad53-002","10.1016/j.jbiotec.2007.06.021","covalent_immobilization","yes","column","other","purification","weak","False","not_strong_or_medium_comparable;missing_or_unnormalizable_unit;low_source_quality","medium","True","not_applicable","curated_release_20260707"
"PHA-b84a02ad53-003","10.1016/j.jbiotec.2007.06.021","covalent_immobilization","yes","column","other","purification","not_comparable","False","not_strong_or_medium_comparable;missing_or_unnormalizable_unit","high","True","not_applicable","curated_release_20260707"
"PHA-b84a02ad53-004","10.1016/j.jbiotec.2007.06.021","covalent_immobilization","yes","column","other","purification","not_comparable","False","not_strong_or_medium_comparable;missing_or_unnormalizable_unit","high","True","not_applicable","curated_release_20260707"
"PHA-b84a02ad53-005","10.1016/j.jbiotec.2007.06.021","covalent_immobilization","yes","column","other","purification","not_comparable","False","not_strong_or_medium_comparable;missing_or_unnormalizable_unit;low_source_quality","medium","True","not_applicable","curated_release_20260707"
"PHA-b84a02ad53-006","10.1016/j.jbiotec.2007.06.021","covalent_immobilization","yes","column","other","purification","medium","True","ready","high","True","not_applicable","curated_release_20260707"
"PHA-97492878e8-001","10.1016/j.jbiotec.2014.04.003","physical_adsorption","no","surface","other","biointerface_adsorption","strong","True","ready","high","True","not_applicable","curated_release_20260707"
"PHA-97492878e8-002","10.1016/j.jbiotec.2014.04.003","physical_adsorption","no","surface","other","biointerface_adsorption","strong","True","ready","high","True","not_applicable","curated_release_20260707"
"PHA-97492878e8-003","10.1016/j.jbiotec.2014.04.003","physical_adsorption","no","surface","other","biointerface_adsorption","strong","True","ready","high","True","not_applicable","curated_release_20260707"
"PHA-97492878e8-004","10.1016/j.jbiotec.2014.04.003","physical_adsorption","no","column","column_breakthrough","purification","strong","True","ready","high","True","not_applicable","curated_release_20260707"
"PHA-97492878e8-005","10.1016/j.jbiotec.2014.04.003","physical_adsorption","no","column","column_breakthrough","purification","strong","True","ready","high","True","not_applicable","curated_release_20260707"
"PHA-97492878e8-006","10.1016/j.jbiotec.2014.04.003","physical_adsorption","no","column","column_breakthrough","purification","strong","True","ready","high","True","not_applicable","curated_release_20260707"
"PHA-818b8f4980-001","10.1016/j.jbiotec.2020.07.002","entrapment","no","immobilization","other","protein_immobilization","medium","True","ready","high","True","not_applicable","curated_release_20260707"
"PHA-818b8f4980-002","10.1016/j.jbiotec.2020.07.002","entrapment","no","other","other","protein_immobilization","weak","False","not_strong_or_medium_comparable","medium","True","not_applicable","curated_release_20260707"
"PHA-818b8f4980-003","10.1016/j.jbiotec.2020.07.002","entrapment","no","immobilization","protein_immobilization_activity","protein_immobilization","medium","True","ready","high","True","not_applicable","curated_release_20260707"
"PHA-818b8f4980-004","10.1016/j.jbiotec.2020.07.002","entrapment","no","immobilization","protein_immobilization_activity","protein_immobilization","medium","True","ready","high","True","not_applicable","curated_release_20260707"
"PHA-818b8f4980-005","10.1016/j.jbiotec.2020.07.002","entrapment","no","immobilization","batch_adsorption_kinetics","protein_immobilization","weak","False","not_strong_or_medium_comparable","medium","True","not_applicable","curated_release_20260707"
"PHA-14b8699177-001","10.1016/j.jbiotec.2023.01.012","affinity_binding","no","column","other","biointerface_adsorption","strong","True","ready","high","True","not_applicable","curated_release_20260707"
"PHA-14b8699177-002","10.1016/j.jbiotec.2023.01.012","nonspecific_adsorption","no","column","other","biointerface_adsorption","strong","True","ready","high","False","not_applicable","curated_release_20260707"
"PHA-14b8699177-003","10.1016/j.jbiotec.2023.01.012","affinity_binding","no","column","other","biointerface_adsorption","weak","False","not_strong_or_medium_comparable","high","False","not_applicable","curated_release_20260707"
"PHA-14b8699177-004","10.1016/j.jbiotec.2023.01.012","affinity_binding","no","column","other","biointerface_adsorption","weak","False","not_strong_or_medium_comparable","medium","False","not_applicable","curated_release_20260707"
"PHA-14b8699177-005","10.1016/j.jbiotec.2023.01.012","affinity_binding","no","column","other","biointerface_adsorption","weak","False","not_strong_or_medium_comparable","medium","False","not_applicable","curated_release_20260707"
"PHA-14b8699177-006","10.1016/j.jbiotec.2023.01.012","affinity_binding","no","column","other","purification","medium","True","ready","high","True","not_applicable","curated_release_20260707"
"PHA-14b8699177-007","10.1016/j.jbiotec.2023.01.012","affinity_binding","no","column","other","biointerface_adsorption","medium","True","ready","high","False","not_applicable","curated_release_20260707"
"PHA-14b8699177-008","10.1016/j.jbiotec.2023.01.012","affinity_binding","no","column","other","biointerface_adsorption","weak","False","not_strong_or_medium_comparable","medium","False","not_applicable","curated_release_20260707"
"PHA-f846356807-001","10.1016/j.jchromb.2006.12.035","covalent_immobilization","yes","immobilization","other","protein_immobilization","strong","True","ready","high","True","not_applicable","curated_release_20260707"
"PHA-f846356807-002","10.1016/j.jchromb.2006.12.035","covalent_immobilization","yes","immobilization","other","purification","strong","True","ready","high","True","not_applicable","curated_release_20260707"
"PHA-53e6957976-001","10.1016/j.jchromb.2008.10.020","entrapment","no","column","fluorescence_surface_quantification","purification","strong","True","ready","high","True","not_applicable","curated_release_20260707"
"PHA-53e6957976-002","10.1016/j.jchromb.2008.10.020","entrapment","no","column","fluorescence_surface_quantification","purification","weak","False","not_strong_or_medium_comparable","medium","True","not_applicable","curated_release_20260707"
"PHA-53e6957976-003","10.1016/j.jchromb.2008.10.020","affinity_binding","no","other","fluorescence_surface_quantification","purification","medium","True","ready","high","True","not_applicable","curated_release_20260707"
"PHA-53e6957976-004","10.1016/j.jchromb.2008.10.020","affinity_binding","no","surface","fluorescence_surface_quantification","biointerface_adsorption","not_comparable","False","not_strong_or_medium_comparable","medium","True","not_applicable","curated_release_20260707"
"PHA-3ce7a1a452-001","10.1016/j.jchromb.2012.01.014","covalent_immobilization","yes","column","other","protein_immobilization","strong","True","ready","high","True","not_applicable","curated_release_20260707"
"PHA-3ce7a1a452-002","10.1016/j.jchromb.2012.01.014","covalent_immobilization","yes","column","other","protein_immobilization","strong","True","ready","high","True","not_applicable","curated_release_20260707"
"PHA-3ce7a1a452-003","10.1016/j.jchromb.2012.01.014","covalent_immobilization","yes","column","other","protein_immobilization","strong","True","ready","high","True","not_applicable","curated_release_20260707"
"PHA-3ce7a1a452-004","10.1016/j.jchromb.2012.01.014","covalent_immobilization","yes","column","other","protein_immobilization","medium","True","ready","high","True","not_applicable","curated_release_20260707"
"PHA-3ce7a1a452-005","10.1016/j.jchromb.2012.01.014","covalent_immobilization","yes","column","other","purification","medium","True","ready","high","True","not_applicable","curated_release_20260707"
"PHA-3fa0db1911-001","10.1016/j.jchromb.2012.02.001","entrapment","no","flow","other","protein_immobilization","medium","True","ready","high","True","not_applicable","curated_release_20260707"
"PHA-3fa0db1911-002","10.1016/j.jchromb.2012.02.001","entrapment","no","flow","other","protein_immobilization","not_comparable","False","not_strong_or_medium_comparable","high","True","not_applicable","curated_release_20260707"
"PHA-3fa0db1911-003","10.1016/j.jchromb.2012.02.001","entrapment","no","flow","other","protein_immobilization","not_comparable","False","not_strong_or_medium_comparable","high","True","not_applicable","curated_release_20260707"
"PHA-3fa0db1911-004","10.1016/j.jchromb.2012.02.001","entrapment","no","hemocompatibility","other","protein_immobilization","strong","True","ready","high","True","not_applicable","curated_release_20260707"
"PHA-3fa0db1911-005","10.1016/j.jchromb.2012.02.001","entrapment","no","column","other","purification","medium","True","ready","high","True","not_applicable","curated_release_20260707"
"PHA-3fa0db1911-006","10.1016/j.jchromb.2012.02.001","entrapment","no","column","other","purification","medium","True","ready","high","True","not_applicable","curated_release_20260707"
"PHA-3fa0db1911-007","10.1016/j.jchromb.2012.02.001","entrapment","no","hemocompatibility","other","purification","medium","True","ready","high","True","not_applicable","curated_release_20260707"
"PHA-8ece669b38-001","10.1016/j.jchromb.2012.02.036","affinity_binding","no","surface","other","biointerface_adsorption","strong","True","ready","high","True","not_applicable","curated_release_20260707"
"PHA-8ece669b38-002","10.1016/j.jchromb.2012.02.036","nonspecific_adsorption","no","batch","batch_adsorption_equilibrium","biointerface_adsorption","strong","True","ready","high","True","not_applicable","curated_release_20260707"
"PHA-8ece669b38-003","10.1016/j.jchromb.2012.02.036","affinity_binding","no","batch","batch_adsorption_equilibrium","biointerface_adsorption","weak","False","not_strong_or_medium_comparable","medium","True","not_applicable","curated_release_20260707"
"PHA-8ece669b38-004","10.1016/j.jchromb.2012.02.036","affinity_binding","no","other","other","biointerface_adsorption","medium","True","ready","high","True","not_applicable","curated_release_20260707"
"PHA-8ece669b38-005","10.1016/j.jchromb.2012.02.036","affinity_binding","no","column","other","purification","medium","True","ready","high","True","not_applicable","curated_release_20260707"
"PHA-e335a386ed-001","10.1016/j.jchromb.2012.06.027","covalent_immobilization","yes","column","column_breakthrough","purification","strong","True","ready","high","True","not_applicable","curated_release_20260707"
"PHA-e335a386ed-002","10.1016/j.jchromb.2012.06.027","covalent_immobilization","yes","column","column_breakthrough","purification","medium","True","ready","high","True","not_applicable","curated_release_20260707"
"PHA-e335a386ed-003","10.1016/j.jchromb.2012.06.027","covalent_immobilization","yes","column","other","purification","weak","False","not_strong_or_medium_comparable;missing_or_unnormalizable_unit","medium","True","not_applicable","curated_release_20260707"
"PHA-e335a386ed-004","10.1016/j.jchromb.2012.06.027","covalent_immobilization","yes","column","other","purification","not_comparable","False","not_strong_or_medium_comparable;missing_or_unnormalizable_unit","medium","True","not_applicable","curated_release_20260707"
"PHA-e335a386ed-005","10.1016/j.jchromb.2012.06.027","covalent_immobilization","yes","batch","fluorescence_surface_quantification","protein_immobilization","not_comparable","False","not_strong_or_medium_comparable;missing_or_unnormalizable_unit;low_source_quality","medium","True","not_applicable","curated_release_20260707"
"PHA-b8465a74cd-001","10.1016/j.jchromb.2015.09.034","affinity_binding","no","column","other","purification","strong","False","missing_key_experiment_condition","high","True","not_applicable","curated_release_20260707"
"PHA-b8465a74cd-002","10.1016/j.jchromb.2015.09.034","affinity_binding","no","surface","other","purification","strong","False","missing_key_experiment_condition","high","True","not_applicable","curated_release_20260707"
"PHA-b8465a74cd-003","10.1016/j.jchromb.2015.09.034","affinity_binding","no","column","other","purification","strong","False","missing_key_experiment_condition","high","True","not_applicable","curated_release_20260707"
"PHA-b8465a74cd-004","10.1016/j.jchromb.2015.09.034","selective_adsorption","no","surface","other","biointerface_adsorption","strong","False","missing_key_experiment_condition","high","True","not_applicable","curated_release_20260707"
"PHA-b8465a74cd-005","10.1016/j.jchromb.2015.09.034","entrapment","no","column","other","protein_immobilization","strong","True","ready","high","True","not_applicable","curated_release_20260707"
"PHA-b8465a74cd-006","10.1016/j.jchromb.2015.09.034","selective_adsorption","no","column","other","purification","strong","False","missing_key_experiment_condition","high","True","not_applicable","curated_release_20260707"
"PHA-b8465a74cd-007","10.1016/j.jchromb.2015.09.034","selective_adsorption","no","hemocompatibility","other","hemocompatibility","strong","False","missing_key_experiment_condition","high","True","not_applicable","curated_release_20260707"
"PHA-b8465a74cd-008","10.1016/j.jchromb.2015.09.034","affinity_binding","no","surface","other","purification","strong","False","missing_key_experiment_condition","high","False","not_applicable","curated_release_20260707"
"PHA-b8465a74cd-009","10.1016/j.jchromb.2015.09.034","selective_adsorption","no","surface","other","other","not_comparable","False","missing_key_experiment_condition;not_strong_or_medium_comparable;missing_or_unnormalizable_unit;low_source_quality","medium","True","not_applicable","curated_release_20260707"
"PHA-b8465a74cd-010","10.1016/j.jchromb.2015.09.034","covalent_immobilization","yes","hemocompatibility","other","protein_immobilization","strong","False","missing_key_experiment_condition","high","True","not_applicable","curated_release_20260707"
"PHA-b8465a74cd-011","10.1016/j.jchromb.2015.09.034","affinity_binding","no","immobilization","protein_immobilization_activity","purification","medium","False","missing_key_experiment_condition","high","False","not_applicable","curated_release_20260707"
"PHA-b8465a74cd-012","10.1016/j.jchromb.2015.09.034","affinity_binding","no","column","protein_immobilization_activity","purification","medium","False","missing_key_experiment_condition","high","False","not_applicable","curated_release_20260707"
"PHA-b8465a74cd-013","10.1016/j.jchromb.2015.09.034","affinity_binding","no","column","other","biointerface_adsorption","strong","True","ready","high","False","not_applicable","curated_release_20260707"
"PHA-b8465a74cd-014","10.1016/j.jchromb.2015.09.034","entrapment","no","hemocompatibility","other","purification","medium","False","missing_key_experiment_condition;low_source_quality","high","True","not_applicable","curated_release_20260707"
"PHA-b8465a74cd-015","10.1016/j.jchromb.2015.09.034","entrapment","no","hemocompatibility","other","purification","medium","False","missing_key_experiment_condition;low_source_quality","high","True","not_applicable","curated_release_20260707"
"PHA-b8465a74cd-016","10.1016/j.jchromb.2015.09.034","affinity_binding","no","surface","other","purification","not_comparable","False","missing_key_experiment_condition;not_strong_or_medium_comparable;low_source_quality","medium","True","not_applicable","curated_release_20260707"
"PHA-b8465a74cd-017","10.1016/j.jchromb.2015.09.034","entrapment","no","hemocompatibility","other","purification","medium","False","missing_key_experiment_condition","high","True","not_applicable","curated_release_20260707"
"PHA-b8465a74cd-018","10.1016/j.jchromb.2015.09.034","covalent_immobilization","yes","hemocompatibility","other","protein_immobilization","medium","False","missing_key_experiment_condition","high","True","not_applicable","curated_release_20260707"
"PHA-b8465a74cd-019","10.1016/j.jchromb.2015.09.034","physical_adsorption","no","column","other","biointerface_adsorption","not_comparable","False","missing_key_experiment_condition;not_strong_or_medium_comparable;missing_or_unnormalizable_unit;low_source_quality","medium","True","not_applicable","curated_release_20260707"
"PHA-dfa7ff0665-r1","10.1016/j.jchromb.2016.12.032","covalent_immobilization","yes","batch","batch_adsorption_isotherm","protein_immobilization","strong","True","ready","high","True","not_applicable","curated_release_20260707"
"PHA-dfa7ff0665-r2","10.1016/j.jchromb.2016.12.032","covalent_immobilization","yes","batch","batch_adsorption_isotherm","protein_immobilization","strong","True","ready","high","True","not_applicable","curated_release_20260707"
"PHA-dfa7ff0665-r3","10.1016/j.jchromb.2016.12.032","covalent_immobilization","yes","column","other","purification","medium","True","ready","high","True","not_applicable","curated_release_20260707"
"PHA-dfa7ff0665-r4","10.1016/j.jchromb.2016.12.032","covalent_immobilization","yes","column","other","purification","medium","True","ready","high","True","not_applicable","curated_release_20260707"
"PHA-dfa7ff0665-r5","10.1016/j.jchromb.2016.12.032","covalent_immobilization","yes","column","other","purification","medium","True","ready","high","True","not_applicable","curated_release_20260707"
"PHA-dfa7ff0665-r6","10.1016/j.jchromb.2016.12.032","covalent_immobilization","yes","column","other","purification","medium","True","ready","high","True","not_applicable","curated_release_20260707"
"PHA-dfa7ff0665-r7","10.1016/j.jchromb.2016.12.032","covalent_immobilization","yes","column","other","purification","medium","True","ready","high","True","not_applicable","curated_release_20260707"
"PHA-dfa7ff0665-r8","10.1016/j.jchromb.2016.12.032","covalent_immobilization","yes","column","other","purification","medium","True","ready","high","True","not_applicable","curated_release_20260707"
"PHA-dfa7ff0665-r9","10.1016/j.jchromb.2016.12.032","covalent_immobilization","yes","column","other","purification","medium","True","ready","high","True","not_applicable","curated_release_20260707"
"PHA-dfa7ff0665-r10","10.1016/j.jchromb.2016.12.032","covalent_immobilization","yes","column","other","purification","medium","True","ready","high","True","not_applicable","curated_release_20260707"
