Repository: sunyrain/PHA

# PHA Protein-Hydrogel Adsorption Dataset

Generated: 2026-07-05T11:36:45

## Scope

This curated package organizes literature-derived protein-hydrogel adsorption, binding, immobilization, antifouling, and related biointerface records extracted from the local PHA corpus.

The primary unit is one record:

`paper + hydrogel/sample + protein/mixture + experimental condition + measured outcome`

## Contents

- `data/sources.csv`: article-level metadata, extraction status, and curation decision.
- `data/records_flat.csv`: flattened record-level table with provenance, hydrogel, protein, condition, outcome, mechanism, and quality fields.

File: data/curated/pha_scientific_dataset_20260705/data/materials.csv (part 21 of 67)
id,doi,name,role,context,pubchem_query,needs_manual_normalization,enrichment_json
3076,10.1021/acsami.2c01953,11-mercaptoundecanoic acid,SPR chip surface modifier,Gold-coated SPR substrate was immersed in ethanol solution of 11-mercaptoundecanoic acid.,11-mercaptoundecanoic acid,0,
3077,10.1021/acsami.2c01953,N-hydroxysuccinimide,SPR coupling reagent,Injected with EDC to activate carboxy groups on SPR chip.,N-hydroxysuccinimide,0,
3078,10.1021/acsami.2c01953,1-ethyl-3-(3-dimethylaminopropyl)-carbodiimide,SPR coupling reagent,Injected with NHS to activate carboxy groups on SPR chip.,1-ethyl-3-(3-dimethylaminopropyl)-carbodiimide,0,
3079,10.1021/acsami.2c01953,ethanolamine,SPR chip capping reagent,Injected to cap remaining activated carboxy groups after nanogel immobilization.,ethanolamine,0,
3080,10.1021/acsami.2c01953,l-cysteine,reducing agent for papain digestion,Used to increase enzymatic activity of papain during IgG digestion.,L-cysteine,0,
3081,10.1021/acsami.2c01953,EDTA,template preparation reagent,Included during papain digestion of IgG.,EDTA,0,
3082,10.1016/j.biomaterials.2009.06.025,poly(2-hydroxyethyl methacrylate),hydrogel backbone,Cross-linked pHEMA was used as the background hydrogel polymer.,poly(2-hydroxyethyl methacrylate),1,
3083,10.1016/j.biomaterials.2009.06.025,2-hydroxyethyl methacrylate,monomer,5 ml HEMA monomer was used to synthesize cross-linked pHEMA films.,2-hydroxyethyl methacrylate,0,
3084,10.1016/j.biomaterials.2009.06.025,tetraethylene glycol dimethacrylate,crosslinker,0.23 ml TEGDMA cross-linking agent was added during pHEMA synthesis.,tetraethylene glycol dimethacrylate,0,
3085,10.1016/j.biomaterials.2009.06.025,octadecyl isocyanate,C18 affinity ligand precursor,"Solutions with 0%, 1%, 2.5%, 5%, 10%, and 20% octadecyl isocyanate were used to derivatize pHEMA.",octadecyl isocyanate,0,
3086,10.1016/j.biomaterials.2009.06.025,dibutyltin dilaurate,catalyst,0.1% dibutyltin dilaurate was used as catalyst for C18 isocyanate reaction with pHEMA hydroxyl groups.,dibutyltin dilaurate,0,
3087,10.1016/j.biomaterials.2009.06.025,tetrahydrofuran,solvent,Octadecyl isocyanate solutions were prepared in THF.,tetrahydrofuran,0,
3088,10.1016/j.biomaterials.2009.06.025,ammonium persulfate,redox initiator,APS was used as a redox initiator to begin radical polymerization.,ammonium persulfate,0,
3089,10.1016/j.biomaterials.2009.06.025,sodium metabisulfite,redox initiator,SMB was used as a redox initiator to begin radical polymerization.,sodium metabisulfite,0,
3090,10.1016/j.biomaterials.2009.06.025,ethylene glycol,polymerization solvent,Water/ethylene glycol mixed solvent was used during pHEMA synthesis.,ethylene glycol,0,
3091,10.1016/j.biomaterials.2009.06.025,sodium iodide,buffer additive,0.01 M NaI was included to prevent nonspecific uptake of free 125I during protein adsorption.,sodium iodide,0,
3092,10.1016/j.biomaterials.2009.06.025,sodium azide,buffer preservative,0.02% sodium azide was included in cPBSzI buffer.,sodium azide,0,
3093,10.1016/j.biomaterials.2009.06.025,calcium chloride,clotting assay reagent,CaCl2 was added to plasma to obtain a final calcium concentration of 20 mM in clotting assays.,calcium chloride,0,
3094,10.3390/gels8100653,glycerol monooleate,lipid component of GLLCNs,GMO was chosen as the lipid component and 90 mg was used to prepare GLLCNs.,glycerol monooleate,0,
3095,10.3390/gels8100653,GMO,abbreviation for glycerol monooleate,"LLCNs are usually composed of lipids, stabilizers, and water; GMO was selected as the lipid component.",glycerol monooleate,0,
3096,10.3390/gels8100653,Poloxamer 407,stabilizer,10 mL of 1 mg/mL aqueous Poloxamer 407 solution was added during GLLCN preparation.,Poloxamer 407,0,
3097,10.3390/gels8100653,F127,stabilizer abbreviation for Poloxamer 407,F127 was chosen as the stabilizer.,Poloxamer 407,0,
3098,10.3390/gels8100653,HDSB,zwitterionic sulfobetaine coating material,GLLCNs coated with HDSB were produced by mixing GLLCNs solution with aqueous HDSB for 1 h in an ice bath.,3-(Hexadecyldimethylammonio)propane-1-sulfonate,0,
3099,10.3390/gels8100653,3-(Hexadecyldimethylammonio) propane-1-sulfonate,sulfobetaine coating material,Sulfobetaine HDSB was chosen as the surface coating.,3-(Hexadecyldimethylammonio) propane-1-sulfonate,0,
3100,10.3390/gels8100653,ethanol,preparation solvent,GMO was added to a centrifuge tube containing 1 mL ethanol.,ethanol,0,
3101,10.3390/gels8100653,ultra-pure water,aqueous medium,Ultra-pure water was obtained by the VEOLIA-ELGA system.,water,0,
3102,10.3390/gels11060466,polyglycerol,hydrogel component,PG/PVP/PEI hydrogel matrix used for mussel-inspired antifouling coating.,polyglycerol,1,
3103,10.3390/gels11060466,polyvinylpyrrolidone,hydrogel component,PVP functions as a flexible hydrophilic matrix that enhances film formation and substrate adhesion via hydrogen bonding.,polyvinylpyrrolidone,0,
3104,10.3390/gels11060466,polyethylenimine,hydrogel component,Branched PEI was used in the PG/PVP/PEI hydrogel coating.,polyethylenimine,0,
3105,10.3390/gels11060466,ZIF-8,MOF filler and zinc-containing additive,ZIF-8 was incorporated into the PG/PVP/PEI hydrogel coating and used as carrier for HF.,ZIF-8,1,
3106,10.3390/gels11060466,HF@ZIF-8,furanone-loaded MOF filler,HF-loaded ZIF-8 was doped into the PG/PVP/PEI hydrogel coating.,2-(5H)-furanone ZIF-8,1,
3107,10.3390/gels11060466,2-(5H)-furanone,quorum sensing inhibitor payload,HF was loaded into ZIF-8 and released to inhibit quorum sensing.,2-(5H)-furanone,1,
3108,10.3390/gels11060466,2-methylimidazole,ZIF-8 organic ligand,Used with zinc nitrate hexahydrate to synthesize ZIF-8.,2-methylimidazole,0,
3109,10.3390/gels11060466,zinc nitrate hexahydrate,ZIF-8 zinc source,9 g of Zn(NO3)2·6H2O was used for ZIF-8 synthesis.,zinc nitrate hexahydrate,0,
3110,10.3390/gels11060466,sodium polycarboxylate,dispersant,0.1 vol% sodium polycarboxylate dispersant was added to the prepolymer.,sodium polycarboxylate,1,
3111,10.1016/j.msec.2006.10.008,alginic acid,polymer backbone,Hydrogels consisted of alginic acid and recombinant human serum albumin.,alginic acid,0,
3112,10.1016/j.msec.2006.10.008,sodium alginate,polymer precursor,Sodium alginate 80-120 cP was used as AL.,sodium alginate,0,
3113,10.1016/j.msec.2006.10.008,recombinant human serum albumin,protein crosslinker and drug-affinity component,rHSA was added to activated alginate to form HSA-AL hydrogels.,,0,
3114,10.1016/j.msec.2006.10.008,ethylenediamine,control crosslinker,EDA-crosslinked AL hydrogels were prepared as controls.,ethylenediamine,0,
3115,10.1016/j.msec.2006.10.008,1-ethyl-3-(3-dimethylaminopropyl)carbodiimide hydrochloride,coupling reagent,EDC and NHS were added to activate carboxylic acid groups of AL.,1-ethyl-3-(3-dimethylaminopropyl)carbodiimide hydrochloride,0,
3116,10.1016/j.msec.2006.10.008,N-hydroxysuccinimide,activation reagent,AL was converted to activated ester by dehydrating condensation with NHS by the aid of EDC.,N-hydroxysuccinimide,0,
3117,10.1016/j.msec.2006.10.008,salicylic acid,small-molecule drug payload,Salicylic acid was loaded most on the hydrogel of the highest rHSA content.,salicylic acid,0,
3118,10.1016/j.msec.2006.10.008,o-anisic acid,small-molecule drug payload,o-Anisic acid was loaded and released from HSA-AL hydrogels.,o-anisic acid,0,
3119,10.1016/j.msec.2006.10.008,benzoic acid,small-molecule drug payload,Benzoic acid was loaded and released from HSA-AL hydrogels.,benzoic acid,0,
3120,10.1016/j.msec.2006.10.008,dibucaine hydrochloride,small-molecule drug payload,Dibucaine hydrochloride loading increased with AL content through ionic interaction.,dibucaine hydrochloride,0,
3121,10.1007/s00289-015-1476-3,N-isopropylacrylamide,monomer,NIPAM amount was fixed in poly(NIPAM-co-NTBA-co-MAAm) hydrogels.,N-isopropylacrylamide,0,
3122,10.1007/s00289-015-1476-3,N-tertiarybutylacrylamide,comonomer,"NTBA was varied to tune hydrophobicity, thermoresponsiveness, deswelling, and mechanical properties.",N-tert-butylacrylamide,1,
3123,10.1007/s00289-015-1476-3,methacrylamide,comonomer,MAAm was varied; higher MAAm increased swelling and separation efficiency.,methacrylamide,0,
3124,10.1007/s00289-015-1476-3,"N,N'-methylenebisacrylamide",crosslinker,MBA was used as cross-linking agent at 1 mol%.,"N,N'-methylenebisacrylamide",0,
3125,10.1007/s00289-015-1476-3,ammonium persulfate,initiator,APS was added as initiator at 1 mol% in terms of monomer.,ammonium persulfate,0,
3126,10.1007/s00289-015-1476-3,"N,N,N,N-tetramethylethylenediamine",accelerator,TEMED solution was mixed during hydrogel preparation.,"N,N,N',N'-tetramethylethylenediamine",1,
3127,10.1007/s00289-015-1476-3,"1,4-dioxane",solvent,"Hydrogels were polymerized in water/1,4-dioxane and washed by Soxhlet extraction with 1,4-dioxane.","1,4-dioxane",0,
3128,10.1007/s13233-013-1007-8,poly(2-acetamidoacrylic acid),hydrogel polymer backbone,Ni2+-Complexed poly(2-acetamidoacrylic acid) hydrogel support.,poly(2-acetamidoacrylic acid),1,
3129,10.1007/s13233-013-1007-8,2-acetamidoacrylic acid,monomer,PAAA hydrogel was prepared from polymerization of 2-acetamidoacrylic acid.,2-acetamidoacrylic acid,0,
3130,10.1007/s13233-013-1007-8,"2,2-[(1,4-dioxo-1,4-butanediyl) diamino] bis(2-propenoic acid)",crosslinker,PAAA hydrogel was prepared from AAA and DBDBPA.,"2,2-[(1,4-dioxo-1,4-butanediyl) diamino] bis(2-propenoic acid)",1,
3131,10.1007/s13233-013-1007-8,DBDBPA,crosslinker abbreviation,"2,2-[(1,4-dioxo-1,4-butanediyl) diamino] bis(2-propenoic acid) (DBDBPA).",DBDBPA,1,
3132,10.1007/s13233-013-1007-8,potassium persulfate,polymerization initiator,Polymerization with potassium persulfate in dimethyl sulfoxide.,potassium persulfate,0,
3133,10.1007/s13233-013-1007-8,dimethyl sulfoxide,solvent,Polymerization in dimethyl sulfoxide (DMSO).,dimethyl sulfoxide,0,
3134,10.1007/s13233-013-1007-8,DMSO,solvent abbreviation,Dimethyl sulfoxide (DMSO).,DMSO,0,
3135,10.1007/s13233-013-1007-8,Ni2+,metal affinity ion,Ni2+-complexed PAAA hydrogel; followed by Ni2+ complexation.,nickel(II),0,
3136,10.1007/s13233-013-1007-8,alanyl para-nitroanilide,enzyme substrate,Catalytic activity measured by hydrolysis of alanyl para-nitroanilide.,alanyl para-nitroanilide,1,
3137,10.1002/app.34911,chitosan,polymer backbone,Chitosan flakes of molar mass 4.0 × 10^5 g/mol and degree of deacetylation 85% were used to prepare gel beads.,chitosan,0,
3138,10.1002/app.34911,sodium tripolyphosphate pentabasic,ionic crosslinker/coagulation bath component,Chitosan solution was dropped into sodium tripolyphosphate pentabasic in pH 1.2 buffer to form chitosan tripolyphosphate beads.,sodium tripolyphosphate,0,
3139,10.1002/app.34911,ethylene glycol diglycidyl ether,chemical crosslinker,"In situ and post-formation crosslinking used EGDE; Table I reports 1%, 4%, or 8% EGDE conditions.",ethylene glycol diglycidyl ether,0,
3140,10.1002/app.34911,ferric chloride,Fe3+ source/template and adsorption solute,Ferric chloride was used to provide Fe3+ template ions and FeCl3 solutions for adsorption testing.,ferric chloride,0,
3141,10.1002/app.34911,Fe3+,template ion and target adsorbate,Fe3+ ion was used as the template to prepare imprinted chitosan beads and as adsorption target.,ferric ion,0,
3142,10.1002/app.34911,acetic acid,chitosan solvent,Chitosan solution was prepared in 1% v/v acetic acid.,acetic acid,0,
3143,10.1002/app.34911,ammonia,template removal reagent,Fe3+ template was removed from imprinted beads using 0.06 M NH3 solution.,ammonia,0,
3144,10.1002/app.34911,potassium chloride,buffer component,Buffer solutions were prepared using potassium chloride and hydrochloric acid.,potassium chloride,0,
3145,10.1002/app.34911,hydrochloric acid,buffer component,pH 1.2 and pH 1 buffer solutions were prepared using HCl and KCl.,hydrochloric acid,0,
3146,10.1002/app.34911,5-sulfosalicylic acid dihydrate,Fe3+ detection reagent,Fe3+ solution was mixed with 5-sulfosalicylic acid dihydrate for visible spectrophotometric determination at 505 nm.,5-sulfosalicylic acid dihydrate,0,
3147,10.1002/app.34911,calcium,blood chemistry competitor/side outcome,Total calcium level changed after serum contact with beads; nonimprinted N-SC8 adsorbed all calcium in the three samples.,calcium ion,0,
3148,10.1002/admt.202000911,acrylamide,monomer; polyacrylamide hydrogel component,Four-armed PEG-ACLT and acrylamide in different proportions were dissolved and UV-polymerized to form antifouling hydrogels.,acrylamide,0,
3149,10.1002/admt.202000911,4-armed PEG-ACLT,crosslinker; PEG hydrogel component,The hydrogel is made of polyacrylamide cross-linked by acrylate-terminated 4-armed polyethylene glycol.,acrylate terminated four arm polyethylene glycol,1,
3150,10.1002/admt.202000911,polyethylene glycol,hydrophilic polymer component; degradable crosslinker segment,"PEG was used to tune Young's modulus, swelling ratio, and degradation speed.",polyethylene glycol,0,
3151,10.1002/admt.202000911,polyacrylamide,hydrogel polymer backbone,Polyacrylamide is inert in sea water while PEG is generally degradable by marine microorganisms.,polyacrylamide,0,
3152,10.1002/admt.202000911,"lithium phenyl-2,4,6-trimethylbenzoylphosphinate",photoinitiator,LAP was added to the precursor solution to a final concentration of 0.5 mg mL-1 before UV gelation.,"lithium phenyl-2,4,6-trimethylbenzoylphosphinate",0,
3153,10.1002/admt.202000911,triethylenetetramine,epoxy curing agent precursor,Acrylic groups were introduced to the curing agent triethylenetetramine to provide polymerizable C=C bonds in the epoxy midcoat.,triethylenetetramine,0,
3154,10.1002/admt.202000911,acryloyl chloride,reagent for modifying curing agent,Acryloyl chloride was added to triethylenetetramine and trimethylamine to synthesize the modified curing agent.,acryloyl chloride,0,
3155,10.1002/admt.202000911,trimethylamine,reagent in curing agent modification,Triethylenetetramine and trimethylamine were dissolved in anhydrous dichloromethane before adding acryloyl chloride.,trimethylamine,0,
3156,10.1002/admt.202000911,epoxy midcoat,substrate adhesion layer,An epoxy midcoat layer provides noncovalent adhesion to substrates and covalent linkages to hydrogel layers.,epoxy resin,1,
3157,10.1002/admt.202000911,PDMS,control coating material,PDMS coated glass surfaces were used as control groups in antifouling assays.,polydimethylsiloxane,0,
3158,10.1002/admt.202000911,aminofluorescein,fluorescent labeling reagent for proteins,"Proteins were reacted with EDC, NHS, and aminofluorescein for fluorescent labeling.",aminofluorescein,1,
3159,10.1002/admt.202000911,5-carboxyfluorescein,fluorescent labeling reagent for polysaccharides,The polysaccharides were labeled with 5-carboxyfluorescein.,5-carboxyfluorescein,0,
3160,10.1002/admt.202000911,EDC,coupling reagent,"EDC, NHS, and aminofluorescein were used to label proteins.",1-(3-dimethylaminopropyl)-3-ethylcarbodiimide hydrochloride,0,
3161,10.1002/admt.202000911,NHS,coupling reagent,"EDC, NHS, and aminofluorescein were used to label proteins.",N-hydroxysuccinimide,0,
3162,10.1016/j.bej.2007.02.009,acrylamide,monomer,"Monomers used for cryogel beds included AAm, MBAAm and AGE.",acrylamide,0,
3163,10.1016/j.bej.2007.02.009,"N,N'-methylene-bis-acrylamide",crosslinker and comonomer,AAm/MBAAm weight ratio was 4.6/1.,"N,N'-methylene-bis-acrylamide",0,
3164,10.1016/j.bej.2007.02.009,allyl glycidyl ether,comonomer,AAm/AGE weight ratio was 6.2/1.,allyl glycidyl ether,0,
3165,10.1016/j.bej.2007.02.009,Fe3O4 nanoparticles,embedded adsorbent particle and binding site,Surfactant-stabilized Fe3O4 nanoparticles were embedded in cryogel matrix and served as binding sites for protein adsorption.,magnetite,0,
3166,10.1016/j.bej.2007.02.009,decanoic acid,nanoparticle coating or surfactant stabilizer,Fe3O4 nanoparticles were coated with decanoic acid; acetone washing may dissolve coating layers and expose active sites.,decanoic acid,0,
3167,10.1016/j.bej.2007.02.009,"N,N,N',N'-tetramethylethylenediamine",polymerization accelerator,TEMED amount was 0.5% of total monomer weight.,"N,N,N',N'-tetramethylethylenediamine",0,
3168,10.1016/j.bej.2007.02.009,ammonium persulfate,polymerization initiator,APS amount was 1.2% of total monomer weight.,ammonium persulfate,0,
3169,10.1016/j.bej.2007.02.009,acetone,washing solvent,Cryogel beds were washed with 20% acetone or 20-50-100% acetone solutions.,acetone,0,
3170,10.1016/j.bej.2007.02.009,sodium acetate-acetic acid buffer,adsorption buffer,BSA adsorption was measured in 10 mM NaAc-HAc buffer at pH 4.6.,sodium acetate acetic acid buffer,1,
3171,10.1016/j.bej.2007.02.009,disodium hydrogen phosphate,eluent,Elution was carried out using 0.5 M Na2HPO4.,disodium hydrogen phosphate,0,
3172,10.1016/j.bej.2007.02.009,iron(II) chloride tetrahydrate,Fe3O4 nanoparticle precursor,FeCl2 4H2O was listed among materials for nanoparticle preparation.,iron(II) chloride tetrahydrate,0,
3173,10.1016/j.bej.2007.02.009,iron(III) chloride hexahydrate,Fe3O4 nanoparticle precursor,FeCl3 6H2O was listed among materials for nanoparticle preparation.,iron(III) chloride hexahydrate,0,
3174,10.1016/j.bej.2007.02.009,ammonium hydroxide,Fe3O4 nanoparticle synthesis reagent,Ammonium hydroxide was listed among materials for nanoparticle preparation.,ammonium hydroxide,0,
3175,10.3390/gels10120786,chitosan,polymer backbone; polycation component,Used to prepare Chit-Gel bio(PEC) hydrogels; chitosan solution was 1 wt.% in 0.2 M CH3COOH.,chitosan,0,
3176,10.3390/gels10120786,gelatin type B,polymer backbone; proteinaceous polyampholyte component,Used to prepare gelatin hydrogel comparator and Chit-Gel bio(PEC) hydrogels; gelatin solution was 4 wt.% in distilled water.,gelatin,0,
3177,10.3390/gels10120786,acetic acid,solvent for chitosan,Chitosan solution was prepared at 1 wt.% in 0.2 M CH3COOH.,acetic acid,0,
3178,10.3390/gels10120786,sodium hydroxide,pH adjustment reagent,Polymer mixtures were titrated with 2 M NaOH to pH = 6.,sodium hydroxide,0,
3179,10.3390/gels10120786,sodium chloride,buffer salt,PBS contained 137 mM NaCl; SGF was prepared with 2.0 g sodium chloride.,sodium chloride,0,
3180,10.3390/gels10120786,potassium chloride,buffer salt,PBS contained 2.7 mM KCl.,potassium chloride,0,
3181,10.3390/gels10120786,dibasic sodium phosphate,buffer salt,PBS contained 10.1 mM dibasic sodium phosphate.,disodium hydrogen phosphate,1,
3182,10.3390/gels10120786,monobasic potassium phosphate,buffer salt,PBS contained 1.8 mM monobasic potassium phosphate.,potassium dihydrogen phosphate,1,
3183,10.3390/gels10120786,hydrochloric acid,SGF component,SGF was prepared using 7 mL of 37% aqueous hydrochloric acid solution diluted to 1000 mL.,hydrochloric acid,0,
3184,10.1002/bmc.5995,2-hydroxyethyl methacrylate,monomer,Used as HEMA monomer in poly(HEMA-GMA) cryogel synthesis; 10 mmol used in monomer mixture.,2-hydroxyethyl methacrylate,0,
3185,10.1002/bmc.5995,glycidyl methacrylate,monomer and epoxy functional group source,Used as GMA monomer in poly(HEMA-GMA) cryogel synthesis; epoxy groups used for aptamer immobilization.,glycidyl methacrylate,0,
3186,10.1002/bmc.5995,"N,N'-methylenebisacrylamide",crosslinker,2.0 mmol dissolved in 10 mL deionized water for PHEMA-GMA cryogel preparation.,"N,N'-methylenebisacrylamide",0,
3187,10.1002/bmc.5995,APC-specific DNA aptamer,affinity ligand,5'-amino-linked single-stranded DNA aptamer immobilized onto cryogel membranes for APC binding.,,1,
3188,10.1002/bmc.5995,sodium chloride,ionic strength modifier and desorption agent,NaCl used in ionic strength studies and 1.0 M NaCl used for APC desorption.,sodium chloride,0,
3189,10.1002/bmc.5995,ammonium persulfate,polymerization initiator,0.1 mmol APS added to cross-linker/monomer mixture.,ammonium persulfate,0,
3190,10.1002/bmc.5995,"N,N,N',N'-Tetramethylethylenediamine",polymerization accelerator,TEMED added to cross-linker/monomer mixture for cryogel synthesis.,"N,N,N',N'-Tetramethylethylenediamine",0,
3191,10.1002/bmc.5995,phosphate buffer,adsorption buffer,Selectivity experiments performed in pH 7.4 phosphate buffer or PBS buffer.,,1,
3192,10.1016/j.jconrel.2026.114989,sodium alginate,polymer backbone,3% wt. low viscosity sodium alginate was used to prepare the probiotic cryogels.,sodium alginate,0,
3193,10.1016/j.jconrel.2026.114989,spirulina protein isolate,hydrogel protein component,SPI was incorporated at 8% wt. into sodium alginate-based cryogels.,spirulina protein isolate,1,
3194,10.1016/j.jconrel.2026.114989,chlorella protein isolate,hydrogel protein component,CPI was incorporated at 8% wt. into sodium alginate-based cryogels.,chlorella protein isolate,1,
3195,10.1016/j.jconrel.2026.114989,trehalose,cryoprotective carbohydrate,4% wt. trehalose was included in the cryogel formulation.,trehalose,0,
3196,10.1016/j.jconrel.2026.114989,maltodextrin,matrix carbohydrate,5% maltodextrin was included in the cryogel formulation.,maltodextrin,0,
3197,10.1016/j.jconrel.2026.114989,glycerol,plasticizer,4% wt. glycerol was incorporated into the cryogel formulation.,glycerol,0,
3198,10.1021/la901245z,scleroglucan,polymer backbone,Natural polysaccharide used to form the hydrogel matrix; described as a branched homopolysaccharide with triple helix conformation.,scleroglucan,1,
3199,10.1021/la901245z,borax,crosslinker,"Cross-linking solution, 0.015 M, mixed with Sclg; acts preferentially on hydroxyl groups of the Sclg side chain.",borax,0,
3200,10.1021/la901245z,beta-D-glucopyranosyl unit,reported polysaccharide repeat unit,Scleroglucan consists of beta-D-glucopyranosyl units in the main chain and side chain.,beta-D-glucopyranose,1,
3201,10.1021/la901245z,hydrogen peroxide,electrocatalytic substrate,Used as substrate to evaluate catalytic activity of immobilized heme proteins.,hydrogen peroxide,0,
3202,10.1021/la901245z,potassium chloride,supporting electrolyte,50 mM KCl was present in 10 mM phosphate buffer pH 7.0.,potassium chloride,0,
3203,10.1021/la901245z,phosphate buffer,buffer,10 mM phosphate buffer pH 7.0 was used for electrochemical measurements.,phosphate buffer,1,
3204,10.1021/la901245z,hemin,spectroscopic comparator,UV-vis spectra of hemin in solution were compared with HRP and hydrogel/protein films; hemin Soret band was at 389 nm.,hemin,0,
3205,10.1021/la901245z,pyrolytic graphite,electrode substrate,Sclg-borax/protein films were cast onto pyrolytic graphite electrodes.,graphite,1,
3206,10.1007/s10965-018-1677-1,poly(2-ethyl-2-oxazoline),main hydrogel polymer backbone,PEOXA chains were partially hydrolyzed and functionalized with benzophenone to form PEOXA-11%EIBP hydrogel films.,poly(2-ethyl-2-oxazoline),1,
3207,10.1007/s10965-018-1677-1,2-ethyl-2-oxazoline,monomer unit,"EOXA, 89 mol%, was the main component serving as a hydrophilic matrix.",2-ethyl-2-oxazoline,0,
3208,10.1007/s10965-018-1677-1,ethyleneiminebenzophenone,photo-reactive comonomer unit,"EIBP, 11 mol%, provided benzophenone photo-reactive functionality.",ethyleneimine benzophenone,1,
3209,10.1007/s10965-018-1677-1,benzophenone,photocrosslinking group,"Benzophenone units covalently bind nearby C-H bonds upon UV illumination through C,H-insertion crosslinking.",benzophenone,0,
3210,10.1007/s10965-018-1677-1,4-(bromomethyl) benzophenone,benzophenone functionalization reagent,Reacted with secondary amine groups on PEOXA-m%EI to form PEOXA-m%EIBP.,4-(bromomethyl)benzophenone,0,
3211,10.1007/s10965-018-1677-1,3-ethoxybenzophenonesilane,surface functionalization reagent,Used to pre-functionalize silicon wafers before spin-coating PEOXA-11%EIBP.,3-ethoxybenzophenonesilane,1,
3212,10.1007/s10965-018-1677-1,poly(methylmethacrylate),substrate,PMMA slide was dip-coated with PEOXA-11%EIBP for protein adsorption testing.,poly(methyl methacrylate),0,
3213,10.1007/s10965-018-1677-1,poly(dimethylacrylamide),comparator hydrogel polymer,PDMAA-based hydrogel film served as a highly non-fouling reference surface coating.,"poly(N,N-dimethylacrylamide)",1,
3214,10.1007/s10965-018-1677-1,PDMAA-5%MABP,comparator benzophenone-bearing copolymer,PDMAA-based hydrogel film was prepared from PDMAA-5%MABP copolymers.,methacryloyloxybenzophenone dimethylacrylamide copolymer,1,
3215,10.1007/s10965-018-1677-1,ethanol,coating solvent and extraction solvent,PEOXA-11%EIBP was coated from ethanol solution and extracted with ethanol.,ethanol,0,
3216,10.1007/s10965-018-1677-1,PBS buffer,physiological incubation buffer,Films were incubated in PBS for stability and before protein adsorption tests.,phosphate buffered saline,0,
3217,10.1007/s10965-018-1677-1,Cy5,fluorescent label,Cy5-bearing streptavidin enabled fluorescence detection after biotin-BSA exposure.,cyanine 5,1,
3218,10.3390/gels8010046,carboxybetaine,zwitterionic functional group/monomer family,"Discussed as a major zwitterionic material class and used in pCBDA, pCB, pCBAA, PCBAA, CB-Dextran, and CB-ester systems.",carboxybetaine methacrylate,1,
3219,10.3390/gels8010046,sulfobetaine,zwitterionic functional group/monomer family,"Discussed as a major zwitterionic material class and used in polysulfobetaine, SBMA, SBAA, and PSBAA hydrogels.",sulfobetaine methacrylate,1,
3220,10.3390/gels8010046,SBMA,zwitterionic monomer,"Used in pSBMA brushes, SBMA hydrogels, and zwitterionic nanogels.",sulfobetaine methacrylate,0,
3221,10.3390/gels8010046,SBAA,zwitterionic monomer,Used for hydrogel thin layers and sulfobetaine acrylamide hydrogels.,sulfobetaine acrylamide,0,
3222,10.3390/gels8010046,MPC,zwitterionic phosphorylcholine monomer,Used to prepare PMPC-encoding hydrogel probes.,2-methacryloyloxyethyl phosphorylcholine,0,
3223,10.3390/gels8010046,dopamine methylamide,comonomer/adhesive component,Comonomer in pCBDA contact lens hydrogel coating.,dopamine methacrylamide,1,
3224,10.3390/gels8010046,Cu2+,metal ion crosslinker and antimicrobial ion,Used in small amount to crosslink pCBDA coating.,copper(II) ion,0,
3225,10.3390/gels8010046,phenylboronic acid,affinity group,PBA-PAAm hydrogel component in QCM probe for glucose detection.,phenylboronic acid,0,
3226,10.3390/gels8010046,acrylamide,hydrogel monomer,PAAm component of PBA-PAAm hydrogels.,acrylamide,0,
3227,10.3390/gels8010046,methacrylic acid,reactive functional group/monomer,Unreacted methacrylic acid functional group used for antibody immobilization in PMPC encoding hydrogel.,methacrylic acid,0,
3228,10.3390/gels8010046,thiol group,coupling functional group,Michael addition with unreacted methacrylic acid functional group for antibody immobilization.,thiol,1,
3229,10.3390/gels8010046,"N,N'-methylenebisacrylamide",chemical crosslinker,Mentioned as a traditional non-zwitterionic crosslinking agent that may damage antifouling property.,"N,N'-methylenebisacrylamide",0,
3230,10.3390/gels8010046,carboxybetaine dimethacrylate,zwitterionic crosslinker,Named CBX and used in PCBAA hydrogel for hMSC encapsulation.,carboxybetaine dimethacrylate,1,
3231,10.3390/gels8010046,ethylene glycol dimethacrylate,nonionic crosslinker,Named CBE in hMSC encapsulation hydrogel comparison.,ethylene glycol dimethacrylate,0,
3232,10.3390/gels8010046,"N,N'-bis(acryloyl)cystamine",crosslinker,Mentioned as BAC crosslinker in pCBAA cream-gel and HAGMA/CBMA hydrogel systems.,"N,N'-bis(acryloyl)cystamine",0,
3233,10.3390/gels8010046,octadecyl acrylate,hydrophobic monomer/anchoring group,Used with DMAEMA to make zwitterionic copolymer for PP membrane hydrogel thin layer.,octadecyl acrylate,0,
3234,10.3390/gels8010046,DMAEMA,monomer,Used in membrane-related copolymers and zwitterionic copolymer preparation.,2-(dimethylamino)ethyl methacrylate,0,
3235,10.3390/gels8010046,3-iodopropionic acid,zwitterionization reagent,Used to achieve zwitterionic copolymer from octadecyl acrylate/DMAEMA copolymer.,3-iodopropionic acid,0,
3236,10.3390/gels8010046,PEDOT:PSS,conductive polymer component,Used with P(HEAA-co-SBAA) in interpenetrating network hydrogel biosensors.,PEDOT:PSS,1,
3237,10.3390/gels8010046,Laponite XLG,nanoclay filler,Dopamine-modified Laponite XLG introduced into pSBMA polymer network for biosensor adhesion.,Laponite XLG,1,
3238,10.3390/gels8010046,curcumin,antimicrobial agent,Immobilized on laponites in sulfobetaine acrylamide hydrogel for wound healing.,curcumin,0,
3239,10.3390/gels8010046,methacrylamide dopamine,adhesive monomer,DMA provides better adhesion to wound area in SBAA/laponite/curcumin hydrogel.,dopamine methacrylamide,1,
3240,10.3390/gels8010046,hectorite,nanoclay filler,Used with SBAA hydrogels and Ag nanoparticles for infected chronic wound healing.,hectorite,0,
3241,10.3390/gels8010046,Ag nanoparticles,antimicrobial filler,Used with SBAA hydrogels and hectorite for infected chronic wound healing.,silver nanoparticles,0,
3242,10.3390/gels8010046,borax,crosslinker,Used to form SB-Dextran and CB-Dextran hydrogels.,borax,0,
3243,10.1021/la401664y,folic acid,loaded small-molecule cargo,FA-loaded soy protein/soy polysaccharide nanogels were fabricated and evaluated for protection and release.,folic acid,0,
3244,10.1021/la401664y,soy polysaccharide,hydrogel component and stabilizing shell,Soy polysaccharide was used with soy protein to fabricate complex nanogels; the nanogels have a polysaccharide surface.,soybean soluble polysaccharide,1,
3245,10.1021/la401664y,soy protein,hydrogel component and gel-forming protein matrix,Heat treatment induced soy protein denaturation and gelation to fix the nanogel structure.,,1,
3246,10.1021/la401664y,sodium chloride,salt condition,Nanogel stability was tested with and without 0.2 mol/L NaCl.,sodium chloride,0,
3247,10.1021/la401664y,sodium azide,microbial growth inhibitor in stock solutions,NaN3 with a final concentration of 0.02% was added to inhibit microbial growth during stock preparation.,sodium azide,0,
3248,10.1021/la401664y,pectinase,enzyme used to hydrolyze polysaccharide shell,Soy polysaccharide on the nanogel surface was hydrolyzed by pectinase.,pectinase,1,
3249,10.1002/jmr.2204,hydroxyethyl methacrylate,monomer,HEMA and MAH were polymerized to prepare PHEMAH cryogel.,hydroxyethyl methacrylate,0,
3250,10.1002/jmr.2204,N-methacryloyl-(L)-histidine methyl ester,functional monomer; Cu2+ chelating ligand,MAH imidazole group chelates transition metal ions and was used as Cu2+ chelating ligand for IMAC.,N-methacryloyl L histidine methyl ester,1,
3251,10.1002/jmr.2204,Cu2+,metal ion affinity bridge,Cu2+ ions were chelated on PHEMAH cryogel; amount found as 59 µmol Cu2+/g polymer.,copper(II) ion,0,
3252,10.1002/jmr.2204,"N,N'-methylene-bis(acrylamide)",crosslinker,MBAAm was included in the cryogel recipe as cross-linker.,"N,N'-methylenebisacrylamide",0,
3253,10.1002/jmr.2204,ammonium persulfate,initiator,Free radical polymerization was initiated by APS and TEMED.,ammonium persulfate,0,
3254,10.1002/jmr.2204,"N,N,N',N'-tetramethylene diamine",polymerization accelerator,Free radical polymerization was initiated by APS and TEMED.,"N,N,N',N'-tetramethylethylenediamine",1,
3255,10.1002/jmr.2204,sodium chloride,eluent salt,Bound JBU was eluted using 1.0 M NaCl in 20 mM phosphate buffer pH 8.0.,sodium chloride,0,
3256,10.1002/jmr.2204,sodium azide,storage preservative,Cryogel was stored in distilled water containing 0.02% sodium azide at 4 °C.,sodium azide,0,
3257,10.1002/app.31505,2-hydroxyethyl methacrylate,monomer/polymer backbone component,HEMA was copolymerized with MAH to prepare poly(HEMA-MAH) cryogel.,2-hydroxyethyl methacrylate,0,
3258,10.1002/app.31505,N-methacryloyl-(L)-histidine methyl ester,functional comonomer / metal-chelating ligand precursor,MAH provided imidazole groups for Zn2+ chelation in the cryogel.,N-methacryloyl L-histidine methyl ester,1,
3259,10.1002/app.31505,"N,N'-methylene-bis-acrylamide",crosslinker,MBAAm was used as cross-linker in cryogel preparation.,"N,N'-methylenebisacrylamide",0,
3260,10.1002/app.31505,Zn2+,metal chelate / affinity bridge,The monolithic cryogel was loaded with Zn2+ ions to form the metal-chelated affinity sorbent.,zinc ion,0,
3261,10.1002/app.31505,ammonium persulfate,polymerization initiator,Free radical polymerization was initiated by TEMED and APS.,ammonium persulfate,0,
3262,10.1002/app.31505,"N,N,N',N'-tetramethylethylenediamine",polymerization activator,Free radical polymerization was initiated by TEMED and APS.,"N,N,N',N'-tetramethylethylenediamine",0,
3263,10.1002/app.31505,tris buffer,adsorption buffer,Maximum DNA adsorption was reported in Tris buffer at pH 7.0.,tris(hydroxymethyl)aminomethane,0,
3264,10.1002/app.31505,sodium chloride,buffer salt / desorption salt,Adsorption buffer contained 0.02 M NaCl; desorption used phosphate buffer containing 1 M NaCl.,sodium chloride,0,
3265,10.1002/app.31505,phosphate buffer,desorption buffer,Adsorbed DNA was desorbed using 0.1 M phosphate buffer containing 1 M NaCl at pH 8.0.,phosphate buffer,1,
3266,10.1021/la063419x,benzoic acid,small-molecule model drug/loading probe,"Used as a model drug to study loading ability of OVA-OT nanogels at pH 2.0, 4.0, 7.4, and 10.0 with and without 0.15 M NaCl.",benzoic acid,0,
3267,10.1021/la063419x,sodium chloride,salt/ionic strength modifier,0.15 M NaCl was used in benzoic acid loading experiments; 10 mM NaCl was mentioned for DLS pH response measurements.,sodium chloride,0,
3268,10.1021/la063419x,sodium hydroxide,pH adjustment reagent,The OVA and OT mixture was adjusted to pH 7.0 or 7.5 with 0.1 M NaOH before heating.,sodium hydroxide,0,
3269,10.1021/la063419x,hydrochloric acid,pH adjustment reagent,Nanogel solutions were adjusted to different pH values with HCl or NaOH for fluorescence measurements.,hydrochloric acid,0,
3270,10.1021/la063419x,dextran,hydrophilic polysaccharide conjugate/stabilizer,Dextran with Mw = 10000 was conjugated to OVA using the Maillard reaction to suppress secondary aggregation at pH 5.0-6.0.,dextran,0,
3271,10.1021/la063419x,pyrene,fluorescence probe for hydrophobicity,Pyrene fluorescence I1/I3 ratio was used to investigate nanogel hydrophobicity/hydrophilicity.,pyrene,0,
3272,10.1007/s00604-004-0223-5,carboxymethylated dextran,hydrogel material,CMD hydrogels used as platform for protein microarrays.,carboxymethyl dextran,1,
3273,10.1007/s00604-004-0223-5,tetraoctadecylammonium bromide,temporary hydrophobic barrier,TOAB was printed on CMD hydrogels to define areas for protein spotting and prevent cross-contamination/overflow.,tetraoctadecylammonium bromide,0,
3274,10.1007/s00604-004-0223-5,tert-n-butyl alcohol,regeneration agent / barrier removal agent,TBA removed printed barriers after protein immobilization and reduced regeneration time.,tert-butyl alcohol,1,
3275,10.1007/s00604-004-0223-5,glycerol,protein solution additive,Used as an additive in the protein solution under one experimental condition.,glycerol,0,
3276,10.1007/s00604-004-0223-5,salt regeneration solutions,comparator regeneration agents,Previously used salt regeneration solutions required approximately 30 minutes compared with 10 minutes for TBA.,,1,
3277,10.1002/app.43478,polyethyleneimine,polymer backbone,"PEI cryogels were synthesized from branched PEI solutions with Mn 1200, 1800, and 60000; Mn 1800 used for further investigations.",polyethyleneimine,0,
3278,10.1002/app.43478,glycerol diglycidyl ether,crosslinker,Crosslinking of PEI amine groups was accomplished with epoxy groups of GDE.,glycerol diglycidyl ether,0,
3279,10.1002/app.43478,hydrochloric acid,protonation/modifying agent,PEI cryogels were treated with HCl before anion exchange and to prepare PEI+-Cl− cryogels.,hydrochloric acid,0,
3280,10.1002/app.43478,ammonium hexafluorophosphate,anion source,Used as source of hexafluorophosphate for PEI cryogel anion exchange.,ammonium hexafluorophosphate,0,
3281,10.1002/app.43478,hexafluorophosphate,affinity/counterion group,PF6−-modified PEI cryogels adsorbed 47.8 ± 5.7 mg/g BSA.,hexafluorophosphate,0,
3282,10.1002/app.43478,potassium thiocyanate,anion source,Used as source of thiocyanate for PEI cryogel anion exchange.,potassium thiocyanate,0,
3283,10.1002/app.43478,thiocyanate,counterion group,SCN−-modified PEI cryogels were reported not to absorb BSA.,thiocyanate,0,
3284,10.1002/app.43478,sodium dicyanamide,anion source,Used as source of dicyanamide for PEI cryogel anion exchange.,sodium dicyanamide,0,
3285,10.1002/app.43478,dicyanamide,counterion group,N(CN)2−-modified PEI cryogels were reported not to absorb BSA.,dicyanamide,0,
3286,10.1002/app.43478,sodium tetrafluoroborate,anion source,Used as source of tetrafluoroborate for PEI cryogel anion exchange.,sodium tetrafluoroborate,0,
3287,10.1002/app.43478,tetrafluoroborate,counterion group,BF4−-modified PEI cryogel had the lowest reported quantitative BSA adsorption among adsorbing modified cryogels.,tetrafluoroborate,0,
3288,10.1007/s43153-024-00463-x,taurine,ligand_or_affinity_group,Cryogels functionalized with taurine were used for propionic acid purification by ion exchange.,taurine,0,
3289,10.1007/s43153-024-00463-x,polyacrylamide cryogel,hydrogel_matrix,The text describes supermacroporous polyacrylamide cryogels as matrices for purification.,,1,
3290,10.1007/s43153-024-00463-x,propionic acid,adsorbate_small_molecule,Propionic acid adsorption on taurine-functionalized cryogel was quantified at different pH values.,propionic acid,0,
3291,10.1007/s43153-024-00463-x,acetic acid,competing_adsorbate_small_molecule,Acetic acid adsorption was measured alongside propionic acid adsorption.,acetic acid,0,
3292,10.1007/s43153-024-00463-x,whey permeate,fermentation_feedstock,Whey permeate was used as a food industry byproduct substrate for propionic acid production.,,1,
3293,10.1007/s43153-024-00463-x,corn steep liquor,fermentation_feedstock,Corn steep liquor was used as a food industry byproduct substrate and nitrogen source for fermentation.,,1,
3294,10.1007/s43153-024-00463-x,lactose,fermentation_substrate,Lactose concentration was monitored and controlled during fermentation.,lactose,0,
3295,10.1007/s43153-024-00463-x,lactic acid,fermentation_medium_component,Lactic acid concentration was reported during fermentation.,lactic acid,0,
3296,10.1021/la1030203,sodium alginate,hydrogel backbone and anionic layer,Used at 1.5 wt% to form calcium alginate beads and at 0.15 wt% as an alginate layer in ACA microcapsules.,sodium alginate,0,
3297,10.1021/la1030203,chitosan,cationic polymer layer and graft-copolymer backbone,Chitosan with molecular weights 22 and 79 kDa and 95% degree of deacetylation was used for microcapsules and CS-g-MPEG synthesis.,chitosan,0,
3298,10.1021/la1030203,methoxy poly(ethylene glycol),protein-repellent side chain,MPEG with Mn 550 and 2000 g/mol was grafted to chitosan and used to reduce nonspecific IgG adsorption.,methoxy polyethylene glycol,1,
3299,10.1021/la1030203,CS-g-MPEG,PEGylated chitosan surface modifier,Graft copolymer bound to ACA microcapsules by electrostatic interaction and provided MPEG side chains for protein resistance.,chitosan graft methoxy polyethylene glycol,1,
3300,10.1021/la1030203,MPEG-aldehyde,reactive MPEG intermediate,MPEG-CHO was synthesized by oxidation of MPEG terminal hydroxyl and grafted to chitosan.,methoxy polyethylene glycol aldehyde,1,
3301,10.1021/la1030203,calcium chloride,ionic gelation crosslinker source,Sodium alginate solution was extruded into 1.1 wt% CaCl2 solution to prepare calcium alginate beads.,calcium chloride,0,
3302,10.1021/la1030203,calcium ion,metal ion bridge in calcium alginate gel,Generated from CaCl2 during alginate bead gelation.,calcium ion,0,
3303,10.1021/la1030203,sodium cyanoborohydride,reducing agent for CS-g-MPEG synthesis,Added during chitosan reaction with MPEG-CHO.,sodium cyanoborohydride,0,
3304,10.1021/la1030203,sodium chloride,solution salt,Sodium alginate was dissolved in 0.9 wt% NaCl solution.,sodium chloride,0,
3305,10.1021/la1030203,sodium acetate/acetic acid buffer,chitosan coating buffer,Chitosan solution was dissolved in 0.1 M sodium acetate/0.2 M acetic acid buffer at pH 4.2.,sodium acetate acetic acid,1,
3306,10.1021/la1030203,Na2HPO4/KH2PO4 phosphate buffer,protein adsorption buffer,IgG adsorption was carried out in 10 mmol/L phosphate buffer at pH 7.4.,disodium hydrogen phosphate potassium dihydrogen phosphate,1,
