Repository: sunyrain/PHA

# PHA Protein-Hydrogel Adsorption Dataset

Generated: 2026-07-05T11:36:45

## Scope

This curated package organizes literature-derived protein-hydrogel adsorption, binding, immobilization, antifouling, and related biointerface records extracted from the local PHA corpus.

The primary unit is one record:

`paper + hydrogel/sample + protein/mixture + experimental condition + measured outcome`

## Contents

- `data/sources.csv`: article-level metadata, extraction status, and curation decision.
- `data/records_flat.csv`: flattened record-level table with provenance, hydrogel, protein, condition, outcome, mechanism, and quality fields.

File: data/curated/pha_scientific_dataset_20260705/data/record_standardization.csv (part 21 of 37)
"record_id","doi","interaction_type","is_covalent_binding","experiment_mode_primary","experiment_mode_detail","application_context","comparable_target_class","model_ready","model_ready_blocker","manual_review_priority","q5_protein_evidence_flag","q5_triage_action","standardization_rules_version"
"PHA-dfa7ff0665-r11","10.1016/j.jchromb.2016.12.032","covalent_immobilization","yes","column","other","purification","medium","True","ready","high","True","not_applicable","curated_release_20260707"
"PHA-dfa7ff0665-r12","10.1016/j.jchromb.2016.12.032","covalent_immobilization","yes","column","other","purification","medium","True","ready","high","True","not_applicable","curated_release_20260707"
"PHA-dfa7ff0665-r13","10.1016/j.jchromb.2016.12.032","covalent_immobilization","yes","column","other","purification","medium","True","ready","high","True","not_applicable","curated_release_20260707"
"PHA-dfa7ff0665-r14","10.1016/j.jchromb.2016.12.032","covalent_immobilization","yes","column","other","purification","medium","True","ready","high","True","not_applicable","curated_release_20260707"
"PHA-93226f9075-001","10.1016/j.jchromb.2019.121783","physical_adsorption","no","column","other","purification","medium","True","ready","high","True","not_applicable","curated_release_20260707"
"PHA-93226f9075-002","10.1016/j.jchromb.2019.121783","covalent_immobilization","yes","column","other","purification","medium","True","ready","high","True","not_applicable","curated_release_20260707"
"PHA-93226f9075-003","10.1016/j.jchromb.2019.121783","entrapment","no","column","column_breakthrough","purification","strong","True","ready","high","True","not_applicable","curated_release_20260707"
"PHA-93226f9075-004","10.1016/j.jchromb.2019.121783","covalent_immobilization","yes","column","column_breakthrough","purification","strong","True","ready","high","True","not_applicable","curated_release_20260707"
"PHA-93226f9075-005","10.1016/j.jchromb.2019.121783","physical_adsorption","no","column","batch_adsorption_isotherm","purification","strong","True","ready","high","True","not_applicable","curated_release_20260707"
"PHA-93226f9075-006","10.1016/j.jchromb.2019.121783","covalent_immobilization","yes","column","batch_adsorption_isotherm","purification","strong","True","ready","high","True","not_applicable","curated_release_20260707"
"PHA-93226f9075-007","10.1016/j.jchromb.2019.121783","physical_adsorption","no","column","other","purification","medium","True","ready","high","True","not_applicable","curated_release_20260707"
"PHA-93226f9075-008","10.1016/j.jchromb.2019.121783","covalent_immobilization","yes","column","other","purification","medium","True","ready","high","True","not_applicable","curated_release_20260707"
"PHA-93226f9075-009","10.1016/j.jchromb.2019.121783","physical_adsorption","no","column","other","purification","medium","True","ready","high","True","not_applicable","curated_release_20260707"
"PHA-93226f9075-010","10.1016/j.jchromb.2019.121783","covalent_immobilization","yes","column","other","purification","medium","True","ready","high","True","not_applicable","curated_release_20260707"
"PHA-93226f9075-011","10.1016/j.jchromb.2019.121783","physical_adsorption","no","column","other","purification","medium","True","ready","high","True","not_applicable","curated_release_20260707"
"PHA-93226f9075-012","10.1016/j.jchromb.2019.121783","covalent_immobilization","yes","column","other","purification","medium","True","ready","high","True","not_applicable","curated_release_20260707"
"PHA-93226f9075-013","10.1016/j.jchromb.2019.121783","physical_adsorption","no","column","other","purification","medium","True","ready","high","True","not_applicable","curated_release_20260707"
"PHA-93226f9075-014","10.1016/j.jchromb.2019.121783","covalent_immobilization","yes","column","other","purification","medium","True","ready","high","True","not_applicable","curated_release_20260707"
"PHA-93226f9075-015","10.1016/j.jchromb.2019.121783","covalent_immobilization","yes","column","other","purification","not_comparable","False","not_strong_or_medium_comparable","high","True","not_applicable","curated_release_20260707"
"PHA-014577f691-001","10.1016/j.jchromb.2020.122396","covalent_immobilization","yes","immobilization","other","protein_immobilization","strong","True","ready","high","True","not_applicable","curated_release_20260707"
"PHA-014577f691-002","10.1016/j.jchromb.2020.122396","covalent_immobilization","yes","immobilization","batch_adsorption_kinetics","protein_immobilization","medium","True","ready","high","False","not_applicable","curated_release_20260707"
"PHA-014577f691-003","10.1016/j.jchromb.2020.122396","covalent_immobilization","yes","immobilization","other","protein_immobilization","medium","True","ready","high","True","not_applicable","curated_release_20260707"
"PHA-5cd4bea4e6-001","10.1016/j.jchromb.2020.122435","covalent_immobilization","yes","immobilization","other","protein_immobilization","strong","True","ready","high","True","not_applicable","curated_release_20260707"
"PHA-5cd4bea4e6-002","10.1016/j.jchromb.2020.122435","covalent_immobilization","yes","immobilization","other","protein_immobilization","strong","True","ready","high","True","not_applicable","curated_release_20260707"
"PHA-5cd4bea4e6-003","10.1016/j.jchromb.2020.122435","covalent_immobilization","yes","immobilization","other","protein_immobilization","strong","True","ready","high","True","not_applicable","curated_release_20260707"
"PHA-5cd4bea4e6-004","10.1016/j.jchromb.2020.122435","covalent_immobilization","yes","immobilization","other","protein_immobilization","strong","True","ready","high","True","not_applicable","curated_release_20260707"
"PHA-5cd4bea4e6-005","10.1016/j.jchromb.2020.122435","covalent_immobilization","yes","immobilization","other","protein_immobilization","strong","True","ready","high","True","not_applicable","curated_release_20260707"
"PHA-5cd4bea4e6-006","10.1016/j.jchromb.2020.122435","covalent_immobilization","yes","immobilization","other","protein_immobilization","strong","True","ready","high","True","not_applicable","curated_release_20260707"
"PHA-5cd4bea4e6-007","10.1016/j.jchromb.2020.122435","covalent_immobilization","yes","immobilization","other","protein_immobilization","strong","True","ready","high","True","not_applicable","curated_release_20260707"
"PHA-5cd4bea4e6-008","10.1016/j.jchromb.2020.122435","covalent_immobilization","yes","immobilization","other","protein_immobilization","strong","True","ready","high","True","not_applicable","curated_release_20260707"
"PHA-5cd4bea4e6-009","10.1016/j.jchromb.2020.122435","covalent_immobilization","yes","immobilization","other","protein_immobilization","strong","True","ready","high","True","not_applicable","curated_release_20260707"
"PHA-5cd4bea4e6-010","10.1016/j.jchromb.2020.122435","covalent_immobilization","yes","immobilization","other","protein_immobilization","strong","True","ready","high","True","not_applicable","curated_release_20260707"
"PHA-5cd4bea4e6-011","10.1016/j.jchromb.2020.122435","covalent_immobilization","yes","immobilization","other","protein_immobilization","strong","True","ready","high","True","not_applicable","curated_release_20260707"
"PHA-5cd4bea4e6-012","10.1016/j.jchromb.2020.122435","covalent_immobilization","yes","immobilization","other","protein_immobilization","strong","True","ready","high","True","not_applicable","curated_release_20260707"
"PHA-5cd4bea4e6-013","10.1016/j.jchromb.2020.122435","covalent_immobilization","yes","immobilization","other","protein_immobilization","strong","True","ready","high","True","not_applicable","curated_release_20260707"
"PHA-5cd4bea4e6-014","10.1016/j.jchromb.2020.122435","covalent_immobilization","yes","immobilization","other","protein_immobilization","strong","True","ready","high","True","not_applicable","curated_release_20260707"
"PHA-5cd4bea4e6-015","10.1016/j.jchromb.2020.122435","covalent_immobilization","yes","immobilization","other","protein_immobilization","strong","True","ready","high","True","not_applicable","curated_release_20260707"
"PHA-5cd4bea4e6-016","10.1016/j.jchromb.2020.122435","covalent_immobilization","yes","immobilization","other","protein_immobilization","strong","True","ready","high","True","not_applicable","curated_release_20260707"
"PHA-5cd4bea4e6-017","10.1016/j.jchromb.2020.122435","covalent_immobilization","yes","immobilization","other","protein_immobilization","strong","True","ready","high","True","not_applicable","curated_release_20260707"
"PHA-5cd4bea4e6-018","10.1016/j.jchromb.2020.122435","covalent_immobilization","yes","immobilization","other","protein_immobilization","strong","True","ready","high","True","not_applicable","curated_release_20260707"
"PHA-5cd4bea4e6-019","10.1016/j.jchromb.2020.122435","covalent_immobilization","yes","immobilization","other","protein_immobilization","strong","True","ready","high","True","not_applicable","curated_release_20260707"
"PHA-5cd4bea4e6-020","10.1016/j.jchromb.2020.122435","covalent_immobilization","yes","immobilization","other","protein_immobilization","strong","True","ready","high","True","not_applicable","curated_release_20260707"
"PHA-5cd4bea4e6-021","10.1016/j.jchromb.2020.122435","covalent_immobilization","yes","immobilization","other","protein_immobilization","strong","True","ready","high","True","not_applicable","curated_release_20260707"
"PHA-5cd4bea4e6-022","10.1016/j.jchromb.2020.122435","covalent_immobilization","yes","immobilization","other","protein_immobilization","strong","True","ready","high","True","not_applicable","curated_release_20260707"
"PHA-5cd4bea4e6-023","10.1016/j.jchromb.2020.122435","covalent_immobilization","yes","immobilization","other","protein_immobilization","strong","True","ready","high","True","not_applicable","curated_release_20260707"
"PHA-5cd4bea4e6-024","10.1016/j.jchromb.2020.122435","covalent_immobilization","yes","immobilization","other","protein_immobilization","strong","True","ready","high","True","not_applicable","curated_release_20260707"
"PHA-5cd4bea4e6-025","10.1016/j.jchromb.2020.122435","covalent_immobilization","yes","immobilization","other","protein_immobilization","strong","True","ready","high","True","not_applicable","curated_release_20260707"
"PHA-5cd4bea4e6-026","10.1016/j.jchromb.2020.122435","covalent_immobilization","yes","immobilization","other","protein_immobilization","strong","True","ready","high","True","not_applicable","curated_release_20260707"
"PHA-5cd4bea4e6-027","10.1016/j.jchromb.2020.122435","covalent_immobilization","yes","immobilization","other","protein_immobilization","strong","True","ready","high","True","not_applicable","curated_release_20260707"
"PHA-04741e01d3-001","10.1016/j.jchromb.2021.122530","covalent_immobilization","yes","column","other","purification","medium","True","ready","high","True","not_applicable","curated_release_20260707"
"PHA-04741e01d3-002","10.1016/j.jchromb.2021.122530","covalent_immobilization","yes","column","other","purification","medium","True","ready","high","True","not_applicable","curated_release_20260707"
"PHA-04741e01d3-003","10.1016/j.jchromb.2021.122530","covalent_immobilization","yes","column","other","purification","medium","True","ready","high","True","not_applicable","curated_release_20260707"
"PHA-04741e01d3-004","10.1016/j.jchromb.2021.122530","covalent_immobilization","yes","column","other","purification","medium","True","ready","high","True","not_applicable","curated_release_20260707"
"PHA-04741e01d3-005","10.1016/j.jchromb.2021.122530","covalent_immobilization","yes","column","other","purification","medium","True","ready","high","True","not_applicable","curated_release_20260707"
"PHA-04741e01d3-006","10.1016/j.jchromb.2021.122530","covalent_immobilization","yes","column","other","purification","medium","True","ready","high","True","not_applicable","curated_release_20260707"
"PHA-04741e01d3-007","10.1016/j.jchromb.2021.122530","covalent_immobilization","yes","column","other","purification","medium","True","ready","high","True","not_applicable","curated_release_20260707"
"PHA-04741e01d3-008","10.1016/j.jchromb.2021.122530","covalent_immobilization","yes","column","other","purification","medium","True","ready","high","True","not_applicable","curated_release_20260707"
"PHA-04741e01d3-009","10.1016/j.jchromb.2021.122530","covalent_immobilization","yes","column","column_breakthrough","purification","strong","True","ready","high","True","not_applicable","curated_release_20260707"
"PHA-04741e01d3-010","10.1016/j.jchromb.2021.122530","covalent_immobilization","yes","column","column_breakthrough","purification","strong","True","ready","high","True","not_applicable","curated_release_20260707"
"PHA-04741e01d3-011","10.1016/j.jchromb.2021.122530","covalent_immobilization","yes","column","column_breakthrough","purification","strong","True","ready","high","True","not_applicable","curated_release_20260707"
"PHA-04741e01d3-012","10.1016/j.jchromb.2021.122530","covalent_immobilization","yes","column","batch_adsorption_isotherm","protein_immobilization","strong","True","ready","high","True","not_applicable","curated_release_20260707"
"PHA-04741e01d3-013","10.1016/j.jchromb.2021.122530","covalent_immobilization","yes","column","other","purification","medium","True","ready","high","True","not_applicable","curated_release_20260707"
"PHA-04741e01d3-014","10.1016/j.jchromb.2021.122530","covalent_immobilization","yes","column","other","purification","medium","True","ready","high","True","not_applicable","curated_release_20260707"
"PHA-04741e01d3-015","10.1016/j.jchromb.2021.122530","covalent_immobilization","yes","column","other","purification","weak","False","not_strong_or_medium_comparable;low_source_quality","medium","True","not_applicable","curated_release_20260707"
"PHA-2727bfd27b-001","10.1016/j.jchromb.2022.123311","affinity_binding","no","column","other","biointerface_adsorption","strong","True","ready","high","True","not_applicable","curated_release_20260707"
"PHA-2727bfd27b-002","10.1016/j.jchromb.2022.123311","affinity_binding","no","column","other","biointerface_adsorption","strong","True","ready","high","True","not_applicable","curated_release_20260707"
"PHA-2727bfd27b-003","10.1016/j.jchromb.2022.123311","affinity_binding","no","column","other","biointerface_adsorption","strong","True","ready","high","True","not_applicable","curated_release_20260707"
"PHA-2727bfd27b-004","10.1016/j.jchromb.2022.123311","affinity_binding","no","column","other","biointerface_adsorption","strong","True","ready","high","True","not_applicable","curated_release_20260707"
"PHA-2727bfd27b-005","10.1016/j.jchromb.2022.123311","affinity_binding","no","column","batch_adsorption_kinetics","mechanism_study","strong","True","ready","high","True","not_applicable","curated_release_20260707"
"PHA-2727bfd27b-006","10.1016/j.jchromb.2022.123311","affinity_binding","no","column","other","biointerface_adsorption","strong","True","ready","high","True","not_applicable","curated_release_20260707"
"PHA-2727bfd27b-007","10.1016/j.jchromb.2022.123311","affinity_binding","no","column","other","purification","strong","True","ready","high","True","not_applicable","curated_release_20260707"
"PHA-2727bfd27b-008","10.1016/j.jchromb.2022.123311","entrapment","no","column","other","purification","medium","True","ready","high","True","not_applicable","curated_release_20260707"
"PHA-2727bfd27b-009","10.1016/j.jchromb.2022.123311","physical_adsorption","no","column","other","biointerface_adsorption","medium","True","ready","high","True","not_applicable","curated_release_20260707"
"PHA-cb18963e64-001","10.1016/j.jchromb.2024.124027","covalent_immobilization","yes","column","other","purification","strong","True","ready","high","True","not_applicable","curated_release_20260707"
"PHA-cb18963e64-002","10.1016/j.jchromb.2024.124027","covalent_immobilization","yes","column","other","purification","medium","True","ready","high","True","not_applicable","curated_release_20260707"
"PHA-cb18963e64-003","10.1016/j.jchromb.2024.124027","covalent_immobilization","yes","column","other","purification","medium","True","ready","high","True","not_applicable","curated_release_20260707"
"PHA-cb18963e64-004","10.1016/j.jchromb.2024.124027","covalent_immobilization","yes","column","other","purification","medium","True","ready","high","True","not_applicable","curated_release_20260707"
"PHA-0b37f005bc-001","10.1016/j.jchromb.2024.124405","affinity_binding","no","column","other","purification","strong","True","ready","high","True","not_applicable","curated_release_20260707"
"PHA-0b37f005bc-002","10.1016/j.jchromb.2024.124405","physical_adsorption","no","column","batch_adsorption_isotherm","mechanism_study","strong","True","ready","high","True","not_applicable","curated_release_20260707"
"PHA-0b37f005bc-003","10.1016/j.jchromb.2024.124405","affinity_binding","no","column","other","biointerface_adsorption","strong","True","ready","high","True","not_applicable","curated_release_20260707"
"PHA-0b37f005bc-004","10.1016/j.jchromb.2024.124405","physical_adsorption","no","column","other","biointerface_adsorption","weak","False","not_strong_or_medium_comparable","high","True","not_applicable","curated_release_20260707"
"PHA-0b37f005bc-005","10.1016/j.jchromb.2024.124405","physical_adsorption","no","column","other","biointerface_adsorption","weak","False","not_strong_or_medium_comparable","high","True","not_applicable","curated_release_20260707"
"PHA-0b37f005bc-006","10.1016/j.jchromb.2024.124405","affinity_binding","no","column","other","biointerface_adsorption","strong","True","ready","high","True","not_applicable","curated_release_20260707"
"PHA-0b37f005bc-007","10.1016/j.jchromb.2024.124405","affinity_binding","no","column","batch_adsorption_equilibrium","biointerface_adsorption","weak","False","not_strong_or_medium_comparable;low_source_quality","medium","True","not_applicable","curated_release_20260707"
"PHA-9501dcd45a-001","10.1016/j.jchromb.2025.124831","physical_adsorption","no","batch","batch_adsorption_equilibrium","biointerface_adsorption","strong","True","ready","high","True","not_applicable","curated_release_20260707"
"PHA-9501dcd45a-002","10.1016/j.jchromb.2025.124831","physical_adsorption","no","batch","batch_adsorption_equilibrium","biointerface_adsorption","strong","True","ready","high","True","not_applicable","curated_release_20260707"
"PHA-9501dcd45a-003","10.1016/j.jchromb.2025.124831","physical_adsorption","no","batch","batch_adsorption_equilibrium","mechanism_study","strong","True","ready","high","True","not_applicable","curated_release_20260707"
"PHA-9501dcd45a-004","10.1016/j.jchromb.2025.124831","physical_adsorption","no","batch","batch_adsorption_equilibrium","mechanism_study","strong","True","ready","high","True","not_applicable","curated_release_20260707"
"PHA-9501dcd45a-005","10.1016/j.jchromb.2025.124831","physical_adsorption","no","batch","batch_adsorption_isotherm","mechanism_study","strong","True","ready","high","True","not_applicable","curated_release_20260707"
"PHA-9501dcd45a-006","10.1016/j.jchromb.2025.124831","physical_adsorption","no","batch","batch_adsorption_isotherm","mechanism_study","strong","True","ready","high","True","not_applicable","curated_release_20260707"
"PHA-9501dcd45a-007","10.1016/j.jchromb.2025.124831","physical_adsorption","no","surface","batch_adsorption_kinetics","mechanism_study","strong","True","ready","high","True","not_applicable","curated_release_20260707"
"PHA-9501dcd45a-008","10.1016/j.jchromb.2025.124831","physical_adsorption","no","surface","batch_adsorption_kinetics","mechanism_study","strong","True","ready","high","True","not_applicable","curated_release_20260707"
"PHA-9501dcd45a-009","10.1016/j.jchromb.2025.124831","entrapment","no","batch","batch_adsorption_equilibrium","protein_immobilization","medium","True","ready","high","True","not_applicable","curated_release_20260707"
"PHA-9501dcd45a-010","10.1016/j.jchromb.2025.124831","entrapment","no","batch","batch_adsorption_equilibrium","purification","medium","True","ready","high","True","not_applicable","curated_release_20260707"
"PHA-9501dcd45a-011","10.1016/j.jchromb.2025.124831","entrapment","no","batch","batch_adsorption_equilibrium","purification","medium","True","ready","high","True","not_applicable","curated_release_20260707"
"PHA-9501dcd45a-012","10.1016/j.jchromb.2025.124831","entrapment","no","other","other","protein_immobilization","medium","True","ready","high","True","not_applicable","curated_release_20260707"
"PHA-9501dcd45a-013","10.1016/j.jchromb.2025.124831","physical_adsorption","no","surface","other","biointerface_adsorption","not_comparable","False","not_strong_or_medium_comparable;low_source_quality","medium","True","not_applicable","curated_release_20260707"
"PHA-63fef7e4d4-001","10.1016/j.jcis.2006.12.053","physical_adsorption","no","batch","batch_adsorption_equilibrium","biointerface_adsorption","not_comparable","False","not_strong_or_medium_comparable;missing_or_unnormalizable_unit;low_source_quality","medium","True","not_applicable","curated_release_20260707"
"PHA-63fef7e4d4-002","10.1016/j.jcis.2006.12.053","physical_adsorption","no","batch","batch_adsorption_equilibrium","biointerface_adsorption","not_comparable","False","not_strong_or_medium_comparable;missing_or_unnormalizable_unit;low_source_quality","medium","True","not_applicable","curated_release_20260707"
"PHA-a0b247320d-001","10.1016/j.jcis.2007.07.052","physical_adsorption","no","surface","batch_adsorption_isotherm","mechanism_study","strong","True","ready","high","True","not_applicable","curated_release_20260707"
"PHA-a0b247320d-002","10.1016/j.jcis.2007.07.052","physical_adsorption","no","surface","batch_adsorption_isotherm","screening_library","weak","False","not_strong_or_medium_comparable;missing_or_unnormalizable_unit","medium","True","not_applicable","curated_release_20260707"
"PHA-a0b247320d-003","10.1016/j.jcis.2007.07.052","physical_adsorption","no","batch","fluorescence_surface_quantification","biointerface_adsorption","not_comparable","False","not_strong_or_medium_comparable","high","True","not_applicable","curated_release_20260707"
"PHA-a0b247320d-004","10.1016/j.jcis.2007.07.052","physical_adsorption","no","batch","fluorescence_surface_quantification","biointerface_adsorption","not_comparable","False","not_strong_or_medium_comparable","high","True","not_applicable","curated_release_20260707"
"PHA-a0b247320d-005","10.1016/j.jcis.2007.07.052","physical_adsorption","no","batch","fluorescence_surface_quantification","purification","not_comparable","False","not_strong_or_medium_comparable","high","True","not_applicable","curated_release_20260707"
"PHA-a0b247320d-006","10.1016/j.jcis.2007.07.052","physical_adsorption","no","batch","fluorescence_surface_quantification","biointerface_adsorption","not_comparable","False","not_strong_or_medium_comparable","high","True","not_applicable","curated_release_20260707"
"PHA-a0b247320d-007","10.1016/j.jcis.2007.07.052","selective_adsorption","no","other","fluorescence_surface_quantification","biointerface_adsorption","not_comparable","False","not_strong_or_medium_comparable;missing_or_unnormalizable_unit","medium","True","not_applicable","curated_release_20260707"
"PHA-a0b247320d-008","10.1016/j.jcis.2007.07.052","selective_adsorption","no","other","fluorescence_surface_quantification","mechanism_study","not_comparable","False","not_strong_or_medium_comparable;missing_or_unnormalizable_unit","medium","False","not_applicable","curated_release_20260707"
"PHA-a0b247320d-009","10.1016/j.jcis.2007.07.052","selective_adsorption","no","other","fluorescence_surface_quantification","mechanism_study","not_comparable","False","not_strong_or_medium_comparable;missing_or_unnormalizable_unit","medium","False","not_applicable","curated_release_20260707"
"PHA-a0b247320d-010","10.1016/j.jcis.2007.07.052","entrapment","no","other","fluorescence_surface_quantification","protein_immobilization","not_comparable","False","not_strong_or_medium_comparable","high","False","not_applicable","curated_release_20260707"
"PHA-a0b247320d-011","10.1016/j.jcis.2007.07.052","entrapment","no","other","fluorescence_surface_quantification","protein_immobilization","not_comparable","False","not_strong_or_medium_comparable;missing_or_unnormalizable_unit","medium","True","not_applicable","curated_release_20260707"
"PHA-d68de97e96-001","10.1016/j.jcis.2008.05.052","physical_adsorption","no","QCM_SPR","QCM_D","mechanism_study","strong","True","ready","high","True","not_applicable","curated_release_20260707"
"PHA-d68de97e96-002","10.1016/j.jcis.2008.05.052","physical_adsorption","no","QCM_SPR","QCM_D","mechanism_study","strong","True","ready","high","True","not_applicable","curated_release_20260707"
"PHA-d68de97e96-003","10.1016/j.jcis.2008.05.052","physical_adsorption","no","QCM_SPR","QCM_D","mechanism_study","not_comparable","False","not_strong_or_medium_comparable","medium","True","not_applicable","curated_release_20260707"
"PHA-d68de97e96-004","10.1016/j.jcis.2008.05.052","physical_adsorption","no","QCM_SPR","QCM_D","biointerface_adsorption","medium","True","ready","high","True","not_applicable","curated_release_20260707"
"PHA-d68de97e96-005","10.1016/j.jcis.2008.05.052","physical_adsorption","no","QCM_SPR","QCM_D","mechanism_study","strong","True","ready","high","True","not_applicable","curated_release_20260707"
"PHA-d68de97e96-006","10.1016/j.jcis.2008.05.052","physical_adsorption","no","QCM_SPR","QCM_D","mechanism_study","not_comparable","False","not_strong_or_medium_comparable;low_source_quality","medium","True","not_applicable","curated_release_20260707"
"PHA-d68de97e96-007","10.1016/j.jcis.2008.05.052","physical_adsorption","no","QCM_SPR","QCM_D","mechanism_study","not_comparable","False","not_strong_or_medium_comparable;missing_or_unnormalizable_unit;low_source_quality","medium","True","not_applicable","curated_release_20260707"
"PHA-d68de97e96-008","10.1016/j.jcis.2008.05.052","physical_adsorption","no","QCM_SPR","QCM_D","mechanism_study","not_comparable","False","not_strong_or_medium_comparable;missing_or_unnormalizable_unit;low_source_quality","medium","True","not_applicable","curated_release_20260707"
"PHA-fcc02d39f1-001","10.1016/j.jcis.2010.03.072","entrapment","no","surface","batch_adsorption_isotherm","protein_immobilization","weak","False","not_strong_or_medium_comparable","medium","True","not_applicable","curated_release_20260707"
"PHA-fcc02d39f1-002","10.1016/j.jcis.2010.03.072","entrapment","no","batch","batch_adsorption_isotherm","protein_immobilization","weak","False","not_strong_or_medium_comparable","medium","True","not_applicable","curated_release_20260707"
"PHA-fcc02d39f1-003","10.1016/j.jcis.2010.03.072","entrapment","no","batch","batch_adsorption_equilibrium","protein_immobilization","weak","False","not_strong_or_medium_comparable","medium","True","not_applicable","curated_release_20260707"
"PHA-fcc02d39f1-004","10.1016/j.jcis.2010.03.072","physical_adsorption","no","batch","batch_adsorption_equilibrium","screening_library","weak","False","not_strong_or_medium_comparable","medium","True","not_applicable","curated_release_20260707"
"PHA-fcc02d39f1-005","10.1016/j.jcis.2010.03.072","nonspecific_adsorption","no","batch","batch_adsorption_equilibrium","biointerface_adsorption","strong","True","ready","high","True","not_applicable","curated_release_20260707"
"PHA-f4124831b3-001","10.1016/j.jcis.2012.07.018","physical_adsorption","no","surface","batch_adsorption_equilibrium","biointerface_adsorption","medium","True","ready","high","True","not_applicable","curated_release_20260707"
"PHA-f4124831b3-002","10.1016/j.jcis.2012.07.018","physical_adsorption","no","surface","batch_adsorption_equilibrium","biointerface_adsorption","weak","False","not_strong_or_medium_comparable","medium","True","not_applicable","curated_release_20260707"
"PHA-f4124831b3-003","10.1016/j.jcis.2012.07.018","physical_adsorption","no","surface","batch_adsorption_equilibrium","mechanism_study","weak","False","not_strong_or_medium_comparable","medium","True","not_applicable","curated_release_20260707"
"PHA-f4124831b3-004","10.1016/j.jcis.2012.07.018","physical_adsorption","no","surface","batch_adsorption_equilibrium","mechanism_study","weak","False","not_strong_or_medium_comparable","medium","True","not_applicable","curated_release_20260707"
"PHA-f4124831b3-005","10.1016/j.jcis.2012.07.018","physical_adsorption","no","surface","other","biointerface_adsorption","weak","False","not_strong_or_medium_comparable","high","True","not_applicable","curated_release_20260707"
"PHA-f4124831b3-006","10.1016/j.jcis.2012.07.018","physical_adsorption","no","surface","other","biointerface_adsorption","weak","False","not_strong_or_medium_comparable","high","True","not_applicable","curated_release_20260707"
"PHA-f4124831b3-007","10.1016/j.jcis.2012.07.018","entrapment","no","surface","other","protein_immobilization","weak","False","not_strong_or_medium_comparable;missing_or_unnormalizable_unit","medium","True","not_applicable","curated_release_20260707"
"PHA-e2f8717fc9-001","10.1016/j.jcis.2016.08.066","antifouling_low_adsorption","no","biofouling","surface_fouling_assay","antifouling","not_comparable","False","not_strong_or_medium_comparable;missing_or_unnormalizable_unit","medium","True","keep","curated_release_20260707"
"PHA-e2f8717fc9-002","10.1016/j.jcis.2016.08.066","antifouling_low_adsorption","no","hemocompatibility","surface_fouling_assay","antifouling","not_comparable","False","not_strong_or_medium_comparable;missing_or_unnormalizable_unit","high","True","keep","curated_release_20260707"
"PHA-e2f8717fc9-003","10.1016/j.jcis.2016.08.066","antifouling_low_adsorption","no","biofouling","surface_fouling_assay","antifouling","not_comparable","False","not_strong_or_medium_comparable;missing_or_unnormalizable_unit","medium","True","keep","curated_release_20260707"
"PHA-e2f8717fc9-004","10.1016/j.jcis.2016.08.066","physical_adsorption","no","surface","static_incubation","biointerface_adsorption","not_comparable","False","not_strong_or_medium_comparable;missing_or_unnormalizable_unit","low","True","not_applicable","curated_release_20260707"
"PHA-e2f8717fc9-005","10.1016/j.jcis.2016.08.066","physical_adsorption","no","hemocompatibility","static_incubation","hemocompatibility","not_comparable","False","not_strong_or_medium_comparable;missing_or_unnormalizable_unit","high","True","not_applicable","curated_release_20260707"
"PHA-e2f8717fc9-006","10.1016/j.jcis.2016.08.066","physical_adsorption","no","surface","static_incubation","biointerface_adsorption","not_comparable","False","not_strong_or_medium_comparable;missing_or_unnormalizable_unit","low","True","not_applicable","curated_release_20260707"
"PHA-e2f8717fc9-007","10.1016/j.jcis.2016.08.066","physical_adsorption","no","surface","static_incubation","biointerface_adsorption","not_comparable","False","not_strong_or_medium_comparable;missing_or_unnormalizable_unit","low","True","not_applicable","curated_release_20260707"
"PHA-e2f8717fc9-008","10.1016/j.jcis.2016.08.066","physical_adsorption","no","hemocompatibility","static_incubation","hemocompatibility","not_comparable","False","not_strong_or_medium_comparable;missing_or_unnormalizable_unit","high","True","not_applicable","curated_release_20260707"
"PHA-e2f8717fc9-009","10.1016/j.jcis.2016.08.066","physical_adsorption","no","surface","static_incubation","biointerface_adsorption","not_comparable","False","not_strong_or_medium_comparable;missing_or_unnormalizable_unit","low","True","not_applicable","curated_release_20260707"
"PHA-96a78600ba-001","10.1016/j.jcis.2017.01.066","entrapment","no","batch","batch_adsorption_equilibrium","protein_immobilization","medium","True","ready","high","True","not_applicable","curated_release_20260707"
"PHA-96a78600ba-002","10.1016/j.jcis.2017.01.066","entrapment","no","batch","batch_adsorption_equilibrium","protein_immobilization","medium","True","ready","high","True","not_applicable","curated_release_20260707"
"PHA-96a78600ba-003","10.1016/j.jcis.2017.01.066","entrapment","no","batch","batch_adsorption_equilibrium","protein_immobilization","weak","False","not_strong_or_medium_comparable","high","True","not_applicable","curated_release_20260707"
"PHA-96a78600ba-004","10.1016/j.jcis.2017.01.066","entrapment","no","batch","batch_adsorption_equilibrium","protein_immobilization","weak","False","not_strong_or_medium_comparable","high","True","not_applicable","curated_release_20260707"
"PHA-96a78600ba-005","10.1016/j.jcis.2017.01.066","entrapment","no","batch","batch_adsorption_equilibrium","protein_immobilization","weak","False","not_strong_or_medium_comparable","high","True","not_applicable","curated_release_20260707"
"PHA-96a78600ba-006","10.1016/j.jcis.2017.01.066","entrapment","no","batch","static_incubation","protein_immobilization","medium","True","ready","high","True","not_applicable","curated_release_20260707"
"PHA-96a78600ba-007","10.1016/j.jcis.2017.01.066","physical_adsorption","no","batch","batch_adsorption_isotherm","mechanism_study","strong","True","ready","high","True","not_applicable","curated_release_20260707"
"PHA-96a78600ba-008","10.1016/j.jcis.2017.01.066","physical_adsorption","no","batch","batch_adsorption_isotherm","mechanism_study","strong","True","ready","high","True","not_applicable","curated_release_20260707"
"PHA-cd09fdcea2-001","10.1016/j.jcis.2017.04.024","antifouling_low_adsorption","no","hemocompatibility","surface_fouling_assay","antifouling","medium","False","missing_or_unnormalizable_unit;low_source_quality","high","True","keep","curated_release_20260707"
"PHA-cd09fdcea2-002","10.1016/j.jcis.2017.04.024","antifouling_low_adsorption","no","biofouling","surface_fouling_assay","antifouling","strong","True","ready","high","True","keep","curated_release_20260707"
"PHA-cd09fdcea2-003","10.1016/j.jcis.2017.04.024","antifouling_low_adsorption","no","batch","batch_adsorption_equilibrium","antifouling","strong","True","ready","high","True","keep","curated_release_20260707"
"PHA-66b69db1ab-001","10.1016/j.jcis.2017.07.060","selective_adsorption","no","surface","batch_adsorption_equilibrium","purification","strong","True","ready","high","True","not_applicable","curated_release_20260707"
"PHA-66b69db1ab-002","10.1016/j.jcis.2017.07.060","selective_adsorption","no","surface","other","biointerface_adsorption","strong","True","ready","high","True","not_applicable","curated_release_20260707"
"PHA-66b69db1ab-003","10.1016/j.jcis.2017.07.060","selective_adsorption","no","surface","other","biointerface_adsorption","strong","True","ready","high","True","not_applicable","curated_release_20260707"
"PHA-66b69db1ab-004","10.1016/j.jcis.2017.07.060","selective_adsorption","no","surface","other","biointerface_adsorption","strong","True","ready","high","True","not_applicable","curated_release_20260707"
"PHA-66b69db1ab-005","10.1016/j.jcis.2017.07.060","selective_adsorption","no","surface","other","biointerface_adsorption","strong","True","ready","high","True","not_applicable","curated_release_20260707"
"PHA-66b69db1ab-006","10.1016/j.jcis.2017.07.060","selective_adsorption","no","surface","other","biointerface_adsorption","strong","True","ready","high","True","not_applicable","curated_release_20260707"
"PHA-66b69db1ab-007","10.1016/j.jcis.2017.07.060","selective_adsorption","no","surface","other","biointerface_adsorption","weak","False","not_strong_or_medium_comparable;missing_or_unnormalizable_unit;low_source_quality","medium","True","not_applicable","curated_release_20260707"
"PHA-66b69db1ab-008","10.1016/j.jcis.2017.07.060","selective_adsorption","no","surface","other","biointerface_adsorption","weak","False","not_strong_or_medium_comparable;missing_or_unnormalizable_unit;low_source_quality","medium","True","not_applicable","curated_release_20260707"
"PHA-66b69db1ab-009","10.1016/j.jcis.2017.07.060","selective_adsorption","no","surface","batch_adsorption_equilibrium","purification","strong","True","ready","high","True","not_applicable","curated_release_20260707"
"PHA-66b69db1ab-010","10.1016/j.jcis.2017.07.060","physical_adsorption","no","surface","other","purification","medium","True","ready","high","True","not_applicable","curated_release_20260707"
"PHA-66b69db1ab-011","10.1016/j.jcis.2017.07.060","selective_adsorption","no","surface","other","biointerface_adsorption","weak","False","not_strong_or_medium_comparable;missing_or_unnormalizable_unit;low_source_quality","medium","True","not_applicable","curated_release_20260707"
"PHA-2f1f6a40b9-001","10.1016/j.jcis.2018.01.106","protein_fouling","no","biofouling","other","purification","medium","True","ready","high","True","not_applicable","curated_release_20260707"
"PHA-2f1f6a40b9-002","10.1016/j.jcis.2018.01.106","antifouling_low_adsorption","no","biofouling","surface_fouling_assay","purification","medium","True","ready","high","True","not_applicable","curated_release_20260707"
"PHA-2f1f6a40b9-003","10.1016/j.jcis.2018.01.106","protein_fouling","no","biofouling","other","purification","medium","True","ready","high","True","not_applicable","curated_release_20260707"
"PHA-2f1f6a40b9-004","10.1016/j.jcis.2018.01.106","protein_fouling","no","biofouling","other","purification","medium","True","ready","high","True","not_applicable","curated_release_20260707"
"PHA-2f1f6a40b9-005","10.1016/j.jcis.2018.01.106","antifouling_low_adsorption","no","biofouling","surface_fouling_assay","purification","medium","True","ready","high","True","not_applicable","curated_release_20260707"
"PHA-2f1f6a40b9-006","10.1016/j.jcis.2018.01.106","protein_fouling","no","biofouling","other","purification","medium","True","ready","high","True","not_applicable","curated_release_20260707"
"PHA-2f1f6a40b9-007","10.1016/j.jcis.2018.01.106","antifouling_low_adsorption","no","biofouling","surface_fouling_assay","purification","medium","True","ready","high","True","not_applicable","curated_release_20260707"
"PHA-7e1026602d-001","10.1016/j.jcis.2019.07.045","antifouling_low_adsorption","no","biofouling","other","antifouling","medium","True","ready","high","True","keep","curated_release_20260707"
"PHA-7e1026602d-002","10.1016/j.jcis.2019.07.045","antifouling_low_adsorption","no","biofouling","other","antifouling","medium","True","ready","high","True","keep","curated_release_20260707"
"PHA-7e1026602d-003","10.1016/j.jcis.2019.07.045","antifouling_low_adsorption","no","biofouling","other","antifouling","strong","True","ready","high","True","keep","curated_release_20260707"
"PHA-7e1026602d-004","10.1016/j.jcis.2019.07.045","nonspecific_adsorption","no","batch","batch_adsorption_equilibrium","biointerface_adsorption","strong","True","ready","high","True","not_applicable","curated_release_20260707"
"PHA-7e1026602d-005","10.1016/j.jcis.2019.07.045","antifouling_low_adsorption","no","hemocompatibility","other","antifouling","strong","True","ready","high","True","keep","curated_release_20260707"
"PHA-7e1026602d-006","10.1016/j.jcis.2019.07.045","nonspecific_adsorption","no","hemocompatibility","other","hemocompatibility","strong","True","ready","high","True","not_applicable","curated_release_20260707"
"PHA-66da43ac24-001","10.1016/j.jcis.2019.07.083","physical_adsorption","no","immobilization","other","purification","not_comparable","False","not_strong_or_medium_comparable","medium","True","not_applicable","curated_release_20260707"
"PHA-66da43ac24-002","10.1016/j.jcis.2019.07.083","physical_adsorption","no","immobilization","other","purification","not_comparable","False","not_strong_or_medium_comparable","medium","True","not_applicable","curated_release_20260707"
"PHA-66da43ac24-003","10.1016/j.jcis.2019.07.083","physical_adsorption","no","immobilization","other","purification","not_comparable","False","not_strong_or_medium_comparable","medium","True","not_applicable","curated_release_20260707"
"PHA-6d77dbece3-001","10.1016/j.jcis.2020.05.122","physical_adsorption","no","hemocompatibility","static_incubation","hemocompatibility","medium","True","ready","high","True","not_applicable","curated_release_20260707"
"PHA-6d77dbece3-002","10.1016/j.jcis.2020.05.122","antifouling_low_adsorption","no","hemocompatibility","surface_fouling_assay","antifouling","medium","True","ready","high","True","keep","curated_release_20260707"
