Repository: sunyrain/PHA

# PHA Protein-Hydrogel Adsorption Dataset

Generated: 2026-07-05T11:36:45

## Scope

This curated package organizes literature-derived protein-hydrogel adsorption, binding, immobilization, antifouling, and related biointerface records extracted from the local PHA corpus.

The primary unit is one record:

`paper + hydrogel/sample + protein/mixture + experimental condition + measured outcome`

## Contents

- `data/sources.csv`: article-level metadata, extraction status, and curation decision.
- `data/records_flat.csv`: flattened record-level table with provenance, hydrogel, protein, condition, outcome, mechanism, and quality fields.

File: data/curated/pha_scientific_dataset_20260705/data/special_fields.csv (part 21 of 55)
id,doi,field_name,field_value_json,why_special,evidence_text,suggested_table
2005,10.1021/acs.biomac.1c00501,colloidal_stability_excess_streptavidin,"""50%bt-DNA nanogels at 100 nM streptavidin did not aggregate after 1 month at 4 °C and only slightly loosened.""",Excess streptavidin saturates biotin residues and limits inter-nanogel binding.,"After 1 month of incubation at 4 °C, the NGs did not aggregate and only slightly loosened their structure.",hydrogel_properties
2006,10.1007/s42114-025-01584-8,SSC composition mechanism,"""amino-functionalized nanoparticles capture hydroxyl silicone oil through hydrogen bonds and couple with epoxy resin to form a solid-like slippery coating""",The antifouling mechanism is coating-based rather than protein-specific affinity or hydrogel bulk chemistry.,The SSC is composed of amino-functionalized nanoparticles that capture hydroxyl silicone oil through hydrogen bonds and used epoxy resin as a coupling agent.,materials_design
2007,10.1007/s42114-025-01584-8,nanoparticle_to_silicone_oil_ratio,"""3:100""",This ratio was selected for further evaluation and is central to SSC structure and performance.,"Considering the dense skeleton structure, mechanical properties and slip properties, we finally selected the 3:100 ratio of nanoparticles to silicone oil for further evaluation.",hydrogel_formulation
2008,10.1007/s42114-025-01584-8,anti_adsorption_after_use_challenges,"""SSC e-skin retained about 90% lower protein fluorescence after cyclic stretching, friction, and sweat erosion groups compared with base e-skin""",Protein adsorption was evaluated after wearable-relevant mechanical and sweat challenges.,The normalized fluorescence intensity of the all-SSC e-skin groups were reduced to about 1/10 that of the unmodified base e-skin.,durability_adsorption
2009,10.1007/s42114-025-01584-8,sensor_stability_linked_to_protein_adsorption,"""Fg adsorption signal was 90% lower on SSC e-skin and GF variation after biological challenges was less than 1.95%""",Links protein anti-adsorption to retained ionic strain sensor function.,"The SSC e-skin displayed significantly weaker fluorescence intensity, with signals from proteins and bacteria that were 90% and 81% lower ... The GF basically remains unchanged ... variations in strain sensitive were all minimal (< 1.95%).",biointerface_sensor_response
2010,10.1002/pi.1625,separation_efficiency_formula_variables,"{""C_F"": ""BSA concentration of feed solution"", ""C_R"": ""BSA concentration after separation"", ""C_max"": ""maximum BSA concentration achieved in the case of complete solute exclusion by the hydrogel""}",The paper defines separation efficiency using concentration terms rather than reporting adsorption capacity.,"Separation efficiency of the hydrogel can be calculated as where C F is BSA concentration of feed solution, C R is BSA concentration after separation, and C max is the maximum BSA concentration achieved in the case of complete solute exclusion by the hydrogel.",protein_separation_method_details
2011,10.1002/pi.1625,swelling_ratio_circulation_range,"""7 to 45""",The BSA concentration process uses cycling between swollen and deswollen states instead of a static adsorption equilibrium.,"The optimum conditions were swelling temperature of 25 °C, deswelling temperature of 50 °C, and circulation of swelling ratio between 7 and 45.",thermoresponsive_operation_conditions
2012,10.1016/j.snb.2012.10.007,DPI_detection_resolution,"""thickness resolution <10 pm and mass resolution <1 pg/mm2 stated for DPI technology""",Instrument sensitivity is central to interpreting hydrogel-protein adsorption by thin-film optical measurements.,Different polarisations are used to resolve the optical density and the thin film thickness simultaneously at resolutions of <1pg/mm2 and <10pm.,instrumentation
2013,10.1016/j.snb.2012.10.007,MIP_loading_states,"""MIP 1 fresh/template occupied; MIP 2 SDS/acetic-acid eluted/exposed cavities; MIP 3 BHb-reloaded""",Paper distinguishes adsorption behavior by molecularly imprinted cavity occupancy state.,MIP 1... granulation and water washing... MIP 2... washed with SDS and acetic acid... MIP 3... produced after MIP 2 was reloaded with target protein.,hydrogel_sample_definitions
2014,10.1016/j.snb.2012.10.007,thin_film_pressure_effect,"""Hydrogel film thickness ranged from 381 +/- 5 nm at 0.5 kPa to 138 +/- 9 nm at 2 kPa; 2 kPa films had highest sensitivity.""",Film formation pressure affects sensor-relevant film thickness and sensitivity.,The maximum thickness obtained for the gels was 381nm±5nm and the minimum thickness obtained was 138nm±9nm at 0.5kPa and 2kPa pressure... Gels prepared at 2kPa pressure demonstrated the highest degree of sensitivity.,hydrogel_properties
2015,10.1016/j.snb.2012.10.007,BHb_sensor_performance,"""BHb MIP sensor linear response up to 200 ug/mL and LOD 2 ug/mL.""",Reports biosensor analytical performance rather than conventional adsorption capacity.,The BHb MIP sensor exhibited a linear response up to 200μg/ml with a limit of detection of 2μg/ml.,sensor_performance
2016,10.1016/j.snb.2012.10.007,matrix_compatibility_conclusion,"""HydroMIPs retained selectivity after exposure to real biological samples only when used in 1:100 diluted serum.""",Key practical matrix condition for protein sensing in biological fluids.,The HydroMIPs are able to retain their selectivity after exposure to real biological samples only when used in 1:100 diluted serum.,biofouling_matrix_effects
2017,10.1002/pi.1773,adsorption_mass_basis,"""mass of fully swollen gel""","The BSA adsorption equation defines adsorbent mass m as fully swollen gel, so mg g-1 may not be dry-weight normalized.","The adsorbed amount of BSA was calculated by weight balance where m is the mass of fully swollen gel, ie the adsorbent.",quality_normalization
2018,10.1002/pi.1773,duplicate_table_entries,"""PVA 0.5 g, casein 1.0 g, 3 freeze-thaw cycles appears multiple times with BSA adsorbed 6.05 mg g-1.""",The same formulation is repeated in Table 2 as the shared reference point for composition and freeze-thaw cycle series.,"Table 2 contains repeated rows for 0.5 g PVA, 1.0 g casein, 3 freeze-thaw cycles, BSA adsorbed 6.05 mg g-1.",data_curation_notes
2019,10.1002/pi.1773,blood_clot_controls_without_bsa_adsorption,"""Glass surface blood clot 31.4 mg; PVC blood bag blood clot 18.2 mg.""",Comparator controls are reported for thrombogenicity but not for BSA adsorption.,The same procedure was repeated for PVC film and glass; Table 2 lists glass surface 31.4 and PVC 18.2 for blood clot.,biointerface_controls
2020,10.3390/polym14102070,DOE_composition,"{""SOD_U_L"": 4750, ""amylase_U_L"": 330, ""protease_U_mL"": 755, ""total_amino_acids_peptides_mg_mL"": 1.22, ""total_phenols_mg_mL"": 0.186, ""total_sugars_mg_mL"": 131}",DOE is a complex fermented botanical mixture used as a hydrogel modifier rather than a single defined monomer or crosslinker.,"Table 1 lists DOE components and antioxidant activities including total sugars, total phenols, total amino acids/peptides, SOD, protease, and amylase.",DOE composition and bioactivity
2021,10.3390/polym14102070,protuberance_nanostructures,"""circular protuberances approximately 200 nm""",Paper-specific hydrogel morphology induced by DOE and linked to multiple noncovalent crosslinking.,Many layered nanostructures like circular protuberances (Φ 200 nm or so) were formed.,Hydrogel morphology
2022,10.3390/polym14102070,BSA_adsorption_area_basis,"""Qa = (C0 - C1) × V / S""","Adsorption capacity is reported per hydrogel area rather than per mass, despite using 100 mg dry hydrogel.","The adsorption ratio (Qa) was calculated by Equation (1), where C0 and C1 are concentrations, V is the volume, and S is the size (m2) of dry hydrogel used.",Adsorption method details
2023,10.1021/acs.bioconjchem.7b00512,scFv solution denaturation comparator,"""scFv in solution showed total loss of TNB-Alexa555 ligand binding in 8.0 M urea.""",Important non-hydrogel comparator showing the functional stabilization effect of the hydrogel.,"In comparison, there is a total loss of ligand binding for the scFv in solution upon addition of 8.0 M urea.",comparators
2024,10.1021/acs.bioconjchem.7b00512,high-affinity ligand concentration,"""5 nM TNB-Alexa555 was used in ligand-binding experiments.""",The measured outcome is ligand binding by an immobilized antibody rather than protein adsorption onto hydrogel.,TNB-Alexa555 (5 nM) is first incubated with hydrogel samples containing the tethered scFv antibody for 0.5 h.,assay_conditions
2025,10.1021/acs.bioconjchem.7b00512,cross-linked scFv-MBP ligand binding stoichiometry,"""60% of total scFv antibody was cross-linked to MBP; 68% of total TNB-Alexa Fluor dye bound to cross-linked scFv-MBP.""",Provides protein construct preparation and functional binding information before hydrogel tethering.,A densitometric analysis... demonstrates that (i) 60% of the total scFv antibody is cross-linked to MBP and that (ii) 68% of total TNB-Alexa Fluor dye binds to the cross-linked scFv-MBP.,protein_construct_characterization
2026,10.1021/acs.bioconjchem.7b00512,hydrogel bead variant,"""Micron-sized hydrogel beads were formed in limited cases using CaM functionalized with 575 Da PEG.""","The main experiments used sheets, but the paper mentions a bead format relevant to adsorption workflows.","In limited cases, micron-sized hydrogel beads were formed. Hydrogel bead formation was similar to the conditions associated with sheet formation with the exception that CaM was functionalized using a small molecular weight PEG (575 Da).",material_formats
2027,10.1021/acs.bioconjchem.7b00512,fluorescence lifetime change,"""Mean fluorescence lifetime increased greater than 4-fold in the hydrogel matrix.""",Reports hydrogel-induced solvation change supporting mechanism rather than adsorption.,These changes in water structure result in a greater than 4-fold increase in mean fluorescence lifetime.,mechanistic_outcomes
2028,10.1002/jbm.a.36187,non_adsorption_relevance,"""protein release and diffusion from PEG hydrogel""",The article is protein-hydrogel relevant but does not report adsorption measurements.,The objective of this study was to predictably control the bioavailability of PRP growth factors using a hydrolytically degradable polyethylene glycol (PEG) hydrogel.,triage_notes
2029,10.1002/jbm.a.36187,hydrogel_degradation_time,"""20-31 d depending on reaction pH""",Release behavior was linked to hydrogel degradation rather than adsorption.,"The hydrogels degraded completely in ∼20-31 d, where degradation time was dependent on reaction pH but independent of protein encapsulation.",hydrogel_properties
2030,10.1002/jbm.a.36187,PRGF_release_pattern,"""burst release followed by sustained release until gel degradation""",Central outcome of the paper but outside adsorption schema.,The PEG hydrogel sustained the release of different PRGF growth factors until gel degradation.,release_outcomes
2031,10.1007/s00289-023-05009-8,nanogel_particle_size,"""96-100 nm""",Particle diameter is central to the nanogel support but not a direct adsorption outcome.,Iron alginate (Fe-Alg) nanogel with a diameter of 96-100 nm was synthesized with the water-in-oil microemulsion method.,hydrogel_properties
2032,10.1007/s00289-023-05009-8,CrL_nominal_activity,"""700 U/mg""",Commercial source enzyme activity may help normalize immobilization experiments but is not an adsorption metric.,Candida rugosa lipase from Sigma (nominal enzyme activity: 700U/mg),protein_mentions
2033,10.1007/s00289-023-05009-8,thermal_half_life,"{""free_CrL"": ""2.5 h at 35 °C"", ""immobilized_CrL"": ""3 h at 50 °C""}",Functional stabilization of immobilized enzyme is relevant to protein-hydrogel biointerface behavior.,"The half-life of free CrL at 35 °C was found to be 2.5 h. In the case of immobilized CrL, the half-life was found to be 3 h at 50 °C.",biointerface_response
2034,10.1007/s00289-023-05009-8,storage_stability,"{""4_C_28_days"": {""free_CrL_residual_activity_pct"": 29, ""immobilized_CrL_residual_activity_pct"": 32}, ""room_temperature_7_days"": {""free_CrL_residual_activity_pct"": 19, ""immobilized_CrL_residual_activity_pct"": 32}}",Storage stability is a functional consequence of immobilization rather than direct adsorption.,"CrL retained 19% residual activity while immobilized CrL retained 32% activity at room temperature. On the other hand, at 4 °C immobilized CrL was stable for 28 days with residual activity at 32% and 29% in the case of CrL.",biointerface_response
2035,10.3390/ijms232314789,protein_adsorption_unit_conflict,"""Abstract reports µg/mm2 values, while discussion text reports CaPG as 13 and 3 ng/cm2 after 1 and 24 h.""",Potential unit or OCR inconsistency affects fouling classification and normalized values.,The CaPG beads adsorbed 13 and 3 ng/cm2 of protein after 1 and 24 h...; abstract reports CaPG adsorption as 0.31 ± 0.36 µg/mm2.,quality_flags
2036,10.3390/ijms232314789,LPS_adsorption_measured,"""LPS adsorption was measured but is not a protein adsorption record.""",Relevant to biointerface response but outside protein-hydrogel adsorption scope.,The LPS adsorption expressed per unit surface area was 28-37 ng/mm2 for all the pectin gel beads.,non_protein_adsorption
2037,10.3390/ijms232314789,crosslinking_cation_controls_biocompatibility,"""Changing Ca2+, Zn2+, Fe3+, and Al3+ altered serum protein adsorption, swelling, gel strength, cytotoxicity, and cytokine response.""",This is the main comparative design variable across all records.,The type of cross-linking cation was found to influence the in vitro biocompatibility of the pectin gel beads.,design_variables
2038,10.1016/j.msec.2017.03.092,alginate_M_G_ratio,"""M/G=6:4""","Alginate block composition can affect Ca2+ crosslinking, swelling, and carboxylate availability.","Sodium alginate (pharmaceutical grade, M/G=6:4) was kindly donated by Qingdao Hyzlin Biology Development Co., Ltd.",materials
2039,10.1016/j.msec.2017.03.092,water_content_by_Ca2_concentration,"[{""Ca2_mol_L"": 0.005, ""diameter_mm"": ""4.47 ± 0.21"", ""water_content_pct"": ""98.94 ± 0.02""}, {""Ca2_mol_L"": 0.01, ""diameter_mm"": ""3.69 ± 0.20"", ""water_content_pct"": ""98.51 ± 0.11""}, {""Ca2_mol_L"": 0.02, ""diameter_mm"": ""2.98 ± 0.19"", ""water_content_pct"": ""96.21 ± 0.44""}, {""Ca2_mol_L"": 0.04, ""diameter_mm"": ""2.82 ± 0.21"", ""water_content_pct"": ""94.75 ± 0.17""}, {""Ca2_mol_L"": 0.08, ""diameter_mm"": ""2.65 ± 0.14"", ""water_content_pct"": ""94.33 ± 0.02""}, {""Ca2_mol_L"": 0.16, ""diameter_mm"": ""2.62 ± 0.08"", ""water_content_pct"": ""92.41 ± 0.18""}, {""Ca2_mol_L"": 0.32, ""diameter_mm"": ""2.59 ± 0.07"", ""water_content_pct"": ""92.45 ± 0.01""}]",Hydrogel physical properties are reported as a function of Ca2+ concentration and relate to adsorption performance.,Table 1 reports water content and particle-size values of wet alginate gel beads in different Ca2+ concentrations.,hydrogel_properties_by_synthesis_condition
2040,10.1016/j.msec.2017.03.092,selected_Ca2_concentration_for_following_study,"""0.02 mol L−1""",The article reports a design decision for subsequent adsorption experiments.,"Therefore, a Ca2+ concentration of 0.02 mol L−1 was used for the following study.",experimental_design_notes
2041,10.1016/j.msec.2017.03.092,swelling_degree_Ca2_response,"""mean swelling degree decreased from 945% to 150% when Ca2+ concentration increased from 0.005 mol L−1 to 0.16 mol L−1, then reached a stable minimum above 0.16 mol L−1""",Swelling response is mechanistically linked to crosslink density and active carboxyl group availability.,Mean swelling degree values of the alginate gel beads decreased from 945% to 150% when the Ca2+ concentration increased from 0.005 mol L−1 to 0.16 mol L−1 and then reached a stable minimum swelling degree after the Ca2+ concentration exceeded 0.16 mol L−1.,hydrogel_properties_by_synthesis_condition
2042,10.1021/acsapm.5c04233,non_protein_antibacterial_performance,"""IL-GLM@gel showed inhibitory efficiencies of 99.7% against E. coli and 95.8% against S. aureus.""","Quantitative biointerface antifouling data are reported, but the targets are bacteria rather than proteins.","IL-GLM@gel exhibited the strongest antibacterial activity, with inhibitory efficiencies of 99.7 and 95.8% against E. coli and S. aureus, respectively.",non_protein_biofouling_outcomes
2043,10.1021/acsapm.5c04233,non_protein_antialgal_performance,"""IL-GLM@gel achieved 87.6% removal for Dunaliella and 92.5% for Porphyridium.""",Quantitative adhesion/removal data are reported for microalgae rather than protein adsorption.,Quantitative analysis of algal removal rates showed that IL-GLM@gel achieved 87.6% removal for Dunaliella and 92.5% for Porphyridium.,non_protein_biofouling_outcomes
2044,10.1021/acsapm.5c04233,mechanical_performance,"""IL-GLM@gel tensile strength 46.80 kPa and elongation at break 206.98%.""",Mechanical performance is central to the hydrogel coating design but is not a protein adsorption outcome.,"IL-GLM@gel exhibited the best mechanical performance, achieving a tensile strength of 46.80 kPa and an elongation at break of 206.98%.",hydrogel_mechanical_properties
2045,10.1002/pat.3676,protein_size_vs_mesh_size,"""HSA diameter approximately 7 nm; FN diameter 17.4 nm; hydrogel mesh sizes 7.3-8.6 nm""",The paper interprets protein association primarily through protein size relative to hydrogel mesh size rather than classical irreversible adsorption capacity.,"The hydrodynamic radius of FN is 8.7 nm resulting in a diameter of 17.4 nm. The hydrodynamic radius of HSA is 3.5 nm, which means a diameter of 7 nm.",protein_size_mesh_diffusion
2046,10.1002/pat.3676,dry_vs_prewetted_hydrogels,"""No significant differences in integrated intensities of initial dry and pre-wetted hydrogels""",Initial hydration state was tested but not treated as a major determinant of protein interaction.,No significant differences of the integrated intensities of initial dry and pre-wetted hydrogels could be determined.,experimental_condition_notes
2047,10.1002/pat.3676,immunocompatibility_context,"""Hydrogels did not induce complement activation, cytokine secretion, or ROS production by human blood cells""",Protein-repellent behavior is reported alongside biointerface immune response outcomes relevant to biomedical hydrogel use.,"The different hydrogels can be considered as immuno-compatible because they did not induce the activation of the complement system, cytokine secretion, and ROS production by human blood cells.",biointerface_response
2048,10.1002/pat.3676,C5a_possible_diffusion,"""C5a reduction in zymosan-treated serum with hydrogels may reflect dilution, adsorption, or diffusion into network""",A complement protein is not part of the main adsorption panel but is discussed as a possible small-protein diffusion case.,Another reason for the reduced C5a levels could be the adsorption of the C5a onto the hydrogels or diffusion of the protein into the network.,secondary_protein_interactions
2049,10.3390/microorganisms9051102,non_protein_biofouling_system,"""cyanobacterial biofilm formation on marine surfaces""","The study includes a silicone hydrogel surface but the biological targets are whole cyanobacterial cells, not proteins.","Cyanobacterial biofilm formation was studied using five different marine surfaces, glass, perspex, polystyrene, epoxy-coated glass, and a silicone hydrogel coating.",exclusion_notes
2050,10.3390/microorganisms9051102,protein_adsorption_only_literature_mentioned,"""silicone hydrogel coatings may delay adsorption of proteins, bacteria, and subsequent fouling""","This is an author discussion statement citing prior literature, not an experimentally measured protein adsorption result from this paper.","Thus, it can prevent either hydrophobic or hydrophilic interactions, delaying the adsorption of proteins, bacteria, and subsequent fouling.",mechanistic_context_not_extracted_as_record
2051,10.3390/ijms21072315,interaction_solution_C_hydrogel_mimic,"""ALP with CaCl2 and GG in water, diluted by factor 10 for interaction experiments""",This is not a hydrogel adsorption test but was designed to match hydrogel component mass ratios.,"Interaction solution C, whose composition was most similar to that of the hydrogels, as it contained CaCl2 and GG.",experimental_conditions
2052,10.3390/ijms21072315,ALP_gallotannin_mass_ratios,"""76:1, 38:1, 25.3:1, 19:1, and 15.3:1 after adding 10, 20, 30, 40, and 50 µL gallotannin solution""","Provides dose series for protein-polyphenol interaction, but not adsorption uptake.","By adding 10, 20, 30, 40, and 50 µL gallotanin solution, ALP/gallotannin mass ratios of 76:1 38:1, 25.3:1, 19:1, and 15.3:1 were achieved.",interaction_dose_series
2053,10.3390/ijms21072315,zeta_potential_ALP,"""ALP in water approximately -30 mV; addition of CaCl2 and GG decreased the zeta potential significantly to -20 mV""","Reports charge behavior relevant to electrostatic complexation, but values are approximate from text.",The zeta potential of ALP in water was approximately -30 mV. The addition of CaCl2 and GG decreased the zeta potential significantly to -20 mV.,zeta_potential
2054,10.3390/ijms21072315,proposed_ALP_retention_mechanism,"""Larger gallotannin-induced ALP aggregates may diffuse out of GG hydrogels more slowly, increasing intrahydrogel ALP and mineralization.""",Paper links protein aggregation to hydrogel mineralization through a retention hypothesis rather than directly measuring adsorption.,"Larger aggregates of ALP would diffuse out of the hydrogels more slowly, leading to higher intrahydrogel concentrations of ALP and increased mineralization.",mechanism_notes
2055,10.1016/j.biopha.2022.113722,permeation_not_adsorption,"""Albumin permeation from hydrogels through skin was the measured endpoint, not adsorption to hydrogels.""",The paper contains hydrogel-protein quantitative data but does not match protein-hydrogel adsorption extraction scope.,The total cumulative amount is presented as a percentage of the applied dose to the skin surface Q [%] during 24 h.,exclusion_notes
2056,10.1016/j.biopha.2022.113722,best_permeating_formulation,"""MC-ALB 1% through human skin had total permeated albumin amount 66.68% and AUC[0-24 h] 192.17 [% h-1].""","This is the strongest quantitative hydrogel-protein outcome in the article, but it is permeation rather than adsorption.","Table 2 reports MC-ALB 1% H: total permeated albumin amount 66.68 ± 3,0.61, AUC[0-24 h] 192.17, EBA 481.51.",permeation_outcomes
2057,10.1021/acsnano.3c02050,Aphe-NP14_composition_discrepancy,"""Main text: 58% Aphe, 40% TBAm, 2% BIS; conclusions: 50% Aphe, 48% TBAm, 2% BIS.""",Conflicting composition values affect material identity and should be manually checked against figures or supplementary tables.,"An abiotic synthetic antibody, Aphe-NP14, incorporating 58% Aphe, 40% TBAm, and 2% BIS... Conclusions: Aphe-NP14 (50% Aphe, 48% TBAm and 2% BIS).",hydrogel_formulation_notes
2058,10.1021/acsnano.3c02050,per_particle_binding_ratio,"""One Aphe-NP14 can capture on average approximately 3600 spike RBD molecules.""",Per-particle binding stoichiometry is unusual for adsorption datasets and may be useful for nanoparticle capacity modeling.,The result shows that one Aphe-NP14 can capture on average approximately 3600 spike RBD molecules.,nanoparticle_binding_stoichiometry
2059,10.1021/acsnano.3c02050,BLI_affinity_order,"""wild type 16.4 nM < Omicron 7.23 nM ≈ Beta 5.18 nM < Delta 0.86 nM in increasing affinity order as reported by authors""",Variant-specific affinity is central to broad-spectrum binding and neutralization claims.,They increase in the order of wild type (16.4 nM) < Omicron variant (7.23 nM) ≈ Beta variant (5.18 nM) < Delta variant (0.86 nM).,variant_affinity
2060,10.1021/acsnano.3c02050,nonspecific_bound_proteomics,"""72 proteins identified; abundant proteins focused on 55-100 kDa, mainly contaminated keratins and fetal bovine serum related proteins.""",Protein corona or nonspecific adsorption composition was characterized by LC-MS/MS but not quantified in the supplied context.,A total of 72 proteins were identified from the proteomics analysis... mainly including contaminated keratins and some fetal bovine serum related proteins.,protein_corona_or_nonspecific_adsorption
2061,10.1021/acsnano.3c02050,docking_binding_energy_Aphe,"""-5.9 kcal mol-1 for Aphe monomer with wild type spike RBD model 6M0J""",Molecular docking was used to rationalize monomer selection rather than directly measure hydrogel adsorption.,Aphe monomer has the lowest binding energy (−5.9 kcal mol-1) with the model 6M0J of wild type SARS-CoV-2 spike RBD.,monomer_docking
2062,10.1021/acsami.0c03007,non_protein_adsorption_target,"""uranium""","The paper is quantitatively adsorption-focused but the target is uranium ion, not protein.",The resultant adsorbent achieved a high uranium capacity of 6.99 ± 0.26 mg g-1 in real seawater.,exclusion_notes
2063,10.1021/acsami.0c03007,antibiofouling_target,"""Nitzschia diatom""",Biointerface testing used diatom adhesion rather than protein adsorption or protein fouling.,Live Nitzschia was not observed on the surface of balanced charged ZIF-67/SAP 0.45.,biofouling_assays
2064,10.1021/la0503294,biointerface_preparation_time,"{""in_situ_cross_linked"": ""8 min"", ""pre_cross_linked"": ""3 min""}",Preparation speed is a central design feature but not a standard adsorption scalar.,"The pre-cross-linked composition can be deposited and ready for antibody immobilization in as little as 3 min, versus 8 min for the in situ composition.",hydrogel_design_notes
2065,10.1021/la0503294,optimized_assay_detection_limit,"""25 ng/mL rhIL-1ra on 5 MHz crystals""",This is the key analytical performance claim rather than a direct adsorption capacity.,"Using a Protein A capture ligand for oriented antibody immobilization on the pre-cross-linked hydrogel, a detection limit of 25 ng/mL for 17 kDA rhIL-1ra is attainable with this sandwich immunoassay.",assay_performance
2066,10.1021/la0503294,repeatability_cycles,"""20 sequential detection cycles at 100 ng/mL with no loss of measured signal""",Regenerability/reuse is important for biointerface performance and not captured by adsorption capacity fields.,This biointerface demonstrates 20 sequential detection cycles at 100 ng/mL with no loss of measured signal.,regeneration_performance
2067,10.1021/la0503294,ToF-SIMS_albumin_marker_ions,"[""C3H6NO2 at m/z 88"", ""C4H8NO2 at m/z 102"", ""C5H12N at m/z 86"", ""C5H10N at m/z 84""]",Ion fragments used as indirect evidence of albumin adsorption.,"Characteristic peaks sought for evidence of albumin adsorption based on amino acid composition included aspartic acid, glutamic acid, leucine, and lysine representative ions.",surface_analysis_markers
2068,10.1016/j.foodres.2025.117054,simulation_guided_monomer_selection,"""DMAPMA and NIPAM selected based on molecular docking, MD simulations, and experimental elution/adsorption validation.""",The hydrogel adsorption material was explicitly designed using computational protein-ligand screening.,"Based on molecular docking and molecular dynamics simulations, HA, SA, DMAPMA, and NIPAM were identified as candidate ligands that stably bind to OPN.",design_rationale
2069,10.1016/j.foodres.2025.117054,candidate_ligand_binding_energies,"{""AMPS_kcal_mol"": -5.4, ""HA_kcal_mol"": -8.0, ""SA_kcal_mol"": -6.6}",Docking energies guided but did not solely determine final monomer selection.,"The results indicated that HA and SA exhibited relatively high binding affinities toward OPN, with binding energies of −8.0 kcal/mol and − 6.6 kcal/mol, respectively. In contrast, 2-acrylamido-2-methylpropanesulfonic acid (AMPS) demonstrated a weaker binding affinity, with a binding energy of −5.4 kcal/mol.",computational_screening
2070,10.1016/j.foodres.2025.117054,template_elution_screen,"""HA- and SA-modified imprinted hydrogels had OPN elution efficiencies less than 20%; DMAPMA- and NIPAM-modified systems showed 60%-80% elution efficiencies.""",Template removal efficiency was used as a practical constraint for imprinted cavity formation.,"HA- and SA-modified imprinted hydrogels exhibited OPN elution efficiencies of less than 20 %. In contrast, the DMAPMA- and NIPAM-modified systems showed elution efficiencies ranging from 60 % to 80 %.",template_elution
2071,10.1016/j.foodres.2025.117054,optimized_AM_dosage,"""25 mg AM gave imprinting factor approximately 2.0; 10 mg AM gave imprinting factor approximately 1.25.""",Hydrogel matrix monomer dosage was optimized for recognition performance.,"When 10 mg of AM was used, the imprinting factor was approximately 1.25... Increasing the AM concentration to 25 mg led to an increase in the imprinting factor to approximately 2.0.",preparation_optimization
2072,10.1016/j.foodres.2025.117054,optimized_template_elution_buffer,"""Tris-HCl containing 0.5 mol/L NaCl""",Elution salt concentration was selected to preserve OPN secondary structure by CD spectroscopy.,"Based on these findings, a Tris-HCl washing solution containing 0.5 mol/L NaCl was selected for subsequent template removal.",preparation_optimization
2073,10.1016/j.foodres.2025.117054,hydrogel_pore_structure,"""MIM had uniformly dense porous structure with average pore diameter approximately 15 μm in freeze-dried SEM; hydrated mesh and imprinted cavities were stated to be submicrometer to nanometer scale.""",SEM pore diameter is not the same as hydrated mesh/imprinted cavity size.,The SEM images showed that the MIM has a uniformly dense porous structure with an average pore diameter of approximately 15 μm... hydrated network mesh and imprinted cavities remain at submicrometer to nanometer scales.,material_characterization
2074,10.1016/j.foodres.2025.117054,binary_competitive_adsorption_method,"""Binary mixture of OPN and BSA, each at 1 mg/mL, incubated with MIM; eluate analyzed by C18 HPLC.""","Competitive adsorption was performed, but quantitative results are only referenced as supplementary in the supplied context.","To study competitive adsorption, a binary mixture of OPN and BSA, each at 1 mg/mL, was incubated with the MIM under the same conditions as the single-protein assays.",competitive_adsorption
2075,10.1002/jbm.a.34357,surface_area_used_for_lens_normalization,"""3.34 cm2 total surface area for two sides of a contact lens""","Allows conversion from ng/lens to mass per area, although authors primarily reported ng/lens.",We consider the contact lens to have a total surface area of two sides to be 3.34 cm2.,normalization_constants
2076,10.1002/jbm.a.34357,theoretical_lysozyme_monolayer,"""692-1035 ng per contact lens""",Used by authors to calculate surface active lysozyme percent.,We calculated the amount for a theoretical monolayer of lysozyme on a contact lens to be 692-1035 ng.,surface_coverage_assumptions
2077,10.1002/jbm.a.34357,negative_surface_active_values,"""Balafilcon A and etafilcon A showed negative calculated surface active lysozyme at some later time points.""",Negative values are assay-artifact indicators from subtracting desorbed solution activity from total activity.,"Limitations in this current technique were found when determining the amount of surface active lysozyme on the ionic lenses (balafilcon A and etafilcon A). These lenses had large amounts of solution active lysozyme, which produced negative results for the surface active lysozyme calculations.",assay_limitations
2078,10.1002/jbm.a.34357,thermal_stability_contact_lenses,"""Heating lysozyme-coated comfilcon A gave below detection activity; etafilcon A decreased by 90%; balafilcon A at 2 mg/mL decreased by approximately 41%.""","Thermal treatment probes stability of adsorbed or matrix-associated lysozyme, not just adsorption amount.",Heating lysozyme-coated comfilcon A lenses resulted in activity levels below the detection threshold... thermal treatment of lysozyme-coated etafilcon lenses resulted in a 90% decrease... balafilcon lenses only resulted in a ∼41% reduction.,thermal_stability_outcomes
2079,10.1002/app.56248,effective_filtration_area,"""0.11 cm2""",Needed to interpret filtration setup but not part of standard adsorption condition fields.,"Here, the effective filtration area was 0.11 cm2.",experiment
2080,10.1002/app.56248,operating_pressure,"""0.05 MPa""",Filtration pressure is important for membrane rejection but not explicitly listed in experiment fields.,"The cross-flow filtration method was adopted, and the operating pressure was 0.05 MPa.",experiment
2081,10.1002/app.56248,selected_PNIPAM_PLA_mass_ratio,"""3:1""",Defines the optimized sample used for subsequent protein separation.,"For the mass ratio of PNIPAM/PLA was 3:1, the internal filling was relatively full and water flux was 164 L/(h·m2), so it was selected for subsequent experiments.",hydrogel
2082,10.1002/app.56248,pure_water_flux_selected_sample,"""164 L/(h·m2) at PNIPAM/PLA 3:1 before temperature scan; 562 L/(h·m2) at 50°C equilibrium""",Flux contextualizes transport and pore actuation but is not a protein adsorption outcome.,"For the mass ratio of PNIPAM/PLA was 3:1, the internal filling was relatively full and water flux was 164 L/(h·m2)... Finally, the pure water flux of samples reached equilibrium at 50°C (562 L/(h·m2)).",hydrogel_properties
2083,10.1002/app.56248,reusability_limit,"""5 cycles""",Recycling was stopped because hydrogel tended to be extruded after multiple elution and filtration cycles.,"However, we found that after multi-time elution and filtration of samples, the hydrogel inside the hollow fiber tended to be extruded, so the reusability testing did not continue after 5 times.",outcome
2084,10.1016/j.msec.2015.03.048,cryogel_formulation,"""HEMA 2.25 mL, GMA 0.50 mL, EDMA 1.2 mL, SLS 0.5 g, APS 10 mg, TEMED 50 uL of 1% w/v; frozen at -12 C for 24 h.""",Detailed synthesis recipe useful for hydrogel design-space extraction.,"Preparation section gives monomer, crosslinker, surfactant, initiator, activator, and cryogelation conditions.",hydrogel_synthesis
2085,10.1016/j.msec.2015.03.048,swelling_ratios,"{""immunoaffinity_cryogel"": ""598 g H2O/g cryogel"", ""plain_cryogel"": ""580 g H2O/g cryogel""}",Material property reported for both control and functionalized hydrogels.,Swelling test section reports higher swelling after antibody immobilization.,hydrogel_properties
2086,10.1016/j.msec.2015.03.048,pore_diameter_range,"""2-100 um""",Macropore size is central to cryogel flow and mass-transport behavior.,SEM section reports interconnected macropores in this range.,hydrogel_morphology
2087,10.1016/j.msec.2015.03.048,rough_bead_like_morphology,"""SLS use produced rough surfaces with small bead formations rather than smooth traditional acrylic cryogel surfaces.""",Paper-specific morphology explanation tied to surfactant formulation.,Surface morphology section attributes altered SEM appearance to sodium lauryl sulfate.,hydrogel_morphology
2088,10.1016/j.msec.2015.03.048,buffer_range_inconsistency,"""pH section says acetate buffer for pH 4-5 and phosphate for pH 6-8; methods section says acetate for pH 4-6 and phosphate for pH 7-8.""",Condition extraction may need manual reconciliation for pH 6.,Two supplied sections describe slightly different acetate/phosphate pH ranges.,extraction_warnings
2089,10.1016/j.msec.2015.03.048,initial_insulin_concentration_range_inconsistency,"""Results section says 0.05-1.0 mg/mL; methods section says 0.0-1.0 mg/mL.""",Condition range should be manually checked against the original figure or methods.,Effect of insulin concentration and Adsorption-desorption studies sections differ at the lower bound.,extraction_warnings
2090,10.1016/j.msec.2015.03.048,same_cryogel_reuse_note,"""Authors state optimization experiments with replications were performed using the same immunoaffinity cryogel.""",Relevant to reuse robustness and possible carryover effects.,Desorption and reusability section notes repeated use of the same cryogel.,reusability_notes
2091,10.1002/app.35687,graft_layer_thickness_nm,"{""Si-g-0"": 0, ""Si-g-PEGMA 1"": ""32 ± 1.9"", ""Si-g-PEGMA 2"": ""55 ± 1.2"", ""Si-g-PEGMA 3"": ""75 ± 1.5"", ""Si-g-PEGMA 4"": ""82 ± 2.1""}",Thickness of the PEGMA graft layer is relevant to interpreting antifouling surface architecture but is not part of the core adsorption outcome.,"Table I reports graft layer thicknesses of 0, 32 ± 1.9, 55 ± 1.2, 75 ± 1.5, and 82 ± 2.1 nm for Si-g-0 and Si-g-PEGMA 1 to 4.",hydrogel_surface_properties
2092,10.1002/app.35687,oxygen_permeability_DK_barrer,"{""Si-g-0"": ""143.5 ± 0.1"", ""Si-g-PEGMA 1"": ""143.2 ± 0.1"", ""Si-g-PEGMA 2"": ""142.8 ± 0.2"", ""Si-g-PEGMA 3"": ""142.3 ± 0.1"", ""Si-g-PEGMA 4"": ""142.0 ± 0.2""}",Oxygen permeability is important for contact lens biomaterials and demonstrates that PEGMA grafting retained oxygen transport.,Table I lists DK values for unmodified and PEGMA-grafted silicone hydrogels; the text states PEGMA-grafted silicone hydrogels maintained about 99% oxygen permeability.,hydrogel_bulk_properties
2093,10.1002/app.35687,surface_elemental_composition_XPS,"{""Si-g-0"": {""C"": 58.3, ""C/O"": 2.2, ""N"": 2.1, ""O"": 26.5, ""Si"": 13.1}, ""Si-g-PEGMA 4"": {""C"": 65.1, ""C/O"": 2.01, ""N"": 0.5, ""O"": 32.4, ""Si"": 2.0}}",XPS supports successful PEGMA grafting by showing decreased Si and C/O ratios near the PEG repeat unit ratio.,"With the increase of the graft yield, the compositions of C and O increased, whereas the composition of Si decreased. The C/O ratios of the PEGMA-grafted silicone hydrogel surfaces were close to the theoretical 2/1 ratio.",surface_chemistry_characterization
2094,10.1002/app.35687,protein_desorption_protocol,"""1 mL PBS containing 1 wt% SDS, sonication for 5 h, BCA assay""",Adsorbed protein was quantified after forced desorption rather than directly on the surface.,"The samples were subsequently transferred into a well-plate filled in 1 mL of PBS solution containing 1 wt% of sodium dodecyl sulfate (SDS), and the adsorbed protein was completely desorbed by sonication for 5 h. The concentration of protein in the SDS solution was determined by the bicinchoninic acid assay method.",adsorption_assay_methods
2095,10.3390/ma17010103,surface_supported_hard_templating,"""ss-CaCO3 crystals were grown on cell-culture plate surfaces and coated directly by layer-by-layer polymer deposition.""",The microgels were formed as surface-supported structures rather than free-standing particles.,The ss-CaCO3 crystals were grown onto a solid surface in cell culture plate wells and then coated with biopolymers.,synthesis_conditions
2096,10.3390/ma17010103,HS_heat_adhesion_requirement,"""HS-based MGs required heating at 70 C for 30 min to adhere to the surface.""",This is a formulation-specific condition affecting surface adhesion.,"Without heating, HS-based MGs were removed from the surface after gentle washing.",hydrogel_processing_conditions
2097,10.3390/ma17010103,DEX_FITC_effect,"""DEX-FITC loading increased ss-MG formation yield and reduced shrinking according to the supplied context.""",The model macromolecular cargo affected microgel formation behavior.,Dextran-loading increases ss-MG formation yield while reducing ss-MG shrinking.,cargo_effects
2098,10.3390/ma17010103,trypsin_release_readout,"""Fluorescence reduction during trypsin biodegradation was associated with DEX-FITC release.""",The protein interaction outcome is degradation/release rather than adsorption.,The reduction in fluorescence during biodegradation is associated with release of DEX-FITC from the ss-MGs.,protein_interaction_outcomes
2099,10.3390/ma17010103,polymer_mobility_biodegradation_relation,"""Polymer mobility decreased in the sequence ALG > HA > HS; higher mobility was linked to slower biodegradation.""",This is the main author-claimed mechanistic relation for enzyme-triggered degradation.,"ss-MGs with higher polymer mobility possess slower biodegradation rates, likely due to diffusion limitations for the enzyme.",mechanism_annotations
