Repository: sunyrain/PHA

# PHA Protein-Hydrogel Adsorption Dataset

Generated: 2026-07-05T11:36:45

## Scope

This curated package organizes literature-derived protein-hydrogel adsorption, binding, immobilization, antifouling, and related biointerface records extracted from the local PHA corpus.

The primary unit is one record:

`paper + hydrogel/sample + protein/mixture + experimental condition + measured outcome`

## Contents

- `data/sources.csv`: article-level metadata, extraction status, and curation decision.
- `data/records_flat.csv`: flattened record-level table with provenance, hydrogel, protein, condition, outcome, mechanism, and quality fields.

File: data/curated/pha_scientific_dataset_20260705/data/materials.csv (part 22 of 67)
id,doi,name,role,context,pubchem_query,needs_manual_normalization,enrichment_json
3307,10.1021/la1030203,fluorescein isothiocyanate,fluorescent IgG label,FITC was used to label IgG for CLSM permeability testing.,fluorescein isothiocyanate,0,
3308,10.1007/s00396-015-3822-2,carboxymethyl chitosan,polymer backbone,Main material used to prepare M-CMCS and nanogels; carboxymethylation degree 91.0%.,carboxymethyl chitosan,1,
3309,10.1007/s00396-015-3822-2,methacrylic anhydride,modifier / methacrylation reagent,Used to modify carboxymethyl chitosan and introduce C=C bonds.,methacrylic anhydride,0,
3310,10.1007/s00396-015-3822-2,methacrylamide carboxymethyl chitosan,nanogel precursor monomer/macromer,M-CMCS was crosslinked with BACy to prepare NG-1 to NG-5.,methacrylamide carboxymethyl chitosan,1,
3311,10.1007/s00396-015-3822-2,"N,N-Bis(acryloyl) cystamine",disulfide crosslinker,Crosslinking agent used to prepare reduction-responsive nanogels.,"N,N-Bis(acryloyl)cystamine",0,
3312,10.1007/s00396-015-3822-2,cystamine dihydrochloride,crosslinker precursor,Reacted with acryloyl chloride to prepare BACy.,cystamine dihydrochloride,0,
3313,10.1007/s00396-015-3822-2,acryloyl chloride,crosslinker precursor,Reacted with cystamine dihydrochloride to prepare BACy.,acryloyl chloride,0,
3314,10.1007/s00396-015-3822-2,potassium persulfate,initiator,Used at 0.8 wt% with respect to total weight of M-CMCS and BACy for polymerization.,potassium persulfate,0,
3315,10.1007/s00396-015-3822-2,L-glutathione,reduction trigger,Used to cleave disulfide bonds and stimulate nanogel dissociation and drug release.,glutathione,0,
3316,10.1007/s00396-015-3822-2,doxorubicin hydrochloride,drug cargo,Loaded into NG-5 for drug release studies.,doxorubicin hydrochloride,0,
3317,10.1007/s00396-015-3822-2,triethylamine,drug-loading additive,Added during DOX loading to regenerate DOX free base at pH 8.0.,triethylamine,0,
3318,10.1007/s00396-015-3822-2,phosphate-buffered saline,buffer,PBS solutions were prepared using Na2HPO4 and citric acid.,phosphate buffered saline,1,
3319,10.3390/polym8120418,poly(lactic acid),base polyester film,PLA-based films were modified with covalently attached PAAm and Alg hydrogel layers.,poly(lactic acid),1,
3320,10.3390/polym8120418,acrylamide,monomer for PAAm hydrogel,Free-radical copolymerization of acrylamide with MBAAm formed PAAm gel.,acrylamide,0,
3321,10.3390/polym8120418,"N,N'-methylene-bis-acrylamide",crosslinker for PAAm hydrogel,"AAm was copolymerized with N,N'-methylene-bis-acrylamide.","N,N'-methylene-bis-acrylamide",0,
3322,10.3390/polym8120418,sodium alginate,polymer backbone for Alg hydrogel,Sodium alginate was cross-linked by L-lysine in the presence of EDC.,sodium alginate,1,
3323,10.3390/polym8120418,L-lysine,crosslinker for alginate hydrogel,Alginate gel was formed by cross-linking sodium alginate with L-lysine.,L-lysine,0,
3324,10.3390/polym8120418,EDC,carbodiimide coupling reagent,Used for alginate crosslinking and activation of carboxyl groups.,1-ethyl-3-(3-dimethylaminopropyl)carbodiimide,0,
3325,10.3390/polym8120418,HOBt,coupling additive,Used with EDC to activate carboxyl groups.,1-hydroxybenzotriazole,0,
3326,10.3390/polym8120418,glycidyl methacrylate,surface methacrylation reagent for PAAm attachment,GMA was immobilized on aminated PLA before PAAm polymerization.,glycidyl methacrylate,0,
3327,10.3390/polym8120418,"1,2-ethylenediamine",surface amination reagent,"Generated PLA carboxyl groups were reacted with 1,2-ethylenediamine.",ethylenediamine,0,
3328,10.3390/polym8120418,glycine,model low molecular weight bioligand,Used to quantify coupling capacity of initial and modified films.,glycine,0,
3329,10.3390/polym8120418,MES,acidic release buffer,Buffer was changed from PBS pH 7.4 to MES pH 5.6 to release remaining BSA.,MES buffer,0,
3330,10.3390/polym8120418,PBS,adsorption/release buffer,BSA adsorption kinetics and release were studied at pH 7.4.,phosphate buffered saline,1,
3331,10.3390/polym8120418,sodium borate buffer,adsorption buffer,"Adsorption experiment reported as 0.01 M sodium borate buffer, pH 7.4.",sodium borate,1,
3332,10.3390/membranes11100761,poly(vinylidene fluoride),membrane support,Commercial PVDF ultrafiltration membranes were modified with hydrogel layer.,poly(vinylidene fluoride),0,
3333,10.3390/membranes11100761,methacrylic acid,hydrogel monomer,MAAc was used with MAAm to form P(MAAc-co-MAAm) hydrogel layer.,methacrylic acid,0,
3334,10.3390/membranes11100761,methacrylamide,hydrogel monomer,MAAm was used with MAAc to form P(MAAc-co-MAAm) hydrogel layer.,methacrylamide,0,
3335,10.3390/membranes11100761,benzophenone,photoinitiator,PVDF membranes were immersed in benzophenone solution before UV grafting.,benzophenone,0,
3336,10.3390/membranes11100761,methanol,solvent and washing solvent,Used as solvent for benzophenone and for cleaning modified membranes.,methanol,0,
3337,10.3390/membranes11100761,humic acid,non-protein model organic foulant,Used in dynamic filtration antifouling tests together with BSA and sodium alginate.,humic acid,1,
3338,10.3390/membranes11100761,sodium alginate,non-protein model organic foulant,Used in dynamic filtration antifouling tests together with BSA and humic acid.,sodium alginate,1,
3339,10.3390/membranes11100761,potassium chloride,electrolyte for zeta potential measurement,Surface charge measured in 1 mM KCl solution.,potassium chloride,0,
3340,10.3390/membranes11100761,hydrochloric acid,pH adjustment and acid stability test solution,Used to adjust pH and for immersion at pH 2.,hydrochloric acid,0,
3341,10.3390/membranes11100761,sodium hydroxide,pH adjustment and alkaline stability test solution,Used to adjust pH and for immersion at pH 9.,sodium hydroxide,0,
3342,10.3390/s21196348,cellulose,paper fiber substrate,Cotton linter fibers were used to form additive-free paper sheets.,cellulose,0,
3343,10.3390/s21196348,cotton linters,fiber source,Cotton linters were chosen as the fiber type.,cotton cellulose,1,
3344,10.3390/s21196348,P(DMAA-co-MABP),hydrogel coating polymer,PDMAA-based copolymer used to coat cellulose paper fibers.,poly(dimethyl acrylamide) benzophenone methacrylate copolymer,1,
3345,10.3390/s21196348,P(OEGMA-co-MABP),hydrogel coating polymer,POEGMA-based copolymer used to coat cellulose paper fibers.,poly oligo ethylene glycol methacrylate benzophenone methacrylate copolymer,1,
3346,10.3390/s21196348,dimethyl acrylamide,monomer,Used to synthesize P(DMAA-co-MABP-co-RhBMA).,"N,N-dimethylacrylamide",0,
3347,10.3390/s21196348,oligoethylene glycol methacrylate,monomer,Used for POEGMA-based copolymer; chemicals list names poly(ethylene glycol) methyl ether methacrylate Mn=500.,poly(ethylene glycol) methyl ether methacrylate,1,
3348,10.3390/s21196348,methacryloyl benzophenone,photoreactive crosslinking monomer,MABP enables UV photo-crosslinking and covalent attachment to cellulose.,4-methacryloyloxy benzophenone,1,
3349,10.3390/s21196348,rhodamine-B-methacrylate,fluorescent labeled monomer,Minute quantities included for photodetection of polymers after attachment to fibers.,rhodamine B methacrylate,1,
3350,10.3390/s21196348,AIBN,radical initiator,Used in polymer synthesis.,azobisisobutyronitrile,0,
3351,10.3390/s21196348,DMF,polymerization solvent,Used as solvent in copolymer synthesis.,dimethylformamide,0,
3352,10.3390/s21196348,PBS,buffer and flow medium,3 mL PBS pH 7.4 reservoir used in flow experiments; PBS used for washing.,phosphate buffered saline,1,
3353,10.3390/s21196348,PMMA,lateral-flow backing/support,Paper strips were placed on PMMA backing/slides.,poly(methyl methacrylate),0,
3354,10.1016/j.chroma.2010.11.074,2-hydroxyethyl methacrylate,monomer,PHEMA cryogel was prepared by radical cryo-copolymerization of HEMA with MBAAm.,2-hydroxyethyl methacrylate,0,
3355,10.1016/j.chroma.2010.11.074,"N,N'-methylene-bis-acrylamide",crosslinker,MBAAm was used as cross-linker in the PHEMA-based cryogel.,"N,N'-methylenebisacrylamide",0,
3356,10.1016/j.chroma.2010.11.074,Cu2+,metal affinity ion,Cu2+ ions were attached to sporopollenin particles and used for HSA affinity adsorption.,copper(2+),0,
3357,10.1016/j.chroma.2010.11.074,sporopollenin,embedded particle/filler and metal-chelating support,Cu2+-attached sporopollenin particles were embedded in the PHEMA cryogel column.,sporopollenin,1,
3358,10.1016/j.chroma.2010.11.074,Lycopodium clavatum spores,sporopollenin source,L. clavatum spores were treated to prepare sporopollenin particles.,Lycopodium clavatum sporopollenin,1,
3359,10.1016/j.chroma.2010.11.074,"N,N,N',N'-tetramethylethylenediamine",polymerization activator,TEMED and APS were used as initiator/activator pair.,"N,N,N',N'-tetramethylethylenediamine",0,
3360,10.1016/j.chroma.2010.11.074,ammonium persulfate,polymerization initiator,TEMED and APS were used as initiator/activator pair.,ammonium persulfate,0,
3361,10.1016/j.chroma.2010.11.074,sodium chloride,desorption salt and PBS salt,0.05 M acetate buffer containing 1 M NaCl was used for HSA desorption; PBS contained 0.9% NaCl.,sodium chloride,0,
3362,10.1016/j.chroma.2010.11.074,acetate buffer,desorption buffer,0.05 M acetate buffer at pH 5.0 containing 1 M NaCl was used as elution agent.,acetate,1,
3363,10.1016/j.chroma.2010.11.074,phosphate buffer,adsorption/equilibration buffer,Cryogel was equilibrated with 0.02 M phosphate buffer at pH 8.0.,phosphate buffer,1,
3364,10.1016/j.chroma.2010.11.074,sodium azide,storage preservative,"After washing, the cryogel was stored in buffer containing 0.02% sodium azide at 4°C.",sodium azide,0,
3365,10.1016/j.molstruc.2017.06.026,polyacrylamide,hydrogel backbone,PAAm hydrogel covered CoNi magnetic nanoalloys used for BSA adsorption.,polyacrylamide,0,
3366,10.1016/j.molstruc.2017.06.026,acrylamide,monomer,"Acrylamide, 1 Mol/l AAm, used as monomer for PAAm hydrogel.",acrylamide,0,
3367,10.1016/j.molstruc.2017.06.026,"N,N-methylenebis acrylamide",crosslinker,0.015 Mol/l BIS used as cross linker in PAAm hydrogel synthesis.,"N,N'-methylenebisacrylamide",0,
3368,10.1016/j.molstruc.2017.06.026,ammonium persulfate,initiator,0.007 Mol/l APS used as initiator in PAAm hydrogel synthesis.,ammonium persulfate,0,
3369,10.1016/j.molstruc.2017.06.026,CoNi magnetic nanoalloy,magnetic filler/composite adsorbent component,CoNi magnetic nanoalloys with Co/Ni ratios from 1:4 to 4:1 were covered with PAAm hydrogel for BSA adsorption.,cobalt nickel alloy,1,
3370,10.1016/j.molstruc.2017.06.026,cobalt(II) chloride hexahydrate,cobalt precursor,Metal precursor for CoNi magnetic nanoalloy synthesis.,cobalt(II) chloride hexahydrate,0,
3371,10.1016/j.molstruc.2017.06.026,nickel(II) chloride hexahydrate,nickel precursor,Metal precursor for CoNi magnetic nanoalloy synthesis.,nickel(II) chloride hexahydrate,0,
3372,10.1016/j.molstruc.2017.06.026,sodium borohydride,reducing agent,Metal precursors were injected into aqueous 0.1 M NaBH4 during CoNi magnetic nanoalloy synthesis.,sodium borohydride,0,
3373,10.1002/anie.201700647,N-isopropyl acrylamide,co-monomer in nanogel polymer,LCST of MIP-NGs was attributed to use of N-isopropyl acrylamide as co-monomer.,N-isopropylacrylamide,0,
3374,10.1002/anie.201700647,fluorescein moiety,copolymerized fluorescent label on nanogels,MIP-NGs and NIP-NGs fluoresced at 520 nm due to copolymerized fluorescein moiety.,fluorescein,1,
3375,10.1002/anie.201700647,rhodamine,fluorescent label on HSA for FRET assay,Rhodamine-labeled HSA was used with fluorescein-conjugated MIP-NGs in FRET imaging.,rhodamine,1,
3376,10.1021/jp307588b,[2-(methacryloyloxy)ethyl]trimethylammonium chloride,cationic monomer,Used as positively charged TM monomer in TM:SA hydrogels and pure TM hydrogels.,[2-(methacryloyloxy)ethyl]trimethylammonium chloride,1,
3377,10.1021/jp307588b,TM,monomer abbreviation,Abbreviation for [2-(methacryloyloxy)ethyl]trimethylammonium chloride.,[2-(methacryloyloxy)ethyl]trimethylammonium chloride,1,
3378,10.1021/jp307588b,3-sulfopropyl methacrylate potassium salt,anionic monomer,Used as negatively charged SA monomer in TM:SA hydrogels and pure SA hydrogels.,3-sulfopropyl methacrylate potassium salt,1,
3379,10.1021/jp307588b,SA,monomer abbreviation,Abbreviation for 3-sulfopropyl methacrylate potassium salt.,3-sulfopropyl methacrylate potassium salt,1,
3380,10.1021/jp307588b,triethylene glycol dimethacrylate,crosslinker,"TEGDMA cross-linker used at 0.075, 0.15, and 0.30 mmol for 1x, 2x, and 4x TM:SA hydrogels.",triethylene glycol dimethacrylate,0,
3381,10.1021/jp307588b,TEGDMA,crosslinker abbreviation,Cross-linker used in all hydrogels.,triethylene glycol dimethacrylate,0,
3382,10.1021/jp307588b,"N-(3-Sulfopropyl)-N-methacryloxyethyl-N,N-dimethylammonium betaine",zwitterionic monomer,SBMA monomer used to prepare known nonfouling control hydrogels.,"N-(3-Sulfopropyl)-N-methacryloxyethyl-N,N-dimethylammonium betaine",1,
3383,10.1021/jp307588b,SBMA,zwitterionic hydrogel control monomer abbreviation,SBMA hydrogels were included as known nonfouling controls.,sulfobetaine methacrylate,1,
3384,10.1021/jp307588b,ammonium persulfate,initiator,APS solution used to initiate polymerization.,ammonium persulfate,0,
3385,10.1021/jp307588b,APS,initiator abbreviation,8 uL of 40% APS solution used in hydrogel synthesis.,ammonium persulfate,0,
3386,10.1021/jp307588b,sodium metabisulfite,initiator/reductant,SMS solution used to initiate polymerization; residual SMS discussed as contributing sulfur in XPS.,sodium metabisulfite,0,
3387,10.1021/jp307588b,SMS,initiator abbreviation,8 uL of 15% SMS used in hydrogel synthesis; possible residual source of sulfur.,sodium metabisulfite,0,
3388,10.1021/jp307588b,phosphate buffered saline,adsorption buffer,Protein adsorption experiments used 1 mg/mL FBG or LYZ in PBS.,phosphate buffered saline,1,
3389,10.1021/jp307588b,o-phenylenediamine,ELISA substrate,OPD substrate used with HRP for absorbance measurement at 492 nm.,o-phenylenediamine,0,
3390,10.1021/jp307588b,hydrogen peroxide,ELISA substrate component,0.03% hydrogen peroxide included in citrate-phosphate substrate solution.,hydrogen peroxide,0,
3391,10.1021/jp307588b,citrate-phosphate buffer,ELISA substrate buffer,0.1 M citrate-phosphate buffer at pH 5.0 used during OPD substrate reaction.,citrate phosphate buffer,1,
3392,10.1007/s12010-021-03559-z,pumice particles,filler_or_composite; natural adsorbent support,"Pumice particles were pretreated, loaded with Cu2+, and embedded into the cryogel column.",pumice,1,
3393,10.1007/s12010-021-03559-z,Cu2+,metal ion affinity ligand,Cu2+ ions were attached to pumice particles and used for α-amylase adsorption by IMAC/mixed-mode interactions.,copper(2+),0,
3394,10.1007/s12010-021-03559-z,2-Hydroxyethyl methacrylate,monomer,HEMA was used as monomer for cryogel polymerization.,2-hydroxyethyl methacrylate,0,
3395,10.1007/s12010-021-03559-z,"N,N'-Methylene-bis-acrylamide",crosslinker,MBAAm/MMBAm was used as cross-linker in the cryogel synthesis.,"N,N'-methylenebisacrylamide",1,
3396,10.1007/s12010-021-03559-z,ammonium persulfate,free radical producer,APS was added during cryogel polymerization.,ammonium persulfate,0,
3397,10.1007/s12010-021-03559-z,"N,N,N',N'-tetramethylethylenediamine",initiator/accelerator,TEMED was added immediately during cryogel polymerization.,"N,N,N',N'-tetramethylethylenediamine",0,
3398,10.1007/s12010-021-03559-z,sodium chloride,desorption salt; ionic strength modifier,Different NaCl concentrations from 0 to 0.5 M were used; 0.5 M NaCl desorbed over 95% α-amylase.,sodium chloride,0,
3399,10.1007/s12010-021-03559-z,hydrochloric acid,pumice pretreatment reagent; pH adjustment,Pumice particles were kept in 3.0 M HCl for 24 h; Cu2+ solution pH was tuned with 0.01 M HCl.,hydrochloric acid,0,
3400,10.1007/s12010-021-03559-z,sodium hydroxide,pumice pretreatment reagent,Pumice particles were kept in 3.0 M NaOH for 24 h.,sodium hydroxide,0,
3401,10.1007/s12010-021-03559-z,starch,enzyme substrate,Starch solutions were used for α-amylase activity assays and kinetic studies.,starch,0,
3402,10.1007/s12010-021-03559-z,"3,5-dinitrosalicylic acid",activity assay reagent,DNSA was used in the Bernfeld method for measuring maltose released from starch.,"3,5-dinitrosalicylic acid",0,
3403,10.3390/ma15176089,polyvinylpyrrolidone,polymer backbone,"PVP-based hydrogel matrix; average molecular weight 58,000.",polyvinylpyrrolidone,0,
3404,10.3390/ma15176089,2-hydroxy-2-methylpropiophenone,photoinitiator,Photoinitiator varied from 0.025 to 0.150 mL during hydrogel synthesis.,2-hydroxy-2-methylpropiophenone,0,
3405,10.3390/ma15176089,diacrylate poly(ethylene glycol),crosslinker,"Crosslinking agent, average molecular weight Mn = 700 g/mol, PEGDA.",poly(ethylene glycol) diacrylate,0,
3406,10.3390/ma15176089,Aloe vera juice,modifier / active substance,Hydrogel modifier; release inferred from pH changes and FT-IR C=O band decrease.,Aloe vera,1,
3407,10.3390/ma15176089,L-ascorbic acid,modifier / active substance,Vitamin C solution added to hydrogel formulation.,L-ascorbic acid,0,
3408,10.3390/ma15176089,simulated body fluid,comparator swelling medium,Used as simulated physiological liquid; contains Ca2+ ions according to authors.,,1,
3409,10.3390/ma15176089,Ringer liquid,comparator swelling medium,Used as infusion liquid comparator in swelling and incubation studies.,,1,
3410,10.3390/ma16052119,etafilcon A,hydrogel contact lens material,Etafilcon A was used as an ionic hydrogel contact lens material containing HEMA-MAA + PVP.,etafilcon A,1,
3411,10.3390/ma16052119,hilafilcon B,hydrogel contact lens material comparator,Hilafilcon B was used as a non-ionic hydrogel contact lens material containing HEMA + NVP.,hilafilcon B,1,
3412,10.3390/ma16052119,HEMA,monomer,Table 1 lists HEMA as a principal monomer in etafilcon A and hilafilcon B.,2-hydroxyethyl methacrylate,0,
3413,10.3390/ma16052119,MAA,ionic monomer,Methacrylic acid in etafilcon A gives pH-responsive negative surface charge.,methacrylic acid,0,
3414,10.3390/ma16052119,PVP,polymer additive,Table 1 lists PVP as part of etafilcon A composition.,polyvinylpyrrolidone,0,
3415,10.3390/ma16052119,NVP,non-ionic monomer,Hilafilcon B contains N-Vinyl-2-pyrrolidone.,N-vinyl-2-pyrrolidone,0,
3416,10.3390/ma16052119,sodium chloride,buffer salt,PBS contained 137 mM NaCl.,sodium chloride,0,
3417,10.3390/ma16052119,potassium chloride,buffer salt,PBS contained 2.7 mM KCl.,potassium chloride,0,
3418,10.3390/ma16052119,potassium nitrate,background electrolyte for PZC measurement,PZC was measured using 0.1 N KNO3 as a background electrolyte.,potassium nitrate,0,
3419,10.1002/jssc.201100940,agarose,polymer backbone,Agarose and chitosan were dissolved in 5% acetic acid at a 3:1 weight ratio to prepare AC CM cryogels.,agarose,0,
3420,10.1002/jssc.201100940,chitosan,polymer backbone,Chitosan with degree of deacetylation 80.0-95.0% was blended with agarose for cryogel preparation.,chitosan,0,
3421,10.1002/jssc.201100940,glutaraldehyde,crosslinker,0.07% w/v glutaraldehyde was added as cross-linker during cryocopolymerization.,glutaraldehyde,0,
3422,10.1002/jssc.201100940,3-aminophenylboronic acid,affinity ligand,3-APBA ligand was immobilized by covalent binding to epoxy-group-coupled AC CM cryogels.,3-aminophenylboronic acid,1,
3423,10.1002/jssc.201100940,epichlorohydrin,epoxy activation reagent,Functional epoxy groups were coupled to AC CM cryogels by passing ECH solution through the cryogel.,epichlorohydrin,0,
3424,10.1002/jssc.201100940,sodium borohydride,reducing agent,Sodium borohydride was used in epoxy coupling and for reduction of Schiff bases.,sodium borohydride,0,
3425,10.1002/jssc.201100940,ethanolamine,epoxy blocking reagent,"Cryogel monolith was flushed with 1 M ethanolamine for 2 h, after which no epoxide group could be detected.",ethanolamine,0,
3426,10.1002/jssc.201100940,Tris-HCl,eluting agent,OVA elution used 0.6 M Tris-HCl in running buffer; egg white separation used gradient to 1 M Tris-HCl.,tris hydrochloride,0,
3427,10.1002/jssc.201100940,sodium chloride,salt additive,0.6 M NaCl was added to binding buffer to balance suppressed nonspecific adsorption and OVA adsorption capacity.,sodium chloride,0,
3428,10.1002/jssc.201100940,acetic acid,solvent and regeneration/rinse reagent,5% acetic acid was used in cryogel preparation; 0.05 M acetic acid was used for rinse/regeneration.,acetic acid,0,
3429,10.1002/jssc.201100940,phosphate-buffered saline,binding/running buffer,25 mM PBS at pH 8.0 or 8.5 was used for adsorption and egg white separation.,phosphate buffered saline,1,
3430,10.1002/jmr.2942,acrylamide,monomer,"Used to synthesize BHb-MIP, NIP, and PAGE gel layers.",acrylamide,0,
3431,10.1002/jmr.2942,"N,N-methylenebisacrylamide",crosslinker,Used as crosslinker for polyacrylamide hydrogel MIP/NIP and gel layers.,"N,N'-methylenebisacrylamide",0,
3432,10.1002/jmr.2942,ammonium persulphate,initiator,Used as initiator in free-radical polymerisation.,ammonium persulfate,0,
3433,10.1002/jmr.2942,"N,N,N,N-tetramethylethyldiamine",catalyst,TEMED used as catalyst in free-radical polymerisation.,"N,N,N',N'-tetramethylethylenediamine",1,
3434,10.1002/jmr.2942,sodium dodecyl sulphate,template elution component,10% wt/vol SDS with 10% vol/vol acetic acid at pH 2.8 used to remove template from MIP.,sodium dodecyl sulfate,0,
3435,10.1002/jmr.2942,glacial acetic acid,template elution component,10% vol/vol AcOH with 10% wt/vol SDS at pH 2.8 used to remove template from MIP.,acetic acid,0,
3436,10.1002/jmr.2942,Tris(hydroxymethyl)aminomethane,running buffer component,Trizma base used with glycine for running buffer at pH 8.4.,tris(hydroxymethyl)aminomethane,0,
3437,10.1002/jmr.2942,glycine,buffer component,Used in resolving buffer and running buffer.,glycine,0,
3438,10.1002/jmr.2942,sodium hydroxide,pH adjuster,Used to adjust glycine stock solution to pH 8.8.,sodium hydroxide,0,
3439,10.1002/jmr.2942,silver nitrate,staining reagent,0.1% wt/vol silver nitrate used in silver-staining procedure.,silver nitrate,0,
3440,10.1002/jmr.2942,sodium thiosulfate,sensitising reagent,0.03% wt/vol sodium thiosulfate used for sensitising the gel.,sodium thiosulfate,0,
3441,10.1002/jmr.2942,formaldehyde,silver stain developer/reducing reagent,0.04% vol/vol formaldehyde in sodium carbonate solution used to reduce silver ions.,formaldehyde,0,
3442,10.1002/jmr.2942,sodium carbonate,silver stain developer component,2% wt/vol sodium carbonate solution used with formaldehyde in silver staining.,sodium carbonate,0,
3443,10.1002/jmr.2942,bromophenol blue,sample buffer dye,Used in sample buffer for native PAGE.,bromophenol blue,0,
3444,10.1002/jmr.2942,glycerol,sample buffer component,20% vol/vol glycerol used in sample buffer.,glycerol,0,
3445,10.1002/jmr.2942,methanol,fixer solution component,Used with water and acetic acid in fixer solution.,methanol,0,
3446,10.1002/jmr.2942,2-propanol,gel layer flattening reagent,Layered over gel solution to flatten each PAGE layer during casting.,isopropanol,0,
3447,10.1007/s11696-023-02901-5,2-hydroxyethyl methacrylate,structural monomer,HEMA was used as a monomer constituting the main polymeric structure.,2-hydroxyethyl methacrylate,0,
3448,10.1007/s11696-023-02901-5,HEMA,structural monomer abbreviation,1.3 mL of HEMA was used in the monomer solution.,2-hydroxyethyl methacrylate,0,
3449,10.1007/s11696-023-02901-5,"1,2-Epoxy-5-hexene",epoxy-bearing functional monomer,EH was chosen as the monomer containing the functional epoxy group.,"1,2-Epoxy-5-hexene",0,
3450,10.1007/s11696-023-02901-5,EH,functional monomer abbreviation,100 μL of EH was used in the monomer solution.,"1,2-Epoxy-5-hexene",0,
3451,10.1007/s11696-023-02901-5,"N,N'-methylenebisacrylamide",crosslinker,10.0 mL of cross-linking solution containing 0.285 g of MBAAm was used.,"N,N'-methylenebisacrylamide",0,
3452,10.1007/s11696-023-02901-5,MBAAm,crosslinker abbreviation,Cross-linking solution contained MBAAm.,"N,N'-methylenebisacrylamide",0,
3453,10.1007/s11696-023-02901-5,ammonium persulfate,initiator,20 mg of APS was added to start polymerization.,ammonium persulfate,0,
3454,10.1007/s11696-023-02901-5,APS,initiator abbreviation,APS was used to start polymerization.,ammonium persulfate,0,
3455,10.1007/s11696-023-02901-5,"N,N,N',N'-tetramethylene diamine",polymerization accelerator,25 μL of TEMED was added to start polymerization.,"N,N,N',N'-tetramethylethylenediamine",1,
3456,10.1007/s11696-023-02901-5,TEMED,polymerization accelerator abbreviation,TEMED was purchased from Sigma and used in cryogel preparation.,"N,N,N',N'-tetramethylethylenediamine",1,
3457,10.1007/s11696-023-02901-5,phosphate buffer,immobilization buffer,"Cryogels were equilibrated with pH 8.0 phosphate buffer, 0.1 M.",phosphate buffer,1,
3458,10.1007/s11696-023-02901-5,carbonate buffer,lysozyme activity assay buffer,"Cell suspension was prepared in carbonate buffer, pH 9.0, 0.1 M.",carbonate buffer,1,
3459,10.1007/s11696-023-02901-5,methylene blue,bacterial staining dye,Bacteria were stained with methylene blue before and after lysozyme-immobilized cryogel treatment.,methylene blue,0,
3460,10.1021/jp035821f,acrylic acid,monomer,"Monomer used to synthesize cross-linked poly(acrylic acid), later neutralized to poly(sodium acrylate).",acrylic acid,0,
3461,10.1021/jp035821f,"N,N-dimethylaminoethyl methacrylate",precursor monomer,DMAEM was alkylated with ethyl bromide to synthesize DMEAEMB.,"N,N-dimethylaminoethyl methacrylate",1,
3462,10.1021/jp035821f,"N,N-dimethyl-N-ethylaminoethyl methacrylate bromide",cationic monomer,Monomer used to synthesize PDMEAEMB hydrogel.,"N,N-dimethyl-N-ethylaminoethyl methacrylate bromide",1,
3463,10.1021/jp035821f,ethyl bromide,alkylating reagent,Used to synthesize DMEAEMB by alkylation of DMAEM.,ethyl bromide,0,
3464,10.1021/jp035821f,"N,N'-methylenebis(acrylamide)",crosslinker,Used as 1 mol % cross-linker in hydrogel synthesis.,"N,N'-methylenebisacrylamide",0,
3465,10.1021/jp035821f,potassium persulfate,initiator,Part of redox initiator system at 0.25 wt % of monomer content.,potassium persulfate,0,
3466,10.1021/jp035821f,sodium metabisulfite,initiator,Part of redox initiator system at 0.25 wt % of monomer content.,sodium metabisulfite,0,
3467,10.1021/jp035821f,sodium hydroxide,neutralization reagent,PAA was completely neutralized by NaOH to form PANa.,sodium hydroxide,0,
3468,10.1021/jp035821f,sodium chloride,salt condition variable,"NaCl concentrations of 0, 0.04, and 0.08 M were reported for cytochrome c sorption.",sodium chloride,0,
3469,10.1021/jp035821f,poly(sodium acrylate),anionic hydrogel backbone,"NaPA/PANa hydrogel sorbed cytochrome c, lysozyme, and protamine.",sodium polyacrylate,1,
3470,10.1021/jp035821f,"poly(N,N-dimethyl-N-ethylaminoethyl methacrylate bromide)",cationic hydrogel backbone,PDMEAEMB hydrogel sorbed BSA.,"poly(N,N-dimethyl-N-ethylaminoethyl methacrylate bromide)",1,
3471,10.3390/gels11080587,phenyl methacrylate,hydrophobic monomer,Used as PMA to provide hydrophobic rigid segments in poly(PMA-co-ODMAPMA) hydrogel.,phenyl methacrylate,0,
3472,10.3390/gels11080587,N-(3-dimethylaminopropyl) methacrylamide,hydrophilic cationic monomer precursor,Copolymerized with PMA and later oxidized to form zwitterionic ODMAPMA units.,N-(3-dimethylaminopropyl) methacrylamide,0,
3473,10.3390/gels11080587,ODMAPMA,zwitterionic oxidized monomer unit,Formed by oxidation of DMAPMA tertiary amine groups to N-oxide structures.,oxidized N-(3-dimethylaminopropyl) methacrylamide N-oxide,1,
3474,10.3390/gels11080587,ethylene glycol dimethacrylate,crosslinker,Listed as EDGMA/EGDMA chemical crosslinker for hydrogel synthesis.,ethylene glycol dimethacrylate,1,
3475,10.3390/gels11080587,alpha-ketoglutaric acid,photoinitiator,Used as alpha-keto photoinitiator in Table 1 and synthesis description.,alpha-ketoglutaric acid,0,
3476,10.3390/gels11080587,"2,4,6-trimethylbenzoyldiphenyl phosphine oxide",initiator material mentioned,Purchased from Aladdin; not clearly tied to Table 1 formulation in supplied context.,"2,4,6-trimethylbenzoyldiphenylphosphine oxide",0,
3477,10.3390/gels11080587,hydrogen peroxide,oxidant,Used as 30% hydrogen peroxide solution to oxidize DMAPMA groups.,hydrogen peroxide,0,
3478,10.3390/gels11080587,sodium chloride,salt in antifouling condition,BL21 (DE3) bacterial tests used LB solution and 3 wt% NaCl LB solution.,sodium chloride,0,
3479,10.1021/am900875g,poly(ethylene glycol),hydrogel backbone,PEG chain length was varied in thiol-ene hydrogel coatings.,polyethylene glycol,1,
3480,10.1021/am900875g,tetraethylene glycol dimethacrylate,methacrylate PEG monomer,Commercial starting material labeled 1T.,tetraethylene glycol dimethacrylate,0,
3481,10.1021/am900875g,poly(ethylene glycol) dimethacrylate,methacrylate PEG monomer,"Commercial starting material labeled 1P, Mn approximately 750.",polyethylene glycol dimethacrylate,1,
3482,10.1021/am900875g,AEOBA,allyl-functional acid intermediate,Used to synthesize allylated PEGs with ester linkages.,4-(2-(allyloxy)ethoxy)-4-oxobutanoic acid,0,
3483,10.1021/am900875g,allyl bromide,allylation reagent,Used for allyl ether functionalization of PEGs by alkoxide-allylbromide ether chemistry.,allyl bromide,0,
3484,10.1021/am900875g,tris(2-(3-mercaptopropionyloxy)ethyl) isocyanurate,thiol crosslinker,Commercial thiol crosslinker labeled 4.,tris(2-(3-mercaptopropionyloxy)ethyl) isocyanurate,0,
3485,10.1021/am900875g,"1,3,5-tris(3-mercaptopropyl)-1,3,5-triazinane-2,4,6-trione",ester-free thiol crosslinker,Synthesized cross-linker labeled 5 for ether-based hydrogels.,"1,3,5-tris(3-mercaptopropyl)-1,3,5-triazinane-2,4,6-trione",0,
3486,10.1021/am900875g,Thiocure ETTMP 700,thiol crosslinker,Commercial thiol crosslinker labeled 6.,Thiocure ETTMP 700,1,
3487,10.1021/am900875g,Irgacure 184,photoinitiator,0.5 wt% added before UV-induced polymerization.,Irgacure 184,0,
3488,10.1021/am900875g,3-mercaptopropyl trimethoxysilane,glass surface functionalization reagent,Used to functionalize glass slides with thiol groups before coating.,3-mercaptopropyltrimethoxysilane,0,
3489,10.1021/am900875g,phosphate buffer solution,protein adsorption buffer,Coatings were swollen and BSA adsorption was performed in PBS.,phosphate buffered saline,1,
3490,10.1021/bm4007369,[2-(acryloyloxy)ethyl] trimethylammonium chloride,positively charged monomer,Used equimolar with CAA to form TMA/CAA polyampholyte hydrogels.,[2-(acryloyloxy)ethyl] trimethylammonium chloride,1,
3491,10.1021/bm4007369,2-carboxyethyl acrylate,negatively charged pH-sensitive monomer,Provides CAA carboxylic acid/carboxylate groups and EDC/NHS protein conjugation sites.,2-carboxyethyl acrylate,0,
3492,10.1021/bm4007369,triethylene glycol dimethacrylate,crosslinker,"Added at 0.076, 0.152, or 0.304 mmol for 1x, 2x, or 4x TMA/CAA hydrogels.",triethylene glycol dimethacrylate,0,
3493,10.1021/bm4007369,"N-(3-sulfopropyl)-N-methacryloxyethyl-N,N-dimethylammonium betaine",SBMA monomer for nonfouling control hydrogel,SBMA hydrogels were used as known nonfouling controls.,"N-(3-sulfopropyl)-N-methacryloxyethyl-N,N-dimethylammonium betaine",1,
3494,10.1021/bm4007369,N-hydroxysuccinimide,protein conjugation reagent,0.5 M NHS used with EDC for 7 min activation before FBG conjugation.,N-hydroxysuccinimide,0,
3495,10.1021/bm4007369,N-(3-dimethylaminopropyl)-N'-ethylcarbodiimide hydrochloride,protein conjugation reagent,0.2 M EDC used with NHS to couple CAA carboxyl groups to FBG primary amines.,N-(3-dimethylaminopropyl)-N'-ethylcarbodiimide hydrochloride,0,
3496,10.1021/bm4007369,sodium hydroxide,synthesis solvent component and CAA deprotonation aid,3 M NaOH in the synthesis solvent helped maintain CAA in negatively charged state; omission increased FBG adsorption.,sodium hydroxide,0,
3497,10.1021/bm4007369,phosphate-buffered saline,adsorption buffer,"PBS, 150 mM, pH 7.4 used for hydrogel soaking and protein adsorption assays.",phosphate buffered saline,1,
3498,10.1021/bm4007369,sodium chloride,buffer salt,NaCl-PBS pH 9.34 used after conjugation; NaCl-Tris used in cell adhesion assay.,sodium chloride,0,
3499,10.1021/bm4007369,o-phenylenediamine,ELISA chromogenic substrate,OPD substrate reacted with HRP and was read by absorbance at 492 nm.,o-phenylenediamine,0,
3500,10.1021/bm4007369,hydrogen peroxide,ELISA substrate component,0.03% hydrogen peroxide used in citrate-phosphate OPD substrate solution.,hydrogen peroxide,0,
3501,10.1021/bm4007369,citrate-phosphate buffer,ELISA substrate buffer,0.1 M citrate-phosphate buffer at pH 5.0 used with OPD and hydrogen peroxide.,citrate phosphate buffer,1,
3502,10.1021/bm4007369,ammonium persulfate,polymerization initiator,APS solution initiated hydrogel polymerization.,ammonium persulfate,0,
3503,10.1021/bm4007369,sodium metabisulfite,polymerization initiator/co-initiator,SMS used with APS in hydrogel synthesis.,sodium metabisulfite,0,
3504,10.1021/bm4007369,ethylene glycol,synthesis solvent,Part of solvent mixture for TMA/CAA hydrogel synthesis.,ethylene glycol,0,
3505,10.1021/bm4007369,ethanol,synthesis solvent,Part of solvent mixture for TMA/CAA hydrogel synthesis.,ethanol,0,
3506,10.3390/gels10090603,poly(amidoxime),uranium affinity polymer,Introduced into a zwitterionic hydrogel network to form ZW-PAO hydrogel for uranium adsorption.,poly(amidoxime),1,
3507,10.3390/gels10090603,polyacrylonitrile,precursor polymer,PAO can be synthesized by amidoxime-functionalization of polyacrylonitrile.,polyacrylonitrile,0,
3508,10.3390/gels10090603,3-(dimethyl 4-vinylbenzyl amino) propyl sulfonate,zwitterionic monomer,Used to fabricate the ZW-PAO hydrogel via UV polymerization.,3-(dimethyl 4-vinylbenzyl amino) propyl sulfonate,1,
3509,10.3390/gels10090603,acrylamide,monomer for control hydrogel,Used for PAM-PAO hydrogel control without anti-biofouling properties.,acrylamide,0,
3510,10.3390/gels10090603,"N,N′-methylene bisacrylamide",crosslinker,Listed among materials used directly without further purification.,"N,N'-methylenebisacrylamide",0,
3511,10.3390/gels10090603,I-2959,photoinitiator,Photoinitiator used for UV polymerization.,2-hydroxy-4'-(2-hydroxyethoxy)-2-methylpropiophenone,1,
3512,10.3390/gels10090603,uranyl nitrate hexahydrate,uranium source,Used to prepare uranium-containing solutions for adsorption tests.,uranyl nitrate hexahydrate,0,
3513,10.3390/gels10090603,hydroxylamine hydrochloride,amidoximation reagent,Listed among materials used in the study.,hydroxylamine hydrochloride,0,
3514,10.1007/s00396-013-2985-y,poly(vinylidene fluoride),membrane polymer backbone,PVDF powders used to prepare pure PVDF and PVDF/PNIPAAM blend membranes.,poly(vinylidene fluoride),0,
3515,10.1007/s00396-013-2985-y,poly(N-isopropylacrylamide),thermoresponsive hydrogel microgel polymer,PNIPAAM microgels blended with PVDF to provide LCST-responsive pore gating and antifouling properties.,poly(N-isopropylacrylamide),0,
3516,10.1007/s00396-013-2985-y,N-isopropylacrylamide,monomer,6.0 g NIPAAM used for PNIPAAM microgel synthesis.,N-isopropylacrylamide,0,
3517,10.1007/s00396-013-2985-y,"N,N-methylene-bis(acylamide)",crosslinker,0.1 g MBAA used in cross-linking PNIPAAM microgel synthesis.,"N,N-methylenebisacrylamide",1,
3518,10.1007/s00396-013-2985-y,potassium peroxodisulfate,initiator,0.1 g KPS added to initiate PNIPAAM microgel polymerization.,potassium persulfate,1,
3519,10.1007/s00396-013-2985-y,"N,N-dimethyformamide",solvent,DMF used in casting solutions for membrane preparation.,"N,N-dimethylformamide",1,
3520,10.1002/pi.1673,polyethylene glycol,semi-IPN component; protein-resistant hydrophilic polymer,PEG molecular weight 6000 g mol^-1 was used to prepare the semi-IPN; increasing PEG decreased BSA adsorption.,polyethylene glycol,0,
3521,10.1002/pi.1673,2-hydroxyethyl methacrylate,hydrogel monomer,HEMA was polymerized with acrylonitrile in the presence of PEG and EGDMA; increasing HEMA increased BSA adsorption.,2-hydroxyethyl methacrylate,0,
3522,10.1002/pi.1673,acrylonitrile,hydrogel comonomer,AN was copolymerized with HEMA; increasing AN decreased BSA adsorption and increased water uptake.,acrylonitrile,0,
3523,10.1002/pi.1673,ethylene glycol dimethacrylate,crosslinker,EGDMA was used as crosslinker; increasing EGDMA increased BSA adsorption.,ethylene glycol dimethacrylate,0,
3524,10.1002/pi.1673,potassium persulfate,redox initiator,Degassed potassium persulfate solution was part of the redox couple for polymerization.,potassium persulfate,0,
3525,10.1002/pi.1673,potassium metabisulfite,redox initiator,Degassed potassium metabisulfite solution was part of the redox couple for polymerization.,potassium metabisulfite,0,
3526,10.1002/pi.1673,ethylene glycol,cosolvent,Ethylene glycol was used as a cosolvent during semi-IPN synthesis.,ethylene glycol,0,
3527,10.1002/pi.1673,phosphate buffer saline,adsorption buffer,BSA solutions were prepared in 0.5 M PBS at physiological pH 7.4 for adsorption experiments.,phosphate buffered saline,1,
3528,10.1002/pi.1673,sodium chloride,saline component; monomer purification reagent,"Normal saline water, 0.9% w/v NaCl, was used in blood compatibility tests; NaCl was also used to salt out HEMA.",sodium chloride,0,
3529,10.1002/pi.1673,calcium chloride,blood clot formation reagent,CaCl2 solution was added to ACD blood to start thrombus formation.,calcium chloride,0,
3530,10.1016/j.jchromb.2020.122435,acrylamide,monomer,Used to prepare the polyacrylamide cryogel matrix.,acrylamide,0,
3531,10.1016/j.jchromb.2020.122435,"N,N'-methylene-bis-acrylamide / MAAm as reported",crosslinker or comonomer,Materials list BAAm; preparation text reports MAAm in the monomer mixture.,"N,N'-methylenebisacrylamide",1,
3532,10.1016/j.jchromb.2020.122435,allyl glycidyl ether,epoxy-functional monomer,Used in cryogel preparation to provide epoxy groups for functionalization.,allyl glycidyl ether,0,
3533,10.1016/j.jchromb.2020.122435,ammonium persulfate,initiator,Added during cryogel polymerization.,ammonium persulfate,0,
3534,10.1016/j.jchromb.2020.122435,TEMED,polymerization accelerator,Added during cryogel polymerization.,"N,N,N',N'-tetramethylethylenediamine",0,
3535,10.1016/j.jchromb.2020.122435,"1,6-hexanediamine",spacer arm,Cryogels were immersed in 0.5 mol L^-1 solution for 10 h at 65 C before glutaraldehyde activation.,"1,6-hexanediamine",0,
3536,10.1016/j.jchromb.2020.122435,glutaraldehyde,linker for ligand immobilization,Used as 5% v/v solution in sodium phosphate for 4 h at 25 C.,glutaraldehyde,0,
3537,10.1016/j.jchromb.2020.122435,L-phenylalanine,hydrophobic affinity ligand,Immobilized on cryogel surface; cryogel-Phe reached maximum q = 92.53 mg g^-1.,L-phenylalanine,0,
3538,10.1016/j.jchromb.2020.122435,L-tryptophan,hydrophobic affinity ligand,Immobilized on cryogel surface as cryogel-Trp comparator.,L-tryptophan,0,
3539,10.1016/j.jchromb.2020.122435,sodium borohydride,reducing agent after ligand immobilization,Cryogels were submerged in 0.1 mol L^-1 sodium borohydride for 30 min.,sodium borohydride,0,
3540,10.1016/j.jchromb.2020.122435,sodium sulfate,adsorption salt,Scanned at 0.02 and 0.10 mol L^-1; sulfate improved cryogel-Phe adsorption according to Hofmeister effect.,sodium sulfate,0,
3541,10.1016/j.jchromb.2020.122435,sodium phosphate,adsorption salt or equilibration buffer component,Scanned at 0.02 and 0.10 mol L^-1; also used for column equilibration at 0.02 mol L^-1 + NaCl.,sodium phosphate,0,
3542,10.1016/j.jchromb.2020.122435,sodium chloride,ionic strength modifier,Scanned at 0.0 or 0.5 mol L^-1 in batch adsorption.,sodium chloride,0,
3543,10.1016/j.jchromb.2020.122435,acetic acid,chromatographic eluent,Elution was performed with 5.0% v/v acetic acid.,acetic acid,0,
3544,10.1016/j.jchromb.2020.122435,bovine serum albumin,Bradford assay standard,Used as the standard protein for Bradford quantification.,bovine serum albumin,0,
3545,10.1007/s40820-017-0184-y,poly(ethylene glycol) diacrylate,hydrogel bead precursor and crosslinking monomer,PEGDA microbeads were prepared by photopolymerization and used as UCNP-encoded hydrogel microbeads.,poly(ethylene glycol) diacrylate,1,
