Repository: sunyrain/PHA

# PHA Protein-Hydrogel Adsorption Dataset

Generated: 2026-07-05T11:36:45

## Scope

This curated package organizes literature-derived protein-hydrogel adsorption, binding, immobilization, antifouling, and related biointerface records extracted from the local PHA corpus.

The primary unit is one record:

`paper + hydrogel/sample + protein/mixture + experimental condition + measured outcome`

## Contents

- `data/sources.csv`: article-level metadata, extraction status, and curation decision.
- `data/records_flat.csv`: flattened record-level table with provenance, hydrogel, protein, condition, outcome, mechanism, and quality fields.

File: data/curated/pha_scientific_dataset_20260705/data/record_standardization.csv (part 22 of 37)
"record_id","doi","interaction_type","is_covalent_binding","experiment_mode_primary","experiment_mode_detail","application_context","comparable_target_class","model_ready","model_ready_blocker","manual_review_priority","q5_protein_evidence_flag","q5_triage_action","standardization_rules_version"
"PHA-6d77dbece3-003","10.1016/j.jcis.2020.05.122","antifouling_low_adsorption","no","hemocompatibility","static_incubation","antifouling","medium","True","ready","high","True","keep","curated_release_20260707"
"PHA-6d77dbece3-004","10.1016/j.jcis.2020.05.122","antifouling_low_adsorption","no","hemocompatibility","static_incubation","antifouling","medium","True","ready","high","True","keep","curated_release_20260707"
"PHA-6d77dbece3-005","10.1016/j.jcis.2020.05.122","antifouling_low_adsorption","no","hemocompatibility","static_incubation","antifouling","medium","True","ready","high","True","keep","curated_release_20260707"
"PHA-6d77dbece3-006","10.1016/j.jcis.2020.05.122","antifouling_low_adsorption","no","hemocompatibility","static_incubation","antifouling","medium","True","ready","high","True","keep","curated_release_20260707"
"PHA-aa23e5d4e9-001","10.1016/j.jcis.2021.05.143","covalent_immobilization","yes","biofouling","fluorescence_surface_quantification","antifouling","not_comparable","False","not_strong_or_medium_comparable;missing_or_unnormalizable_unit","medium","True","keep","curated_release_20260707"
"PHA-aa23e5d4e9-002","10.1016/j.jcis.2021.05.143","covalent_immobilization","yes","biofouling","fluorescence_surface_quantification","antifouling","not_comparable","False","not_strong_or_medium_comparable;missing_or_unnormalizable_unit","medium","True","keep","curated_release_20260707"
"PHA-1b90ba434b-001","10.1016/j.jcis.2021.12.194","antifouling_low_adsorption","no","surface","other","antifouling","not_comparable","False","not_strong_or_medium_comparable;missing_or_unnormalizable_unit;low_source_quality","medium","True","keep","curated_release_20260707"
"PHA-1b90ba434b-002","10.1016/j.jcis.2021.12.194","antifouling_low_adsorption","no","biofouling","other","antifouling","not_comparable","False","not_strong_or_medium_comparable;missing_or_unnormalizable_unit;low_source_quality","medium","True","keep","curated_release_20260707"
"PHA-e2426e030f-001","10.1016/j.jcis.2022.04.030","entrapment","no","batch","batch_adsorption_equilibrium","protein_immobilization","strong","True","ready","high","True","not_applicable","curated_release_20260707"
"PHA-e2426e030f-002","10.1016/j.jcis.2022.04.030","entrapment","no","batch","batch_adsorption_equilibrium","protein_immobilization","not_comparable","False","not_strong_or_medium_comparable;missing_or_unnormalizable_unit","medium","True","not_applicable","curated_release_20260707"
"PHA-e2426e030f-003","10.1016/j.jcis.2022.04.030","entrapment","no","batch","batch_adsorption_equilibrium","protein_immobilization","not_comparable","False","not_strong_or_medium_comparable;missing_or_unnormalizable_unit","medium","True","not_applicable","curated_release_20260707"
"PHA-e2426e030f-004","10.1016/j.jcis.2022.04.030","entrapment","no","other","protein_immobilization_activity","protein_immobilization","strong","True","ready","high","True","not_applicable","curated_release_20260707"
"PHA-e2426e030f-005","10.1016/j.jcis.2022.04.030","entrapment","no","hemocompatibility","fluorescence_surface_quantification","protein_immobilization","not_comparable","False","not_strong_or_medium_comparable;missing_or_unnormalizable_unit","high","True","not_applicable","curated_release_20260707"
"PHA-e2426e030f-006","10.1016/j.jcis.2022.04.030","unknown","unclear","hemocompatibility","static_incubation","hemocompatibility","not_comparable","False","not_strong_or_medium_comparable","high","True","not_applicable","curated_release_20260707"
"PHA-1d1329e156-001","10.1016/j.jcis.2023.04.068","entrapment","no","immobilization","other","protein_immobilization","strong","True","ready","high","False","not_applicable","curated_release_20260707"
"PHA-1d1329e156-002","10.1016/j.jcis.2023.04.068","entrapment","no","immobilization","other","protein_immobilization","medium","True","ready","high","False","not_applicable","curated_release_20260707"
"PHA-1d1329e156-003","10.1016/j.jcis.2023.04.068","entrapment","no","immobilization","protein_immobilization_activity","protein_immobilization","medium","True","ready","high","False","not_applicable","curated_release_20260707"
"PHA-1d1329e156-004","10.1016/j.jcis.2023.04.068","entrapment","no","immobilization","other","purification","medium","True","ready","high","False","not_applicable","curated_release_20260707"
"PHA-1d1329e156-005","10.1016/j.jcis.2023.04.068","entrapment","no","immobilization","batch_adsorption_kinetics","protein_immobilization","not_comparable","False","not_strong_or_medium_comparable","medium","False","not_applicable","curated_release_20260707"
"PHA-1d1329e156-006","10.1016/j.jcis.2023.04.068","entrapment","no","immobilization","batch_adsorption_kinetics","protein_immobilization","not_comparable","False","not_strong_or_medium_comparable","medium","False","not_applicable","curated_release_20260707"
"PHA-8c50fb73a8-001","10.1016/j.jcis.2024.01.125","physical_adsorption","no","surface","other","biointerface_adsorption","medium","True","ready","high","True","not_applicable","curated_release_20260707"
"PHA-8c50fb73a8-002","10.1016/j.jcis.2024.01.125","entrapment","no","surface","other","protein_immobilization","not_comparable","False","not_strong_or_medium_comparable;low_source_quality","medium","True","not_applicable","curated_release_20260707"
"PHA-26bdf337a8-001","10.1016/j.jclepro.2025.146917","affinity_binding","no","batch","fluorescence_surface_quantification","mechanism_study","strong","True","ready","high","True","not_applicable","curated_release_20260707"
"PHA-26bdf337a8-002","10.1016/j.jclepro.2025.146917","affinity_binding","no","batch","fluorescence_surface_quantification","biointerface_adsorption","weak","False","not_strong_or_medium_comparable;missing_or_unnormalizable_unit","medium","True","not_applicable","curated_release_20260707"
"PHA-26bdf337a8-003","10.1016/j.jclepro.2025.146917","affinity_binding","no","column","other","purification","medium","True","ready","high","False","not_applicable","curated_release_20260707"
"PHA-26bdf337a8-004","10.1016/j.jclepro.2025.146917","entrapment","no","column","other","purification","medium","True","ready","high","False","not_applicable","curated_release_20260707"
"PHA-26bdf337a8-005","10.1016/j.jclepro.2025.146917","affinity_binding","no","column","other","purification","medium","True","ready","high","False","not_applicable","curated_release_20260707"
"PHA-26bdf337a8-006","10.1016/j.jclepro.2025.146917","entrapment","no","column","other","purification","medium","True","ready","high","False","not_applicable","curated_release_20260707"
"PHA-26bdf337a8-007","10.1016/j.jclepro.2025.146917","affinity_binding","no","other","other","purification","medium","True","ready","high","True","not_applicable","curated_release_20260707"
"PHA-1f0b00309e-001","10.1016/j.jcoa.2026.100323","selective_adsorption","no","column","other","purification","medium","True","ready","high","True","not_applicable","curated_release_20260707"
"PHA-1f0b00309e-002","10.1016/j.jcoa.2026.100323","selective_adsorption","no","column","other","purification","medium","True","ready","high","True","not_applicable","curated_release_20260707"
"PHA-1f0b00309e-003","10.1016/j.jcoa.2026.100323","selective_adsorption","no","column","other","purification","medium","True","ready","high","True","not_applicable","curated_release_20260707"
"PHA-1f0b00309e-004","10.1016/j.jcoa.2026.100323","selective_adsorption","no","column","other","purification","medium","True","ready","high","True","not_applicable","curated_release_20260707"
"PHA-1f0b00309e-005","10.1016/j.jcoa.2026.100323","entrapment","no","column","other","purification","medium","True","ready","high","False","not_applicable","curated_release_20260707"
"PHA-1f0b00309e-006","10.1016/j.jcoa.2026.100323","selective_adsorption","no","column","column_breakthrough","purification","medium","False","missing_or_unnormalizable_unit;low_source_quality","high","True","not_applicable","curated_release_20260707"
"PHA-e3a1b11120-001","10.1016/j.jconrel.2004.05.009","entrapment","no","other","other","protein_immobilization","strong","True","ready","high","True","not_applicable","curated_release_20260707"
"PHA-e3a1b11120-002","10.1016/j.jconrel.2004.05.009","entrapment","no","other","other","protein_immobilization","strong","True","ready","high","True","not_applicable","curated_release_20260707"
"PHA-e3a1b11120-003","10.1016/j.jconrel.2004.05.009","entrapment","no","other","other","protein_immobilization","strong","True","ready","high","True","not_applicable","curated_release_20260707"
"PHA-e3a1b11120-004","10.1016/j.jconrel.2004.05.009","entrapment","no","other","other","protein_immobilization","strong","True","ready","high","True","not_applicable","curated_release_20260707"
"PHA-e3a1b11120-005","10.1016/j.jconrel.2004.05.009","entrapment","no","hemocompatibility","other","protein_immobilization","strong","True","ready","high","True","not_applicable","curated_release_20260707"
"PHA-e3a1b11120-006","10.1016/j.jconrel.2004.05.009","entrapment","no","hemocompatibility","other","protein_immobilization","strong","True","ready","high","True","not_applicable","curated_release_20260707"
"PHA-e3a1b11120-007","10.1016/j.jconrel.2004.05.009","entrapment","no","hemocompatibility","other","protein_immobilization","strong","True","ready","high","True","not_applicable","curated_release_20260707"
"PHA-e3a1b11120-008","10.1016/j.jconrel.2004.05.009","entrapment","no","hemocompatibility","other","protein_immobilization","strong","True","ready","high","True","not_applicable","curated_release_20260707"
"PHA-e3a1b11120-009","10.1016/j.jconrel.2004.05.009","entrapment","no","hemocompatibility","other","protein_immobilization","strong","True","ready","high","True","not_applicable","curated_release_20260707"
"PHA-e3a1b11120-010","10.1016/j.jconrel.2004.05.009","entrapment","no","hemocompatibility","other","protein_immobilization","strong","True","ready","high","True","not_applicable","curated_release_20260707"
"PHA-e3a1b11120-011","10.1016/j.jconrel.2004.05.009","physical_adsorption","no","batch","batch_adsorption_equilibrium","other","not_comparable","False","not_strong_or_medium_comparable;missing_or_unnormalizable_unit","low","True","not_applicable","curated_release_20260707"
"PHA-e3a1b11120-012","10.1016/j.jconrel.2004.05.009","entrapment","no","other","other","protein_immobilization","not_comparable","False","not_strong_or_medium_comparable","medium","True","not_applicable","curated_release_20260707"
"PHA-e3a1b11120-013","10.1016/j.jconrel.2004.05.009","covalent_immobilization","yes","other","other","protein_immobilization","medium","True","ready","high","True","not_applicable","curated_release_20260707"
"PHA-e3a1b11120-014","10.1016/j.jconrel.2004.05.009","entrapment","no","other","other","protein_immobilization","not_comparable","False","not_strong_or_medium_comparable;missing_or_unnormalizable_unit;low_source_quality","medium","True","not_applicable","curated_release_20260707"
"PHA-3dc5cd2104-001","10.1016/j.jconrel.2005.09.005","entrapment","no","batch","batch_adsorption_equilibrium","protein_immobilization","strong","True","ready","high","True","not_applicable","curated_release_20260707"
"PHA-3dc5cd2104-002","10.1016/j.jconrel.2005.09.005","entrapment","no","batch","batch_adsorption_equilibrium","protein_immobilization","strong","True","ready","high","True","not_applicable","curated_release_20260707"
"PHA-3dc5cd2104-003","10.1016/j.jconrel.2005.09.005","entrapment","no","batch","batch_adsorption_equilibrium","protein_immobilization","strong","True","ready","high","True","not_applicable","curated_release_20260707"
"PHA-3dc5cd2104-004","10.1016/j.jconrel.2005.09.005","entrapment","no","batch","batch_adsorption_equilibrium","protein_immobilization","strong","True","ready","high","True","not_applicable","curated_release_20260707"
"PHA-3dc5cd2104-005","10.1016/j.jconrel.2005.09.005","entrapment","no","surface","other","protein_immobilization","strong","True","ready","high","True","not_applicable","curated_release_20260707"
"PHA-3dc5cd2104-006","10.1016/j.jconrel.2005.09.005","entrapment","no","batch","batch_adsorption_equilibrium","protein_immobilization","strong","True","ready","high","True","not_applicable","curated_release_20260707"
"PHA-3dc5cd2104-007","10.1016/j.jconrel.2005.09.005","entrapment","no","batch","batch_adsorption_equilibrium","protein_immobilization","strong","True","ready","high","True","not_applicable","curated_release_20260707"
"PHA-3dc5cd2104-008","10.1016/j.jconrel.2005.09.005","entrapment","no","batch","batch_adsorption_equilibrium","protein_immobilization","strong","True","ready","high","True","not_applicable","curated_release_20260707"
"PHA-3dc5cd2104-009","10.1016/j.jconrel.2005.09.005","entrapment","no","batch","batch_adsorption_equilibrium","protein_immobilization","strong","True","ready","high","True","not_applicable","curated_release_20260707"
"PHA-ce3b20d363-001","10.1016/j.jconrel.2013.06.029","entrapment","no","other","other","protein_immobilization","weak","False","not_strong_or_medium_comparable","medium","True","not_applicable","curated_release_20260707"
"PHA-ce3b20d363-002","10.1016/j.jconrel.2013.06.029","entrapment","no","other","other","protein_immobilization","weak","False","not_strong_or_medium_comparable","medium","True","not_applicable","curated_release_20260707"
"PHA-ce3b20d363-003","10.1016/j.jconrel.2013.06.029","entrapment","no","other","other","protein_immobilization","weak","False","not_strong_or_medium_comparable","medium","True","not_applicable","curated_release_20260707"
"PHA-ce3b20d363-004","10.1016/j.jconrel.2013.06.029","entrapment","no","other","other","protein_immobilization","weak","False","not_strong_or_medium_comparable","medium","True","not_applicable","curated_release_20260707"
"PHA-5c398c9f04-001","10.1016/j.jconrel.2016.07.030","covalent_immobilization","yes","other","fluorescence_surface_quantification","purification","medium","True","ready","high","True","not_applicable","curated_release_20260707"
"PHA-5c398c9f04-002","10.1016/j.jconrel.2016.07.030","covalent_immobilization","yes","other","fluorescence_surface_quantification","protein_immobilization","medium","False","missing_or_unnormalizable_unit","high","True","not_applicable","curated_release_20260707"
"PHA-5c398c9f04-003","10.1016/j.jconrel.2016.07.030","covalent_immobilization","yes","surface","other","purification","medium","True","ready","high","True","not_applicable","curated_release_20260707"
"PHA-5c398c9f04-004","10.1016/j.jconrel.2016.07.030","covalent_immobilization","yes","surface","other","purification","medium","True","ready","high","True","not_applicable","curated_release_20260707"
"PHA-2d2cc0231f-001","10.1016/j.jcou.2020.101171","unknown","unclear","immobilization","protein_immobilization_activity","purification","medium","True","ready","high","False","not_applicable","curated_release_20260707"
"PHA-2d2cc0231f-002","10.1016/j.jcou.2020.101171","entrapment","no","immobilization","other","purification","weak","False","not_strong_or_medium_comparable;low_source_quality","medium","False","not_applicable","curated_release_20260707"
"PHA-2d2cc0231f-003","10.1016/j.jcou.2020.101171","entrapment","no","immobilization","other","purification","medium","True","ready","high","False","not_applicable","curated_release_20260707"
"PHA-2d2cc0231f-004","10.1016/j.jcou.2020.101171","entrapment","no","immobilization","other","purification","medium","True","ready","high","False","not_applicable","curated_release_20260707"
"PHA-2d2cc0231f-005","10.1016/j.jcou.2020.101171","entrapment","no","immobilization","other","protein_immobilization","not_comparable","False","missing_key_experiment_condition;not_strong_or_medium_comparable","high","False","not_applicable","curated_release_20260707"
"PHA-37c27640cd-001","10.1016/j.jenvman.2021.112918","antifouling_low_adsorption","no","biofouling","surface_fouling_assay","purification","medium","True","ready","high","True","not_applicable","curated_release_20260707"
"PHA-37c27640cd-002","10.1016/j.jenvman.2021.112918","covalent_immobilization","yes","biofouling","surface_fouling_assay","purification","medium","True","ready","high","True","not_applicable","curated_release_20260707"
"PHA-37c27640cd-003","10.1016/j.jenvman.2021.112918","covalent_immobilization","yes","biofouling","surface_fouling_assay","purification","medium","True","ready","high","True","not_applicable","curated_release_20260707"
"PHA-37c27640cd-004","10.1016/j.jenvman.2021.112918","covalent_immobilization","yes","biofouling","surface_fouling_assay","purification","medium","True","ready","high","True","not_applicable","curated_release_20260707"
"PHA-37c27640cd-005","10.1016/j.jenvman.2021.112918","covalent_immobilization","yes","biofouling","surface_fouling_assay","purification","medium","True","ready","high","True","not_applicable","curated_release_20260707"
"PHA-44ab20ed70-001","10.1016/j.jhazmat.2022.128707","entrapment","no","immobilization","other","protein_immobilization","weak","False","not_strong_or_medium_comparable","medium","True","not_applicable","curated_release_20260707"
"PHA-44ab20ed70-002","10.1016/j.jhazmat.2022.128707","selective_adsorption","no","immobilization","protein_immobilization_activity","protein_immobilization","weak","False","not_strong_or_medium_comparable;low_source_quality","medium","True","not_applicable","curated_release_20260707"
"PHA-44ab20ed70-003","10.1016/j.jhazmat.2022.128707","entrapment","no","immobilization","protein_immobilization_activity","protein_immobilization","medium","True","ready","high","False","not_applicable","curated_release_20260707"
"PHA-21fcbb53b0-001","10.1016/j.jhazmat.2025.137196","covalent_immobilization","yes","immobilization","other","protein_immobilization","not_comparable","False","not_strong_or_medium_comparable;missing_or_unnormalizable_unit","medium","True","not_applicable","curated_release_20260707"
"PHA-21fcbb53b0-002","10.1016/j.jhazmat.2025.137196","covalent_immobilization","yes","immobilization","fluorescence_surface_quantification","protein_immobilization","medium","True","ready","high","False","not_applicable","curated_release_20260707"
"PHA-21fcbb53b0-003","10.1016/j.jhazmat.2025.137196","covalent_immobilization","yes","immobilization","other","protein_immobilization","medium","True","ready","high","False","not_applicable","curated_release_20260707"
"PHA-21fcbb53b0-004","10.1016/j.jhazmat.2025.137196","covalent_immobilization","yes","immobilization","protein_immobilization_activity","protein_immobilization","not_comparable","False","not_strong_or_medium_comparable","high","False","not_applicable","curated_release_20260707"
"PHA-21fcbb53b0-005","10.1016/j.jhazmat.2025.137196","covalent_immobilization","yes","immobilization","other","protein_immobilization","weak","False","not_strong_or_medium_comparable","high","False","not_applicable","curated_release_20260707"
"PHA-a02d6ff0b8-001","10.1016/j.jim.2003.09.017","covalent_immobilization","yes","column","other","protein_immobilization","medium","True","ready","high","True","not_applicable","curated_release_20260707"
"PHA-a02d6ff0b8-002","10.1016/j.jim.2003.09.017","covalent_immobilization","yes","column","other","purification","medium","True","ready","high","True","not_applicable","curated_release_20260707"
"PHA-a02d6ff0b8-003","10.1016/j.jim.2003.09.017","covalent_immobilization","yes","column","other","purification","medium","True","ready","high","True","not_applicable","curated_release_20260707"
"PHA-a02d6ff0b8-004","10.1016/j.jim.2003.09.017","covalent_immobilization","yes","column","column_breakthrough","purification","medium","True","ready","high","True","not_applicable","curated_release_20260707"
"PHA-a02d6ff0b8-005","10.1016/j.jim.2003.09.017","covalent_immobilization","yes","column","other","purification","medium","True","ready","high","True","not_applicable","curated_release_20260707"
"PHA-a02d6ff0b8-006","10.1016/j.jim.2003.09.017","covalent_immobilization","yes","column","other","purification","medium","True","ready","high","True","not_applicable","curated_release_20260707"
"PHA-a02d6ff0b8-007","10.1016/j.jim.2003.09.017","covalent_immobilization","yes","column","other","protein_immobilization","strong","True","ready","high","True","not_applicable","curated_release_20260707"
"PHA-b35644c03b-001","10.1016/j.jmbbm.2024.106825","physical_adsorption","no","surface","other","biointerface_adsorption","weak","False","not_strong_or_medium_comparable","medium","True","not_applicable","curated_release_20260707"
"PHA-b35644c03b-002","10.1016/j.jmbbm.2024.106825","physical_adsorption","no","surface","other","biointerface_adsorption","weak","False","not_strong_or_medium_comparable","medium","True","not_applicable","curated_release_20260707"
"PHA-b35644c03b-003","10.1016/j.jmbbm.2024.106825","physical_adsorption","no","batch","batch_adsorption_equilibrium","biointerface_adsorption","weak","False","not_strong_or_medium_comparable","high","True","not_applicable","curated_release_20260707"
"PHA-b35644c03b-004","10.1016/j.jmbbm.2024.106825","physical_adsorption","no","surface","other","biointerface_adsorption","weak","False","not_strong_or_medium_comparable","medium","True","not_applicable","curated_release_20260707"
"PHA-b35644c03b-005","10.1016/j.jmbbm.2024.106825","physical_adsorption","no","surface","other","biointerface_adsorption","weak","False","not_strong_or_medium_comparable","medium","True","not_applicable","curated_release_20260707"
"PHA-b35644c03b-006","10.1016/j.jmbbm.2024.106825","physical_adsorption","no","surface","other","biointerface_adsorption","weak","False","not_strong_or_medium_comparable","medium","True","not_applicable","curated_release_20260707"
"PHA-4b15aaabaf-001","10.1016/j.jtice.2016.03.032","physical_adsorption","no","column","batch_adsorption_equilibrium","biointerface_adsorption","strong","True","ready","high","True","not_applicable","curated_release_20260707"
"PHA-4b15aaabaf-002","10.1016/j.jtice.2016.03.032","physical_adsorption","no","column","batch_adsorption_isotherm","mechanism_study","strong","True","ready","high","True","not_applicable","curated_release_20260707"
"PHA-4b15aaabaf-003","10.1016/j.jtice.2016.03.032","physical_adsorption","no","column","other","biointerface_adsorption","not_comparable","False","not_strong_or_medium_comparable","medium","True","not_applicable","curated_release_20260707"
"PHA-4b15aaabaf-004","10.1016/j.jtice.2016.03.032","nonspecific_adsorption","no","column","other","biointerface_adsorption","weak","False","not_strong_or_medium_comparable","medium","True","not_applicable","curated_release_20260707"
"PHA-4b15aaabaf-005","10.1016/j.jtice.2016.03.032","physical_adsorption","no","column","other","screening_library","not_comparable","False","not_strong_or_medium_comparable;low_source_quality","medium","True","not_applicable","curated_release_20260707"
"PHA-4b15aaabaf-006","10.1016/j.jtice.2016.03.032","physical_adsorption","no","column","other","biointerface_adsorption","not_comparable","False","not_strong_or_medium_comparable;low_source_quality","medium","True","not_applicable","curated_release_20260707"
"PHA-4b15aaabaf-007","10.1016/j.jtice.2016.03.032","physical_adsorption","no","column","other","biointerface_adsorption","not_comparable","False","not_strong_or_medium_comparable;low_source_quality","medium","True","not_applicable","curated_release_20260707"
"PHA-74bbcd53ec-001","10.1016/j.jtice.2020.08.027","antifouling_low_adsorption","no","biofouling","surface_fouling_assay","antifouling","weak","False","not_strong_or_medium_comparable;low_source_quality","medium","True","keep","curated_release_20260707"
"PHA-74bbcd53ec-002","10.1016/j.jtice.2020.08.027","antifouling_low_adsorption","no","hemocompatibility","surface_fouling_assay","antifouling","weak","False","not_strong_or_medium_comparable;low_source_quality","medium","True","keep","curated_release_20260707"
"PHA-74bbcd53ec-003","10.1016/j.jtice.2020.08.027","protein_fouling","no","biofouling","other","antifouling","weak","False","not_strong_or_medium_comparable;low_source_quality","medium","True","keep","curated_release_20260707"
"PHA-8a9b649c97-001","10.1016/j.marpolbul.2023.115345","physical_adsorption","no","surface","fluorescence_surface_quantification","biointerface_adsorption","weak","False","not_strong_or_medium_comparable","medium","True","not_applicable","curated_release_20260707"
"PHA-8a9b649c97-002","10.1016/j.marpolbul.2023.115345","physical_adsorption","no","surface","fluorescence_surface_quantification","biointerface_adsorption","weak","False","not_strong_or_medium_comparable","medium","True","not_applicable","curated_release_20260707"
"PHA-8a9b649c97-003","10.1016/j.marpolbul.2023.115345","physical_adsorption","no","surface","fluorescence_surface_quantification","biointerface_adsorption","medium","True","ready","high","True","not_applicable","curated_release_20260707"
"PHA-8a9b649c97-004","10.1016/j.marpolbul.2023.115345","physical_adsorption","no","surface","fluorescence_surface_quantification","mechanism_study","weak","False","not_strong_or_medium_comparable","medium","True","not_applicable","curated_release_20260707"
"PHA-8a9b649c97-005","10.1016/j.marpolbul.2023.115345","antifouling_low_adsorption","no","biofouling","surface_fouling_assay","antifouling","weak","False","not_strong_or_medium_comparable","medium","True","keep","curated_release_20260707"
"PHA-1ace218575-001","10.1016/j.matdes.2025.113581","physical_adsorption","no","column","other","biointerface_adsorption","strong","True","ready","high","True","not_applicable","curated_release_20260707"
"PHA-1ace218575-002","10.1016/j.matdes.2025.113581","physical_adsorption","no","column","other","biointerface_adsorption","strong","True","ready","high","True","not_applicable","curated_release_20260707"
"PHA-1ace218575-003","10.1016/j.matdes.2025.113581","physical_adsorption","no","column","other","biointerface_adsorption","strong","True","ready","high","True","not_applicable","curated_release_20260707"
"PHA-1ace218575-004","10.1016/j.matdes.2025.113581","physical_adsorption","no","column","other","biointerface_adsorption","strong","True","ready","high","True","not_applicable","curated_release_20260707"
"PHA-1ace218575-005","10.1016/j.matdes.2025.113581","physical_adsorption","no","column","batch_adsorption_kinetics","mechanism_study","strong","True","ready","high","True","not_applicable","curated_release_20260707"
"PHA-8463e42699-001","10.1016/j.matlet.2014.04.125","covalent_immobilization","yes","batch","batch_adsorption_equilibrium","protein_immobilization","not_comparable","False","not_strong_or_medium_comparable;missing_or_unnormalizable_unit","medium","True","not_applicable","curated_release_20260707"
"PHA-8463e42699-002","10.1016/j.matlet.2014.04.125","covalent_immobilization","yes","batch","batch_adsorption_equilibrium","protein_immobilization","not_comparable","False","not_strong_or_medium_comparable","medium","True","not_applicable","curated_release_20260707"
"PHA-8463e42699-003","10.1016/j.matlet.2014.04.125","covalent_immobilization","yes","batch","batch_adsorption_equilibrium","protein_immobilization","not_comparable","False","not_strong_or_medium_comparable;missing_or_unnormalizable_unit","medium","True","not_applicable","curated_release_20260707"
"PHA-c0b8a44025-001","10.1016/j.matlet.2015.05.080","antifouling_low_adsorption","no","biofouling","surface_fouling_assay","antifouling","medium","True","ready","high","True","keep","curated_release_20260707"
"PHA-c0b8a44025-002","10.1016/j.matlet.2015.05.080","antifouling_low_adsorption","no","biofouling","surface_fouling_assay","purification","medium","True","ready","high","True","not_applicable","curated_release_20260707"
"PHA-9deb76a87e-001","10.1016/j.matlet.2024.136694","covalent_immobilization","yes","biofouling","surface_fouling_assay","antifouling","not_comparable","False","missing_key_experiment_condition;not_strong_or_medium_comparable;missing_or_unnormalizable_unit;low_source_quality","medium","True","keep","curated_release_20260707"
"PHA-a56176d29f-001","10.1016/j.mattod.2020.03.024","antifouling_low_adsorption","no","hemocompatibility","surface_fouling_assay","antifouling","not_comparable","False","missing_key_experiment_condition;not_strong_or_medium_comparable;missing_or_unnormalizable_unit;low_source_quality","medium","True","keep","curated_release_20260707"
"PHA-a56176d29f-002","10.1016/j.mattod.2020.03.024","antifouling_low_adsorption","no","biofouling","surface_fouling_assay","antifouling","not_comparable","False","missing_key_experiment_condition;not_strong_or_medium_comparable;missing_or_unnormalizable_unit;low_source_quality","medium","True","keep","curated_release_20260707"
"PHA-a56176d29f-003","10.1016/j.mattod.2020.03.024","antifouling_low_adsorption","no","other","other","antifouling","not_comparable","False","missing_key_experiment_condition;not_strong_or_medium_comparable;missing_or_unnormalizable_unit;low_source_quality","medium","True","keep","curated_release_20260707"
"PHA-a56176d29f-004","10.1016/j.mattod.2020.03.024","antifouling_low_adsorption","no","biofouling","surface_fouling_assay","antifouling","not_comparable","False","missing_key_experiment_condition;not_strong_or_medium_comparable;missing_or_unnormalizable_unit;low_source_quality","medium","True","keep","curated_release_20260707"
"PHA-359dff363c-001","10.1016/j.memsci.2008.06.023","protein_fouling","no","hemocompatibility","other","hemocompatibility","weak","False","not_strong_or_medium_comparable","high","True","not_applicable","curated_release_20260707"
"PHA-359dff363c-002","10.1016/j.memsci.2008.06.023","antifouling_low_adsorption","no","hemocompatibility","surface_fouling_assay","antifouling","not_comparable","False","not_strong_or_medium_comparable;missing_or_unnormalizable_unit;low_source_quality","medium","True","keep","curated_release_20260707"
"PHA-359dff363c-003","10.1016/j.memsci.2008.06.023","antifouling_low_adsorption","no","hemocompatibility","surface_fouling_assay","antifouling","not_comparable","False","not_strong_or_medium_comparable;missing_or_unnormalizable_unit;low_source_quality","medium","True","keep","curated_release_20260707"
"PHA-359dff363c-004","10.1016/j.memsci.2008.06.023","antifouling_low_adsorption","no","hemocompatibility","surface_fouling_assay","antifouling","not_comparable","False","not_strong_or_medium_comparable;missing_or_unnormalizable_unit;low_source_quality","medium","True","keep","curated_release_20260707"
"PHA-359dff363c-005","10.1016/j.memsci.2008.06.023","protein_fouling","no","hemocompatibility","static_incubation","hemocompatibility","weak","False","not_strong_or_medium_comparable","high","True","not_applicable","curated_release_20260707"
"PHA-359dff363c-006","10.1016/j.memsci.2008.06.023","antifouling_low_adsorption","no","hemocompatibility","surface_fouling_assay","antifouling","weak","False","not_strong_or_medium_comparable;missing_or_unnormalizable_unit;low_source_quality","medium","True","keep","curated_release_20260707"
"PHA-359dff363c-007","10.1016/j.memsci.2008.06.023","antifouling_low_adsorption","no","hemocompatibility","surface_fouling_assay","antifouling","weak","False","not_strong_or_medium_comparable;missing_or_unnormalizable_unit;low_source_quality","medium","True","keep","curated_release_20260707"
"PHA-359dff363c-008","10.1016/j.memsci.2008.06.023","antifouling_low_adsorption","no","hemocompatibility","surface_fouling_assay","antifouling","weak","False","not_strong_or_medium_comparable;missing_or_unnormalizable_unit;low_source_quality","medium","True","keep","curated_release_20260707"
"PHA-63c7247c64-001","10.1016/j.memsci.2008.06.059","unknown","unclear","immobilization","other","protein_immobilization","weak","False","not_strong_or_medium_comparable;low_source_quality","medium","False","not_applicable","curated_release_20260707"
"PHA-63c7247c64-002","10.1016/j.memsci.2008.06.059","unknown","unclear","immobilization","protein_immobilization_activity","protein_immobilization","weak","False","not_strong_or_medium_comparable","medium","False","not_applicable","curated_release_20260707"
"PHA-63c7247c64-003","10.1016/j.memsci.2008.06.059","unknown","unclear","column","other","purification","medium","True","ready","high","False","not_applicable","curated_release_20260707"
"PHA-3cb9084d2c-001","10.1016/j.memsci.2008.12.054","protein_fouling","no","biofouling","other","antifouling","not_comparable","False","not_strong_or_medium_comparable;missing_or_unnormalizable_unit","medium","True","keep","curated_release_20260707"
"PHA-3cb9084d2c-002","10.1016/j.memsci.2008.12.054","protein_fouling","no","surface","other","other","not_comparable","False","not_strong_or_medium_comparable;missing_or_unnormalizable_unit","medium","True","not_applicable","curated_release_20260707"
"PHA-3cb9084d2c-003","10.1016/j.memsci.2008.12.054","protein_fouling","no","surface","other","purification","not_comparable","False","not_strong_or_medium_comparable;missing_or_unnormalizable_unit","medium","True","not_applicable","curated_release_20260707"
"PHA-fa620c76fa-001","10.1016/j.memsci.2009.03.002","physical_adsorption","no","surface","other","mechanism_study","weak","False","not_strong_or_medium_comparable","medium","True","not_applicable","curated_release_20260707"
"PHA-fa620c76fa-002","10.1016/j.memsci.2009.03.002","physical_adsorption","no","surface","other","mechanism_study","weak","False","not_strong_or_medium_comparable","medium","True","not_applicable","curated_release_20260707"
"PHA-fa620c76fa-003","10.1016/j.memsci.2009.03.002","physical_adsorption","no","surface","other","mechanism_study","weak","False","not_strong_or_medium_comparable","medium","True","not_applicable","curated_release_20260707"
"PHA-fa620c76fa-004","10.1016/j.memsci.2009.03.002","physical_adsorption","no","surface","other","mechanism_study","weak","False","not_strong_or_medium_comparable","medium","True","not_applicable","curated_release_20260707"
"PHA-fa620c76fa-005","10.1016/j.memsci.2009.03.002","physical_adsorption","no","surface","other","purification","weak","False","not_strong_or_medium_comparable;missing_or_unnormalizable_unit;low_source_quality","medium","True","not_applicable","curated_release_20260707"
"PHA-436220a2ab-001","10.1016/j.memsci.2009.08.043","physical_adsorption","no","column","column_breakthrough","purification","strong","True","ready","high","True","not_applicable","curated_release_20260707"
"PHA-436220a2ab-002","10.1016/j.memsci.2009.08.043","physical_adsorption","no","column","column_breakthrough","purification","strong","True","ready","high","True","not_applicable","curated_release_20260707"
"PHA-436220a2ab-003","10.1016/j.memsci.2009.08.043","physical_adsorption","no","column","column_breakthrough","purification","strong","True","ready","high","True","not_applicable","curated_release_20260707"
"PHA-436220a2ab-004","10.1016/j.memsci.2009.08.043","physical_adsorption","no","column","column_breakthrough","purification","strong","True","ready","high","True","not_applicable","curated_release_20260707"
"PHA-436220a2ab-005","10.1016/j.memsci.2009.08.043","selective_adsorption","no","column","other","purification","strong","True","ready","high","True","not_applicable","curated_release_20260707"
"PHA-d175534f3b-001","10.1016/j.memsci.2009.10.025","protein_fouling","no","biofouling","other","antifouling","weak","False","not_strong_or_medium_comparable","medium","True","keep","curated_release_20260707"
"PHA-4664abcf17-001","10.1016/j.memsci.2010.07.016","protein_fouling","no","surface","other","other","weak","False","not_strong_or_medium_comparable","high","True","not_applicable","curated_release_20260707"
"PHA-4664abcf17-002","10.1016/j.memsci.2010.07.016","protein_fouling","no","surface","other","other","weak","False","not_strong_or_medium_comparable","high","True","not_applicable","curated_release_20260707"
"PHA-4664abcf17-003","10.1016/j.memsci.2010.07.016","protein_fouling","no","surface","other","other","weak","False","not_strong_or_medium_comparable","high","True","not_applicable","curated_release_20260707"
"PHA-4664abcf17-004","10.1016/j.memsci.2010.07.016","protein_fouling","no","surface","other","other","weak","False","not_strong_or_medium_comparable","high","True","not_applicable","curated_release_20260707"
"PHA-4664abcf17-005","10.1016/j.memsci.2010.07.016","protein_fouling","no","surface","other","mechanism_study","weak","False","not_strong_or_medium_comparable","high","True","not_applicable","curated_release_20260707"
"PHA-4664abcf17-006","10.1016/j.memsci.2010.07.016","protein_fouling","no","surface","other","other","weak","False","not_strong_or_medium_comparable","high","True","not_applicable","curated_release_20260707"
"PHA-4664abcf17-007","10.1016/j.memsci.2010.07.016","selective_adsorption","no","biofouling","surface_fouling_assay","antifouling","weak","False","not_strong_or_medium_comparable","high","True","keep","curated_release_20260707"
"PHA-4664abcf17-008","10.1016/j.memsci.2010.07.016","protein_fouling","no","surface","other","other","weak","False","not_strong_or_medium_comparable","high","True","not_applicable","curated_release_20260707"
"PHA-4664abcf17-009","10.1016/j.memsci.2010.07.016","antifouling_low_adsorption","no","biofouling","surface_fouling_assay","antifouling","medium","False","low_source_quality","high","True","keep","curated_release_20260707"
"PHA-4491442546-001","10.1016/j.memsci.2011.02.005","protein_fouling","no","biofouling","other","antifouling","medium","True","ready","high","True","keep","curated_release_20260707"
"PHA-4491442546-002","10.1016/j.memsci.2011.02.005","protein_fouling","no","biofouling","other","antifouling","medium","True","ready","high","True","keep","curated_release_20260707"
"PHA-4491442546-003","10.1016/j.memsci.2011.02.005","unknown","unclear","surface","fluorescence_surface_quantification","other","weak","False","not_strong_or_medium_comparable;missing_or_unnormalizable_unit","low","True","not_applicable","curated_release_20260707"
"PHA-4491442546-004","10.1016/j.memsci.2011.02.005","physical_adsorption","no","surface","fluorescence_surface_quantification","biointerface_adsorption","weak","False","not_strong_or_medium_comparable;missing_or_unnormalizable_unit","low","True","not_applicable","curated_release_20260707"
"PHA-7e5b62df3b-001","10.1016/j.memsci.2013.12.059","antifouling_low_adsorption","no","hemocompatibility","surface_fouling_assay","antifouling","not_comparable","False","not_strong_or_medium_comparable;missing_or_unnormalizable_unit;low_source_quality","medium","True","keep","curated_release_20260707"
"PHA-7e5b62df3b-002","10.1016/j.memsci.2013.12.059","antifouling_low_adsorption","no","biofouling","surface_fouling_assay","antifouling","not_comparable","False","not_strong_or_medium_comparable;missing_or_unnormalizable_unit;low_source_quality","medium","True","keep","curated_release_20260707"
"PHA-7e5b62df3b-003","10.1016/j.memsci.2013.12.059","antifouling_low_adsorption","no","hemocompatibility","surface_fouling_assay","antifouling","not_comparable","False","not_strong_or_medium_comparable;missing_or_unnormalizable_unit;low_source_quality","medium","True","keep","curated_release_20260707"
"PHA-7e5b62df3b-004","10.1016/j.memsci.2013.12.059","antifouling_low_adsorption","no","biofouling","surface_fouling_assay","antifouling","not_comparable","False","not_strong_or_medium_comparable;missing_or_unnormalizable_unit;low_source_quality","medium","True","keep","curated_release_20260707"
"PHA-7e5b62df3b-005","10.1016/j.memsci.2013.12.059","protein_fouling","no","biofouling","other","antifouling","not_comparable","False","not_strong_or_medium_comparable;missing_or_unnormalizable_unit;low_source_quality","medium","True","keep","curated_release_20260707"
"PHA-2e5fd8c82d-001","10.1016/j.memsci.2015.05.075","antifouling_low_adsorption","no","biofouling","surface_fouling_assay","purification","medium","True","ready","high","True","not_applicable","curated_release_20260707"
