Repository: sunyrain/PHA

# PHA Protein-Hydrogel Adsorption Dataset

Generated: 2026-07-05T11:36:45

## Scope

This curated package organizes literature-derived protein-hydrogel adsorption, binding, immobilization, antifouling, and related biointerface records extracted from the local PHA corpus.

The primary unit is one record:

`paper + hydrogel/sample + protein/mixture + experimental condition + measured outcome`

## Contents

- `data/sources.csv`: article-level metadata, extraction status, and curation decision.
- `data/records_flat.csv`: flattened record-level table with provenance, hydrogel, protein, condition, outcome, mechanism, and quality fields.

File: data/curated/pha_scientific_dataset_20260705/data/special_fields.csv (part 22 of 55)
id,doi,field_name,field_value_json,why_special,evidence_text,suggested_table
2100,10.3390/nano10081504,avidin_biotin_dissociation_constant,"""Kd = 10^-15 M""",Mechanistic affinity value explains the high binding of avidin conjugates to biotinylated PCL-chit-PEGb surfaces.,The avidin-biotin complex is known as the strongest non-covalent interaction (dissociation constant Kd = 10 −15 M).,mechanism_annotations
2101,10.3390/nano10081504,spacer_arm_loading,"""0.05 mM/g""",Quantifies PEG spacer loading on chitosan before biotinylation.,"With the use of Fmoc-Ala-OH as the external standard, the loading was calculated as 0.05 mM/g.",material_functionalization
2102,10.3390/nano10081504,biotinylation_completion,"""quantitative by negative Fmoc-OSu/piperidine test""",Supports successful preparation of the biotin affinity surface but is not a protein adsorption value.,"The rate of biotinylation was evaluated with the Fmoc-OSu/piperidine test, which provided negative results, thus, indicating that the acylation of chit-PEG-NH2 intermediate was quantitative.",material_functionalization
2103,10.3390/nano10081504,microparticle_size_after_grinding,"""PCL-chit about 500 um; PCL-chit-PEGb about 200 um; PEO-chit about 400 um; sieved through 700 um sieve""",Particle morphology and size affect surface area and potential protein binding but are reported separately from adsorption.,"The results showed that the PCL-chit MPs were larger and showed a mean size of about 500 µm. The PCL-chit-PEGb MPs had a mean size of about 200 µm. The PEO-chit MPs showed a mean size of about 400 µm. For the later experiments, the MPs were sieved through a 700 µm sieve.",hydrogel_properties
2104,10.3390/nano10081504,anti_cd44_in_vivo_effect,"""smaller hyaline cartilage volume and greater desmogenous ossification for scaffold #2 than scaffold #1""",Protein-functionalized scaffold caused a distinct tissue response rather than merely improving adsorption.,"The implantation of the composite scaffold PCL-chit-PEGb-antiCD44 MPs mixed with collagen/fibrin/PRP gel (scaffold #2), resulted in more frequent inflammatory infiltration, and a smaller volume of hyaline cartilage. The desmogenous ossification induced within the defect was greater in scaffold #2 than in scaffold #1.",biointerface_response
2105,10.1016/j.seppur.2022.121224,condition_conflict_for_PEGDA_PNIPAm_457_mg_g,"""Table 5 and conclusion associate 457.0 mg g−1 with T = 32 °C and pH = 4.8, while one Fig. 10 text passage states pH = 3.6 and T = 32 °C.""",The same maximum adsorption value is linked to different pH conditions in different article passages.,"Table 5: BSA | PEGDA-PNIPAm | 457.0 | T = 32 ℃, pH = 4.8. Text: when pH = 3.6 and T = 32℃, PEGDA-PNIPAm can efficiently adsorb BSA, and the adsorption capacity can reach 457 mg g−1.",condition_value_conflicts
2106,10.1016/j.seppur.2022.121224,BSA_charge_statement_error,"""The article text contains apparent contradictory statements about BSA charge versus pH relative to pI.""",Mechanistic interpretation of electrostatic adsorption may require manual review.,"Protein is positively charged when pH is less than pl, and negatively charged when pH is less than pl.",mechanism_quality_flags
2107,10.1016/j.seppur.2022.121224,CS_PNIPAm_shifted_LCST,"""CS incorporation increased the LCST to around 57.5 °C.""",Explains stable adsorption behavior across common BSA operating temperatures.,"The hydroxyl and amino groups in CS form hydrogen bonds with the amide group in PNIPAM, which increases the LCST to a high temperature region (around 57.5 °C).",material_response_properties
2108,10.1016/j.seppur.2022.121224,PEGDA_PNIPAm_LCST,"""PEGDA-PNIPAm volume phase transition temperature reported as 32.2 °C.""",Temperature-responsive adsorption is tied to the PNIPAm phase transition.,"PEGDA-PNIPAm have a volume phase change at 32.2 °C, which also shows that the PEGDA-PNIPAm hydrogel has temperature sensitivity.",material_response_properties
2109,10.1021/acs.analchem.1c00538,pepsin_permeation_depth,"""<1 mm after 1 h in pH 1 simulated gastric fluid at 37 °C""","This is a hydrogel-protein barrier/permeation observation, but not an adsorption measurement.",the permeation depth of pepsin to the capsule gel was limited (<1 mm) after being immersed for 1 h in pH 1 SGF at 37 °C,hydrogel_barrier_properties
2110,10.1021/acs.analchem.1c00538,selected_capsule_composition,"""3 wt % agarose hydrogel capsule with S-inner containing 0.2 mM Mn(II) and 1.4 mM HSA""","Defines the protein-containing hydrogel capsule system, although HSA is encapsulated rather than adsorbed.","a 3 wt % agarose gel was chosen for the capsule, and 0.2 mM Mn(II) with 1.4 mM HSA was chosen for the S-inner",hydrogel_sensor_formulation
2111,10.1021/acs.analchem.1c00538,capsule_protection_against_HSA_degradation,"""No HSA degradation detected inside hydrogel capsules after 30 min exposure to pH 1/pH 7 solution with pepsin or mucin at 37 °C""",Protein stability outcome related to hydrogel isolation rather than protein adsorption.,The SDS-PAGE results in Figure 2f verified that there was no degradation of HSA within the hydrogel capsules,protein_stability_in_hydrogel_capsule
2112,10.1016/S0032-3861(02)00070-8,crosslinker_hydrophobicity_order,"""PEG 800 < 1.3 DAP < 1.6 DAE < 1.12 DAD""",Paper-specific design variable explaining opposite adsorption trends for Fbg and HSA.,The cross-linkers showed different hydrophobic characters that increased in the following order: PEG 800<1.3 DAP<1.6 DAE<1.12 DAD.,hydrogel_design_variables
2113,10.1016/S0032-3861(02)00070-8,common_crosslinking_degree,"""48 +/- 2% experimental, independent of cross-linking agent""",Controls for spacer-arm identity by keeping cross-linking degree nearly constant.,"The experimental values were found to be 48±2%, independent of the cross-linking agent used.",hydrogel_properties
2114,10.1016/S0032-3861(02)00070-8,common_water_uptake,"""8500 +/- 1300""",Reported swelling was similar for all hydrogels despite different spacer arms.,"The different lengths of the cross-linking agent affected the swelling kinetics, without altering the water-uptake values (8500±1300), which remained constant for all hydrogels.",hydrogel_properties
2115,10.1016/S0032-3861(02)00070-8,fibrinogen_pe_comparator,"""hydrophobic PE material showed 50 mAU in same experiment, not reported data""",Non-hydrogel comparator indicates much higher relative Fbg adsorption than hyaluronan hydrogels.,The same experiment performed on the hydrophobic PE material showed an absorbance of 50mAU (not reported data).,comparators
2116,10.1016/S0032-3861(02)00070-8,opposite_adsorption_trends,"""Fbg adsorption increased with spacer hydrophobicity; HSA adsorption decreased with spacer hydrophobicity.""",Key paper-specific biological adsorption result.,"Albumin is preferably adsorbed onto hydrophilic support, while Fbg, similar to the other adhesive proteins, is absorbed onto a hydrophobic one.",mechanism_summary
2117,10.1002/app.33283,concentration_factor_range,"""1 to 4.5 times""",Primary quantitative protein-processing outcome is concentration factor rather than adsorption capacity.,The tested hydrogel showed a high potency towards concentrating BSA solutions with a concentration factor of 1 to 4.5 times and recovery of 60-90%.,protein_concentration_performance
2118,10.1002/app.33283,protein_recovery_range_abstract,"""60-90%""",BSA recovery is reported as a process metric and may indicate protein exclusion or loss to gel phase.,The tested hydrogel showed a high potency towards concentrating BSA solutions with a concentration factor of 1 to 4.5 times and recovery of 60-90%.,protein_concentration_performance
2119,10.1002/app.33283,stable_reuse_cycles,"""20 cycles""",Repeated hydrogel use is reported as a major practical performance claim.,The grafted polymer had stable efficiency in the concentration process for 20 cycles.,hydrogel_reusability
2120,10.1002/app.33283,particle_size_after_sieving,"""500 micrometers-1 mm""",Hydrogel particle size may affect mass transfer and protein exclusion but is not an adsorption metric.,"The product was thoroughly washed with acetone, dried at 60°C and then crushed and sieved to have particles size in the range (500 μm-1 mm).",hydrogel_preparation
2121,10.1002/app.33283,possible_BSA_diffusion_into_hydrogel,"""authors propose BSA migration into hydrogel phase at high protein concentration and pore blocking after reuse""","This is the closest paper-specific evidence for protein uptake by hydrogel, but it is mechanistic speculation rather than quantified adsorption.",The migration of BSA molecules from liquid phase to the hydrogel phase may be the most probable cause... Blocking of the pores with some diffused BSA molecules was probably the main cause.,mechanistic_notes
2122,10.1016/j.reactfunctpolym.2015.02.007,temperature_oscillation_protocol,"""Adsorption at 37 C followed by desorption at 25 C, repeated in triplicate with total experimental time of 100 min.""",Adsorption/desorption is thermally cycled rather than a single equilibrium adsorption experiment.,The adsorption and desorption behaviors of all ACHX hydrogel samples exhibit excellent temperature oscillation responsibility between 37°C and 25°C.,experimental_conditions
2123,10.1016/j.reactfunctpolym.2015.02.007,vent_like_surface_structure,"""ACH01-ACH10 hydrogels presented rough vent-like surface structures after introduction of AAc-Brij-58.""",Surface morphology is claimed to enable BSA passage and adsorption inside and on the surface of hydrogels.,The advantage of vent-like structures lies in that large amounts of BSA molecules could pass through the surface of the hydrogels to be adsorbed inside the hydrogels as well as on the surface of the hydrogels.,hydrogel_morphology
2124,10.1016/j.reactfunctpolym.2015.02.007,columniform_BSA_aggregates,"""Columniform BSA aggregates observed after adsorption and disappeared after desorption at 25 C.""",SEM morphology is used as supporting evidence for adsorption/desorption behavior.,"After desorption at 25°C, columniform BSA aggregates on the surface of ACHX hydrogels were disappeared.",biointerface_morphology
2125,10.1016/j.reactfunctpolym.2015.02.007,AAc_Brij_58_optimal_fraction,"""1 wt% AAc-Brij-58/NIPAm gave the maximum reported BSA adsorption amount.""",Non-monotonic adsorption trend indicates competing hydrophobic and hydrophilic effects.,"The result of two competitive actions is that, as the mass percent of AAc-Brij58/NIPAm is 1wt%, ACH01 hydrogel shows the largest adsorption amount of BSA.",design_rules
2126,10.3390/coatings9040218,BSA_flux_recovery_not_adsorption_capacity,"""FRR1 97.73%; FRR after three consecutive BSA filtrations 92.74%""","The article contains quantitative protein-hydrogel interaction data, but it is an anti-fouling flux recovery metric rather than adsorption uptake.","The first-round flux recovery rate (FRR1 = JW1/JW0) was 97.73%. After three consecutive BSA filtrations, the FRR still reached 92.74%.",protein_fouling_metrics
2127,10.3390/coatings9040218,selected_membrane_composition,"""2.5 wt.% NaAlg, 70 wt.% kaolin in NaAlg, 2.5 wt.% urea""",This composition was used for SEM characterization and subsequent membrane performance tests.,"The kaolin/CaAlg membrane prepared with 2.5 wt.% NaAlg, 70 wt.% kaolin in NaAlg and 2.5 wt.% urea was used for the SEM characterization.",hydrogel_formulation
2128,10.3390/coatings9040218,kaolin_particle_size,"""volume average diameter 14.85 μm; approximately 95% smaller than 26 μm by volume""",Particle size is a composite filler property that may affect membrane pore structure and fouling behavior.,Approximately 95% (in volume) of kaolin particles are smaller than 26 μm and have a volume average diameter of 14.85 μm.,filler_properties
2129,10.3390/gels9100776,activation_energy_CH_ADS,"""19.0 Kcal/mol""",Used as evidence distinguishing surface adsorption from entrapment via apparent kinetic behavior.,The values of Eatt obtained by nonlinear regression are 19.0 Kcal/mol for CH-ADS and 14.5 Kcal/mol for CH-ENT.,mechanistic_characterization
2130,10.3390/gels9100776,activation_energy_CH_ENT,"""14.5 Kcal/mol""",Lower activation energy was interpreted as mass transfer resistance in entrapped enzyme samples.,The lower value of Eatt for CH-ENT is due to the effect of the mass transfer resistances on the overall reaction kinetics.,mechanistic_characterization
2131,10.3390/gels9100776,swelling_degree,"""55 +/- 2.6%""",Hydrogel physical property reported for synthesized chitosan hydrogel.,"The swelling degree, measured as the ratio between the initial and final weights of the swollen samples, was 55 +/- 2.6%.",hydrogel_properties
2132,10.3390/gels9100776,glutaraldehyde_artifact_warning_CH_ADS,"""possible apparent increase in adsorption loading efficiency due to residual surface glutaraldehyde interacting with lipase""",Paper-specific caveat affecting interpretation of adsorption loading efficiency.,"An amount of excess glutaraldehyde, resulting from the previous hydrogel synthesis, could be present on the hydrogel particles surface. Consequently, an apparent increase in the adsorption loading efficiency could be due to the interaction between glutaraldehyde and lipase.",quality_flags
2133,10.3390/gels9100776,glutaraldehyde_artifact_warning_CH_ENT,"""possible apparent increase in entrapment loading efficiency due to glutaraldehyde-lipase interaction or partial enzyme cross-linking""",Paper-specific caveat affecting interpretation of entrapment loading efficiency.,"Bifunctional glutaraldehyde molecules may interact with the amino groups of the lipase, leading to a partial cross-linking of the enzyme. Consequently, an apparent increase in the entrapment loading efficiency could be due to the interaction between glutaraldehyde and lipase.",quality_flags
2134,10.3390/agriculture14112081,soil_homeostasis_endpoint,"""microbial counts and soil enzyme activities after sodium alginate addition under sulcotrione exposure""",The paper uses a hydrogel but evaluates soil remediation bioindicators rather than protein adsorption.,"The enrichment of the soil with sodium alginate contributed to the increase in the number of analyzed microorganism groups and the activities of dehydrogenases, catalase, alkaline phosphatase, arylsulfatase, and urease compared to the soil without the addition of hydrogel.",article_level_exclusion_notes
2135,10.3390/agriculture14112081,sodium_alginate_dose,"""10 g kg-1 dry matter soil""","Hydrogel dosage is reported, but it is a soil amendment dose, not adsorbent dosage for protein binding.","For the neutralization of adverse changes under the influence of the herbicide Sulcogan 300 SC, the hydrogel sodium alginate E401 was added to the soil in an amount of 10 g kg-1.",material_context
2136,10.1002/app.26931,enzyme_activity_improved_after_immobilization,"{""free_Vmax_umol_min_mg"": 3.2, ""immobilized_Vmax_umol_min_mg"": 13.8}","The immobilized enzyme had higher reported Vmax than free enzyme, which is a performance outcome beyond adsorption capacity.",The novel immobilized enzyme showed a remarkable improvement in its activity (13.8 umol min-1 mg-1) compared to the free enzyme (3.2 umol min-1 mg-1).,enzyme_performance
2137,10.1002/app.26931,optimum_pH_shift,"{""free_enzyme_optimum_pH"": ""4.5-5"", ""immobilized_enzyme_optimum_pH"": 4}",Immobilization changed the pH-activity profile and was interpreted as increased resistance toward acidic conditions.,"The optimum pH values for free and immobilized enzyme were 4.5-5 and 4, respectively.",biointerface_response
2138,10.1002/app.26931,maximum_swelling_selected_for_immobilization,"{""hydrogel_feed_ratio"": ""0.5:0.5"", ""q_pH_1"": 26.889, ""q_pH_10_5"": 13.491}",Hydrogel swelling behavior determined which sample was selected for enzyme immobilization.,The gel complex of 0.5 : 0.5 PAA/PDMAEMA had been selected for immobilization... This gel complex showed high swollen tendency in acidic medium.,hydrogel_properties
2139,10.1021/acs.jpcb.3c07283,functionalization_topology,"[""randomly functionalized"", ""core functionalized"", ""surface functionalized""]",Spatial distribution of ionizable units is the central design variable and strongly affects protein adsorption and localization.,"Three different functionalization strategies are considered, with pH-responsive segments distributed randomly, at the center, or on the surface of the polymer network.",hydrogel_design_variables
2140,10.1021/acs.jpcb.3c07283,adsorption_definition,"""Gamma is the integrated excess number of proteins incorporated into the polymer network.""",Outcome is a theoretical excess adsorption count rather than a conventional mass-normalized adsorption capacity.,Integrating <N(r)> yields the excess adsorption ... that quantifies the number of proteins incorporated into the polymer network.,outcome_metric_definitions
2141,10.1021/acs.jpcb.3c07283,protein_localization_radius,"""Cytochrome c in CF MAA-VA: r = 28 nm at 1 mM NaCl and r = 25 nm at 10 mM NaCl; insulin in CF AH-VA: around r = 25 nm.""","The paper reports spatial location of adsorbed proteins inside nanogels, not only adsorption amount.",The maximum number of adsorbed proteins occurs at r = 28 nm for 1 mM NaCl and at r = 25 nm for 10 mM NaCl ... The most likely position of an insulin molecule occurs around r = 25 nm for the CF nanogel.,protein_spatial_distribution
2142,10.1021/acs.jpcb.3c07283,potential_of_mean_force,"""Cytochrome c CF MAA-VA about -8 kBT; cytochrome c RF/SF about -6 kBT; insulin CF AH-VA -8 to -6 kBT; insulin RF -5 to -4 kBT; insulin SF minimum -4 kBT.""",PMF is a mechanistic adsorption-energy metric specific to the theoretical framework.,"Deep inside the nanogel, the protein interaction with the CF structure is the strongest; -8 kBT approximately ... The attractive interaction on adsorbed insulin ranges from -8 to -6 kBT inside the CF structure.",mechanistic_energy_metrics
2143,10.1021/acs.jpcb.3c07283,model_limitations,"""Protein unfolding or aggregation induced by pH and ionic strength is not included.""",This limits interpretation of adsorption predictions at extreme pH or ionic strength.,Potential protein unfolding or aggregation processes at specific pH and ionic strength ranges are not included in our current protein model.,model_quality_notes
2144,10.1021/acs.jpcb.3c07283,network_size,"""Network contains 10054 segments; chains are 25 segments long; superficial dangling chains contain 22% of total segments.""",The 22% dangling-chain fraction determines why 22% functionalization enables surface-functionalized networks.,"The nanogel network is composed of 25 segment-long cross-linked polymer chains. In total, this network contains 10,054 segments ... Altogether these chains contain 22% of the total number of segments.",nanogel_model_parameters
2145,10.1021/la050947k,electroactive_surface_coverage,"""Table 2 reports 10^11 Gamma/mol cm^-2 values of 2.93 for Hb-agarose, 2.91 for Mb-agarose, 2.62 for HRP-agarose, 15.7 for Cat-agarose, and 1.72 for Cyt c-agarose.""","Quantitative protein amount is reported as electroactive surface coverage, not as adsorption capacity or total hydrogel loading.","Using the integrals of the reduction peaks and Faraday's laws, Gamma* = Q/(nFA)... the amount of electroactive protein molecules was estimated to be 2.93 x 10^-11 mol cm^-2 for Hb.",electrochemical_parameters
2146,10.1021/la050947k,fraction_of_deposited_protein_electroactive,"""For Hb, electroactive protein was 0.36% of total Hb deposited; relative electroactive amounts were below 1% for all heme proteins.""",This distinguishes deposited/entrapped protein from protein that participates in electron transfer.,This value is only 0.36% of the total amount of Hb deposited on the electrode surface. The relative amount of electroactive proteins on the electrode surface are always below 1% for all the heme proteins.,bioelectrochemical_activity
2147,10.1021/la050947k,film_stability,"""Mb-agarose electrode retained 97% cathodic peak current after 24 h in [bmim][PF6] and about 98% after over 500 scan cycles.""",Stability of entrapped protein hydrogel film is relevant to biointerface durability but not adsorption.,"After the Mb-agarose-modified electrode had been immersed in [bmim][PF6] for 24 h, the cyclic voltammogram remained more or less unchanged with 97% of the cathodic peak current retained. The cyclic voltammogram also retained about 98% of its initial cathodic peak current after over 500 repetitive scan cycles.",film_stability
2148,10.1021/la050947k,dmf_effect_on_film_morphology,"""DMF addition produced a uniform, stable, regularly patterned porous Hb-agarose film by AFM.""",DMF altered hydrogel film morphology and electron-transfer behavior.,"A uniform, stable, and regularly patterned porous structure was observed for the Hb-agarose in the presence of DMF.",film_morphology
2149,10.1021/la050947k,electrocatalytic_kinetics,"""Table 3 reports Km and Imax for TCA and t-BuOOH reduction catalyzed by Hb-, Cyt c-, Cat-, Mb-, and HRP-agarose films.""",These are catalytic kinetic outcomes rather than protein adsorption outcomes.,"The relationship between catalytic current and the concentration of TCA showed a Michaelis-Menten response... The same analysis was also carried out for the other three heme proteins, and the results are summarized in Table 3.",electrocatalytic_kinetics
2150,10.3390/molecules28062604,Ce3_Ce4_ratio,"""33% Ce3+ / 67% Ce4+""",Redox activity toward cytochrome c is attributed to Ce3+/Ce4+ valence cycling rather than conventional adsorption.,"The relative contents of Ce3+ and Ce4+ are equal to 33% and 67%, respectively, if CeO2 NPs are taken as 100%.",materials_properties
2151,10.3390/molecules28062604,epinephrine_autooxidation_inhibition_BC_CeO2,"""63% inhibition""",SOD-like activity is a major reported biointerface outcome but is not protein adsorption.,"The introduction of a dispersion of BC-CeO2 NPs into the epinephrine solution also contributed to the inhibition of auto-oxidation, but the percentage of inhibition was lower and amounted to 63%.",redox_assays
2152,10.3390/molecules28062604,rat_blood_SOD_activity,"""1198.63 ± 23.09 inh/min*mg of Protein for BC-CeO2 NPs; control 962.14 ± 12.54""",Protein-normalized enzyme activity is reported in blood but not as adsorption.,Table 3. Biochemical indices in rat blood under the influence of CeO2 and BC-CeO2 NPs at a concentration of 50 μL of the sample per 1 mL of blood.,biointerface_response
2153,10.3390/molecules28062604,possible_cyt_c_chemisorption_complex,"""probable chemisorption complex of cyt c porphyrin ring with cerium ions""","This is the only adsorption-like statement, but it is qualitative and mechanistic, not a quantified adsorption measurement.","A feature of the interaction of nanoceria with cyt c is a significant increase in the absorption of the γ band in the initial period of time, probably due to the formation of a chemisorption complex of the cyt c porphyrin ring with cerium ions on the nanoceria surface.",mechanism_notes
2154,10.1021/la5035273,PPL molecular dimensions,"""4.6 x 2.6 x 1.1 nm3""",Used by authors to explain leakage from the PEGDA hydrogel network.,the size of strip-like molecules of PPL is 4.6 x 2.6 x 1.1 nm3 as reported,protein_physical_properties
2155,10.1021/la5035273,P(PEGDA) ideal mesh size,"""approximately 3 x 3 x 3 nm3""",Key mechanistic parameter for protein retention/leakage.,the ideal average mesh size of the P(PEGDA) hydrogel network should be approximately 3 x 3 x 3 nm3,hydrogel_network_properties
2156,10.1021/la5035273,cross-linked PPL cluster diameter,"""15.1 nm""",Cross-linking changed enzyme size and improved retention.,the average diameter of the PPL clusters was 15.1 nm (detected by DLS),protein_aggregate_properties
2157,10.1021/la5035273,visible light immobilization condition,"""xenon lamp, 380-700 nm filter, 3 mW cm-2 at 420 nm""",Mild polymerization condition intended to preserve enzyme activity.,"under a xenon lamp (filter was added with band-pass of 380-700 nm, irradiation intensity was 3 mW cm-2 at 420 nm)",polymerization_conditions
2158,10.1021/la5035273,hydrogel thickness tuning range,"""10^-1 to 10^3 um""",Thickness controls enzyme storage capacity.,regulate the thickness of the graft layer in the range from 10-1 to 103 um,hydrogel_design_space
2159,10.1021/la5035273,possible covalent enzyme-hydrogel bonding,"""Michael addition between lysine or cysteine residues and PEGDA acrylate groups""",May affect adsorption/immobilization mechanism and activity loss.,there may be some PPL bonded to the hydrogel network covalently via Michael addition between lysine or cysteine residues and acrylate groups of PEGDA,mechanism_annotations
2160,10.1016/j.mtcomm.2024.109285,release_model_at_pH_7_4,"{""MIP"": {""K"": ""1.30 ± 0.05"", ""R2"": 0.94, ""n"": ""0.21 ± 0.02""}, ""NIP"": {""K"": ""1.59 ± 0.07"", ""R2"": 0.8, ""n"": ""0.15 ± 0.03""}, ""model"": ""Korsmeyer-Peppas""}",Release kinetics are not adsorption outcomes but describe protein delivery behavior from the loaded hydrogel.,Table 1 presents Korsmeyer-Peppas parameters for insulin release from MIP and NIP at pH 7.4.,release_kinetics
2161,10.1016/j.mtcomm.2024.109285,insulin_release_percentages,"{""INS@MIP_pH_6_4_1h"": ""45 ± 3%"", ""INS@MIP_pH_6_4_8h"": ""69 ± 3%"", ""INS@MIP_pH_7_4_1h"": ""49 ± 2%"", ""abstract_MIP_pH_6_4_1h"": ""~60%"", ""abstract_MIP_pH_6_4_8h"": ""80%"", ""abstract_MIP_pH_7_4_8h"": ""~80%""}",Release percentages are relevant to drug delivery but not direct adsorption capacity; abstract and body contain partially inconsistent pH 6.4 values.,"For INS@MIPs, about 49±2% of insulin was released after 1 h at pH=7.4... At pH 6.4... approximately 45±3%... cumulative release reached 69±3% over 8 h.",release_outcomes
2162,10.1016/j.mtcomm.2024.109285,zeta_potential_by_pH,"{""pH_6_4"": {""INS@MIP_mV"": -13, ""MIP_mV"": -32, ""NIP_mV"": -41}, ""pH_7_4"": {""INS@MIP_mV"": -19, ""MIP_mV"": -37, ""NIP_mV"": -44}}",Zeta potential supports adsorption mechanism but is a material characterization field.,"In pH 7.4, the zeta potential of NIP, MIP, and INS@MIP was −44, −37, and −19 mV, respectively, while in pH 6.4... −41, −32, and −13 mV.",hydrogel_properties
2163,10.1016/j.mtcomm.2024.109285,cytotoxicity,"{""MIP_concentrations"": [""10 ug/mL"", ""20 ug/mL"", ""50 ug/mL"", ""100 ug/mL""], ""cell_line"": ""L929 fibroblast"", ""lowest_reported_viability"": ""82 ± 4% at 100 ug/mL after 3 days""}",Biointerface response is not adsorption but relevant to application safety.,"After 3 days of culture, a slight reduction in cell viability was observed, reaching 82±4% at a concentration of 100 μg.mL−1.",biointerface_response
2164,10.3390/biomedicines10020330,DPP-IV inhibition by cAP-Soy1,"""33.1 +/- 2.6% at 10 uM; 36.1 +/- 6.2% at 100 uM""","Quantitative bioactivity endpoint for hydrogel substrate, but not a protein adsorption measurement.","cAP-Soy1 reduced the DPP-IV activity by 33.1 +/- 2.6% and 36.1 +/- 6.2% at 10 and 100 uM, respectively.",bioactivity_outcomes_non_adsorption
2165,10.3390/biomedicines10020330,DPP-IV inhibition by cAP-Lup1,"""29.0 +/- 6.5% at 10 uM; 38.0 +/- 4.3% at 100 uM""","Quantitative bioactivity endpoint for hydrogel substrate, but not a protein adsorption measurement.",cAP-Lup1 inhibited the same enzyme by 29.0 +/- 6.5% (10 uM) and 38.0 +/- 4.3% (100 uM).,bioactivity_outcomes_non_adsorption
2166,10.3390/biomedicines10020330,ACE inhibition by cAP-Soy1,"""52.2 +/- 12.7% at 10 uM; 79.5 +/- 1.8% at 100 uM""","Quantitative bioactivity endpoint for hydrogel substrate, but not a protein adsorption measurement.",cAP-Soy1 (10 and 100 uM) inhibits the ACE activity by 52.2 +/- 12.7% and 79.5 +/- 1.8%.,bioactivity_outcomes_non_adsorption
2167,10.3390/biomedicines10020330,ACE inhibition by cAP-Lup1,"""55.4 +/- 14.5% at 10 uM; 77.8 +/- 7.2% at 100 uM""","Quantitative bioactivity endpoint for hydrogel substrate, but not a protein adsorption measurement.","cAP-Lup1 by 55.4 +/- 14.5% and 77.8 +/- 7.2% at 10 and 100 uM, respectively.",bioactivity_outcomes_non_adsorption
2168,10.3390/biomedicines10020330,cAP hydrogel storage modulus,"""G' = 1379 Pa for cAP-Soy1; G' = 958 Pa for cAP-Lup1""","Hydrogel mechanical characterization relevant to material properties, but not adsorption.",Only co-assembled peptide hydrogels displayed significantly increased G' values (1379 Pa for cAP-Soy1 and 958 Pa for cAP-Lup1).,hydrogel_material_properties
2169,10.1021/acsabm.0c01631,phage_display_library_diversity,"""2.5 x 10^10 peptide sequences""",The hydrogel nanoparticle was used to select complementary peptide binders from a very large peptide library.,"The total diversity of the peptide library was 2.5 × 10^10 and over the four rounds of selection, washing and immobilization conditions were progressively more stringent.",phage_display_selection
2170,10.1021/acsabm.0c01631,selected_high_affinity_phage_count,"""Five phages with high affinity for NP1 were selected from 90 single colonies.""",This is a selection outcome rather than a conventional adsorption metric.,Five phages with high affinity for NP1 (40TBAm-20AAc) were selected from 90 single colonies.,phage_display_selection
2171,10.1021/acsabm.0c01631,polymer_sequence_uncertainty,"""Each polymer NP contains a Bernoulli distribution of approximately 450000 monomers and cannot be sequenced by existing methods.""",The authors frame affinity as probabilistic rather than deterministic due to statistical copolymer complexity.,"Each polymer NP contains a Bernoulli distribution of ∼450,000 monomers.",mechanistic_notes
2172,10.1021/acsabm.0c01631,hydrogel_density,"""approximately 1/30 to 1/50 or 1/30 to 1/100 that of a protein or hard nanoparticle""",Soft hydrogel nanoparticle density affects whether biomacromolecules can absorb throughout the particle rather than only on the surface.,NIPAm (2% cross-linked) are soft dynamic materials with densities 1/30th to 1/100th that of a protein or hard NPs.,hydrogel_physical_properties
2173,10.1021/acsabm.0c01631,peptide_solvent_accessible_surface_area,"{""P14C"": ""2181 Å2"", ""P14L"": ""2117 Å2"", ""P14M"": ""2059 Å2"", ""P14S"": ""2117 Å2""}",Reported computational peptide property used to argue binding differences are not due to solvent accessible area.,"Within the limitations of the method, the data suggests that the four peptides (P14C, P14L, P14S and P14N) have similar solvent accessible surface areas.",peptide_properties
2174,10.1021/ja506717v,isotopic_labeling,"""MBP isotopically labeled with 13C and 15N""",Labeling enabled dynamic structural measurements by TROSY-HSQC NMR rather than adsorption quantification.,"maltose binding protein (MBP) was isotopically labeled with 13C and 15N, permitting dynamic structural measurements using TROSY-HSQC NMR spectroscopy",protein_characterization_or_experiment_details
2175,10.1021/ja506717v,substrate_induced_domain_rearrangements,"""resolution of substrate-induced large-amplitude domain rearrangements after hydrogel relaxation""",Outcome concerns conformational dynamics of tethered protein inside hydrogel.,Relaxation of the hydrogel matrix following transient heating results in enhanced protein dynamics and resolution of substrate-induced large-amplitude domain rearrangements.,mechanistic_or_biointerface_outcomes
2176,10.1002/1097-4628(20000801)77:5<1037::AID-APP10>3.0.CO;2-G,non_protein_adsorbate,"""uranyl ion""","The article is about hydrogel adsorption, but the target is an inorganic metal ion rather than a protein.",The effect of gel composition on the uranyl ions adsorption capacity of PVP-g-CA hydrogels was investigated.,exclusion_reasons
2177,10.1002/1097-4628(20000801)77:5<1037::AID-APP10>3.0.CO;2-G,uranyl_adsorption_capacity_range,"""18-144 mg [UO]/g dry gel from uranyl nitrate; 22-156 mg [UO]/g dry gel from uranyl acetate""","Quantitative adsorption data are present, but outside the protein-hydrogel adsorption scope.",Uranyl adsorption capacity of these hydrogels were found to be in the range of 18-144 mg [UO]/g dry gel from the aqueous solution of uranyl nitrate and 22-156 mg [UO]/g dry gel from the aqueous solution of uranyl acetate.,nonprotein_adsorption_outcomes
2178,10.1002/1097-4628(20000801)77:5<1037::AID-APP10>3.0.CO;2-G,control_material,"""poly(N-vinyl 2-pyrrolidone) hydrogel""",A non-grafted PVP hydrogel comparator was reported to have no uranyl uptake.,while poly(N-vinyl 2-pyrrolidone) hydrogel did not sorb any uranyl ion.,controls
2179,10.1016/j.mtchem.2026.103671,compressive_stress_at_80_percent_strain,"""122.44 kPa""",Mechanical resilience is relevant to hemoperfusion cryogel performance but is not a standard adsorption field.,"Under a rigorous 80% compressive strain, the cryogel withstands a stress of 122.44 kPa.",hydrogel_properties_extended
2180,10.1016/j.mtchem.2026.103671,porosity,"""90.3%""",Porosity supports mass-transfer interpretation but no dedicated scalar field exists.,The MFC/QCS/PTL reveals a highly interconnected macro-porous network with a porosity of 90.3%.,hydrogel_properties_extended
2181,10.1016/j.mtchem.2026.103671,specific_surface_area,"""0.9299 m2/g for MFC/QCS/PTL; 0.4790 m2/g for MFC/QCS""",BET surface area is useful for adsorbent design and comparator interpretation.,BET analysis reveal that the specific surface area increased from 0.4790 m2/g for MFC/QCS to 0.9299 m2/g for MFC/QCS/PTL.,hydrogel_properties_extended
2182,10.1016/j.mtchem.2026.103671,ptl_coating_duration_optimum,"""60 min for MFC/QCS/PTL-1.5""",Optimization variable defines selected formulation but is not a standard field.,"Among these, MFC/QCS/PTL-1.5 with 60-min coating duration, was identified as the optimal formulation.",synthesis_parameters
2183,10.1016/j.mtchem.2026.103671,hemolysis_ratio,"""0.7% for MFC/QCS/PTL-1.5; 2.26% for MFC/QCS""",Blood compatibility is central to hemoperfusion but outside adsorption outcome scalar fields.,"MFC/QCS/PTL-1.5 exhibited a reduced hemolysis ratio of 0.7%, compared with 2.26% for MFC/QCS.",biointerface_response
2184,10.1016/j.mtchem.2026.103671,cell_viability,""">94.80% across 0.01-10 mg/mL""",Cytocompatibility supports biomedical use but is not a direct adsorption metric.,Cell viability consistently exceeded 94.80% across a wide concentration range (0.01–10 mg/mL).,biointerface_response
2185,10.1016/j.reactfunctpolym.2009.04.009,EL separation factor table,"{""EL_values_by_hydrogel"": {""pHprep4.0_imprinted"": [0.51, 0.342, 0.258, 0.206, 0.172], ""pHprep4.0_nonimprinted"": [0.388, 0.241, 0.175, 0.137, 0.113], ""pHprep5.8_imprinted"": [0.726, 0.569, 0.469, 0.398, 0.346], ""pHprep5.8_nonimprinted"": [0.287, 0.168, 0.118, 0.091, 0.074], ""pHprep8.0_imprinted"": [0.814, 0.689, 0.593, 0.522, 0.466], ""pHprep8.0_nonimprinted"": [0.272, 0.157, 0.111, 0.085, 0.069]}, ""initial_concentration_mg_mL"": [0.1, 0.2, 0.3, 0.4, 0.5]}",EL is a Langmuir favorability parameter rather than a direct adsorption capacity.,The EL values showed that favorable adsorption of Fbg on both the imprinted and non-imprinted hydrogels takes place.,isotherm_favorability_parameters
2186,10.1016/j.reactfunctpolym.2009.04.009,imprinting-effect adsorbed amounts from selectivity section,"{""BSA_mg_g_dry_gel"": {""pHprep4.0"": 0.4, ""pHprep5.8"": 2.9, ""pHprep8.0"": 3.1}, ""BSA_nmol_g_dry_gel"": {""pHprep4.0"": 5.5, ""pHprep5.8"": 48.1, ""pHprep8.0"": 46.1}, ""Fbg_mg_g_dry_gel"": {""pHprep4.0"": 20.9, ""pHprep5.8"": 15.3, ""pHprep8.0"": 16.6}, ""Fbg_nmol_g_dry_gel"": {""pHprep4.0"": 61.4, ""pHprep5.8"": 45.1, ""pHprep8.0"": 48.9}, ""urease_mg_g_dry_gel"": {""pHprep4.0"": 1.1, ""pHprep5.8"": 3.1, ""pHprep8.0"": 1.2}, ""urease_nmol_g_dry_gel"": {""pHprep4.0"": 2.3, ""pHprep5.8"": 6.3, ""pHprep8.0"": 2.5}}","These values are reported as MIH adsorption minus non-imprinted gel adsorption, not absolute adsorption capacities.","Adsorbed amounts of Fbg caused by imprinted effect of the MIHs prepared in pH 4.0, 5.8 and 8.0 are 20.9, 15.3 and 16.6 mg Fbg g−1 dry gel, respectively.",imprinting_effect_by_protein
2187,10.1016/j.reactfunctpolym.2009.04.009,hydrogel preparation composition,"{""APS"": ""0.06 M, 1.0 mL"", ""Fbg_template_g"": 0.04, ""MA_g"": 0.1, ""MBAAm_g"": 0.05, ""NIPA_g"": 1.0, ""TEMED"": ""0.064 M, 0.5 mL"", ""buffer_volume_mL"": 4.5, ""polymerization_temperature_C"": 22, ""polymerization_time_h"": 24}",Detailed synthesis recipe supports material reproducibility but is not an adsorption outcome.,"The purified NIPA (1.0g) and MA (0.10g) were dissolved in 4.5mL pH buffer solution... MBAAm (0.05g), APS (0.06M, 1.0mL), TEMED (0.064M, 0.5mL) and Fbg (0.04g) were added.",hydrogel_synthesis_recipe
2188,10.1021/bm701399m,DSHEMA,"{""HG 15:10"": 0.1, ""HG 15:15"": 0.15, ""HG 15:22"": 0.22, ""HG 15:36"": 0.36}","Degree of HEMA substitution controls hydrogel crosslink density, swelling, enzymatic hydrolysis, and spontaneous BSA release.","The DS of galactose and HEMA are based on total DS of the AcGGM... hydrogels: HG 15:10, HG 15:15, HG 15:22, HG 15:36.",hydrogel_design_parameters
2189,10.1021/bm701399m,enzyme_triggered_release,"""β-Mannanase An Man5A hydrolysis enhanced BSA release from AcGGM hydrogels.""",Release is controlled by enzymatic degradation rather than adsorption/desorption equilibrium.,β-Mannanase-mediated backbone hydrolysis enhances the erosion of the gel and increases the release of the target molecule.,release_mechanism_annotations
2190,10.1021/bm701399m,initial_wash_step,"""HG 15:36 was incubated in buffer without An Man5A for 24 h to wash out spontaneously released BSA before enzyme addition.""",Separates spontaneous burst release from enzyme-controlled release.,"First, the hydrogel was incubated in buffer without An Man5A for 24 h to wash out spontaneously released BSA.",experimental_protocol_notes
2191,10.1016/j.marpolbul.2023.115345,protein_removal_efficiency_formula,"""PRE % = (F1 - F2) / F1 × 100%; F1 is total protein fluorescence value and F2 is adsorbed protein fluorescence value.""",Outcome is not a direct mass adsorption value; it is a desorption/removal metric derived from fluorescence before and after PBS washing.,The protein removal efficiency (PRE) was calculated according to Eq. 2. PRE % = F1 − F2 / F1 × 100%. F1: total protein fluorescence value. F2: adsorbed protein fluorescence value.,protein_adsorption_assay_methods
2192,10.1016/j.marpolbul.2023.115345,best_hydrogel_content,"""20 wt% PS-PEG hydrogel in PDMS coating""",The paper identifies an optimum hydrogel loading rather than monotonic improvement.,"The S-PP coating antifouling properties were best when PS-PEG hydrogel was added at 20 wt%, with adverse effects of either excessive or few added hydrogel.",design_space_notes
2193,10.1016/j.marpolbul.2023.115345,S-PP20_after_PBS_conflict,"""Table 3 reports S-PP20 after PBS FI as 10.22 ± 2.30, while the antifouling mechanism section states 7.92.""",Internal inconsistency affects the retained fluorescence value for the main optimal sample.,"Table 3: S-PP20 After PBS treated 10.22 ± 2.30. Antifouling mechanism: the FI of S-PP20 after PBS washed was only 7.92, and PRE was 34.02%.",data_quality_flags
2194,10.1002/smll.202002621,optimal_hydrogel_film_thickness,"""about 120 um from 2 uL drop-cast hydrogel solution""",Hydrogel thickness affected both ECL intensity and anti-biofouling performance.,"The hydrogel film formed by drop-casting 2 µL hydrogel solution, with the thickness of ≈120 µm measured by SEM, exhibited the highest ECL intensity with excellent anti-biofouling property.",hydrogel_design_parameters
2195,10.1002/smll.202002621,self_healing_ECL_recovery,"""ECL intensity decreased by 17% after cutting and almost totally restored in 10 min""",Self-healing restores the sensing interface response after physical damage.,"The ECL intensity of the system immediately decreased by 17% resulting from the cutting of the hydrogel surface, then the ECL emission of the system started to increase, and almost totally restored to the initial state in 10 min.",biointerface_durability
