Repository: sunyrain/PHA

# PHA Protein-Hydrogel Adsorption Dataset

Generated: 2026-07-05T11:36:45

## Scope

This curated package organizes literature-derived protein-hydrogel adsorption, binding, immobilization, antifouling, and related biointerface records extracted from the local PHA corpus.

The primary unit is one record:

`paper + hydrogel/sample + protein/mixture + experimental condition + measured outcome`

## Contents

- `data/sources.csv`: article-level metadata, extraction status, and curation decision.
- `data/records_flat.csv`: flattened record-level table with provenance, hydrogel, protein, condition, outcome, mechanism, and quality fields.

File: data/curated/pha_scientific_dataset_20260705/data/materials.csv (part 23 of 67)
id,doi,name,role,context,pubchem_query,needs_manual_normalization,enrichment_json
3546,10.1007/s40820-017-0184-y,2-hydroxy-4′-(2-hydroxyethoxy)-2-methylpropiophenone,photoinitiator,Used for UV-induced photocrosslinking of PEGDA microbeads.,2-hydroxy-4'-(2-hydroxyethoxy)-2-methylpropiophenone,0,
3547,10.1007/s40820-017-0184-y,NaYF4:50%Yb1%Er,red upconversion nanoparticle encoder,Encapsulated in PEGDA microbeads for red fluorescence encoding.,sodium yttrium fluoride ytterbium erbium upconversion nanoparticle,1,
3548,10.1007/s40820-017-0184-y,NaYF4:18%Yb2%Er30%Lu,green upconversion nanoparticle encoder,Encapsulated in PEGDA microbeads for green fluorescence encoding.,sodium yttrium fluoride ytterbium erbium lutetium upconversion nanoparticle,1,
3549,10.1007/s40820-017-0184-y,NaYF4:30%Yb0.5%Tm,blue upconversion nanoparticle reporter label,Conjugated to reporter antibodies for protein detection.,sodium yttrium fluoride ytterbium thulium upconversion nanoparticle,1,
3550,10.1007/s40820-017-0184-y,tetraethyl orthosilicate,silica coating reagent,Used to coat encoded microbeads before carboxyl modification.,tetraethyl orthosilicate,0,
3551,10.1007/s40820-017-0184-y,carboxyethylsilanetriol disodium salt,carboxyl functionalization reagent,Added after TEOS coating to introduce carboxyl groups onto microbeads.,carboxyethylsilanetriol disodium salt,0,
3552,10.1007/s40820-017-0184-y,EDC,carbodiimide coupling reagent,Used with NHS to activate carboxyl groups for antibody coupling.,1-ethyl-3-(3-dimethylaminopropyl)carbodiimide hydrochloride,0,
3553,10.1007/s40820-017-0184-y,NHS,coupling reagent,Used with EDC to activate carboxyl groups for antibody conjugation.,N-hydroxysulfosuccinimide sodium salt,1,
3554,10.1007/s40820-017-0184-y,ChonBlock blocking buffer,blocking buffer,0.1% ChonBlock was incubated with probe antibody-conjugated microbeads before target protein binding.,ChonBlock blocking buffer,1,
3555,10.1007/s40820-017-0184-y,Pico-Surf 2,surfactant in oil phase,Used in HFE-7500 oil during droplet microfluidic microbead synthesis.,Pico-Surf 2,1,
3556,10.1007/s40820-017-0184-y,HFE-7500,oil phase,Used as the oil phase for droplet microfluidics.,HFE-7500,1,
3557,10.1007/s40820-017-0184-y,acrylic acid,alternative carboxylation monomer,Attempted copolymerization with PEGDA reduced fluorescence of encoded microbeads.,acrylic acid,0,
3558,10.1007/s40820-017-0184-y,polydopamine,alternative surface coating,Reported coating method quenched emitted fluorescence and involved physical antibody adsorption.,polydopamine,1,
3559,10.1016/j.colsurfb.2006.03.020,N-isopropylacrylamide,monomer,Main thermoresponsive monomer used at 5 g in all microgel preparations.,N-isopropylacrylamide,0,
3560,10.1016/j.colsurfb.2006.03.020,acrylic acid,comonomer; chargeable carboxylic acid group source,"Used at 0, 0.25, 0.5, or 0.75 g, corresponding to 0, 5, 10, or 15 wt.% relative to NIPAM.",acrylic acid,0,
3561,10.1016/j.colsurfb.2006.03.020,"N,N'-methylenebisacrylamide",crosslinker,"Used at 0.5 g or 0.25 g, corresponding to 10 or 5 wt.% relative to NIPAM.","N,N'-methylenebisacrylamide",0,
3562,10.1016/j.colsurfb.2006.03.020,potassium persulfate,polymerization initiator,0.5 g KPS dissolved in 50 ml deionized water was added to initiate polymerization.,potassium persulfate,0,
3563,10.1016/j.colsurfb.2006.03.020,sodium chloride,ionic strength modifier,BSA loading increased as NaCl concentration decreased from 0.1 M to 0.001 M at pH 5.,sodium chloride,0,
3564,10.1016/j.colsurfb.2006.03.020,hydrochloric acid,pH adjustment reagent,Suspension pH was adjusted by adding 0.1 M HCl or NaOH.,hydrochloric acid,0,
3565,10.1016/j.colsurfb.2006.03.020,sodium hydroxide,pH adjustment reagent and COOH titration reagent,Used for pH adjustment and for measuring carboxylic groups on microgel particles.,sodium hydroxide,0,
3566,10.1016/j.colsurfb.2006.03.020,phosphate buffer,adsorption buffer,Suspension pH was controlled by dispersing sample into 0.1 M phosphate buffer unless otherwise noted.,phosphate buffer,1,
3567,10.1002/anbr.202000079,4-[2-(N-methacrylamido)ethylaminomethyl] benzoic acid,functional monomer,FM1 comprises a benzoic acid moiety for interaction with proteins and a secondary amine group for incorporating fluorescent reporter molecules.,4-[2-(N-methacrylamido)ethylaminomethyl] benzoic acid,1,
3568,10.1002/anbr.202000079,FM1,functional monomer abbreviation,"Polymerized with NIPAm, MPC, and MBAA in the presence of HSA.",4-[2-(N-methacrylamido)ethylaminomethyl] benzoic acid,1,
3569,10.1002/anbr.202000079,N-isopropylacrylamide,main monomer,Incorporated as the main component of the nanogels.,N-isopropylacrylamide,0,
3570,10.1002/anbr.202000079,NIPAm,main monomer abbreviation,Used in preparation of MIP-NGs and NIP-NGs.,N-isopropylacrylamide,0,
3571,10.1002/anbr.202000079,2-methacryloxyethyl phosphorylcholine,comonomer,Added as a comonomer for achieving high biocompatibility.,2-methacryloxyethyl phosphorylcholine,0,
3572,10.1002/anbr.202000079,MPC,comonomer abbreviation,Used in the polymer nanogel formulation.,2-methacryloxyethyl phosphorylcholine,0,
3573,10.1002/anbr.202000079,"N,N'-methylenebisacrylamide",crosslinker,Incorporated as a hydrophilic crosslinker.,"N,N'-methylenebisacrylamide",0,
3574,10.1002/anbr.202000079,MBAA,crosslinker abbreviation,Used in MIP-NG and NIP-NG preparation.,"N,N'-methylenebisacrylamide",0,
3575,10.1002/anbr.202000079,ATTO 647 N NHS ester,fluorescent dye and postimprinting modification reagent,Introduced into secondary amino groups on FM residues via NHS-mediated amine coupling.,ATTO 647 N NHS ester,1,
3576,10.1002/anbr.202000079,ATTO 647 N,fluorescent reporter dye,Hydrophobic fluorescent dye introduced into the MIP matrix to yield FL-MIP-NGs.,ATTO 647 N,1,
3577,10.1002/anbr.202000079,V-50,radical initiator,Used for emulsifier-free precipitation polymerization.,"2,2'-azobis(2-methylpropioamidine) dihydrochloride",1,
3578,10.1002/anbr.202000079,"2,2'-azobis(2-methylpropioamidine), dihydrochloride",radical initiator,Listed in materials and used as V-50.,"2,2'-azobis(2-methylpropioamidine) dihydrochloride",0,
3579,10.1002/anbr.202000079,11-mercaptoundecanoic acid,SPR chip surface linker,Gold SPR sensor chips were immersed in 1 mM 11-mercaptoundecanoic acid ethanolic solution before NG immobilization.,11-mercaptoundecanoic acid,0,
3580,10.1002/anbr.202000079,1-ethyl-3-(3-dimethylaminopropyl) carbodiimide hydrochloride,coupling reagent,Used with NHS to activate carboxylic acid on the SPR chip surface.,EDC hydrochloride,0,
3581,10.1002/anbr.202000079,N-hydroxysuccinimide,coupling reagent,Used with EDC for surface activation and NHS-mediated amine coupling.,N-hydroxysuccinimide,0,
3582,10.1002/anbr.202000079,2-amino ethanol,surface blocking reagent,Injected to inactivate remaining activated carboxylic acids on the chip.,ethanolamine,0,
3583,10.1002/anbr.202000079,DEAE-Sephadex,anion-exchange resin,Used to remove residual monomer and template HSA.,DEAE-Sephadex,1,
3584,10.1002/anbr.202000079,sodium chloride,buffer salt,Binding and polymerization buffers contained 140 mM NaCl.,sodium chloride,0,
3585,10.1002/anbr.202000079,bromocresol purple,clinical assay comparator dye,Conventional BCP method was used to estimate HSA concentration in serum.,bromocresol purple,0,
3586,10.1016/j.ab.2017.02.003,2-hydroxyethyl methacrylate,monomer/polymer backbone precursor,Poly(HEMA-MAH) cryogels were prepared by co-polymerization of HEMA with MAH.,2-hydroxyethyl methacrylate,0,
3587,10.1016/j.ab.2017.02.003,N-methacryloyl-L-histidine methyl ester,pseudobioaffinity ligand monomer,5 and 10 mg MAH were used as pseudobiospecific ligand for bovine IgG adsorption.,N-methacryloyl-L-histidine methyl ester,1,
3588,10.1016/j.ab.2017.02.003,"N,N'-methylenebisacrylamide",crosslinker,5 and 10 mg MAH were separately added to 0.283 g of MBAAm.,"N,N'-methylenebisacrylamide",0,
3589,10.1016/j.ab.2017.02.003,ammonium persulfate,initiator,Polymerization was initiated by TEMED and APS.,ammonium persulfate,0,
3590,10.1016/j.ab.2017.02.003,"N,N,N',N'-tetramethylenediamine",activator,Polymerization was initiated by TEMED and APS.,"N,N,N',N'-tetramethylenediamine",1,
3591,10.1016/j.ab.2017.02.003,sodium chloride,ionic strength modifier and elution salt,NaCl concentrations from 0.2 to 0.8 M were tested; elution buffer contained 1 M NaCl.,sodium chloride,0,
3592,10.1016/j.ab.2017.02.003,acetate buffer,binding and elution buffer,0.1 M acetate at pH 5 and 5.5 used as binding buffer; acetate 0.1 M pH 4.0 + 1 M NaCl used as elution buffer.,acetate,1,
3593,10.1016/j.ab.2017.02.003,phosphate buffer,binding buffer,"0.1 M phosphate at pH 6.5, 7.0 and 7.4 used as binding buffer.",phosphate,1,
3594,10.1016/j.ab.2017.02.003,Tris-HCl,binding buffer,0.1 M Tris-HCl at pH 8.0 used as binding buffer.,Tris hydrochloride,0,
3595,10.1016/j.ab.2017.02.003,carbonate buffer,binding buffer,0.1 M carbonate at pH 9.0 used as binding buffer.,carbonate,1,
3596,10.1016/j.ab.2017.02.003,L-histidine methylester,MAH synthesis precursor,"MAH was prepared from L-histidine methylester, hydroquinone, triethylamine, and methacryloyl chloride.",L-histidine methyl ester,0,
3597,10.1016/j.ab.2017.02.003,methacryloyl chloride,MAH synthesis reagent,5.0 ml of methacryloyl chloride were slowly poured into the MAH synthesis mixture.,methacryloyl chloride,0,
3598,10.1016/j.ab.2017.02.003,triethylamine,MAH synthesis reagent,12.7 g of triethylamine were added during MAH preparation.,triethylamine,0,
3599,10.1016/j.ab.2017.02.003,hydroquinone,MAH synthesis reagent/inhibitor,5 g L-histidine methylester and 0.2 g hydroquinone were dissolved together.,hydroquinone,0,
3600,10.3390/s20205886,bovine serum albumin,hydrogel-forming protein backbone,BSA solution was crosslinked with glutaraldehyde in droplets to form autofluorescent BSA hydrogel microspheres.,,1,
3601,10.3390/s20205886,glutaraldehyde,crosslinker,Each BSA hydrogel microsphere was produced by the cross-linking reaction between BSA and GA in a discrete droplet.,glutaraldehyde,0,
3602,10.3390/s20205886,rhodamine B,guest dye molecule,Rhodamine B was added to the initial BSA solution to produce dyed BSA hydrogel microspheres with yellow fluorescence.,rhodamine B,0,
3603,10.3390/s20205886,potassium permanganate,source of MnO4- analyte,KMnO4 was used for fluorescence-based on-chip sensing of MnO4-.,potassium permanganate,0,
3604,10.3390/s20205886,MnO4-,target analyte for fluorescence sensing,MnO4- selectively quenched autofluorescence of BSA hydrogel microspheres under acidic conditions.,permanganate,0,
3605,10.3390/s20205886,HFE7500,oil phase,The oil phase was HFE7500 with 2% Krytox-PEG-Krytox surfactant.,,1,
3606,10.3390/s20205886,Krytox-PEG-Krytox surfactant,droplet surfactant,The oil phase was HFE7500 with 2% Krytox-PEG-Krytox surfactant.,,1,
3607,10.3390/s20205886,sodium chloride,anion comparator source,Cl- solution was tested for selectivity against MnO4-.,sodium chloride,0,
3608,10.3390/s20205886,sodium nitrate,anion comparator source,NO3- solution was tested for selectivity against MnO4-.,sodium nitrate,0,
3609,10.3390/s20205886,trisodium phosphate,anion comparator source,PO43- solution was tested for selectivity against MnO4-.,trisodium phosphate,0,
3610,10.3390/s20205886,sodium bromide,anion comparator source,Br- solution was tested for selectivity against MnO4-.,sodium bromide,0,
3611,10.3390/s20205886,sodium perchlorate,anion comparator source,ClO4- solution was tested for selectivity against MnO4-.,sodium perchlorate,0,
3612,10.3390/s20205886,sodium thiocyanate,anion comparator source,SCN- solution was tested for selectivity against MnO4-.,sodium thiocyanate,0,
3613,10.3390/s20205886,sodium bicarbonate,anion comparator source,HCO3- solution was tested for selectivity against MnO4-.,sodium bicarbonate,0,
3614,10.3390/s20205886,PDMS,microfluidic chip material,The cured PDMS was bonded with a glass slide to complete the microfluidic chip.,,1,
3615,10.3390/s20205886,SU-8 3050,photoresist for master mold,Negative photoresist SU-8 3050 was used to form a 50 um thick layer for microchannel structures.,,1,
3616,10.3390/s20205886,propylene glycol methyl ether acetate,photoresist processing solvent,PGMEA was used in fabrication of the master mold.,propylene glycol methyl ether acetate,0,
3617,10.1016/j.jchromb.2016.12.032,acrylamide,functional monomer,AAm 4.7% m/v used in cryogel preparation,acrylamide,0,
3618,10.1016/j.jchromb.2016.12.032,"N,N'-methylene-bis-acrylamide",crosslinker,MAAm 1.3% m/v used in cryogel preparation,"N,N'-methylenebisacrylamide",0,
3619,10.1016/j.jchromb.2016.12.032,allyl glycidyl ether,epoxy functional comonomer,1 mL AGE used in cryogel preparation; epoxy groups used for Tris attachment,allyl glycidyl ether,0,
3620,10.1016/j.jchromb.2016.12.032,Tris(hydroxymethyl)aminomethane,affinity ligand,Tris covalently attached to cryogel epoxy groups; hydroxyl triad implicated in lysozyme binding,tris(hydroxymethyl)aminomethane,0,
3621,10.1016/j.jchromb.2016.12.032,ammonium persulfate,polymerization initiator,100 uL APS 27.5% m/v used to start cryopolymerization,ammonium persulfate,0,
3622,10.1016/j.jchromb.2016.12.032,"N,N,N',N'-tetramethyl-ethylene-diamine",polymerization accelerator,23.8 uL TEMED used to start cryopolymerization,"N,N,N',N'-tetramethylethylenediamine",0,
3623,10.1016/j.jchromb.2016.12.032,sodium phosphate buffer,"adsorption, equilibration, and elution buffer",0.02 mol/L phosphate buffer used for adsorption and chromatography; 2.5 mmol/L phosphate pH 9.0 used for Tris immobilization,sodium phosphate,1,
3624,10.1016/j.jchromb.2016.12.032,sodium chloride,elution salt,1.0 mol/L NaCl in phosphate buffer used to elute adsorbed protein,sodium chloride,0,
3625,10.1016/j.jchromb.2016.12.032,sodium carbonate buffer,activation/workup buffer,0.2 mol/L sodium carbonate buffer pH 9.2 used during activation workup,sodium carbonate,1,
3626,10.1016/j.jchromb.2016.12.032,sodium borohydrate,activation/workup reagent,5.78 g sodium borohydrate reported for cryogel activation workup,sodium borohydride,1,
3627,10.1016/j.jchromb.2016.12.032,poly(ethylene glycol),mobile-phase viscosity modifier,"0, 2.5, 5.0, and 7.5% w/w PEG used in RTD/axial dispersion characterization",polyethylene glycol,1,
3628,10.1016/j.jchromb.2016.12.032,acetone,nonreactive tracer,100 uL of 1% v/v acetone pulse used in RTD experiments,acetone,0,
3629,10.1016/j.jchromb.2016.12.032,acetonitrile,HPLC mobile phase component,used with trifluoroacetic acid for reverse-phase lysozyme quantification,acetonitrile,0,
3630,10.1016/j.jchromb.2016.12.032,trifluoroacetic acid,HPLC mobile phase additive,0.1% v/v TFA used in mobile phase for lysozyme quantification,trifluoroacetic acid,0,
3631,10.1016/j.jchromb.2016.12.032,Coomassie brilliant blue R250,SDS-PAGE stain,0.27% w/v staining solution used for gel electrophoresis,Coomassie brilliant blue R-250,0,
3632,10.1021/acsbiomaterials.2c00250,N-isopropylacrylamide,monomer,Used with acrylic acid to form the NH backbone.,N-isopropylacrylamide,0,
3633,10.1021/acsbiomaterials.2c00250,acrylic acid,monomer and carboxylate functional group source,AAc molar content fixed at 10 mol%; carboxylate groups used for PD-1 conjugation and negative surface charge.,acrylic acid,0,
3634,10.1021/acsbiomaterials.2c00250,"N,N'-methylenebisacrylamide",crosslinker,"BIS used at 2, 4, and 8% to tune hydrogel crosslinking.","N,N'-methylenebisacrylamide",0,
3635,10.1021/acsbiomaterials.2c00250,ammonium persulfate,initiator,APS initiator concentration adjusted to tune hydrogel size.,ammonium persulfate,0,
3636,10.1021/acsbiomaterials.2c00250,sodium dodecyl sulfate,surfactant,SDS produced smaller hydrogels than Tween 80 under comparable conditions.,sodium dodecyl sulfate,0,
3637,10.1021/acsbiomaterials.2c00250,Tween 80,surfactant,Tween 80 generated larger NHs than SDS under comparable conditions.,Tween 80,1,
3638,10.1021/acsbiomaterials.2c00250,N-hydroxysuccinimide,coupling reagent,Used with EDC for coupling PD-1 receptor or rGFP to hydrogel carboxylates.,N-hydroxysuccinimide,0,
3639,10.1021/acsbiomaterials.2c00250,1-Ethyl-3-(3-dimethylaminopropyl)carbodiimide,coupling reagent,Used with NHS for protein coupling to hydrogel carboxylates.,1-Ethyl-3-(3-dimethylaminopropyl)carbodiimide,0,
3640,10.1021/acsbiomaterials.2c00250,2-(N-morpholino)ethanesulfonic acid,buffer,MES buffer at pH 5.6 used for EDC/NHS coupling and PNH grafting.,2-(N-morpholino)ethanesulfonic acid,0,
3641,10.1021/acsbiomaterials.2c00250,cysteamine,SPR chip surface modifier,Gold chip was modified with cysteamine to impart positive charges before electrostatic PNH immobilization.,cysteamine,0,
3642,10.1021/acsbiomaterials.2c00250,sodium chloride,buffer salt,0.9% sodium chloride was included in 0.1 M MES buffer for PNH grafting.,sodium chloride,0,
3643,10.1007/s12257-016-0381-4,bacterial cellulose,hydrogel composite component,BC was co-dissolved with chitosan to prepare BC-chitosan composite hydrogel beads.,cellulose,1,
3644,10.1007/s12257-016-0381-4,chitosan,hydrogel composite component,Chitosan was co-dissolved with bacterial cellulose to prepare composite hydrogel beads.,chitosan,0,
3645,10.1007/s12257-016-0381-4,microcrystalline cellulose,comparator hydrogel component,MCC-chitosan hydrogel beads were compared against BC-chitosan hydrogel beads.,microcrystalline cellulose,0,
3646,10.1007/s12257-016-0381-4,1-ethyl-3-methylimidazolium acetate,co-dissolution solvent,BC and chitosan were co-dissolved in 1-ethyl-3-methylimidazolium acetate.,1-ethyl-3-methylimidazolium acetate,0,
3647,10.1007/s12257-016-0381-4,distilled water,reconstitution medium,Hydrogel beads were formed by subsequent reconstitution with distilled water.,water,0,
3648,10.1021/acs.langmuir.7b00356,charged hydrogel,modeled adsorbent or carrier,Charged hydrogel particle represented as a penetrable sphere with charged groups.,,1,
3649,10.1021/acs.langmuir.7b00356,polyelectrolyte network,hydrogel network,Biomolecule sorption inside the polyelectrolyte network was modeled.,,1,
3650,10.1021/acs.langmuir.7b00356,1:1 electrolyte,solution salt condition,The hydrogel-biomolecule system was modeled in the presence of a 1:1 electrolyte at 10 mM and 100 mM.,,1,
3651,10.1021/acs.langmuir.7b00356,charged groups,hydrogel functional groups,The concentration of hydrogel charged groups at r=0 was 100 mM.,,1,
3652,10.1021/acs.langmuir.7b00356,poly(acrylic acid),literature example hydrogel,Mentioned in the introduction as an oppositely charged hydrogel used in peptide incorporation studies.,poly(acrylic acid),1,
3653,10.1021/acs.langmuir.7b00356,poly(acrylamidopropyltriethylammonium chloride),literature example hydrogel,Mentioned in the introduction as an oppositely charged hydrogel used in peptide incorporation studies.,poly(acrylamidopropyltriethylammonium chloride),1,
3654,10.1021/la061462e,iminodiacetic acid,affinity ligand precursor,IDA-MHs were prepared by incubating epoxy-activated MHs with 0.5 M IDA in sodium carbonate buffer.,iminodiacetic acid,0,
3655,10.1021/la061462e,copper sulfate,Cu(II) loading reagent,Cu(II) ions were bound to IDA-MH monoliths by passing 0.25 M CuSO4.,copper sulfate,0,
3656,10.1021/la061462e,imidazole,specific eluent / soluble competitor,Captured His6-LDH was recovered with imidazole in buffer B; microgel release was also tested with imidazole.,imidazole,0,
3657,10.1021/la061462e,EDTA-tetrasodium salt,specific eluent / metal chelator,Bound His6-LDH was eluted with EDTA or imidazole in buffer B.,tetrasodium EDTA,0,
3658,10.1021/la061462e,N-isopropylacrylamide,thermoresponsive monomer,pNIPA-MHs were produced from NIPAAm-containing polymerization feeds.,N-isopropylacrylamide,0,
3659,10.1021/la061462e,"N,N'-methylenebis(acrylamide)",crosslinker,pNIPA-MHs used MBAAm/NIPA ratios of 1/10 or 1/100 mol/mol.,"N,N'-methylenebisacrylamide",0,
3660,10.1021/la061462e,allyl glycidyl ether,functional comonomer,AGE was included in pNIPA-MH polymerization feeds.,allyl glycidyl ether,1,
3661,10.1021/la061462e,glutaraldehyde,protein A coupling reagent,Protein A-MHs were derivatized with glutaraldehyde before protein A immobilization.,glutaraldehyde,0,
3662,10.1021/la061462e,ethanolamine,epoxy group blocking reagent,Nonreacted epoxy groups in ConA-MH were blocked with ethanolamine.,ethanolamine,0,
3663,10.1021/la061462e,alpha-D-mannopyranoside,ConA eluent / sugar competitor,Yeast cells captured on ConA-MH were eluted using alpha-D-mannopyranoside.,alpha-D-mannopyranoside,1,
3664,10.1016/j.reactfunctpolym.2012.08.016,chitosan,polymer backbone,Chitosan with viscosity average molecular weight 4.6 x 10^4 and DD 0.86 was used to prepare Ch_BTCA hydrogels.,chitosan,0,
3665,10.1016/j.reactfunctpolym.2012.08.016,"1,2,3,4-butanetetracarboxylic dianhydride",crosslinker and anionic group source,BTCA was used for simple crosslinking of chitosan and simultaneous introduction of carboxylate groups.,"1,2,3,4-butanetetracarboxylic dianhydride",0,
3666,10.1016/j.reactfunctpolym.2012.08.016,N-methyl-2-pyrrolidinone,solvent,Chitosan was dissolved in a 1:1 mixture of 10% aqueous acetic acid and NMP.,N-methyl-2-pyrrolidinone,0,
3667,10.1016/j.reactfunctpolym.2012.08.016,acetic acid,solvent component,10% aqueous acetic acid was mixed 1:1 with NMP for dissolving chitosan.,acetic acid,0,
3668,10.1016/j.reactfunctpolym.2012.08.016,sodium hydroxide,neutralization reagent,Aqueous NaOH was added to convert unreacted carboxyl groups to sodium carboxylates and neutralize the product to pH 7.0.,sodium hydroxide,0,
3669,10.1016/j.reactfunctpolym.2012.08.016,sodium chloride,ionic strength modifier,NaCl was used from 0.01 to 0.4 mol/L to change ionic strength during BSA adsorption.,sodium chloride,0,
3670,10.1016/j.reactfunctpolym.2012.08.016,methanol,precipitation and purification solvent,Reaction product was poured into methanol/water and purified by re-precipitation using methanol and water.,methanol,0,
3671,10.1016/j.reactfunctpolym.2012.08.016,citric acid-sodium citrate,buffer system,"10 mM citric acid-sodium citrate buffer was used for pH 3.0-6.0 adsorption, swelling, and desorption experiments.",citric acid sodium citrate buffer,1,
3672,10.1016/j.reactfunctpolym.2012.08.016,HCl-KCl,buffer system,10 mM HCl-KCl buffer was used at pH 2.0.,hydrochloric acid potassium chloride buffer,1,
3673,10.1016/j.reactfunctpolym.2012.08.016,NaH2PO4-Na2HPO4,buffer system,10 mM NaH2PO4-Na2HPO4 buffer was used at pH 7.0.,sodium phosphate buffer,1,
3674,10.1016/j.reactfunctpolym.2012.08.016,Tris-HCl,buffer system,10 mM Tris-HCl buffer was used at pH 9.0.,Tris hydrochloride,1,
3675,10.1002/pat.1047,poly(ethylene glycol),hydrogel polymer backbone,PEG-based IPN hydrogels were prepared; PEG hydrogel beads were used for GOX immobilization comparison.,polyethylene glycol,0,
3676,10.1002/pat.1047,poly(acrylamide),second IPN network and enzyme-binding functional component,PAAm was chosen as the other network of the IPN hydrogel and provided functional groups that covalently bind the enzyme.,polyacrylamide,0,
3677,10.1002/pat.1047,acrylamide,monomer inferred from PAAm,PAAm networks were incorporated inside PEG hydrogel; monomer details are not explicitly provided in the supplied context.,acrylamide,1,
3678,10.1002/pat.1047,amine groups,functional group for covalent enzyme linkage,Covalent linkage between the enzyme and amine groups of PAAm was cited as the reason for retained activity.,amine,1,
3679,10.1002/btpr.1863,2-hydroxyethyl methacrylate,main monomer,1.6 mL HEMA was used as the main monomer for PHEMAPA cryogel synthesis.,2-hydroxyethyl methacrylate,0,
3680,10.1002/btpr.1863,N-methacryloyl-(L)-phenylalanine methyl ester,functional comonomer and hydrophobic ligand,MAPA was used as both comonomer and hydrophobic interacting ligand.,N-methacryloyl L phenylalanine methyl ester,1,
3681,10.1002/btpr.1863,"N,N'-methylene-bis(acrylamide)",crosslinker,0.3 g MBAAm was added into 10 mL deionized water as a crosslinking agent.,"N,N'-methylenebisacrylamide",0,
3682,10.1002/btpr.1863,ammonium persulfate,initiator,"25 mg APS and 20 uL TEMED, redox initiator pairs, were added into the solution.",ammonium persulfate,0,
3683,10.1002/btpr.1863,"N,N,N',N'-tetramethylethylene diamine",redox initiator accelerator,"25 mg APS and 20 uL TEMED, redox initiator pairs, were added into the solution.","N,N,N',N'-tetramethylethylenediamine",0,
3684,10.1002/btpr.1863,sodium sulfate,salt in adsorption and mobile phase,Lipase concentration was contained in 1 M Na2SO4; mobile phase A contained 1 M Na2SO4.,sodium sulfate,0,
3685,10.1002/btpr.1863,ethylene glycol,eluent/desorption agent,FPLC mobile phase B was ethylene glycol (0.5 M); adsorbed lipase was desorbed by 0.5 M ethylene glycol solution.,ethylene glycol,0,
3686,10.1002/btpr.1863,sodium azide,storage preservative,Cryogels were kept in solution containing 0.02% NaN3 for prevention of bacterial contamination.,sodium azide,0,
3687,10.1002/btpr.1863,sodium hydroxide,sterilization/wash reagent,Cryogel was washed with 20 mM NaOH solution for 45 min after each adsorption-desorption cycle.,sodium hydroxide,0,
3688,10.1002/btpr.1863,MOPS buffer,cell extract preparation buffer,Cells were resuspended in 0.5 mL of 0.1 M MOPS buffer (pH 7.0) with 5 mM mercaptoethanol.,MOPS buffer,0,
3689,10.1002/btpr.1863,mercaptoethanol,cell extract additive,Cells were resuspended in MOPS buffer with 5 mM mercaptoethanol.,2-mercaptoethanol,0,
3690,10.1002/btpr.1863,olive oil,lipase activity assay substrate and culture medium component,Lipase activity was assayed via titrimetric method using olive oil as substrate; culture medium included olive oil.,olive oil,1,
3691,10.3390/gels11020118,methyltriethoxysilane,monomer/precursor,Used to synthesize PMSSO hydrogels by hydrolytic polycondensation.,methyltriethoxysilane,0,
3692,10.3390/gels11020118,3-aminopropyltriethoxysilane,amine-functional monomer,Introduced during synthesis to produce amino-modified PMSSO hydrogels.,3-aminopropyltriethoxysilane,0,
3693,10.3390/gels11020118,APTES,amine-functional monomer,Table 1 reports APTES molar percentage for hydrogel samples.,3-aminopropyltriethoxysilane,0,
3694,10.3390/gels11020118,sodium hydroxide,synthesis additive/base,Used as alkali additive during hydrogel synthesis; amounts varied in Table 1.,sodium hydroxide,0,
3695,10.3390/gels11020118,ethanol,synthesis additive/solvent,Used as additive to stabilize gel synthesis; volumes varied in Table 1.,ethanol,0,
3696,10.3390/gels11020118,adipic acid,crosslinker precursor,Used to introduce amide crosslinks through carbodiimide synthesis.,adipic acid,0,
3697,10.3390/gels11020118,adipoyl dichloride,crosslinker,Used in one strategy to form additional amide crosslinks in PO4 hydrogels.,adipoyl dichloride,0,
3698,10.3390/gels11020118,EDC,coupling reagent,Used to activate adipic acid for carbodiimide amide-bond formation.,1-ethyl-3-(3-dimethylaminopropyl)carbodiimide,0,
3699,10.3390/gels11020118,2-hydroxypropyl-beta-cyclodextrin,complexing agent,Complexed with ferrous D-gluconate to increase hydrogel sorption capacity.,hydroxypropyl beta cyclodextrin,0,
3700,10.3390/gels11020118,HPCD,complexing agent,Ferrous D-gluconate@HPCD complexes were tested for sorption in PO4 and PO5 hydrogels.,hydroxypropyl beta cyclodextrin,0,
3701,10.3390/gels11020118,ferric chloride,adsorbate/cargo,Iron salt sorption was measured in (AP/M)SSO hydrogels.,ferric chloride,0,
3702,10.3390/gels11020118,ferrous D-gluconate,adsorbate/cargo,Antianemic iron compound tested for sorption and release.,ferrous gluconate,0,
3703,10.3390/gels11020118,Congo red,model dye adsorbate,Used in Congo red assay to assess sorption capacity of hydrogels.,Congo red,0,
3704,10.3390/gels9040341,poly(ethylene glycol) diacrylate,photo-crosslinkable oligomer and hydrogel backbone,PEG-DA 700 was used as the photo-curable resin in PEG-DA/PEO IPNH.,poly(ethylene glycol) diacrylate,1,
3705,10.3390/gels9040341,poly(ethylene oxide),linear polymer viscosity enhancer and chain entanglement component,"High molecular weight PEO (Mv~900,000) was dissolved in water at 10 wt% and mixed with PEG-DA.",polyethylene oxide,1,
3706,10.3390/gels9040341,"phenylbis(2,4,6-trimethylbenzoyl)phosphine oxide",photoinitiator,BAPOs photoinitiator in ethanol was added before UV curing.,"phenylbis(2,4,6-trimethylbenzoyl)phosphine oxide",1,
3707,10.3390/gels9040341,potassium carbonate,CO2 absorption solvent component,10 wt% K2CO3 solvent was used in scrubber and long-term recirculation tests.,potassium carbonate,0,
3708,10.3390/gels9040341,potassium bicarbonate,CO2 absorption solvent component,K2CO3/KHCO3 w/w ratio of 85/15 was used for standard scrubber testing solvent.,potassium bicarbonate,0,
3709,10.3390/gels9040341,Tris buffer,washing and esterase assay buffer,25 mM Tris buffer at pH 7.2 was used as washing and assay buffer.,tris(hydroxymethyl)aminomethane,0,
3710,10.3390/gels9040341,4-nitrophenyl acetate,esterase activity assay substrate,50 uL of 8 mM pNPAc substrate was added to each well.,4-nitrophenyl acetate,0,
3711,10.3390/gels9040341,4-nitrophenol,esterase activity assay product/calibration molecule,UV-vis absorbance of p-NP generated by CA-catalyzed hydrolysis was measured.,4-nitrophenol,0,
3712,10.3390/gels9040341,nylon mesh,structural support and spacer,Printed grids were rolled with a layer of nylon mesh into spiral wound structured packing.,nylon,1,
3713,10.3390/gels9040341,ethanol,photoinitiator solvent,BAPOs was dissolved in absolute ethanol at 10 mg/mL.,ethanol,0,
3714,10.3390/gels9040341,water,hydrogel formulation solvent,PEO was dissolved in deionized water at 10 wt%.,water,0,
3715,10.1007/s10924-025-03610-8,D-glucosamine,affinity ligand,Cryogel was functionalized with D-glucosamine; BanLec showed specificity for glucosamine.,D-glucosamine,0,
3716,10.1007/s10924-025-03610-8,glucosamine hydrochloride,functionalization reagent / ligand source,FTIR bands at about 1583 cm-1 for NH2 and 1093 cm-1 for secondary alcohol-OH were described as characteristic of glucosamine hydrochloride.,glucosamine hydrochloride,0,
3717,10.1007/s10924-025-03610-8,acrylamide,monomer,4.4 g of AAm used to synthesize cryogels.,acrylamide,0,
3718,10.1007/s10924-025-03610-8,bis-acrylamide,crosslinker / monomer,1.2 g of BAAm used to synthesize cryogels.,"N,N'-methylenebisacrylamide",1,
3719,10.1007/s10924-025-03610-8,allyl-glycidyl-ether,functional monomer,1.4 g of AGE used in cryogel synthesis.,allyl glycidyl ether,0,
3720,10.1007/s10924-025-03610-8,ammonium persulfate,polymerization initiator,APS was added at 140 µL of 0.5 g.mL-1 during cryogel synthesis.,ammonium persulfate,0,
3721,10.1007/s10924-025-03610-8,"N,N,N′,N′-tetramethylethylenediamine",polymerization accelerator,91 µL TEMED was used during cryogel synthesis.,"N,N,N',N'-tetramethylethylenediamine",0,
3722,10.1007/s10924-025-03610-8,glutaraldehyde,activation / coupling reagent,D-glucosamine functionalization used a glutaraldehyde method.,glutaraldehyde,0,
3723,10.1007/s10924-025-03610-8,glucose,competitive eluent / BanLec-binding carbohydrate,Elution buffer contained 0.5 M glucose; BanLec showed specificity for glucose.,D-glucose,1,
3724,10.1007/s10924-025-03610-8,D-mannose,BanLec-binding carbohydrate in specificity test,BanLec showed positive activity with D-mannose in carbohydrate inhibition/specificity testing.,D-mannose,0,
3725,10.1007/s10924-025-03610-8,D-galactose,non-binding carbohydrate comparator,D-galactose showed negative activity in carbohydrate specificity testing.,D-galactose,0,
3726,10.1007/s10924-025-03610-8,D-lactose,non-binding carbohydrate comparator,D-lactose showed negative activity in carbohydrate specificity testing.,lactose,1,
3727,10.1007/s10924-025-03610-8,sodium phosphate buffer,mobile phase / equilibration and wash buffer,"20 mM sodium phosphate buffer pH 7.2 used for equilibration, washing, elution base, and re-equilibration.",sodium phosphate,1,
3728,10.1007/s10924-025-03610-8,"1,3-diaminopropane",feed solution component,"Feeding/catching used 1 VC of banana protein extract in 1,3-diaminopropane solution, 20 mM.","1,3-diaminopropane",0,
3729,10.1016/j.bios.2009.01.027,N-isopropylacrylamide,assistant monomer; stimuli-sensitive hydrogel component,Used with DMAPMA and BIS to form the hydrogel shell.,N-isopropylacrylamide,0,
3730,10.1016/j.bios.2009.01.027,NIPA,assistant monomer abbreviation,"NIPA (800 mg, 7.0 mmol) used in preparation.",N-isopropylacrylamide,0,
3731,10.1016/j.bios.2009.01.027,N-[3-(dimethylamino)propyl]methacrylamide,functional monomer,Basic functional monomer with tertiary amine group used for electrostatic interaction with acidic BSA.,N-[3-(dimethylamino)propyl]methacrylamide,0,
3732,10.1016/j.bios.2009.01.027,DMAPMA,functional monomer abbreviation,"DMAPMA (32 uL, 0.17 mmol) used in preparation.",N-[3-(dimethylamino)propyl]methacrylamide,0,
3733,10.1016/j.bios.2009.01.027,"N,N-methylenebisacrylamide",crosslinker,"BIS (36 mg, 0.23 mmol) used to crosslink the hydrogel.","N,N'-methylenebisacrylamide",0,
3734,10.1016/j.bios.2009.01.027,BIS,crosslinker abbreviation,Used as crosslinker in the surface-imprinted hydrogel.,"N,N'-methylenebisacrylamide",0,
3735,10.1016/j.bios.2009.01.027,silica gel,core substrate and HPLC support,"Silica gel SP-120-10P; particles about 10 um, 120 A; hydrogel shell formed on surface.",silicon dioxide,0,
3736,10.1016/j.bios.2009.01.027,"4,4'-Azobis(4-cyanovaleric acid)",surface-immobilized UV-sensitive initiator,ACPA immobilized onto silica surface before UV-initiated polymerization.,"4,4'-Azobis(4-cyanovaleric acid)",0,
3737,10.1016/j.bios.2009.01.027,ACPA,initiator abbreviation,ACPA grafted to Si-APS; density reported as 0.48 mmol/g silica gel or 0.29 mmol/g Si-ACPA.,"4,4'-Azobis(4-cyanovaleric acid)",0,
3738,10.1016/j.bios.2009.01.027,3-Aminopropyl-trimethoxysilane,silane coupling agent,APS used to introduce amino groups onto silica before ACPA coupling.,3-aminopropyltrimethoxysilane,0,
3739,10.1016/j.bios.2009.01.027,APS,silane coupling agent abbreviation,Si-APS microspheres generated by refluxing silica gel with 5% APS in toluene.,3-aminopropyltrimethoxysilane,0,
3740,10.1016/j.bios.2009.01.027,1-(3-dimethyl-aminopropyl)-3-ethylcarbodiimide hydrochloride,coupling reagent,EDC used as catalyst/dehydrating agent to couple ACPA carboxyl groups with surface amino groups.,1-(3-dimethylaminopropyl)-3-ethylcarbodiimide hydrochloride,0,
3741,10.1016/j.bios.2009.01.027,EDC,coupling reagent abbreviation,Used in DMSO to immobilize ACPA on Si-APS.,1-(3-dimethylaminopropyl)-3-ethylcarbodiimide hydrochloride,0,
3742,10.1016/j.bios.2009.01.027,Tris-HCl,buffer,"10 mmol/L Tris-HCl buffer at pH 7.0 used for polymerization, binding, and HPLC mobile phase.",Tris hydrochloride,0,
3743,10.1016/j.bios.2009.01.027,sodium chloride,salt; ionic strength modifier; desorption solvent,1 mmol/L NaCl used in batch binding; 0.1 mol/L NaCl used for desorption; 10 mmol/L NaCl gave maximum chromatographic separation factor.,sodium chloride,0,
3744,10.1016/j.bios.2009.01.027,isopropanol,chain transfer agent,Added to pre-polymerization solution to control polymerization rate.,isopropanol,0,
3745,10.1016/j.bios.2009.01.027,dimethyl sulfoxide,solvent,DMSO used for ACPA coupling onto Si-APS.,dimethyl sulfoxide,0,
3746,10.1016/j.bios.2009.01.027,toluene,solvent,Used for APS modification of silica gel.,toluene,0,
3747,10.1016/j.bios.2009.01.027,methanol,void marker and washing/extraction solvent,Methanol used as HPLC void marker; also used for Soxhlet extraction and washing.,methanol,0,
3748,10.1002/mabi.200700176,"1-(4-methoxyphenyl)-5-methyl-1,2,3-triazol-4-carboxylic acid",template molecule and adsorption target,MMTCA was used as the imprinted molecule and adsorption target for MIP-IPN hydrogels.,"1-(4-methoxyphenyl)-5-methyl-1,2,3-triazol-4-carboxylic acid",1,
3749,10.1002/mabi.200700176,MMTCA,template molecule and adsorption target,The article studies selective recognition and adsorption of MMTCA by molecularly imprinted hydrogels.,MMTCA,1,
3750,10.1002/mabi.200700176,acrylic acid,monomer,Acrylic acid was partly neutralized and polymerized to form PAA-based hydrogels.,acrylic acid,0,
3751,10.1002/mabi.200700176,poly(acrylic acid),polymer backbone,PAA was the main pH-sensitive hydrogel component.,poly(acrylic acid),0,
3752,10.1002/mabi.200700176,poly(vinyl alcohol),interpenetrating polymer component,PVA was introduced to form PAA/PVA IPN hydrogels and improve mechanical strength.,polyvinyl alcohol,0,
3753,10.1002/mabi.200700176,trihydroxymethylpropane glycidol ether,crosslinker,Crosslinker 6360 was added at a molar ratio of 0.5 to acrylic acid.,trihydroxymethylpropane glycidol ether,1,
3754,10.1002/mabi.200700176,6360,crosslinker,The article identifies the crosslinker as 6360.,6360 crosslinker trihydroxymethylpropane glycidol ether,1,
3755,10.1002/mabi.200700176,sodium hydroxide,neutralization reagent,Acrylic acid was partly neutralized by 9.1 mol L-1 NaOH before use.,sodium hydroxide,0,
3756,10.1002/mabi.200700176,hydrogen peroxide,redox initiator component,H2O2 was introduced with L-ascorbic acid to initiate polymerization.,hydrogen peroxide,0,
3757,10.1002/mabi.200700176,L-ascorbic acid,redox initiator component,L-ascorbic acid was introduced with H2O2 to initiate polymerization.,L-ascorbic acid,0,
3758,10.1002/mabi.200700176,aspirin,small-molecule competitor,Aspirin was used as an analogue competitor in selective adsorption experiments.,aspirin,0,
3759,10.1002/mabi.200700176,riboflavin,small-molecule competitor,Riboflavin was used as an analogue competitor in selective adsorption experiments.,riboflavin,0,
3760,10.1002/mabi.200700176,dimethylsulfoxide,solvent,PVA was dissolved in DMSO for hydrogel synthesis.,dimethyl sulfoxide,0,
3761,10.1021/acssensors.9b01928,polyethylene glycol-dimethacrylate,hydrogel polymer/crosslinked hydrogel precursor,PEG-DMA hydrogels were chosen because they are commercially available and have tunable mesh sizes; PEG (1000 MW)-DMA hydrogel had a measured mean pore size of 3.1 nm.,polyethylene glycol dimethacrylate,1,
3762,10.1021/acssensors.9b01928,PEG (1000 MW)-DMA,hydrogel sample,"The study used PEG (1000 MW)-DMA hydrogel in the trans chamber, chemically cross-linked before nanopore formation.",polyethylene glycol dimethacrylate 1000,1,
3763,10.1021/acssensors.9b01928,KCl,electrolyte salt,Experiments used 2 M KCl and 10 mM Tris-HCl pH 10 buffer.,potassium chloride,0,
3764,10.1021/acssensors.9b01928,Tris-HCl,buffer,Experiments used 10 mM Tris-HCl pH 10 buffer.,Tris hydrochloride,0,
3765,10.1021/acssensors.9b01928,SiN,nanopore membrane material,Two aqueous chambers were separated by a 15 nm-thick SiN membrane.,silicon nitride,0,
3766,10.1007/s00216-007-1584-5,dextran hydrogel,hydrogel coating,Modification of an SPR sensor surface with a dextran hydrogel was used to reduce non-specific adsorption and enhance biomolecule immobilization capacity.,dextran,0,
3767,10.1007/s00216-007-1584-5,carboxyl-modified dextran,dextran layer material,Fused-silica capillaries were APTES silanized and modified with CMD and AMD.,carboxymethyl dextran,1,
3768,10.1007/s00216-007-1584-5,amino-modified dextran,dextran hydrogel material,GOPS-silanized surface modified with AMD resulted in a dextran hydrogel; APTES/CMD/AMD gave highest trypsin immobilization.,amino dextran,1,
3769,10.1007/s00216-007-1584-5,APTES,silanization reagent,Fused-silica capillaries were APTES silanized before CMD and AMD modification.,3-aminopropyltriethoxysilane,0,
3770,10.1007/s00216-007-1584-5,GOPS,silanization reagent and comparator functional surface,Trypsin primary amines reacted with the glycidyl function of GOPS.,3-glycidoxypropyltrimethoxysilane,0,
3771,10.1007/s00216-007-1584-5,CDI,activation reagent,Trypsin immobilization on GOPS/AMD dextran hydrogel was performed after CDI activation.,carbonyl diimidazole,0,
3772,10.1007/s00216-007-1584-5,mercaptoethanol,surface functionalization reagent,Hydroxyl functionalities necessary to enable silanization were introduced using mercaptoethanol.,2-mercaptoethanol,0,
3773,10.1007/s00216-007-1584-5,TRIS,digestion buffer component,TRIS digestion buffer consisted of 50 mmol L−1 TRIS and 1 mmol L−1 CaCl2 adjusted to pH 8.2.,tris(hydroxymethyl)aminomethane,0,
