Repository: sunyrain/PHA

# PHA Protein-Hydrogel Adsorption Dataset

Generated: 2026-07-05T11:36:45

## Scope

This curated package organizes literature-derived protein-hydrogel adsorption, binding, immobilization, antifouling, and related biointerface records extracted from the local PHA corpus.

The primary unit is one record:

`paper + hydrogel/sample + protein/mixture + experimental condition + measured outcome`

## Contents

- `data/sources.csv`: article-level metadata, extraction status, and curation decision.
- `data/records_flat.csv`: flattened record-level table with provenance, hydrogel, protein, condition, outcome, mechanism, and quality fields.

File: data/curated/pha_scientific_dataset_20260705/data/record_standardization.csv (part 23 of 37)
"record_id","doi","interaction_type","is_covalent_binding","experiment_mode_primary","experiment_mode_detail","application_context","comparable_target_class","model_ready","model_ready_blocker","manual_review_priority","q5_protein_evidence_flag","q5_triage_action","standardization_rules_version"
"PHA-2e5fd8c82d-002","10.1016/j.memsci.2015.05.075","antifouling_low_adsorption","no","biofouling","surface_fouling_assay","purification","medium","True","ready","high","True","not_applicable","curated_release_20260707"
"PHA-2e5fd8c82d-003","10.1016/j.memsci.2015.05.075","antifouling_low_adsorption","no","biofouling","surface_fouling_assay","purification","medium","True","ready","high","True","not_applicable","curated_release_20260707"
"PHA-2e5fd8c82d-004","10.1016/j.memsci.2015.05.075","antifouling_low_adsorption","no","biofouling","surface_fouling_assay","purification","medium","True","ready","high","True","not_applicable","curated_release_20260707"
"PHA-2e5fd8c82d-005","10.1016/j.memsci.2015.05.075","antifouling_low_adsorption","no","biofouling","surface_fouling_assay","purification","medium","True","ready","high","True","not_applicable","curated_release_20260707"
"PHA-2e5fd8c82d-006","10.1016/j.memsci.2015.05.075","antifouling_low_adsorption","no","biofouling","surface_fouling_assay","purification","medium","True","ready","high","True","not_applicable","curated_release_20260707"
"PHA-2e5fd8c82d-007","10.1016/j.memsci.2015.05.075","antifouling_low_adsorption","no","biofouling","surface_fouling_assay","purification","medium","True","ready","high","True","not_applicable","curated_release_20260707"
"PHA-2e5fd8c82d-008","10.1016/j.memsci.2015.05.075","antifouling_low_adsorption","no","biofouling","surface_fouling_assay","purification","medium","True","ready","high","True","not_applicable","curated_release_20260707"
"PHA-2e5fd8c82d-009","10.1016/j.memsci.2015.05.075","antifouling_low_adsorption","no","biofouling","surface_fouling_assay","purification","medium","True","ready","high","True","not_applicable","curated_release_20260707"
"PHA-2e5fd8c82d-010","10.1016/j.memsci.2015.05.075","antifouling_low_adsorption","no","biofouling","surface_fouling_assay","purification","medium","True","ready","high","True","not_applicable","curated_release_20260707"
"PHA-95a7e7961a-001","10.1016/j.memsci.2015.08.058","selective_adsorption","no","surface","other","biointerface_adsorption","strong","True","ready","high","True","not_applicable","curated_release_20260707"
"PHA-95a7e7961a-002","10.1016/j.memsci.2015.08.058","selective_adsorption","no","surface","other","biointerface_adsorption","strong","True","ready","high","True","not_applicable","curated_release_20260707"
"PHA-95a7e7961a-003","10.1016/j.memsci.2015.08.058","selective_adsorption","no","surface","other","biointerface_adsorption","strong","True","ready","high","True","not_applicable","curated_release_20260707"
"PHA-95a7e7961a-004","10.1016/j.memsci.2015.08.058","selective_adsorption","no","surface","other","biointerface_adsorption","strong","True","ready","high","True","not_applicable","curated_release_20260707"
"PHA-95a7e7961a-005","10.1016/j.memsci.2015.08.058","selective_adsorption","no","surface","other","purification","medium","True","ready","high","True","not_applicable","curated_release_20260707"
"PHA-95a7e7961a-006","10.1016/j.memsci.2015.08.058","selective_adsorption","no","surface","other","purification","medium","True","ready","high","True","not_applicable","curated_release_20260707"
"PHA-95a7e7961a-007","10.1016/j.memsci.2015.08.058","selective_adsorption","no","surface","other","purification","medium","True","ready","high","True","not_applicable","curated_release_20260707"
"PHA-95a7e7961a-008","10.1016/j.memsci.2015.08.058","selective_adsorption","no","surface","column_dynamic_binding","biointerface_adsorption","strong","True","ready","high","True","not_applicable","curated_release_20260707"
"PHA-95a7e7961a-009","10.1016/j.memsci.2015.08.058","selective_adsorption","no","surface","column_dynamic_binding","biointerface_adsorption","strong","True","ready","high","True","not_applicable","curated_release_20260707"
"PHA-95a7e7961a-010","10.1016/j.memsci.2015.08.058","selective_adsorption","no","surface","column_dynamic_binding","biointerface_adsorption","strong","True","ready","high","True","not_applicable","curated_release_20260707"
"PHA-b257ff7c30-001","10.1016/j.memsci.2018.11.022","protein_fouling","no","biofouling","other","purification","medium","True","ready","high","True","not_applicable","curated_release_20260707"
"PHA-b257ff7c30-002","10.1016/j.memsci.2018.11.022","protein_fouling","no","biofouling","other","purification","medium","True","ready","high","True","not_applicable","curated_release_20260707"
"PHA-b257ff7c30-003","10.1016/j.memsci.2018.11.022","antifouling_low_adsorption","no","biofouling","surface_fouling_assay","antifouling","medium","True","ready","high","True","keep","curated_release_20260707"
"PHA-b257ff7c30-004","10.1016/j.memsci.2018.11.022","protein_fouling","no","biofouling","other","purification","medium","True","ready","high","True","not_applicable","curated_release_20260707"
"PHA-b257ff7c30-005","10.1016/j.memsci.2018.11.022","protein_fouling","no","biofouling","other","purification","medium","True","ready","high","True","not_applicable","curated_release_20260707"
"PHA-b257ff7c30-006","10.1016/j.memsci.2018.11.022","protein_fouling","no","biofouling","other","purification","medium","True","ready","high","True","not_applicable","curated_release_20260707"
"PHA-b257ff7c30-007","10.1016/j.memsci.2018.11.022","protein_fouling","no","biofouling","other","antifouling","weak","False","not_strong_or_medium_comparable","medium","True","keep","curated_release_20260707"
"PHA-b73b8dcd95-001","10.1016/j.memsci.2020.118732","selective_adsorption","no","surface","other","purification","not_comparable","False","not_strong_or_medium_comparable","high","True","not_applicable","curated_release_20260707"
"PHA-b73b8dcd95-002","10.1016/j.memsci.2020.118732","selective_adsorption","no","surface","other","purification","not_comparable","False","not_strong_or_medium_comparable","high","True","not_applicable","curated_release_20260707"
"PHA-b73b8dcd95-003","10.1016/j.memsci.2020.118732","selective_adsorption","no","surface","other","purification","not_comparable","False","not_strong_or_medium_comparable","high","True","not_applicable","curated_release_20260707"
"PHA-b73b8dcd95-004","10.1016/j.memsci.2020.118732","affinity_binding","no","surface","other","purification","not_comparable","False","not_strong_or_medium_comparable;low_source_quality","medium","True","not_applicable","curated_release_20260707"
"PHA-1ae1a41459-001","10.1016/j.memsci.2024.123174","antifouling_low_adsorption","no","biofouling","surface_fouling_assay","antifouling","not_comparable","False","missing_key_experiment_condition;not_strong_or_medium_comparable;missing_or_unnormalizable_unit","medium","True","keep","curated_release_20260707"
"PHA-f0c496e8e1-001","10.1016/j.memsci.2025.124312","protein_fouling","no","surface","other","mechanism_study","medium","True","ready","high","True","not_applicable","curated_release_20260707"
"PHA-f0c496e8e1-002","10.1016/j.memsci.2025.124312","protein_fouling","no","surface","other","mechanism_study","medium","True","ready","high","True","not_applicable","curated_release_20260707"
"PHA-f0c496e8e1-003","10.1016/j.memsci.2025.124312","protein_fouling","no","surface","other","mechanism_study","medium","True","ready","high","True","not_applicable","curated_release_20260707"
"PHA-f0c496e8e1-004","10.1016/j.memsci.2025.124312","protein_fouling","no","column","other","other","medium","True","ready","high","True","not_applicable","curated_release_20260707"
"PHA-f0c496e8e1-005","10.1016/j.memsci.2025.124312","antifouling_low_adsorption","no","column","surface_fouling_assay","antifouling","medium","True","ready","high","True","keep","curated_release_20260707"
"PHA-f0c496e8e1-006","10.1016/j.memsci.2025.124312","antifouling_low_adsorption","no","biofouling","surface_fouling_assay","antifouling","weak","False","not_strong_or_medium_comparable","medium","True","keep","curated_release_20260707"
"PHA-f0c496e8e1-007","10.1016/j.memsci.2025.124312","antifouling_low_adsorption","no","column","surface_fouling_assay","antifouling","weak","False","not_strong_or_medium_comparable","medium","True","keep","curated_release_20260707"
"PHA-f0c496e8e1-008","10.1016/j.memsci.2025.124312","antifouling_low_adsorption","no","column","surface_fouling_assay","antifouling","weak","False","not_strong_or_medium_comparable","medium","True","keep","curated_release_20260707"
"PHA-67c6d12d32-001","10.1016/j.memsci.2025.124493","protein_fouling","no","biofouling","other","antifouling","weak","False","not_strong_or_medium_comparable","high","True","keep","curated_release_20260707"
"PHA-67c6d12d32-002","10.1016/j.memsci.2025.124493","protein_fouling","no","biofouling","other","antifouling","weak","False","not_strong_or_medium_comparable","high","True","keep","curated_release_20260707"
"PHA-67c6d12d32-003","10.1016/j.memsci.2025.124493","protein_fouling","no","biofouling","other","antifouling","weak","False","not_strong_or_medium_comparable","high","True","keep","curated_release_20260707"
"PHA-67c6d12d32-004","10.1016/j.memsci.2025.124493","protein_fouling","no","biofouling","other","antifouling","weak","False","not_strong_or_medium_comparable","high","True","keep","curated_release_20260707"
"PHA-67c6d12d32-005","10.1016/j.memsci.2025.124493","protein_fouling","no","surface","fluorescence_surface_quantification","biointerface_adsorption","not_comparable","False","not_strong_or_medium_comparable;low_source_quality","medium","True","not_applicable","curated_release_20260707"
"PHA-67c6d12d32-006","10.1016/j.memsci.2025.124493","affinity_binding","no","surface","fluorescence_surface_quantification","biointerface_adsorption","not_comparable","False","not_strong_or_medium_comparable;low_source_quality","medium","True","not_applicable","curated_release_20260707"
"PHA-67c6d12d32-007","10.1016/j.memsci.2025.124493","affinity_binding","no","surface","fluorescence_surface_quantification","biointerface_adsorption","not_comparable","False","not_strong_or_medium_comparable;low_source_quality","medium","True","not_applicable","curated_release_20260707"
"PHA-67c6d12d32-008","10.1016/j.memsci.2025.124493","affinity_binding","no","surface","fluorescence_surface_quantification","biointerface_adsorption","not_comparable","False","not_strong_or_medium_comparable;low_source_quality","medium","True","not_applicable","curated_release_20260707"
"PHA-67c6d12d32-009","10.1016/j.memsci.2025.124493","protein_fouling","no","biofouling","other","antifouling","not_comparable","False","not_strong_or_medium_comparable;low_source_quality","medium","True","keep","curated_release_20260707"
"PHA-67c6d12d32-010","10.1016/j.memsci.2025.124493","protein_fouling","no","biofouling","other","antifouling","not_comparable","False","not_strong_or_medium_comparable;low_source_quality","medium","True","keep","curated_release_20260707"
"PHA-67c6d12d32-011","10.1016/j.memsci.2025.124493","protein_fouling","no","biofouling","other","purification","not_comparable","False","not_strong_or_medium_comparable;low_source_quality","medium","True","not_applicable","curated_release_20260707"
"PHA-67c6d12d32-012","10.1016/j.memsci.2025.124493","protein_fouling","no","biofouling","other","purification","not_comparable","False","not_strong_or_medium_comparable;low_source_quality","medium","True","not_applicable","curated_release_20260707"
"PHA-67c6d12d32-013","10.1016/j.memsci.2025.124493","protein_fouling","no","biofouling","other","antifouling","not_comparable","False","not_strong_or_medium_comparable;low_source_quality","medium","True","keep","curated_release_20260707"
"PHA-67c6d12d32-014","10.1016/j.memsci.2025.124493","protein_fouling","no","biofouling","other","antifouling","not_comparable","False","not_strong_or_medium_comparable;low_source_quality","medium","True","keep","curated_release_20260707"
"PHA-67c6d12d32-015","10.1016/j.memsci.2025.124493","protein_fouling","no","biofouling","other","purification","not_comparable","False","not_strong_or_medium_comparable;low_source_quality","medium","True","not_applicable","curated_release_20260707"
"PHA-67c6d12d32-016","10.1016/j.memsci.2025.124493","protein_fouling","no","biofouling","other","purification","not_comparable","False","not_strong_or_medium_comparable;low_source_quality","medium","True","not_applicable","curated_release_20260707"
"PHA-67c6d12d32-017","10.1016/j.memsci.2025.124493","protein_fouling","no","biofouling","other","antifouling","medium","True","ready","high","True","keep","curated_release_20260707"
"PHA-67c6d12d32-018","10.1016/j.memsci.2025.124493","protein_fouling","no","biofouling","other","purification","medium","True","ready","high","True","not_applicable","curated_release_20260707"
"PHA-67c6d12d32-019","10.1016/j.memsci.2025.124493","protein_fouling","no","biofouling","other","antifouling","medium","True","ready","high","True","keep","curated_release_20260707"
"PHA-5b8f5e8361-001","10.1016/j.molcatb.2006.07.008","covalent_immobilization","yes","immobilization","other","protein_immobilization","strong","True","ready","high","True","not_applicable","curated_release_20260707"
"PHA-5b8f5e8361-002","10.1016/j.molcatb.2006.07.008","covalent_immobilization","yes","immobilization","other","protein_immobilization","strong","True","ready","high","True","not_applicable","curated_release_20260707"
"PHA-d1ed039689-001","10.1016/j.molcatb.2006.11.009","covalent_immobilization","yes","immobilization","protein_immobilization_activity","protein_immobilization","strong","True","ready","high","True","not_applicable","curated_release_20260707"
"PHA-d1ed039689-002","10.1016/j.molcatb.2006.11.009","covalent_immobilization","yes","immobilization","protein_immobilization_activity","protein_immobilization","strong","True","ready","high","True","not_applicable","curated_release_20260707"
"PHA-d1ed039689-003","10.1016/j.molcatb.2006.11.009","covalent_immobilization","yes","immobilization","protein_immobilization_activity","protein_immobilization","strong","True","ready","high","True","not_applicable","curated_release_20260707"
"PHA-d1ed039689-004","10.1016/j.molcatb.2006.11.009","covalent_immobilization","yes","immobilization","protein_immobilization_activity","protein_immobilization","strong","True","ready","high","True","not_applicable","curated_release_20260707"
"PHA-d1ed039689-005","10.1016/j.molcatb.2006.11.009","covalent_immobilization","yes","immobilization","other","protein_immobilization","strong","True","ready","high","True","not_applicable","curated_release_20260707"
"PHA-d1ed039689-006","10.1016/j.molcatb.2006.11.009","covalent_immobilization","yes","immobilization","other","protein_immobilization","not_comparable","False","not_strong_or_medium_comparable;low_source_quality","medium","True","not_applicable","curated_release_20260707"
"PHA-779fb0074f-001","10.1016/j.molliq.2018.06.068","physical_adsorption","no","hemocompatibility","static_incubation","hemocompatibility","not_comparable","False","not_strong_or_medium_comparable;missing_or_unnormalizable_unit;low_source_quality","medium","True","not_applicable","curated_release_20260707"
"PHA-779fb0074f-002","10.1016/j.molliq.2018.06.068","physical_adsorption","no","hemocompatibility","static_incubation","hemocompatibility","not_comparable","False","not_strong_or_medium_comparable;missing_or_unnormalizable_unit;low_source_quality","medium","True","not_applicable","curated_release_20260707"
"PHA-779fb0074f-003","10.1016/j.molliq.2018.06.068","physical_adsorption","no","batch","static_incubation","biointerface_adsorption","not_comparable","False","not_strong_or_medium_comparable;missing_or_unnormalizable_unit;low_source_quality","medium","True","not_applicable","curated_release_20260707"
"PHA-2c1da253c9-001","10.1016/j.molliq.2018.12.037","entrapment","no","column","other","protein_immobilization","strong","True","ready","high","True","not_applicable","curated_release_20260707"
"PHA-2c1da253c9-002","10.1016/j.molliq.2018.12.037","entrapment","no","column","batch_adsorption_isotherm","protein_immobilization","strong","True","ready","high","True","not_applicable","curated_release_20260707"
"PHA-2c1da253c9-003","10.1016/j.molliq.2018.12.037","entrapment","no","column","other","purification","medium","True","ready","high","True","not_applicable","curated_release_20260707"
"PHA-2c1da253c9-004","10.1016/j.molliq.2018.12.037","entrapment","no","column","other","purification","medium","True","ready","high","True","not_applicable","curated_release_20260707"
"PHA-2c1da253c9-005","10.1016/j.molliq.2018.12.037","entrapment","no","column","other","protein_immobilization","weak","False","not_strong_or_medium_comparable","medium","True","not_applicable","curated_release_20260707"
"PHA-2c1da253c9-006","10.1016/j.molliq.2018.12.037","entrapment","no","column","other","protein_immobilization","weak","False","not_strong_or_medium_comparable","medium","True","not_applicable","curated_release_20260707"
"PHA-2c1da253c9-007","10.1016/j.molliq.2018.12.037","entrapment","no","column","other","protein_immobilization","not_comparable","False","not_strong_or_medium_comparable","medium","True","not_applicable","curated_release_20260707"
"PHA-2c1da253c9-008","10.1016/j.molliq.2018.12.037","entrapment","no","column","other","protein_immobilization","weak","False","not_strong_or_medium_comparable","medium","True","not_applicable","curated_release_20260707"
"PHA-47f6006ec4-001","10.1016/j.molliq.2020.113692","physical_adsorption","no","batch","batch_adsorption_equilibrium","purification","medium","True","ready","high","True","not_applicable","curated_release_20260707"
"PHA-47f6006ec4-002","10.1016/j.molliq.2020.113692","physical_adsorption","no","batch","batch_adsorption_equilibrium","purification","medium","True","ready","high","True","not_applicable","curated_release_20260707"
"PHA-bb8203bfbe-001","10.1016/j.molstruc.2015.02.038","physical_adsorption","no","batch","fluorescence_surface_quantification","mechanism_study","weak","False","not_strong_or_medium_comparable;missing_or_unnormalizable_unit","medium","False","not_applicable","curated_release_20260707"
"PHA-bb8203bfbe-002","10.1016/j.molstruc.2015.02.038","physical_adsorption","no","batch","fluorescence_surface_quantification","mechanism_study","weak","False","not_strong_or_medium_comparable","medium","False","not_applicable","curated_release_20260707"
"PHA-bb8203bfbe-003","10.1016/j.molstruc.2015.02.038","physical_adsorption","no","batch","fluorescence_surface_quantification","mechanism_study","weak","False","not_strong_or_medium_comparable","medium","False","not_applicable","curated_release_20260707"
"PHA-bb8203bfbe-004","10.1016/j.molstruc.2015.02.038","physical_adsorption","no","batch","fluorescence_surface_quantification","mechanism_study","weak","False","not_strong_or_medium_comparable;missing_or_unnormalizable_unit","medium","False","not_applicable","curated_release_20260707"
"PHA-bb8203bfbe-005","10.1016/j.molstruc.2015.02.038","entrapment","no","batch","fluorescence_surface_quantification","protein_immobilization","weak","False","not_strong_or_medium_comparable;missing_or_unnormalizable_unit","medium","False","not_applicable","curated_release_20260707"
"PHA-bb8203bfbe-006","10.1016/j.molstruc.2015.02.038","physical_adsorption","no","batch","fluorescence_surface_quantification","biointerface_adsorption","weak","False","not_strong_or_medium_comparable;missing_or_unnormalizable_unit","medium","False","not_applicable","curated_release_20260707"
"PHA-f6f5f9e5cf-001","10.1016/j.molstruc.2017.06.026","physical_adsorption","no","hemocompatibility","fluorescence_surface_quantification","hemocompatibility","not_comparable","False","not_strong_or_medium_comparable","high","True","not_applicable","curated_release_20260707"
"PHA-f6f5f9e5cf-002","10.1016/j.molstruc.2017.06.026","physical_adsorption","no","hemocompatibility","fluorescence_surface_quantification","hemocompatibility","not_comparable","False","not_strong_or_medium_comparable","high","True","not_applicable","curated_release_20260707"
"PHA-f6f5f9e5cf-003","10.1016/j.molstruc.2017.06.026","physical_adsorption","no","hemocompatibility","fluorescence_surface_quantification","hemocompatibility","not_comparable","False","not_strong_or_medium_comparable","high","True","not_applicable","curated_release_20260707"
"PHA-f6f5f9e5cf-004","10.1016/j.molstruc.2017.06.026","physical_adsorption","no","hemocompatibility","fluorescence_surface_quantification","hemocompatibility","not_comparable","False","not_strong_or_medium_comparable","high","True","not_applicable","curated_release_20260707"
"PHA-f6f5f9e5cf-005","10.1016/j.molstruc.2017.06.026","physical_adsorption","no","hemocompatibility","fluorescence_surface_quantification","hemocompatibility","not_comparable","False","not_strong_or_medium_comparable","high","True","not_applicable","curated_release_20260707"
"PHA-f6f5f9e5cf-006","10.1016/j.molstruc.2017.06.026","physical_adsorption","no","hemocompatibility","fluorescence_surface_quantification","hemocompatibility","not_comparable","False","not_strong_or_medium_comparable","high","True","not_applicable","curated_release_20260707"
"PHA-f6f5f9e5cf-007","10.1016/j.molstruc.2017.06.026","physical_adsorption","no","hemocompatibility","fluorescence_surface_quantification","hemocompatibility","not_comparable","False","not_strong_or_medium_comparable","high","True","not_applicable","curated_release_20260707"
"PHA-f6f5f9e5cf-008","10.1016/j.molstruc.2017.06.026","physical_adsorption","no","hemocompatibility","fluorescence_surface_quantification","hemocompatibility","weak","False","not_strong_or_medium_comparable;missing_or_unnormalizable_unit;low_source_quality","medium","True","not_applicable","curated_release_20260707"
"PHA-d94a3913c0-001","10.1016/j.msec.2009.11.013","covalent_immobilization","yes","column","other","protein_immobilization","strong","True","ready","high","True","not_applicable","curated_release_20260707"
"PHA-d94a3913c0-002","10.1016/j.msec.2009.11.013","covalent_immobilization","yes","column","other","protein_immobilization","strong","True","ready","high","True","not_applicable","curated_release_20260707"
"PHA-d94a3913c0-003","10.1016/j.msec.2009.11.013","covalent_immobilization","yes","column","other","protein_immobilization","medium","True","ready","high","True","not_applicable","curated_release_20260707"
"PHA-d94a3913c0-004","10.1016/j.msec.2009.11.013","covalent_immobilization","yes","column","other","protein_immobilization","medium","True","ready","high","True","not_applicable","curated_release_20260707"
"PHA-d94a3913c0-005","10.1016/j.msec.2009.11.013","nonspecific_adsorption","no","column","other","biointerface_adsorption","strong","True","ready","high","True","not_applicable","curated_release_20260707"
"PHA-d94a3913c0-006","10.1016/j.msec.2009.11.013","nonspecific_adsorption","no","column","other","biointerface_adsorption","strong","True","ready","high","True","not_applicable","curated_release_20260707"
"PHA-d94a3913c0-007","10.1016/j.msec.2009.11.013","covalent_immobilization","yes","column","other","protein_immobilization","medium","False","low_source_quality","high","True","not_applicable","curated_release_20260707"
"PHA-d94a3913c0-008","10.1016/j.msec.2009.11.013","covalent_immobilization","yes","column","other","protein_immobilization","medium","False","low_source_quality","high","True","not_applicable","curated_release_20260707"
"PHA-38d9dbda07-001","10.1016/j.msec.2011.02.012","affinity_binding","no","column","other","biointerface_adsorption","medium","True","ready","high","True","not_applicable","curated_release_20260707"
"PHA-38d9dbda07-002","10.1016/j.msec.2011.02.012","affinity_binding","no","column","other","biointerface_adsorption","strong","True","ready","high","True","not_applicable","curated_release_20260707"
"PHA-38d9dbda07-003","10.1016/j.msec.2011.02.012","affinity_binding","no","column","other","biointerface_adsorption","strong","True","ready","high","True","not_applicable","curated_release_20260707"
"PHA-38d9dbda07-004","10.1016/j.msec.2011.02.012","affinity_binding","no","column","other","biointerface_adsorption","medium","True","ready","high","True","not_applicable","curated_release_20260707"
"PHA-38d9dbda07-005","10.1016/j.msec.2011.02.012","affinity_binding","no","column","other","purification","medium","True","ready","high","True","not_applicable","curated_release_20260707"
"PHA-74658b705e-001","10.1016/j.msec.2011.03.008","affinity_binding","no","column","other","biointerface_adsorption","strong","True","ready","high","True","not_applicable","curated_release_20260707"
"PHA-74658b705e-002","10.1016/j.msec.2011.03.008","affinity_binding","no","column","other","biointerface_adsorption","strong","True","ready","high","True","not_applicable","curated_release_20260707"
"PHA-74658b705e-003","10.1016/j.msec.2011.03.008","affinity_binding","no","column","other","biointerface_adsorption","not_comparable","False","not_strong_or_medium_comparable;missing_or_unnormalizable_unit","high","True","not_applicable","curated_release_20260707"
"PHA-74658b705e-004","10.1016/j.msec.2011.03.008","affinity_binding","no","column","other","purification","medium","True","ready","high","True","not_applicable","curated_release_20260707"
"PHA-50c56eb909-001","10.1016/j.msec.2013.09.033","entrapment","no","column","other","protein_immobilization","strong","True","ready","high","True","not_applicable","curated_release_20260707"
"PHA-50c56eb909-002","10.1016/j.msec.2013.09.033","entrapment","no","column","other","protein_immobilization","strong","True","ready","high","True","not_applicable","curated_release_20260707"
"PHA-50c56eb909-003","10.1016/j.msec.2013.09.033","entrapment","no","column","other","protein_immobilization","strong","True","ready","high","True","not_applicable","curated_release_20260707"
"PHA-50c56eb909-004","10.1016/j.msec.2013.09.033","entrapment","no","column","other","protein_immobilization","strong","False","missing_key_experiment_condition","high","True","not_applicable","curated_release_20260707"
"PHA-50c56eb909-005","10.1016/j.msec.2013.09.033","entrapment","no","column","other","protein_immobilization","strong","True","ready","high","True","not_applicable","curated_release_20260707"
"PHA-50c56eb909-006","10.1016/j.msec.2013.09.033","entrapment","no","column","column_breakthrough","purification","strong","True","ready","high","True","not_applicable","curated_release_20260707"
"PHA-50c56eb909-007","10.1016/j.msec.2013.09.033","entrapment","no","column","column_breakthrough","purification","strong","True","ready","high","True","not_applicable","curated_release_20260707"
"PHA-50c56eb909-008","10.1016/j.msec.2013.09.033","entrapment","no","column","batch_adsorption_kinetics","protein_immobilization","strong","True","ready","high","True","not_applicable","curated_release_20260707"
"PHA-50c56eb909-009","10.1016/j.msec.2013.09.033","entrapment","no","column","other","protein_immobilization","not_comparable","False","missing_key_experiment_condition;not_strong_or_medium_comparable;missing_or_unnormalizable_unit;low_source_quality","medium","True","not_applicable","curated_release_20260707"
"PHA-50c56eb909-010","10.1016/j.msec.2013.09.033","entrapment","no","column","batch_adsorption_equilibrium","protein_immobilization","medium","True","ready","high","True","not_applicable","curated_release_20260707"
"PHA-50c56eb909-011","10.1016/j.msec.2013.09.033","entrapment","no","column","other","purification","medium","True","ready","high","True","not_applicable","curated_release_20260707"
"PHA-4a01fedb06-001","10.1016/j.msec.2014.10.007","entrapment","no","column","other","protein_immobilization","strong","True","ready","high","True","not_applicable","curated_release_20260707"
"PHA-4a01fedb06-002","10.1016/j.msec.2014.10.007","entrapment","no","column","other","protein_immobilization","strong","True","ready","high","True","not_applicable","curated_release_20260707"
"PHA-4a01fedb06-003","10.1016/j.msec.2014.10.007","entrapment","no","column","other","protein_immobilization","strong","True","ready","high","True","not_applicable","curated_release_20260707"
"PHA-4a01fedb06-004","10.1016/j.msec.2014.10.007","entrapment","no","column","other","protein_immobilization","strong","True","ready","high","True","not_applicable","curated_release_20260707"
"PHA-4a01fedb06-005","10.1016/j.msec.2014.10.007","entrapment","no","column","other","protein_immobilization","strong","True","ready","high","True","not_applicable","curated_release_20260707"
"PHA-4a01fedb06-006","10.1016/j.msec.2014.10.007","entrapment","no","column","other","protein_immobilization","strong","True","ready","high","True","not_applicable","curated_release_20260707"
"PHA-4a01fedb06-007","10.1016/j.msec.2014.10.007","entrapment","no","column","other","protein_immobilization","strong","True","ready","high","True","not_applicable","curated_release_20260707"
"PHA-4a01fedb06-008","10.1016/j.msec.2014.10.007","entrapment","no","column","other","protein_immobilization","strong","True","ready","high","True","not_applicable","curated_release_20260707"
"PHA-4a01fedb06-009","10.1016/j.msec.2014.10.007","entrapment","no","column","other","protein_immobilization","strong","True","ready","high","True","not_applicable","curated_release_20260707"
"PHA-4a01fedb06-010","10.1016/j.msec.2014.10.007","entrapment","no","column","other","protein_immobilization","strong","True","ready","high","True","not_applicable","curated_release_20260707"
"PHA-4a01fedb06-011","10.1016/j.msec.2014.10.007","entrapment","no","column","other","protein_immobilization","strong","True","ready","high","True","not_applicable","curated_release_20260707"
"PHA-4a01fedb06-012","10.1016/j.msec.2014.10.007","entrapment","no","column","other","protein_immobilization","strong","True","ready","high","True","not_applicable","curated_release_20260707"
"PHA-4a01fedb06-013","10.1016/j.msec.2014.10.007","entrapment","no","column","other","purification","medium","False","missing_key_experiment_condition","high","True","not_applicable","curated_release_20260707"
"PHA-4a01fedb06-014","10.1016/j.msec.2014.10.007","entrapment","no","column","other","purification","medium","False","missing_key_experiment_condition","high","True","not_applicable","curated_release_20260707"
"PHA-4a01fedb06-015","10.1016/j.msec.2014.10.007","entrapment","no","column","other","purification","strong","True","ready","high","True","not_applicable","curated_release_20260707"
"PHA-4a01fedb06-016","10.1016/j.msec.2014.10.007","entrapment","no","column","other","purification","strong","True","ready","high","True","not_applicable","curated_release_20260707"
"PHA-4a01fedb06-017","10.1016/j.msec.2014.10.007","entrapment","no","column","other","purification","strong","False","low_source_quality","high","True","not_applicable","curated_release_20260707"
"PHA-4a01fedb06-018","10.1016/j.msec.2014.10.007","entrapment","no","column","other","purification","strong","False","low_source_quality","high","True","not_applicable","curated_release_20260707"
"PHA-280656cef0-001","10.1016/j.msec.2015.03.048","covalent_immobilization","yes","column","other","protein_immobilization","strong","True","ready","high","True","not_applicable","curated_release_20260707"
"PHA-280656cef0-002","10.1016/j.msec.2015.03.048","covalent_immobilization","yes","column","other","protein_immobilization","strong","True","ready","high","True","not_applicable","curated_release_20260707"
"PHA-280656cef0-003","10.1016/j.msec.2015.03.048","covalent_immobilization","yes","column","other","protein_immobilization","strong","True","ready","high","True","not_applicable","curated_release_20260707"
"PHA-280656cef0-004","10.1016/j.msec.2015.03.048","covalent_immobilization","yes","column","other","protein_immobilization","weak","False","not_strong_or_medium_comparable","high","True","not_applicable","curated_release_20260707"
"PHA-280656cef0-005","10.1016/j.msec.2015.03.048","covalent_immobilization","yes","column","other","protein_immobilization","strong","True","ready","high","True","not_applicable","curated_release_20260707"
"PHA-280656cef0-006","10.1016/j.msec.2015.03.048","covalent_immobilization","yes","column","other","protein_immobilization","strong","True","ready","high","True","not_applicable","curated_release_20260707"
"PHA-280656cef0-007","10.1016/j.msec.2015.03.048","covalent_immobilization","yes","column","other","protein_immobilization","weak","False","not_strong_or_medium_comparable;missing_or_unnormalizable_unit;low_source_quality","medium","True","not_applicable","curated_release_20260707"
"PHA-280656cef0-008","10.1016/j.msec.2015.03.048","covalent_immobilization","yes","column","other","protein_immobilization","weak","False","not_strong_or_medium_comparable;missing_or_unnormalizable_unit;low_source_quality","medium","True","not_applicable","curated_release_20260707"
"PHA-280656cef0-009","10.1016/j.msec.2015.03.048","covalent_immobilization","yes","column","batch_adsorption_kinetics","protein_immobilization","weak","False","not_strong_or_medium_comparable;missing_or_unnormalizable_unit;low_source_quality","medium","True","not_applicable","curated_release_20260707"
"PHA-280656cef0-010","10.1016/j.msec.2015.03.048","covalent_immobilization","yes","column","other","purification","medium","True","ready","high","True","not_applicable","curated_release_20260707"
"PHA-280656cef0-011","10.1016/j.msec.2015.03.048","covalent_immobilization","yes","column","other","protein_immobilization","medium","True","ready","high","True","not_applicable","curated_release_20260707"
"PHA-fedf94d332-001","10.1016/j.msec.2015.03.059","selective_adsorption","no","column","other","biointerface_adsorption","strong","True","ready","high","True","not_applicable","curated_release_20260707"
"PHA-fedf94d332-002","10.1016/j.msec.2015.03.059","selective_adsorption","no","column","other","biointerface_adsorption","strong","True","ready","high","True","not_applicable","curated_release_20260707"
"PHA-fedf94d332-003","10.1016/j.msec.2015.03.059","selective_adsorption","no","column","other","biointerface_adsorption","strong","True","ready","high","True","not_applicable","curated_release_20260707"
"PHA-fedf94d332-004","10.1016/j.msec.2015.03.059","selective_adsorption","no","column","other","biointerface_adsorption","strong","True","ready","high","True","not_applicable","curated_release_20260707"
"PHA-fedf94d332-005","10.1016/j.msec.2015.03.059","selective_adsorption","no","column","other","biointerface_adsorption","strong","True","ready","high","True","not_applicable","curated_release_20260707"
"PHA-fedf94d332-006","10.1016/j.msec.2015.03.059","selective_adsorption","no","column","other","biointerface_adsorption","strong","True","ready","high","True","not_applicable","curated_release_20260707"
"PHA-fedf94d332-007","10.1016/j.msec.2015.03.059","selective_adsorption","no","column","other","biointerface_adsorption","weak","False","not_strong_or_medium_comparable","high","True","not_applicable","curated_release_20260707"
"PHA-fedf94d332-008","10.1016/j.msec.2015.03.059","selective_adsorption","no","column","other","screening_library","weak","False","not_strong_or_medium_comparable","high","True","not_applicable","curated_release_20260707"
"PHA-fedf94d332-009","10.1016/j.msec.2015.03.059","selective_adsorption","no","column","other","biointerface_adsorption","strong","True","ready","high","True","not_applicable","curated_release_20260707"
"PHA-fedf94d332-010","10.1016/j.msec.2015.03.059","selective_adsorption","no","column","other","biointerface_adsorption","strong","True","ready","high","True","not_applicable","curated_release_20260707"
"PHA-fedf94d332-011","10.1016/j.msec.2015.03.059","selective_adsorption","no","column","other","biointerface_adsorption","strong","True","ready","high","True","not_applicable","curated_release_20260707"
"PHA-fedf94d332-012","10.1016/j.msec.2015.03.059","selective_adsorption","no","column","other","biointerface_adsorption","strong","True","ready","high","True","not_applicable","curated_release_20260707"
"PHA-fedf94d332-013","10.1016/j.msec.2015.03.059","selective_adsorption","no","column","other","biointerface_adsorption","medium","True","ready","high","True","not_applicable","curated_release_20260707"
"PHA-fedf94d332-014","10.1016/j.msec.2015.03.059","selective_adsorption","no","column","batch_adsorption_isotherm","mechanism_study","weak","False","not_strong_or_medium_comparable","high","True","not_applicable","curated_release_20260707"
"PHA-fedf94d332-015","10.1016/j.msec.2015.03.059","selective_adsorption","no","column","batch_adsorption_isotherm","mechanism_study","weak","False","not_strong_or_medium_comparable","high","True","not_applicable","curated_release_20260707"
"PHA-fedf94d332-016","10.1016/j.msec.2015.03.059","selective_adsorption","no","column","other","biointerface_adsorption","strong","True","ready","high","True","not_applicable","curated_release_20260707"
"PHA-fedf94d332-017","10.1016/j.msec.2015.03.059","selective_adsorption","no","column","other","biointerface_adsorption","strong","True","ready","high","True","not_applicable","curated_release_20260707"
"PHA-3ef47c5097-001","10.1016/j.msec.2016.01.005","affinity_binding","no","column","other","purification","strong","True","ready","high","True","not_applicable","curated_release_20260707"
"PHA-3ef47c5097-002","10.1016/j.msec.2016.01.005","physical_adsorption","no","column","other","purification","strong","True","ready","high","True","not_applicable","curated_release_20260707"
"PHA-3ef47c5097-003","10.1016/j.msec.2016.01.005","nonspecific_adsorption","no","column","other","purification","strong","True","ready","high","True","not_applicable","curated_release_20260707"
"PHA-3ef47c5097-004","10.1016/j.msec.2016.01.005","physical_adsorption","no","column","batch_adsorption_isotherm","purification","strong","True","ready","high","True","not_applicable","curated_release_20260707"
"PHA-3ef47c5097-005","10.1016/j.msec.2016.01.005","physical_adsorption","no","column","batch_adsorption_kinetics","purification","weak","False","not_strong_or_medium_comparable","high","True","not_applicable","curated_release_20260707"
"PHA-3ef47c5097-006","10.1016/j.msec.2016.01.005","physical_adsorption","no","column","other","purification","weak","False","not_strong_or_medium_comparable","high","True","not_applicable","curated_release_20260707"
"PHA-3ef47c5097-007","10.1016/j.msec.2016.01.005","physical_adsorption","no","column","other","purification","medium","True","ready","high","True","not_applicable","curated_release_20260707"
"PHA-3ef47c5097-008","10.1016/j.msec.2016.01.005","affinity_binding","no","column","other","purification","medium","False","missing_key_experiment_condition","high","True","not_applicable","curated_release_20260707"
"PHA-e1b0fe3ff4-001","10.1016/j.msec.2016.01.088","entrapment","no","surface","other","protein_immobilization","strong","True","ready","high","True","not_applicable","curated_release_20260707"
"PHA-e1b0fe3ff4-002","10.1016/j.msec.2016.01.088","entrapment","no","surface","other","protein_immobilization","strong","True","ready","high","True","not_applicable","curated_release_20260707"
"PHA-e1b0fe3ff4-003","10.1016/j.msec.2016.01.088","entrapment","no","surface","other","protein_immobilization","strong","True","ready","high","True","not_applicable","curated_release_20260707"
"PHA-11a104a29d-001","10.1016/j.msec.2016.05.095","physical_adsorption","no","immobilization","fluorescence_surface_quantification","protein_immobilization","weak","False","not_strong_or_medium_comparable","medium","True","not_applicable","curated_release_20260707"
"PHA-fa6d3a6353-001","10.1016/j.msec.2016.09.010","physical_adsorption","no","surface","other","biointerface_adsorption","strong","True","ready","high","True","not_applicable","curated_release_20260707"
"PHA-fa6d3a6353-002","10.1016/j.msec.2016.09.010","entrapment","no","surface","other","protein_immobilization","strong","True","ready","high","True","not_applicable","curated_release_20260707"
