Repository: sunyrain/PHA

# PHA Protein-Hydrogel Adsorption Dataset

Generated: 2026-07-05T11:36:45

## Scope

This curated package organizes literature-derived protein-hydrogel adsorption, binding, immobilization, antifouling, and related biointerface records extracted from the local PHA corpus.

The primary unit is one record:

`paper + hydrogel/sample + protein/mixture + experimental condition + measured outcome`

## Contents

- `data/sources.csv`: article-level metadata, extraction status, and curation decision.
- `data/records_flat.csv`: flattened record-level table with provenance, hydrogel, protein, condition, outcome, mechanism, and quality fields.

File: data/curated/pha_scientific_dataset_20260705/data/special_fields.csv (part 23 of 55)
id,doi,field_name,field_value_json,why_special,evidence_text,suggested_table
2196,10.1002/smll.202002621,anti_biofouling_mechanism_claim,"""porous hydrogel allows small molecule diffusion while rejecting biomacromolecular interferences""",This is the central interpretation connecting hydrogel structure to protein-resistance.,The good anti-biofouling property of the system was attributed to the porous network structure of hydrogels which allowed the rapid diffusion of small molecular and co-reagents while rejecting the approaching of biomacromolecular interferences to passivate the electrode surface.,mechanism_annotations
2197,10.1002/smll.202002621,GSH_serum_recovery,"""107.3-116.8%""",Shows operation in serum but is not protein adsorption itself.,The Au/Ag NCs@BSA hydrogel based ECL system exhibited good performance with satisfactory recoveries (107.3-116.8%) were obtained by adding different amounts of GSH in the diluted serum samples.,biofluid_sensing_performance
2198,10.3390/gels9120968,response_surface_methodology_release_optimization,"""Optimized lysozyme release from PVA + Lys + PBA + IONPs at pH 6.74 and 45.5 °C.""",The release experiment used a CCD/RSM design rather than a simple single-condition assay.,"Based on the optimized temperature and pH conditions generated from the Response Surface Methodology (RSM) model, it was found that lysozyme showed a high release rate from the nanofiber at pH 6.74 and temperature 45.5 °C.",release_optimization
2199,10.3390/gels9120968,nanofiber_release_volume_reported_as_500_mL,"""0.5 × 0.5 cm nanofiber placed in a 1.5 mL Eppendorf with 500 mL phosphate buffer as stated in context.""",The reported volume appears unusual for a 1.5 mL Eppendorf and may require checking against the original article.,0.5 × 0.5 cm of the nanofiber was cut out and placed in a 1.5 mL Eppendorf with 500 mL of phosphate buffer.,methods_flags
2200,10.3390/gels9120968,magnetic_particles_no_release_effect,"""Presence of magnetic particles did not appear to influence lysozyme release or antimicrobial enzymatic activity.""",Useful comparator fact for separating magnetic functionality from protein release behavior.,The presence of magnetic particles does not appear to influence the Lys release profile. The presence of magnetic particles appears not to influence both the release and the antimicrobial enzymatic activity.,mechanism_comparators
2201,10.3390/gels9120968,pva_cs_control_antimicrobial_activity,"""PVA/CS nanofibers without lysozyme showed about 5% microbial lysis on average.""",Indicates baseline antimicrobial activity of the hydrogel composition independent of loaded lysozyme.,"Interestingly, the fibers without Lys, namely the PVA/CS nanofibers in both proportions tested, showed some antimicrobial activity (on average 5% of the microbial lysis).",bioactivity_controls
2202,10.1002/admi.202500122,temperature_induced_loss_of_antifouling,"""p(D80%-BM14%-BP6%) BP adsorption increased to 133 ng cm^-2 at 37 C""",Shows a hydrogel composition-specific failure mode linked to T_cp below body temperature.,The authors attribute 37 C BP fouling to the hydrogel being in a collapsed state because T_cp is 30.9 C.,temperature_response
2203,10.1002/admi.202500122,sterilized_coating_retains_antifouling,"""Ethylene-oxide-sterilized p(D80%-BM14%-BP6%) adsorbed 27 +/- 3 ng cm^-2 BP and prohibited protein fouling by 92%""",Sterilization compatibility is directly relevant to medical device coatings.,The contact of undiluted BP with the sterilized coating led to non-specific adsorption of 27 +/- 3 ng cm^-2 and prohibited protein fouling by 92%.,post_processing_conditions
2204,10.1002/admi.202500122,partial_degradation_causes_fouling,"""Partially degraded p(D94%-BM5%-BP1%) coating from 80 to 40 nm exhibited significant BP fouling at both temperatures""",Links antifouling performance to remaining hydrogel thickness after degradation.,"At both temperatures, the partially degraded coating exhibits significant fouling of BP; authors attribute this primarily to decreased thickness and reduced steric repulsion.",degradation_performance
2205,10.1002/admi.202500122,xps_support_for_bp_antifouling,"""p(D99%-BP1%) and p(D94%-BM5%-BP1%) coated PMP showed no C1s/N1s changes after BP contact""",Independent qualitative surface spectroscopy support for SPR antifouling result.,"After contact with BP, no changes in C1s and N1s spectrum appeared, indicating that the coatings are antifouling toward BP.",orthogonal_validation
2206,10.1021/bm400431f,microgel_charge_density_series,"[""25/75 acrylic acid/acrylamide mol %"", ""50/50 acrylic acid/acrylamide mol %"", ""75/25 acrylic acid/acrylamide mol %"", ""100/0 acrylic acid/acrylamide mol %""]",Hydrogel charge density was a primary design variable controlling peptide degradation and release.,"The charge content in the microgels was controlled by varying the amounts of acrylic acid/acrylamide in the monomer solutions (25/75, 50/50, 75/25, and 100/0 mol %).",hydrogel_design_variables
2207,10.1021/bm400431f,trypsin_concentration_series,"[""50 U/mL"", ""100 U/mL"", ""200 U/mL"", ""500 U/mL"", ""1000 U/mL""]",Enzyme concentration was scanned as a release trigger variable.,"microgels were flushed with trypsin solution of 50, 100, 200, 500, or 1000 U/mL in borate buffer after peptide binding",experimental_conditions
2208,10.1021/bm400431f,random_scission_model,"""A simple random scission model assumed trypsin can bind to any lysine unit and degrade any peptide bond with equal rate constant; cutoff length was assumed to be 10 lysine units.""",The article links experimental release trends to a mechanistic degradation model rather than only empirical adsorption.,Employing a simple random scission model for trypsin degradation of polylysine... the cutoff length was assumed to be 10 lysine units for the model calculations,mechanistic_modeling
2209,10.1021/bm400431f,peptide_void_trypsin_control,"""Trypsin did not bind peptide-void acrylic acid/acrylamide microgels at basic pH but did bind peptide-loaded ones.""",This control distinguishes enzymatic degradation from competitive displacement.,"peptide-mediated trypsin incorporation into acrylic acid containing microgels but its non-binding to peptide-void ones, competitive displacement... can be excluded",controls
2210,10.1002/adhm.202503483,monomer_solution_zeta_potential_panel,"{""PEGMA_mV"": -1.69, ""SBMA_mV"": -0.94, ""SPMA_mV"": -27.37, ""TAMA_mV"": 12.79}",Charge characterization is central to interpreting adsorption but was measured on monomer solutions rather than directly as adsorbed-protein surface charge.,"The nonionic polymer exhibited a near neutral zeta potential (−1.69 mV), the zwitterionic polymer −0.94 mV, the positively charged polymer 12.79 mV, and the negatively charged polymer −27.37 mV.",material_properties
2211,10.1002/adhm.202503483,matched_bulk_hydrogel_modulus,"""average compressive modulus 7.17 ± 0.44 kPa across groups""",Mechanical properties were matched to decouple stiffness from substrate charge.,The average compressive modulus across groups was statistically similar (7.17 ± 0.44 kPa).,hydrogel_properties
2212,10.1002/adhm.202503483,microgel_size_and_dispersity,"{""PEGMA_CV_pct"": 5.2, ""SBMA_CV_pct"": 4.0, ""SPMA_CV_pct"": 10.6, ""TAMA_CV_pct"": 11.1, ""mean_diameter"": ""approximately 150 µm""}",Microgel size and dispersity affect scaffold void structure and protein/cell interactions.,"All microgel groups had statistically similar diameters with a mean of ≈150 µm; CV values were 5.2%, 4.0%, 10.6%, and 11.1% for nonionic, zwitterionic, negative, and positive groups.",microgel_properties
2213,10.1002/adhm.202503483,matched_microgel_modulus,"""average compressive modulus 5.1 kPa across microgel groups""",Microgel stiffness was matched across charge groups.,"The average compressive modulus of microgels was 5.1 kPa, which was statistically similar across all groups.",hydrogel_properties
2214,10.1002/adhm.202503483,positive_microgel_cytotoxicity,"""positive group omitted from subsequent experiments due to high cell cytotoxicity""",Explains why positively charged microgel scaffold data are absent from later biointerface experiments.,We did not perform subsequent experiments with the positively charged group due to high cell cytotoxicity.,study_limitations
2215,10.1002/adhm.202503483,RGD_used_to_control_cell_adhesion,"""RGD-modified microgels used for all cell experiments""",Cell adhesion ligand was added to reduce variability from charge-dependent protein adsorption in cell assays.,"For all experiments using cells, microgels were modified with an adhesive RGD peptide to ensure cell adhesion and limit variability due to differences in protein adsorption.",biointerface_conditions
2216,10.1002/adhm.202503483,collagen_adsorption_metric,"""ratio of FITC-collagen microgel adsorption to void space""",The collagen adsorption outcome is spatial partitioning rather than an absolute adsorption capacity.,Adsorption was quantified by measuring the ratio of FITC-collagen microgel adsorption to void space.,outcome_metrics
2217,10.1002/adhm.202503483,zwitterionic_ECM_retention_under_inflammation,"""zwitterionic scaffolds maintained ECM accumulation and unchanged GAG content under TNF-alpha""",Links protein adsorption regulation to cell-mediated matrix accumulation in inflammatory conditions.,Zwitterionic microgel scaffolds maintained ECM accumulation in inflammatory conditions; GAG content in zwitterionic groups was unchanged by treatment with TNF-α.,biointerface_response
2218,10.1016/j.ijbiomac.2025.143110,ACX bifunctional titration behavior,"""S1 inflection points at 1.76 and 2.73 meq NaOH/g dry resin; S4 inflection points at 3.73 and 5.59 meq NaOH/g dry resin.""",The polymer contains one stated functional carboxyl group type but showed two titration inflection points.,The presence of two inflection points suggests a bifunctional behavior of ACX despite the presence of one functional (carboxyl) group of acrylic acid.,hydrogel_characterization
2219,10.1016/j.ijbiomac.2025.143110,Ferric ion affinity,"""Fe3+ Kd 10900 ± 870 in deionized water and 1770 ± 64 in 0.01 N HCl.""","ACX showed extremely high ferric ion distribution coefficients relative to other metal ions, and authors discussed possible relevance to lactoferrin purification.",The most interesting finding was the very high Kd values of ferric ions relative to all other metal ions.,metal_ion_affinity
2220,10.1016/j.ijbiomac.2025.143110,Swelling and elution concentration effect,"""Doubling ionic strength decreased volume of 1 g S4 by 4.2 mL; swelling increased with pH with S4 inflection point 4.9.""",Hydrogel bed volume responsiveness directly affects batch purification and eluate concentration.,The volume of ACX is highly responsive to variations in pH and ionic strength... the bed volume of ACX will be greatly reduced and the required volume of the elution buffer will be subsequently reduced.,responsive_properties
2221,10.1016/j.ijbiomac.2025.143110,Crude milk batch purification without sample cleanup,"""One liter crude camel milk diluted 1:4, treated with 5 g ACX S4 for 1 h at Temp. <10 °C.""",The study emphasizes direct treatment of crude milk rather than pre-cleaned whey or clarified feed.,We decided to purify camel lactoferrin in the batch mode of cation exchange chromatography because it is more suitable for processing large volumes of the sample without necessitating sample cleanup.,application_conditions
2222,10.1021/acsapm.3c02929,non_protein_target,"""microcystin-LR""","The article contains quantitative hydrogel adsorption data, but the target is a cyclic peptide cyanotoxin rather than a protein.",They are nonribosomal processed monocyclic peptides with the general structure of cyclo-(d-Ala1-X2-d-Masp3-Z4-Adda5-d-gamma-Glu6-Mdha7).,exclusion_rationale
2223,10.1021/acsapm.3c02929,best_adsorbent_composition,"""AGlu-NP13: 58% AGlu, 40% TBAm, 2% BIS""","This composition is central to the adsorption mechanism and purification workflow, although excluded from protein adsorption records.","AGlu-NP13 (58% AGlu, 40% TBAm, and 2% BIS) that can provide both strong hydrogen bond and hydrophobic interactions was thus screened as a potential abiotic affinity ligand of MC-LR.",material_design_notes
2224,10.1021/acsapm.3c02929,reported_nonprotein_adsorption_capacity,"""Qmax 12.148 mg g-1 for MC-LR on AGlu-NP13""",Quantitative adsorption is reported but should not be entered as protein-hydrogel adsorption.,A maximum adsorption capacity (Qmax) of 12.148 mg g-1 and an equilibrium dissociation constant (Kd) of 3.902 ug mL-1 (3.921 uM) were obtained for AGlu-NP13-MC-LR binding by Langmuir fitting.,nonprotein_adsorption_facts
2225,10.1016/j.colsurfa.2005.05.020,bilirubin_adsorption_capacity_not_protein,"""poly(HEMA-co-GMA)-PEI: up to 31.3 mg ml-1; poly(HEMA-co-GMA)-PEI-CB: up to 23.5 mg ml-1; bare poly(HEMA-co-GMA): about 1.7 mg ml-1""","Quantitative adsorption data are present, but the adsorbate is bilirubin rather than a protein; these values should not be entered as protein-hydrogel adsorption records.","The grafting of PEI and immobilization of CB dye-ligand on the grafted membrane significantly increased the BR adsorption capacities of the membranes up to 31.3 and 23.5 mg ml-1, respectively.",bilirubin_adsorption_exclusion_notes
2226,10.1016/j.colsurfa.2005.05.020,serum_matrix_competition,"""Bilirubin adsorption decreased in BR-enriched human serum to 18.6 mg ml-1 for PEI membrane and 14.3 mg ml-1 for PEI-CB membrane.""","The paper qualitatively attributes reduced bilirubin uptake to serum protein occupation of binding sites, but does not measure protein adsorption.",This is because some available binding sides on both affinity membranes for BR should be occupied with serum proteins and this could result a decrease in the adsorption capacity.,matrix_interference_notes
2227,10.1021/bm0503221,CpG conjugation efficiency depends on poly(L-arginine) coating concentration,"[{""CpG_conjugation_efficiency_pct"": 30, ""poly_L_arginine_mg_mL"": 0.5, ""zeta_potential_mV"": -14.77}, {""CpG_conjugation_efficiency_pct"": 50, ""poly_L_arginine_mg_mL"": 1.0, ""zeta_potential_mV"": -14.47}, {""CpG_conjugation_efficiency_pct"": 88, ""poly_L_arginine_mg_mL"": 2.0, ""zeta_potential_mV"": -1.45}, {""CpG_conjugation_efficiency_pct"": 98, ""poly_L_arginine_mg_mL"": 5.0, ""zeta_potential_mV"": 5.13}]","CpG is an oligonucleotide, not a protein, but it is a key adsorption outcome for the hydrogel surface.","As the concentration of poly(L-arginine) was increased from 0.5 mg/mL to 5 mg/mL, the CpG adsorption efficiency in the second step increased from 30% to ∼100% ... Table 2.",surface_ligand_adsorption
2228,10.1021/bm0503221,CpG adsorption capacity basis,"""100% CpG conjugation efficiency = 10 nmol CpG ODN/mg dried hydrogel particles""",Adsorption capacity is reported for oligonucleotide ligand rather than protein.,100% CpG conjugation efficiency = 10 nmol CpG ODN/mg dried hydrogel particles.,surface_ligand_adsorption
2229,10.1021/bm0503221,CpG desorption stability,"""Only ∼10% of adsorbed CpG oligos released after incubation in PBS at 37 °C for 1 week; less than 10% desorbed after 3 weeks at 4 °C in PBS.""","Desorption stability is for oligonucleotide surface functionalization, not protein adsorption.",Functionalized particles were observed to release only ∼10% of the adsorbed CpG oligos after incubation in PBS at 37 °C for 1 week ... and less than 10% ... stored 3 weeks at 4 °C in PBS.,surface_ligand_release
2230,10.1021/bm0503221,Cationic monomer alternative bound CpG inefficiently,"""Particles containing 2-aminoethyl methacrylate had zeta potential +1.05 mV and bound ∼20% of CpG.""","Comparator for surface adsorption strategy involving oligonucleotide, not protein.",Particles ... containing the monomer 2-aminoethyl methacrylate ... had a lower zeta potential (+1.05 mV) and bound CpG inefficiently (∼20% of CpG adsorbed).,comparator_surface_functionalization
2231,10.1021/bm0503221,Hydrogel particle density,"""6.24 × 10^10 particles/mL by calculated hydrated particle mass and size; 5.35 × 10^10 particles/mL by flow cytometry.""",Particle concentration affects delivery dose but is not an adsorption capacity metric.,The density of polymerized particles ... was 6.24 × 10 10 /mL ... average density ... by flow cytometry (5.35 × 10 10 /mL).,particle_characterization
2232,10.1021/bm0503221,Dendritic cell uptake and viability,"""Dendritic cells efficiently phagocytosed DQ-ovalbumin-containing particles after 1 h; cell viability after 24 h was indistinguishable from control.""","Cellular biointerface response related to protein-loaded hydrogel particles, not adsorption.",DCs efficiently phagocytosed the gel particles ... hydrogel particles were noncytotoxic and cell viability was indistinguishable from control samples.,biointerface_response
2233,10.1002/jbm.a.10077,cell_adhesion_serum_agmatine_dependence,"""Adherent smooth muscle cells increased from 15 to 75% of initial seeding density at 20 h as initial Agm-PEGF content increased from 0 to 200 mg/g in serum-containing medium.""",Links adsorption-related surface modification to a biointerface response.,"In the presence of serum, the number of adherent smooth muscle cells per unit surface area increased dose-dependently from 15 to 75% of the initial seeding density at 20 h as the initial agmatine-modified monomer content increased from 0 to 200 mg/g.",biointerface_response
2234,10.1002/jbm.a.10077,cell_adhesion_serum_free_agmatine_dependence,"""Adherent cells increased slightly from 10 to 17% of initial seeding density as Agm-PEGF increased from 0 to 200 mg/g in serum-free medium.""",Shows positive charge alone had limited cell adhesion effect without serum proteins.,"In the absence of serum, the number of adherent cells per unit surface area increased slightly from 10 to 17% of the initial seeding density as the initial monomer content increased from 0 to 200 mg/g.",biointerface_response
2235,10.1002/jbm.a.10077,vitronectin_partial_mediation,"""Vitronectin partly mediates smooth muscle cell adhesion to agmatine-modified P(PF-co-EG) hydrogels.""",Paper-specific mechanistic conclusion connecting adsorption to cell adhesion.,These results demonstrate that vitronectin is partly involved in the cell adhesion to agmatine-modified P(PF-co-EG) hydrogels.,mechanism
2236,10.1002/jbm.a.10077,possible_vroman_effect,"""Vitronectin adsorbs to agmatine-modified hydrogels in purified solution, but retention may be affected by other serum components.""",Explains discrepancy between purified vitronectin adsorption and serum incubation.,Vitronectin does adsorb to agmatine-modified hydrogels but its retention to the surface may be affected by the affinity of other serum components (Vroman effect).,mechanism
2237,10.1021/acsabm.2c00761,NDI-TA_binding_thermodynamics,"{""Kb_M^-1"": 58000, ""delta_H_kcal_per_mol"": -3.9, ""delta_S_cal_per_mol_deg"": 8.8}",Protein adsorption was reported primarily as ITC binding thermodynamics rather than conventional adsorption capacity.,Binding constant (Kb) of 5.8 × 10^4 M^-1; ΔS value 8.8 cal/(mol deg); ΔH value -3.9 kcal/mol.,protein_adsorption_thermodynamics
2238,10.1021/acsabm.2c00761,hydrogel_stability_contrast,"""NDI-TA forms a stable hydrogel for many days, while NDI-A precipitates within approximately 5 h.""",Hydrogel stability differs strongly despite only a single atom difference in hydrogen-bonding functionality.,"NDI-A gel also was not stable for long as the material precipitated out within approximately 5 h. However, NDI-TA gel was found to be stable for many days.",hydrogel_material_properties
2239,10.1021/acsabm.2c00761,protein_adsorption_mechanism_OE_packing,"""Less organized OE chains on NDI-TA surface favor BSA adsorption; tightly packed OE chains on NDI-A suppress adsorption.""",The paper links nonspecific protein adsorption to supramolecular packing and surface hydration of oligo-oxyethylene chains.,"Loosely packed OE chains in the surface are better hydrated, which evokes the possibility of the release of surface-bound water molecules as a result of protein adsorption.",adsorption_mechanisms
2240,10.1016/j.ijbiomac.2012.02.028,specific_surface_area,"""350 m2/g cryogel""",Surface area is central to the claimed capacity enhancement from embedded agarose beads.,"The specific surface area for agarose-chitosan cryogels was found to be 350m2/g cryogel, which was about three times as large as that of the non agarose-chitosan cryogels.",hydrogel_properties
2241,10.1016/j.ijbiomac.2012.02.028,porosity,"""59.5%""",Porosity describes the monolithic cryogel flow architecture.,"The porosity, φ, and the total water content (TWC), of the agarose-chitosan cryogels were measured as 59.5% and 87.8% (v/v), respectively.",hydrogel_properties
2242,10.1016/j.ijbiomac.2012.02.028,total_water_content,"""87.8% v/v""",Hydrogel water content affects mass transport and adsorption.,"The porosity, φ, and the total water content (TWC), of the agarose-chitosan cryogels were measured as 59.5% and 87.8% (v/v), respectively.",hydrogel_properties
2243,10.1016/j.ijbiomac.2012.02.028,bound_water_fraction,"""28.3% of total water""",Reported as evidence of small pores from bead-embedded cryogel structure.,"Resultantly, ca. 28.3% of the total water was bound by the small pores of the agarose-chitosan cryogels compared with only 23.2% in non-beads embedded agarose-chitosan cryogels.",hydrogel_properties
2244,10.1016/j.ijbiomac.2012.02.028,available_vinyl_groups,"""54.1 umol/mL cryogel""",Quantifies functional groups available after divinyl sulfone activation.,The titration results demonstrated that the amount of available vinyl groups in the activated cryogels was approximately 54.1μmol/mL cryogel.,hydrogel_functionalization
2245,10.1016/j.ijbiomac.2012.02.028,immobilized_2_MP,"""40.1 umol/mL cryogel""",Quantifies affinity ligand density.,Infrared carbon-sulfur analyzer results shown that the 2-MP coupled on agarose-chitosan cryogels were approximately 40.1μmol/mL cryogel.,hydrogel_functionalization
2246,10.1016/j.ijbiomac.2012.02.028,highest_flow_rate_backpressure,"""0.2 MPa at 16 mL/min""",Indicates mechanical/flow performance of the monolithic cryogel.,"At the highest flow rate of 16mL/min, the agarose-chitosan cryogels gave a backpressure of 0.2MPa.",hydrogel_properties
2247,10.1016/j.ijbiomac.2012.02.028,comparator_surface_area,"""non-beads embedded cryogel approximately one third of 350 m2/g""",Supports mechanism that beads increased surface area.,"The specific surface area for agarose-chitosan cryogels was found to be 350m2/g cryogel, which was about three times as large as that of the non agarose-chitosan cryogels.",control_materials
2248,10.1016/j.ijbiomac.2012.02.028,ambiguous_comparator_capacity,"""24.3 mg/g""","Likely non-bead embedded comparator capacity, but wording in supplied context is ambiguous.",The obtained maximum adsorption capacity for 2-MP covalent agarose-chitosan cryogels was 24.3mg/g. This result could further demonstrated that the improvement of the adsorption capacity for 2-MP covalent agarose-chitosan cryogels was due to the embedded of agaorse beads within cryogels.,manual_review_flags
2249,10.1002/mabi.201100087,semiquantitative_plus_sign_limitation,"""Plus signs are for intra-protein comparison rather than inter-protein comparison.""","The table reports adsorption using antibody-dependent plus signs, but different secondary antibodies were used for VN and FN.","The semi-quantitative evaluation applies to intra-protein comparison rather than inter-protein comparison, as different secondary antibodies were applied to detect VN and FN.",adsorption_assay_quality
2250,10.1002/mabi.201100087,protein_diffusion_size_relation,"""BSA about 4 nm could diffuse into the gel to some extent; FN and VN are larger than 15 nm depending on conformation and multimerization; hydrogel mesh size estimated below 10 nm.""",Links protein size to surface-only adsorption versus gel background fluorescence.,"The mesh size is estimated to be smaller than 10 nm. BSA is about 4 nm, while FN and VN are larger molecules, exhibiting sizes larger than 15 nm.",protein_transport_in_hydrogel
2251,10.1002/mabi.201100087,topography_dimensions,"""Line pattern 1: 10 um groove width, 5 um depth, 20 um spacing. Line pattern 2: 25 um groove width, 10 um depth, 25 um spacing.""",Surface topography is central to the paper's cell adhesion mechanism and may affect protein presentation or adhesion stabilization.,"A pattern with a groove width of 10 um and a depth of 5 um, grooves separated by 20 um space, and a wider pattern with 25 um wide grooves and 10 um depth separated by 25 um spaces were applied.",hydrogel_topography
2252,10.1002/mabi.201100087,VN_cell_adhesion_role,"""VN pre-incubation induced obvious fibroblast adhesion and spreading under serum-free conditions, whereas FN or BSA pre-incubation did not.""",Adsorption outcome is linked to a functional biointerface response.,"Incubation with VN (5 ug/mL), on the contrary, induced obvious cell adhesion and spreading. Incubation with FN or BSA did not lead to cell adhesion.",biointerface_response
2253,10.1002/jssc.201300306,cryogel_effective_porosity_pct,70.1,Hydrogel macroporosity is relevant to convective chromatography and crude whey processing.,The effective porosity of this cryogel was 70.1%.,hydrogel_properties
2254,10.1002/jssc.201300306,cryogel_permeability_m2,5.3e-13,Permeability is a key monolith/cryogel chromatographic performance descriptor.,The permeability was 5.3 × 10−13 m2 by Darcy's equation.,hydrogel_properties
2255,10.1002/jssc.201300306,ionic_capacity_umol_mL_bed,462,Ligand density/ionic capacity helps interpret protein binding capacity and selectivity.,The obtained value is about 462 μmol/mL cryogel bed.,hydrogel_properties
2256,10.1002/jssc.201300306,cryogel_compression_limit,"""compressed at about 5 cm/min liquid velocity""",Mechanical limitation affects usable chromatographic flow rates.,Measurements of RTDs at high velocities were not performed because the cryogel bed was compressed when we increased the liquid velocity to about 5 cm/min.,quality_or_design_notes
2257,10.1002/jssc.201300306,height_equivalent_to_theoretical_plate_cm,"""0.33-0.43""",Column efficiency/dispersion descriptor for cryogel chromatography.,The values of height equivalent to theoretical plate were calculated and the obtained values were in the range of 0.33-0.43 cm.,chromatography_properties
2258,10.1002/jssc.201300306,whey_pretreatment,"""centrifugation, acidification to pH 4.6, casein precipitation at 35 C for 50 min, centrifugation, pH adjustment, filtration, dilution""",Feedstock pretreatment strongly affects protein matrix and adsorption performance.,The fresh bovine milk was centrifuged at 5000 r/min for 30 min at room temperature and then adjusted to pH 4.6 with 5 mol/L HCl... kept at 35°C and stirred for 50 min to precipitate casein.,experiment
2259,10.1021/acsami.0c17427,dual_thermoresponsive_behavior,"""PSB-PVCL microgels show both UCST and LCST transitions.""",Protein repellency depends on whether PSB shell and PVCL core are swollen or collapsed.,The microgels exhibited dual thermoresponsive behavior as they started to swell from a collapsed shell to a swollen shell state followed by forming a collapsed core state.,hydrogel_properties
2260,10.1021/acsami.0c17427,antipolyelectrolyte_salt_response,"""Zwitterionic microgel mass/swelling increased with NaCl concentration and was reversible in QCM-D.""",Salt enhanced antifouling rather than worsening it for the zwitterionic microgel.,Gel 5000-coated membranes exhibited remarkably much lower protein adsorption because of the larger hydration layer formed by the interaction between salt ions and opposite charges present in the PSB chains.,mechanism
2261,10.1021/acsami.0c17427,initial_protein_challenge,"""50 mg/L FITC-BSA; 0.1 mg in 2 mL; 3 h exposure at 60 rpm.""",Defines adsorption challenge dose even where outcome values are missing.,"Then, 2 mL of the FTIC-BSA protein solution (50 mg/L; 0.1 mg in 2 mL) prepared in phosphate buffer saline (PBS buffer, pH 7.4) impregnated the washed microgel-coated membrane and induced protein fouling. The whole system was put on a rocking platform for 3 h at 60 rpm speed.",experiment
2262,10.1021/acsami.0c17427,membrane_coupon_size,"""1 x 1 cm2 PES membrane, pore size 100 nm.""",Allows possible surface-area normalization if plotted adsorption mass values are later digitized.,A PES membrane was cut into samples of 1 × 1 cm 2 dimension... Flat sheet PES membranes are obtained from Pieper GmbH with a pore size of 100 nm.,experiment
2263,10.1016/j.seppur.2024.126438,BSA zeta potential by pH,"{""pH_3.6_mV"": 4.03, ""pH_4.8_mV"": -0.69, ""pH_6.0_mV"": -2.6, ""pH_8.0_mV"": -16.0}",Protein charge state is central to the adsorption mechanism.,Table 1 reports zeta potential of BSA solutions in different pH.,protein_condition_properties
2264,10.1016/j.seppur.2024.126438,HCM zeta potential by pH,"{""HCM-0"": {""pH_3.6_mV"": 0.33, ""pH_4.8_mV"": -4.0, ""pH_6.0_mV"": -13.86, ""pH_8.0_mV"": -18.6}, ""HCM-1"": {""pH_3.6_mV"": -7.99, ""pH_4.8_mV"": -15.13, ""pH_6.0_mV"": -21.01, ""pH_8.0_mV"": -27.11}, ""HCM-2"": {""pH_3.6_mV"": -3.21, ""pH_4.8_mV"": -16.83, ""pH_6.0_mV"": -28.05, ""pH_8.0_mV"": -33.45}, ""HCM-3"": {""pH_3.6_mV"": -1.13, ""pH_4.8_mV"": -9.18, ""pH_6.0_mV"": -24.15, ""pH_8.0_mV"": -26.56}}",Hydrogel surface charge explains why cavitand-doped HCMs adsorb BSA best at pH 3.6.,Table 2 reports zeta potential on the surface of the hydrogel composite membrane.,hydrogel_condition_properties
2265,10.1016/j.seppur.2024.126438,MD simulation monomer diffusion reductions,"{""NIPAM_diffusion_reduction_with_cavitand_1_pct"": 14.7, ""NIPAM_diffusion_reduction_with_cavitand_2_pct"": 30.2, ""NIPAM_diffusion_reduction_with_cavitand_3_pct"": 27.6, ""PEGDA_diffusion_effect"": ""almost no change""}",Mechanistic modeling links cavitands to altered polymer network formation and adsorption space.,"For NIPAM... diffusion ability decreases due to the addition of cavitands, especially for benzal bridging cavitands #2 and #3 (reduced by 14.7 %@#1, 30.2 % @#2, 27.6 %@#3, respectively).",simulation_features
2266,10.1016/j.seppur.2024.126438,Host-guest mechanism ruled out,"""NMR with lysine and phenylalanine showed no evidence of encapsulation or recognition; hydrophobic interactions were unlikely the major driving force.""",The paper explicitly rejects expected cavitand host-guest and hydrophobic binding mechanisms.,"NMR spectra show no evidence of encapsulation... phenylalanine was employed as the guest model, and as evidenced by NMR the recognition did not occur.",mechanism_controls
2267,10.1016/j.ijbiomac.2024.133278,selectivity_by_C3N4_loading,"""C3N4 increased bovine Hb adsorption from 66.03 to 135.13 mg/g while decreasing BSA adsorption from 57.61 to 45.46 mg/g.""",The same filler improves target Hb adsorption while reducing competitor BSA adsorption.,Bovine Hb capacities rose with C3N4 content; BSA capacities decreased across the same hydrogel series.,selectivity_summary
2268,10.1016/j.ijbiomac.2024.133278,hydrophobic_residue_count_claim,"""Authors state BSA has two hydrophobic residues, whereas bovine Hb has 24 hydrophobic residues.""",Paper-specific mechanistic explanation for selective Hb adsorption.,The text attributes weaker BSA affinity to fewer hydrophobic residues than bovine Hb.,mechanism_claims
2269,10.1016/j.ijbiomac.2024.133278,dynamic_capacity_reported_only_for_CS_SA_C3N4,"""Table 2 reports dynamic adsorption of 133.01 mg/g for CS/SA/C3N4.""","Dynamic capacity is reported in the comparison table, while dynamic section reports residual concentrations for all three hydrogels.",Table 2 lists CS/SA/C3N4 dynamic adsorption as 133.01 mg/g.,dynamic_adsorption
2270,10.1016/j.ijbiomac.2024.133278,in_vivo_fHb_reduction,"""Rabbit model group f-Hb was 254.10 mg/L; CS/SA/C3N4-0.4% treatment group f-Hb was 141.83 mg/L.""",In vivo whole-blood extracorporeal circulation outcome links adsorption to biological efficacy.,Animal experiment section reports lower f-Hb in treatment rabbits than model rabbits.,in_vivo_outcomes
2271,10.1016/j.ijbiomac.2024.133278,mechanical_property_improvement,"""Young's modulus increased from 4.4 kPa for CS/SA to 94.6 kPa for CS/SA/C3N4-0.4%; damage rate decreased from 40.0% to 6.7%.""",Mechanical stability is relevant for extracorporeal circulation adsorbents.,Stability section reports modulus and stirring damage rates for the hydrogel series.,hydrogel_properties
2272,10.1016/j.ijbiomac.2024.133278,hardness_value_discrepancy,"""Abstract states hardness of CS/SA/C3N4-0.4% as 11.7 kPa, while Stability section reports 77.9 kPa.""",Potential internal inconsistency requiring manual curation.,Two supplied sections give different hardness values for the same hydrogel.,curation_flags
2273,10.1002/bit.22344,direct_unpretreated_milk_processing,"""40-50 column volumes of raw whole milk, homogenized milk, skim milk, and acid whey could be passed through a 5 mL cryogel chromatographic column at 550 cm/h without exceeding pressure limits when temperature was above 35°C.""","This is a hydrogel-column operability constraint tied to complex protein-rich food matrices, not a standard adsorption capacity metric.","it is possible to pass 40-50 column volumes of various milk samples (raw whole milk, homogenized milk, skim milk and acid whey) through a 5 mL cryogel chromatographic column at 550 cm/h without exceeding its pressure limits if the processing temperature is maintained above 35°C.",processability_conditions
2274,10.1002/bit.22344,capacity_similarity_dynamic_vs_equilibrium,"""Dynamic binding capacity 2.1 mg/mL was similar to equilibrium binding capacity 2.01 mg/mL.""",The abstract explicitly compares dynamic and equilibrium binding behavior for the same cryogel matrix.,The dynamic binding capacity obtained for the cryogel matrix (2.1 mg/mL) was similar to that of the binding capacity (2.01 mg/mL) at equilibrium with 0.1 mg/mL of lactoferrin in the feed samples.,adsorption_capacity_comparisons
2275,10.1016/j.msec.2015.06.041,nonprotein_target,"""plasmid DNA""","The adsorption target is pDNA rather than a protein, so the article is excluded from protein-hydrogel adsorption extraction despite quantitative hydrogel adsorption data.",The aim of this study is to prepare megaporous dye-affinity cryogel discs for the purification of plasmid DNA (pDNA) from bacterial lysate.,exclusion_notes
2276,10.1016/j.msec.2015.06.041,reported_pDNA_capacity,"""32.5 mg/g cryogel at about 3.0 mg/mL pDNA""","Quantitative adsorption capacity is reported, but for nucleic acid adsorption rather than protein adsorption.","The amount of pDNA adsorbed onto the PHEMA-Cibacron Blue F3GA cryogel discs first increased and then reached a saturation value (i.e., 32.5mg/g) at around 3.0mg/mL pDNA concentration.",nonprotein_adsorption_outcomes
2277,10.1016/j.msec.2015.06.041,pDNA_recovery,"""90% overall recovery""","Purification recovery is reported for pDNA, outside the requested protein target scope.",The overall recovery of pDNA was calculated as 90%.,nonprotein_adsorption_outcomes
2278,10.1002/jssc.201200433,Con_A_ligand_density,"""Con A content was reported as 9 mg/mL on PVA cryogel and up to 25 mg/mL when PA adsorbent was introduced; free PA particles showed 1250 mg Con A/g PA particle versus 600 mg Con A/g PA particle for embedded PA in GPA2.""",Protein ligand immobilization is central to adsorption mechanism but exact Con A values by every gel code were not fully tabulated in supplied context.,"Section 3.2 reports Con A content on PVA cryogel, increased content with PA, and a comparison of free versus embedded PA particles.",ligand_density_and_immobilization
2279,10.1002/jssc.201200433,reuse_cycles,"""Binding and elution were repeated for 10 continuous cycles; HRP eluted from the gels decreased 8% after six cycles.""",Reusability/retained capacity outcome is figure-referenced and not clearly mapped to a specific table row or gel code in the supplied context.,Section 3.3.2 reports 10 continuous cycles and an 8% decrease after six cycles.,reusability
2280,10.1002/jssc.201200433,macropore_size_range,"""Pores had a broad distribution from a few micrometers up to 100 um.""",Hydrogel morphology supports mass transfer interpretation but is not specific to one adsorption record.,Section 3.1 describes SEM-observed macroporous structure.,hydrogel_morphology
2281,10.1002/jssc.201200433,protein_and_ligand_dimensions,"""Con A dimensions reported as 4.0 x 4.2 x 3.9 nm; HRP dimensions reported as 4.0 x 4.4 x 6.2 nm.""",Molecular-size comparison was used to argue that gel channels permit mass transfer.,Section 3.2 compares channel size with Con A and HRP dimensions.,protein_physical_properties
2282,10.1002/jssc.201200433,regeneration_peak_control,"""A no-enzyme control produced similar regeneration peaks except enzyme-related peaks; activity testing and SDS-PAGE showed regeneration peaks did not contain peroxidase.""",This control supports chromatogram interpretation but is not a capacity metric.,Section 3.3.2 describes the no-enzyme control and tests of regeneration peaks.,chromatography_controls
2283,10.1021/acs.langmuir.6b04434,fibrinogen_radius_of_gyration,"{""unit"": ""nm"", ""value"": 18}",Used to discuss protein penetration versus hydrogel mesh size and entropic shielding.,It is imperative to compare the mesh size of the swollen gel with the size/radius of gyration of Fg (Rg ≈ 18 nm).,protein_size_and_mesh_comparison
2284,10.1021/acs.langmuir.6b04434,mesh_size_range,"{""range"": [22, 52], ""samples"": {""2.5% MABP"": 52, ""5.0% MABP"": 22}, ""unit"": ""nm""}",Mesh size is central to the paper's interpretation of protein exclusion.,The calculated ξ of the surface-attached poly(NIPAm-co-y% MABP) networks in water ranges from ∼22 nm (5.0% MABP) to 52 nm (2.5% MABP).,hydrogel_network_parameters
2285,10.1021/acs.langmuir.6b04434,LCST_interpretation,"""PNIPAm LCST approximately 32 C; adsorption at 37 C is discussed in terms of chain collapse and increased hydrophobicity.""",Temperature-responsive behavior affects fibrinogen adsorption mechanism.,"The same argument is valid for the results obtained at 37 °C, because PNIPAm has a lower critical solution temperature (LCST) at ∼32 °C.",temperature_response
2286,10.1002/app.41366,MAA_Lyz_saturation_ratio,400,Prepolymerization complexation ratio used to design hydrogel Sample F and MAA/DMA ratio.,"By raising the molar ratio of MAA/Lyz, increases can be observed in the measured difference; however, the difference levels off at above a ratio of 400 : 1.",complex_formation_parameters
2287,10.1002/app.41366,DMA_Lyz_saturation_ratio,100,Prepolymerization complexation ratio used to design hydrogel Sample F and MAA/DMA ratio.,"For DMA-lysozyme complex, lysozyme saturation occurs at 100 mole of DMA.",complex_formation_parameters
2288,10.1002/app.41366,minimum_free_total_EFM_ratios,"{""DMA_Lyz"": 50, ""MAA_Lyz"": 25}",Used to identify EFM levels that minimize free monomer and improve imprinting effect.,"The minimum values of theta1 for MAA and DMA occurred at 25 and 50 molar ratios of EFM/Lyz, respectively.",complex_formation_parameters
