Repository: sunyrain/PHA

# PHA Protein-Hydrogel Adsorption Dataset

Generated: 2026-07-05T11:36:45

## Scope

This curated package organizes literature-derived protein-hydrogel adsorption, binding, immobilization, antifouling, and related biointerface records extracted from the local PHA corpus.

The primary unit is one record:

`paper + hydrogel/sample + protein/mixture + experimental condition + measured outcome`

## Contents

- `data/sources.csv`: article-level metadata, extraction status, and curation decision.
- `data/records_flat.csv`: flattened record-level table with provenance, hydrogel, protein, condition, outcome, mechanism, and quality fields.

File: data/curated/pha_scientific_dataset_20260705/data/materials.csv (part 24 of 67)
id,doi,name,role,context,pubchem_query,needs_manual_normalization,enrichment_json
3774,10.1007/s00216-007-1584-5,calcium chloride,digestion buffer salt,TRIS digestion buffer contained 1 mmol L−1 CaCl2.,calcium chloride,0,
3775,10.1007/s13197-020-04713-x,albumin,cryogel wall material; protein component,Cryogels were prepared with albumin from eggs as ALB-Bet wall material.,,1,
3776,10.1007/s13197-020-04713-x,low-methoxyl amidated pectin,polysaccharide cryogel component,ALB-Bet-PEC cryogels used a mixture of albumin and low-methoxyl amidated pectin.,,1,
3777,10.1007/s13197-020-04713-x,betalain extract,encapsulated guest molecule mixture,Betalain extract was added to albumin or albumin-pectin gels before freezing and lyophilization.,betalain,1,
3778,10.1007/s13197-020-04713-x,betanin,encapsulated pigment stability analyte,Betanin retention and degradation kinetics were measured in ALB-Bet and ALB-Bet-PEC cryogels.,betanin,0,
3779,10.1007/s13197-020-04713-x,isobetanin,encapsulated pigment stability analyte,Isobetanin retention and degradation kinetics were measured in ALB-Bet and ALB-Bet-PEC cryogels.,isobetanin,0,
3780,10.1007/s13197-020-04713-x,magnesium chloride,relative humidity control salt,32% RH was obtained with saturated MgCl2 solution.,magnesium chloride,0,
3781,10.1007/s13197-020-04713-x,potassium chloride,relative humidity control salt,83% RH was obtained with saturated KCl solution.,potassium chloride,0,
3782,10.1007/s13197-020-04713-x,sodium chlorite,gel formation additive reported in preparation,A sodium chlorite solution was added to promote gel formation in ALB-Bet-PEC preparation.,sodium chlorite,1,
3783,10.1021/bm201037j,agarose,hydrogel polymer backbone,FGF2 was immobilized within agarose hydrogels modified with Bhc-protected thiols.,agarose,0,
3784,10.1021/bm201037j,6-bromo-7-hydroxycoumarin,two-photon labile photocage for protected thiols,Agarose was modified with 6-bromo-7-hydroxycoumarin-protected thiols.,6-bromo-7-hydroxycoumarin,0,
3785,10.1021/bm201037j,thiol,photoexposed reactive functional group,Photodeprotected agarose thiols reacted with FGF2 thiols or maleimide-HSA.,thiol,1,
3786,10.1021/bm201037j,maleimide,thiol-reactive group on HSA,HSA-maleimide was chemically bound to photoexposed agarose thiols.,maleimide,0,
3787,10.1021/bm201037j,sulfosuccinimidyl-4-(N-maleimidomethyl)cyclohexane-1-carboxylate,HSA maleimide modification reagent,Mal-HSA was synthesized by reacting HSA with sulfo-SMCC.,sulfosuccinimidyl-4-(N-maleimidomethyl)cyclohexane-1-carboxylate,0,
3788,10.1021/bm201037j,sulfo-SMCC,HSA maleimide modification reagent,Mal-HSA was synthesized by reacting HSA with sulfo-SMCC.,sulfo-SMCC,0,
3789,10.1021/bm201037j,beta-mercaptoethanol,maleimide quenching reagent,The gel was washed in PBS pH 7.4 with 5 mM beta-mercaptoethanol to quench unreacted maleimides.,2-mercaptoethanol,0,
3790,10.1021/bm201037j,Alexa Fluor 546 C5 maleimide,fluorescent labeling reagent,FGF2-ABD-546 was labeled for visualization with Alexa Fluor 546.,Alexa Fluor 546 C5 maleimide,1,
3791,10.1021/bm201037j,isopropyl beta-D-1-thiogalactopyranoside,protein expression inducer,Listed in materials for recombinant protein expression.,isopropyl beta-D-1-thiogalactopyranoside,0,
3792,10.1021/bm201037j,Ni-NTA agarose,protein purification resin,"FGF2-ABD was purified using Ni-NTA, heparin, and SEC columns.",Ni-NTA agarose,1,
3793,10.1021/bm201037j,heparin,protein purification affinity medium,FGF2-ABD was purified using a heparin column.,heparin,0,
3794,10.1002/chem.200800675,acrylamide,monomer,Acrylamide-based nanogels were synthesized with functional monomer/acrylamide ratios of 1:1 or 1:5.,acrylamide,0,
3795,10.1002/chem.200800675,"N,N'-methylenebisacrylamide",crosslinker,"Nanogels were prepared with 80% cross-linker using N,N'-methylenebisacrylamide.","N,N'-methylenebisacrylamide",0,
3796,10.1002/chem.200800675,(S)-N-(4-vinylphenylsulfonyl)pyrrolidine-2-carboxamide,functional monomer,Polymerisable proline derivative used as functional monomer to mimic the enamine-based mechanism of aldolase type I enzymes.,(S)-N-(4-vinylphenylsulfonyl)pyrrolidine-2-carboxamide,1,
3797,10.1002/chem.200800675,"1-(4-nitrophenyl)butane-1,3-dione",template molecule,Diketone template used to create the imprinted catalytic cavity and mimic the aldol reaction intermediate.,"1-(4-nitrophenyl)butane-1,3-dione",1,
3798,10.1002/chem.200800675,azobisisobutyronitrile,radical initiator,Added to the polymerisation mixture for high-dilution radical polymerisation.,azobisisobutyronitrile,0,
3799,10.1002/chem.200800675,4-nitrobenzaldehyde,small-molecule substrate,Aldehyde substrate in the cross-aldol reaction catalysed by the nanogels.,4-nitrobenzaldehyde,0,
3800,10.1002/chem.200800675,acetone,small-molecule substrate,Ketone substrate in the cross-aldol reaction catalysed by the nanogels.,acetone,0,
3801,10.1002/chem.200800675,4-nitrophenyl acetate,active-site titration reagent,Used to acetylate proline units and quantify active-site concentrations in nanogels.,4-nitrophenyl acetate,0,
3802,10.1002/chem.200800675,osmium tetroxide,TEM staining reagent,Particles were stained with OsO4 for TEM imaging.,osmium tetroxide,0,
3803,10.1002/anie.202106507,N-isopropylacrylamide,thermoresponsive monomer,"NIPAM was added at high molar ratio, 80%, to impart thermoresponsive characteristics to MIP-NGs.",N-isopropylacrylamide,0,
3804,10.1002/anie.202106507,N-phenylacrylamide,functional monomer,PAA provides pi-pi interactions and omission led to lower binding.,N-phenylacrylamide,0,
3805,10.1002/anie.202106507,N-tert-butylacrylamide,functional monomer,TBAM provides hydrophobic interactions and omission led to lower binding.,N-tert-butylacrylamide,0,
3806,10.1002/anie.202106507,4-acrylamidophenyl(amino)methaniminium acetate,benzamidine functional monomer,AB benzamidine group forms salt bridges with carboxylates and omission resulted in no binding.,4-acrylamidophenyl(amino)methaniminium acetate,1,
3807,10.1002/anie.202106507,"N,N'-methylenebis(acrylamide)",crosslinker,"BIS, 5% molar ratio, was used to provide low cross-linking.","N,N'-methylenebisacrylamide",0,
3808,10.1002/anie.202106507,CEHRGWFNDC-K(N3),cyclic template molecule,Cyclic template peptide immobilized on glass beads and used to imprint MIP-NGs.,CEHRGWFNDC-K(N3) peptide,1,
3809,10.1002/anie.202106507,EHRGWFND,linear epitope peptide,HAVCR-1 residues 108-115 selected as epitope P3 and tested as competitor.,EHRGWFND peptide,1,
3810,10.1002/anie.202106507,DWVIPPI,non-related control peptide,Linear non-related peptide used for selectivity testing.,DWVIPPI peptide,1,
3811,10.1002/anie.202106507,CFGRVMQIGSRC-K(N3),non-template cyclic control peptide,Cyclic non-related peptide used for competitive binding and NMR selectivity controls.,CFGRVMQIGSRC-K(N3) peptide,1,
3812,10.1002/anie.202106507,CMDYKGSYLC-K(N3),non-template cyclic control peptide,Cyclic non-related peptide used for competitive binding selectivity controls.,CMDYKGSYLC-K(N3) peptide,1,
3813,10.1002/anie.202106507,SLAPAEG,control nanogel template,"CONT-NGs were described as a MIP targeting a different peptide sequence, SLAPAEG.",SLAPAEG peptide,1,
3814,10.1002/anie.202106507,glass beads,solid support,Solid-phase synthesis of MIP-NGs was carried out on glass beads.,silica glass beads,1,
3815,10.1002/anie.202106507,(3-aminopropyl)triethoxysilane,glass bead surface modifier,APTES was used to introduce amino groups on activated glass beads.,(3-aminopropyl)triethoxysilane,0,
3816,10.1002/anie.202106507,"(1R,8S,9s)-bicyclo[6.1.0]non-4-yn-9-ylmethyl N-succinimidyl carbonate",SPAAC linker,BCN-NHS was reacted with amino-functionalized glass beads to introduce a strained cyclononyne.,BCN-NHS carbonate,1,
3817,10.1002/anie.202106507,fluorescein dibenzocyclooctyne,fluorescent labeling reagent,The peptide epitope was fluorescently labeled with FAM DBCO via SPAAC to monitor binding.,fluorescein dibenzocyclooctyne,1,
3818,10.1002/anie.202106507,sodium phosphate buffer,synthesis buffer,"Polymerization was performed in 25 mM sodium phosphate buffer, pH 7.0.",sodium phosphate buffer,1,
3819,10.1002/anie.202106507,tris(2-carboxyethyl)phosphine hydrochloride,reducing reagent for template quantification,TCEP was used to reduce disulfide bonds before quantification of sulfhydryl groups with Ellman's reagent.,tris(2-carboxyethyl)phosphine hydrochloride,0,
3820,10.1002/anie.202106507,Ellman's reagent,sulfhydryl quantification reagent,Ellman's reagent was used after reducing disulfide bonds to quantify immobilized cyclic peptide.,Ellman's reagent,0,
3821,10.1002/anie.202106507,copper,avoided catalyst for CuAAC,CuAAC click chemistry was not suitable because the reducing environment led to cleavage of approximately 35% of disulfide bonds.,copper,0,
3822,10.3390/pharmaceutics13101661,bovine serum albumin,hydrogel backbone,BSA precursor solution was used to prepare thermally induced and pH-induced hydrogels.,,0,
3823,10.3390/pharmaceutics13101661,4-Hydroxy TEMPO-labeled coumarin-3-carboxylic acid,spin-labeled small-molecule drug cargo,SL-CCS was loaded into BSA hydrogels for release studies.,4-Hydroxy TEMPO-labeled coumarin-3-carboxylic acid,1,
3824,10.3390/pharmaceutics13101661,4-carboxy-TEMPO-labeled warfarin,spin-labeled small-molecule drug cargo,SL-WFR was loaded into BSA hydrogels for release studies.,4-carboxy-TEMPO-labeled warfarin,1,
3825,10.3390/pharmaceutics13101661,DMSO,drug stock solvent,SL-CCS and SL-WFR powders were dissolved separately in DMSO to obtain 26 mM stock solutions.,dimethyl sulfoxide,0,
3826,10.3390/pharmaceutics13101661,hydrochloric acid,pH-triggering agent,"Some hydrogels were prepared at 37 °C by addition of 2 M HCl, lowering pH to 3.5.",hydrochloric acid,0,
3827,10.3390/pharmaceutics13101661,PBS,release medium,"Release experiments used 1 mL 10× PBS on top of hydrogels, incubated at 37 °C.",,0,
3828,10.3390/ma19071362,polyvinyl alcohol,hydrogel backbone,PVA was cross-linked with PHMG to form hydrogel micropowders.,polyvinyl alcohol,0,
3829,10.3390/ma19071362,polyhexamethylene guanidine,antibacterial agent and functional component,PHMG was covalently bound to PVA molecular chains and suppressed protein adsorption on coating surfaces.,polyhexamethylene guanidine,1,
3830,10.3390/ma19071362,glutaraldehyde,crosslinker,GA was added as crosslinker and can bridge PVA and PHMG chains via Schiff base formation and acetal linkages.,glutaraldehyde,0,
3831,10.3390/ma19071362,epoxy resin,coating matrix,Hydrogel micropowders were combined with epoxy resin and coated onto stainless steel plates.,epoxy resin,1,
3832,10.3390/ma19071362,Span 80,emulsifier,Span 80 was dissolved in dimethicone oil to prepare the oil phase for emulsion polymerization.,Span 80,0,
3833,10.3390/ma19071362,Tween 80,emulsifier,Tween 80 was dissolved in dimethicone oil to prepare the oil phase for emulsion polymerization.,Tween 80,0,
3834,10.3390/ma19071362,dimethicone oil,continuous oil phase,Used as oil phase in water-in-oil emulsion polymerization.,dimethicone,1,
3835,10.3390/ma19071362,hydrochloric acid,pH adjustment acid catalyst,The pH was adjusted to acidic using HCl for acid-catalyzed crosslinking.,hydrochloric acid,0,
3836,10.3390/ma19071362,sodium hydroxide,pH adjustment base catalyst,The pH was adjusted to slightly alkaline using NaOH for base-catalyzed curing.,sodium hydroxide,0,
3837,10.3390/ma19071362,hexane,washing solvent,Hexane was used to remove residual dimethicone oil from hydrogel micropowders.,hexane,0,
3838,10.3390/ma19071362,stainless steel,coating substrate,Composite coatings were coated onto stainless steel plates.,stainless steel,1,
3839,10.3390/ma19071362,SiO2,chemical mentioned,SiO2 with 1 μm diameter was listed among chemicals.,silicon dioxide,0,
3840,10.1007/s10439-020-02503-2,silk fibroin,hydrogel polymer backbone,Silk fibroin was purified from Bombyx mori cocoons and enzymatically crosslinked into hydrogels.,,0,
3841,10.1007/s10439-020-02503-2,horseradish peroxidase,enzymatic crosslinking catalyst,HRP and H2O2 generated phenolic radicals on tyrosine groups for dityrosine bond formation.,,0,
3842,10.1007/s10439-020-02503-2,hydrogen peroxide,enzymatic crosslinking reagent,Hydrogels were prepared with 4.9 mM H2O2.,hydrogen peroxide,0,
3843,10.1007/s10439-020-02503-2,Y-GAGAGA,model peptide ligand,Model peptide abbreviated Y-GA.,,1,
3844,10.1007/s10439-020-02503-2,Y-(GAGAGA)3,model peptide ligand,Model peptide abbreviated Y-GA3.,,1,
3845,10.1007/s10439-020-02503-2,Y-GGKGGK,model peptide ligand,Model peptide abbreviated Y-GK.,,1,
3846,10.1007/s10439-020-02503-2,Y-(GGKGGK)3,model peptide ligand,Model peptide abbreviated Y-GK3.,,1,
3847,10.1007/s10439-020-02503-2,Y-GAGAGA-Y,model peptide ligand,Model peptide abbreviated Y-GA-Y.,,1,
3848,10.1007/s10439-020-02503-2,Y-(GAGAGA)3-Y,model peptide ligand,Model peptide abbreviated Y-GA3-Y.,,1,
3849,10.1007/s10439-020-02503-2,Y-RGDS,cell-binding peptide ligand,A tyrosine-terminal peptide containing the RGD cell binding domain was conjugated to silk hydrogels.,,1,
3850,10.1007/s10439-020-02503-2,fluorescein isothiocyanate,fluorescent peptide label,FITC-labeled Y-GK3 peptide was used to visualize peptide distribution and leaching.,fluorescein isothiocyanate,0,
3851,10.1007/s10439-020-02503-2,sodium carbonate,silk fibroin purification reagent,Cocoons were boiled in 0.02 M sodium carbonate to separate fibroin from sericin.,sodium carbonate,0,
3852,10.1007/s10439-020-02503-2,lithium bromide,silk fibroin dissolution reagent,SF fibers were dissolved in 9.3 M lithium bromide solution at 60 °C.,lithium bromide,0,
3853,10.1016/j.jchromb.2024.124405,acrylamide,monomer,AAm-based supermacroporous cryogels were synthesized; AAm and VIM were added in a 1:1 equivalent ratio.,acrylamide,0,
3854,10.1016/j.jchromb.2024.124405,N-vinyl imidazole,functional monomer / pseudo-specific ligand,Copolymerized with acrylamide to impart pseudo-specificity to cryogels for lysozyme adsorption.,N-vinylimidazole,0,
3855,10.1016/j.jchromb.2024.124405,"N,N'-methylene bisacrylamide",crosslinker,MBaam was used as the crosslinker at 1.8 mmol.,"N,N'-methylenebisacrylamide",0,
3856,10.1016/j.jchromb.2024.124405,ammonium persulfate,polymerization initiator,"APS solution, 20 mg in 100 µL DI water, was added during cryogel preparation.",ammonium persulfate,0,
3857,10.1016/j.jchromb.2024.124405,"N,N,N',N'-tetramethylethylenediamine",polymerization accelerator,"TEMED, 30 µL, was added during cryogel preparation.","N,N,N',N'-tetramethylethylenediamine",0,
3858,10.1016/j.jchromb.2024.124405,sodium chloride,ionic strength modifier and desorption agent,NaCl concentration was varied for ionic strength studies; 0.5 M sodium chloride was used for desorption.,sodium chloride,0,
3859,10.1016/j.jchromb.2024.124405,TRIS,buffer,TRIS buffers were prepared for pH 9 and 10; pH 9.0 TRIS buffer selected for lysozyme adsorption.,tris(hydroxymethyl)aminomethane,0,
3860,10.1016/j.jchromb.2024.124405,Coomassie Blue G-250,SDS-PAGE stain,Used to stain SDS-PAGE gels for lysozyme visualization.,Coomassie Blue G-250,0,
3861,10.1016/j.biomaterials.2014.05.079,N-isopropylacrylamide,functional monomer,Used with AAm at 1:1 mol ratio; described as providing hydrophobic interactions with MBP.,N-isopropylacrylamide,0,
3862,10.1016/j.biomaterials.2014.05.079,acrylamide,functional monomer,Used with NIPAm at 1:1 mol ratio; described as providing hydrogen-bonding interactions with MBP.,acrylamide,0,
3863,10.1016/j.biomaterials.2014.05.079,"N,N-methylenebisacrylamide",crosslinker,MBA cross-linker varied from 1 to 5 mol.%; optimum reported at 2 mol.%.,"N,N'-methylenebisacrylamide",0,
3864,10.1016/j.biomaterials.2014.05.079,ammonium persulfate,initiator,Included at 1 mg mL^-1 in precursor solution for hydrogel polymerization.,ammonium persulfate,0,
3865,10.1016/j.biomaterials.2014.05.079,"N,N,N',N'-tetramethylethylenediamine",polymerization accelerator/initiator component,TEMED was added to initiate polymerization.,"N,N,N',N'-tetramethylethylenediamine",0,
3866,10.1016/j.biomaterials.2014.05.079,3-(trimethoxysilyl)propyl methacrylate,glass slide silanization reagent,Used to modify glass slides to improve polymer adhesion.,3-(trimethoxysilyl)propyl methacrylate,0,
3867,10.1016/j.biomaterials.2014.05.079,Tris buffer,buffer,10 mM Tris buffer pH 7 used for precursor solution and rebinding assays.,tris(hydroxymethyl)aminomethane,0,
3868,10.1016/j.biomaterials.2014.05.079,Cy3-NHS ester,fluorescent labeling reagent,"Proteins MBP, BSA, and OVA were labeled with sulfoindocyanine N-hydroxysuccinimidyl ester dye.",Cy3 NHS ester,1,
3869,10.1016/j.biomaterials.2014.05.079,sodium chloride,digestion solution salt,Proteinase K digestion solution contained 100 mM NaCl.,sodium chloride,0,
3870,10.1016/j.biomaterials.2014.05.079,calcium chloride,digestion solution salt,Proteinase K digestion solution contained 50 mM CaCl2.,calcium chloride,0,
3871,10.1016/j.biomaterials.2014.05.079,PlusOne Repel-Silane ES,mica anti-adhesion treatment,Mica wafers were treated to reduce adhesion to the gel and facilitate separation.,Repel-Silane ES,1,
3872,10.1021/acsapm.1c00380,2-hydroxyethyl methacrylate,monomer,HEMA used in poly(HEMA/ITA/ECPPA) and poly(HEMA/ITA-LAC/ECPPA) hydrogels.,2-hydroxyethyl methacrylate,0,
3873,10.1021/acsapm.1c00380,itaconic acid,monomer,ITA used as comonomer in hydrogels and provides carboxylic acid groups.,itaconic acid,0,
3874,10.1021/acsapm.1c00380,itaconic anhydride,protein modification reagent,ITAn reacted with amino acid side chains of laccase to form ITA-LAC.,itaconic anhydride,0,
3875,10.1021/acsapm.1c00380,(2-((2-(ethoxycarbonyl)prop-2-en-1-yl)oxy)ethyl) phosphonic acid,monomer,ECPPA used as phosphonic acid-containing comonomer to induce pH-sensitive swelling.,(2-((2-(ethoxycarbonyl)prop-2-en-1-yl)oxy)ethyl) phosphonic acid,1,
3876,10.1021/acsapm.1c00380,"N,N'-diethyl-1,3-bis(acrylamido)propane",crosslinker,BAAP used as 5 mol % bifunctional cross-linker in hydrogel synthesis.,"N,N'-diethyl-1,3-bis(acrylamido)propane",1,
3877,10.1021/acsapm.1c00380,"lithium phenyl-2,4,6-trimethylbenzoylphosphinate",photoinitiator,LAP used as initiator at 0.5 mol % for UV-induced polymerization.,"lithium phenyl-2,4,6-trimethylbenzoylphosphinate",0,
3878,10.1021/acsapm.1c00380,Al2O3,support/filler,Porous Al2O3 ceramic substrate plates were coated with LAC-85/5/10 hydrogel.,aluminum oxide,0,
3879,10.1021/acsapm.1c00380,ABTS,enzyme assay substrate,Used in ABTS assay to determine laccase activity.,"2,2'-azino-bis(3-ethylbenzothiazoline-6-sulfonic acid)",0,
3880,10.1021/acsapm.1c00380,TNBS,free amino group assay reagent,Used to quantify degree of laccase modification by itaconic anhydride.,"2,4,6-trinitrobenzenesulfonic acid",0,
3881,10.1021/acsapm.1c00380,citrate buffer,buffer,"Used in swelling, enzyme activity, and degradation experiments.",citric acid trisodium citrate buffer,1,
3882,10.1021/acsapm.1c00380,phosphate buffer,buffer,Used as solvent for LAC-immobilized hydrogel synthesis at pH 6.0.,phosphate buffer,1,
3883,10.1021/acsami.3c18699,8-arm PEG-Mal,maleimide-functional PEG hydrogel precursor,50 mg of 8-arm PEG-Mal was dissolved in CPB pH 5.0 to form a 5% w/v solution for PEG hydrogel synthesis.,8-arm PEG maleimide,1,
3884,10.1021/acsami.3c18699,8-arm PEG-SH,thiol-functional PEG hydrogel precursor,40 mg of 8-arm PEG-SH was dissolved in CPB pH 5.0 to form a 4% w/v solution for PEG hydrogel synthesis.,8-arm PEG thiol,1,
3885,10.1021/acsami.3c18699,SMCC,maleimide-containing cross-linker for probe/substrate functionalization,N-succinimidyl-6-maleimidohexanoate cross-linker was used to achieve maleimide-group-functionalized tips or substrates.,N-succinimidyl 4-(N-maleimidomethyl)cyclohexane-1-carboxylate SMCC,1,
3886,10.1021/acsami.3c18699,APTES,silane coupling reagent for amination,AFM probe tips were aminated by 2% APTES solution in ethanol.,(3-Aminopropyl)triethoxysilane,0,
3887,10.1021/acsami.3c18699,citric acid-disodium hydrogen phosphate buffer,hydrogel synthesis buffer,"8-arm PEG-Mal and 8-arm PEG-SH were dissolved in CPB, pH 5.0.",citric acid disodium hydrogen phosphate buffer,1,
3888,10.1021/acsami.3c18699,PBS,hydrogel soaking buffer,Prepared hydrogel was soaked in 1x PBS for 10 min before protein coating.,phosphate buffered saline,0,
3889,10.1021/acsami.3c18699,glass,silica substrate for adhesion testing,Si-tag-modified hydrogels were tested for adhesion to glass substrates.,silica glass,1,
3890,10.1021/acsami.3c18699,PDMS,support cube material in adhesion measurement,Prepared PEG hydrogel was glued to a biocompatible PDMS cube filled with metal solder.,polydimethylsiloxane,0,
3891,10.1016/j.bej.2010.06.010,poly(hydroxyethyl methacrylate),hydrogel polymer backbone,PHEMA cryogel used as supermacroporous column and as protein A affinity support.,poly(2-hydroxyethyl methacrylate),1,
3892,10.1016/j.bej.2010.06.010,2-hydroxyethyl methacrylate,monomer,1.6 mL HEMA used to prepare PHEMA cryogel.,2-hydroxyethyl methacrylate,0,
3893,10.1016/j.bej.2010.06.010,"N,N'-methylene-bis(acrylamide)",crosslinker,0.3 g MBAAm used in PHEMA cryogel preparation.,"N,N'-methylenebisacrylamide",0,
3894,10.1016/j.bej.2010.06.010,cyanogen bromide,activation reagent,PHEMA cryogel was CNBr-activated to create active binding sites for protein A immobilization.,cyanogen bromide,0,
3895,10.1016/j.bej.2010.06.010,protein A,affinity ligand,Protein A was covalently immobilized onto CNBr-activated PHEMA cryogel.,,1,
3896,10.1016/j.bej.2010.06.010,ammonium persulfate,polymerization initiator,APS initiated free-radical cryopolymerization of PHEMA cryogel.,ammonium persulfate,0,
3897,10.1016/j.bej.2010.06.010,"N,N,N',N'-tetramethylethylenediamine",polymerization accelerator,TEMED was added to initiate/accelerate free-radical polymerization with APS.,"N,N,N',N'-tetramethylethylenediamine",0,
3898,10.1016/j.bej.2010.06.010,sodium chloride,wash salt and eluent component,1.0 M NaCl at pH 4.0 in acetate buffer was used to elute IgM-antibody; 0.5 M NaCl was also used in washing.,sodium chloride,0,
3899,10.1016/j.bej.2010.06.010,acetate buffer,elution buffer,IgM-antibody elution used 1.0 M NaCl at pH 4.0 in acetate buffer.,acetic acid sodium acetate buffer,1,
3900,10.1016/j.bej.2010.06.010,sodium hydroxide,regeneration/sterilization reagent,"After each adsorption-elution cycle, the column was washed with 50 mM NaOH for 30 min.",sodium hydroxide,0,
3901,10.1016/j.bej.2010.06.010,ethanolamine,blocking agent,Remaining active groups on CNBr-activated PHEMA were blocked with ethanol amine and FeCl3 solution.,ethanolamine,0,
3902,10.1016/j.bej.2010.06.010,iron(III) chloride,blocking treatment component,FeCl3 solution was used with ethanol amine to block remaining active groups after CNBr activation.,iron(III) chloride,0,
3903,10.1016/j.bej.2010.06.010,sodium azide,storage preservative,Washed cryogel was stored in buffer containing 0.02% sodium azide at 4 C until use.,sodium azide,0,
3904,10.3390/ma12050704,poly(ethylene glycol) diacrylate,hydrogel monomer/macromer,"PEGDA, MW 575, used with PEGMA to form PEG hydrogel microparticles.",poly(ethylene glycol) diacrylate,1,
3905,10.3390/ma12050704,poly(ethylene glycol) methacrylate,hydrogel monomer/macromer,"PEGMA, MW 360, used with PEGDA at 4:1 v:v ratio.",poly(ethylene glycol) methacrylate,1,
3906,10.3390/ma12050704,glutaraldehyde,crosslinker,Added to Lac/particles at final concentration 0.5% v/v for chemical crosslinking.,glutaraldehyde,0,
3907,10.3390/ma12050704,2-hydroxy-2-methylpropiophenone,photoinitiator,Light initiator used at 1% for UV polymerization.,2-hydroxy-2-methylpropiophenone,0,
3908,10.3390/ma12050704,Span 80,surfactant,Used at 1% in mineral oil phase to prevent droplet reaggregation.,Span 80,1,
3909,10.3390/ma12050704,Tween 20,surfactant,Used at 1% in mineral oil phase to prevent droplet reaggregation.,Tween 20,1,
3910,10.3390/ma12050704,Pluronic F-127,washing agent,Used at 0.1 wt% during washing of particles from oil.,Pluronic F-127,1,
3911,10.3390/ma12050704,fluorescein isothiocyanate,protein label,FITC was linked to free amino groups of Lac to monitor distribution in hydrogel droplets.,fluorescein isothiocyanate,0,
3912,10.3390/ma12050704,ABTS,enzyme activity assay substrate,Used to determine laccase activity and kinetic constants.,"2,2'-azino-bis(3-ethylbenzothiazoline-6-sulfonic acid)",0,
3913,10.3390/ma12050704,bisphenol A,small-molecule pollutant substrate,Target pollutant removed by adsorption and enzymatic biotransformation in Lac/particles.,bisphenol A,0,
3914,10.1016/j.actbio.2025.12.034,hyaluronan,hydrogel polymer backbone,HAMC-bp having 1 wt % HA and 4 wt % MC; HMW HA purchased as sodium hyaluronate.,hyaluronic acid,0,
3915,10.1016/j.actbio.2025.12.034,methylcellulose,hydrogel polymer backbone and peptide-functionalized polymer,MC-bp was mixed with MC and HA to form HAMC-bp.,methylcellulose,0,
3916,10.1016/j.actbio.2025.12.034,MC-thiol,reactive methylcellulose intermediate,MC-thiol was reacted with 3-maleimidopropionic-YPHYYGSSHWG via Michael addition.,thiolated methylcellulose,1,
3917,10.1016/j.actbio.2025.12.034,VEBP peptide YPHYYGSSHW,VEGF-binding peptide and immobilized affinity ligand,YPHYYGSSHW from bevacizumab was selected as VEGF-binding peptide and immobilized to MC.,YPHYYGSSHW,1,
3918,10.1016/j.actbio.2025.12.034,3-maleimidopropionic-YPHYYGSSHWG,maleimide-modified peptide coupling reagent,MC-thiol was reacted with 3-maleimidopropionic-YPHYYGSSHWG to produce MC-binding peptide.,3-maleimidopropionic acid YPHYYGSSHWG,1,
3919,10.1016/j.actbio.2025.12.034,PDBP peptide HPYWYGGQLD,PDGF-binding peptide candidate,HPYWYGGQLD from PDGF-B blocking antibody CDR-H3 was used as candidate PDGF-binding peptide.,HPYWYGGQLD,1,
3920,10.1016/j.actbio.2025.12.034,biotin-PEG4 NHS ester,peptide biotinylation reagent,Purified binding peptides and biotin-PEG4 NHS ester were reacted for BLI sensor immobilization.,biotin PEG4 NHS ester,0,
3921,10.1016/j.actbio.2025.12.034,3-maleimidopropionic acid,maleimide functionalization reagent,Used for maleimide coupling of binding peptides.,3-maleimidopropionic acid,0,
3922,10.1016/j.actbio.2025.12.034,bovine serum albumin,release media component,0.1% w/v BSA was included in release media as the main component in serum is albumin.,bovine serum albumin,1,
3923,10.1016/j.actbio.2025.12.034,DMTMM,activation reagent for MC carboxyl groups,MCCOOH was activated with DMTMM before reaction with DTP.,"4-(4,6-dimethoxy-1,3,5-triazin-2-yl)-4-methylmorpholinium chloride",0,
3924,10.1016/j.actbio.2025.12.034,bromoacetic acid,methylcellulose carboxymethylation reagent,Bromoacetic acid was added to methylcellulose solution during MC-thiol synthesis.,bromoacetic acid,0,
3925,10.1016/j.actbio.2025.12.034,dithiothreitol,disulfide reduction reagent,DTT was used for disulfide reduction during MC-thiol synthesis.,dithiothreitol,0,
3926,10.1007/s10118-015-1694-z,poly[di(ethylene glycol) methyl ether methacrylate-co-2-methoxyethyl acrylate],hydrogel microgel polymer,"The novel microgels, poly[di(ethylene glycol) methyl ether methacrylate-co-2-methoxyethyl acrylate] poly(DEGMMA-co-MEA) microgels, were synthesized.",poly[di(ethylene glycol) methyl ether methacrylate-co-2-methoxyethyl acrylate],1,
3927,10.1007/s10118-015-1694-z,di(ethylene glycol) methyl ether methacrylate,monomer,poly[di(ethylene glycol) methyl ether methacrylate-co-2-methoxyethyl acrylate],di(ethylene glycol) methyl ether methacrylate,1,
3928,10.1007/s10118-015-1694-z,2-methoxyethyl acrylate,hydrophobic comonomer,The incorporation of hydrophobic comonomer MEA shifted the VPTT of poly(DEGMMA-co-MEA) microgels to lower temperatures.,2-methoxyethyl acrylate,1,
3929,10.1007/s10118-015-1694-z,Tris-HCl,buffer,poly(DEGMMA-co-MEA) microgels were negatively charged in Tris-HCl buffer solution (pH = 7.4),Tris hydrochloride,0,
3930,10.1002/bmc.3171,N-methacryloyl-phosphoserine,affinity monomer/ligand,MA-pSer immobilized PHEMA cryogels were used as column material for SAP and CRP isolation.,N-methacryloyl phosphoserine,1,
3931,10.1002/bmc.3171,2-hydroxy ethylmethacrylate,hydrogel monomer,HEMA was polymerized to form PHEMA cryogel backbone.,2-hydroxyethyl methacrylate,0,
3932,10.1002/bmc.3171,poly(2-hydroxy ethylmethacrylate),hydrogel backbone,PHEMA cryogels were prepared as column materials.,poly(2-hydroxyethyl methacrylate),0,
3933,10.1002/bmc.3171,"N,N'-methylene-bis(acrylamide)",crosslinker,MBAAm was dissolved in water and added during cryogel preparation.,"N,N'-methylenebisacrylamide",0,
3934,10.1002/bmc.3171,ammonium persulfate,initiator,APS was added with TEMED as initiator pair.,ammonium persulfate,0,
3935,10.1002/bmc.3171,"N,N,N',N'-tetramethylene diamine",initiator/accelerator,TEMED was added with APS as initiator pair.,"N,N,N',N'-tetramethylethylenediamine",1,
3936,10.1002/bmc.3171,calcium chloride,metal ion source,CaCl2 was used in buffer and as 1000 ppm solution for Ca2+-immobilized PHEMA cryogel.,calcium chloride,0,
3937,10.1002/bmc.3171,calcium ion,metal affinity bridge,Ca2+ immobilized PHEMA cryogel was used to separate SAP from CRP.,calcium ion,0,
3938,10.1002/bmc.3171,EDTA,eluent/chelating agent,TBS containing 3 mM EDTA was used for elution of SAP and CRP.,EDTA,0,
3939,10.1002/bmc.3171,sodium chloride,buffer salt,NaCl was included in Tris/TBS buffers.,sodium chloride,0,
3940,10.1002/bmc.3171,Tris,buffer component,"50 mM Tris/TBS buffers were used for equilibration, running, and elution.",tris(hydroxymethyl)aminomethane,0,
3941,10.1002/bmc.3171,sodium azide,storage preservative,Cryogels were stored in 0.02% sodium azide at 4 C until use.,sodium azide,0,
3942,10.1002/bmc.3171,phosphoserine,precursor for MA-pSer synthesis,Phosphoserine amino acid was reacted with methacryloyl benzatriazole.,phosphoserine,0,
3943,10.1002/bmc.3171,methacryloyl benzatriazole,reagent for MA-pSer synthesis,MA-Bt was reacted with phosphoserine to synthesize MA-pSer.,methacryloyl benzotriazole,1,
3944,10.1002/app.32061,sodium alginate,hydrogel polymer precursor,Final concentration of alginate was 2% w/v in the BSA-alginate solution.,sodium alginate,0,
3945,10.1002/app.32061,calcium chloride,ionic crosslinker and gelation agent,Sol droplets were gelated in 10% w/v CaCl2 solution and hardened for 30 min.,calcium chloride,0,
3946,10.1002/app.32061,calcium ion,metal ion bridge for alginate gelation,Calcium alginate hydrogel microspheres were formed by CaCl2 gelation.,calcium ion,0,
3947,10.1002/app.32061,Tris(hydroxymethyl) aminomethane,elution buffer component,BSA templates were removed using Tris-HCl with Tris 0.05 mol/L and CaCl2 2% w/w at pH 7.5.,Tris(hydroxymethyl)aminomethane,0,
3948,10.1002/app.32061,hydrochloric acid,pH adjustment reagent,BSA solutions were adjusted to pH 4.7 with dilute hydrochloric acid.,hydrochloric acid,0,
3949,10.1002/app.32061,nitrogen,gas jetting-dropping process gas,Compressed nitrogen stream was used to blow off alginate droplets at controlled size.,nitrogen,0,
3950,10.1021/acs.langmuir.6c00102,bacterial cellulose,hydrogel backbone,BC was used as the raw scaffold for BPP hydrogel synthesis.,cellulose,0,
3951,10.1021/acs.langmuir.6c00102,acrylic acid,monomer,AA was grafted onto BC and supplied carboxyl groups for Ni(II) chelation.,acrylic acid,0,
3952,10.1021/acs.langmuir.6c00102,acrylamide,monomer,AM was grafted onto BC and supplied amino/amide functionality for metal ion chelation.,acrylamide,0,
3953,10.1021/acs.langmuir.6c00102,"N,N'-methylenebis(acrylamide)",crosslinker,MBA was used as the cross-linker in BPP preparation.,"N,N'-methylenebisacrylamide",0,
3954,10.1021/acs.langmuir.6c00102,potassium persulfate,initiator,KPS was used as initiator for graft copolymerization.,potassium persulfate,0,
3955,10.1021/acs.langmuir.6c00102,nickel chloride hexahydrate,Ni(II) source,NiCl2·6H2O was used to provide Ni(II) for hydrogel functionalization.,nickel chloride hexahydrate,0,
3956,10.1021/acs.langmuir.6c00102,Ni(II),metal affinity bridge,Immobilized Ni(II) generated coordination-active sites for His-tagged GFP capture.,nickel(2+),0,
3957,10.1021/acs.langmuir.6c00102,imidazole,elution competitor,Imidazole buffer was used to elute GFP-His6 from BPP@Ni-GFP-His6.,imidazole,0,
3958,10.1021/acs.langmuir.6c00102,Tris-HCl,adsorption buffer,Protein adsorption was conducted in 20 mM Tris-HCl buffer at pH 8.0.,tris hydrochloride,0,
3959,10.1021/acs.langmuir.6c00102,ZnCl2,competing metal ion salt,Ni(II) adsorption was tested in binary ion mixed solutions with Zn(II).,zinc chloride,0,
3960,10.1021/acs.langmuir.6c00102,CaCl2,competing metal ion salt,Ni(II) adsorption was tested in binary ion mixed solutions with Ca(II).,calcium chloride,0,
3961,10.1021/acs.langmuir.6c00102,MgCl2,competing metal ion salt,Ni(II) adsorption was tested in binary ion mixed solutions with Mg(II).,magnesium chloride,0,
3962,10.1021/acs.langmuir.6c00102,BaCl2,competing metal ion salt,Ni(II) adsorption was tested in binary ion mixed solutions with Ba(II).,barium chloride,0,
3963,10.1021/acs.analchem.0c03865,"1,2-dimyristoyl-sn-glycero-3-phosphocholine",phospholipid nanogel component,Nanogels were composed of DMPC and DHPC phospholipids at a [DMPC]:[DHPC] ratio of 2.5 for nanogel preparations.,"1,2-dimyristoyl-sn-glycero-3-phosphocholine",0,
3964,10.1021/acs.analchem.0c03865,DMPC,phospholipid nanogel component,DMPC was used with DHPC to form thermally responsive phospholipid nanogels.,DMPC phospholipid,1,
3965,10.1021/acs.analchem.0c03865,"1,2-dihexanoyl-sn-glycero-3-phosphocholine",phospholipid nanogel component,Nanogels were composed of DMPC and DHPC phospholipids.,"1,2-dihexanoyl-sn-glycero-3-phosphocholine",0,
3966,10.1021/acs.analchem.0c03865,DHPC,phospholipid nanogel component,DHPC was used with DMPC to form thermally responsive phospholipid nanogels.,DHPC phospholipid,1,
3967,10.1021/acs.analchem.0c03865,sodium phosphate,buffer,"Standards, samples, and background electrolyte used 50 mM sodium phosphate buffered to pH 8.",sodium phosphate,0,
3968,10.1021/acs.analchem.0c03865,calcium chloride,additive for phospholipid coating,Calcium chloride was added to the thawed phospholipid coat at a final concentration of 1.25 mM.,calcium chloride,0,
3969,10.1021/acs.analchem.0c03865,dimethylformamide,neutral marker,Dimethylformamide was used as a neutral marker in electroosmotic flow measurements.,dimethylformamide,0,
3970,10.1016/j.msec.2009.11.013,poly(glycidyl methacrylate),embedded bead polymer,PGMA beads were prepared by dispersion polymerization and embedded into PHEMA cryogels.,poly(glycidyl methacrylate),1,
3971,10.1016/j.msec.2009.11.013,glycidyl methacrylate,monomer for PGMA beads,The monomer phase was comprised of 40 mL GMA.,glycidyl methacrylate,0,
3972,10.1016/j.msec.2009.11.013,poly(hydroxyethyl methacrylate),cryogel backbone,PHEMA cryogel was synthesized by free radical polymerization in the presence of modified PGMA beads.,poly(2-hydroxyethyl methacrylate),1,
3973,10.1016/j.msec.2009.11.013,2-hydroxyethyl methacrylate,cryogel monomer,"For the synthesis of cryogels, 2-hydroxyethyl methacrylate was used.",2-hydroxyethyl methacrylate,0,
3974,10.1016/j.msec.2009.11.013,"N,N'-methylene-bis(acrylamide)",crosslinker,PHEMA/PGMA cryogels were produced by polymerization of HEMA and MBAAm.,"N,N'-methylenebisacrylamide",0,
3975,10.1016/j.msec.2009.11.013,Cibacron Blue F3GA,dye affinity ligand for albumin,PGMA beads were modified with Cibacron Blue F3GA for albumin depletion.,Cibacron Blue F3GA,1,
3976,10.1016/j.msec.2009.11.013,iminodiacetic acid,metal chelating ligand,PGMA beads were modified with IDA-Cu2+ for IgG depletion.,iminodiacetic acid,0,
3977,10.1016/j.msec.2009.11.013,Cu2+,immobilized metal ion for IMAC,IDA-modified PGMA beads were loaded with Cu2+ ions.,copper(II),0,
3978,10.1016/j.msec.2009.11.013,ammonium persulfate,initiator,Free radical polymerization was initiated by TEMED and APS.,ammonium persulfate,0,
3979,10.1016/j.msec.2009.11.013,"N,N,N',N'-tetramethylene diamine",activator,TEMED was used as initiator/activator pair with APS.,"N,N,N',N'-tetramethylethylenediamine",1,
3980,10.1016/j.msec.2009.11.013,azobisisobutyronitrile,initiator for PGMA bead polymerization,AIBN was dissolved into the GMA monomer phase.,azobisisobutyronitrile,0,
3981,10.1016/j.msec.2009.11.013,poly(vinyl pyrrolidone),steric stabilizer,Poly(vinyl pyrrolidone) was selected as the steric stabilizer.,polyvinylpyrrolidone,1,
3982,10.1016/j.msec.2009.11.013,ethanolamine,epoxy blocking reagent,Remaining epoxy groups were blocked with 2 M ethanolamine.,ethanolamine,0,
3983,10.1016/j.msec.2009.11.013,sodium chloride,buffer salt and desorption salt,Adsorption buffer contained 0.1 M NaCl; desorption buffer contained 1.0 M NaCl.,sodium chloride,0,
3984,10.1016/j.msec.2009.11.013,sodium azide,storage antimicrobial additive,Cryogels and beads were stored with 0.02% sodium azide.,sodium azide,0,
3985,10.3390/ijms22189857,cellulose acetate,core polymer,Used as the core polymer because of spinnability and high mechanical strength.,cellulose acetate,0,
3986,10.3390/ijms22189857,polyvinyl alcohol,hydrogel shell polymer,Used as hydrophilic shell polymer; hydrates to form a hydrogel layer in aqueous environment.,polyvinyl alcohol,0,
3987,10.3390/ijms22189857,"1,1'-Carbonyldiimidazole",crosslinker/activation reagent,Added to PVA shell solution at final concentration of 0.05% for Protein A immobilization.,"1,1'-Carbonyldiimidazole",0,
3988,10.3390/ijms22189857,dimethylacetamide,solvent,Cellulose acetate dissolved in dimethylacetamide and acetone 2:1.,dimethylacetamide,0,
3989,10.3390/ijms22189857,acetone,solvent,Cellulose acetate dissolved in dimethylacetamide and acetone 2:1.,acetone,0,
3990,10.3390/ijms22189857,dimethyl sulfoxide,solvent,PVA dissolved in dimethyl sulfoxide while heating to 150 °C.,dimethyl sulfoxide,0,
3991,10.3390/ijms22189857,McIlvaine buffer,elution buffer,600 µL McIlvaine buffer pH 3.0 was added for antibody elution.,McIlvaine buffer,1,
3992,10.3390/ijms22189857,sodium hydroxide,neutralization reagent,"Elution solution was neutralized by adding 300 µL aqueous sodium hydroxide solution, 2 M, pH 13.8.",sodium hydroxide,0,
3993,10.3390/ijms22189857,Tris,ELISA buffer component,"ELISA buffer contained 50 mM Tris, 140 mM NaCl, 0.05% Tween20, pH 8.0.",Tris,0,
3994,10.3390/ijms22189857,sodium chloride,ELISA buffer salt,ELISA buffer contained 140 mM NaCl.,sodium chloride,0,
3995,10.3390/ijms22189857,Tween20,ELISA buffer surfactant,ELISA buffer contained 0.05% Tween20.,Tween 20,0,
3996,10.3390/foods15010009,whey protein isolate,protein backbone and emulsifier,"WPI was used as non-heated WPI, heat-treated WPI, and calcium-heat-treated nanogel WPI.",,1,
3997,10.3390/foods15010009,calcium chloride dihydrate,calcium source for nanogel formation,Calcium chloride was added to non-heated WPI solution to achieve 6.0 mM before heating at 90 °C for 30 min.,calcium chloride dihydrate,0,
3998,10.3390/foods15010009,calcium ions,metal ion or bridge,Calcium ions can reduce electrostatic repulsion between negatively charged protein molecules and were used in nanogel WPI formation.,calcium ion,0,
3999,10.3390/foods15010009,rapeseed oil,oil phase,Emulsions contained 10% v/v rapeseed oil.,rapeseed oil,1,
4000,10.3390/foods15010009,sodium hydroxide,pH adjustment reagent,"Fresh emulsions were adjusted to pH 7.0, 5.0, and 3.0 using 1 M hydrochloric acid or sodium hydroxide.",sodium hydroxide,0,
4001,10.3390/foods15010009,hydrochloric acid,pH adjustment reagent,"Fresh emulsions were adjusted to pH 7.0, 5.0, and 3.0 using 1 M hydrochloric acid or sodium hydroxide.",hydrochloric acid,0,
4002,10.3390/foods15010009,uranyl acetate,negative stain for TEM,TEM samples were negatively stained using 2% uranyl acetate.,uranyl acetate,0,
4003,10.1016/j.snb.2025.138404,polyethylene glycol hydrogel,polymer backbone/material family,"Functional PEG hydrogel used for protein capture, preconcentration, release, labelling, and albumin exclusion.",polyethylene glycol,1,
4004,10.1016/j.snb.2025.138404,4-arm PEG alkyne,crosslinker,Listed in Table 1 and formation methods as PEG hydrogel crosslinker.,4-arm PEG alkyne,1,
