Repository: sunyrain/PHA

# PHA Protein-Hydrogel Adsorption Dataset

Generated: 2026-07-05T11:36:45

## Scope

This curated package organizes literature-derived protein-hydrogel adsorption, binding, immobilization, antifouling, and related biointerface records extracted from the local PHA corpus.

The primary unit is one record:

`paper + hydrogel/sample + protein/mixture + experimental condition + measured outcome`

## Contents

- `data/sources.csv`: article-level metadata, extraction status, and curation decision.
- `data/records_flat.csv`: flattened record-level table with provenance, hydrogel, protein, condition, outcome, mechanism, and quality fields.

File: data/curated/pha_scientific_dataset_20260705/data/record_standardization.csv (part 24 of 37)
"record_id","doi","interaction_type","is_covalent_binding","experiment_mode_primary","experiment_mode_detail","application_context","comparable_target_class","model_ready","model_ready_blocker","manual_review_priority","q5_protein_evidence_flag","q5_triage_action","standardization_rules_version"
"PHA-fa6d3a6353-003","10.1016/j.msec.2016.09.010","entrapment","no","surface","other","protein_immobilization","strong","True","ready","high","True","not_applicable","curated_release_20260707"
"PHA-fa6d3a6353-004","10.1016/j.msec.2016.09.010","selective_adsorption","no","surface","other","biointerface_adsorption","not_comparable","False","not_strong_or_medium_comparable;missing_or_unnormalizable_unit;low_source_quality","medium","True","not_applicable","curated_release_20260707"
"PHA-fa6d3a6353-005","10.1016/j.msec.2016.09.010","selective_adsorption","no","surface","other","screening_library","not_comparable","False","not_strong_or_medium_comparable;missing_or_unnormalizable_unit;low_source_quality","medium","True","not_applicable","curated_release_20260707"
"PHA-e141d7ab35-001","10.1016/j.msec.2016.12.036","entrapment","no","column","other","protein_immobilization","strong","True","ready","high","True","not_applicable","curated_release_20260707"
"PHA-e141d7ab35-002","10.1016/j.msec.2016.12.036","entrapment","no","column","other","protein_immobilization","strong","True","ready","high","True","not_applicable","curated_release_20260707"
"PHA-e141d7ab35-003","10.1016/j.msec.2016.12.036","entrapment","no","column","batch_adsorption_isotherm","protein_immobilization","strong","True","ready","high","True","not_applicable","curated_release_20260707"
"PHA-e141d7ab35-004","10.1016/j.msec.2016.12.036","entrapment","no","column","other","protein_immobilization","not_comparable","False","not_strong_or_medium_comparable","medium","True","not_applicable","curated_release_20260707"
"PHA-e141d7ab35-005","10.1016/j.msec.2016.12.036","entrapment","no","column","other","purification","medium","True","ready","high","True","not_applicable","curated_release_20260707"
"PHA-e141d7ab35-006","10.1016/j.msec.2016.12.036","entrapment","no","column","other","protein_immobilization","weak","False","not_strong_or_medium_comparable;missing_or_unnormalizable_unit;low_source_quality","medium","True","not_applicable","curated_release_20260707"
"PHA-e141d7ab35-007","10.1016/j.msec.2016.12.036","entrapment","no","column","other","protein_immobilization","weak","False","not_strong_or_medium_comparable;low_source_quality","medium","True","not_applicable","curated_release_20260707"
"PHA-e141d7ab35-008","10.1016/j.msec.2016.12.036","entrapment","no","column","other","protein_immobilization","not_comparable","False","not_strong_or_medium_comparable;low_source_quality","medium","True","not_applicable","curated_release_20260707"
"PHA-beccd073d7-001","10.1016/j.msec.2017.03.092","covalent_immobilization","yes","batch","batch_adsorption_equilibrium","protein_immobilization","strong","True","ready","high","True","not_applicable","curated_release_20260707"
"PHA-beccd073d7-002","10.1016/j.msec.2017.03.092","covalent_immobilization","yes","batch","batch_adsorption_kinetics","protein_immobilization","strong","True","ready","high","True","not_applicable","curated_release_20260707"
"PHA-beccd073d7-003","10.1016/j.msec.2017.03.092","covalent_immobilization","yes","batch","batch_adsorption_isotherm","protein_immobilization","strong","True","ready","high","True","not_applicable","curated_release_20260707"
"PHA-beccd073d7-004","10.1016/j.msec.2017.03.092","covalent_immobilization","yes","batch","batch_adsorption_equilibrium","protein_immobilization","strong","True","ready","high","True","not_applicable","curated_release_20260707"
"PHA-beccd073d7-005","10.1016/j.msec.2017.03.092","covalent_immobilization","yes","batch","batch_adsorption_equilibrium","protein_immobilization","strong","True","ready","high","True","not_applicable","curated_release_20260707"
"PHA-beccd073d7-006","10.1016/j.msec.2017.03.092","covalent_immobilization","yes","batch","batch_adsorption_equilibrium","protein_immobilization","strong","True","ready","high","True","not_applicable","curated_release_20260707"
"PHA-beccd073d7-007","10.1016/j.msec.2017.03.092","covalent_immobilization","yes","batch","batch_adsorption_equilibrium","protein_immobilization","strong","True","ready","high","True","not_applicable","curated_release_20260707"
"PHA-90b0e30331-001","10.1016/j.msec.2017.04.043","affinity_binding","no","surface","other","biointerface_adsorption","not_comparable","False","not_strong_or_medium_comparable","medium","False","not_applicable","curated_release_20260707"
"PHA-90b0e30331-002","10.1016/j.msec.2017.04.043","affinity_binding","no","surface","other","biointerface_adsorption","not_comparable","False","not_strong_or_medium_comparable","medium","True","not_applicable","curated_release_20260707"
"PHA-90b0e30331-003","10.1016/j.msec.2017.04.043","affinity_binding","no","surface","other","biointerface_adsorption","not_comparable","False","not_strong_or_medium_comparable","medium","True","not_applicable","curated_release_20260707"
"PHA-90b0e30331-004","10.1016/j.msec.2017.04.043","affinity_binding","no","surface","other","biointerface_adsorption","not_comparable","False","not_strong_or_medium_comparable","medium","False","not_applicable","curated_release_20260707"
"PHA-90b0e30331-005","10.1016/j.msec.2017.04.043","affinity_binding","no","hemocompatibility","other","hemocompatibility","not_comparable","False","not_strong_or_medium_comparable","high","True","not_applicable","curated_release_20260707"
"PHA-90b0e30331-006","10.1016/j.msec.2017.04.043","affinity_binding","no","hemocompatibility","other","hemocompatibility","not_comparable","False","not_strong_or_medium_comparable","high","True","not_applicable","curated_release_20260707"
"PHA-24d8968959-001","10.1016/j.msec.2018.12.083","physical_adsorption","no","hemocompatibility","fluorescence_surface_quantification","hemocompatibility","not_comparable","False","not_strong_or_medium_comparable;missing_or_unnormalizable_unit","high","True","not_applicable","curated_release_20260707"
"PHA-24d8968959-002","10.1016/j.msec.2018.12.083","physical_adsorption","no","hemocompatibility","fluorescence_surface_quantification","hemocompatibility","not_comparable","False","not_strong_or_medium_comparable;missing_or_unnormalizable_unit","high","True","not_applicable","curated_release_20260707"
"PHA-24d8968959-003","10.1016/j.msec.2018.12.083","physical_adsorption","no","hemocompatibility","fluorescence_surface_quantification","hemocompatibility","not_comparable","False","not_strong_or_medium_comparable;missing_or_unnormalizable_unit","high","True","not_applicable","curated_release_20260707"
"PHA-24d8968959-004","10.1016/j.msec.2018.12.083","physical_adsorption","no","hemocompatibility","fluorescence_surface_quantification","hemocompatibility","not_comparable","False","not_strong_or_medium_comparable;missing_or_unnormalizable_unit","high","True","not_applicable","curated_release_20260707"
"PHA-142c455d0f-001","10.1016/j.msec.2020.111390","physical_adsorption","no","microarray","fluorescence_surface_quantification","screening_library","strong","True","ready","high","True","not_applicable","curated_release_20260707"
"PHA-142c455d0f-002","10.1016/j.msec.2020.111390","physical_adsorption","no","microarray","fluorescence_surface_quantification","screening_library","strong","True","ready","high","True","not_applicable","curated_release_20260707"
"PHA-142c455d0f-003","10.1016/j.msec.2020.111390","physical_adsorption","no","surface","fluorescence_surface_quantification","mechanism_study","strong","True","ready","high","True","not_applicable","curated_release_20260707"
"PHA-142c455d0f-004","10.1016/j.msec.2020.111390","physical_adsorption","no","surface","fluorescence_surface_quantification","mechanism_study","strong","True","ready","high","True","not_applicable","curated_release_20260707"
"PHA-142c455d0f-005","10.1016/j.msec.2020.111390","antifouling_low_adsorption","no","surface","fluorescence_surface_quantification","antifouling","not_comparable","False","not_strong_or_medium_comparable;missing_or_unnormalizable_unit;low_source_quality","medium","True","keep","curated_release_20260707"
"PHA-142c455d0f-006","10.1016/j.msec.2020.111390","antifouling_low_adsorption","no","surface","fluorescence_surface_quantification","antifouling","not_comparable","False","not_strong_or_medium_comparable;missing_or_unnormalizable_unit;low_source_quality","medium","True","keep","curated_release_20260707"
"PHA-142c455d0f-007","10.1016/j.msec.2020.111390","physical_adsorption","no","surface","fluorescence_surface_quantification","biointerface_adsorption","not_comparable","False","not_strong_or_medium_comparable","high","True","not_applicable","curated_release_20260707"
"PHA-142c455d0f-008","10.1016/j.msec.2020.111390","physical_adsorption","no","surface","fluorescence_surface_quantification","biointerface_adsorption","not_comparable","False","not_strong_or_medium_comparable","high","True","not_applicable","curated_release_20260707"
"PHA-142c455d0f-009","10.1016/j.msec.2020.111390","physical_adsorption","no","surface","fluorescence_surface_quantification","purification","weak","False","not_strong_or_medium_comparable;missing_or_unnormalizable_unit;low_source_quality","medium","True","not_applicable","curated_release_20260707"
"PHA-58eddbe9a2-001","10.1016/j.msec.2020.111720","physical_adsorption","no","surface","other","biointerface_adsorption","strong","True","ready","high","True","not_applicable","curated_release_20260707"
"PHA-58eddbe9a2-002","10.1016/j.msec.2020.111720","physical_adsorption","no","surface","other","biointerface_adsorption","strong","True","ready","high","True","not_applicable","curated_release_20260707"
"PHA-58eddbe9a2-003","10.1016/j.msec.2020.111720","physical_adsorption","no","surface","other","biointerface_adsorption","strong","True","ready","high","True","not_applicable","curated_release_20260707"
"PHA-58eddbe9a2-004","10.1016/j.msec.2020.111720","physical_adsorption","no","surface","other","biointerface_adsorption","strong","True","ready","high","True","not_applicable","curated_release_20260707"
"PHA-58eddbe9a2-005","10.1016/j.msec.2020.111720","physical_adsorption","no","surface","other","biointerface_adsorption","strong","True","ready","high","True","not_applicable","curated_release_20260707"
"PHA-58eddbe9a2-006","10.1016/j.msec.2020.111720","physical_adsorption","no","surface","other","biointerface_adsorption","strong","True","ready","high","True","not_applicable","curated_release_20260707"
"PHA-9818bbcf26-001","10.1016/j.mtbio.2022.100490","nonspecific_adsorption","no","hemocompatibility","static_incubation","hemocompatibility","not_comparable","False","not_strong_or_medium_comparable","high","True","not_applicable","curated_release_20260707"
"PHA-9818bbcf26-002","10.1016/j.mtbio.2022.100490","nonspecific_adsorption","no","hemocompatibility","other","hemocompatibility","weak","False","not_strong_or_medium_comparable","high","True","not_applicable","curated_release_20260707"
"PHA-9818bbcf26-003","10.1016/j.mtbio.2022.100490","nonspecific_adsorption","no","hemocompatibility","static_incubation","hemocompatibility","not_comparable","False","not_strong_or_medium_comparable","high","True","not_applicable","curated_release_20260707"
"PHA-9818bbcf26-004","10.1016/j.mtbio.2022.100490","nonspecific_adsorption","no","hemocompatibility","other","hemocompatibility","weak","False","not_strong_or_medium_comparable","high","True","not_applicable","curated_release_20260707"
"PHA-9818bbcf26-005","10.1016/j.mtbio.2022.100490","nonspecific_adsorption","no","hemocompatibility","static_incubation","hemocompatibility","not_comparable","False","not_strong_or_medium_comparable","high","True","not_applicable","curated_release_20260707"
"PHA-9818bbcf26-006","10.1016/j.mtbio.2022.100490","nonspecific_adsorption","no","hemocompatibility","other","hemocompatibility","weak","False","not_strong_or_medium_comparable","high","True","not_applicable","curated_release_20260707"
"PHA-9818bbcf26-007","10.1016/j.mtbio.2022.100490","nonspecific_adsorption","no","hemocompatibility","other","hemocompatibility","not_comparable","False","not_strong_or_medium_comparable","high","True","not_applicable","curated_release_20260707"
"PHA-9818bbcf26-008","10.1016/j.mtbio.2022.100490","selective_adsorption","no","hemocompatibility","other","hemocompatibility","not_comparable","False","not_strong_or_medium_comparable","high","True","not_applicable","curated_release_20260707"
"PHA-9818bbcf26-009","10.1016/j.mtbio.2022.100490","nonspecific_adsorption","no","hemocompatibility","other","hemocompatibility","not_comparable","False","not_strong_or_medium_comparable","high","True","not_applicable","curated_release_20260707"
"PHA-9818bbcf26-010","10.1016/j.mtbio.2022.100490","physical_adsorption","no","hemocompatibility","other","hemocompatibility","not_comparable","False","not_strong_or_medium_comparable","high","True","not_applicable","curated_release_20260707"
"PHA-9818bbcf26-011","10.1016/j.mtbio.2022.100490","physical_adsorption","no","hemocompatibility","other","hemocompatibility","not_comparable","False","not_strong_or_medium_comparable","high","True","not_applicable","curated_release_20260707"
"PHA-9818bbcf26-012","10.1016/j.mtbio.2022.100490","physical_adsorption","no","hemocompatibility","other","hemocompatibility","not_comparable","False","not_strong_or_medium_comparable","high","True","not_applicable","curated_release_20260707"
"PHA-9818bbcf26-013","10.1016/j.mtbio.2022.100490","physical_adsorption","no","hemocompatibility","other","hemocompatibility","weak","False","not_strong_or_medium_comparable","high","True","not_applicable","curated_release_20260707"
"PHA-9818bbcf26-014","10.1016/j.mtbio.2022.100490","physical_adsorption","no","hemocompatibility","other","hemocompatibility","not_comparable","False","not_strong_or_medium_comparable","high","True","not_applicable","curated_release_20260707"
"PHA-9818bbcf26-015","10.1016/j.mtbio.2022.100490","physical_adsorption","no","hemocompatibility","other","hemocompatibility","not_comparable","False","not_strong_or_medium_comparable","high","True","not_applicable","curated_release_20260707"
"PHA-9818bbcf26-016","10.1016/j.mtbio.2022.100490","physical_adsorption","no","hemocompatibility","other","hemocompatibility","not_comparable","False","not_strong_or_medium_comparable","high","True","not_applicable","curated_release_20260707"
"PHA-9818bbcf26-017","10.1016/j.mtbio.2022.100490","physical_adsorption","no","hemocompatibility","other","hemocompatibility","not_comparable","False","not_strong_or_medium_comparable","high","True","not_applicable","curated_release_20260707"
"PHA-9818bbcf26-018","10.1016/j.mtbio.2022.100490","physical_adsorption","no","hemocompatibility","other","hemocompatibility","not_comparable","False","not_strong_or_medium_comparable","high","True","not_applicable","curated_release_20260707"
"PHA-9818bbcf26-019","10.1016/j.mtbio.2022.100490","physical_adsorption","no","hemocompatibility","other","hemocompatibility","weak","False","not_strong_or_medium_comparable","high","True","not_applicable","curated_release_20260707"
"PHA-c8d406fdce-001","10.1016/j.mtchem.2022.100779","covalent_immobilization","yes","surface","other","protein_immobilization","not_comparable","False","not_strong_or_medium_comparable","medium","True","not_applicable","curated_release_20260707"
"PHA-c8d406fdce-002","10.1016/j.mtchem.2022.100779","covalent_immobilization","yes","surface","other","protein_immobilization","not_comparable","False","not_strong_or_medium_comparable","medium","True","not_applicable","curated_release_20260707"
"PHA-c8d406fdce-003","10.1016/j.mtchem.2022.100779","covalent_immobilization","yes","surface","fluorescence_surface_quantification","protein_immobilization","weak","False","not_strong_or_medium_comparable;missing_or_unnormalizable_unit;low_source_quality","medium","True","not_applicable","curated_release_20260707"
"PHA-c8d406fdce-004","10.1016/j.mtchem.2022.100779","covalent_immobilization","yes","surface","other","purification","medium","True","ready","high","True","not_applicable","curated_release_20260707"
"PHA-c8d406fdce-005","10.1016/j.mtchem.2022.100779","covalent_immobilization","yes","biofouling","other","antifouling","not_comparable","False","missing_key_experiment_condition;not_strong_or_medium_comparable;missing_or_unnormalizable_unit","medium","True","keep","curated_release_20260707"
"PHA-e6eeb2fc81-001","10.1016/j.mtchem.2025.102565","affinity_binding","no","hemocompatibility","fluorescence_surface_quantification","hemocompatibility","not_comparable","False","not_strong_or_medium_comparable","high","True","not_applicable","curated_release_20260707"
"PHA-e6eeb2fc81-002","10.1016/j.mtchem.2025.102565","affinity_binding","no","hemocompatibility","fluorescence_surface_quantification","hemocompatibility","not_comparable","False","not_strong_or_medium_comparable","high","True","not_applicable","curated_release_20260707"
"PHA-e6eeb2fc81-003","10.1016/j.mtchem.2025.102565","affinity_binding","no","hemocompatibility","fluorescence_surface_quantification","hemocompatibility","not_comparable","False","not_strong_or_medium_comparable","high","True","not_applicable","curated_release_20260707"
"PHA-e6eeb2fc81-004","10.1016/j.mtchem.2025.102565","affinity_binding","no","hemocompatibility","other","hemocompatibility","not_comparable","False","not_strong_or_medium_comparable","high","True","not_applicable","curated_release_20260707"
"PHA-e6eeb2fc81-005","10.1016/j.mtchem.2025.102565","affinity_binding","no","hemocompatibility","other","hemocompatibility","not_comparable","False","not_strong_or_medium_comparable","high","True","not_applicable","curated_release_20260707"
"PHA-e6eeb2fc81-006","10.1016/j.mtchem.2025.102565","affinity_binding","no","hemocompatibility","other","hemocompatibility","not_comparable","False","not_strong_or_medium_comparable","high","True","not_applicable","curated_release_20260707"
"PHA-e6eeb2fc81-007","10.1016/j.mtchem.2025.102565","covalent_immobilization","yes","hemocompatibility","static_incubation","protein_immobilization","medium","True","ready","high","True","not_applicable","curated_release_20260707"
"PHA-e6eeb2fc81-008","10.1016/j.mtchem.2025.102565","covalent_immobilization","yes","hemocompatibility","fluorescence_surface_quantification","protein_immobilization","weak","False","not_strong_or_medium_comparable","high","True","not_applicable","curated_release_20260707"
"PHA-24c8f34dba-001","10.1016/j.mtchem.2026.103671","physical_adsorption","no","batch","batch_adsorption_equilibrium","biointerface_adsorption","medium","True","ready","high","True","not_applicable","curated_release_20260707"
"PHA-24c8f34dba-002","10.1016/j.mtchem.2026.103671","physical_adsorption","no","batch","batch_adsorption_isotherm","mechanism_study","strong","True","ready","high","True","not_applicable","curated_release_20260707"
"PHA-24c8f34dba-003","10.1016/j.mtchem.2026.103671","physical_adsorption","no","batch","batch_adsorption_kinetics","mechanism_study","weak","False","not_strong_or_medium_comparable","high","True","not_applicable","curated_release_20260707"
"PHA-24c8f34dba-004","10.1016/j.mtchem.2026.103671","selective_adsorption","no","batch","batch_adsorption_equilibrium","biointerface_adsorption","not_comparable","False","not_strong_or_medium_comparable;missing_or_unnormalizable_unit;low_source_quality","low","True","not_applicable","curated_release_20260707"
"PHA-24c8f34dba-005","10.1016/j.mtchem.2026.103671","physical_adsorption","no","column","column_breakthrough","purification","not_comparable","False","missing_protein_target_or_mixture;not_strong_or_medium_comparable;missing_or_unnormalizable_unit;low_source_quality","low","False","not_applicable","curated_release_20260707"
"PHA-b3f69f8784-001","10.1016/j.mtcomm.2024.109285","affinity_binding","no","surface","other","biointerface_adsorption","strong","True","ready","high","True","not_applicable","curated_release_20260707"
"PHA-b3f69f8784-002","10.1016/j.mtcomm.2024.109285","selective_adsorption","no","surface","other","biointerface_adsorption","strong","True","ready","high","True","not_applicable","curated_release_20260707"
"PHA-b3f69f8784-003","10.1016/j.mtcomm.2024.109285","selective_adsorption","no","hemocompatibility","other","hemocompatibility","medium","True","ready","high","True","not_applicable","curated_release_20260707"
"PHA-b3f69f8784-004","10.1016/j.mtcomm.2024.109285","selective_adsorption","no","hemocompatibility","other","hemocompatibility","medium","True","ready","high","True","not_applicable","curated_release_20260707"
"PHA-b3f69f8784-005","10.1016/j.mtcomm.2024.109285","selective_adsorption","no","surface","other","mechanism_study","medium","True","ready","high","True","not_applicable","curated_release_20260707"
"PHA-b3f69f8784-006","10.1016/j.mtcomm.2024.109285","selective_adsorption","no","other","other","mechanism_study","medium","True","ready","high","True","not_applicable","curated_release_20260707"
"PHA-fee27c0714-001","10.1016/j.nbt.2009.03.001","affinity_binding","no","microarray","static_incubation","purification","strong","True","ready","high","False","not_applicable","curated_release_20260707"
"PHA-fee27c0714-002","10.1016/j.nbt.2009.03.001","affinity_binding","no","microarray","other","purification","strong","True","ready","high","True","not_applicable","curated_release_20260707"
"PHA-fee27c0714-003","10.1016/j.nbt.2009.03.001","affinity_binding","no","microarray","other","purification","strong","True","ready","high","True","not_applicable","curated_release_20260707"
"PHA-fee27c0714-004","10.1016/j.nbt.2009.03.001","affinity_binding","no","microarray","other","purification","weak","False","not_strong_or_medium_comparable","high","True","not_applicable","curated_release_20260707"
"PHA-fee27c0714-005","10.1016/j.nbt.2009.03.001","affinity_binding","no","microarray","static_incubation","purification","not_comparable","False","not_strong_or_medium_comparable;missing_or_unnormalizable_unit","high","True","not_applicable","curated_release_20260707"
"PHA-d6372216b0-001","10.1016/j.optlastec.2023.109485","nonspecific_adsorption","no","surface","other","biointerface_adsorption","strong","True","ready","high","True","not_applicable","curated_release_20260707"
"PHA-d6372216b0-002","10.1016/j.optlastec.2023.109485","nonspecific_adsorption","no","surface","other","biointerface_adsorption","strong","True","ready","high","True","not_applicable","curated_release_20260707"
"PHA-d6372216b0-003","10.1016/j.optlastec.2023.109485","nonspecific_adsorption","no","surface","other","biointerface_adsorption","strong","True","ready","high","True","not_applicable","curated_release_20260707"
"PHA-32c9758a7e-001","10.1016/j.polymer.2005.07.091","physical_adsorption","no","column","other","purification","weak","False","not_strong_or_medium_comparable","medium","True","not_applicable","curated_release_20260707"
"PHA-32c9758a7e-002","10.1016/j.polymer.2005.07.091","selective_adsorption","no","column","other","purification","weak","False","not_strong_or_medium_comparable;missing_or_unnormalizable_unit;low_source_quality","medium","True","not_applicable","curated_release_20260707"
"PHA-5e1fd9073b-001","10.1016/j.polymer.2008.06.036","physical_adsorption","no","surface","batch_adsorption_equilibrium","mechanism_study","not_comparable","False","not_strong_or_medium_comparable;missing_or_unnormalizable_unit;low_source_quality","medium","True","not_applicable","curated_release_20260707"
"PHA-5e1fd9073b-002","10.1016/j.polymer.2008.06.036","affinity_binding","no","surface","batch_adsorption_equilibrium","mechanism_study","not_comparable","False","not_strong_or_medium_comparable;missing_or_unnormalizable_unit;low_source_quality","medium","True","not_applicable","curated_release_20260707"
"PHA-609119e6e0-001","10.1016/j.polymer.2012.07.062","selective_adsorption","no","surface","batch_adsorption_equilibrium","biointerface_adsorption","strong","True","ready","high","True","not_applicable","curated_release_20260707"
"PHA-609119e6e0-002","10.1016/j.polymer.2012.07.062","selective_adsorption","no","surface","batch_adsorption_equilibrium","biointerface_adsorption","strong","True","ready","high","True","not_applicable","curated_release_20260707"
"PHA-609119e6e0-003","10.1016/j.polymer.2012.07.062","selective_adsorption","no","surface","batch_adsorption_equilibrium","biointerface_adsorption","strong","True","ready","high","True","not_applicable","curated_release_20260707"
"PHA-609119e6e0-004","10.1016/j.polymer.2012.07.062","selective_adsorption","no","surface","batch_adsorption_equilibrium","biointerface_adsorption","strong","True","ready","high","True","not_applicable","curated_release_20260707"
"PHA-609119e6e0-005","10.1016/j.polymer.2012.07.062","selective_adsorption","no","surface","batch_adsorption_isotherm","mechanism_study","strong","True","ready","high","True","not_applicable","curated_release_20260707"
"PHA-609119e6e0-006","10.1016/j.polymer.2012.07.062","selective_adsorption","no","surface","batch_adsorption_isotherm","mechanism_study","strong","True","ready","high","True","not_applicable","curated_release_20260707"
"PHA-609119e6e0-007","10.1016/j.polymer.2012.07.062","selective_adsorption","no","surface","other","biointerface_adsorption","not_comparable","False","not_strong_or_medium_comparable;missing_or_unnormalizable_unit","medium","False","not_applicable","curated_release_20260707"
"PHA-609119e6e0-008","10.1016/j.polymer.2012.07.062","selective_adsorption","no","batch","batch_adsorption_equilibrium","biointerface_adsorption","weak","False","not_strong_or_medium_comparable;missing_or_unnormalizable_unit","medium","True","not_applicable","curated_release_20260707"
"PHA-609119e6e0-009","10.1016/j.polymer.2012.07.062","entrapment","no","surface","other","protein_immobilization","weak","False","not_strong_or_medium_comparable","medium","True","not_applicable","curated_release_20260707"
"PHA-7309a657ba-001","10.1016/j.polymer.2013.04.010","protein_fouling","no","biofouling","fluorescence_surface_quantification","antifouling","weak","False","not_strong_or_medium_comparable;missing_or_unnormalizable_unit","medium","True","keep","curated_release_20260707"
"PHA-7309a657ba-002","10.1016/j.polymer.2013.04.010","protein_fouling","no","biofouling","fluorescence_surface_quantification","antifouling","weak","False","not_strong_or_medium_comparable;missing_or_unnormalizable_unit","medium","True","keep","curated_release_20260707"
"PHA-7309a657ba-003","10.1016/j.polymer.2013.04.010","protein_fouling","no","biofouling","fluorescence_surface_quantification","antifouling","weak","False","not_strong_or_medium_comparable;missing_or_unnormalizable_unit","medium","True","keep","curated_release_20260707"
"PHA-7309a657ba-004","10.1016/j.polymer.2013.04.010","protein_fouling","no","biofouling","fluorescence_surface_quantification","antifouling","weak","False","not_strong_or_medium_comparable;missing_or_unnormalizable_unit","medium","True","keep","curated_release_20260707"
"PHA-7309a657ba-005","10.1016/j.polymer.2013.04.010","antifouling_low_adsorption","no","biofouling","surface_fouling_assay","antifouling","weak","False","not_strong_or_medium_comparable;missing_or_unnormalizable_unit","medium","True","keep","curated_release_20260707"
"PHA-7309a657ba-006","10.1016/j.polymer.2013.04.010","antifouling_low_adsorption","no","biofouling","surface_fouling_assay","antifouling","weak","False","not_strong_or_medium_comparable;missing_or_unnormalizable_unit","medium","True","keep","curated_release_20260707"
"PHA-7309a657ba-007","10.1016/j.polymer.2013.04.010","antifouling_low_adsorption","no","biofouling","surface_fouling_assay","antifouling","weak","False","not_strong_or_medium_comparable;missing_or_unnormalizable_unit","medium","True","keep","curated_release_20260707"
"PHA-7309a657ba-008","10.1016/j.polymer.2013.04.010","protein_fouling","no","biofouling","fluorescence_surface_quantification","antifouling","weak","False","not_strong_or_medium_comparable;missing_or_unnormalizable_unit","medium","True","keep","curated_release_20260707"
"PHA-7309a657ba-009","10.1016/j.polymer.2013.04.010","protein_fouling","no","biofouling","fluorescence_surface_quantification","antifouling","weak","False","not_strong_or_medium_comparable;missing_or_unnormalizable_unit","medium","True","keep","curated_release_20260707"
"PHA-1773f0d573-001","10.1016/j.polymer.2018.12.026","nonspecific_adsorption","no","surface","other","biointerface_adsorption","strong","True","ready","high","True","not_applicable","curated_release_20260707"
"PHA-1773f0d573-002","10.1016/j.polymer.2018.12.026","antifouling_low_adsorption","no","biofouling","surface_fouling_assay","antifouling","strong","True","ready","high","True","keep","curated_release_20260707"
"PHA-1773f0d573-003","10.1016/j.polymer.2018.12.026","nonspecific_adsorption","no","surface","other","biointerface_adsorption","strong","True","ready","high","True","not_applicable","curated_release_20260707"
"PHA-1773f0d573-004","10.1016/j.polymer.2018.12.026","antifouling_low_adsorption","no","biofouling","surface_fouling_assay","antifouling","strong","True","ready","high","True","keep","curated_release_20260707"
"PHA-354e58da6e-001","10.1016/j.polymertesting.2020.106980","covalent_immobilization","yes","column","other","protein_immobilization","medium","True","ready","high","True","not_applicable","curated_release_20260707"
"PHA-354e58da6e-002","10.1016/j.polymertesting.2020.106980","covalent_immobilization","yes","column","protein_immobilization_activity","purification","medium","True","ready","high","True","not_applicable","curated_release_20260707"
"PHA-354e58da6e-003","10.1016/j.polymertesting.2020.106980","covalent_immobilization","yes","column","protein_immobilization_activity","protein_immobilization","medium","True","ready","high","True","not_applicable","curated_release_20260707"
"PHA-354e58da6e-004","10.1016/j.polymertesting.2020.106980","covalent_immobilization","yes","column","protein_immobilization_activity","protein_immobilization","medium","True","ready","high","True","not_applicable","curated_release_20260707"
"PHA-354e58da6e-005","10.1016/j.polymertesting.2020.106980","covalent_immobilization","yes","column","protein_immobilization_activity","protein_immobilization","medium","True","ready","high","True","not_applicable","curated_release_20260707"
"PHA-354e58da6e-006","10.1016/j.polymertesting.2020.106980","covalent_immobilization","yes","column","other","protein_immobilization","medium","True","ready","high","True","not_applicable","curated_release_20260707"
"PHA-354e58da6e-007","10.1016/j.polymertesting.2020.106980","covalent_immobilization","yes","column","other","protein_immobilization","medium","True","ready","high","True","not_applicable","curated_release_20260707"
"PHA-354e58da6e-008","10.1016/j.polymertesting.2020.106980","covalent_immobilization","yes","column","batch_adsorption_kinetics","protein_immobilization","not_comparable","False","not_strong_or_medium_comparable","high","True","not_applicable","curated_release_20260707"
"PHA-99ba8f6992-001","10.1016/j.polymertesting.2021.107087","antifouling_low_adsorption","no","biofouling","surface_fouling_assay","antifouling","medium","True","ready","high","True","keep","curated_release_20260707"
"PHA-99ba8f6992-002","10.1016/j.polymertesting.2021.107087","antifouling_low_adsorption","no","biofouling","surface_fouling_assay","antifouling","medium","True","ready","high","True","keep","curated_release_20260707"
"PHA-99ba8f6992-003","10.1016/j.polymertesting.2021.107087","antifouling_low_adsorption","no","biofouling","surface_fouling_assay","antifouling","weak","False","not_strong_or_medium_comparable;missing_or_unnormalizable_unit","high","True","keep","curated_release_20260707"
"PHA-99ba8f6992-004","10.1016/j.polymertesting.2021.107087","antifouling_low_adsorption","no","biofouling","surface_fouling_assay","antifouling","weak","False","not_strong_or_medium_comparable;missing_or_unnormalizable_unit","high","True","keep","curated_release_20260707"
"PHA-845dc6fe2f-001","10.1016/j.polymertesting.2025.108844","protein_fouling","no","hemocompatibility","other","hemocompatibility","strong","True","ready","high","True","not_applicable","curated_release_20260707"
"PHA-845dc6fe2f-002","10.1016/j.polymertesting.2025.108844","protein_fouling","no","surface","other","biointerface_adsorption","weak","False","not_strong_or_medium_comparable;missing_or_unnormalizable_unit","medium","True","not_applicable","curated_release_20260707"
"PHA-845dc6fe2f-003","10.1016/j.polymertesting.2025.108844","protein_fouling","no","batch","batch_adsorption_equilibrium","biointerface_adsorption","weak","False","not_strong_or_medium_comparable;missing_or_unnormalizable_unit","medium","True","not_applicable","curated_release_20260707"
"PHA-845dc6fe2f-004","10.1016/j.polymertesting.2025.108844","affinity_binding","no","biofouling","surface_fouling_assay","antifouling","weak","False","not_strong_or_medium_comparable;missing_or_unnormalizable_unit","medium","True","keep","curated_release_20260707"
"PHA-845dc6fe2f-005","10.1016/j.polymertesting.2025.108844","protein_fouling","no","batch","batch_adsorption_equilibrium","biointerface_adsorption","weak","False","not_strong_or_medium_comparable;missing_or_unnormalizable_unit;low_source_quality","medium","True","not_applicable","curated_release_20260707"
"PHA-c74d67b295-001","10.1016/j.porgcoat.2024.108833","physical_adsorption","no","surface","other","biointerface_adsorption","strong","True","ready","high","True","not_applicable","curated_release_20260707"
"PHA-c74d67b295-002","10.1016/j.porgcoat.2024.108833","physical_adsorption","no","surface","other","purification","strong","True","ready","high","True","not_applicable","curated_release_20260707"
"PHA-c74d67b295-003","10.1016/j.porgcoat.2024.108833","physical_adsorption","no","surface","other","purification","strong","True","ready","high","True","not_applicable","curated_release_20260707"
"PHA-c74d67b295-004","10.1016/j.porgcoat.2024.108833","physical_adsorption","no","surface","other","purification","strong","True","ready","high","True","not_applicable","curated_release_20260707"
"PHA-c74d67b295-005","10.1016/j.porgcoat.2024.108833","physical_adsorption","no","surface","other","purification","strong","False","low_source_quality","high","True","not_applicable","curated_release_20260707"
"PHA-144c9f957d-001","10.1016/j.procbio.2011.09.021","covalent_immobilization","yes","column","other","protein_immobilization","strong","True","ready","high","False","not_applicable","curated_release_20260707"
"PHA-144c9f957d-002","10.1016/j.procbio.2011.09.021","covalent_immobilization","yes","column","other","protein_immobilization","strong","True","ready","high","False","not_applicable","curated_release_20260707"
"PHA-144c9f957d-003","10.1016/j.procbio.2011.09.021","covalent_immobilization","yes","column","other","protein_immobilization","strong","True","ready","high","False","not_applicable","curated_release_20260707"
"PHA-144c9f957d-004","10.1016/j.procbio.2011.09.021","covalent_immobilization","yes","column","other","protein_immobilization","medium","False","missing_key_experiment_condition","high","False","not_applicable","curated_release_20260707"
"PHA-144c9f957d-005","10.1016/j.procbio.2011.09.021","covalent_immobilization","yes","column","other","protein_immobilization","not_comparable","False","not_strong_or_medium_comparable;low_source_quality","medium","False","not_applicable","curated_release_20260707"
"PHA-144c9f957d-006","10.1016/j.procbio.2011.09.021","covalent_immobilization","yes","column","other","protein_immobilization","weak","False","not_strong_or_medium_comparable","medium","False","not_applicable","curated_release_20260707"
"PHA-144c9f957d-007","10.1016/j.procbio.2011.09.021","covalent_immobilization","yes","column","other","protein_immobilization","weak","False","not_strong_or_medium_comparable;low_source_quality","medium","False","not_applicable","curated_release_20260707"
"PHA-144c9f957d-008","10.1016/j.procbio.2011.09.021","covalent_immobilization","yes","column","other","protein_immobilization","weak","False","not_strong_or_medium_comparable","medium","False","not_applicable","curated_release_20260707"
"PHA-144c9f957d-009","10.1016/j.procbio.2011.09.021","covalent_immobilization","yes","column","other","protein_immobilization","weak","False","not_strong_or_medium_comparable","medium","False","not_applicable","curated_release_20260707"
"PHA-144c9f957d-010","10.1016/j.procbio.2011.09.021","covalent_immobilization","yes","column","other","protein_immobilization","not_comparable","False","not_strong_or_medium_comparable","medium","False","not_applicable","curated_release_20260707"
"PHA-144c9f957d-011","10.1016/j.procbio.2011.09.021","covalent_immobilization","yes","column","other","protein_immobilization","medium","False","missing_key_experiment_condition;missing_or_unnormalizable_unit;low_source_quality","high","False","not_applicable","curated_release_20260707"
"PHA-6c6e1d9960-001","10.1016/j.procbio.2015.06.015","covalent_immobilization","yes","immobilization","other","protein_immobilization","strong","True","ready","high","True","not_applicable","curated_release_20260707"
"PHA-6c6e1d9960-002","10.1016/j.procbio.2015.06.015","covalent_immobilization","yes","immobilization","other","protein_immobilization","strong","True","ready","high","True","not_applicable","curated_release_20260707"
"PHA-6c6e1d9960-003","10.1016/j.procbio.2015.06.015","covalent_immobilization","yes","immobilization","other","protein_immobilization","strong","True","ready","high","True","not_applicable","curated_release_20260707"
"PHA-6c6e1d9960-004","10.1016/j.procbio.2015.06.015","covalent_immobilization","yes","immobilization","other","purification","strong","True","ready","high","True","not_applicable","curated_release_20260707"
"PHA-6c6e1d9960-005","10.1016/j.procbio.2015.06.015","covalent_immobilization","yes","immobilization","other","purification","strong","True","ready","high","True","not_applicable","curated_release_20260707"
"PHA-6c6e1d9960-006","10.1016/j.procbio.2015.06.015","covalent_immobilization","yes","immobilization","other","purification","strong","True","ready","high","True","not_applicable","curated_release_20260707"
"PHA-6c6e1d9960-007","10.1016/j.procbio.2015.06.015","covalent_immobilization","yes","surface","other","protein_immobilization","strong","False","missing_key_experiment_condition","high","True","not_applicable","curated_release_20260707"
"PHA-6c6e1d9960-008","10.1016/j.procbio.2015.06.015","covalent_immobilization","yes","batch","batch_adsorption_equilibrium","protein_immobilization","strong","False","missing_key_experiment_condition","high","True","not_applicable","curated_release_20260707"
"PHA-6c6e1d9960-009","10.1016/j.procbio.2015.06.015","covalent_immobilization","yes","batch","batch_adsorption_equilibrium","protein_immobilization","strong","False","missing_key_experiment_condition","high","True","not_applicable","curated_release_20260707"
"PHA-6c6e1d9960-010","10.1016/j.procbio.2015.06.015","covalent_immobilization","yes","batch","batch_adsorption_equilibrium","protein_immobilization","strong","False","missing_key_experiment_condition","high","True","not_applicable","curated_release_20260707"
"PHA-6c6e1d9960-011","10.1016/j.procbio.2015.06.015","covalent_immobilization","yes","column","other","purification","strong","True","ready","high","True","not_applicable","curated_release_20260707"
"PHA-6c6e1d9960-012","10.1016/j.procbio.2015.06.015","covalent_immobilization","yes","immobilization","other","protein_immobilization","medium","True","ready","high","True","not_applicable","curated_release_20260707"
"PHA-9161a86a90-001","10.1016/j.procbio.2019.02.001","affinity_binding","no","column","batch_adsorption_kinetics","mechanism_study","strong","True","ready","high","True","not_applicable","curated_release_20260707"
