Repository: sunyrain/PHA

# PHA Protein-Hydrogel Adsorption Dataset

Generated: 2026-07-05T11:36:45

## Scope

This curated package organizes literature-derived protein-hydrogel adsorption, binding, immobilization, antifouling, and related biointerface records extracted from the local PHA corpus.

The primary unit is one record:

`paper + hydrogel/sample + protein/mixture + experimental condition + measured outcome`

## Contents

- `data/sources.csv`: article-level metadata, extraction status, and curation decision.
- `data/records_flat.csv`: flattened record-level table with provenance, hydrogel, protein, condition, outcome, mechanism, and quality fields.

File: data/curated/pha_scientific_dataset_20260705/data/special_fields.csv (part 24 of 55)
id,doi,field_name,field_value_json,why_special,evidence_text,suggested_table
2289,10.1002/app.41366,sample_design_table,"{""A"": {""AAm_ratio"": 955, ""DMA_ratio"": 955, ""MAA_DMA_ratio"": 1, ""MAA_ratio"": 955, ""basis"": ""Equal EFM/Lyz molar ratio""}, ""B"": {""AAm_ratio"": 4011, ""DMA_ratio"": 50, ""MAA_DMA_ratio"": 1.8, ""MAA_ratio"": 90, ""basis"": ""Surface charge""}, ""C"": {""AAm_ratio"": 4130, ""DMA_ratio"": 12.5, ""MAA_DMA_ratio"": 4, ""MAA_ratio"": 50, ""basis"": ""Minimum ratio of free to total EFMs""}, ""D"": {""AAm_ratio"": 4041, ""DMA_ratio"": 25, ""MAA_DMA_ratio"": 4, ""MAA_ratio"": 100, ""basis"": ""EFMs/Lyz at 1/4 complex saturation""}, ""E"": {""AAm_ratio"": 3864, ""DMA_ratio"": 50, ""MAA_DMA_ratio"": 4, ""MAA_ratio"": 200, ""basis"": ""EFMs/Lyz at 1/2 complex saturation""}, ""F"": {""AAm_ratio"": 3510, ""DMA_ratio"": 100, ""MAA_DMA_ratio"": 4, ""MAA_ratio"": 400, ""basis"": ""EFMs/Lyz at complex saturation""}}",Hydrogel sample formulations are central design variables for interpreting adsorption and imprinting outcomes.,Table 1. Design of Synthesis Experiments for Imprinted and Nonimprinted Hydrogels.,hydrogel_design
2290,10.1002/app.41366,lysozyme_surface_amino_acids,"{""hydrophilic"": {""asparagine"": 14, ""glutamine"": 5, ""serine"": 8, ""threonine"": 6, ""total"": 36, ""tyrosine"": 3}, ""negatively_charged"": {""aspartic_acid"": 7, ""glutamic_acid"": 2, ""total"": 9}, ""positively_charged"": {""arginine"": 11, ""histidine"": 1, ""lysine"": 6, ""total"": 18}}",Used by authors to rationalize electrostatic and hydrophilic monomer interactions with lysozyme surface.,Table 2. Number of Positively and Negatively Charged and Hydrophilic Amino Acids on the Exterior Surface of Lysozyme Molecule.,protein_surface_features
2291,10.1016/j.mtchem.2022.100779,microgel_layer_loading_defines_sample_id,"""MGS-25, MGS-50, and MGS-75 correspond to 25, 50, and 75 ug cm-2 microgel on PET support.""","Sample names encode areal hydrogel loading, which affects protein adsorption and fouling.","The above-obtained membranes were stored under wet conditions and named as MGS-25, MGS-50, and MGS-75, where the numbers 25, 50, and 75 represent the amount of microgel present per cm square area.",hydrogel_sample_metadata
2292,10.1016/j.mtchem.2022.100779,BSA_adsorption_capacity_formula,"""BSA adsorption capacity (ug cm-2) = (C0 - Cr) / A""","The adsorption normalization is surface-area based, but numerical values are only in the figure.","BSA adsorption capacity was calculated using the following equation: BSA adsorption capacity (ug cm-2) = C0 - Cr / A where Co is the BSA concentration in the original solution, and Cr is the final BSA concentration obtained by combining the concentration from solution and wash. A is the area of the membrane samples.",adsorption_methods
2293,10.1016/j.mtchem.2022.100779,sulfobetainization_degree,"""about 44% sulfobetainization occurred on PPM-1 microgel""",Degree of zwitterionization is a mechanistic descriptor for antifouling behavior.,The data in Table S2 (Supp. Info.) show that ∼44% sulfobetainization occurred on PPM-1 microgel.,material_properties
2294,10.1016/j.mtchem.2022.100779,MGS_layer_thicknesses,"""MGS-25: 360 ± 5 nm; MGS-50: 640 ± 8 nm; MGS-75: 910 ± 5 nm under dry conditions""","Thickness controls pore size, BSA adsorption trend, and irreversible fouling.","The microgel layer thickness estimated from ImageJ software reveals 360 ± 5 nm for MGS-25, 640 ± 8 nm for MGS-50, and 910 ± 5 nm for MGS-75 membranes under dry conditions.",hydrogel_sample_metadata
2295,10.1016/j.mtchem.2022.100779,MWCO_based_pore_size,"""MGS-25: 2.5 ± 0.17 nm; MGS-50: 2.13 ± 0.22 nm; MGS-75: 1.69 ± 0.08 nm""",Pore size is central to BSA rejection and reduced protein intrusion.,Table 2: Pore size based on MWCO (nm): MGS-25 2.5 ± 0.17; MGS-50 2.13 ± 0.22; MGS-75 1.69 ± 0.08.,hydrogel_properties
2296,10.1016/j.mtchem.2022.100779,flux_recovery_after_BSA,"""All three MGS membranes exhibited similar FR properties between 85 and 90%.""","Quantitative antifouling/recovery range is reported in text, but not sample-specific.",All three MGS membranes exhibited similar FR properties (between 85 and 90%).,dynamic_fouling_outcomes
2297,10.1002/app.29216,non_protein_adsorption_target,"""DNA""","The paper contains quantitative hydrogel adsorption data, but the adsorbate is DNA rather than a protein.",The prepared comb-type grafted hydrogels were used as sorbents in DNA adsorption experiments conducted at +4°C in a tris(hydroxymethyl)aminomethane/ethylenediaminetetraacetic acid solution of pH 7.4.,exclusion_notes
2298,10.1002/app.29216,highest_reported_DNA_adsorption_capacity,"""2.0 × 10^3 μg DNA/g dry gel""","This is the main quantitative adsorption result, but it is outside the protein-adsorption scope.",DNA adsorption capacities as high as 2.0 × 10 3 μg of DNA/g of dry gel could be achieved by the comb-type hydrogels with higher PAAm contents.,non_protein_adsorption_outcomes
2299,10.1021/acs.analchem.8b03725,nanogel_use_is_not_adsorption_assay,"""Phospholipid nanogel served as electrophoresis medium and lectin-zone matrix, not as an adsorbent for protein uptake.""","The article mentions nanogel and proteins, but the measured interaction is lectin-glycan recognition during electrophoresis rather than protein-hydrogel adsorption.",The capillary was loaded with nanogel to improve the electrophoresis separation. Lectins have structural or monomer selectivity. A stationary plug of lectin was introduced in the capillary.,exclusion_rationale
2300,10.1021/acs.analchem.8b03725,lectin_zone_length,"""0.5 cm""","A discrete protein-containing nanogel zone was patterned in the capillary, but no protein adsorption capacity was measured.","For lectin studies, the fixed lectin zone of 0.5 cm was introduced at 69 kPa (10 psi) for 7 s after the capillary was filled with 20% nanogel.",method_parameters
2301,10.1021/acs.analchem.8b03725,best_nanogel_condition_for_glycan_resolution,"""20% nanogel at 17 °C""","This is a nanogel performance condition for glycan separation, not protein adsorption.",Baseline resolution was only achieved using 20% nanogel at 17 °C for all N-glycan peaks in the IgG sample.,method_parameters
2302,10.1016/j.chroma.2025.466188,pBMA_nanogel_physical_properties,"{""PDI"": ""0.23 +/- 0.003"", ""average_particle_size_nm"": ""29.48 +/- 0.08"", ""morphology"": ""spherical or near-spherical"", ""zeta_potential_mV"": ""-78 +/- 2.4""}",These properties describe the nanogel filler rather than the final hydrogel adsorption outcome.,"The pBMA nanogels had 29.48 nm average size, PDI 0.23, and zeta potential -78 mV.",material_characterization
2303,10.1016/j.chroma.2025.466188,CS_pBMA_VBTAC_cryogel_structure,"{""average_pore_diameter_um"": 97.96, ""dry_porosity_pct"": 97.2, ""effective_porosity_pct"": 92.9, ""grafting_efficiency_pct"": 85.39, ""permeability_m2"": ""3.199e-12"", ""pore_size_range_um"": ""50-500""}",Hydrogel structural and flow properties may be useful predictors but are not adsorption records by themselves.,The VBTAC-grafted cryogel retained interconnected supermacropores and had 92.9% effective porosity.,hydrogel_properties
2304,10.1016/j.chroma.2025.466188,comparator_fold_change_discrepancy,"{""pAAm_fold_change_abstract_or_conclusion"": 5.6, ""pAAm_fold_change_main_text"": 6.2, ""pHEMA_fold_change"": 4.4}",The supplied context contains inconsistent fold-change values for the AAm cryogel comparator.,"Main text reports 6.2-fold versus pAAm, while abstract/conclusion report 5.6-fold.",quality_flags
2305,10.1016/j.chroma.2025.466188,optimized_OVA_process_summary,"{""buffer"": ""20 mM NaAc-HAc"", ""elution"": ""0.8 M NaCl"", ""loading_volume"": ""6 column volumes"", ""pH"": 5.8, ""purity_pct"": 99.1, ""recovery_pct"": 96.1}",This is the paper's final process-level optimized separation condition.,Optimized conditions gave 99.1% OVA purity and 96.1% recovery.,optimized_conditions
2306,10.1002/app.39635,BSA loading per hydrogel,"""240 μg BSA loaded per GMA-chitosan/AETA-67/33 hydrogel sample""","Important for interpreting release percentages, but not an adsorption capacity.","After gelation, each BSA-preloaded GMA-chitosan/AETA-67/33 hydrogel sample (with 240 μg BSA loaded) was removed from Teflon mold carefully.",protein_loading_conditions
2307,10.1002/app.39635,AETA-mediated BSA retention mechanism,"""Quaternary ammonium groups provide stronger positive charge at pH 7.4 and slow release of anionic BSA.""",Mechanistic protein-hydrogel affinity evidence despite absence of adsorption uptake experiment.,"The quaternary ammonium group in the AETA segment of the hybrid hydrogels has pKa = 10, i.e., exhibiting strong positive charge in pH 7.4 PBS, which could provide stronger eletrostatic attraction to the anionic BSA than a pure GMA-chitosan alone.",mechanism_annotations
2308,10.1002/app.39635,Photocrosslinking with protein preloading,"""BSA was mixed into aqueous precursor solution before UV gelation, avoiding postloading.""",The protein was incorporated during hydrogel formation rather than adsorbed after hydrogel synthesis.,Another advantage of the current photo-crosslinking fabrication method of protein-impregnated GMA-chitosan/AETA hybrid hydrogels is that water soluble protein drug can be preloaded into the hydrogel precursor aqueous solutions before gelation.,loading_method
2309,10.1002/app.28241,selected_high_binding_hydrogels,"[""I5d"", ""I20d""]",These two hydrogel samples were selected for downstream hydrolytic and esterification work because of high lipase binding.,"Among four series of hydrogels ... two hydrogels, namely, I5d and I20d, that exhibited relatively higher protein (lipase activity) bindings were selected.",hydrogel_selection
2310,10.1002/app.28241,possible_table_text_inconsistency,"""Narrative states I5d bound lipase activity was 0.95 U/g, while Table III lists I5d as 1.137 U/g and I10d as 0.950 U/g.""",Potential source inconsistency affects activity value linked to I5d.,Another hydrogel (I5d) ... exhibited ... bound lipase activity (0.95 U/g) ... Table III: I5d activity 1.137 U/g; I10d activity 0.950 U/g.,source_discrepancies
2311,10.1002/app.28241,retained_activity_after_reuse,"""I20d-hydrogel-bound lipase retained 57.6% relative activity at cycle 5 and 50.4% at cycle 7 during p-NPP hydrolysis.""",This is not a primary adsorption capacity metric but reports functional retention of the adsorbed enzyme.,The hydrogel-immobilized lipase ... retained approximately 57.6% of its original hydrolytic activity after the fifth cycle of reuse. Table VIII reports I20d 50.4% at cycle 7.,immobilized_enzyme_reuse
2312,10.1002/app.28241,author_mechanism_porosity,"""Decreased hydrogel porosity from crosslinking was claimed to increase protein binding efficiency.""",Provides mechanistic interpretation for adsorption trends without direct pore-size measurements.,"Thus, it was a decrease in the porosity of the polymer (hydrogel) that increased the efficiency of the hydrogel to bind the protein (lipase).",mechanism_annotations
2313,10.1021/acs.jpcc.6b05700,single_nanoparticle_optical_metric,"""Delta%RNP""",Primary adsorption/binding outcome is an SPRI optical point diffraction intensity metric rather than a conventional adsorption capacity.,"For every point diffraction pattern, the percent change in reflectivity, Delta%RNP, was calculated from the region of maximum diffraction intensity in the image.",assay_metric_definitions
2314,10.1021/acs.jpcc.6b05700,aggregation_confounds_binding_affinity,"""Binding affinity between individual Con A molecules and mannose groups could not be determined from SPRI data alone.""",The measured response combines protein binding and protein-induced nanoparticle aggregation.,"Because the mHNPs both adsorb Con A and aggregate in its presence, the binding affinity between individual Con A molecules and mannose groups incorporated into the mHNPs cannot be determined from the SPRI data alone.",assay_limitations
2315,10.1021/acs.jpcc.6b05700,saturation_concentration,"""200 nM Con A""",The article reports saturation of both binding and aggregation at a specific concentration.,This Con A binding and mHNP aggregation process saturated at a Con A concentration of 200 nM.,adsorption_saturation_notes
2316,10.1021/acs.jpcc.6b05700,protein_precipitation_limit,"""Con A precipitated above 1 uM""",This constrained the maximum protein concentration used in the adsorption experiments.,The highest concentration of Con A used in these experiments was 1 uM because Con A precipitated out of solution at concentrations above 1 uM.,experimental_constraints
2317,10.1021/acs.jpcc.6b05700,subset_distribution_bins,"""subset A: 0-1% Delta%RNP; subset B: 1-2% Delta%RNP; subset C: above 2% Delta%RNP""",The authors used custom bins to quantify heterogeneous single-particle binding/aggregation responses.,"These subsets include mHNPs with Delta%RNP values in the ranges of 0 to 1% (subset A), 1 to 2% (subset B), and above 2% (subset C).",single_particle_distribution_bins
2318,10.1002/adfm.202519196,cell_surface_hydrogel_nucleation,"""[cat.mTG(S)] on HDF membranes catalyzed in situ cross-linking of exogenous BSA into pericellular hydrogels extending beyond cell surfaces and bridging cells.""",The proteinaceous hydrogel is generated directly from cell surfaces rather than used as an adsorbent material.,"Live cell confocal imaging revealed no evidence of hydrogel formation on the HDFs treated with wild-type mTG. However, images of [cat.mTG(S)] modified HDFs revealed large areas of fluorescence around and between the cells, which was attributed to cross-linked BSA_594 and the assembly of a proteinaceous hydrogel anchored to the plasma membranes of the HDFs.",cell_surface_hydrogel_formation
2319,10.1002/adfm.202519196,membrane_binding_selectivity,"""Native mTG did not adhere to HDF membranes, cat.mTG was internalized, and [cat.mTG(S)] localized to HDF plasma membranes.""","This is a biointerface localization result involving proteins and cells, not protein adsorption to hydrogels.",The rhB_mTG construct was not visible... rhB_cat.mTG exhibited a strong fluorescent signal... concentrated in the cytoplasm... HDFs incubated with [rhB_cat.mTG(S)] exhibited a fluorescent signal... correlated with the signal of the plasma membrane dye.,biointerface_localization
2320,10.1002/adfm.202519196,gelatin_hydrogel_modulus,"""[cat.mTG(S)]-crosslinked gelatin hydrogels had storage modulus 528 ± 14 Pa and Young's modulus 1.6 kPa; mTG-crosslinked gelatin hydrogels had storage modulus 457 ± 24 Pa and Young's modulus 1.4 kPa.""","Quantitative hydrogel mechanical data are reported, but they are not adsorption outcomes.","The resulting hydrogels cross-linked by [cat.mTG(S)] exhibited a storage modulus (Gʹ) of 528 ± 14 Pa, marginally higher than hydrogels cross-linked with the wild-type mTG (457 ± 24 Pa), which corresponded to relatively soft hydrogels with Young's moduli (E) of 1.6 and 1.4 kPa, respectively.",hydrogel_mechanics
2321,10.1002/smll.202504089,bactericidal_rate_low_bacterial_load,"""ADSH achieved 98.8% bactericidal rate at 10^4 CFU mL^-1 E. coli after 24 h.""",Quantitative antimicrobial outcome is central to the paper but is not a protein adsorption metric.,"Corresponding bactericidal rates escalated to 3.8% (EMS), 33.7% (EMSH), 95.0% (DSH), and 98.8% (ADSH).",non_protein_antifouling_outcomes
2322,10.1002/smll.202504089,anti_adhesion_efficiency_after_water_preaging,"""After 7-day water pre-aging, anti-adhesion efficiencies were 71.0% EMS, 91.0% EMSH, 99.5% DSH, and 99.8% ADSH relative to glass.""",Quantitative surface biofouling resistance outcome uses bacteria rather than proteins.,"Notably, 7-day water pre-aging intensified anti-adhesion effects across all coatings ... elevating efficiencies to 71.0% (EMS), 91.0% (EMSH), 99.5% (DSH), and 99.8% (ADSH).",non_protein_antifouling_outcomes
2323,10.1002/smll.202504089,predicted_antifouling_longevity,"""ADSH predicted anti-fouling longevity of 5.5 years for a 200 µm coating.""",Longevity prediction is unusual and article-specific but not protein adsorption.,"Using a 200 µm coating thickness as a benchmark, degradation rates and TPE/CAL release profiles predicted service lifetimes of 7.2 years (DSH) and 5.5 years (ADSH).",coating_durability
2324,10.1021/acs.analchem.5b00776,single_nanoparticle_sprm_calibration,"""1% increase in ⟨Δ%RNP⟩ corresponds to approximately 65000 melittin molecules per 220 nm HNP""",This paper reports a method-specific calibration between optical SPRM response and peptide loading per nanoparticle.,A 1% increase in ⟨Δ%RNP⟩ roughly corresponds to the maximum loading of 65000 melittin molecules into each 220 nm HNP.,method_calibration
2325,10.1021/acs.analchem.5b00776,minimum_detected_loading,"""0.15% ⟨Δ%RNP⟩ increase, approximately 10000 melittin molecules per HNP, 0.6% HNP volume, 2.0% melittin/polymer mass ratio""",Reports detection limit for peptide uptake into a single hydrogel nanoparticle.,The lowest detected amount of melittin loading observed in the single nanoparticle SPRM measurements is an increase in ⟨Δ%RNP⟩ of 0.15% or approximately 10000 melittin molecules per HNP.,detection_limit
2326,10.1021/acs.analchem.5b00776,aggregation_threshold,"""Above 3 μM melittin, NIPAm-based HNPs begin to form aggregates with Δ%RNP > 4%""",Defines concentration range limit for reliable uptake quantification.,"Above 3 μM, the NIPAm-based HNPs begin to form aggregates, which have much larger SPRM responses (Δ%RNP > 4%).",assay_limitations
2327,10.1021/acs.analchem.5b00776,hnp_solvent_content,"""approximately 65% solvent by volume in PBS""",Provides physical context for interpreting uptake volume fraction.,"We estimate that the HNPs contain approximately ∼65% solvent (in this case, PBS) by volume.",hydrogel_properties
2328,10.1002/adfm.202010556,Nano-ERASER,"""nanogel-facilitated protein intracellular specific degradation""",Paper-specific platform name for antibody-loaded nanogel Trim-Away delivery.,"An antibody conjugated polymer nanogel system, nanogel-facilitated protein intracellular specific degradation (Nano-ERASER), for intracellular delivery and release of antibody, and degradation of a specific endogenous protein is developed.",platform_design
2329,10.1002/adfm.202010556,intracellular_GSH_contrast,"""intracellular GSH 2-10 mM; bloodstream GSH 2-20 micromolar""",Explains redox-triggered release design and selectivity.,The intracellular level of GSH (2-10 mM) is much higher than that in the blood stream (2-20 micromolar).,release_mechanism
2330,10.1002/adfm.202010556,lysosomal_escape_fraction,"""around half of NG-BSA-Cy5 escaped lysosome after 3 h""",Qualitative intracellular trafficking result relevant to nanogel delivery.,"After 3 h of incubation, only about 50% of the signals from the nanogels were overlapped with lysotracker signals, suggesting that around half of the nanogels had escaped from the lysosome.",biointerface_response
2331,10.1002/adfm.202010556,FRET_release_timeline,"""FRET observed at 3 h, decreased by 8 h, nearly disappeared after 24 h""",Time-resolved intracellular release observation for protein-loaded nanogel.,"At 8 h post-incubation, increased Cy3 and declined Cy5 indicated some BSA-Cy5 had been liberated. After 24 h, the FRET phenomenon nearly disappeared.",release_kinetics_qualitative
2332,10.1002/adfm.202010556,TRIM21_requirement,"""protein degradation efficiency limited without TRIM21 transfection""",Critical condition for functional degradation outcome.,Protein degradation efficiency in these cells was considerably limited in comparison to that in TRIM21-transfected cells because of the low endogenous TRIM21 level.,mechanism_controls
2333,10.1002/adfm.202010556,proteasome_dependency,"""bortezomib prevented selective degradation of GFP""",Mechanistic control confirms ubiquitin proteasome-mediated pathway.,The inhibition of proteasome also prevented the selective degradation of GFP in the NG-aGFP treated cells.,mechanism_controls
2334,10.1016/j.seppur.2022.121865,primary_adsorption_target_is_not_protein,"""bilirubin""","The article is mainly a bilirubin-removal paper, but it includes a quantitative protein adsorption/depletion measurement for BSA.","The PEI-MFC cryogel can efficiently adsorb bilirubin from 40.0 g L−1 bovine serum albumin solution, with a record-high adsorption capacity of 351.49 mg g−1.",article_triage_notes
2335,10.1016/j.seppur.2022.121865,biological_solution_definition,"""PBS solution containing 40 g/L BSA""",The protein is used as a plasma-mimicking matrix and competitor rather than as the intended capture target.,"Here, the biological solution refers to a PBS solution containing 40 g/L BSA as a model albumin to simulate the blood plasma environment.",experimental_conditions
2336,10.1016/j.seppur.2022.121865,bilirubin_vs_BSA_selectivity_observation,"""BSA concentration down 6.08%; bilirubin declined 67.45% during 2 h""",This provides a protein-resistance/selectivity datapoint relevant to hydrogel biointerface behavior.,"The BSA concentration in the biological solution was down 6.08 %, indicating PEI-MFC cryogels present a low BSA adsorption. However, the bilirubin in the biological solution continuously declined by 67.45% during 2 h of adsorption.",selectivity_or_competitive_adsorption
2337,10.1021/acs.langmuir.8b01599,not_conventional_adsorption_isotherm,"""The article reports enzyme encapsulation/loading percentages and retention, not qmax, isotherm parameters, or adsorption kinetics.""",Important for PHA curation because quantitative values should not be interpreted as equilibrium adsorption capacity.,Encapsulation yield was calculated from enzyme activity in microgel and total fractions.,curation_notes
2338,10.1021/acs.langmuir.8b01599,post_formation_adsorption_failure,"""Adding beta-Gal to already formed microgels gave 10% yield without genipin and 7% with 5 mM genipin.""",Directly relevant negative adsorption result.,The authors state the enzyme did not penetrate or adsorb sufficiently to already formed microgels.,adsorption_controls
2339,10.1021/acs.langmuir.8b01599,microgel_particle_size_and_zeta,"{""approx_zeta_potential_mV_in_water"": -8, ""particle_size_5mM_genipin_um"": ""5-5.5"", ""particle_size_lower_genipin_um"": ""6-8""}",Hydrogel physical properties are reported but not tied exactly to each loading record.,Microgels cross-linked with 5 mM genipin were 5-5.5 micrometers; approximate zeta potential was -8 mV.,hydrogel_properties
2340,10.1021/acs.langmuir.8b01599,simulated_gastric_fluid_stability,"{""pH_about_3"": ""free and encapsulated beta-Gal instantaneously deactivated after a few seconds; results not shown"", ""pH_about_6_120min_activity_pct"": {""0mM_genipin_microgels"": 6, ""10mM_genipin_microgels"": 3, ""5mM_genipin_microgels"": 6, ""free_enzyme"": 1}, ""time_to_25pct_activity_min"": {""10mM_genipin_microgels"": 37, ""free_enzyme"": 17}, ""time_to_50pct_activity_min"": {""10mM_genipin_microgels"": 14, ""free_enzyme"": 5}}",Biointerface/stability outcome relevant to enzyme-loaded hydrogel performance but not adsorption.,"At pH about 6 and 37 C, final activity after 120 min was 6%, 6%, 3%, and 1% for the stated samples.",biointerface_response
2341,10.1021/acs.langmuir.8b01599,freeze_drying_activity_loss,"{""10mM_genipin_90min_activity_lost_pct"": 31, ""non_crosslinked_activity_lost_pct"": 37}","Preservation outcome for enzyme-loaded microgels, not adsorption.",Freeze-drying caused 37% activity loss for non-cross-linked and 31% for cross-linked microgels.,stability_outcomes
2342,10.1021/acs.langmuir.8b01599,maltodextrin_solid_phase,"""Raman spectroscopy indicated the solid precipitate from the gelatin/maltodextrin system was mainly maltodextrin.""",Paper-specific phase behavior that could affect material interpretation.,The solid phase spectrum resembled maltodextrin and lacked gelatin amide bands.,material_characterization
2343,10.1016/j.msec.2013.09.033,IDA_loading_on_beads,"""482 umol IDA/g beads""",Ligand density is central to IMAC hydrogel adsorption performance.,"Amount of IDA was studied with elemental analysis, and found as 482μmol IDA/g beads.",hydrogel_properties
2344,10.1016/j.msec.2013.09.033,Cu2_loading_on_beads,"""443 umol Cu2+/g beads""",Metal ion loading defines affinity site density.,The amount of Cu2+ present in the beads was 443μmol/g beads.,hydrogel_properties
2345,10.1016/j.msec.2013.09.033,IDA_loading_conflict,"""Abstract reports 875 umol IDA/g, characterization reports 482 umol IDA/g beads.""",Two different IDA loading values appear in supplied context and require manual reconciliation.,"The amount of IDA on beads was found as 875μmol IDA/g. Amount of IDA was studied with elemental analysis, and found as 482μmol IDA/g beads.",quality
2346,10.1016/j.msec.2013.09.033,cryogel_porosity,"""71.3%""",Porosity affects convective protein transport through supermacroporous cryogel.,"The porosity, φ, and the total water content, TWC, of the cryogel column embedded with Cu2+-ABs were measured with deionized water as 71.3% and 93.5% (v/v) respectively.",hydrogel_properties
2347,10.1016/j.msec.2013.09.033,total_water_content,"""93.5% v/v""",Water content is a key cryogel property.,"The porosity, φ, and the total water content, TWC, of the cryogel column embedded with Cu2+-ABs were measured with deionized water as 71.3% and 93.5% (v/v) respectively.",hydrogel_properties
2348,10.1016/j.msec.2013.09.033,surface_area,"{""Cu2+-ABs"": ""95 m2/g"", ""Cu2+-ABsEHC"": ""92.1 m2/g"", ""PHEMA_cryogel"": ""54.2 m2/g""}",Hybrid bead embedding was intended to increase surface area.,"The surface area of the PHEMA cryogel, Cu2+-ABs and Cu2+-ABsEHC was also investigated and found as 54.2, 95 and 92.1m2/g, respectively by BET method.",hydrogel_properties
2349,10.1016/j.msec.2013.09.033,large_pore_size,"""10-50 um""",Supermacropore size supports convective flow and low mass-transfer resistance.,Cu2+-ABsEHC column has large continuous interconnected pores (10–50μm in diameter).,hydrogel_properties
2350,10.1016/j.msec.2013.09.033,reuse_cycles,"""35 adsorption-desorption cycles""","Column reuse was tested, but quantitative retained capacity was not provided in supplied text.","To test the repeated use of hybrid cryogel, lysozyme adsorption–desorption cycle was repeated for 35 times using the same cryogel column.",outcome
2351,10.1016/j.chroma.2013.07.066,ionic_capacity,"{""CM"": ""ND"", ""CM-D"": ""11.3 ± 3.5 μmol/mL"", ""CM-P"": ""74.5 ± 1.3 μmol/mL"", ""CM-P-D"": ""194.6 ± 4.7 μmol/mL"", ""cCM-D"": ""20.4 ± 2.4 μmol/mL"", ""cCM-P"": ""112.3 ± 6.5 μmol/mL"", ""cCM-P-D"": ""256.3 ± 3.3 μmol/mL""}",Ion-exchange capacity is a key intermediate material property linked to protein adsorption capacity.,Table 2 reports IC values for each cryogel monolith.,material_properties
2352,10.1016/j.chroma.2013.07.066,specific_surface_area,"{""CM"": ""8.7 m2/g"", ""CM-D"": ""9.3 m2/g"", ""CM-P"": ""8.9 m2/g"", ""cCM"": ""18.4 m2/g"", ""resin_particles"": ""24.2 m2/g""}",Specific surface area was used to explain capacity enhancement by particle embedding.,Table 1 reports specific surface area data of the cryogel materials.,material_characterization
2353,10.1016/j.chroma.2013.07.066,flow_rate_dependency,"""At 2 mg/mL BSA feed, DBC decreased slightly when flow rate increased to 8 cm/min, then kept nearly unchanged up to 12 cm/min.""",Qualitative performance trend under high-speed chromatography without numeric DBC values in supplied context.,"Fig. 9 shows the DBC values of the cryogel columns at 2 mg/mL BSA feeding as a function of flow velocity. The DBC values decreased slightly when the flow rate increased to 8 cm/min, and then kept nearly unchanged up to 12 cm/min.",operational_stability
2354,10.1016/j.chroma.2013.07.066,resin_particle_size,"""11.2 μm volume-weighted mean size""",Composite filler particle size is an important structural descriptor for the cryogel composites.,"The volume-weighted mean size was 11.2 μm, which was evaluated suitable for incorporation in a cryogel bed.",composite_filler_properties
2355,10.1021/bm401536v,mannose_density_equalization_strategy,"""Feed ratio of Man was tuned to yield approximately equal volume density of Man of around 1.0 molecules per 10 nm^3 NPs at 25 °C.""",The study intentionally decoupled ligand density from phase and cross-linking effects.,The authors carefully tuned the feed ratio of Man in each NP to yield equal volume density of Man of around 1.0 molecules per 10 nm^3 NPs at 25 °C.,hydrogel_design_variables
2356,10.1021/bm401536v,QCM_surface_blocking_design,"""Con A was used both as blocking agent and as ligand to immobilize ManNPs on the QCM sensor.""",Unusual assay design intended to suppress nonspecific Con A-Au interaction while anchoring ManNPs via mannose-Con A interaction.,"To prevent nonspecific interaction between Con A and the Au sensor, the authors used Con A as blocking agent as well as ligand to immobilize ManNPs on the sensor.",assay_controls
2357,10.1021/bm401536v,no_Man_control,"""NPs without Man, matched to ManNP4 and ManNP2 phase/cross-linking, showed no interaction with immobilized Con A.""",Supports specificity of hydrogel-protein adsorption to mannose-Con A interactions.,No interaction was observed when the NPs without Man were injected.,specificity_controls
2358,10.1021/bm401536v,free_mannose_inhibition,"""Con A binding to immobilized ManNP4 was almost completely inhibited by Man monomer.""",Competitive inhibition confirms mannose-dependent recognition.,"When Con A (240 nM) was injected into cells in which ManNP4 had been immobilized, an approximately 1500 Hz frequency decrease was observed; however, the interaction was almost completely inhibited by Man monomer.",competition_controls
2359,10.1021/bm401536v,transition_NP_shrinkage_claim,"""The volume of ManNPs was reported to gradually decrease to approximately 40% by binding to Con A.""",Links protein binding to local polymer structural change and induced-fit type mechanism.,It has been observed that the volume of ManNPs gradually decreased to approximately 40% by binding to Con A.,mechanistic_observations
2360,10.1021/bm0500087,PEG_chain_length_relation,"""PEG 200 was described as four repeat units and 29 Å; PEG 700 was described as 16 repeat units and 79 Å.""",The paper links cross-linker chain length to hydrated chain protrusion and reduced protein adsorption.,Increasing the PEG chain length from a relatively short chain (MW 200; four repeat units and a chain length of 29 Å) to a longer one of MW 700 (16 repeat units and a chain length of 79 Å) could dramatically affect the overall phase transition behavior.,hydrogel_design_parameters
2361,10.1021/bm0500087,FITC_BSA_assay_conditions,"""10 mg/mL particles, 1 mg/mL FITC-BSA, 0.02 M PBS pH 7.4, 25 or 37 °C, 3 h incubation, centrifuged 16000 g for 60 min, fluorescence Ex 473 nm/Em 512 nm.""",Defines the adsorption assay conditions even though numeric adsorption outcomes are absent from the provided context.,"The PEG cross-linked particles (10 mg/mL) were mixed with FITC-BSA (1 mg/mL) in 0.02 M PBS, pH 7.4... incubated... at either 25 or 37 °C for 3 h... fluorescence intensity... λex = 473 nm and λem = 512 nm.",adsorption_assay_conditions
2362,10.1021/bm0500087,NMR_supported_surface_hydration_claim,"""Longer PEG 575 and PEG 700 cross-links showed larger PEG/pNIPAm peak ratio increases at 40 °C, interpreted as PEG chains remaining mobile and hydrated in deswollen particles.""",Mechanistic evidence for reduced protein adsorption above LCST is based on variable-temperature NMR.,"For the longer chain lengths of PEG 575 and PEG 700, the most notable increase in these ratios is observed... longer chains are able to retain a degree of fluidity and hydration.",mechanism_evidence
2363,10.1021/bm0500087,cell_adhesion_resistance,"""PEG-cross-linked pNIPAm-co-AAc microgel films showed reduced fibroblast adhesion in serum-containing medium, with stronger nonfouling behavior at higher PEG content and longer PEG chain length.""",Biointerface outcome is related to protein adsorption but measured as cell adhesion rather than direct protein adsorption.,The concentration of PEG cross-links needed when using longer chains decreases with an increase in PEG molecular weight... control samples... confirm that non-PEG modified surfaces result in significant cell adhesion and proliferation in culture.,biointerface_response
2364,10.1016/j.msec.2014.10.007,RR_PHEMA_dye_ligand_density,"""96.0 umol/g""",Ligand density is directly used by authors to explain higher HIgG adsorption on RR-CCD.,The amount was found to be 96.0μmol/g for RR-PHEMA and 71.0μmol/g for RG-PHEMA beads.,material_characterization
2365,10.1016/j.msec.2014.10.007,RG_PHEMA_dye_ligand_density,"""71.0 umol/g""",Ligand density is directly used by authors to explain lower HIgG adsorption on RG-CCD.,The amount was found to be 96.0μmol/g for RR-PHEMA and 71.0μmol/g for RG-PHEMA beads.,material_characterization
2366,10.1016/j.msec.2014.10.007,PHEMA_bead_size,"""20-71 um""",Embedded particle size may influence cryogel surface area and adsorption capacity.,The size of the PHEMA beads is in the range of 20-71μm.,material_characterization
2367,10.1016/j.msec.2014.10.007,RR_CCD3_surface_area,"""186.0 m2/g""",Surface area increases with embedded bead amount and is linked to adsorption capacity.,RR-CCD 3 | 186.0 | PHEMA-RR | 300 | 65.0 | 60.0,hydrogel_properties
2368,10.1016/j.msec.2014.10.007,RG_CCD3_surface_area,"""192.0 m2/g""",Highest listed specific surface area among prepared CCDs.,RG-CCD 3 | 192.0 | PHEMA-RG | 300 | 68.0 | 62.0,hydrogel_properties
2369,10.1016/j.msec.2014.10.007,commercial_HIgG_subclass_composition,"""IgG1 66.0%, IgG2 22.0%, IgG3 7.3%, IgG4 4.7%""",Initial mixture composition is relevant to interpreting competitive subclass adsorption.,"The commercial HIgG used contains: 66.0% (IgG1), 22.0% (IgG2), 7.3% (IgG3) and 4.7% (IgG4).",protein_feed_composition
2370,10.1016/j.msec.2014.10.007,table3_human_plasma_conflict,"""Narrative says plasma RR/RG separated values were 238.6 and 141.5 mg/g, while Table 3 lists these values under IgG2 and gives total recovery as 325.6 and 297.4.""",Potential table parsing or article inconsistency affects extraction of plasma total adsorption.,"Table 3 human plasma RR-CCD row: 17.89, 238.6, 26.45, 42.65, 325.6; RG-CCD row: 11.26, 141.5, 18.19, 26.41, 297.4. Text states 238.6 and 141.5mg/g were respectively separated from human plasma.",data_quality_flags
2371,10.1016/j.talanta.2023.125083,thin_sheet_thickness,"""approximately 0.11 mm""",Hydrogel format is a free-standing thin sheet rather than bulk particles or nanoparticles.,"After polymerisation, the free-standing thin sheet gels (of approximately 0.11 mm thick) were cut into circular disks.",hydrogel_properties
2372,10.1016/j.talanta.2023.125083,water_content,"""94% water""",High hydrogel water content affects FTIR interpretation and likely protein compatibility.,"The FTIR spectra produced are characteristic of polyacrylamide-based hydrogels, with a high-water content (94% water).",hydrogel_properties
2373,10.1016/j.talanta.2023.125083,template_elution,"""1 mL of 10% w/v SDS:10% v/v AcOH for 4 h, followed by five 1 mL DD water washes""",Desorption/template removal condition is explicitly described.,"The disks were then washed with 1 mL double distilled water five times, followed by soaking in 1 mL volume of 10% (w/v):10% (v/v) SDS:AcOH eluents for 4 h.",experiment
2374,10.1016/j.talanta.2023.125083,best_selectivity_material,"""iron-porphyrin-incorporated MIP, SF 4.40 and BHb binding 81.2%""",Identifies the top-performing hydrogel design in the paper.,The calculated IF and SF values ... iron-porphyrin incorporated MIP outperforms ... with IF values of ... 1.73 ... and ... SF ... 4.40.,outcome
2375,10.1016/j.talanta.2023.125083,reported_statistical_test,"""ANOVA p value 0.03 for MIP binding increase across none, porphyrin, and iron-porphyrin; ANOVA p value 0.19 for NIP binding changes""",Statistical support is given for co-monomer effect on MIPs but not NIPs.,An ANOVA statistical test produced a p value of 0.03 ... An ANOVA statistical test produced a p value of 0.19.,quality
2376,10.1002/rcm.2793,glycation_mass_shift,"""1500-3000 Da increase, corresponding to 8-15 glucose moieties per protein molecule""",Reports the extent of glycation that defines the adsorbed target species rather than an adsorption metric.,Glycation of 50 mg/mL serum albumin in 0.4 M glucose in PBS at 50°C for 5-7 days resulted in a molecular weight increase of approx. 1500-3000 Da which corresponds to 8-15 glucose moieties per protein molecule.,protein_modification_conditions
2377,10.1002/rcm.2793,chip_preparation_approaches,"[""affinity sorption in microcolumn or microtest tube using PB-sepharose followed by sorbent immersion into agarose gel on chip"", ""PB-sepharose microparticle fixation on chip by agarose gel followed by on-spot affinity separation"", ""direct CNBr activation of agarose gel on chip followed by covalent immobilization of 3-aminophenylboronic acid""]",The paper compares three hydrogel affinity chip architectures qualitatively and states no essential sorption differences.,There were no apparent essential differences in sorption between the three approaches we used to prepare affinity chips.,hydrogel_chip_architectures
2378,10.1002/rcm.2793,quantitation_limitation,"""Additional normalization is needed for semi-quantitative evaluation, including ligand loading, sorbent quantity, binding efficiency, and laser desorption efficiency.""",Explains why adsorption values are mainly qualitative despite MALDI signal outcomes.,Additional approaches must be elaborated to solve the problem of (semi-)quantitative evaluation of mixture components.,assay_limitations
2379,10.1002/rcm.2793,estimated_flat_surface_capacity_comparator,"""10^13 molecules/cm2, approximately 10 ng/mm2""",The authors use this as a design comparison to motivate three-dimensional hydrogel affinity layers.,The quantity of a protein immobilized on a flat surface cannot exceed 10^13 molecules per cm2. This value corresponds to ca. 10 ng/mm2.,capacity_comparators
2380,10.1002/rcm.2793,estimated_3d_hydrogel_capacity_range,"""1-10 µg/mm3 for various proteins""",General hydrogel capacity estimate relevant to adsorption capacity but not tied to a specific measured sample in this paper.,"Three-dimensional hydrogels on the surface can solve the problem of sensitivity. Indeed, their average capacity for various proteins is in a range of 1-10 µg/mm3.",capacity_comparators
2381,10.1016/j.nbt.2009.03.001,antibody_immobilization_degree,"""approximately 50%""",This is a hydrogel-specific immobilized affinity ligand property rather than a protein adsorption outcome.,"For antibodies, the immobilization degree was approximately 50%.",hydrogel_array_fabrication
2382,10.1016/j.nbt.2009.03.001,gel_element_geometry,"""about 500 micrometers diameter; 3 mm drop-to-drop distance for MALDI analysis""",Geometry is important for interpreting fmol/mm2 detection thresholds and array format.,"After polymerization and washing, gel elements for MALDI analysis were about 500 micrometers in diameter and a drop-to-drop distance of 3 mm.",hydrogel_array_fabrication
2383,10.1016/j.nbt.2009.03.001,standard_microchip_geometry,"""100 micrometers diameter gel drops with 200 micrometers center-to-center spacing""",Article distinguishes MALDI gel elements from standard immunoassay microchip gel drops.,"Gel drops in the standard microchips, which are used for immunoassays and studies of protein-protein and protein-ligand interactions with fluorescent or chemiluminescent detection, are 100 micrometers in diameter with a center-to-center spacing of 200 micrometers.",hydrogel_array_fabrication
