Repository: sunyrain/PHA

# PHA Protein-Hydrogel Adsorption Dataset

Generated: 2026-07-05T11:36:45

## Scope

This curated package organizes literature-derived protein-hydrogel adsorption, binding, immobilization, antifouling, and related biointerface records extracted from the local PHA corpus.

The primary unit is one record:

`paper + hydrogel/sample + protein/mixture + experimental condition + measured outcome`

## Contents

- `data/sources.csv`: article-level metadata, extraction status, and curation decision.
- `data/records_flat.csv`: flattened record-level table with provenance, hydrogel, protein, condition, outcome, mechanism, and quality fields.

File: data/curated/pha_scientific_dataset_20260705/data/materials.csv (part 25 of 67)
id,doi,name,role,context,pubchem_query,needs_manual_normalization,enrichment_json
4005,10.1016/j.snb.2025.138404,PEG bis-azide,inactive monomer,Listed in Table 1 as inactive monomer in PEG hydrogel precursor solution.,PEG bis-azide,1,
4006,10.1016/j.snb.2025.138404,FITC-NVOC-PEG-azide,active monomer,Active monomer provides fluorescein/isothiocyanate and photocleavable NVOC functionality.,FITC NVOC PEG azide,1,
4007,10.1016/j.snb.2025.138404,fluorescein isothiocyanate,protein-reactive fluorescent label precursor,Hydrogel uses fluorescein isothiocyanate tethered via an o-nitrobenzyl photocleavable group; proteins react with isothiocyanate and are labelled on release.,fluorescein isothiocyanate,0,
4008,10.1016/j.snb.2025.138404,NVOC,photocleavable group/linker,o-nitrobenzyl photocleavable group positioned between PEG hydrogel backbone and fluorescein.,4-(4-(1-hydroxyethyl)-2-methoxy-5-nitrophenoxy)butanoic acid,1,
4009,10.1016/j.snb.2025.138404,copper sulfate pentahydrate,click catalyst metal salt,CuSO4 stock solution added to trigger PEG hydrogel formation.,copper sulfate pentahydrate,0,
4010,10.1016/j.snb.2025.138404,sodium ascorbate,click reaction reductant/catalyst component,Stock solution added with CuSO4 to trigger hydrogel formation.,sodium ascorbate,0,
4011,10.1016/j.snb.2025.138404,EDTA,wash/chelating agent,Hydrogel disks washed with 10 mM EDTA for 6 h after formation.,ethylenediaminetetraacetic acid,0,
4012,10.1016/j.snb.2025.138404,phosphate buffered saline,buffer,"Used for hydrogel washing, protein solutions, release buffer, and fluorescence assay washing.",phosphate buffered saline,1,
4013,10.1016/j.snb.2025.138404,biotin,recognition ligand for streptavidin,Biotin-coated microtiter plates used to detect released labelled streptavidin.,biotin,0,
4014,10.1016/j.snb.2025.138404,Rhodamine Red-X,fluorescent tag on model streptavidin,Streptavidin tagged with rhodamine Red-X was used for RS preconcentration/release studies.,Rhodamine Red-X,1,
4015,10.1016/j.snb.2025.138404,sodium chloride,salt/interferent,Included in serum-like and saliva-like matrix tests.,sodium chloride,0,
4016,10.1016/j.snb.2025.138404,potassium chloride,salt/interferent,Included in serum-like and saliva-like matrix tests.,potassium chloride,0,
4017,10.1016/j.snb.2025.138404,potassium thiocyanate,salt/interferent,Included in saliva-like matrix test.,potassium thiocyanate,0,
4018,10.1016/j.snb.2025.138404,urea,metabolite/interferent,Included in saliva-like matrix test at 3.3 mM.,urea,0,
4019,10.1016/j.snb.2025.138404,phosphate,buffer ion/interferent,Included in serum-like and saliva-like matrix tests.,phosphate,1,
4020,10.1016/j.snb.2025.138404,propargyl bromide,synthesis reagent,Listed in materials for synthesis of PEG alkyne crosslinker.,propargyl bromide,0,
4021,10.1016/j.snb.2025.138404,sodium azide,synthesis reagent,Listed in materials for synthesis of PEG azide monomers.,sodium azide,0,
4022,10.1016/j.snb.2025.138404,HATU,coupling reagent,Listed in materials for monomer synthesis.,HATU,0,
4023,10.1016/j.snb.2025.138404,DIPEA,base/coupling reagent,Listed in materials for monomer synthesis.,"N,N-diisopropylethylamine",0,
4024,10.1016/j.snb.2025.138404,phosgene,synthesis reagent,Listed in materials as phosgene 15 wt% in toluene.,phosgene,0,
4025,10.1016/j.ijbiomac.2017.09.042,chitosan,hydrogel polymer backbone,Chitosan solution was mixed with PVA and magnetic laponite RD; chitosan provides amine groups and pH sensitivity.,chitosan,0,
4026,10.1016/j.ijbiomac.2017.09.042,polyvinyl alcohol,hydrogel polymer backbone and physical crosslinking component,PVA forms physical hydrogel network through freezing-thawing and improves bead stability.,polyvinyl alcohol,0,
4027,10.1016/j.ijbiomac.2017.09.042,laponite RD,nanoclay filler and charged adsorption-enhancing component,Magnetic laponite RD was introduced into chitosan/PVA beads; strong negative charge was claimed to increase BSA adsorption.,Laponite RD,1,
4028,10.1016/j.ijbiomac.2017.09.042,magnetic laponite RD,magnetic clay composite filler,Prepared by immobilizing Fe3O4 nanoparticles on laponite RD sheets and incorporated into hydrogel beads.,magnetic laponite,1,
4029,10.1016/j.ijbiomac.2017.09.042,Fe3O4,magnetic nanoparticle and Lewis acid adsorption contributor,Fe3O4 nanoparticles were immobilized on laponite RD; iron atoms may coordinate with BSA amine and carboxylate groups.,magnetite,0,
4030,10.1016/j.ijbiomac.2017.09.042,FeSO4·7H2O,iron salt precursor,Used with FeCl3·6H2O to synthesize magnetic laponite RD by co-precipitation.,ferrous sulfate heptahydrate,0,
4031,10.1016/j.ijbiomac.2017.09.042,FeCl3·6H2O,iron salt precursor,Used with FeSO4·7H2O at Fe3+:Fe2+ ratio 2:1 to synthesize magnetic laponite RD.,ferric chloride hexahydrate,0,
4032,10.1016/j.ijbiomac.2017.09.042,ammonia solution,base for Fe3O4 co-precipitation,3 M ammonia was added to adjust pH to 10 during magnetic laponite RD synthesis.,ammonia,0,
4033,10.1016/j.ijbiomac.2017.09.042,NaOH,pH adjustment and bead formation base,Used to adjust chitosan solution and to form beads in alkaline water/ethanol solution.,sodium hydroxide,0,
4034,10.1016/j.ijbiomac.2017.09.042,acetic acid,chitosan dissolution solvent,1% v/v acetic acid solution used to dissolve chitosan.,acetic acid,0,
4035,10.1016/j.ijbiomac.2017.09.042,ethanol,bead formation solvent component,NaOH solution prepared in 50/50 v/v water/ethanol for bead formation.,ethanol,0,
4036,10.1016/j.ijbiomac.2017.09.042,NaCl,ionic strength modifier and pHpzc electrolyte,NaCl concentration from 0.001 to 0.5 M was used to study ionic strength effects on BSA adsorption.,sodium chloride,0,
4037,10.1016/j.ijbiomac.2017.09.042,K2HPO4/KH2PO4,desorption buffer,0.1 M K2HPO4/KH2PO4 buffer at pH 8 used for BSA desorption.,potassium phosphate buffer,1,
4038,10.1021/la7033774,poly(2-hydroxyethyl methacrylate-co-methyl methacrylate),hydrogel substrate,"Commercially available random poly(HEMA-co-MMA) hydrogels (BENZ FLEX 26 UV, equilibrium water content of 26 wt %) used for intraocular lenses.",,1,
4039,10.1021/la7033774,2-hydroxyethyl methacrylate,hydrogel monomer,Component of poly(HEMA-co-MMA) hydrogel substrate.,2-hydroxyethyl methacrylate,0,
4040,10.1021/la7033774,methyl methacrylate,hydrogel comonomer,Component of poly(HEMA-co-MMA) hydrogel substrate.,methyl methacrylate,0,
4041,10.1021/la7033774,oligoethylene glycol methyl ether acrylate,surface-grafted antifouling monomer,OEGA macromonomer containing eight ethylene oxide units was grafted from the hydrogel surface by ATRP.,oligoethylene glycol methyl ether acrylate,1,
4042,10.1021/la7033774,poly(oligoethylene glycol methyl ether acrylate),antifouling grafted brush,Grafted poly(OEGA) brush decreased nonspecific protein adsorption.,,1,
4043,10.1021/la7033774,2-bromopropionyl bromide,surface activation reagent / ATRP initiator precursor,Hydroxyl groups on hydrogel surface were esterified by BPB to form activated bromides.,2-bromopropionyl bromide,0,
4044,10.1021/la7033774,alpha-hydroxyethyl-2-bromopropionate,sacrificial ATRP initiator,HEBP initiator was used in ATRP grafting runs.,alpha-hydroxyethyl-2-bromopropionate,1,
4045,10.1021/la7033774,CuIBr,ATRP catalyst,CuIBr with Me6TREN gave faster polymerization and was used for Table 2 entry 3.,copper(I) bromide,0,
4046,10.1021/la7033774,CuICl,ATRP catalyst,CuICl was tested as an ATRP catalyst.,copper(I) chloride,0,
4047,10.1021/la7033774,"1,1,4,7,10,10-hexamethyl-triethylenetetramine",ATRP ligand,HMTETA was tested as ligand for OEGA ATRP.,"1,1,4,7,10,10-hexamethyl-triethylenetetramine",0,
4048,10.1021/la7033774,tris[2-(dimethylamino)ethyl]amine,ATRP ligand,Me6TREN with CuIBr gave the fastest polymerization rates.,tris[2-(dimethylamino)ethyl]amine,0,
4049,10.1021/la7033774,nitrocefin,beta-lactamase chromogenic substrate,Hydrogel samples with adsorbed beta-lactamase were dipped in 100 µM nitrocefin and absorbance was measured.,nitrocefin,0,
4050,10.1021/la7033774,phosphate buffer solution,protein adsorption buffer,GFP and beta-lactamase adsorption tests used phosphate buffer/PBS.,,1,
4051,10.1002/smll.202004702,cellulose II hydrogel,hydrogel precursor,Industrial cellulose II gel was cationized and microfluidized to produce NPcat.,cellulose,0,
4052,10.1002/smll.202004702,glycidyltrimethylammonium chloride,cationization reagent,Reacted with cellulose II hydrogel to introduce cationic trimethylammonium groups.,glycidyltrimethylammonium chloride,0,
4053,10.1002/smll.202004702,cationic starch,soluble polymer coating comparator,Used as traditional polymer-coated surface comparator with same cationic functional group.,cationic starch,1,
4054,10.1002/smll.202004702,cellulose nanofibril,thin film substrate,CNF films were used as model cellulose surfaces for QCM-D and SPR adsorption measurements.,cellulose,0,
4055,10.1002/smll.202004702,polyethyleneimine,anchor layer for CNF films,Thin anchor layer of cationic PEI used on QCM and SPR sensors before spin-coating CNF.,polyethyleneimine,0,
4056,10.1002/smll.202004702,fluorescein 5(6)-isothiocyanate,fluorescent protein labeling reagent,Used to label hIgG and anti-hIgG for CLSM adsorption detection.,fluorescein isothiocyanate,0,
4057,10.1002/smll.202004702,fluorescein sodium salt,small-molecule adsorption demonstration,Anionic fluorescein sodium salt adsorption was enhanced on NPcat-modified paper compared to controls.,fluorescein sodium salt,0,
4058,10.1002/smll.202004702,sodium hydroxide,reaction base,Added during cellulose II hydrogel cationization.,sodium hydroxide,0,
4059,10.1002/smll.202004702,dimethyl sulfoxide,FITC solvent,FITC solution was prepared in dry DMSO for antibody labeling.,dimethyl sulfoxide,0,
4060,10.1007/s00253-012-3999-y,2-hydroxyethyl methacrylate,monomer,Used to prepare p(HEMA-GMA) hydrogel by UV-initiated photopolymerization.,2-hydroxyethyl methacrylate,0,
4061,10.1007/s00253-012-3999-y,glycidyl methacrylate,monomer,Used to prepare p(HEMA-GMA) hydrogel; provides epoxide groups.,glycidyl methacrylate,0,
4062,10.1007/s00253-012-3999-y,aniline,PANI precursor ligand/functional monomer,Aniline was polymerized on magnetic p(HEMA-GMA) ferrogel to form PANI-grafted ferrogel.,aniline,0,
4063,10.1007/s00253-012-3999-y,polyaniline,affinity graft / functional coating,Grafted PANI chains increased GA adsorption capacity and were proposed to interact with acidic GA.,polyaniline,0,
4064,10.1007/s00253-012-3999-y,FeCl3,iron source,Fe3+ ions were included in the polymerization mixture for subsequent magnetic hydrogel formation.,ferric chloride,0,
4065,10.1007/s00253-012-3999-y,FeCl2,iron source,Fe2+ ions were used in NH3·H2O for co-precipitation of iron oxide in the hydrogel.,ferrous chloride,0,
4066,10.1007/s00253-012-3999-y,Fe3O4,magnetic filler,Iron oxide nanoparticles formed within the hydrogel structure and gave magnetic properties.,magnetite,0,
4067,10.1007/s00253-012-3999-y,glutaraldehyde,crosslinker,Used at 0.5% v/v to cross-link GA-adsorbed films in the adsorption/cross-linking immobilization method.,glutaraldehyde,0,
4068,10.1007/s00253-012-3999-y,ethylenediamine,aldehyde blocking reagent,Used at 0.2% v/v to block free aldehyde groups after glutaraldehyde cross-linking.,ethylenediamine,0,
4069,10.1007/s00253-012-3999-y,potassium dichromate,oxidant,Used as oxidizing agent to initiate aniline graft polymerization.,potassium dichromate,0,
4070,10.1007/s00253-012-3999-y,AIBN,polymerization initiator,Used as UV polymerization initiator in p(HEMA-GMA) hydrogel preparation.,azobisisobutyronitrile,0,
4071,10.1007/s00253-012-3999-y,NaSCN,desorption reagent,0.5 M NaSCN was used to desorb adsorbed GA from PANI-grafted ferrogel films.,sodium thiocyanate,0,
4072,10.1007/s00253-012-3999-y,dextrin,enzyme substrate,Used as soluble substrate for glucoamylase activity and kinetic assays.,dextrin,0,
4073,10.1007/s00253-012-3999-y,o-dianisidine dihydrochloride,colorimetric assay reagent,Used in GOD/POD glucose assay for GA activity measurements.,o-dianisidine dihydrochloride,0,
4074,10.1016/j.chroma.2018.03.022,O-carboxymethyl chitosan Schiff base,affinity ligand particle / composite filler,O-CMCS particles were synthesized from chitosan Schiff base and embedded in the cryogel column.,O-carboxymethyl chitosan Schiff base,1,
4075,10.1016/j.chroma.2018.03.022,chitosan,starting polymer,0.5 g commercial chitosan was dissolved in acetic acid solution to synthesize O-carboxymethyl chitosan Schiff base.,chitosan,0,
4076,10.1016/j.chroma.2018.03.022,"2,4-pentadione",Schiff base synthesis reagent,"A solution obtained from reaction of 2,4-pentadione with 3-aminobenzoic acid was added during Schiff base formation.","2,4-pentadione",0,
4077,10.1016/j.chroma.2018.03.022,3-aminobenzoic acid,Schiff base synthesis reagent,"Reacted with 2,4-pentadione in methanol for O-CMCS Schiff base preparation.",3-aminobenzoic acid,0,
4078,10.1016/j.chroma.2018.03.022,monochloroacetic acid,carboxymethylation reagent,2.5 g monochloroacetic acid was added to obtain water soluble chitosan Schiff base form.,monochloroacetic acid,0,
4079,10.1016/j.chroma.2018.03.022,2-hydroxyethyl methacrylate,main monomer,HEMA was used as main monomer in cryogel column polymerization.,2-hydroxyethyl methacrylate,0,
4080,10.1016/j.chroma.2018.03.022,"N,N'-methylene-bis-acrylamide",crosslinker,MBAAm was used as crosslinker in the cryogel column.,"N,N'-methylene-bisacrylamide",0,
4081,10.1016/j.chroma.2018.03.022,ammonium persulfate,free radical initiator,APS was added as free radical producer during cryogel polymerization.,ammonium persulfate,0,
4082,10.1016/j.chroma.2018.03.022,"N,N,N',N'-tetramethylethylenediamine",polymerization catalyst,TEMED was added as catalyst during cryogel polymerization.,"N,N,N',N'-tetramethylethylenediamine",0,
4083,10.1016/j.chroma.2018.03.022,Ni2+,immobilized metal ion affinity center,Ni2+ ions were incorporated onto O-CMCS particles; chelated amount was 15.6 mg/g particles.,nickel(II) ion,0,
4084,10.1016/j.chroma.2018.03.022,NaCl,ionic strength modifier / eluent,"NaCl concentrations of 0-0.2 M were tested for ionic strength, and 1 M NaCl was used for desorption.",sodium chloride,0,
4085,10.1016/j.chroma.2018.03.022,sodium azide,storage preservative,Column was stored in buffer including 0.02% sodium azide at +4 °C.,sodium azide,0,
4086,10.1007/s00216-023-04834-0,N-isopropylacrylamide,hydrogel monomer,Used to synthesize pNIPAm-co-AAc microgels; 11.9 mmol reported.,N-isopropylacrylamide,0,
4087,10.1007/s00216-023-04834-0,acrylic acid,hydrogel comonomer,AAc comonomer added during microgel synthesis; 1.4 mmol reported.,acrylic acid,0,
4088,10.1007/s00216-023-04834-0,"N,N'-methylenebisacrylamide",crosslinker,BIS crosslinker used at 0.7 mmol.,"N,N'-methylenebisacrylamide",0,
4089,10.1007/s00216-023-04834-0,ammonium persulfate,initiator,APS initiator used at 0.2 mmol.,ammonium persulfate,0,
4090,10.1007/s00216-023-04834-0,poly(N-isopropylacrylamide-co-acrylic acid),hydrogel polymer,Responsive microgel network used in the etalon.,,1,
4091,10.1007/s00216-023-04834-0,biotin-PEG-SH,Au-binding affinity ligand,Immobilized on top Au layer to bind streptavidin; Mn 1k.,biotin polyethylene glycol thiol,1,
4092,10.1007/s00216-023-04834-0,PEG-SH,antifouling diluent ligand,Used with biotin-PEG-SH to reduce nonspecific protein binding; Mn 800.,polyethylene glycol methyl ether thiol,1,
4093,10.1007/s00216-023-04834-0,4-chloro-1-naphthol,HRP substrate and microgel-response solute,4CN concentration changes drive etalon peak shifts after HRP reaction.,4-chloro-1-naphthol,0,
4094,10.1007/s00216-023-04834-0,4-chloro-1-naphthon,insoluble HRP oxidation product,Reported as insoluble 4CNP formed from 4CN oxidation.,4-chloro-1-naphthon,1,
4095,10.1007/s00216-023-04834-0,hydrogen peroxide,HRP co-substrate/oxidant,H2O2 concentration optimized from 0.03 to 3%; 0.3% selected.,hydrogen peroxide,0,
4096,10.1007/s00216-023-04834-0,ABTS,chromogenic HRP substrate,Used to assess avidin HRP binding during biotin-PEG-SH/PEG-SH optimization.,"2,2'-azino-bis(3-ethylbenzothiazoline-6-sulfonic acid)",0,
4097,10.1007/s00216-023-04834-0,gold,etalon mirror and surface functionalization layer,15 nm bottom Au layer and 5 nm top Au layer deposited.,gold,0,
4098,10.1007/s00216-023-04834-0,chromium,adhesion layer,2 nm Cr deposited with Au layers.,chromium,0,
4099,10.1007/s00216-023-04834-0,methanol,4CN solvent/control solvent,4CN methanol solutions used; methanol controls tested for microgel size effects.,methanol,0,
4100,10.3390/bios15050326,Lotrafilcon A,silicone hydrogel contact lens material,Lot A / Air Optix lenses from Alcon used for most experiments.,Lotrafilcon A,1,
4101,10.3390/bios15050326,Comfilcon A,silicone hydrogel contact lens material comparator,Con A / Bioaffinity lenses from Cooper Vision; similar results to Lot A reported.,Comfilcon A,1,
4102,10.3390/bios15050326,silicone hydrogel,hydrogel family,Commercial SiHG contact lenses used as protein-binding substrates.,silicone hydrogel,1,
4103,10.3390/bios15050326,phosphate-buffered saline,buffer,PBS pH 7.2 used for sample dilution and fluorescence measurements.,phosphate buffered saline,0,
4104,10.3390/bios15050326,fluorescein isothiocyanate,fluorescent label,FITC-labeled lysozyme used for contact lens binding assay.,fluorescein isothiocyanate,0,
4105,10.3390/bios15050326,rhodamine red,fluorescent label,Rhodamine red-labeled anti-IgG used as detection antibody.,rhodamine red,0,
4106,10.3390/bios15050326,Alexa Fluor 647,fluorescent label,Alexa Fluor 647-labeled anti-IgG used to avoid fluorescein background.,Alexa Fluor 647,1,
4107,10.3390/bios15050326,free carboxyl groups,charged functional group,"SiHG lenses are described as containing free carboxyl groups, giving net negative charge.",carboxyl group,0,
4108,10.1007/s13233-011-0214-4,heparin,polymer component / protein-binding domain source,Heparin was conjugated with Pluronic to form HP nanogel and was described as negatively charged with protein binding domains.,heparin,0,
4109,10.1007/s13233-011-0214-4,Pluronic,polymer component,Pluronic-conjugated heparin was prepared as a self-assembled HP nanogel.,Pluronic,1,
4110,10.1007/s13233-011-0214-4,indomethacin,hydrophobic small-molecule cargo,The release profile of indomethacin was almost zero-order without burst.,indomethacin,0,
4111,10.1002/sstr.202600004,14G-DMA,crosslinker,PEG 600 dimethacrylate crosslinker used in MIH compositions.,PEG 600 dimethacrylate,1,
4112,10.1002/sstr.202600004,2-acrylamido-2-methylpropanesulfonic acid,functional monomer,Anionic sulfonate monomer used to promote electrostatic complementarity to basic lysozyme.,2-acrylamido-2-methylpropanesulfonic acid,0,
4113,10.1002/sstr.202600004,AMPS,functional monomer abbreviation,Composition variable in MIH-1 to MIH-10.,2-acrylamido-2-methylpropanesulfonic acid,0,
4114,10.1002/sstr.202600004,sodium p-styrenesulfonate,functional monomer,Anionic sulfonate monomer used in lysozyme and lysate MIHs.,sodium p-styrenesulfonate,0,
4115,10.1002/sstr.202600004,SS,functional monomer abbreviation,Composition variable in Table 1.,sodium p-styrenesulfonate,0,
4116,10.1002/sstr.202600004,methyl methacrylate,functional monomer,Hydrophobic monomer used in MIH-1 to MIH-8 and MIH-10.,methyl methacrylate,0,
4117,10.1002/sstr.202600004,MMA,functional monomer abbreviation,Composition variable in Table 1.,methyl methacrylate,0,
4118,10.1002/sstr.202600004,({[2-(2-methacrylamido)ethyldithio]ethylcarbamoyl}methoxy)acetic acid,latent thiol-bearing functional monomer,Disulfide-containing methacrylamide monomer reduced with TCEP to generate thiols for PFPA coupling.,({[2-(2-methacrylamido)ethyldithio]ethylcarbamoyl}methoxy)acetic acid,1,
4119,10.1002/sstr.202600004,MDTA,latent thiol-bearing functional monomer,Used in MIH-9 and MIH-10 for postpolymerization PFPA functionalization.,MDTA methacrylamide disulfide acetic acid,1,
4120,10.1002/sstr.202600004,DMAEMA,cationic functional monomer,Included in proteome-imprinted MIH-10 to accommodate broad protein surface chemistries.,2-(dimethylamino)ethyl methacrylate,0,
4121,10.1002/sstr.202600004,AIZP,initiator,Used as initiator for PEG-based hydrogel photopolymerization.,"2,2'-azobis[2-(2-imidazolin-2-yl)propane]",1,
4122,10.1002/sstr.202600004,"2,2'-azobis[2-(2-imidazolin-2-yl)propane]",initiator,Initiator listed in Table 1.,"2,2'-azobis[2-(2-imidazolin-2-yl)propane]",1,
4123,10.1002/sstr.202600004,perfluorophenyl azide,photoreactive group,PFPA groups installed after polymerization to enable UV-triggered covalent protein immobilization.,perfluorophenyl azide,0,
4124,10.1002/sstr.202600004,PFPA,photoreactive group abbreviation,"Upon UV irradiation, generates nitrenes that react with nearby protein groups.",perfluorophenyl azide,0,
4125,10.1002/sstr.202600004,"N-allyl-4-azido-2,3,5,6-tetrafluorobenzamide",PFPA-containing monomer,PFPA-AA used to functionalize reduced MDTA-containing hydrogels.,"N-allyl-4-azido-2,3,5,6-tetrafluorobenzamide",1,
4126,10.1002/sstr.202600004,PFPA-AA,PFPA-containing monomer abbreviation,Reacted with thiol groups in hydrogels after TCEP reduction.,"N-allyl-4-azido-2,3,5,6-tetrafluorobenzamide",1,
4127,10.1002/sstr.202600004,TCEP,reducing reagent,Used at 50 mM to reduce MDTA disulfide bonds and generate thiols.,tris(2-carboxyethyl)phosphine,0,
4128,10.1002/sstr.202600004,tris(2-carboxyethyl)phosphine,reducing reagent,Generated thiol groups within hydrogel network before PFPA coupling.,tris(2-carboxyethyl)phosphine,0,
4129,10.1002/sstr.202600004,TEMPO,reaction additive,Used during PFPA-AA functionalization in H2O/DMSO at 40 C under N2.,TEMPO,0,
4130,10.1002/sstr.202600004,penta-N-acetylchitopentaose,lysozyme ligand,Used at fivefold molar excess to test ligand-dependent protection of lysozyme carbohydrate-binding cleft.,penta-N-acetylchitopentaose,1,
4131,10.1002/sstr.202600004,rapamycin,ligand,Used at 5 uM in HEK293T lysate to test FKBP ligand-dependent structural changes.,rapamycin,0,
4132,10.1002/sstr.202600004,NaCl,salt,50 mM NaCl used for lysozyme adsorption; 1.0 M NaCl used for washing/elution.,sodium chloride,0,
4133,10.1002/sstr.202600004,PBS,buffer,10 mM PBS used for adsorption assays and hydrogel preparation.,phosphate buffered saline,0,
4134,10.1007/s00216-004-2850-4,6-acryloyl-beta-O-methyl galactopyranoside,sugar acrylate monomer,Used at 22% w/v to prepare galactose acrylate hydrogel thin films.,6-acryloyl beta O methyl galactopyranoside,1,
4135,10.1007/s00216-004-2850-4,"N,N methylene bis-acrylamide",hydrogel crosslinker,Used at 0.5% w/w of monomer concentration in hydrogel film preparation.,"N,N'-methylenebisacrylamide",1,
4136,10.1007/s00216-004-2850-4,N-(3-aminopropyl)methacrylamide,amine-functional monomer,Used at 5% w/w of sugar acrylate monomer concentration to prepare amine-terminated hydrogels.,N-(3-aminopropyl)methacrylamide,1,
4137,10.1007/s00216-004-2850-4,2-acrylamidoglycolic acid monohydrate,carboxylic acid-functional monomer,Used at 5% w/w in place of N-(3-aminopropyl)methacrylamide to prepare carboxylic acid-functionalized hydrogels.,2-acrylamidoglycolic acid monohydrate,1,
4138,10.1007/s00216-004-2850-4,bis(sulfosuccinimidyl)suberate,homobifunctional cross-linker for amine hydrogel protein coupling,"Amine-terminated hydrogel films were treated with BS3 in 10 mmol L-1 Na-phosphate buffer, pH 6.0, final concentration 2.5 mmol L-1.",bis(sulfosuccinimidyl)suberate,1,
4139,10.1007/s00216-004-2850-4,1-ethyl-3-[3-dimethylaminopropyl]carbodiimide,carbodiimide coupling reagent,Carboxy-modified hydrogels were treated with 10 mmol L-1 EDC under acidic conditions for protein coupling.,1-ethyl-3-(3-dimethylaminopropyl)carbodiimide,1,
4140,10.1007/s00216-004-2850-4,3-(trimethoxysilyl)propyl methacrylate,glass slide acrylic functionalization reagent,Glass slides were cleaned and functionalized with acrylic groups using MTPTS.,3-(trimethoxysilyl)propyl methacrylate,1,
4141,10.1007/s00216-004-2850-4,sodium persulfate,free radical initiator,Polymerization was accomplished upon addition of sodium persulfate and TEMED.,sodium persulfate,0,
4142,10.1007/s00216-004-2850-4,TEMED,polymerization initiator/accelerator,Polymerization was accomplished upon addition of sodium persulfate and TEMED.,"N,N,N',N'-tetramethylethylenediamine",1,
4143,10.1007/s00216-004-2850-4,dichlorodimethylsilane,slide treatment reagent,A second slide treated with dichlorodimethylsilane was used in sandwich hydrogel film preparation.,dichlorodimethylsilane,0,
4144,10.1007/s00216-004-2850-4,streptavidin-coated quantum dots,fluorescent detection reagent,Used to visualize immobilized toxins after incubation with biotinylated anti-toxin antibodies.,streptavidin quantum dot,1,
4145,10.1007/s00216-004-2850-4,Na-phosphate buffer,coupling buffer,"10 mmol L-1 Na-phosphate buffer, pH 6.0, used for BS3 and EDC hydrogel modification.",sodium phosphate buffer,1,
4146,10.1002/jbm.b.31204,2-methacryloyloxyethyl phosphorylcholine,monomer,MPC used to prepare poly(MPC) hydrogels and present in Omafilcon A copolymer.,2-methacryloyloxyethyl phosphorylcholine,0,
4147,10.1002/jbm.b.31204,MPC,monomer abbreviation,"Aqueous MPC solution, 2.5 M, used for M3 and T1 hydrogels.",2-methacryloyloxyethyl phosphorylcholine,0,
4148,10.1002/jbm.b.31204,2-(methacryloyloxy)ethyl-N-(2-methacryloyloxy)ethyl phosphorylcholine,crosslinker,MMPC used as phosphorylcholine-analogous dimethacrylate crosslinker for M3 at 3 mol %.,2-(methacryloyloxy)ethyl-N-(2-methacryloyloxy)ethyl phosphorylcholine,1,
4149,10.1002/jbm.b.31204,MMPC,crosslinker abbreviation,Novel crosslinker used for mechanically enhanced poly(MPC) hydrogel M3.,2-(methacryloyloxy)ethyl-N-(2-methacryloyloxy)ethyl phosphorylcholine,1,
4150,10.1002/jbm.b.31204,tetraethylene glycol dimethacrylate,crosslinker,TEGDM used as crosslinker for T1 and poly(HEMA) hydrogels.,tetraethylene glycol dimethacrylate,0,
4151,10.1002/jbm.b.31204,TEGDM,crosslinker abbreviation,T1 hydrogel used 1 mol % TEGDM.,tetraethylene glycol dimethacrylate,0,
4152,10.1002/jbm.b.31204,2-hydroxyethyl methacrylate,monomer,HEMA used for poly(HEMA) hydrogel and in Omafilcon A poly(HEMA-co-MPC).,2-hydroxyethyl methacrylate,0,
4153,10.1002/jbm.b.31204,HEMA,monomer abbreviation,Omafilcon A composition reported as HEMA/MPC = 80/20 by mass.,2-hydroxyethyl methacrylate,0,
4154,10.1002/jbm.b.31204,ammonium peroxodisulfate,initiator,APS used as initiator in hydrogel preparation.,ammonium persulfate,0,
4155,10.1002/jbm.b.31204,"N,N,N′,N′-tetramethylethylenediamine",catalyst,TMEDA added as catalyst during free radical polymerization.,"N,N,N',N'-tetramethylethylenediamine",0,
4156,10.1002/jbm.b.31204,sodium dodecyl sulfate,protein desorption reagent,1 wt % SDS PBS solution used to detach adsorbed protein.,sodium dodecyl sulfate,0,
4157,10.1002/jbm.b.31204,phosphate-buffered saline,buffer,PBS used for artificial tear protein solution and hydrogel equilibration.,phosphate buffered saline,0,
4158,10.1002/jbm.b.31204,Etafilcon A,commercial hydrogel comparator,Commercial soft contact lens comparator used as purchased.,Etafilcon A,1,
4159,10.1002/jbm.b.31204,Omafilcon A,commercial hydrogel comparator,"Commercial soft contact lens composed of poly(HEMA-co-MPC), HEMA/MPC = 80/20 by mass.",Omafilcon A,1,
4160,10.3390/polym13111793,hyaluronic acid,hybrid hydrogel polymer component,"HA was introduced at 2, 5, and 10 mg/mL during Fmoc-FFpY enzyme-assisted self-assembly to form hybrid peptide/polymer hydrogels.",hyaluronic acid,0,
4161,10.3390/polym13111793,Fmoc-FFpY,water-soluble phosphorylated peptide precursor,Fmoc-FFpY was dephosphorylated by alkaline phosphatase to generate the hydrogelator Fmoc-FFY.,Fmoc-FFpY,1,
4162,10.3390/polym13111793,Fmoc-FFY,self-assembling peptide hydrogelator,Fmoc-FFY formed beta-sheet supramolecular hydrogels after enzymatic conversion from Fmoc-FFpY.,Fmoc-FFY,1,
4163,10.3390/polym13111793,poly(ethylene imine),polyelectrolyte multilayer component,PEI was used in PEI/(PSS/PAH)2 multilayer films for enzyme localization.,polyethyleneimine,0,
4164,10.3390/polym13111793,poly(styrene sulfonate),polyelectrolyte multilayer component,PSS was used with PAH in multilayer films for enzyme adsorption.,poly(styrene sulfonate),0,
4165,10.3390/polym13111793,poly(allylamine hydrochloride),polyelectrolyte multilayer component,PAH capped the multilayer with a polycationic layer allowing alkaline phosphatase adsorption.,poly(allylamine hydrochloride),0,
4166,10.3390/polym13111793,Thioflavine T,fluorescent probe for beta-sheet peptide assemblies,Thioflavine T fluorescence was used to reveal peptide self-assembly in hydrogels.,Thioflavine T,0,
4167,10.3390/polym13111793,borax buffer,assembly buffer,Fmoc-FFpY solutions were prepared in 25 mM borax buffer at pH 9.5.,sodium borate,1,
4168,10.1016/j.carbpol.2016.04.024,poly(vinyl alcohol),polymer backbone,PVA was combined with sodium alginate to prepare hydrogel beads and physically crosslinked by freeze-thaw cycles.,poly(vinyl alcohol),0,
4169,10.1016/j.carbpol.2016.04.024,sodium alginate,polymer backbone,Sodium alginate provided carboxylate groups and was crosslinked by Ca2+ ions.,sodium alginate,0,
4170,10.1016/j.carbpol.2016.04.024,laponite RD,nanoclay filler,Laponite RD was magnetized with Fe3O4 and incorporated into PVA/alginate hydrogel beads.,laponite,1,
4171,10.1016/j.carbpol.2016.04.024,magnetic laponite RD,magnetic nanocomposite filler,Magnetic laponite RD was incorporated to create magnetic response and strengthen the hydrogels.,magnetite laponite,1,
4172,10.1016/j.carbpol.2016.04.024,Fe3O4,magnetic component,Magnetic Fe3O4 nanoparticles were synthesized in the presence of laponite RD nanoplatelets.,magnetite,0,
4173,10.1016/j.carbpol.2016.04.024,CaCl2,ionic crosslinking bath,Prepared polymer solution was dropped into 3 wt% CaCl2 solution to form alginate-crosslinked beads.,calcium chloride,0,
4174,10.1016/j.carbpol.2016.04.024,Ca2+,ionic crosslinker,Carboxylate pendants on alginate interact electrostatically with Ca2+ ions and crosslink the alginate component.,calcium ion,0,
4175,10.1016/j.carbpol.2016.04.024,NaCl,ionic strength modifier,NaCl concentration was varied from 0.01 to 0.5 M to study ionic strength effects on BSA adsorption.,sodium chloride,0,
4176,10.1016/j.carbpol.2016.04.024,acetic acid/sodium acetate,buffer,"Used as 10 mM buffer for pH 4, 4.5, and 5 BSA adsorption experiments.",acetate buffer,1,
4177,10.1016/j.carbpol.2016.04.024,HCl/KCl,buffer,Used as 10 mM buffer for pH 2 BSA adsorption experiments.,hydrochloric acid potassium chloride buffer,1,
4178,10.1016/j.carbpol.2016.04.024,H3PO4/Na2HPO4,buffer,Used as 10 mM buffer for pH 3 BSA adsorption experiments.,phosphate buffer,1,
4179,10.1016/j.carbpol.2016.04.024,NaH2PO4/Na2HPO4,buffer,Used as 10 mM buffer for pH 7 and 8 BSA adsorption experiments.,phosphate buffer,1,
4180,10.1016/j.carbpol.2016.04.024,FeSO4·7H2O,iron salt precursor,Used to synthesize magnetic laponite RD.,iron(II) sulfate heptahydrate,0,
4181,10.1016/j.carbpol.2016.04.024,FeCl3·6H2O,iron salt precursor,Used to synthesize magnetic laponite RD.,iron(III) chloride hexahydrate,0,
4182,10.1016/j.carbpol.2016.04.024,ammonia solution,base for Fe3O4 precipitation,3 M ammonia solution was added until pH reached 11 during synthesis of magnetic laponite RD.,ammonia,0,
4183,10.3390/polym14193979,lysozyme,protein monomer and microgel-forming material,"LYS was purified, heated at pH 10 and 90 C to form microgel particles; also used as native protein comparator.",lysozyme,1,
4184,10.3390/polym14193979,beta-lactoglobulin,protein monomer and comparator microgel material,BLG microgel spread layers were compared with LYS microgel layers.,beta-lactoglobulin,1,
4185,10.3390/polym14193979,sodium chloride,subphase salt,0.1 M NaCl solution at pH 10 was the default subphase; 0.05 M and 0.1 M NaCl solutions were also mentioned.,sodium chloride,0,
4186,10.3390/polym14193979,ethanol,spreading solvent additive,Addition of 20 wt.% ethanol to aqueous LYS microgel dispersion improved spreading and produced more homogeneous layers.,ethanol,0,
4187,10.3390/polym14193979,sodium hydroxide,pH adjustment reagent,Protein solution pH was adjusted to 10 by adding small amounts of 0.1 M NaOH.,sodium hydroxide,0,
4188,10.3390/polym14193979,phosphate buffer,subphase buffer,Phosphate buffer at pH 7 was tested; phosphate buffer was also used as substrate with ethanol-containing dispersion.,phosphate buffer,1,
4189,10.3390/polym14193979,cellulose membrane,dialysis membrane,Protein solution was dialyzed against water at pH 10 using a cellulose membrane.,cellulose,0,
4190,10.1021/la5040382,poly(acrylic acid),modeled hydrogel family,"The network pKn is chosen to model a carboxylic acid such as acrylic acid, so the adsorbent can represent a poly(acrylic acid) hydrogel nanofilm.",acrylic acid,1,
4191,10.1021/la5040382,carboxylic acid,pH-responsive functional group,Network titratable groups are modeled with pKn = 5.,carboxylic acid,0,
4192,10.1021/la5040382,monovalent salt,solution component controlling electrostatic screening,Salt concentration is scanned and higher salt reduces hexahistidine adsorption.,,1,
4193,10.1021/la5040382,nitrilotriacetic acid,"background IMAC ligand, not used in present model",Mentioned as a typical chelating ligand for histidine-tag purification.,nitrilotriacetic acid,0,
4194,10.1021/la5040382,iminodiacetic acid,"background IMAC ligand, not used in present model",Mentioned as a typical chelating ligand for histidine-tag purification.,iminodiacetic acid,0,
4195,10.1021/la5040382,nickel,"background IMAC metal ion, not used in present model",Mentioned among metal ions used in immobilized metal affinity chromatography.,nickel ion,1,
4196,10.1021/la5040382,cobalt,"background IMAC metal ion, not used in present model",Mentioned among metal ions used in immobilized metal affinity chromatography.,cobalt ion,1,
4197,10.1021/la5040382,copper,"background IMAC metal ion, not used in present model",Mentioned among metal ions used in immobilized metal affinity chromatography.,copper ion,1,
4198,10.1021/la5040382,zinc,"background IMAC metal ion, not used in present model",Mentioned among metal ions used in immobilized metal affinity chromatography.,zinc ion,1,
4199,10.1021/la5040382,poly(acrylamide),background hydrogel material,Mentioned in the introduction as a hydrogel used for histidine-tag binding or capture.,polyacrylamide,1,
4200,10.1021/la5040382,poly(ethylene glycol),background hydrogel material,Mentioned as a hydrogel network modified with metal-affinity ligands for controlled binding and release of his-tagged proteins.,polyethylene glycol,1,
4201,10.1021/la5040382,calcium alginate,background hydrogel material,Mentioned for immobilization of his-tagged rhamnosidase.,calcium alginate,1,
4202,10.1021/la304511s,N-(2-hydroxyethyl)acrylamide,monomer,Monomer used to synthesize polyHEAA hydrogels.,N-(2-hydroxyethyl)acrylamide,0,
4203,10.1021/la304511s,2-hydroxyethyl methacrylate,monomer,Monomer used to synthesize polyHEMA hydrogels.,2-hydroxyethyl methacrylate,0,
4204,10.1021/la304511s,"N-(3-sulfopropyl)-N-(methacryloxyethyl)-N,N-dimethylammonium betaine",monomer,Monomer used to synthesize polySBMA hydrogels.,"N-(3-sulfopropyl)-N-(methacryloxyethyl)-N,N-dimethylammonium betaine",1,
4205,10.1021/la304511s,poly(ethylene glycol) methacrylate,monomer,Monomer for poly(Me(EG)8OH) hydrogel hydration comparator.,poly(ethylene glycol) methacrylate,1,
4206,10.1021/la304511s,"N,N'-methylene-bis-acrylamide",crosslinker,Cross-linker used for hydrogel preparation; content varied from 1.7 to 7.5%.,"N,N'-methylenebisacrylamide",0,
4207,10.1021/la304511s,2-hydroxy-4'-(2-hydroxyethoxy)-2-methylpropiophenone,photoinitiator,Photoinitiator used for hydrogel preparation.,2-hydroxy-4'-(2-hydroxyethoxy)-2-methylpropiophenone,0,
4208,10.1021/la304511s,salicylic acid sodium salt,antimicrobial agent,Loaded into polyHEAA hydrogels by incubation in aqueous solution.,sodium salicylate,0,
4209,10.1021/la304511s,phosphate buffered saline,buffer,"Used for hydrogel incubation and fibrinogen adsorption assay; pH 7.4, 0.15 M.",phosphate buffered saline,1,
4210,10.1021/la304511s,o-phenylenediamine,ELISA color development reagent,Used in citrate phosphate buffer with hydrogen peroxide for color development.,o-phenylenediamine,0,
4211,10.1021/la304511s,hydrogen peroxide,ELISA color development reagent,Used with o-phenylenediamine for ELISA color development.,hydrogen peroxide,0,
4212,10.1021/la304511s,sulfuric acid,ELISA stop solution,Added to stop enzyme activity.,sulfuric acid,0,
4213,10.1016/j.envpol.2024.124644,sodium alginate,polymer backbone,Sodium alginate powder was used to prepare hydrogel beads and provides carboxyl and hydroxyl functional groups.,sodium alginate,0,
4214,10.1016/j.envpol.2024.124644,hydrated magnesium carbonate,mineral filler/composite adsorbent,HMC composites were doped into alginate hydrogels for Mn(II)/Cu(II) adsorption.,hydrated magnesium carbonate,1,
4215,10.1016/j.envpol.2024.124644,hydrothermal sediment,filler/crystal seed,Hydrothermal sediment was added during biomimetic mineralization and enhanced hydrogel rigidity and thermal stability.,,1,
4216,10.1016/j.envpol.2024.124644,rhamnolipid,biomimetic mineralization mediator/ligand-like additive,Rhamnolipid mediated HMC mineralization and induced phase transformation from dypingite to nesquehonite.,rhamnolipid,1,
4217,10.1016/j.envpol.2024.124644,calcium chloride,crosslinker,Alginate/HMC mixture was added dropwise to 3% CaCl2 aqueous solution to form hydrogel beads.,calcium chloride,0,
4218,10.1016/j.envpol.2024.124644,magnesium chloride hexahydrate,magnesium source,MgCl2·6H2O was dissolved to obtain a 0.5 mol/L Mg2+ solution for HMC mineralization.,magnesium chloride hexahydrate,0,
4219,10.1016/j.envpol.2024.124644,ammonium carbonate,carbonate source,CO3 2- solution was prepared by dissolving (NH4)2CO3 in ultrapure water.,ammonium carbonate,0,
4220,10.1016/j.envpol.2024.124644,manganese(II),heavy metal adsorbate,Mn(II) adsorption by HMC/Sed hydrogel beads was evaluated.,manganese ion,0,
4221,10.1016/j.envpol.2024.124644,copper(II),heavy metal adsorbate,Cu(II) adsorption by HMC/Sed hydrogel beads was evaluated.,copper ion,0,
4222,10.1016/j.envpol.2024.124644,sodium dodecylbenzene sulfonate,DOM surrogate/interferent,SDBS had significant adverse effects on Cu(II) adsorption.,sodium dodecylbenzene sulfonate,0,
4223,10.1016/j.envpol.2024.124644,fulvic acid,DOM surrogate/interferent,FA was used to represent a humic substance and inhibited Cu(II) adsorption.,fulvic acid,1,
4224,10.1016/j.radphyschem.2008.07.003,chitosan,hydrogel polymer backbone,"Water-soluble CS hydrochloride form, MW 2×10^5, 87% deacetylated, blended with PVP to form CSPVP hydrogels.",chitosan,0,
4225,10.1016/j.radphyschem.2008.07.003,polyvinyl pyrrolidone,hydrogel polymer backbone,"PVP, MW 3.6×10^5, blended with chitosan in CS:PVP ratios of 1:1 and 1:2.",polyvinylpyrrolidone,0,
4226,10.1016/j.radphyschem.2008.07.003,sodium chloride,elution salt,Phosphate medium containing 0.1 M NaCl eluted up to 95% of adsorbed BSA at pH 7.4.,sodium chloride,0,
4227,10.1016/j.radphyschem.2008.07.003,phosphate buffer,adsorption and release medium,BSA adsorption was performed in phosphate buffer at different pH values; release was tested in buffer solutions.,phosphate buffer,1,
4228,10.1016/j.radphyschem.2008.07.003,argon,feed mixture saturation gas,"Before synthesis, the CS/PVP feed mixture was saturated by argon.",argon,0,
4229,10.3390/mi10110783,SpyCatcher,protein fusion tag / covalent crosslinking domain,GDH-SpyCatcher was combined with GF3546-SpyTag to form covalently interconnected porous enzyme networks.,,1,
4230,10.3390/mi10110783,SpyTag,peptide fusion tag / covalent crosslinking partner,GF3546-ST was fused with SpyTag for spontaneous covalent linkage to GDH-SC.,,1,
4231,10.3390/mi10110783,NADP+,cofactor precursor in flow biocatalysis,Substrate solutions contained 1 mM NADP+ for regeneration to NADPH by GDH-SC.,NADP+,0,
4232,10.3390/mi10110783,NADPH,reduced cofactor for imine reductase activity,Spectrophotometric activity assays used 300 μM NADPH.,NADPH,0,
