Repository: sunyrain/PHA

# PHA Protein-Hydrogel Adsorption Dataset

Generated: 2026-07-05T11:36:45

## Scope

This curated package organizes literature-derived protein-hydrogel adsorption, binding, immobilization, antifouling, and related biointerface records extracted from the local PHA corpus.

The primary unit is one record:

`paper + hydrogel/sample + protein/mixture + experimental condition + measured outcome`

## Contents

- `data/sources.csv`: article-level metadata, extraction status, and curation decision.
- `data/records_flat.csv`: flattened record-level table with provenance, hydrogel, protein, condition, outcome, mechanism, and quality fields.

File: data/curated/pha_scientific_dataset_20260705/data/record_standardization.csv (part 25 of 37)
"record_id","doi","interaction_type","is_covalent_binding","experiment_mode_primary","experiment_mode_detail","application_context","comparable_target_class","model_ready","model_ready_blocker","manual_review_priority","q5_protein_evidence_flag","q5_triage_action","standardization_rules_version"
"PHA-9161a86a90-002","10.1016/j.procbio.2019.02.001","affinity_binding","no","column","other","biointerface_adsorption","strong","True","ready","high","True","not_applicable","curated_release_20260707"
"PHA-9161a86a90-003","10.1016/j.procbio.2019.02.001","affinity_binding","no","column","other","biointerface_adsorption","strong","True","ready","high","True","not_applicable","curated_release_20260707"
"PHA-9161a86a90-004","10.1016/j.procbio.2019.02.001","affinity_binding","no","column","other","biointerface_adsorption","strong","True","ready","high","True","not_applicable","curated_release_20260707"
"PHA-9161a86a90-005","10.1016/j.procbio.2019.02.001","affinity_binding","no","column","other","purification","strong","True","ready","high","True","not_applicable","curated_release_20260707"
"PHA-9161a86a90-006","10.1016/j.procbio.2019.02.001","selective_adsorption","no","column","other","purification","strong","True","ready","high","True","not_applicable","curated_release_20260707"
"PHA-fb5d06404f-001","10.1016/j.procbio.2019.03.029","covalent_immobilization","yes","column","other","purification","medium","True","ready","high","True","not_applicable","curated_release_20260707"
"PHA-fb5d06404f-002","10.1016/j.procbio.2019.03.029","covalent_immobilization","yes","column","other","purification","medium","True","ready","high","True","not_applicable","curated_release_20260707"
"PHA-fb5d06404f-003","10.1016/j.procbio.2019.03.029","covalent_immobilization","yes","column","other","purification","medium","True","ready","high","True","not_applicable","curated_release_20260707"
"PHA-1cb13ad2be-001","10.1016/j.procbio.2019.12.011","selective_adsorption","no","column","other","biointerface_adsorption","strong","True","ready","high","True","not_applicable","curated_release_20260707"
"PHA-1cb13ad2be-002","10.1016/j.procbio.2019.12.011","selective_adsorption","no","column","other","biointerface_adsorption","strong","True","ready","high","True","not_applicable","curated_release_20260707"
"PHA-1cb13ad2be-003","10.1016/j.procbio.2019.12.011","selective_adsorption","no","column","other","biointerface_adsorption","strong","True","ready","high","True","not_applicable","curated_release_20260707"
"PHA-1cb13ad2be-004","10.1016/j.procbio.2019.12.011","selective_adsorption","no","column","other","biointerface_adsorption","strong","True","ready","high","True","not_applicable","curated_release_20260707"
"PHA-1cb13ad2be-005","10.1016/j.procbio.2019.12.011","selective_adsorption","no","column","other","biointerface_adsorption","weak","False","not_strong_or_medium_comparable","high","True","not_applicable","curated_release_20260707"
"PHA-1cb13ad2be-006","10.1016/j.procbio.2019.12.011","selective_adsorption","no","column","other","biointerface_adsorption","strong","True","ready","high","True","not_applicable","curated_release_20260707"
"PHA-1cb13ad2be-007","10.1016/j.procbio.2019.12.011","selective_adsorption","no","column","other","biointerface_adsorption","medium","True","ready","high","True","not_applicable","curated_release_20260707"
"PHA-1cb13ad2be-008","10.1016/j.procbio.2019.12.011","selective_adsorption","no","column","other","biointerface_adsorption","medium","True","ready","high","True","not_applicable","curated_release_20260707"
"PHA-1cb13ad2be-009","10.1016/j.procbio.2019.12.011","selective_adsorption","no","column","other","biointerface_adsorption","medium","True","ready","high","True","not_applicable","curated_release_20260707"
"PHA-1cb13ad2be-010","10.1016/j.procbio.2019.12.011","selective_adsorption","no","column","other","biointerface_adsorption","medium","True","ready","high","True","not_applicable","curated_release_20260707"
"PHA-1cb13ad2be-011","10.1016/j.procbio.2019.12.011","selective_adsorption","no","column","other","biointerface_adsorption","medium","True","ready","high","True","not_applicable","curated_release_20260707"
"PHA-1cb13ad2be-012","10.1016/j.procbio.2019.12.011","selective_adsorption","no","column","other","purification","not_comparable","False","not_strong_or_medium_comparable;low_source_quality","medium","True","not_applicable","curated_release_20260707"
"PHA-2c47125ee1-001","10.1016/j.procbio.2021.02.005","affinity_binding","no","column","other","biointerface_adsorption","strong","True","ready","high","True","not_applicable","curated_release_20260707"
"PHA-2c47125ee1-002","10.1016/j.procbio.2021.02.005","affinity_binding","no","column","other","biointerface_adsorption","strong","True","ready","high","True","not_applicable","curated_release_20260707"
"PHA-2c47125ee1-003","10.1016/j.procbio.2021.02.005","affinity_binding","no","column","other","biointerface_adsorption","strong","True","ready","high","True","not_applicable","curated_release_20260707"
"PHA-2c47125ee1-004","10.1016/j.procbio.2021.02.005","affinity_binding","no","surface","other","purification","medium","True","ready","high","True","not_applicable","curated_release_20260707"
"PHA-2c47125ee1-005","10.1016/j.procbio.2021.02.005","affinity_binding","no","surface","other","purification","medium","True","ready","high","True","not_applicable","curated_release_20260707"
"PHA-bb09e6dd9a-001","10.1016/j.procbio.2021.04.005","selective_adsorption","no","column","other","purification","strong","True","ready","high","True","not_applicable","curated_release_20260707"
"PHA-bb09e6dd9a-002","10.1016/j.procbio.2021.04.005","selective_adsorption","no","column","other","purification","strong","True","ready","high","True","not_applicable","curated_release_20260707"
"PHA-bb09e6dd9a-003","10.1016/j.procbio.2021.04.005","selective_adsorption","no","column","other","purification","strong","True","ready","high","True","not_applicable","curated_release_20260707"
"PHA-bb09e6dd9a-004","10.1016/j.procbio.2021.04.005","selective_adsorption","no","column","other","purification","strong","True","ready","high","True","not_applicable","curated_release_20260707"
"PHA-bb09e6dd9a-005","10.1016/j.procbio.2021.04.005","selective_adsorption","no","column","other","purification","medium","True","ready","high","True","not_applicable","curated_release_20260707"
"PHA-bb09e6dd9a-006","10.1016/j.procbio.2021.04.005","selective_adsorption","no","column","other","purification","strong","True","ready","high","True","not_applicable","curated_release_20260707"
"PHA-bb09e6dd9a-007","10.1016/j.procbio.2021.04.005","selective_adsorption","no","column","other","purification","strong","True","ready","high","True","not_applicable","curated_release_20260707"
"PHA-bb09e6dd9a-008","10.1016/j.procbio.2021.04.005","selective_adsorption","no","column","other","purification","not_comparable","False","not_strong_or_medium_comparable;missing_or_unnormalizable_unit","medium","True","not_applicable","curated_release_20260707"
"PHA-bb09e6dd9a-009","10.1016/j.procbio.2021.04.005","selective_adsorption","no","column","other","biointerface_adsorption","strong","False","missing_or_unnormalizable_unit","high","True","not_applicable","curated_release_20260707"
"PHA-bb09e6dd9a-010","10.1016/j.procbio.2021.04.005","selective_adsorption","no","column","other","biointerface_adsorption","strong","False","missing_or_unnormalizable_unit","high","True","not_applicable","curated_release_20260707"
"PHA-bb09e6dd9a-011","10.1016/j.procbio.2021.04.005","selective_adsorption","no","column","other","biointerface_adsorption","strong","False","missing_or_unnormalizable_unit","high","True","not_applicable","curated_release_20260707"
"PHA-bb09e6dd9a-012","10.1016/j.procbio.2021.04.005","selective_adsorption","no","column","other","purification","medium","True","ready","high","False","not_applicable","curated_release_20260707"
"PHA-bb09e6dd9a-013","10.1016/j.procbio.2021.04.005","selective_adsorption","no","column","other","purification","medium","True","ready","high","True","not_applicable","curated_release_20260707"
"PHA-bb09e6dd9a-014","10.1016/j.procbio.2021.04.005","selective_adsorption","no","column","other","purification","medium","True","ready","high","True","not_applicable","curated_release_20260707"
"PHA-3cb57fd417-001","10.1016/j.procbio.2022.03.018","covalent_immobilization","yes","column","other","protein_immobilization","strong","True","ready","high","True","not_applicable","curated_release_20260707"
"PHA-3cb57fd417-002","10.1016/j.procbio.2022.03.018","selective_adsorption","no","column","other","biointerface_adsorption","strong","True","ready","high","True","not_applicable","curated_release_20260707"
"PHA-3cb57fd417-003","10.1016/j.procbio.2022.03.018","selective_adsorption","no","column","other","biointerface_adsorption","strong","True","ready","high","True","not_applicable","curated_release_20260707"
"PHA-3cb57fd417-004","10.1016/j.procbio.2022.03.018","selective_adsorption","no","column","other","biointerface_adsorption","strong","True","ready","high","True","not_applicable","curated_release_20260707"
"PHA-3cb57fd417-005","10.1016/j.procbio.2022.03.018","selective_adsorption","no","column","batch_adsorption_kinetics","mechanism_study","strong","True","ready","high","True","not_applicable","curated_release_20260707"
"PHA-3cb57fd417-006","10.1016/j.procbio.2022.03.018","covalent_immobilization","yes","column","other","protein_immobilization","strong","True","ready","high","True","not_applicable","curated_release_20260707"
"PHA-3cb57fd417-007","10.1016/j.procbio.2022.03.018","selective_adsorption","no","column","other","biointerface_adsorption","strong","True","ready","high","True","not_applicable","curated_release_20260707"
"PHA-3cb57fd417-008","10.1016/j.procbio.2022.03.018","selective_adsorption","no","column","other","biointerface_adsorption","strong","True","ready","high","True","not_applicable","curated_release_20260707"
"PHA-3cb57fd417-009","10.1016/j.procbio.2022.03.018","selective_adsorption","no","column","other","biointerface_adsorption","strong","True","ready","high","True","not_applicable","curated_release_20260707"
"PHA-3cb57fd417-010","10.1016/j.procbio.2022.03.018","selective_adsorption","no","column","other","biointerface_adsorption","strong","True","ready","high","True","not_applicable","curated_release_20260707"
"PHA-3cb57fd417-011","10.1016/j.procbio.2022.03.018","selective_adsorption","no","column","other","purification","medium","True","ready","high","True","not_applicable","curated_release_20260707"
"PHA-3cb57fd417-012","10.1016/j.procbio.2022.03.018","selective_adsorption","no","column","other","purification","medium","True","ready","high","True","not_applicable","curated_release_20260707"
"PHA-3cb57fd417-013","10.1016/j.procbio.2022.03.018","selective_adsorption","no","column","other","purification","medium","True","ready","high","True","not_applicable","curated_release_20260707"
"PHA-3cb57fd417-014","10.1016/j.procbio.2022.03.018","selective_adsorption","no","column","other","purification","medium","False","missing_or_unnormalizable_unit;low_source_quality","high","True","not_applicable","curated_release_20260707"
"PHA-13c8e2a1d8-001","10.1016/j.procbio.2022.04.034","covalent_immobilization","yes","column","batch_adsorption_isotherm","purification","strong","True","ready","high","True","not_applicable","curated_release_20260707"
"PHA-13c8e2a1d8-002","10.1016/j.procbio.2022.04.034","covalent_immobilization","yes","column","batch_adsorption_isotherm","purification","strong","True","ready","high","True","not_applicable","curated_release_20260707"
"PHA-13c8e2a1d8-003","10.1016/j.procbio.2022.04.034","covalent_immobilization","yes","column","other","purification","strong","True","ready","high","True","not_applicable","curated_release_20260707"
"PHA-13c8e2a1d8-004","10.1016/j.procbio.2022.04.034","covalent_immobilization","yes","column","other","purification","strong","True","ready","high","True","not_applicable","curated_release_20260707"
"PHA-13c8e2a1d8-005","10.1016/j.procbio.2022.04.034","covalent_immobilization","yes","column","column_breakthrough","purification","strong","True","ready","high","True","not_applicable","curated_release_20260707"
"PHA-13c8e2a1d8-006","10.1016/j.procbio.2022.04.034","covalent_immobilization","yes","column","column_breakthrough","purification","strong","True","ready","high","True","not_applicable","curated_release_20260707"
"PHA-13c8e2a1d8-007","10.1016/j.procbio.2022.04.034","covalent_immobilization","yes","column","other","purification","weak","False","not_strong_or_medium_comparable;low_source_quality","medium","True","not_applicable","curated_release_20260707"
"PHA-01d351bf16-001","10.1016/j.procbio.2023.01.002","covalent_immobilization","yes","immobilization","other","protein_immobilization","strong","True","ready","high","True","not_applicable","curated_release_20260707"
"PHA-01d351bf16-002","10.1016/j.procbio.2023.01.002","covalent_immobilization","yes","immobilization","other","protein_immobilization","strong","True","ready","high","True","not_applicable","curated_release_20260707"
"PHA-09b7b44284-001","10.1016/j.procbio.2023.01.016","covalent_immobilization","yes","column","other","purification","medium","True","ready","high","True","not_applicable","curated_release_20260707"
"PHA-09b7b44284-002","10.1016/j.procbio.2023.01.016","covalent_immobilization","yes","column","other","purification","medium","True","ready","high","True","not_applicable","curated_release_20260707"
"PHA-09b7b44284-003","10.1016/j.procbio.2023.01.016","covalent_immobilization","yes","column","other","purification","medium","True","ready","high","True","not_applicable","curated_release_20260707"
"PHA-09b7b44284-004","10.1016/j.procbio.2023.01.016","covalent_immobilization","yes","column","other","purification","medium","True","ready","high","True","not_applicable","curated_release_20260707"
"PHA-09b7b44284-005","10.1016/j.procbio.2023.01.016","covalent_immobilization","yes","column","other","purification","medium","True","ready","high","True","not_applicable","curated_release_20260707"
"PHA-09b7b44284-006","10.1016/j.procbio.2023.01.016","covalent_immobilization","yes","column","other","purification","medium","True","ready","high","True","not_applicable","curated_release_20260707"
"PHA-09b7b44284-007","10.1016/j.procbio.2023.01.016","covalent_immobilization","yes","column","other","purification","medium","True","ready","high","True","not_applicable","curated_release_20260707"
"PHA-09b7b44284-008","10.1016/j.procbio.2023.01.016","covalent_immobilization","yes","column","other","purification","medium","True","ready","high","True","not_applicable","curated_release_20260707"
"PHA-09b7b44284-009","10.1016/j.procbio.2023.01.016","covalent_immobilization","yes","column","other","purification","medium","True","ready","high","True","not_applicable","curated_release_20260707"
"PHA-09b7b44284-010","10.1016/j.procbio.2023.01.016","covalent_immobilization","yes","column","other","purification","medium","True","ready","high","True","not_applicable","curated_release_20260707"
"PHA-09b7b44284-011","10.1016/j.procbio.2023.01.016","covalent_immobilization","yes","column","other","purification","medium","True","ready","high","True","not_applicable","curated_release_20260707"
"PHA-09b7b44284-012","10.1016/j.procbio.2023.01.016","covalent_immobilization","yes","column","other","purification","medium","True","ready","high","True","not_applicable","curated_release_20260707"
"PHA-09b7b44284-013","10.1016/j.procbio.2023.01.016","covalent_immobilization","yes","column","other","purification","medium","True","ready","high","True","not_applicable","curated_release_20260707"
"PHA-09b7b44284-014","10.1016/j.procbio.2023.01.016","covalent_immobilization","yes","column","other","purification","medium","True","ready","high","True","not_applicable","curated_release_20260707"
"PHA-cb0f3eb77d-001","10.1016/j.procbio.2023.06.021","covalent_immobilization","yes","batch","batch_adsorption_isotherm","protein_immobilization","strong","True","ready","high","True","not_applicable","curated_release_20260707"
"PHA-cb0f3eb77d-002","10.1016/j.procbio.2023.06.021","covalent_immobilization","yes","batch","batch_adsorption_kinetics","protein_immobilization","not_comparable","False","not_strong_or_medium_comparable","high","True","not_applicable","curated_release_20260707"
"PHA-cb0f3eb77d-003","10.1016/j.procbio.2023.06.021","covalent_immobilization","yes","batch","batch_adsorption_kinetics","protein_immobilization","not_comparable","False","not_strong_or_medium_comparable","high","True","not_applicable","curated_release_20260707"
"PHA-cb0f3eb77d-004","10.1016/j.procbio.2023.06.021","covalent_immobilization","yes","column","other","purification","medium","True","ready","high","True","not_applicable","curated_release_20260707"
"PHA-cb0f3eb77d-005","10.1016/j.procbio.2023.06.021","covalent_immobilization","yes","column","column_breakthrough","purification","strong","True","ready","high","True","not_applicable","curated_release_20260707"
"PHA-cb0f3eb77d-006","10.1016/j.procbio.2023.06.021","covalent_immobilization","yes","column","other","purification","weak","False","not_strong_or_medium_comparable","high","True","not_applicable","curated_release_20260707"
"PHA-cb0f3eb77d-007","10.1016/j.procbio.2023.06.021","covalent_immobilization","yes","column","other","purification","weak","False","not_strong_or_medium_comparable","high","True","not_applicable","curated_release_20260707"
"PHA-cb0f3eb77d-008","10.1016/j.procbio.2023.06.021","covalent_immobilization","yes","column","other","purification","weak","False","not_strong_or_medium_comparable","high","True","not_applicable","curated_release_20260707"
"PHA-025c8f9f22-001","10.1016/j.psep.2016.03.005","covalent_immobilization","yes","column","other","purification","weak","False","not_strong_or_medium_comparable","medium","True","not_applicable","curated_release_20260707"
"PHA-025c8f9f22-002","10.1016/j.psep.2016.03.005","covalent_immobilization","yes","immobilization","other","purification","medium","True","ready","high","True","not_applicable","curated_release_20260707"
"PHA-025c8f9f22-003","10.1016/j.psep.2016.03.005","unknown","unclear","immobilization","other","protein_immobilization","not_comparable","False","not_strong_or_medium_comparable;missing_or_unnormalizable_unit;low_source_quality","low","True","not_applicable","curated_release_20260707"
"PHA-15921f6dc6-001","10.1016/j.radphyschem.2008.07.003","physical_adsorption","no","batch","batch_adsorption_equilibrium","mechanism_study","strong","True","ready","high","True","not_applicable","curated_release_20260707"
"PHA-15921f6dc6-002","10.1016/j.radphyschem.2008.07.003","entrapment","no","other","other","purification","medium","True","ready","high","True","not_applicable","curated_release_20260707"
"PHA-15921f6dc6-003","10.1016/j.radphyschem.2008.07.003","entrapment","no","other","other","purification","medium","True","ready","high","True","not_applicable","curated_release_20260707"
"PHA-15921f6dc6-004","10.1016/j.radphyschem.2008.07.003","entrapment","no","other","other","purification","medium","True","ready","high","True","not_applicable","curated_release_20260707"
"PHA-15921f6dc6-005","10.1016/j.radphyschem.2008.07.003","entrapment","no","other","other","purification","medium","True","ready","high","True","not_applicable","curated_release_20260707"
"PHA-15921f6dc6-006","10.1016/j.radphyschem.2008.07.003","entrapment","no","other","other","protein_immobilization","medium","True","ready","high","True","not_applicable","curated_release_20260707"
"PHA-15921f6dc6-007","10.1016/j.radphyschem.2008.07.003","entrapment","no","other","other","protein_immobilization","medium","True","ready","high","True","not_applicable","curated_release_20260707"
"PHA-9a50b1d068-001","10.1016/j.radphyschem.2017.08.006","covalent_immobilization","yes","column","other","purification","strong","True","ready","high","True","not_applicable","curated_release_20260707"
"PHA-9a50b1d068-002","10.1016/j.radphyschem.2017.08.006","covalent_immobilization","yes","column","other","purification","weak","False","not_strong_or_medium_comparable","medium","True","not_applicable","curated_release_20260707"
"PHA-0bd1f1490f-r1","10.1016/j.reactfunctpolym.2006.03.007","covalent_immobilization","yes","column","other","protein_immobilization","strong","True","ready","high","True","not_applicable","curated_release_20260707"
"PHA-0bd1f1490f-r2","10.1016/j.reactfunctpolym.2006.03.007","covalent_immobilization","yes","column","other","protein_immobilization","strong","True","ready","high","True","not_applicable","curated_release_20260707"
"PHA-0bd1f1490f-r3","10.1016/j.reactfunctpolym.2006.03.007","covalent_immobilization","yes","column","other","protein_immobilization","strong","True","ready","high","True","not_applicable","curated_release_20260707"
"PHA-0bd1f1490f-r4","10.1016/j.reactfunctpolym.2006.03.007","covalent_immobilization","yes","column","column_breakthrough","purification","strong","True","ready","high","True","not_applicable","curated_release_20260707"
"PHA-0bd1f1490f-r5","10.1016/j.reactfunctpolym.2006.03.007","covalent_immobilization","yes","column","column_breakthrough","purification","strong","True","ready","high","True","not_applicable","curated_release_20260707"
"PHA-0bd1f1490f-r6","10.1016/j.reactfunctpolym.2006.03.007","covalent_immobilization","yes","column","other","purification","strong","True","ready","high","True","not_applicable","curated_release_20260707"
"PHA-0bd1f1490f-r7","10.1016/j.reactfunctpolym.2006.03.007","covalent_immobilization","yes","column","other","protein_immobilization","strong","True","ready","high","True","not_applicable","curated_release_20260707"
"PHA-0bd1f1490f-r8","10.1016/j.reactfunctpolym.2006.03.007","covalent_immobilization","yes","column","other","protein_immobilization","strong","True","ready","high","True","not_applicable","curated_release_20260707"
"PHA-0bd1f1490f-r9","10.1016/j.reactfunctpolym.2006.03.007","covalent_immobilization","yes","column","other","protein_immobilization","strong","True","ready","high","True","not_applicable","curated_release_20260707"
"PHA-0bd1f1490f-r10","10.1016/j.reactfunctpolym.2006.03.007","covalent_immobilization","yes","column","other","protein_immobilization","strong","True","ready","high","True","not_applicable","curated_release_20260707"
"PHA-0bd1f1490f-r11","10.1016/j.reactfunctpolym.2006.03.007","covalent_immobilization","yes","column","other","protein_immobilization","strong","True","ready","high","True","not_applicable","curated_release_20260707"
"PHA-0bd1f1490f-r12","10.1016/j.reactfunctpolym.2006.03.007","covalent_immobilization","yes","column","other","protein_immobilization","strong","True","ready","high","True","not_applicable","curated_release_20260707"
"PHA-0bd1f1490f-r13","10.1016/j.reactfunctpolym.2006.03.007","covalent_immobilization","yes","column","other","purification","medium","True","ready","high","True","not_applicable","curated_release_20260707"
"PHA-2f7682b7aa-001","10.1016/j.reactfunctpolym.2009.04.009","selective_adsorption","no","batch","batch_adsorption_isotherm","mechanism_study","strong","True","ready","high","True","not_applicable","curated_release_20260707"
"PHA-2f7682b7aa-002","10.1016/j.reactfunctpolym.2009.04.009","selective_adsorption","no","surface","batch_adsorption_isotherm","mechanism_study","strong","True","ready","high","True","not_applicable","curated_release_20260707"
"PHA-2f7682b7aa-003","10.1016/j.reactfunctpolym.2009.04.009","selective_adsorption","no","batch","batch_adsorption_isotherm","mechanism_study","strong","True","ready","high","True","not_applicable","curated_release_20260707"
"PHA-2f7682b7aa-004","10.1016/j.reactfunctpolym.2009.04.009","selective_adsorption","no","surface","batch_adsorption_isotherm","mechanism_study","strong","True","ready","high","True","not_applicable","curated_release_20260707"
"PHA-2f7682b7aa-005","10.1016/j.reactfunctpolym.2009.04.009","selective_adsorption","no","batch","batch_adsorption_isotherm","mechanism_study","strong","True","ready","high","True","not_applicable","curated_release_20260707"
"PHA-2f7682b7aa-006","10.1016/j.reactfunctpolym.2009.04.009","selective_adsorption","no","surface","batch_adsorption_isotherm","mechanism_study","strong","True","ready","high","True","not_applicable","curated_release_20260707"
"PHA-2f7682b7aa-007","10.1016/j.reactfunctpolym.2009.04.009","affinity_binding","no","surface","batch_adsorption_kinetics","mechanism_study","strong","True","ready","high","True","not_applicable","curated_release_20260707"
"PHA-2f7682b7aa-008","10.1016/j.reactfunctpolym.2009.04.009","affinity_binding","no","surface","batch_adsorption_kinetics","mechanism_study","strong","True","ready","high","True","not_applicable","curated_release_20260707"
"PHA-2f7682b7aa-009","10.1016/j.reactfunctpolym.2009.04.009","selective_adsorption","no","surface","other","biointerface_adsorption","strong","True","ready","high","True","not_applicable","curated_release_20260707"
"PHA-2f7682b7aa-010","10.1016/j.reactfunctpolym.2009.04.009","selective_adsorption","no","surface","other","biointerface_adsorption","strong","True","ready","high","True","not_applicable","curated_release_20260707"
"PHA-2f7682b7aa-011","10.1016/j.reactfunctpolym.2009.04.009","selective_adsorption","no","surface","other","biointerface_adsorption","strong","True","ready","high","True","not_applicable","curated_release_20260707"
"PHA-cfee625997-001","10.1016/j.reactfunctpolym.2012.08.016","physical_adsorption","no","batch","batch_adsorption_isotherm","mechanism_study","strong","True","ready","high","True","not_applicable","curated_release_20260707"
"PHA-cfee625997-002","10.1016/j.reactfunctpolym.2012.08.016","physical_adsorption","no","batch","batch_adsorption_equilibrium","biointerface_adsorption","not_comparable","False","not_strong_or_medium_comparable","medium","True","not_applicable","curated_release_20260707"
"PHA-cfee625997-003","10.1016/j.reactfunctpolym.2012.08.016","physical_adsorption","no","batch","batch_adsorption_equilibrium","biointerface_adsorption","medium","True","ready","high","True","not_applicable","curated_release_20260707"
"PHA-cfee625997-004","10.1016/j.reactfunctpolym.2012.08.016","physical_adsorption","no","batch","batch_adsorption_kinetics","mechanism_study","not_comparable","False","not_strong_or_medium_comparable;low_source_quality","medium","True","not_applicable","curated_release_20260707"
"PHA-cfee625997-005","10.1016/j.reactfunctpolym.2012.08.016","physical_adsorption","no","batch","batch_adsorption_equilibrium","biointerface_adsorption","weak","False","not_strong_or_medium_comparable","medium","True","not_applicable","curated_release_20260707"
"PHA-cfee625997-006","10.1016/j.reactfunctpolym.2012.08.016","entrapment","no","surface","other","protein_immobilization","not_comparable","False","not_strong_or_medium_comparable","high","True","not_applicable","curated_release_20260707"
"PHA-cfee625997-007","10.1016/j.reactfunctpolym.2012.08.016","entrapment","no","batch","batch_adsorption_equilibrium","protein_immobilization","medium","True","ready","high","True","not_applicable","curated_release_20260707"
"PHA-cfee625997-008","10.1016/j.reactfunctpolym.2012.08.016","entrapment","no","batch","batch_adsorption_equilibrium","purification","medium","True","ready","high","True","not_applicable","curated_release_20260707"
"PHA-a339ec7b6a-001","10.1016/j.reactfunctpolym.2013.03.009","covalent_immobilization","yes","column","batch_adsorption_equilibrium","protein_immobilization","strong","True","ready","high","True","not_applicable","curated_release_20260707"
"PHA-a339ec7b6a-002","10.1016/j.reactfunctpolym.2013.03.009","selective_adsorption","no","column","batch_adsorption_equilibrium","biointerface_adsorption","strong","True","ready","high","True","not_applicable","curated_release_20260707"
"PHA-a339ec7b6a-003","10.1016/j.reactfunctpolym.2013.03.009","covalent_immobilization","yes","column","batch_adsorption_equilibrium","protein_immobilization","strong","True","ready","high","True","not_applicable","curated_release_20260707"
"PHA-a339ec7b6a-004","10.1016/j.reactfunctpolym.2013.03.009","selective_adsorption","no","column","batch_adsorption_equilibrium","biointerface_adsorption","strong","True","ready","high","True","not_applicable","curated_release_20260707"
"PHA-a339ec7b6a-005","10.1016/j.reactfunctpolym.2013.03.009","selective_adsorption","no","column","other","biointerface_adsorption","strong","True","ready","high","True","not_applicable","curated_release_20260707"
"PHA-a339ec7b6a-006","10.1016/j.reactfunctpolym.2013.03.009","selective_adsorption","no","column","other","biointerface_adsorption","strong","True","ready","high","True","not_applicable","curated_release_20260707"
"PHA-a339ec7b6a-007","10.1016/j.reactfunctpolym.2013.03.009","selective_adsorption","no","column","other","biointerface_adsorption","strong","True","ready","high","True","not_applicable","curated_release_20260707"
"PHA-a339ec7b6a-008","10.1016/j.reactfunctpolym.2013.03.009","selective_adsorption","no","column","other","biointerface_adsorption","strong","True","ready","high","True","not_applicable","curated_release_20260707"
"PHA-a339ec7b6a-009","10.1016/j.reactfunctpolym.2013.03.009","selective_adsorption","no","column","other","biointerface_adsorption","strong","True","ready","high","True","not_applicable","curated_release_20260707"
"PHA-a339ec7b6a-010","10.1016/j.reactfunctpolym.2013.03.009","selective_adsorption","no","column","other","biointerface_adsorption","strong","True","ready","high","True","not_applicable","curated_release_20260707"
"PHA-a339ec7b6a-011","10.1016/j.reactfunctpolym.2013.03.009","selective_adsorption","no","column","other","biointerface_adsorption","strong","True","ready","high","True","not_applicable","curated_release_20260707"
"PHA-a339ec7b6a-012","10.1016/j.reactfunctpolym.2013.03.009","selective_adsorption","no","column","other","biointerface_adsorption","strong","True","ready","high","True","not_applicable","curated_release_20260707"
"PHA-a339ec7b6a-013","10.1016/j.reactfunctpolym.2013.03.009","covalent_immobilization","yes","column","other","protein_immobilization","strong","True","ready","high","True","not_applicable","curated_release_20260707"
"PHA-a339ec7b6a-014","10.1016/j.reactfunctpolym.2013.03.009","selective_adsorption","no","column","other","biointerface_adsorption","strong","True","ready","high","True","not_applicable","curated_release_20260707"
"PHA-a339ec7b6a-015","10.1016/j.reactfunctpolym.2013.03.009","covalent_immobilization","yes","column","other","protein_immobilization","strong","True","ready","high","True","not_applicable","curated_release_20260707"
"PHA-a339ec7b6a-016","10.1016/j.reactfunctpolym.2013.03.009","covalent_immobilization","yes","column","other","protein_immobilization","strong","True","ready","high","True","not_applicable","curated_release_20260707"
"PHA-e50bc1714d-001","10.1016/j.reactfunctpolym.2013.10.012","protein_fouling","no","surface","other","mechanism_study","medium","True","ready","high","True","not_applicable","curated_release_20260707"
"PHA-e50bc1714d-002","10.1016/j.reactfunctpolym.2013.10.012","protein_fouling","no","surface","other","mechanism_study","medium","True","ready","high","True","not_applicable","curated_release_20260707"
"PHA-e50bc1714d-003","10.1016/j.reactfunctpolym.2013.10.012","protein_fouling","no","surface","other","mechanism_study","medium","True","ready","high","True","not_applicable","curated_release_20260707"
"PHA-e50bc1714d-004","10.1016/j.reactfunctpolym.2013.10.012","protein_fouling","no","surface","other","mechanism_study","medium","True","ready","high","True","not_applicable","curated_release_20260707"
"PHA-e50bc1714d-005","10.1016/j.reactfunctpolym.2013.10.012","protein_fouling","no","surface","other","mechanism_study","medium","True","ready","high","True","not_applicable","curated_release_20260707"
"PHA-e50bc1714d-006","10.1016/j.reactfunctpolym.2013.10.012","protein_fouling","no","surface","other","mechanism_study","medium","True","ready","high","True","not_applicable","curated_release_20260707"
"PHA-e50bc1714d-007","10.1016/j.reactfunctpolym.2013.10.012","unknown","unclear","surface","other","mechanism_study","weak","False","not_strong_or_medium_comparable","high","True","not_applicable","curated_release_20260707"
"PHA-e50bc1714d-008","10.1016/j.reactfunctpolym.2013.10.012","unknown","unclear","surface","other","mechanism_study","weak","False","not_strong_or_medium_comparable","high","True","not_applicable","curated_release_20260707"
"PHA-e50bc1714d-009","10.1016/j.reactfunctpolym.2013.10.012","unknown","unclear","surface","other","mechanism_study","weak","False","not_strong_or_medium_comparable","high","True","not_applicable","curated_release_20260707"
"PHA-e50bc1714d-010","10.1016/j.reactfunctpolym.2013.10.012","unknown","unclear","surface","other","mechanism_study","weak","False","not_strong_or_medium_comparable","high","True","not_applicable","curated_release_20260707"
"PHA-e50bc1714d-011","10.1016/j.reactfunctpolym.2013.10.012","unknown","unclear","surface","other","mechanism_study","weak","False","not_strong_or_medium_comparable","high","True","not_applicable","curated_release_20260707"
"PHA-e50bc1714d-012","10.1016/j.reactfunctpolym.2013.10.012","unknown","unclear","surface","other","mechanism_study","weak","False","not_strong_or_medium_comparable","high","True","not_applicable","curated_release_20260707"
"PHA-e50bc1714d-013","10.1016/j.reactfunctpolym.2013.10.012","antifouling_low_adsorption","no","biofouling","surface_fouling_assay","purification","not_comparable","False","not_strong_or_medium_comparable;missing_or_unnormalizable_unit","medium","True","not_applicable","curated_release_20260707"
"PHA-92ceac5e56-001","10.1016/j.reactfunctpolym.2014.12.001","affinity_binding","no","hemocompatibility","batch_adsorption_equilibrium","hemocompatibility","strong","True","ready","high","True","not_applicable","curated_release_20260707"
"PHA-92ceac5e56-002","10.1016/j.reactfunctpolym.2014.12.001","selective_adsorption","no","surface","batch_adsorption_equilibrium","biointerface_adsorption","strong","True","ready","high","True","not_applicable","curated_release_20260707"
"PHA-92ceac5e56-003","10.1016/j.reactfunctpolym.2014.12.001","selective_adsorption","no","surface","batch_adsorption_isotherm","mechanism_study","strong","True","ready","high","True","not_applicable","curated_release_20260707"
"PHA-92ceac5e56-004","10.1016/j.reactfunctpolym.2014.12.001","selective_adsorption","no","surface","batch_adsorption_isotherm","mechanism_study","strong","True","ready","high","True","not_applicable","curated_release_20260707"
"PHA-92ceac5e56-005","10.1016/j.reactfunctpolym.2014.12.001","selective_adsorption","no","surface","other","biointerface_adsorption","strong","True","ready","high","True","not_applicable","curated_release_20260707"
"PHA-92ceac5e56-006","10.1016/j.reactfunctpolym.2014.12.001","selective_adsorption","no","surface","other","biointerface_adsorption","strong","True","ready","high","True","not_applicable","curated_release_20260707"
"PHA-92ceac5e56-007","10.1016/j.reactfunctpolym.2014.12.001","selective_adsorption","no","surface","other","biointerface_adsorption","strong","True","ready","high","True","not_applicable","curated_release_20260707"
"PHA-92ceac5e56-008","10.1016/j.reactfunctpolym.2014.12.001","selective_adsorption","no","surface","other","biointerface_adsorption","strong","True","ready","high","True","not_applicable","curated_release_20260707"
"PHA-92ceac5e56-009","10.1016/j.reactfunctpolym.2014.12.001","selective_adsorption","no","surface","other","biointerface_adsorption","strong","True","ready","high","True","not_applicable","curated_release_20260707"
"PHA-92ceac5e56-010","10.1016/j.reactfunctpolym.2014.12.001","selective_adsorption","no","surface","other","biointerface_adsorption","strong","True","ready","high","True","not_applicable","curated_release_20260707"
"PHA-92ceac5e56-011","10.1016/j.reactfunctpolym.2014.12.001","selective_adsorption","no","surface","other","biointerface_adsorption","strong","True","ready","high","True","not_applicable","curated_release_20260707"
"PHA-92ceac5e56-012","10.1016/j.reactfunctpolym.2014.12.001","selective_adsorption","no","surface","other","biointerface_adsorption","medium","True","ready","high","True","not_applicable","curated_release_20260707"
"PHA-92ceac5e56-013","10.1016/j.reactfunctpolym.2014.12.001","selective_adsorption","no","surface","other","biointerface_adsorption","not_comparable","False","not_strong_or_medium_comparable;low_source_quality","medium","True","not_applicable","curated_release_20260707"
"PHA-9e6dbc8a37-001","10.1016/j.reactfunctpolym.2015.02.007","physical_adsorption","no","surface","other","biointerface_adsorption","strong","True","ready","high","True","not_applicable","curated_release_20260707"
"PHA-9e6dbc8a37-002","10.1016/j.reactfunctpolym.2015.02.007","physical_adsorption","no","batch","batch_adsorption_equilibrium","biointerface_adsorption","strong","True","ready","high","True","not_applicable","curated_release_20260707"
"PHA-9e6dbc8a37-003","10.1016/j.reactfunctpolym.2015.02.007","physical_adsorption","no","batch","batch_adsorption_equilibrium","mechanism_study","not_comparable","False","not_strong_or_medium_comparable","high","True","not_applicable","curated_release_20260707"
"PHA-c9f93cc1c7-001","10.1016/j.reactfunctpolym.2015.09.004","covalent_immobilization","yes","column","batch_adsorption_equilibrium","protein_immobilization","strong","True","ready","high","True","not_applicable","curated_release_20260707"
"PHA-c9f93cc1c7-002","10.1016/j.reactfunctpolym.2015.09.004","covalent_immobilization","yes","column","other","protein_immobilization","strong","True","ready","high","True","not_applicable","curated_release_20260707"
"PHA-c9f93cc1c7-003","10.1016/j.reactfunctpolym.2015.09.004","affinity_binding","no","column","other","other","weak","False","not_strong_or_medium_comparable","medium","True","not_applicable","curated_release_20260707"
"PHA-c9f93cc1c7-004","10.1016/j.reactfunctpolym.2015.09.004","affinity_binding","no","column","batch_adsorption_equilibrium","other","weak","False","not_strong_or_medium_comparable","medium","True","not_applicable","curated_release_20260707"
"PHA-c9f93cc1c7-005","10.1016/j.reactfunctpolym.2015.09.004","entrapment","no","column","other","protein_immobilization","strong","True","ready","high","True","not_applicable","curated_release_20260707"
"PHA-c9f93cc1c7-006","10.1016/j.reactfunctpolym.2015.09.004","entrapment","no","column","other","protein_immobilization","strong","True","ready","high","True","not_applicable","curated_release_20260707"
"PHA-c9f93cc1c7-007","10.1016/j.reactfunctpolym.2015.09.004","entrapment","no","column","batch_adsorption_isotherm","protein_immobilization","strong","True","ready","high","True","not_applicable","curated_release_20260707"
"PHA-c9f93cc1c7-008","10.1016/j.reactfunctpolym.2015.09.004","entrapment","no","column","batch_adsorption_kinetics","protein_immobilization","strong","True","ready","high","True","not_applicable","curated_release_20260707"
"PHA-c9f93cc1c7-009","10.1016/j.reactfunctpolym.2015.09.004","entrapment","no","column","other","protein_immobilization","medium","True","ready","high","True","not_applicable","curated_release_20260707"
"PHA-1bbe3af6df-001","10.1016/j.reactfunctpolym.2020.104738","antifouling_low_adsorption","no","surface","other","purification","medium","True","ready","high","True","not_applicable","curated_release_20260707"
"PHA-1bbe3af6df-002","10.1016/j.reactfunctpolym.2020.104738","antifouling_low_adsorption","no","biofouling","surface_fouling_assay","purification","medium","True","ready","high","True","not_applicable","curated_release_20260707"
"PHA-1bbe3af6df-003","10.1016/j.reactfunctpolym.2020.104738","antifouling_low_adsorption","no","biofouling","surface_fouling_assay","antifouling","strong","True","ready","high","True","keep","curated_release_20260707"
