Repository: sunyrain/PHA

# PHA Protein-Hydrogel Adsorption Dataset

Generated: 2026-07-05T11:36:45

## Scope

This curated package organizes literature-derived protein-hydrogel adsorption, binding, immobilization, antifouling, and related biointerface records extracted from the local PHA corpus.

The primary unit is one record:

`paper + hydrogel/sample + protein/mixture + experimental condition + measured outcome`

## Contents

- `data/sources.csv`: article-level metadata, extraction status, and curation decision.
- `data/records_flat.csv`: flattened record-level table with provenance, hydrogel, protein, condition, outcome, mechanism, and quality fields.

File: data/curated/pha_scientific_dataset_20260705/data/special_fields.csv (part 25 of 55)
id,doi,field_name,field_value_json,why_special,evidence_text,suggested_table
2384,10.1016/j.nbt.2009.03.001,on_chip_vs_in_solution_sequence_coverage_apoa1_gluc,"""in-solution 37 +/- 5%; on-chip 28 +/- 4%""",Shows digestion accessibility differences after affinity capture in hydrogel elements.,"The in-solution and on-chip digestions of apolipoprotein A-1 by GluC yielded six and five peptides, resulting in 37 +/- 5% and 28 +/- 4% sequence coverage, respectively.",digestion_performance
2385,10.1016/j.nbt.2009.03.001,on_chip_vs_in_solution_sequence_coverage_apoa1_trypsin,"""in-solution 58 +/- 15%; on-chip 46 +/- 11%""",Indicates limited accessibility of cleavage sites for affinity-captured proteins.,"Tryptic digestion yielded 8-14 peptides with sequence coverage 58 +/- 15% and 46 +/- 11% for in-solution and on-chip digestions, respectively.",digestion_performance
2386,10.1016/j.nbt.2009.03.001,nonspecific_background_sources,"""small background signals from gel elements without immobilized antibodies, mAb gel elements without corresponding proteins, and BSA peptides""",Biointerface background affects interpretation of captured protein signals.,Mass spectra from gel elements without immobilized antibodies incubated with a protein mixture or serum under the same conditions showed small background signals... Small peaks corresponding to BSA peptides were also detected.,biointerface_background
2387,10.1016/j.nbt.2009.03.001,charge_tag_spacing,"""14 Da between adjacent CTs""",Enables multiplexed quantification of captured proteins by MALDI MS.,Mass difference of 14 Da between two neighboring tags is easily resolved up to 3 kDa in linear detection mode.,labeling_design
2388,10.1021/acs.analchem.0c01898,not_adsorption_capacity_study,true,"The hydrogel is central to the method, but the reported quantitative values are sequence coverages, not protein uptake capacities.",Reported outputs are MALDI protein identification and sequence coverage after hydrogel extraction/digestion.,triage_or_quality_flags
2389,10.1021/acs.analchem.0c01898,sampled_area,"""less than 10 mm2""","Important for hydrogel-artwork biointerface and invasiveness, not adsorption.",The paper emphasizes very limited gel size and short contact time.,hydrogel_properties_or_experiment
2390,10.1021/acs.analchem.0c01898,enzyme_loading_protocol,"""50 uL trypsin at 20 pmol/mL plus 50 uL chymotrypsin at 20 pmol/mL for 30 min""",Defines the functionalized hydrogel state used for extraction.,Gel pieces were soaked in the two enzyme solutions before use.,experiment
2391,10.1021/acs.analchem.0c01898,peptide_release_protocol,"""100 uL 70:30 ACN/H2O with 0.1% TFA, 15 min ultrasonic bath""","This is a desorption-like peptide recovery step, but not an adsorption reversibility test.",Removed gels were immersed in solvent and sonicated to release peptides.,experiment
2392,10.1021/acs.analchem.0c01898,possible_phosphopeptide_enrichment,"""polar phosphopeptides may be enriched by hydrophilic gel binding ability""","Only explicit adsorption-like mechanism mentioned, but no quantitative adsorption data are given.",Casein phosphopeptide signals were linked to hydrophilic gel binding of polar molecules.,mechanism
2393,10.1021/acs.analchem.0c01898,surface_preservation,"""no damage, alteration, or hydrogel residue reported""",Useful biointerface outcome for hydrogel contact with artwork surfaces.,Microscopy and colorimetry supported minimal or absent surface effects.,biointerface_response
2394,10.1016/j.ijbiomac.2023.128865,very_high_laccase_loading,"""4782 mg/g experimental; 4940.71 mg/g Langmuir calculated""",The reported enzyme loading is unusually high relative to cited literature comparators.,Laccase immobilized product... immobilization capacity (4782 mg/g) at pH 6.0; Table 2 reports Laccase qm(cal.) 4940.71 mg/g.,protein_adsorption_outcomes
2395,10.1016/j.ijbiomac.2023.128865,hydrogel_water_absorption,"""approximately 145 times original dry weight; water-saturated hydrogel contained 99.3% H2O and 0.68% dry weight""",High swelling may be important for interpreting adsorption capacity on a dry-weight basis.,"The dry product could absorb approximately 145 times its original weight in water. For instance, every 1.0 g of the water-saturated product (hydrogel) comprised 99.3 % H2O and 0.68 % dry weight.",hydrogel_properties
2396,10.1016/j.ijbiomac.2023.128865,post_immobilization_enzyme_function,"""Lac-CB 5:1 degraded CR 85.0% and 86.4%, and BB 71% and 74.9%, at 100 ppm and 200 ppm respectively""",Protein adsorption is linked to retained catalytic function after immobilization.,"Degradation results... achieving degradation efficiency of 85.0 % and 86.4 % for CR and 71 % and 74.9 % for BB at concentrations of 100 ppm and 200 ppm, respectively.",biointerface_response
2397,10.1016/j.molliq.2018.12.037,Cu2+ loading on SBA-15-AP,"""137.9 mg/g nanoparticles""",Defines density of immobilized metal affinity sites on the composite filler.,Cu2+ amount on SBA-15-AP was measured as 137.9 mg/g nanoparticles.,material_characterization
2398,10.1016/j.molliq.2018.12.037,Cu2+ leakage,"""no leakage detected""",Relevant to column stability and metal leaching risk.,"In the Cu2+ leakage studies performed, no leakage was detected.",stability
2399,10.1016/j.molliq.2018.12.037,SBA-15 BET surface area,"""758 m2/g""",High surface area is a key design rationale for improving cryogel adsorption capacity.,SBA-15 presented ... a specific surface of 758 m2/g and a pore volume of 1.11 cm3/g.,material_characterization
2400,10.1016/j.molliq.2018.12.037,SBA-15-AP BET surface area,"""266 m2/g""",Shows loss of surface area after amine functionalization.,"After functionalization with AP... all textural parameters decreased, as seen... in Table 1.",material_characterization
2401,10.1016/j.molliq.2018.12.037,SBA-15 pore diameter,"""9.1 nm""",Pore size was discussed as suitable for lysozyme adsorption.,SBA-15 ... narrow mesoporosity centred at 9.1 nm.,material_characterization
2402,10.1016/j.molliq.2018.12.037,SBA-15-AP pore diameter,"""7.8 nm""",Functionalized nanoparticle pore size after AP grafting.,Table 1 lists SBA-15-AP Dp as 7.8 nm.,material_characterization
2403,10.1016/j.molliq.2018.12.037,Cryogel preparation temperature,"""-12 °C for 24 h""",Cryopolymerization condition defining hydrogel morphology.,The mixture was put at -12 °C for 24 h in fridge chamber.,synthesis_conditions
2404,10.1016/j.molliq.2018.12.037,SBA-15 nanoparticle mass in column,"""15 mg""",Important for interpreting mg/g-particle adsorption normalization.,15 mg Cu+2-SBA-15 nanoparticles were added to this mixture.,synthesis_conditions
2405,10.1016/j.molliq.2018.12.037,Lysozyme amino acid interaction claim,"""single histidine residue mainly responsible for interaction with Cu2+""",Paper-specific mechanistic explanation for IMAC binding.,Lysozyme ... has single histidine amino acid that has main responsibility to interact with Cu+2 ions attached to adsorbent.,mechanism_annotations
2406,10.1002/pat.4623,solvent_free_hydrogel_fabrication,true,The paper emphasizes combining hydrophobic PDMS and hydrophilic PEGMA without organic solvent.,Hydrogels were prepared without organic solvent via condensation and radical copolymerization reactions.,synthesis_notes
2407,10.1002/pat.4623,relative_adsorption_only,"""Protein adsorption is reported as relative percentage rather than absolute adsorbed mass or surface loading.""",Limits normalization to q_norm_mg_g or surface_adsorption_ug_cm2.,"The control surface adsorption intensity was regarded as 100%, and Figure 10 reports relative adsorption percentages.",quality_notes
2408,10.1002/pat.4623,lysozyme_control_ambiguity,"""LZM apparent relative adsorption starts at 120% although the control surface is described as 100%.""",Creates ambiguity for fold-change and fouling-reduction calculations.,"Section 3.8 reports LZM adsorption decreasing from 120% to 36%, while PHP-0 was the control.",manual_review_flags
2409,10.1021/acsami.5c05228,antibacterial_rate_PMETAС_Ag_MOF_PU_GEL,""">99% against both E. coli and S. aureus""","Quantitative biointerface outcome is reported, but it is antibacterial rather than protein adsorption.","PMETAC@Ag-MOF/PU/GEL exhibits exceptional antibacterial activity, with inhibition rates exceeding 99% for both E. coli and S. aureus.",non_protein_biofouling_outcomes
2410,10.1021/acsami.5c05228,microalgae_adhesion_PMETAС_Ag_MOF_PU_GEL,"""<2% adhesion for Dunaliella and Porphyridium""","Quantitative antifouling adhesion result is reported for algae, not protein adsorption.","Both algae species exhibited the lowest adhesion densities on PMETAC@Ag-MOF/PU/GEL, with values below 2%.",non_protein_biofouling_outcomes
2411,10.1021/acsami.5c05228,swelling_rate_change,"""318% to 44%""","Hydrogel-relevant material property, but not a protein adsorption outcome.",The swelling rate of PMETAC@Ag-MOF/PU/GEL decreases from 318% to 44%.,hydrogel_material_properties
2412,10.1021/acsami.5c05228,zeta_potential_shift,"""Ag-MOF -37.2 mV to PMETAC@Ag-MOF 34.3 mV""",Surface charge change may be relevant for biointerface behavior but no protein adsorption was measured.,Successful synthesis is reflected in the surface potential shift of PMETAC@Ag-MOF from -37.2 mV (for pristine Ag-MOF) to 34.3 mV.,hydrogel_material_properties
2413,10.1002/jssc.201300911,cellulose_bead_porosity,"{""effective_bead_porosity_pct"": 86.5, ""maximum_bead_porosity_pct"": 98.3}",Porosity values describe embedded bead accessibility but do not fit the required hydrogel_properties scalar fields cleanly.,"The porosity of the cellulose beads was high, with effective bead porosity ϕe 86.5% and maximum bead porosity ϕmax 98.3%.",material_characterization
2414,10.1002/jssc.201300911,cryogel_porosity_and_permeability,"{""effective_porosity_pct"": 80.1, ""maximum_porosity_pct"": 90.4, ""water_permeability_m2"": ""8.9 × 10^-13""}",Hydraulic and porosity characterization supports chromatographic behavior but is not an adsorption outcome.,The water permeability calculated by Darcy's law was 8.9 × 10−13 m2... The maximum porosity of the cryogel was 90.4% and the effective porosity was 80.1%.,hydrogel_properties_extended
2415,10.1002/jssc.201300911,axial_dispersion_coefficients,"{""axial_dispersion_coefficients_m2_s"": [""4.11 × 10^-7"", ""1.29 × 10^-6"", ""3.86 × 10^-6"", ""7.6 × 10^-6"", ""1.04 × 10^-5""], ""flow_velocities_cm_min"": [0.82, 1.68, 3.32, 4.95, 6.63]}",Residence time distribution and axial dispersion are unusual chromatographic transport properties relevant to cryogel flow performance.,"The axial dispersion coefficients were calculated and the values were 4.11 × 10−7, 1.29 × 10−6, 3.86 × 10−6, 7.6 × 10−6, and 1.04 × 10−5 m2/s at the liquid flow velocities of 0.82, 1.68, 3.32, 4.95, and 6.63 cm/min, respectively.",transport_properties
2416,10.1002/jssc.201300911,low_binding_efficiency_explanation,"""Authors attributed low IgG and albumin binding efficiency to low VBTAC ligand density from 0.5 M monomer solution and short 50 mm bed height causing insufficient residence time for diffusion into embedded cellulose beads.""",Qualitative limitation and design rationale for future optimization.,"One reason is that in the graft processing we have used the monomer solution with a low concentration, i.e. 0.5 M, and thus the obtained pHEMA-CB-VBTAC cryogel has a low functional ligand density. The other reason is that the height of the pHEMA-CB-VBTAC cryogel was short (only 50 mm).",mechanistic_notes
2417,10.1021/acsbiomaterials.3c00856,nanosilica_coating_stability,"""NSCC-pHEMA water contact angle and silicon content remained basically unchanged after 30 min sonication at 1300 W/40 kHz or 7-day shaking immersion at 100 rpm in physiological saline.""",Coating durability is directly relevant to contact lens protein-fouling resistance.,Both water contact angle and silicon content remained basically unchanged for all NSCC-pHEMA hydrogels after sonication or long-term shaking immersion.,coating_stability
2418,10.1021/acsbiomaterials.3c00856,noncovalent_control,"""7%NSHC-pHEMA used same 7% colloidal silica coating but without dehydration treatment.""",Distinguishes covalent nanosilica coating from hydrogen-bonded coating control.,"pHEMA hydrogel was coated by 7% colloidal silica as above but without dehydration treatment, which is named as 7%NSHC-pHEMA hydrogel.",material_controls
2419,10.1021/acsbiomaterials.3c00856,bacterial_adhesion_after_lysozyme_deposition,"""For 7%NSCC-pHEMA, S. aureus adhesion was 41% and E. coli adhesion was 34% of pHEMA control.""",Links protein deposition resistance to downstream bacterial adhesion resistance.,7%NSCC-pHEMA hydrogels showed an S. aureus adhesion of 41%; E. coli adhesion of 34%.,biointerface_response
2420,10.1021/acsbiomaterials.3c00856,abstract_text_discrepancy,"""Abstract reports BSA deposition decreased by 57%, while Section 3.5 reports maximum BSA reduction of 55%.""",Potential extraction ambiguity for fouling_reduction_pct.,Abstract: reduced deposition of lysozyme and bovine serum albumin by 65% and 57%; Section 3.5: maximum reduction of 55% for BSA.,curation_flags
2421,10.1021/acsbiomaterials.5c02112,FcL1_hIgG1_KD,"""2.54 ± 0.03 × 10^-8 M""",Ligand-antibody affinity was measured outside the hydrogel and supports the affinity-release mechanism.,"FcL1 exhibited higher affinity to hIgG1 compared to FcLPEG with equilibrium dissociation constants of 2.54 ± 0.03 × 10-8 M and 3.01 ± 0.09 × 10-7 M, respectively.",ligand_binding_kinetics
2422,10.1021/acsbiomaterials.5c02112,FcLPEG_hIgG1_KD,"""3.01 ± 0.09 × 10^-7 M""",Comparator ligand affinity explains why HAT-ox-FcLPEG did not slow bevacizumab release.,"FcL1 exhibited higher affinity to hIgG1 compared to FcLPEG with equilibrium dissociation constants of 2.54 ± 0.03 × 10-8 M and 3.01 ± 0.09 × 10-7 M, respectively.",ligand_binding_kinetics
2423,10.1021/acsbiomaterials.5c02112,Fc_ligand_koff_values,"{""FcL1"": ""7.74 × 10^-4 s^-1"", ""FcLPEG"": ""3.08 × 10^-3 s^-1""}",Dissociation rate was explicitly linked to hydrogel antibody retention.,"FcL1 exhibited a slower dissociation rate (koff = 7.74 × 10-4 s-1) than FcLPEG (koff = 3.08 × 10-3 s-1), which resulted in more stable Fc-ligand-antibody complexes and longer retention within the gel.",ligand_binding_kinetics
2424,10.1021/acsbiomaterials.5c02112,HAT_ox_ligand_immobilization_ranges,"{""FcL1"": ""1.9 ± 1.0 to 20.3 ± 4.5 nmol FcL1/mg HAKT"", ""FcLPEG"": ""2.2 ± 0.6 to 9.2 ± 2.0 nmol FcLPEG/mg HAKT""}","Ligand loading range is reported, but not mapped to each release sample in the supplied context.","FcL1 was immobilized to HAKT, yielding 1.9 ± 1.0 to 20.3 ± 4.5 nmol FcL1/mg HAKT and 2.2 ± 0.6 to 9.2 ± 2.0 nmol FcLPEG/mg HAKT.",hydrogel_ligand_density
2425,10.1021/acsbiomaterials.5c02112,MC_FcL1_ligand_density,"""51.8 ± 3.5 nmol FcL1/mg MC""",FcL1 loading on methylcellulose precursor is a key design parameter for HAMC-FcL1.,Thiol-functionalized methylcellulose (MC) was conjugated to maleimide-modified FcL1 via Michael-thiol addition to yield MC-FcL1 with 51.8 ± 3.5 nmol FcL1/mg MC.,hydrogel_ligand_density
2426,10.1021/acsbiomaterials.5c02112,molecular_docking_contacts,"""HWRGWV residues H1, R3, and W5 form polar interactions with C426-V428 of hIgG1 Fc; FcL1 residues G7 and K9 interact with Q419-F424.""",Computational mechanism explains spacer-dependent affinity but is not a direct adsorption measurement.,"In addition to these interactions, residues G7 and K9 in FcL1 interact with Q419-F424 in hIgG1, likely accounting for the higher binding affinity of the FcL1 to the Fc region.",mechanism_modeling
2427,10.1021/acsbiomaterials.5c02112,released_bevacizumab_bioactivity_assay,"""Released bevacizumab from HAT-ox, HAT-ox-FcL1, and HAT-ox-FcLPEG showed similar bioactivity to fresh and 37 °C 7 d controls.""",Bioactivity validates protein function after hydrogel release but is not an adsorption metric.,"The released bevacizumab showed similar bioactivity to each other and both controls, demonstrating that this is a viable controlled release strategy.",bioactivity_after_release
2428,10.1021/acsami.4c18519,pathogen_binding_not_protein_adsorption,"""Complete HSV-1 adsorption occurred at 1.5 wt % SL1-H and 1 wt % SL2-H hydrogels.""","This is a quantitative hydrogel sequestration fact, but the target is a whole virus rather than an isolated protein.",It was observed that the complete adsorption of the HSV-1 occurred at a concentration of 1.5 wt % of SL1-H hydrogels and 1 wt % of SL2-H hydrogels.,pathogen_hydrogel_binding
2429,10.1021/acsami.4c18519,mesh_size_tuned_by_sulfation,"""Increasing degree of sulfation shifted hydrogel mesh-size distribution toward smaller values, with SL2-H on the order of native mucus.""","The paper emphasizes functionalization degree, not only polymer concentration, as a way to tune hydrogel porosity.",SEM imaging indicated that sulfation induced a change in hydrogel structure from coarse network of thick fibers ... to a fine network of thin fibers.,hydrogel_structure_design
2430,10.1021/acsami.4c18519,enzyme_stability,"""After hyaluronidase incubation, BL-H, SL1-H, and SL2-H maintained storage modulus values between 1 and 10 Pa until 5 Hz and loss moduli in the range of 0.1 to 1 Pa.""","A protein enzyme was used in the study, but as a degradation challenge rather than as an adsorption target.",Hydrogels were incubated with the enzyme at 37 °C for 30 h followed by evaluating the hydrogel rheology.,hydrogel_enzyme_stability
2431,10.1016/j.chroma.2014.06.008,gamma_irradiation_dose,"""10 kGy""",Radiation-initiated grafting method is central to the increased protein binding capacity.,Samples were irradiated with a 10kGy dose at room temperature.,hydrogel_synthesis
2432,10.1016/j.chroma.2014.06.008,grafting_degree_gir,"""75%""",Capacity optimum is linked to gamma irradiation grafting degree.,The highest dynamic binding capacity (DBC) was obtained at 75% degree of grafting with a value of 110±10mg/g.,hydrogel_properties
2433,10.1016/j.chroma.2014.06.008,grafting_degree_cg,"""93%""","Chemically grafted material had higher degree of grafting but lower BSA capacity, which is mechanistically notable.","Even though the degree of chemically initiated grafting (93%) was higher compared to that for gamma irradiation (75%), its binding capacity for BSA was ca. 3-4 fold lower.",hydrogel_properties
2434,10.1016/j.chroma.2014.06.008,cryogel_porosity,"""ca. 70±5%""",Porosity supports convective flow and preservation of cryogel pore structure after grafting.,"Water uptake experiments revealed adsorbent porosities of ca. 70±5%, which indicates that both grafting procedures did not affect the physical integrity of the pores.",hydrogel_properties
2435,10.1016/j.chroma.2014.06.008,phosphate_capacity_gir_deae,"""119 mmol/L""","Ion-exchange capacity is reported and compared with DEAE Sepharose Fast Flow, although it is not a protein adsorption metric.",The phosphate capacity for GIR-DEAE monolithic cryogels measured by the pH transient method was 119mmol/L.,ion_exchange_capacity
2436,10.1016/j.chroma.2014.06.008,flow_rate_independence,"""DBC independent up to 600 cm/h for GIR-DEAE""",Flow-rate robustness is a key chromatographic performance claim.,"The dynamic binding capacities of our cryogels for BSA were independent of flow rates of up to 600cm/h, ensuring convective flow distribution.",chromatography_performance
2437,10.1002/mabi.202400075,metal_ion_scan_udp_yield_order,"""Ni2+ 57%, Co2+ 37%, Mn2+ 18%, Fe2+/3+ 16%, Mg2+ 5% of maximum possible UDP after 54 h""",Activity outcome provides an indirect functional ranking of immobilized enzyme-microgel hybrids.,The text reports these percentages after 54 h for p(VCL/NTAaa@Mt@PmHAS) hybrids.,metal_scan_functional_activity
2438,10.1002/mabi.202400075,Fe_overincorporation,"""Fe content 59.7 mg/g, 131.3 umol/mmol, apparent occupied NTA sites 1347%, yield 111%, metal concentration 3.21 mM""","Fe incorporation far exceeded available NTA sites, indicating nonspecific interactions and oxidation-state ambiguity.","The authors state Fe ions interact not only with NTA units but also with VCL, leading to far exceeded Fe incorporation.",metal_loading_anomalies
2439,10.1002/mabi.202400075,optimized_recycling_udp_values,"[{""UDP_mM"": 17.8, ""cycle"": 1, ""percent_of_max"": 89}, {""UDP_mM"": 13.1, ""cycle"": 2, ""percent_of_max"": 66}, {""UDP_mM"": 8.7, ""cycle"": 3, ""percent_of_max"": 44}]",These values quantify functional reuse of the adsorbed enzyme-hydrogel hybrid.,"The recycling section reports UDP formed in the first, second, and third cycles.",recycling_functional_retention
2440,10.1002/mabi.202400075,HA_product_properties_after_recycling,"[{""Mw_MDa"": 1.74, ""cycle"": 1, ""dispersity"": 1.24}, {""Mw_MDa"": 1.61, ""cycle"": 2, ""dispersity"": 1.19}, {""Mw_MDa"": 1.55, ""cycle"": 3, ""dispersity"": 1.12}]",Product molecular weight and dispersity are coupled side outcomes of immobilized enzyme performance.,SEC characterization reported similar molecular weights with decreasing dispersities over cycles.,HA_product_characterization
2441,10.1002/mabi.202400075,NTA_content_activity_tradeoff,"""At fixed 1.5 mg/mL PmHAS loading, enzyme concentration increased with chi_NTA, but UDP formation declined at higher chi_NTA after increasing to 0.5 mol%.""",Separates adsorption capacity from retained catalytic activity and indicates possible over-functionalization.,The authors attribute high-NTA decline to unwanted NTA interactions with non-tag His groups in PmHAS.,ligand_density_adsorption_activity_tradeoff
2442,10.1002/mabi.202400075,missing_numeric_adsorption_values_in_context,"""Numeric Bradford-derived PmHAS concentrations appear to be in figures but were not included as text/table values in the supplied context.""",Manual figure extraction is needed for normalized adsorption capacity or binding efficiency.,"The text describes trends and references Figure 2b and Figure 3, but exact enzyme concentrations are not present in the supplied article context.",manual_figure_extraction_targets
2443,10.1002/app.56184,acid_alkali_stability,"""Hydrogel-coated PDA-APTES membrane was more stable in acidic media than alkaline media.""",Chemical stability of antifouling coating may affect reusable protein-filtration surfaces.,Chemical stability examined and the results confirmed that the hydrogel-coated membrane was more stable in acidic media compared with alkali media.,coating_stability
2444,10.1002/app.56184,surface_roughness_M_DA_P,"""Rq 242 nm; Ra 197 nm""",High roughness accompanies PEG-NH2 hydrogel coating and may influence protein fouling.,Table 2 reports M-DA-P Rq 242 ± .7.46 nm and Ra 197 ± 3.89 nm.,hydrogel_surface_properties
2445,10.1002/app.56184,contact_angle_reduction,"""Contact angle decreased from 79.9 degrees for pristine PPSU to 47 degrees for M-DA-P.""",Hydrophilicity is the main proposed antifouling mechanism.,Contact angle decreased from 79.9° for pristine PPSU membrane to 47° for hydrogel-coated membrane (M-DA-P).,hydrogel_surface_properties
2446,10.1002/jbm.a.37503,conductive_hydrogel_no_cell_binding_sites,"""MSC adhesion and spreading increased on conductive agarose/PEDOT:PSS hydrogels despite the gels having no cell-binding sites.""",Links protein adsorption to cell adhesion on otherwise non-adhesive hydrogels.,Enhanced adhesion and spreading of MSCs on conductive substrates occurred despite the gels having no cell-binding sites.,biointerface_mechanism_notes
2447,10.1002/jbm.a.37503,charged_vs_neutral_protein_selectivity,"""BSA and lysozyme adsorption increased with PEDOT:PSS concentration, while myoglobin was unaffected.""",Shows charge-dependent adsorption behavior rather than general protein uptake.,The adsorption of charged proteins mostly correlated with PEDOT:PSS concentrations; myoglobin was unaffected by conductivity or storage modulus.,protein_charge_selectivity
2448,10.1002/jbm.a.37503,pure_PEDOTPSS_FN_retention,"""Pure PEDOT:PSS gels retained approximately 60% fibronectin at 24 h.""",Only approximate numeric adsorption value available in the supplied context.,The concentration of fibronectin in the pure PEDOT:PSS gels increased with time and was approximately 60% at 24 h.,adsorption_numeric_values
2449,10.1002/jbm.a.37503,roughness_contribution_at_high_PEDOTPSS,"""0.6 wt% PEDOT:PSS hydrogels had globular structures and increased surface roughness, proposed to increase FN interaction.""",Separates conductivity effects from topography effects because 0.2 and 0.6 wt% PEDOT:PSS did not differ significantly in conductivity.,"The 0.6 wt% PEDOT:PSS groups had more globular structures, leading to increased surface roughness.",mechanism_covariates
2450,10.1002/jbm.a.37503,storage_condition_affects_PEDOTPSS_elution,"""PEDOT:PSS elution was minimal in alphaMEM but evident after 1 day in water.""",Storage medium may affect adsorption experiments and conductive polymer retention.,"Storage water was noticeably gray after 24 h and absorbance decreased significantly between 1 and 2d, indicating PEDOT:PSS elution.",material_condition_notes
2451,10.1021/acsami.1c12696,non_protein_antifouling_targets,"[""Amphora sp."", ""Porphyridium sp."", ""Navicula sp."", ""crude oil"", ""dichloroethane droplets""]",The study is antifouling-oriented but evaluates algae and oil rather than protein adsorption.,The hydrogels were incubated in an algae suspension at 25 °C for 24 h. The density of different algae types was inspected and calculated.,non_protein_antifouling_outcomes
2452,10.1021/acsami.1c12696,hydrogel_Cu2_uptake,"""approximately 38.06 mg Cu2+ adsorbed per gram of dried hydrogel""","This is adsorption into a hydrogel, but it is metal-ion uptake rather than protein adsorption.",It was calculated that approximately 38.06 mg was adsorbed per gram of hydrogel (weight after drying).,material_loading
2453,10.1021/acsami.1c12696,hydrogel_TA_uptake,"""approximately 0.17 g tannic acid adsorbed per gram of dried hydrogel""",This is small-molecule uptake into the hydrogel and should not be confused with protein adsorption.,It was calculated that approximately 0.17 g of TA was adsorbed per gram of hydrogel (weight after drying).,material_loading
2454,10.1021/acsami.3c17580,adsorbed_BSA_metric_definition,"""ΔAbs/Abs""",The paper defines adsorption using a dimensionless UV absorbance loss ratio rather than a mass-normalized adsorption capacity.,"The amount of adsorbed BSA was defined as ΔAbs/Abs, where ΔAbs is the difference of UV absorption intensity before and after contact with the sample, and Abs is the UV absorption intensity of the initial BSA solution.",protein_adsorption_assay_methods
2455,10.1021/acsami.3c17580,antifouling_sample_crosslinker_content,"""φAl(OH)3 is 10 wt % in antifouling samples""",The protein adsorption series varied SBMA while holding Al(OH)3 nanoparticle content fixed.,"Therefore, we studied the AF ability of the multicomponent hydrogels through antiprotein and antibacterial adhesion tests (φAl(OH)3 is 10 wt % in these samples).",hydrogel_composition
2456,10.1021/acsami.3c17580,SBMA_antiprotein_trend,"""Antiprotein adsorption performance gradually improves as φSBMA increases.""",This is the central protein adsorption result but is only qualitative in the supplied context.,"As φSBMA increased, the antiprotein adsorption performance of the hydrogels gradually improves.",protein_adsorption_outcomes
2457,10.1021/acsami.3c17580,surface_hydration_mechanism,"""SBMA zwitterionic groups adsorb water molecules to form a dense water layer that hinders protein adsorption.""",Author-stated mechanism directly links chemistry to reduced protein adsorption.,"The zwitterionic structure of SBMA can adsorb water molecules, forming a dense water layer on the hydrogel surface that hinders protein adsorption.",mechanism_annotations
2458,10.1016/j.biomaterials.2008.01.019,true_control_recommendation,"""NIPs should be washed with the same template removal agent as MIPs.""",The paper's main conclusion is methodological: unwashed NIPs can create an apparent false imprinting effect.,"NIPs-washed, not the NIPs-unwashed, should be the true control materials of the MIPs in the rebinding experiments.",controls_and_mechanism
2459,10.1016/j.biomaterials.2008.01.019,washing_induced_binding,"""AcOH-SDS washing greatly enhanced protein binding on chitosan-containing polymers.""",Adsorption capacity was attributed to processing-induced non-specific adsorption rather than molecular imprint sites.,"The high template rebinding on the MIPs as well as the NIPs was not dependent on the template used for creating imprints, but on the washing with the AcOH-SDS solution.",mechanistic_observations
2460,10.1016/j.biomaterials.2008.01.019,structural_change_evidence,"""XRD and SEM showed decreased crystallinity and rougher morphology after AcOH-SDS washing.""",Links hydrogel processing to adsorption mechanism.,"XRD and SEM investigations confirmed that, after washing with the AcOH-SDS solution, both the structures and the morphologies of the NIP beads and the chitosan beads were altered significantly.",characterization
2461,10.1002/app.52846,calcium_release_after_conjugation,"""Burst calcium release ranged from 6.5e-8 to 1.6e-7 mol; total calcium release ranged from 2.1e-7 to 6.2e-7 mol.""","Quantitative calcium release is reported, but it is not a protein adsorption capacity metric.",The initial calcium ion burst release ranged from 6.5 x 10^-8 moles of calcium to 1.6 x 10^-7 moles of calcium. The total calcium release ranges from 2.1 x 10^-7 to 6.2 x 10^-7 moles of calcium.,calcium_release_conditions
2462,10.1002/app.52846,long_term_calcium_release,"""After 7 days of soaking, 1e-6 to 2.3e-6 mol calcium were released from hydrogels.""",Potentially important for interpreting biointerface response and cytotoxicity but not protein adsorption.,"After 7 days of soaking, 1 x 10^-6 to 2.3 x 10^-6 moles of calcium were released from the hydrogels.",calcium_release_conditions
2463,10.1002/app.52846,best_cell_response_condition,"""BSA exposed to 0.05 M calcium promoted the most promising viable cell adhesion over 7 days.""","The main study endpoint is bioactivity of delivered albumin, not adsorption capacity.",BSA exposed to 0.05 M calcium and delivered from polyampholyte hydrogels promoted the most promising viable cell adhesion over 7 days.,biointerface_response
2464,10.1002/app.52846,integrin_binding_mechanism,"""Cell adhesion to calcium-modified BSA-conjugated hydrogels appeared regulated by RGD and collagen-specific integrins; GRGDSP and BTT inhibited approximately 50%-75% total cell adhesion, with GRGDSP inhibiting at least 80% of viable cells.""",Mechanism is protein conformation/cell-binding related and may be relevant to bioactive protein presentation from hydrogels.,BTT and GRGDSP inhibit ~50%-75% of the total cell adhesion... GRGDSP inhibits ≥80% of the cells under all the conditions evaluated.,mechanism_or_cell_inhibition
2465,10.1002/app.52846,hydrogel_damage_high_calcium,"""0.1 M calcium BSA solutions caused cracks to begin forming in the hydrogel.""",Material instability confounds adsorption and cell-response outcomes at high calcium.,"Upon exposure to 0.1 M calcium BSA solutions, cracks begin to form in the hydrogel itself.",material_stability
2466,10.1002/bkcs.11980,hydrogel_sample_dimensions,"""10 mm × 10 mm × 2.4 mm square hydrogels; average thickness 2.4 mm""",Could support later conversion from μg/lens to approximate area-normalized adsorption if geometry assumptions are accepted.,Square hydrogels (10 mm × 10 mm × 2.4 mm) were cut from the sample; average thickness of the prepared hydrogels = 2.4 mm.,hydrogel_geometry
2467,10.1002/bkcs.11980,protein_adsorption_detection_workflow,"""Adsorbed protein was extracted/desorbed with 0.1% TFA in acetonitrile/water and quantified by reverse-phase HPLC at 220 nm.""",The reported adsorption amount is based on protein recovered from extraction solvent rather than direct solution depletion.,"The extracted solution was diluted 1/10 with the mobile phase for subsequent analysis. To quantify the concentration of extracted proteins, a reverse-phase high-performance liquid chromatography system was used.",analytical_method
2468,10.1002/bkcs.11980,bacterial_adhesion_side_outcome,"""MPC-containing copolymer hydrogels reduced E. coli adhesion by approximately 10-30% over 24 h relative to p(HEMA)-H.""",Biointerface side outcome relevant to anti-fouling but not protein adsorption.,"This decrease in absorbance of the bacterial suspensions corresponded to a reduction of bacterial adhesion of approximately 10-30% throughout the 24 h incubation time, relative to the unmodified hydrogels.",biointerface_side_outcomes
2469,10.1002/bkcs.11980,optical_transmittance,"""All prepared hydrogels showed transmittance greater than 90% over 300-700 nm.""",Relevant for contact lens and optical biomaterial applications but not an adsorption metric.,All prepared hydrogels demonstrated overall excellent high transmittances (>90%).,hydrogel_physical_properties
2470,10.1021/acsami.1c12307,immobilization_not_adsorption,"""Enzymes were added to hydrogel precursor before photopolymerization and retained by physical entrapment.""",This is hydrogel-protein immobilization but not an adsorption experiment.,"Herein, the enzymes were entrapped in poly(ethylene glycol)-based hydrogels upon photopolymerization of an aqueous precursor solution containing (meth)acrylic monomers, the cross-linker PEGDA, the photoinitiator LAP, and the enzymes.",exclusion_or_triage_notes
2471,10.1021/acsami.1c12307,reported_immobilization_efficiency_range,"""AGE up to 25%, NAL up to 16%, CSS up to 3%""","Quantitative protein-hydrogel retention/activity metric exists, but it reflects apparent enzymatic activity after immobilization rather than adsorption capacity.",The low E immo of CSS (up to 3%) compared to AGE (up to 25%) and NAL (up to 16%) was recognized.,enzyme_immobilization_metrics
2472,10.1016/j.colsurfb.2005.01.009,maximum_metal_ion_chelation_capacity,"{""Co(II)"": ""1.25 mmol/g dry gel at pH 5.0"", ""Cu(II)"": ""3.71 mmol/g dry gel at pH 5.0""}",Metal ion loading defines the affinity-site density but is not itself a protein adsorption outcome.,Abstract reports maximum metal ion adsorption capacities of 3.71 mmol/g dry gel for Cu(II) and 1.25 mmol/g dry gel for Co(II) at pH 5.0.,hydrogel_metal_loading
2473,10.1016/j.colsurfb.2005.01.009,metal_loading_text_inconsistency,"""The metal ion incorporation section appears to reverse the final 3.71 and 1.25 mmol/g assignments relative to the abstract and conclusion.""",This creates ambiguity for extracted metal-loading values and should be manually checked against the original figure.,Abstract/conclusion assign 3.71 mmol/g to Cu(II) and 1.25 mmol/g to Co(II); the metal ion incorporation paragraph states the final values with the metal names in the opposite order.,data_quality_flags
2474,10.1016/j.colsurfb.2005.01.009,swelling_adsorption_tradeoff,"""At pH 5.0 in acetate buffer, swelling ratios were 1200% for plain poly(VIm-MA), 60% for Cu(II)-chelated gel, and 45% for Co(II)-chelated gel, while BSA capacities were 0.38, 0.88, and 1.05 g/g dry gel respectively.""",Metal chelation greatly reduced swelling but increased protein capacity.,The abstract reports swelling ratios and BSA adsorption capacities for plain and metal-chelated gels.,hydrogel_property_outcome_links
2475,10.1016/j.colsurfb.2005.01.009,two_stage_adsorption_vs_initial_BSA_concentration,"""For poly(VIm-MA), adsorption increased below about 1.0 g/L BSA, became constant between 1.0 and 4.0 g/L, then increased again above 4.0 g/L before reaching a second saturation region above 10 g/L.""",Unusual concentration-response behavior may affect isotherm fitting or data digitization.,The adsorption capacity section describes first and second saturation regions for poly(VIm-MA).,qualitative_isotherm_notes
2476,10.1016/j.colsurfb.2005.01.009,EDTA_desorption_coupled_to_metal_stripping,"""EDTA desorbed 99.2% BSA from Cu(II)-chelated gel and 96.8% from Co(II)-chelated gel; metal ion desorption in EDTA was reported as 99.5% for both metal-chelated gels.""",High protein recovery is coupled with loss of the chelated metal affinity site.,The desorption section reports near-complete BSA release and 99.5% metal ion desorption in EDTA.,regeneration_and_leaching
2477,10.1016/j.ijbiomac.2026.150839,real_sea_trial_fouling_coverage,"""0.10% coverage after 90 days""",Long-term real marine field antifouling validation is reported alongside laboratory BSA anti-adhesion.,The PPSM hydrogel surface remained almost clean with only 0.10% coverage during 90 days of exposure in practical marine environment (Haikou Bay).,marine_field_antifouling
2478,10.1016/j.ijbiomac.2026.150839,PPSM_best_mechanical_performance,"""6.42 MPa tensile strength, 738% elongation at break, 20.16 MJ m-3 tensile toughness at 0.4 wt% MoS2@CNF""",Mechanical robustness is central to the hydrogel design but is not a protein adsorption metric.,"When the CNF concentration reaches 0.4%, the PPSM hydrogel exhibits the highest tensile strength, elongation at break, and tensile toughness, reaching 6.42 MPa, 738%, and 20.16 MJ m−3.",hydrogel_mechanical_properties
2479,10.1016/j.ijbiomac.2026.150839,MoS2_CNF_nanosheet_dimensions,"""approximately 17 nm thickness; lateral size 60 to 300 nm""",Nanofiller morphology may influence hydrogel mechanics and antifouling but is not directly part of the protein adhesion outcome.,AFM measurements demonstrated that the thickness of the MoS2@CNF nanosheets was approximately 17 nm. TEM indicated that the size of the MoS2@CNF nanosheets ranged from 60 to 300 nm.,nanofiller_properties
2480,10.1016/j.ijbiomac.2026.150839,NIR_antibacterial_activity,"""MoS2@CNF sterilization rate exceeded 99.9% toward E. coli and S. aureus under 808 nm NIR irradiation""",Antibacterial performance is biointerface-relevant but not protein adsorption.,"Under NIR irradiation, the antibacterial performance of MoS2@CNF nanosheets toward E. coli and S. aureus exceeded even 99.9%.",antibacterial_activity
2481,10.1002/app.39727,cryogel_primary_amine_loading,"""0.32 ± 0.05 mmol g-1 dry polymer""",Reactive amine loading constrains ligand density and explains ligand loading versus protein binding capacity.,The reactive amino loading of the cryogels was determined to 0.32 ± 0.05 mmol per gram dry polymer.,hydrogel_properties
2482,10.1002/app.39727,HPC4_ligand_loading_and_purity,"""28.4 umol g-1 dry polymer; 45% crude product purity""",Ligand synthesis yield is central to interpreting low antibody binding capacity.,"Table 1 displays the approximate crude product HPC4-peptide tag yield and purity which was determined to 45% and 28.4 μmol g−1 dry polymer, respectively.",hydrogel
2483,10.1002/app.39727,binding_capacity_in_molar_terms,"""5.7 nmol g-1 dry polymer for anti-HPC4 antibody""",Authors compare molar antibody binding capacity to trypsin substrate accessibility.,"Comparing this to the binding capacity of the HPC4-functionalized cryogels toward the anti-HPC4 antibody, which was determined to 5.7 nmol g−1 dry polymer, the amount of substrate available for trypsin cleavage is ∼200-fold higher.",outcome
2484,10.1002/app.39727,HPC4_OEG_spacer_ambiguity,"""Table 1 reports (OEG)3-HPC4, while later discussion states HPC4-ligand was attached to a six-unit OEG spacer.""",Conflicting spacer length affects material identity and should be manually checked against original figures/tables.,Table 1: (OEG)3-HPC4. Later text: In this study the HPC4-ligand was attached to a six-unit (OEG)-spacer.,quality
2485,10.1002/app.39727,macropore_surface_area_limitation,"""Authors attribute low antibody capacity to limited macropore surface area and inaccessibility of ligands in pore walls.""",Mechanistic explanation for high small-molecule ligand loading but low protein binding.,It appears that only a very small fraction of the ligands present on the cryogel were available for binding of the antibody.,mechanism
