Repository: sunyrain/PHA

# PHA Protein-Hydrogel Adsorption Dataset

Generated: 2026-07-05T11:36:45

## Scope

This curated package organizes literature-derived protein-hydrogel adsorption, binding, immobilization, antifouling, and related biointerface records extracted from the local PHA corpus.

The primary unit is one record:

`paper + hydrogel/sample + protein/mixture + experimental condition + measured outcome`

## Contents

- `data/sources.csv`: article-level metadata, extraction status, and curation decision.
- `data/records_flat.csv`: flattened record-level table with provenance, hydrogel, protein, condition, outcome, mechanism, and quality fields.

File: data/curated/pha_scientific_dataset_20260705/data/materials.csv (part 26 of 67)
id,doi,name,role,context,pubchem_query,needs_manual_normalization,enrichment_json
4233,10.3390/mi10110783,glucose,co-substrate for cofactor regeneration,GDH-SC oxidized glucose to regenerate NADPH from NADP+.,glucose,0,
4234,10.3390/mi10110783,MgCl2,buffer additive,Hydrogels and flow substrate solutions used KPi buffer supplemented with 1 mM MgCl2.,magnesium chloride,0,
4235,10.3390/mi10110783,sodium azide,antifouling preservative in flow substrate solution,Substrate solutions contained 0.01% v/v sodium azide to prevent fouling.,sodium azide,0,
4236,10.3390/mi10110783,PDMS,microreactor material,The hydrogel was loaded into a linear polydimethylsiloxane microreactor channel.,polydimethylsiloxane,0,
4237,10.3390/mi10110783,polystyrene microspheres,fluorescent tracer particles for microrheology,"Hydrogels were supplemented with 0.2 mg/mL green fluorescent polystyrene microspheres, 200 nm diameter, for MPT analysis.",polystyrene,0,
4238,10.1007/s11998-024-00926-3,graphene oxide,filler or antifouling additive,GO was incorporated into epoxy resin and combined with Cu2O hydrogel powder to prepare antifouling composite coatings.,graphene oxide,1,
4239,10.1007/s11998-024-00926-3,cuprous oxide,biocidal filler and Cu2+ release source,Cu2O powder or Cu2O hydrogel powder was added to GO dispersion; Cu2+ release was measured from GCMC and GCHMC coatings.,cuprous oxide,0,
4240,10.1007/s11998-024-00926-3,Cu2+,released metal ion biocide,The coating released Cu2+ for over 100 days and Cu2+ was claimed to disrupt biological metabolism or cause protein coagulation and cell death.,copper(2+),0,
4241,10.1007/s11998-024-00926-3,poly(vinyl alcohol),hydrogel polymer backbone,PVA powder was dissolved in deionized water and dimethyl sulfoxide before adding AAM and Cu2O to prepare PVA/AAM/Cu2O hydrogels.,polyvinyl alcohol,1,
4242,10.1007/s11998-024-00926-3,acrylamide,hydrogel monomer,AAM was added with Cu2O to the PVA solution during preparation of PVA/AAM/Cu2O hydrogels.,acrylamide,0,
4243,10.1007/s11998-024-00926-3,dimethyl sulfoxide,hydrogel preparation solvent,PVA powder was added to a deionized water and dimethyl sulfoxide mixture in a 7:3 ratio.,dimethyl sulfoxide,0,
4244,10.1007/s11998-024-00926-3,polyvinylpyrrolidone,GO dispersion additive,PVP was added with GO to NMP solution to create the GO dispersion.,polyvinylpyrrolidone,1,
4245,10.1007/s11998-024-00926-3,N-methyl-2-pyrrolidone,GO dispersion solvent,GO and PVP were dispersed in NMP solution to create GO dispersion.,N-methyl-2-pyrrolidone,0,
4246,10.1007/s11998-024-00926-3,epoxy resin,coating matrix,"Epoxy resin was added to various dispersions to prepare GMC, GCMC, and GCHMC coatings.",epoxy resin,1,
4247,10.1007/s00216-007-1745-6,hen egg albumin,hydrogel protein backbone,Cross-linked with chitosan using glutaraldehyde to form MPC monoliths.,,1,
4248,10.1007/s00216-007-1745-6,chitosan,hydrogel polysaccharide backbone,"Chitosan from crab shells, minimum 82% deacetylated, mixed with HEA for MPC formation.",chitosan,0,
4249,10.1007/s00216-007-1745-6,glutaraldehyde,crosslinker and spacer,Used to crosslink HEA/chitosan and to immobilize proteases via amino groups.,glutaraldehyde,0,
4250,10.1007/s00216-007-1745-6,sodium cyanoborohydride,reducing agent,Used to reduce formed Schiff bases in MPC preparation and after protease immobilization.,sodium cyanoborohydride,0,
4251,10.1007/s00216-007-1745-6,acetic acid,chitosan solvent,Chitosan was prepared as 2% w/v in 0.5% acetic acid.,acetic acid,0,
4252,10.1007/s00216-007-1745-6,sodium phosphate buffer,buffer,"Used for Schiff base reduction, enzyme washing, FIA, and protease immobilization.",sodium phosphate,1,
4253,10.1007/s00216-007-1745-6,sodium chloride,salt,0.15 M NaCl used in phosphate buffer during glutaraldehyde activation and Schiff base reduction buffer.,sodium chloride,0,
4254,10.1007/s00216-007-1745-6,ammonium bicarbonate,buffer,"Protease-MPC was equilibrated in 50 mM ammonium bicarbonate buffer, pH 8.0, before protein degradation studies.",ammonium bicarbonate,0,
4255,10.1007/s00216-007-1745-6,4-aminoantipyrine,FIA chromogenic substrate/reagent,Injected with phenol and glucose for HRP/GOD assay; colored quinomine detected at 592 nm.,4-aminoantipyrine,0,
4256,10.1007/s00216-007-1745-6,phenol,FIA chromogenic substrate/reagent,Injected at 25 mM with 4-aminoantipyrine and glucose in FIA.,phenol,0,
4257,10.1007/s00216-007-1745-6,glucose,analyte/substrate,Measured in FIA using GOD/HRP-containing MPC.,glucose,0,
4258,10.1007/s00216-007-1745-6,Sepharose CL-4B,flow-resistance comparator material,Compared with MPC for flow resistance and compression.,,1,
4259,10.1021/am300197m,poly(ethylene glycol) diacrylate,monomer/crosslinker,PEGDA average Mn 575 was used to synthesize PEG and PEG-AA microgels.,poly(ethylene glycol) diacrylate,1,
4260,10.1021/am300197m,acrylic acid,comonomer/functional group source,PEG-AA microgels contained 10 vol % AA in the synthesis formulation; FTIR indicated approximately 12 vol %.,acrylic acid,0,
4261,10.1021/am300197m,Darocur 1173,photoinitiator,Photoinitiator used during UV-driven free-radical polymerization.,Darocur 1173,1,
4262,10.1021/am300197m,dichloromethane,solvent,"PEGDA, AA, and photoinitiator were dissolved in dichloromethane to obtain precursor solution.",dichloromethane,0,
4263,10.1021/am300197m,poly(l-lysine),surface primer/cationic deposition layer,Microgels were electrostatically deposited onto PLL-primed silicon substrates.,poly-L-lysine,1,
4264,10.1021/am300197m,silicon wafer,substrate,PLL-primed polished Si single-crystal wafer substrates were modified with microgels.,silicon,0,
4265,10.1021/am300197m,fluorescein isothiocyanate,fluorescent label/control,FITC alone was used as a control and FITC-labeled L5 was used to visualize peptide loading.,fluorescein isothiocyanate,0,
4266,10.1021/am300197m,phosphate buffer,swelling/deposition rinse buffer,Microgel and bulk gel swelling were studied in 0.01 mol/L phosphate buffer; PLL-primed wafers were rinsed with pH 7.4 phosphate buffer.,phosphate buffer,1,
4267,10.1021/am300197m,poly(acrylic acid),FTIR standard/reference polymer,PAA homopolymer was used to prepare FTIR standard compositions.,poly(acrylic acid),1,
4268,10.1021/am300197m,vancomycin,antimicrobial control,Vancomycin was used as a control in peptide antimicrobial susceptibility testing.,vancomycin,0,
4269,10.1002/btpr.2113,polyacrylate,hydrogel polymer backbone,Natrix HD-C membrane is described as a porous polyacrylate hydrogel.,polyacrylate,1,
4270,10.1002/btpr.2113,polyacrylamide,hydrogel polymer backbone,Natrix HD-Q is described as a porous polyacrylamide hydrogel.,polyacrylamide,1,
4271,10.1002/btpr.2113,carboxylate,weak cation exchange binding group,Natrix HD-C contains high density pendant carboxylate binding groups.,carboxylate,1,
4272,10.1002/btpr.2113,quaternary ammonium,strong anion exchange binding group,Natrix HD-Q contains high density pendant quaternary ammonium binding groups.,quaternary ammonium,1,
4273,10.1002/btpr.2113,sodium acetate,buffer,Used for HD-C equilibration and loading pH/conductivity conditions.,sodium acetate,0,
4274,10.1002/btpr.2113,sodium chloride,salt and strip/equilibration component,"Used in equilibration, strip, and AEX pre-equilibration buffers.",sodium chloride,0,
4275,10.1002/btpr.2113,sodium phosphate,wash and elution buffer,Used in HD-C wash and elution buffers.,sodium phosphate,1,
4276,10.1002/btpr.2113,MOPS,optimized wash buffer,40 mM MOPS pH 7.1 buffer produced sharper pH transition during wash 2.,MOPS,0,
4277,10.1002/btpr.2113,Tris HCl,AEX buffer,Used for HD-Q equilibration at pH 7.5.,Tris hydrochloride,0,
4278,10.1002/btpr.2113,Tris,AEX buffer,Used for HD-Q mAb 2 and mAb 3 AEX flow-through polishing at pH 7.2.,tris(hydroxymethyl)aminomethane,0,
4279,10.1002/btpr.2113,sodium hydroxide,clean-in-place reagent,CIP step used 30 mM NaOH and 1 M NaCl for HD-C pilot cycles.,sodium hydroxide,0,
4280,10.1002/btpr.2113,inert polymeric web,physical reinforcement/filler,Natrix HD-C hydrogel was physically reinforced by an inert polymeric web.,inert polymeric web,1,
4281,10.1002/bkcs.10545,2-hydroxyethyl methacrylate,main hydrogel monomer,"HEMA monomer was used at 86.5 wt% in H, P1, and P2 hydrogels.",2-hydroxyethyl methacrylate,0,
4282,10.1002/bkcs.10545,N-vinylpyrrolidone,hydrogel comonomer,"NVP was used at 12 wt% in H, P1, and P2 hydrogels.",N-vinylpyrrolidone,0,
4283,10.1002/bkcs.10545,methacrylic acid,ionic hydrogel comonomer and coupling handle,MA was used at 1 wt%; its carboxylic acid groups reacted with PEG-substituted hydrazides and may attract lysozyme as carboxylate anions.,methacrylic acid,0,
4284,10.1002/bkcs.10545,ethylene glycol dimethacrylate,crosslinker,EGDMA was used at 0.5 wt% in hydrogel formulations.,ethylene glycol dimethacrylate,0,
4285,10.1002/bkcs.10545,polyethyleneglycol monomethylether,PEG precursor,PEG monomethylether with MW 550 was used to synthesize PEG-substituted hydrazides.,polyethylene glycol monomethyl ether,1,
4286,10.1002/bkcs.10545,linear PEG-substituted hydrazide,surface antifouling ligand/coating,Hydrogel P1 was functionalized with linear PEG 1.,linear PEG substituted benzohydrazide,1,
4287,10.1002/bkcs.10545,tri-branched PEG-substituted hydrazide,surface antifouling ligand/coating,Hydrogel P2 was functionalized with tri-branched PEG 2.,tri-branched PEG substituted benzohydrazide,1,
4288,10.1002/bkcs.10545,1-ethyl-3-(3-dimethylaminopropyl)-carbodiimide,amide-coupling reagent,EDC was used with NHS to couple PEG-substituted hydrazides to MA carboxylic acid groups.,1-ethyl-3-(3-dimethylaminopropyl)carbodiimide,0,
4289,10.1002/bkcs.10545,N-hydroxysuccinimide,amide-coupling reagent,NHS was used with EDC for PEG immobilization.,N-hydroxysuccinimide,0,
4290,10.1002/bkcs.10545,acetonitrile,protein extraction solvent component and HPLC mobile phase component,Adsorbed proteins were extracted using acetonitrile/0.2 wt% trifluoroacetic acid.,acetonitrile,0,
4291,10.1002/bkcs.10545,trifluoroacetic acid,protein extraction solvent component and HPLC mobile phase additive,Extraction solvent contained 0.2 wt% trifluoroacetic acid.,trifluoroacetic acid,0,
4292,10.3390/ijms222011118,bovine serum albumin,hydrogel backbone,BSA was crosslinked to manufacture hydrogel beads and was also discussed as blood-compatible material.,,0,
4293,10.3390/ijms222011118,1-ethyl-3-(3-dimethylaminopropyl) carbodiimide-hydrochloride,crosslinker/activator,Used to crosslink BSA molecules into hydrogel beads.,1-ethyl-3-(3-dimethylaminopropyl) carbodiimide hydrochloride,0,
4294,10.3390/ijms222011118,PEG4-SPDP,bifunctional crosslinker for aptamer immobilization,Used to functionalize bead surfaces with amino-modified aptamers.,PEG4-SPDP,1,
4295,10.3390/ijms222011118,Span 80,emulsifying agent,Used with dodecane during emulsion fabrication of BSA hydrogel beads.,Span 80,0,
4296,10.3390/ijms222011118,dodecane,continuous oil phase,Used as hydrophobic phase for bead-forming emulsion.,dodecane,0,
4297,10.3390/ijms222011118,anti-Pseudomonas aeruginosa aptamer library,affinity ligand,Eight amino-modified aptamers were immobilized on BSA hydrogel beads for pathogen capture.,,1,
4298,10.3390/ijms222011118,Triton X-100,positive hemolysis control,Used as surfactant positive control in the hemolysis assay.,Triton X-100,0,
4299,10.1002/adfm.200400117,2-methacrylamidobutyl nitrilotriacetic acid,NTA-containing monomer,incorporated into hydrogels to enable His-tagged protein immobilization,2-methacrylamidobutyl nitrilotriacetic acid,1,
4300,10.1002/adfm.200400117,nitrilotriacetic acid,affinity ligand functional group,NTA forms metal-ion-NTA complexes with strong affinity for histidine residues,nitrilotriacetic acid,0,
4301,10.1002/adfm.200400117,metal ion,affinity bridge,metal-ion-NTA complexes bind histidine residues,,1,
4302,10.1002/adfm.200400117,histidine residues,protein affinity motif,His residues on His-tagged proteins bind metal-ion-NTA complexes,histidine,0,
4303,10.1002/app.40098,methacrylic acid,monomer,P(MAA-co-NVP) hydrogels were synthesized from MAA and NVP at a 1:1 molar ratio.,methacrylic acid,0,
4304,10.1002/app.40098,N-vinylpyrrolidone,monomer,P(MAA-co-NVP) hydrogels were synthesized from MAA and NVP at a 1:1 molar ratio.,N-vinylpyrrolidone,0,
4305,10.1002/app.40098,tetra(ethylene glycol) dimethacrylate,crosslinker,TEGDMA was used as one of two crosslinking agents in hydrogel formulations.,tetraethylene glycol dimethacrylate,1,
4306,10.1002/app.40098,poly(ethylene glycol) (400) dimethacrylate,crosslinker,PEGDMA was used as one of two crosslinking agents and was the crosslinker in formulations selected for BSA loading and release.,poly(ethylene glycol) dimethacrylate,1,
4307,10.1002/app.40098,Irgacure 184,photoinitiator,Photoinitiator Irgacure 184 was added at 1 wt% with respect to total monomer weight.,1-hydroxycyclohexyl phenyl ketone,1,
4308,10.1002/app.40098,polycationic nanogels,filler_or_composite,"Polycationic nanogels were added to P(MAA-co-NVP) microgels at 0, 1, 2, or 5 wt% with respect to total monomer weight.",,1,
4309,10.1002/app.40098,"3,3-dimethylglutaric acid",buffer component,"Dynamic swelling studies used 0.1 M 3,3-dimethylglutaric acid/NaOH buffers.","3,3-dimethylglutaric acid",0,
4310,10.1002/app.40098,sodium chloride,salt,Dynamic swelling buffers had ionic strength of 0.1 M by addition of NaCl.,sodium chloride,0,
4311,10.1002/app.40098,phosphate-buffered saline,release buffer,Release studies were completed in pH 7.4 PBS buffer at 37°C.,phosphate buffered saline,1,
4312,10.1002/app.40098,FITC-dextran,non-protein comparator model therapeutic,FITC-dextran was loaded and released as a smaller model therapeutic alongside BSA.,FITC-dextran,1,
4313,10.1002/app.40098,4-chloro-7-nitrobenzofurazan,nanogel fluorescent labeling reagent,Nanogels containing primary amines were reacted with NBD-Cl to confirm nanogel presence within microgels.,4-chloro-7-nitrobenzofurazan,0,
4314,10.1007/s10856-013-4984-4,NCO-sP(EO-stat-PO),hydrogel precursor/polymer coating,Reactive star-shaped polyethylene oxide-stat-propylene oxide prepolymer with terminal isocyanate groups used to form sPEOPO hydrogel coatings.,,1,
4315,10.1007/s10856-013-4984-4,sPEOPO,hydrogel coating and bulk hydrogel,Abbreviation used for NCO-sP(EO-stat-PO); used as ultrathin coating on HDPE and as 20 wt% bulk hydrogel discs.,,1,
4316,10.1007/s10856-013-4984-4,ethylene oxide,monomer component,sPEOPO system consists of 80% ethylene oxide and 20% propylene oxide.,ethylene oxide,0,
4317,10.1007/s10856-013-4984-4,propylene oxide,monomer component,sPEOPO system consists of 80% ethylene oxide and 20% propylene oxide.,propylene oxide,0,
4318,10.1007/s10856-013-4984-4,isocyanate,reactive functional group,Terminal reactive isocyanate groups enable covalent binding to surfaces functionalized with isocyanate-reactive groups and covalent immobilization of growth factors during cross-linking.,isocyanate,1,
4319,10.1007/s10856-013-4984-4,HDPE,implant substrate,Medical grade high-density polyethylene used as disc and cylindrical implant material.,polyethylene,0,
4320,10.1007/s10856-013-4984-4,ammonia,plasma activation reagent,Low-pressure ammonia plasma introduced isocyanate-reactive groups onto HDPE before sPEOPO coating.,ammonia,0,
4321,10.1007/s10856-013-4984-4,GRGDS,adhesion peptide ligand,Linear RGD-functional coatings were produced using a GRGDS-supplemented solution.,Gly-Arg-Gly-Asp-Ser,1,
4322,10.1007/s10856-013-4984-4,RGD peptide,cell adhesion ligand,RGD-peptides were introduced into sPEOPO hydrogel coatings to support specific adhesion.,Arg-Gly-Asp,1,
4323,10.1007/s10856-013-4984-4,tetrahydrofuran,coating solvent,50 mg sPEOPO was dissolved in 0.5 mL THF before addition of water and GRGDS solution.,tetrahydrofuran,0,
4324,10.1007/s10856-013-4984-4,PBS,protein adsorption buffer,BSA tetramethylrhodamine conjugate adsorption was tested in PBS buffer at pH 7.4.,phosphate buffered saline,1,
4325,10.1016/j.polymertesting.2025.108844,sodium p-styrenesulfonate,anionic monomer,Used with DAC to prepare PA and S-PA hydrogels; used alone for PNaSS comparator.,sodium p-styrenesulfonate,0,
4326,10.1016/j.polymertesting.2025.108844,"methyl chloride quaternized N,N-dimethylamino ethylacrylate",cationic monomer,Used with NaSS to prepare PA and S-PA hydrogels; used alone for PDAC comparator.,"methyl chloride quaternized N,N-dimethylamino ethylacrylate",1,
4327,10.1016/j.polymertesting.2025.108844,"N,N′-methylene-bis-acrylamide",crosslinker,Crosslinker used in hydrogel precursor solutions.,"N,N'-methylenebisacrylamide",0,
4328,10.1016/j.polymertesting.2025.108844,3-methacryloxypropyl trimethoxy silane,silane modifier/crosslinking and coupling agent,Introduced into S-PA hydrogel precursor and used to pretreat substrates; forms Si-O-Si and Si-C bonds.,3-methacryloxypropyl trimethoxysilane,0,
4329,10.1016/j.polymertesting.2025.108844,α-ketoglutaric acid,photoinitiator,Used as photoinitiator in UV polymerization.,alpha-ketoglutaric acid,0,
4330,10.1016/j.polymertesting.2025.108844,acrylamide,monomer,Used to prepare PAAm and DN comparator hydrogels.,acrylamide,0,
4331,10.1016/j.polymertesting.2025.108844,2-acrylamide-2-methylpropanesulfonic acid,monomer,Used to prepare PNaAMPS and DN comparator hydrogels.,2-acrylamido-2-methylpropane sulfonic acid,0,
4332,10.1016/j.polymertesting.2025.108844,Coomassie brilliant blue G-250,protein assay dye,Added to protein solution and measured at 595 nm to quantify BSA concentration after adsorption.,Coomassie brilliant blue G-250,0,
4333,10.1016/j.polymertesting.2025.108844,phosphate buffered saline,buffer,Hydrogels equilibrated in 0.1 M PBS buffer solution at pH 7.4 before BSA adsorption.,phosphate buffered saline,1,
4334,10.3390/cryst9050253,polypropylene,hydrophobic membrane substrate,Commercial polypropylene flat sheet membranes with nominal pore size 200 nm and overall porosity 70% were used as the support for IL-HCMs.,polypropylene,0,
4335,10.3390/cryst9050253,[2-(Methacryloyloxy)ethyl]dimethyl-(3-sulfopropyl)ammonium hydroxide,monomer,Used as the monomer at 10 wt% in the hydrogel pre-polymerization solution.,[2-(Methacryloyloxy)ethyl]dimethyl-(3-sulfopropyl)ammonium hydroxide,1,
4336,10.3390/cryst9050253,"N,N'-Methylenebisacrylamide",crosslinker,Used as the cross-linker at 1 wt% in the hydrogel pre-polymerization solution.,"N,N'-Methylenebisacrylamide",0,
4337,10.3390/cryst9050253,2-hydroxy-2-methyl propiophenone,photoinitiator,Added at 0.3 wt% before UV/Vis photo-initiated graft polymerization.,2-hydroxy-2-methyl propiophenone,0,
4338,10.3390/cryst9050253,1-Butyl-3-methylimidazolium hexafluorophosphate,ionic liquid additive,"Added at 0, 1, 5, 10, or 15 wt% of monomer to prepare IL-HCM 0-4.",1-Butyl-3-methylimidazolium hexafluorophosphate,0,
4339,10.3390/cryst9050253,ammonium sulfate,crystallization precipitant,A 1.5 M ammonium sulfate reservoir solution was used for crystallization.,ammonium sulfate,0,
4340,10.3390/cryst9050253,HEPES,buffer,Protein was dialyzed against 10 mM HEPES buffer at pH 7.,HEPES,0,
4341,10.3390/cryst9050253,magnesium chloride,buffer additive,Protein was dialyzed against buffer containing 1 mM magnesium chloride.,magnesium chloride,0,
4342,10.1002/slct.202001959,phosphate ion,template molecule and adsorption target,Phosphate ion-imprinted cryogel cartridges were synthesized and optimized for phosphate adsorption.,phosphate,0,
4343,10.1002/slct.202001959,calcium ions,metal ion or bridge used during imprinting,Phosphate ion-imprinted cryogel cartridges were synthesized in existence of calcium ions.,calcium ion,0,
4344,10.1002/slct.202001959,disodium hydrogenphosphate,phosphate ion source,Disodium hydrogenphosphate was used as the phosphate ions source in the synthesis of the cryogel cartridge.,disodium hydrogen phosphate,0,
4345,10.1002/slct.202001959,chloride ion,competitor anion,The selectivity of cryogel cartridges to phosphate ion was determined using chloride ions.,chloride,0,
4346,10.1002/slct.202001959,carbonate ion,competitor anion,The selectivity of cryogel cartridges to phosphate ion was determined using carbonate ions.,carbonate,0,
4347,10.1002/slct.202001959,molybdenum complex,spectrophotometric detection complex,Absorbance values of the blue colored molybdenum complex were measured at 650 nm for phosphate quantification.,molybdenum blue phosphate complex,1,
4348,10.1002/slct.202001959,phospho-tyrosine,phosphorylated amino acid adsorption target,"Selective adsorption studies of phosphorylated derivatives of tyrosine, threonine and serine were carried out.",phosphotyrosine,0,
4349,10.1002/slct.202001959,phospho-threonine,phosphorylated amino acid adsorption target and spiked lysate analyte,Albumin lysate was spiked with phospho-threonine residues and extracted using the cryogel cartridge.,phosphothreonine,0,
4350,10.1002/slct.202001959,phospho-serine,phosphorylated amino acid adsorption target,"Selective adsorption studies of phosphorylated derivatives of tyrosine, threonine and serine were carried out.",phosphoserine,0,
4351,10.1016/S0142-9612(01)00306-4,poly(ethylene oxide),hydrophilic block,PEO with Mn 2000 or 3400 g/mol was used as hydrophilic block in physical hydrogels.,polyethylene oxide,0,
4352,10.1016/S0142-9612(01)00306-4,monomethoxy poly(ethylene oxide),graft-forming hydrophilic macromonomer,MPEO Mn 2000 g/mol was converted to propylene glycol-terminated MPEO and used for MPEO2kPTMO.,monomethoxy polyethylene glycol,0,
4353,10.1016/S0142-9612(01)00306-4,poly(tetramethylene oxide),hydrophobic segment,PTMO Mn 2000 g/mol was used as hydrophobic block in PEO/PTMO hydrogels.,poly(tetramethylene oxide),0,
4354,10.1016/S0142-9612(01)00306-4,poly(dimethyl siloxane),hydrophobic segment,PDMS Mn 1860 g/mol was used as hydrophobic block in PEO3.4kPDMS.,polydimethylsiloxane,0,
4355,10.1016/S0142-9612(01)00306-4,hexamethylene diisocyanate,diisocyanate coupling reagent,Hydroxyl-terminated macromonomers were polycondensed with HDI to form urethane linkages.,hexamethylene diisocyanate,0,
4356,10.1016/S0142-9612(01)00306-4,dibutyltin dilaurate,catalyst,Used as catalyst for polycondensation reaction.,dibutyltin dilaurate,0,
4357,10.1016/S0142-9612(01)00306-4,Pellethane 2363-80AE,control polymer,Commercial polyurethane used as comparator in adsorption and platelet adhesion experiments.,Pellethane 2363-80AE,1,
4358,10.1016/S0142-9612(01)00306-4,sodium dodecyl sulfate,desorption/rinsing agent,0.5 wt% SDS solution used for 1 h to estimate reversibility of protein adsorption.,sodium dodecyl sulfate,0,
4359,10.1016/S0142-9612(01)00306-4,ABTS,ELISA chromogenic substrate,Green dye generated from ABTS in presence of hydrogen peroxide was detected at 405 nm.,"2,2'-azino-bis(3-ethylbenzothiazoline-6-sulfonic acid)",0,
4360,10.1016/S0142-9612(01)00306-4,epichlorohydrin,MPEO epoxidation reagent,Used to prepare MPEO glycidyl ether before conversion to propylene glycol terminal.,epichlorohydrin,0,
4361,10.1016/S0142-9612(01)00306-4,perchloric acid,epoxide hydrolysis reagent,0.1 n HClO4 solution used to generate propylene glycol at MPEO chain end.,perchloric acid,0,
4362,10.1007/s10965-021-02859-6,genipin,crosslinker,"Cross-linked DNA through primary amines on A, C, and G nitrogen bases.",genipin,0,
4363,10.1007/s10965-021-02859-6,genomic DNA,hydrogel polymer backbone,Kiwifruit-derived genomic DNA was used to prepare nanogels and encapsulate lipase.,DNA,1,
4364,10.1007/s10965-021-02859-6,AA oligonucleotide,synthetic DNA backbone comparator,Used to prepare nanocapsules and nanogels depending on concentration.,,1,
4365,10.1007/s10965-021-02859-6,doxorubicin hydrochloride,small-molecule payload comparator,DOX-loaded DNA nanogels were compared with lipase-loaded nanogels.,doxorubicin hydrochloride,0,
4366,10.1007/s10965-021-02859-6,n-hexane,oil phase,Used for water-in-hexane and hexane-in-water emulsion preparation.,hexane,0,
4367,10.1007/s10965-021-02859-6,olive oil,oil phase,Used for water-in-oil and oil-in-water emulsion preparation.,olive oil,1,
4368,10.1007/s10965-021-02859-6,Tween 80,surfactant,Added during emulsion preparation.,polysorbate 80,0,
4369,10.1007/s10965-021-02859-6,Span 80,surfactant,Added during emulsion preparation.,sorbitan monooleate,0,
4370,10.1007/s10965-021-02859-6,"1,2-Di-O-lauryl-rac-glycero-3-(glutaric acid 6-methylresorufin ester)",lipase activity substrate,Used to measure encapsulated lipase activity.,"1,2-Di-O-lauryl-rac-glycero-3-(glutaric acid 6-methylresorufin ester)",1,
4371,10.1007/s10965-021-02859-6,DMSO,activity assay solvent additive,5% DMSO was included in buffers for lipase activity measurements.,dimethyl sulfoxide,0,
4372,10.3390/ijms23063388,apple pectin,hydrogel polymer backbone,AP4 gel beads were prepared from commercial apple pectin AU701.,pectin,1,
4373,10.3390/ijms23063388,hogweed pectin,hydrogel polymer backbone,HS4 gel beads were prepared from pectin isolated from Heracleum sosnówskyi.,pectin,1,
4374,10.3390/ijms23063388,calcium chloride,ionic crosslinker,Pectin solutions were extruded into 340 mM calcium chloride solution to form AP4 and HS4 gel beads.,calcium chloride,0,
4375,10.3390/ijms23063388,calcium ion,metal ion bridge and proposed mediator of serum protein adsorption,The authors suggested calcium ions from Hanks' solution may improve interaction between negatively charged gel surface and serum proteins.,calcium ion,0,
4376,10.3390/ijms23063388,D-galacturonic acid,pectin monomer / carboxyl-bearing residue,Pectin gel charge was discussed according to the pKa of free carboxyl groups of D-GalA.,D-galacturonic acid,0,
4377,10.3390/ijms23063388,methyl ester groups,pectin functional group affecting protein interaction,Higher DM of apple pectin was discussed as potentially favoring protein interactions.,methyl ester,1,
4378,10.3390/ijms23063388,acetate buffer,pH-controlled adsorption medium,0.15 M acetate buffer solutions at pH 3.7 and 5.0 containing BSA were used.,acetate buffer,1,
4379,10.3390/ijms23063388,Hanks' solution,physiological adsorption medium,Serum protein adsorption was investigated in Hanks' solution supplemented with 10% FBS.,Hanks balanced salt solution,1,
4380,10.3390/ijms23063388,HEPES,buffer additive,Hanks' solution variants were supplemented with 25 mM HEPES to support constant pH 7.4.,HEPES,0,
4381,10.3390/ijms23063388,lipopolysaccharide,biointerface stimulant and adsorbate in macrophage experiments,HS4 gel beads adsorbed 1.3 times more LPS than AP4 gel beads.,lipopolysaccharide,1,
4382,10.1007/s00216-017-0237-6,acrylamide,hydrogel monomer,Polyacrylamide gel was created using 30% acrylamide/bis(acrylamide) solution.,acrylamide,0,
4383,10.1007/s00216-017-0237-6,bis(acrylamide),hydrogel crosslinker,Polyacrylamide gel was created using 30% acrylamide/bis(acrylamide) solution.,"N,N'-methylenebisacrylamide",1,
4384,10.1007/s00216-017-0237-6,ammonium persulfate,polymerization initiator,Ammonium persulfate was added before polymerization of the gel.,ammonium persulfate,0,
4385,10.1007/s00216-017-0237-6,TEMED,polymerization accelerator,TEMED was added before polymerization of the gel.,tetramethylethylenediamine,0,
4386,10.1007/s00216-017-0237-6,TEAB,digestion buffer,Hydrogels were swollen with 16 uL of 125 ng/uL trypsin in 100 mM TEAB.,triethylammonium bicarbonate,0,
4387,10.1007/s00216-017-0237-6,DTT,reducing agent,Three reduction conditions were tested by adding DTT.,dithiothreitol,0,
4388,10.1007/s00216-017-0237-6,IAA,alkylating agent,Peptides imbibed into the hydrogels were alkylated using 5 mM IAA.,iodoacetamide,0,
4389,10.1007/s00216-017-0237-6,TMT reagent,isobaric peptide labeling reagent,Digested extracts were TMT-labeled for relative quantification.,Tandem Mass Tag reagent,1,
4390,10.1021/acs.langmuir.4c04515,poly(carboxybetaine diacrylate),zwitterionic polymeric cross-linker,"PCBDA was synthesized and used to prepare PCB hydrogels at 10, 20, 30, and 40% mass concentrations.",poly(carboxybetaine diacrylate),1,
4391,10.1021/acs.langmuir.4c04515,polyethylene glycol diacrylate,commercial comparator cross-linker,PEG hydrogel was prepared using PEGDA as the cross-linker; PEGDA MW = 5000 g/mol.,polyethylene glycol diacrylate,1,
4392,10.1021/acs.langmuir.4c04515,"lithium phenyl-2,4,6-trimethylbenzoylphosphinate",photoinitiator,0.1 mol% LAP relative to cross-linker was used for photopolymerization.,"lithium phenyl-2,4,6-trimethylbenzoylphosphinate",0,
4393,10.1021/acs.langmuir.4c04515,sodium chloride,hydrogel preparation salt and porogen,PCB hydrogels were prepared in 1 M NaCl solution; NaCl was attributed a porogen role in hydrogel microstructure.,sodium chloride,0,
4394,10.1021/acs.langmuir.4c04515,2-methyl-2-oxazine,precursor monomer for PCBDA synthesis,Cationic ring-opening polymerization of 2-methyl-2-oxazine yielded HO-PMeOZI-OH.,2-methyl-2-oxazine,1,
4395,10.1021/acs.langmuir.4c04515,tert-butyl acrylate,synthesis reagent for Michael addition/deprotection route,Listed in materials and involved in PCBDA synthesis route.,tert-butyl acrylate,0,
4396,10.1021/acs.langmuir.4c04515,rhodamine B,protein fluorescent label,Rhodamine-labeled fibrinogen was used as the protein solution for adsorption visualization.,rhodamine B,0,
4397,10.1021/acs.langmuir.4c04515,phosphate-buffered saline,hydrogel washing/storage solution,All hydrogels were immersed in PBS for at least 5 days to remove unreacted chemicals.,phosphate buffered saline,1,
4398,10.1021/acs.macromol.7b00514,N-isopropylacrylamide,main monomer,Random terpolymer contained 94 mol % NiPAAm.,N-isopropylacrylamide,0,
4399,10.1021/acs.macromol.7b00514,methacrylic acid,charged comonomer,Random terpolymer contained 5 mol % methacrylic acid; hydrogel pKa approximately 4.5.,methacrylic acid,0,
4400,10.1021/acs.macromol.7b00514,benzophenone methacrylate,photo-cross-linker comonomer,Random terpolymer contained 1 mol % benzophenone methacrylate cross-linker.,benzophenone methacrylate,1,
4401,10.1021/acs.macromol.7b00514,4-(3-triethoxysilyl)propoxybenzophenone,grafting agent / glass surface functionalization reagent,Cover glass was prefunctionalized with benzophenone-silane before spin coating and UV cross-linking.,4-(3-triethoxysilyl)propoxybenzophenone,1,
4402,10.1021/acs.macromol.7b00514,Alexa Fluor 647,fluorophore label and residual free dye tracer,IgG was labeled with A647; residual free A647 was detected by FCS and used as a fast tracer/reference dye.,Alexa Fluor 647,1,
4403,10.1021/acs.macromol.7b00514,phosphate buffered saline,buffer,"PBS contained 140 mM NaCl, 10 mM phosphate, and 3 mM KCl at pH 7.4.",phosphate buffered saline,1,
4404,10.1021/acs.macromol.7b00514,sodium acetate,acetate buffer component,Acetate buffer was a 10 mM sodium acetate and acetic acid mixture 1:1 at pH 4.,sodium acetate,0,
4405,10.1021/acs.macromol.7b00514,acetic acid,acetate buffer component,Acetate buffer was a 10 mM sodium acetate and acetic acid mixture 1:1 at pH 4.,acetic acid,0,
4406,10.1021/acs.macromol.7b00514,sodium chloride,PBS salt,PBS contained 140 mM NaCl.,sodium chloride,0,
4407,10.1021/acs.macromol.7b00514,potassium chloride,PBS salt,PBS contained 3 mM KCl.,potassium chloride,0,
4408,10.1021/acs.macromol.7b00514,ethanol,processing solvent,Glass slides were rinsed with ethanol and pNiPAAm polymer was spin coated from ethanolic solution.,ethanol,0,
4409,10.1016/j.jcis.2008.05.052,poly(2-hydroxyethyl methacrylate),hydrogel polymer backbone,Common synthetic hydrogel biomaterial and QCM film substrate.,poly(2-hydroxyethyl methacrylate),0,
4410,10.1016/j.jcis.2008.05.052,2-hydroxyethyl methacrylate,monomer implied by polymer name,PolyHEMA is poly(2-hydroxyethyl methacrylate).,2-hydroxyethyl methacrylate,0,
4411,10.1016/j.jcis.2008.05.052,ethylene glycol dimethacrylate,crosslinker,Mixed at 7% with polyHEMA solution before UV crosslinking.,ethylene glycol dimethacrylate,0,
4412,10.1016/j.jcis.2008.05.052,2-hydroxy-2-methyl-propiophenone,UV initiator,Darocur 1173 was dissolved into the polyHEMA/EGDMA solution to act as ultraviolet initiator.,2-hydroxy-2-methylpropiophenone,0,
4413,10.1016/j.jcis.2008.05.052,Darocur 1173,UV initiator trade name,Alternative name for 2-hydroxy-2-methyl-propiophenone.,Darocur 1173,1,
4414,10.1016/j.jcis.2008.05.052,monomethyl ether of hydroquinone,inhibitor in EGDMA reagent,EGDMA was inhibited with MEHQ.,monomethyl ether of hydroquinone,0,
4415,10.1016/j.jcis.2008.05.052,MEHQ,inhibitor abbreviation,EGDMA reagent contained MEHQ.,MEHQ,1,
4416,10.1016/j.jcis.2008.05.052,polystyrene,underlayer/facilitates removal,A thin 2% by weight polystyrene film was spincoated onto the bare gold crystal before polyHEMA.,polystyrene,0,
4417,10.1016/j.jcis.2008.05.052,ethanol,solvent and swelling/removal medium,PolyHEMA was dissolved in ethanol with 5% water; films were soaked in ethanol with 5% water.,ethanol,0,
4418,10.1016/j.jcis.2008.05.052,water,solvent/swelling medium,Used in ethanol solution and Milli-Q rinsing; hydrogel swelled in water.,water,0,
4419,10.1016/j.jcis.2008.05.052,sodium chloride,buffer salt,PBS recipe contained 0.110 M NaCl.,sodium chloride,0,
4420,10.1016/j.jcis.2008.05.052,disodium hydrogen phosphate,buffer salt,PBS recipe contained 0.0190 M Na2HPO4.,disodium hydrogen phosphate,0,
4421,10.1016/j.jcis.2008.05.052,sodium dihydrogen phosphate,buffer salt,PBS recipe contained 0.00460 M NaH2PO4.,sodium dihydrogen phosphate,0,
4422,10.1016/j.jcis.2008.05.052,Complete Moisture Plus No Rub Solution,commercial rinsing/cleaning solution,Tested for removal of adsorbed protein.,Complete Moisture Plus No Rub Solution,1,
4423,10.1016/j.jcis.2008.05.052,ReNu MultiPlus No Rub Solution,commercial rinsing/cleaning solution,Tested for removal of adsorbed protein.,ReNu MultiPlus No Rub Solution,1,
4424,10.1016/j.jcis.2008.05.052,Hellmanex II,QCM cleaning solution,2% Hellmanex II in Milli-Q water was pumped through QCM during cleaning.,Hellmanex II,1,
4425,10.1016/j.jcis.2008.05.052,toluene,polystyrene removal solvent,Used to remove polystyrene from crystal during cleaning/reuse.,toluene,0,
4426,10.1021/acsabm.4c01757,poly(ethylene glycol) diacrylate Mw 700,macromonomer and crosslinker,Used with PEGDA 2000 at 75/25 wt ratio to form the SNA network.,polyethylene glycol diacrylate,1,
4427,10.1021/acsabm.4c01757,poly(ethylene glycol) diacrylate Mw 2000,macromonomer and crosslinker,Synthesized from PEG and acrylic acid and used in the optimized SNA formulation.,polyethylene glycol diacrylate,1,
4428,10.1021/acsabm.4c01757,poly(ethylene glycol),PEGDA 2000 precursor,"Alpha,omega-bishydroxy PEG Mw 2000 was used to synthesize PEGDA 2000.",polyethylene glycol,1,
4429,10.1021/acsabm.4c01757,acrylic acid,PEGDA 2000 synthesis reagent,Used with PEG to synthesize PEGDA 2000.,acrylic acid,0,
4430,10.1021/acsabm.4c01757,"N,N'-dicyclohexylcarbodiimide",PEGDA 2000 synthesis reagent,Listed in materials for PEGDA 2000 synthesis.,"N,N'-dicyclohexylcarbodiimide",0,
4431,10.1021/acsabm.4c01757,4-(dimethylamino)pyridine,PEGDA 2000 synthesis catalyst/reagent,Listed in materials for PEGDA 2000 synthesis.,4-dimethylaminopyridine,0,
4432,10.1021/acsabm.4c01757,SPAN80,emulsifier,Used in cyclohexane continuous phase for reverse miniemulsion polymerization.,sorbitan monooleate,1,
4433,10.1021/acsabm.4c01757,TWEEN60,emulsifier,Used with SPAN80 in the reverse miniemulsion.,polysorbate 60,1,
4434,10.1021/acsabm.4c01757,TEMED,polymerization accelerator,Included in aqueous macromonomer phase during SNA synthesis.,"N,N,N',N'-tetramethylethylenediamine",0,
4435,10.1021/acsabm.4c01757,ammonium persulfate,polymerization initiator,Added to initiate PEGDA polymerization at 30 C.,ammonium persulfate,0,
4436,10.1021/acsabm.4c01757,sodium chloride,synthesis salt,Present at 0.06 mol/L in the aqueous macromonomer solution.,sodium chloride,0,
4437,10.1021/acsabm.4c01757,TRIS-HCl,buffer,"Used at pH 7.4 for template dissolution, synthesis, binding assays, and ELISA adsorption.",tris hydrochloride,0,
4438,10.1021/acsabm.4c01757,cyclohexane,continuous phase and washing solvent,Continuous medium for reverse miniemulsion and used during washing.,cyclohexane,0,
4439,10.1021/acsabm.4c01757,acetone,washing solvent,Used during SNA purification after cyclohexane washing.,acetone,0,
4440,10.1021/acsabm.4c01757,Coomassie Brilliant Blue R-250,SDS-PAGE protein stain,Used for qualitative visualization of Spike S1 RBD bands after adsorption.,Coomassie Brilliant Blue R-250,1,
4441,10.1016/j.ijbiomac.2021.06.003,riboflavin,small-molecule drug model loaded into hydrogels,RF was used as a drug model and release profiles from β-LG/BSA amyloid-based hydrogels were measured.,riboflavin,0,
4442,10.1016/j.ijbiomac.2021.06.003,calcium chloride,crosslinking agent / gelling agent,CaCl2 was added to amyloid fibril-containing β-LG/BSA solutions to reach 50 mM and induce cold-set hydrogel formation.,calcium chloride,0,
4443,10.1016/j.ijbiomac.2021.06.003,hydrochloric acid,pH adjustment / acidic fibrillogenesis medium,β-LG and BSA were dissolved in pH 2.0 HCl solution for fibril preparation.,hydrochloric acid,0,
4444,10.1016/j.ijbiomac.2021.06.003,sodium hydroxide,pH adjustment and riboflavin stock solvent,NaOH was used to shift fibril solution pH from 2.0 to 7.5 and to prepare 0.5 M RF stock in 0.5 N NaOH.,sodium hydroxide,0,
4445,10.1016/j.ijbiomac.2021.06.003,sodium chloride,simulated gastric fluid component,SGF contained 2 g NaCl and HCl in 1 L DI water at pH 1.2.,sodium chloride,0,
4446,10.1016/j.ijbiomac.2021.06.003,potassium phosphate monobasic,simulated intestinal fluid component,"SIF contained KH2PO4, NaOH, and DI water at pH 7.5.",potassium phosphate monobasic,0,
4447,10.1016/j.ijbiomac.2021.06.003,Thioflavin T,amyloid fibril fluorescent probe,ThT binding assay was used to probe in vitro fibril formation in β-LG/BSA mixtures.,Thioflavin T,0,
4448,10.1016/j.ijbiomac.2021.06.003,uranyl acetate,TEM negative stain,TEM grids were negatively stained with 2% uranyl acetate.,uranyl acetate,0,
4449,10.3390/gels9030175,calcium chloride,trigger salt for fibrinogen hydrogel formation,CaCl2 induced fibrous pseudo-fibrin hydrogel formation and was used at 15 mmol/L in low-temperature reference experiments and typically 50 mmol/L under physiological-condition preparation.,calcium chloride,0,
4450,10.3390/gels9030175,calcium ion,metal ion or bridge,Ca2+ was proposed to occupy fibrinogen binding sites and possibly bridge neighboring fibrinogen molecules.,calcium ion,0,
4451,10.3390/gels9030175,calcium nitrate,alternative calcium salt,"A similar experiment with Ca(NO3)2 led to the same fibrous gel, supporting a calcium-induced process.",calcium nitrate,0,
4452,10.3390/gels9030175,magnesium chloride,comparator divalent metal chloride,MgCl2 produced less defined gel-like material with more unstructured fibrinogen compared with CaCl2.,magnesium chloride,0,
4453,10.3390/gels9030175,strontium chloride,comparator divalent metal chloride,SrCl2 produced less defined gel-like material with more unstructured fibrinogen compared with CaCl2.,strontium chloride,0,
4454,10.3390/gels9030175,barium chloride,comparator divalent metal chloride,BaCl2 produced less defined gel-like material with more unstructured fibrinogen compared with CaCl2.,barium chloride,0,
4455,10.3390/gels9030175,sodium chloride,salt additive,NaCl was added to mimic physiological conditions and improve fibrinogen dissolution; 100 mmol/L NaCl was used in physiological-condition pseudo-fibrin preparation.,sodium chloride,0,
4456,10.3390/gels9030175,HEPES,buffer,20 mmol/L HEPES buffer at pH 7.5 was used for physiological-condition pseudo-fibrin preparation.,HEPES,0,
4457,10.3390/gels9030175,AEBSF,thrombin inhibitor,0.5 mmol/L AEBSF was added before trigger salt to rule out thrombin catalysis.,4-(2-aminoethyl)benzenesulfonyl fluoride,0,
4458,10.3390/gels9030175,2-iodoacetamide,factor XIII inhibitor,0.1 mmol/L 2-iodoacetamide was added before trigger salt to rule out factor XIII catalysis.,iodoacetamide,0,
4459,10.3390/gels9030175,sodium hydroxide,pH adjustment reagent,NaOH was used to adjust fibrinogen solutions or stock solutions to target pH values.,sodium hydroxide,0,
