Repository: sunyrain/PHA

# PHA Protein-Hydrogel Adsorption Dataset

Generated: 2026-07-05T11:36:45

## Scope

This curated package organizes literature-derived protein-hydrogel adsorption, binding, immobilization, antifouling, and related biointerface records extracted from the local PHA corpus.

The primary unit is one record:

`paper + hydrogel/sample + protein/mixture + experimental condition + measured outcome`

## Contents

- `data/sources.csv`: article-level metadata, extraction status, and curation decision.
- `data/records_flat.csv`: flattened record-level table with provenance, hydrogel, protein, condition, outcome, mechanism, and quality fields.

File: data/curated/pha_scientific_dataset_20260705/data/record_standardization.csv (part 26 of 37)
"record_id","doi","interaction_type","is_covalent_binding","experiment_mode_primary","experiment_mode_detail","application_context","comparable_target_class","model_ready","model_ready_blocker","manual_review_priority","q5_protein_evidence_flag","q5_triage_action","standardization_rules_version"
"PHA-c957b5e505-001","10.1016/j.reactfunctpolym.2021.105036","covalent_immobilization","yes","immobilization","other","protein_immobilization","medium","True","ready","high","True","not_applicable","curated_release_20260707"
"PHA-c957b5e505-002","10.1016/j.reactfunctpolym.2021.105036","covalent_immobilization","yes","other","other","protein_immobilization","medium","True","ready","high","True","not_applicable","curated_release_20260707"
"PHA-c957b5e505-003","10.1016/j.reactfunctpolym.2021.105036","covalent_immobilization","yes","surface","fluorescence_surface_quantification","protein_immobilization","strong","True","ready","high","True","not_applicable","curated_release_20260707"
"PHA-0c739e5be9-001","10.1016/j.seppur.2011.08.011","selective_adsorption","no","column","batch_adsorption_isotherm","mechanism_study","strong","True","ready","high","True","not_applicable","curated_release_20260707"
"PHA-0c739e5be9-002","10.1016/j.seppur.2011.08.011","selective_adsorption","no","column","batch_adsorption_isotherm","mechanism_study","strong","True","ready","high","True","not_applicable","curated_release_20260707"
"PHA-0c739e5be9-003","10.1016/j.seppur.2011.08.011","affinity_binding","no","column","other","biointerface_adsorption","strong","True","ready","high","True","not_applicable","curated_release_20260707"
"PHA-0c739e5be9-004","10.1016/j.seppur.2011.08.011","affinity_binding","no","column","other","biointerface_adsorption","strong","True","ready","high","True","not_applicable","curated_release_20260707"
"PHA-0c739e5be9-005","10.1016/j.seppur.2011.08.011","affinity_binding","no","column","other","biointerface_adsorption","strong","True","ready","high","True","not_applicable","curated_release_20260707"
"PHA-0c739e5be9-006","10.1016/j.seppur.2011.08.011","selective_adsorption","no","column","other","screening_library","strong","True","ready","high","True","not_applicable","curated_release_20260707"
"PHA-0c739e5be9-007","10.1016/j.seppur.2011.08.011","selective_adsorption","no","column","other","biointerface_adsorption","strong","True","ready","high","True","not_applicable","curated_release_20260707"
"PHA-0c739e5be9-008","10.1016/j.seppur.2011.08.011","selective_adsorption","no","column","other","biointerface_adsorption","strong","True","ready","high","True","not_applicable","curated_release_20260707"
"PHA-0c739e5be9-009","10.1016/j.seppur.2011.08.011","selective_adsorption","no","column","other","biointerface_adsorption","strong","True","ready","high","True","not_applicable","curated_release_20260707"
"PHA-0c739e5be9-010","10.1016/j.seppur.2011.08.011","selective_adsorption","no","column","other","biointerface_adsorption","medium","True","ready","high","True","not_applicable","curated_release_20260707"
"PHA-0c739e5be9-011","10.1016/j.seppur.2011.08.011","affinity_binding","no","column","other","purification","medium","True","ready","high","True","not_applicable","curated_release_20260707"
"PHA-0c739e5be9-012","10.1016/j.seppur.2011.08.011","selective_adsorption","no","column","other","purification","medium","True","ready","high","True","not_applicable","curated_release_20260707"
"PHA-3eec17f3ae-001","10.1016/j.seppur.2013.08.026","affinity_binding","no","column","other","biointerface_adsorption","strong","True","ready","high","True","not_applicable","curated_release_20260707"
"PHA-3eec17f3ae-002","10.1016/j.seppur.2013.08.026","antifouling_low_adsorption","no","column","other","antifouling","strong","True","ready","high","True","keep","curated_release_20260707"
"PHA-3eec17f3ae-003","10.1016/j.seppur.2013.08.026","affinity_binding","no","column","other","biointerface_adsorption","strong","True","ready","high","True","not_applicable","curated_release_20260707"
"PHA-3eec17f3ae-004","10.1016/j.seppur.2013.08.026","affinity_binding","no","column","other","biointerface_adsorption","strong","False","low_source_quality","high","True","not_applicable","curated_release_20260707"
"PHA-3eec17f3ae-005","10.1016/j.seppur.2013.08.026","physical_adsorption","no","column","other","biointerface_adsorption","strong","True","ready","high","True","not_applicable","curated_release_20260707"
"PHA-3eec17f3ae-006","10.1016/j.seppur.2013.08.026","physical_adsorption","no","column","other","biointerface_adsorption","strong","True","ready","high","True","not_applicable","curated_release_20260707"
"PHA-3eec17f3ae-007","10.1016/j.seppur.2013.08.026","physical_adsorption","no","column","batch_adsorption_isotherm","mechanism_study","strong","True","ready","high","True","not_applicable","curated_release_20260707"
"PHA-3eec17f3ae-008","10.1016/j.seppur.2013.08.026","physical_adsorption","no","column","batch_adsorption_kinetics","mechanism_study","strong","True","ready","high","True","not_applicable","curated_release_20260707"
"PHA-3eec17f3ae-009","10.1016/j.seppur.2013.08.026","physical_adsorption","no","column","other","biointerface_adsorption","weak","False","not_strong_or_medium_comparable;missing_or_unnormalizable_unit;low_source_quality","medium","True","not_applicable","curated_release_20260707"
"PHA-3eec17f3ae-010","10.1016/j.seppur.2013.08.026","affinity_binding","no","column","other","purification","medium","False","missing_or_unnormalizable_unit;low_source_quality","high","True","not_applicable","curated_release_20260707"
"PHA-cdd74ba943-001","10.1016/j.seppur.2017.03.055","selective_adsorption","no","biofouling","surface_fouling_assay","antifouling","strong","True","ready","high","True","keep","curated_release_20260707"
"PHA-cdd74ba943-002","10.1016/j.seppur.2017.03.055","selective_adsorption","no","biofouling","surface_fouling_assay","antifouling","strong","True","ready","high","True","keep","curated_release_20260707"
"PHA-cdd74ba943-003","10.1016/j.seppur.2017.03.055","selective_adsorption","no","biofouling","other","antifouling","strong","True","ready","high","True","keep","curated_release_20260707"
"PHA-cdd74ba943-004","10.1016/j.seppur.2017.03.055","selective_adsorption","no","biofouling","other","antifouling","strong","True","ready","high","True","keep","curated_release_20260707"
"PHA-cdd74ba943-005","10.1016/j.seppur.2017.03.055","selective_adsorption","no","biofouling","other","purification","strong","True","ready","high","True","not_applicable","curated_release_20260707"
"PHA-cdd74ba943-006","10.1016/j.seppur.2017.03.055","selective_adsorption","no","biofouling","other","purification","strong","True","ready","high","True","not_applicable","curated_release_20260707"
"PHA-1df93a4373-001","10.1016/j.seppur.2017.07.001","physical_adsorption","no","surface","other","biointerface_adsorption","strong","True","ready","high","True","not_applicable","curated_release_20260707"
"PHA-1df93a4373-002","10.1016/j.seppur.2017.07.001","physical_adsorption","no","batch","batch_adsorption_equilibrium","biointerface_adsorption","strong","True","ready","high","True","not_applicable","curated_release_20260707"
"PHA-1df93a4373-003","10.1016/j.seppur.2017.07.001","physical_adsorption","no","batch","batch_adsorption_equilibrium","biointerface_adsorption","strong","True","ready","high","True","not_applicable","curated_release_20260707"
"PHA-1df93a4373-004","10.1016/j.seppur.2017.07.001","physical_adsorption","no","batch","batch_adsorption_equilibrium","biointerface_adsorption","strong","True","ready","high","True","not_applicable","curated_release_20260707"
"PHA-1df93a4373-005","10.1016/j.seppur.2017.07.001","physical_adsorption","no","batch","batch_adsorption_equilibrium","biointerface_adsorption","strong","True","ready","high","True","not_applicable","curated_release_20260707"
"PHA-1df93a4373-006","10.1016/j.seppur.2017.07.001","physical_adsorption","no","surface","other","biointerface_adsorption","strong","True","ready","high","True","not_applicable","curated_release_20260707"
"PHA-1df93a4373-007","10.1016/j.seppur.2017.07.001","physical_adsorption","no","batch","batch_adsorption_equilibrium","biointerface_adsorption","strong","True","ready","high","True","not_applicable","curated_release_20260707"
"PHA-1df93a4373-008","10.1016/j.seppur.2017.07.001","physical_adsorption","no","batch","batch_adsorption_equilibrium","biointerface_adsorption","strong","True","ready","high","True","not_applicable","curated_release_20260707"
"PHA-1df93a4373-009","10.1016/j.seppur.2017.07.001","physical_adsorption","no","batch","batch_adsorption_equilibrium","biointerface_adsorption","strong","True","ready","high","True","not_applicable","curated_release_20260707"
"PHA-1df93a4373-010","10.1016/j.seppur.2017.07.001","physical_adsorption","no","batch","batch_adsorption_equilibrium","biointerface_adsorption","strong","True","ready","high","True","not_applicable","curated_release_20260707"
"PHA-c1086d78b3-001","10.1016/j.seppur.2022.121224","physical_adsorption","no","surface","batch_adsorption_equilibrium","mechanism_study","strong","True","ready","high","True","not_applicable","curated_release_20260707"
"PHA-c1086d78b3-002","10.1016/j.seppur.2022.121224","physical_adsorption","no","surface","batch_adsorption_equilibrium","mechanism_study","strong","True","ready","high","True","not_applicable","curated_release_20260707"
"PHA-c1086d78b3-003","10.1016/j.seppur.2022.121224","physical_adsorption","no","surface","other","biointerface_adsorption","strong","True","ready","high","True","not_applicable","curated_release_20260707"
"PHA-c1086d78b3-004","10.1016/j.seppur.2022.121224","physical_adsorption","no","surface","other","mechanism_study","strong","True","ready","high","True","not_applicable","curated_release_20260707"
"PHA-ea00349c3f-001","10.1016/j.seppur.2022.121865","covalent_immobilization","yes","hemocompatibility","other","protein_immobilization","medium","True","ready","high","True","not_applicable","curated_release_20260707"
"PHA-1040a2c92d-001","10.1016/j.seppur.2023.124999","selective_adsorption","no","hemocompatibility","batch_adsorption_kinetics","hemocompatibility","strong","True","ready","high","True","not_applicable","curated_release_20260707"
"PHA-1040a2c92d-002","10.1016/j.seppur.2023.124999","selective_adsorption","no","hemocompatibility","other","hemocompatibility","strong","True","ready","high","True","not_applicable","curated_release_20260707"
"PHA-1040a2c92d-003","10.1016/j.seppur.2023.124999","selective_adsorption","no","hemocompatibility","other","hemocompatibility","strong","True","ready","high","True","not_applicable","curated_release_20260707"
"PHA-1040a2c92d-004","10.1016/j.seppur.2023.124999","selective_adsorption","no","hemocompatibility","other","hemocompatibility","strong","True","ready","high","True","not_applicable","curated_release_20260707"
"PHA-1040a2c92d-005","10.1016/j.seppur.2023.124999","selective_adsorption","no","hemocompatibility","other","hemocompatibility","strong","True","ready","high","True","not_applicable","curated_release_20260707"
"PHA-1040a2c92d-006","10.1016/j.seppur.2023.124999","selective_adsorption","no","hemocompatibility","other","hemocompatibility","strong","True","ready","high","True","not_applicable","curated_release_20260707"
"PHA-1040a2c92d-007","10.1016/j.seppur.2023.124999","selective_adsorption","no","surface","batch_adsorption_isotherm","mechanism_study","strong","True","ready","high","True","not_applicable","curated_release_20260707"
"PHA-1040a2c92d-008","10.1016/j.seppur.2023.124999","selective_adsorption","no","surface","other","biointerface_adsorption","medium","True","ready","high","True","not_applicable","curated_release_20260707"
"PHA-1040a2c92d-009","10.1016/j.seppur.2023.124999","selective_adsorption","no","hemocompatibility","other","purification","weak","False","missing_key_experiment_condition;not_strong_or_medium_comparable;missing_or_unnormalizable_unit;low_source_quality","medium","True","not_applicable","curated_release_20260707"
"PHA-bb9da92596-001","10.1016/j.seppur.2024.126438","selective_adsorption","no","hemocompatibility","batch_adsorption_equilibrium","hemocompatibility","strong","True","ready","high","True","not_applicable","curated_release_20260707"
"PHA-bb9da92596-002","10.1016/j.seppur.2024.126438","physical_adsorption","no","hemocompatibility","batch_adsorption_equilibrium","hemocompatibility","not_comparable","False","not_strong_or_medium_comparable;missing_or_unnormalizable_unit","high","True","not_applicable","curated_release_20260707"
"PHA-bb9da92596-003","10.1016/j.seppur.2024.126438","physical_adsorption","no","hemocompatibility","batch_adsorption_equilibrium","hemocompatibility","not_comparable","False","not_strong_or_medium_comparable;missing_or_unnormalizable_unit","high","True","not_applicable","curated_release_20260707"
"PHA-bb9da92596-004","10.1016/j.seppur.2024.126438","physical_adsorption","no","hemocompatibility","batch_adsorption_kinetics","hemocompatibility","weak","False","not_strong_or_medium_comparable","high","True","not_applicable","curated_release_20260707"
"PHA-bb9da92596-005","10.1016/j.seppur.2024.126438","physical_adsorption","no","hemocompatibility","other","hemocompatibility","weak","False","not_strong_or_medium_comparable","high","True","not_applicable","curated_release_20260707"
"PHA-ab4545b317-001","10.1016/j.seppur.2025.132314","covalent_immobilization","yes","biofouling","surface_fouling_assay","purification","medium","True","ready","high","True","not_applicable","curated_release_20260707"
"PHA-ab4545b317-002","10.1016/j.seppur.2025.132314","covalent_immobilization","yes","surface","other","protein_immobilization","medium","True","ready","high","True","not_applicable","curated_release_20260707"
"PHA-ab4545b317-003","10.1016/j.seppur.2025.132314","covalent_immobilization","yes","biofouling","surface_fouling_assay","purification","medium","True","ready","high","True","not_applicable","curated_release_20260707"
"PHA-ab4545b317-004","10.1016/j.seppur.2025.132314","covalent_immobilization","yes","surface","other","protein_immobilization","medium","True","ready","high","True","not_applicable","curated_release_20260707"
"PHA-b19387b1f9-001","10.1016/j.sna.2023.114371","physical_adsorption","no","batch","batch_adsorption_equilibrium","biointerface_adsorption","strong","True","ready","high","True","not_applicable","curated_release_20260707"
"PHA-b19387b1f9-002","10.1016/j.sna.2023.114371","physical_adsorption","no","batch","batch_adsorption_equilibrium","biointerface_adsorption","strong","True","ready","high","True","not_applicable","curated_release_20260707"
"PHA-b19387b1f9-003","10.1016/j.sna.2023.114371","physical_adsorption","no","batch","batch_adsorption_equilibrium","biointerface_adsorption","medium","True","ready","high","True","not_applicable","curated_release_20260707"
"PHA-b19387b1f9-004","10.1016/j.sna.2023.114371","physical_adsorption","no","batch","batch_adsorption_equilibrium","biointerface_adsorption","medium","True","ready","high","True","not_applicable","curated_release_20260707"
"PHA-b19387b1f9-005","10.1016/j.sna.2023.114371","physical_adsorption","no","batch","batch_adsorption_isotherm","mechanism_study","strong","True","ready","high","True","not_applicable","curated_release_20260707"
"PHA-b19387b1f9-006","10.1016/j.sna.2023.114371","physical_adsorption","no","batch","batch_adsorption_isotherm","mechanism_study","strong","True","ready","high","True","not_applicable","curated_release_20260707"
"PHA-b19387b1f9-007","10.1016/j.sna.2023.114371","physical_adsorption","no","batch","batch_adsorption_kinetics","mechanism_study","weak","False","not_strong_or_medium_comparable","high","True","not_applicable","curated_release_20260707"
"PHA-b19387b1f9-008","10.1016/j.sna.2023.114371","physical_adsorption","no","batch","batch_adsorption_kinetics","mechanism_study","weak","False","not_strong_or_medium_comparable","high","True","not_applicable","curated_release_20260707"
"PHA-b19387b1f9-009","10.1016/j.sna.2023.114371","physical_adsorption","no","batch","batch_adsorption_equilibrium","biointerface_adsorption","weak","False","not_strong_or_medium_comparable","high","True","not_applicable","curated_release_20260707"
"PHA-b19387b1f9-010","10.1016/j.sna.2023.114371","physical_adsorption","no","batch","batch_adsorption_equilibrium","biointerface_adsorption","weak","False","not_strong_or_medium_comparable","high","True","not_applicable","curated_release_20260707"
"PHA-b19387b1f9-011","10.1016/j.sna.2023.114371","physical_adsorption","no","batch","batch_adsorption_equilibrium","biointerface_adsorption","medium","True","ready","high","True","not_applicable","curated_release_20260707"
"PHA-3937bc3ab4-001","10.1016/j.snb.2012.10.007","selective_adsorption","no","surface","other","biointerface_adsorption","strong","True","ready","high","True","not_applicable","curated_release_20260707"
"PHA-3937bc3ab4-002","10.1016/j.snb.2012.10.007","selective_adsorption","no","surface","other","biointerface_adsorption","strong","True","ready","high","True","not_applicable","curated_release_20260707"
"PHA-3937bc3ab4-003","10.1016/j.snb.2012.10.007","entrapment","no","surface","other","protein_immobilization","strong","True","ready","high","True","not_applicable","curated_release_20260707"
"PHA-3937bc3ab4-004","10.1016/j.snb.2012.10.007","entrapment","no","surface","other","protein_immobilization","strong","True","ready","high","True","not_applicable","curated_release_20260707"
"PHA-3937bc3ab4-005","10.1016/j.snb.2012.10.007","selective_adsorption","no","surface","other","mechanism_study","weak","False","not_strong_or_medium_comparable","medium","True","not_applicable","curated_release_20260707"
"PHA-3937bc3ab4-006","10.1016/j.snb.2012.10.007","selective_adsorption","no","surface","other","biointerface_adsorption","not_comparable","False","not_strong_or_medium_comparable;missing_or_unnormalizable_unit;low_source_quality","low","True","not_applicable","curated_release_20260707"
"PHA-3937bc3ab4-007","10.1016/j.snb.2012.10.007","selective_adsorption","no","hemocompatibility","other","hemocompatibility","strong","True","ready","high","True","not_applicable","curated_release_20260707"
"PHA-3937bc3ab4-008","10.1016/j.snb.2012.10.007","selective_adsorption","no","hemocompatibility","other","hemocompatibility","strong","True","ready","high","True","not_applicable","curated_release_20260707"
"PHA-3937bc3ab4-009","10.1016/j.snb.2012.10.007","selective_adsorption","no","hemocompatibility","other","hemocompatibility","strong","True","ready","high","True","not_applicable","curated_release_20260707"
"PHA-3937bc3ab4-010","10.1016/j.snb.2012.10.007","selective_adsorption","no","hemocompatibility","other","hemocompatibility","strong","True","ready","high","True","not_applicable","curated_release_20260707"
"PHA-3937bc3ab4-011","10.1016/j.snb.2012.10.007","selective_adsorption","no","hemocompatibility","other","hemocompatibility","strong","True","ready","high","True","not_applicable","curated_release_20260707"
"PHA-3937bc3ab4-012","10.1016/j.snb.2012.10.007","selective_adsorption","no","hemocompatibility","other","hemocompatibility","strong","True","ready","high","True","not_applicable","curated_release_20260707"
"PHA-92de1ab866-001","10.1016/j.snb.2014.09.053","selective_adsorption","no","surface","other","biointerface_adsorption","strong","True","ready","high","True","not_applicable","curated_release_20260707"
"PHA-92de1ab866-002","10.1016/j.snb.2014.09.053","selective_adsorption","no","surface","other","biointerface_adsorption","strong","True","ready","high","True","not_applicable","curated_release_20260707"
"PHA-92de1ab866-003","10.1016/j.snb.2014.09.053","selective_adsorption","no","surface","other","biointerface_adsorption","strong","True","ready","high","True","not_applicable","curated_release_20260707"
"PHA-92de1ab866-004","10.1016/j.snb.2014.09.053","selective_adsorption","no","hemocompatibility","other","hemocompatibility","medium","True","ready","high","True","not_applicable","curated_release_20260707"
"PHA-92de1ab866-005","10.1016/j.snb.2014.09.053","selective_adsorption","no","hemocompatibility","other","hemocompatibility","medium","True","ready","high","True","not_applicable","curated_release_20260707"
"PHA-92de1ab866-006","10.1016/j.snb.2014.09.053","selective_adsorption","no","surface","other","biointerface_adsorption","medium","True","ready","high","True","not_applicable","curated_release_20260707"
"PHA-92de1ab866-007","10.1016/j.snb.2014.09.053","selective_adsorption","no","surface","other","biointerface_adsorption","not_comparable","False","not_strong_or_medium_comparable;missing_or_unnormalizable_unit;low_source_quality","low","True","not_applicable","curated_release_20260707"
"PHA-92de1ab866-008","10.1016/j.snb.2014.09.053","entrapment","no","QCM_SPR","QCM_D","protein_immobilization","not_comparable","False","not_strong_or_medium_comparable;missing_or_unnormalizable_unit;low_source_quality","medium","True","not_applicable","curated_release_20260707"
"PHA-92de1ab866-009","10.1016/j.snb.2014.09.053","selective_adsorption","no","QCM_SPR","QCM_D","biointerface_adsorption","not_comparable","False","not_strong_or_medium_comparable;missing_or_unnormalizable_unit;low_source_quality","medium","True","not_applicable","curated_release_20260707"
"PHA-92de1ab866-010","10.1016/j.snb.2014.09.053","selective_adsorption","no","QCM_SPR","QCM_D","biointerface_adsorption","not_comparable","False","not_strong_or_medium_comparable;missing_or_unnormalizable_unit;low_source_quality","medium","True","not_applicable","curated_release_20260707"
"PHA-92de1ab866-011","10.1016/j.snb.2014.09.053","selective_adsorption","no","QCM_SPR","QCM_D","biointerface_adsorption","not_comparable","False","not_strong_or_medium_comparable","high","True","not_applicable","curated_release_20260707"
"PHA-92de1ab866-012","10.1016/j.snb.2014.09.053","selective_adsorption","no","QCM_SPR","QCM_D","biointerface_adsorption","not_comparable","False","not_strong_or_medium_comparable","high","True","not_applicable","curated_release_20260707"
"PHA-92de1ab866-013","10.1016/j.snb.2014.09.053","entrapment","no","QCM_SPR","QCM_D","protein_immobilization","not_comparable","False","not_strong_or_medium_comparable;missing_or_unnormalizable_unit;low_source_quality","medium","True","not_applicable","curated_release_20260707"
"PHA-92de1ab866-014","10.1016/j.snb.2014.09.053","selective_adsorption","no","QCM_SPR","QCM_D","biointerface_adsorption","not_comparable","False","not_strong_or_medium_comparable;missing_or_unnormalizable_unit;low_source_quality","medium","True","not_applicable","curated_release_20260707"
"PHA-454eb7dc7c-001","10.1016/j.snb.2016.03.123","covalent_immobilization","yes","microarray","other","protein_immobilization","not_comparable","False","not_strong_or_medium_comparable;low_source_quality","medium","True","not_applicable","curated_release_20260707"
"PHA-454eb7dc7c-002","10.1016/j.snb.2016.03.123","covalent_immobilization","yes","microarray","other","protein_immobilization","not_comparable","False","not_strong_or_medium_comparable;low_source_quality","medium","True","not_applicable","curated_release_20260707"
"PHA-df39ca0354-001","10.1016/j.snb.2017.05.003","covalent_immobilization","yes","immobilization","other","protein_immobilization","not_comparable","False","not_strong_or_medium_comparable;low_source_quality","medium","False","not_applicable","curated_release_20260707"
"PHA-df39ca0354-002","10.1016/j.snb.2017.05.003","covalent_immobilization","yes","immobilization","other","protein_immobilization","medium","False","low_source_quality","medium","False","not_applicable","curated_release_20260707"
"PHA-3851a4ae8f-001","10.1016/j.snb.2017.06.003","affinity_binding","no","immobilization","batch_adsorption_kinetics","protein_immobilization","weak","False","not_strong_or_medium_comparable","medium","True","not_applicable","curated_release_20260707"
"PHA-3851a4ae8f-002","10.1016/j.snb.2017.06.003","affinity_binding","no","immobilization","batch_adsorption_equilibrium","protein_immobilization","weak","False","not_strong_or_medium_comparable","high","True","not_applicable","curated_release_20260707"
"PHA-3851a4ae8f-003","10.1016/j.snb.2017.06.003","affinity_binding","no","immobilization","batch_adsorption_equilibrium","protein_immobilization","weak","False","not_strong_or_medium_comparable","high","True","not_applicable","curated_release_20260707"
"PHA-3851a4ae8f-004","10.1016/j.snb.2017.06.003","entrapment","no","QCM_SPR","QCM_D","protein_immobilization","weak","False","not_strong_or_medium_comparable","medium","False","not_applicable","curated_release_20260707"
"PHA-3851a4ae8f-005","10.1016/j.snb.2017.06.003","entrapment","no","QCM_SPR","QCM_D","protein_immobilization","weak","False","not_strong_or_medium_comparable","high","True","not_applicable","curated_release_20260707"
"PHA-3851a4ae8f-006","10.1016/j.snb.2017.06.003","entrapment","no","QCM_SPR","QCM_D","protein_immobilization","weak","False","not_strong_or_medium_comparable","high","True","not_applicable","curated_release_20260707"
"PHA-3851a4ae8f-007","10.1016/j.snb.2017.06.003","affinity_binding","no","immobilization","batch_adsorption_kinetics","protein_immobilization","not_comparable","False","not_strong_or_medium_comparable","medium","True","not_applicable","curated_release_20260707"
"PHA-3851a4ae8f-008","10.1016/j.snb.2017.06.003","affinity_binding","no","batch","static_incubation","mechanism_study","not_comparable","False","not_strong_or_medium_comparable","medium","False","not_applicable","curated_release_20260707"
"PHA-7bc4853711-001","10.1016/j.snb.2024.136256","affinity_binding","no","biofouling","static_incubation","antifouling","weak","False","not_strong_or_medium_comparable","high","True","keep","curated_release_20260707"
"PHA-7bc4853711-002","10.1016/j.snb.2024.136256","affinity_binding","no","biofouling","static_incubation","antifouling","weak","False","not_strong_or_medium_comparable","high","True","keep","curated_release_20260707"
"PHA-7bc4853711-003","10.1016/j.snb.2024.136256","affinity_binding","no","biofouling","static_incubation","antifouling","weak","False","not_strong_or_medium_comparable","high","True","keep","curated_release_20260707"
"PHA-7bc4853711-004","10.1016/j.snb.2024.136256","affinity_binding","no","immobilization","fluorescence_surface_quantification","protein_immobilization","weak","False","not_strong_or_medium_comparable","medium","True","not_applicable","curated_release_20260707"
"PHA-7bc4853711-005","10.1016/j.snb.2024.136256","affinity_binding","no","biofouling","surface_fouling_assay","antifouling","weak","False","not_strong_or_medium_comparable;low_source_quality","high","False","downweight","curated_release_20260707"
"PHA-4717276635-001","10.1016/j.snb.2024.136672","affinity_binding","no","microarray","fluorescence_surface_quantification","screening_library","weak","False","not_strong_or_medium_comparable","high","True","not_applicable","curated_release_20260707"
"PHA-4717276635-002","10.1016/j.snb.2024.136672","affinity_binding","no","microarray","fluorescence_surface_quantification","screening_library","weak","False","not_strong_or_medium_comparable","high","True","not_applicable","curated_release_20260707"
"PHA-4717276635-003","10.1016/j.snb.2024.136672","affinity_binding","no","microarray","fluorescence_surface_quantification","screening_library","weak","False","not_strong_or_medium_comparable","high","True","not_applicable","curated_release_20260707"
"PHA-4717276635-004","10.1016/j.snb.2024.136672","affinity_binding","no","microarray","fluorescence_surface_quantification","screening_library","weak","False","not_strong_or_medium_comparable","high","True","not_applicable","curated_release_20260707"
"PHA-4717276635-005","10.1016/j.snb.2024.136672","affinity_binding","no","microarray","fluorescence_surface_quantification","screening_library","weak","False","not_strong_or_medium_comparable","high","True","not_applicable","curated_release_20260707"
"PHA-4717276635-006","10.1016/j.snb.2024.136672","affinity_binding","no","microarray","fluorescence_surface_quantification","screening_library","weak","False","not_strong_or_medium_comparable","high","True","not_applicable","curated_release_20260707"
"PHA-4717276635-007","10.1016/j.snb.2024.136672","affinity_binding","no","microarray","fluorescence_surface_quantification","screening_library","weak","False","not_strong_or_medium_comparable","high","True","not_applicable","curated_release_20260707"
"PHA-4717276635-008","10.1016/j.snb.2024.136672","affinity_binding","no","microarray","fluorescence_surface_quantification","screening_library","weak","False","not_strong_or_medium_comparable","high","True","not_applicable","curated_release_20260707"
"PHA-4717276635-009","10.1016/j.snb.2024.136672","affinity_binding","no","microarray","fluorescence_surface_quantification","screening_library","weak","False","not_strong_or_medium_comparable","high","True","not_applicable","curated_release_20260707"
"PHA-4717276635-010","10.1016/j.snb.2024.136672","affinity_binding","no","microarray","fluorescence_surface_quantification","screening_library","weak","False","not_strong_or_medium_comparable","high","True","not_applicable","curated_release_20260707"
"PHA-4717276635-011","10.1016/j.snb.2024.136672","affinity_binding","no","microarray","fluorescence_surface_quantification","screening_library","weak","False","not_strong_or_medium_comparable","high","True","not_applicable","curated_release_20260707"
"PHA-4717276635-012","10.1016/j.snb.2024.136672","affinity_binding","no","microarray","fluorescence_surface_quantification","screening_library","weak","False","not_strong_or_medium_comparable","high","True","not_applicable","curated_release_20260707"
"PHA-4717276635-013","10.1016/j.snb.2024.136672","affinity_binding","no","microarray","fluorescence_surface_quantification","screening_library","weak","False","not_strong_or_medium_comparable","high","True","not_applicable","curated_release_20260707"
"PHA-4717276635-014","10.1016/j.snb.2024.136672","affinity_binding","no","microarray","fluorescence_surface_quantification","screening_library","weak","False","not_strong_or_medium_comparable","high","True","not_applicable","curated_release_20260707"
"PHA-4717276635-015","10.1016/j.snb.2024.136672","affinity_binding","no","microarray","fluorescence_surface_quantification","screening_library","weak","False","not_strong_or_medium_comparable","high","True","not_applicable","curated_release_20260707"
"PHA-4717276635-016","10.1016/j.snb.2024.136672","affinity_binding","no","microarray","fluorescence_surface_quantification","screening_library","weak","False","not_strong_or_medium_comparable","high","True","not_applicable","curated_release_20260707"
"PHA-4717276635-017","10.1016/j.snb.2024.136672","affinity_binding","no","other","fluorescence_surface_quantification","biointerface_adsorption","weak","False","not_strong_or_medium_comparable","high","True","not_applicable","curated_release_20260707"
"PHA-4717276635-018","10.1016/j.snb.2024.136672","affinity_binding","no","other","fluorescence_surface_quantification","biointerface_adsorption","not_comparable","False","not_strong_or_medium_comparable","medium","True","not_applicable","curated_release_20260707"
"PHA-b55d90c64f-001","10.1016/j.snb.2025.138032","covalent_immobilization","yes","biofouling","surface_fouling_assay","antifouling","not_comparable","False","not_strong_or_medium_comparable;missing_or_unnormalizable_unit;low_source_quality","medium","True","keep","curated_release_20260707"
"PHA-b55d90c64f-002","10.1016/j.snb.2025.138032","covalent_immobilization","yes","hemocompatibility","surface_fouling_assay","protein_immobilization","not_comparable","False","missing_key_experiment_condition;not_strong_or_medium_comparable;missing_or_unnormalizable_unit;low_source_quality","medium","True","not_applicable","curated_release_20260707"
"PHA-b55d90c64f-003","10.1016/j.snb.2025.138032","covalent_immobilization","yes","hemocompatibility","other","protein_immobilization","not_comparable","False","not_strong_or_medium_comparable;missing_or_unnormalizable_unit","high","True","not_applicable","curated_release_20260707"
"PHA-b55d90c64f-004","10.1016/j.snb.2025.138032","covalent_immobilization","yes","biofouling","surface_fouling_assay","antifouling","not_comparable","False","not_strong_or_medium_comparable;missing_or_unnormalizable_unit;low_source_quality","medium","True","keep","curated_release_20260707"
"PHA-b043583917-001","10.1016/j.snb.2025.138404","covalent_immobilization","yes","batch","fluorescence_surface_quantification","purification","medium","True","ready","high","True","not_applicable","curated_release_20260707"
"PHA-b043583917-002","10.1016/j.snb.2025.138404","covalent_immobilization","yes","batch","fluorescence_surface_quantification","purification","medium","True","ready","high","True","not_applicable","curated_release_20260707"
"PHA-b043583917-003","10.1016/j.snb.2025.138404","covalent_immobilization","yes","batch","fluorescence_surface_quantification","purification","medium","True","ready","high","True","not_applicable","curated_release_20260707"
"PHA-b043583917-004","10.1016/j.snb.2025.138404","covalent_immobilization","yes","batch","batch_adsorption_equilibrium","purification","medium","True","ready","high","True","not_applicable","curated_release_20260707"
"PHA-b043583917-005","10.1016/j.snb.2025.138404","covalent_immobilization","yes","batch","fluorescence_surface_quantification","purification","medium","True","ready","high","True","not_applicable","curated_release_20260707"
"PHA-b043583917-006","10.1016/j.snb.2025.138404","covalent_immobilization","yes","batch","fluorescence_surface_quantification","purification","medium","True","ready","high","True","not_applicable","curated_release_20260707"
"PHA-b043583917-007","10.1016/j.snb.2025.138404","covalent_immobilization","yes","batch","fluorescence_surface_quantification","purification","medium","True","ready","high","True","not_applicable","curated_release_20260707"
"PHA-b043583917-008","10.1016/j.snb.2025.138404","covalent_immobilization","yes","batch","batch_adsorption_equilibrium","purification","medium","True","ready","high","True","not_applicable","curated_release_20260707"
"PHA-b043583917-009","10.1016/j.snb.2025.138404","covalent_immobilization","yes","batch","fluorescence_surface_quantification","purification","medium","True","ready","high","True","not_applicable","curated_release_20260707"
"PHA-b043583917-010","10.1016/j.snb.2025.138404","covalent_immobilization","yes","batch","batch_adsorption_equilibrium","purification","medium","True","ready","high","True","not_applicable","curated_release_20260707"
"PHA-b043583917-011","10.1016/j.snb.2025.138404","covalent_immobilization","yes","batch","batch_adsorption_equilibrium","purification","medium","True","ready","high","True","not_applicable","curated_release_20260707"
"PHA-b043583917-012","10.1016/j.snb.2025.138404","covalent_immobilization","yes","batch","batch_adsorption_equilibrium","purification","medium","True","ready","high","True","not_applicable","curated_release_20260707"
"PHA-b043583917-013","10.1016/j.snb.2025.138404","covalent_immobilization","yes","batch","batch_adsorption_equilibrium","purification","medium","True","ready","high","True","not_applicable","curated_release_20260707"
"PHA-b043583917-014","10.1016/j.snb.2025.138404","covalent_immobilization","yes","surface","fluorescence_surface_quantification","purification","weak","False","not_strong_or_medium_comparable","medium","True","not_applicable","curated_release_20260707"
"PHA-b043583917-015","10.1016/j.snb.2025.138404","covalent_immobilization","yes","surface","fluorescence_surface_quantification","purification","weak","False","not_strong_or_medium_comparable","medium","True","not_applicable","curated_release_20260707"
"PHA-b043583917-016","10.1016/j.snb.2025.138404","covalent_immobilization","yes","surface","fluorescence_surface_quantification","purification","weak","False","not_strong_or_medium_comparable","medium","True","not_applicable","curated_release_20260707"
"PHA-b043583917-017","10.1016/j.snb.2025.138404","covalent_immobilization","yes","surface","fluorescence_surface_quantification","purification","weak","False","not_strong_or_medium_comparable","medium","True","not_applicable","curated_release_20260707"
"PHA-b043583917-018","10.1016/j.snb.2025.138404","covalent_immobilization","yes","hemocompatibility","fluorescence_surface_quantification","purification","weak","False","not_strong_or_medium_comparable","high","True","not_applicable","curated_release_20260707"
"PHA-b043583917-019","10.1016/j.snb.2025.138404","covalent_immobilization","yes","hemocompatibility","fluorescence_surface_quantification","purification","weak","False","not_strong_or_medium_comparable","high","True","not_applicable","curated_release_20260707"
"PHA-b043583917-020","10.1016/j.snb.2025.138404","covalent_immobilization","yes","surface","fluorescence_surface_quantification","purification","weak","False","not_strong_or_medium_comparable","medium","True","not_applicable","curated_release_20260707"
"PHA-b043583917-021","10.1016/j.snb.2025.138404","covalent_immobilization","yes","surface","fluorescence_surface_quantification","purification","weak","False","not_strong_or_medium_comparable","medium","True","not_applicable","curated_release_20260707"
"PHA-b043583917-022","10.1016/j.snb.2025.138404","covalent_immobilization","yes","surface","fluorescence_surface_quantification","purification","weak","False","not_strong_or_medium_comparable","medium","True","not_applicable","curated_release_20260707"
"PHA-b043583917-023","10.1016/j.snb.2025.138404","covalent_immobilization","yes","surface","fluorescence_surface_quantification","purification","weak","False","not_strong_or_medium_comparable","medium","True","not_applicable","curated_release_20260707"
"PHA-b043583917-024","10.1016/j.snb.2025.138404","covalent_immobilization","yes","hemocompatibility","fluorescence_surface_quantification","purification","weak","False","not_strong_or_medium_comparable","high","True","not_applicable","curated_release_20260707"
"PHA-b043583917-025","10.1016/j.snb.2025.138404","covalent_immobilization","yes","hemocompatibility","fluorescence_surface_quantification","purification","weak","False","not_strong_or_medium_comparable","high","True","not_applicable","curated_release_20260707"
"PHA-b043583917-026","10.1016/j.snb.2025.138404","covalent_immobilization","yes","batch","fluorescence_surface_quantification","purification","weak","False","not_strong_or_medium_comparable","medium","True","not_applicable","curated_release_20260707"
"PHA-b043583917-027","10.1016/j.snb.2025.138404","covalent_immobilization","yes","batch","batch_adsorption_kinetics","purification","medium","True","ready","high","True","not_applicable","curated_release_20260707"
"PHA-b043583917-028","10.1016/j.snb.2025.138404","covalent_immobilization","yes","surface","fluorescence_surface_quantification","purification","not_comparable","False","not_strong_or_medium_comparable","medium","True","not_applicable","curated_release_20260707"
"PHA-b043583917-029","10.1016/j.snb.2025.138404","covalent_immobilization","yes","hemocompatibility","fluorescence_surface_quantification","purification","not_comparable","False","not_strong_or_medium_comparable","high","True","not_applicable","curated_release_20260707"
"PHA-9b42ae20e2-001","10.1016/j.snb.2025.139307","antifouling_low_adsorption","no","biofouling","surface_fouling_assay","antifouling","medium","True","ready","high","True","keep","curated_release_20260707"
"PHA-9b42ae20e2-002","10.1016/j.snb.2025.139307","antifouling_low_adsorption","no","biofouling","surface_fouling_assay","antifouling","medium","True","ready","high","True","keep","curated_release_20260707"
"PHA-9b42ae20e2-003","10.1016/j.snb.2025.139307","antifouling_low_adsorption","no","surface","fluorescence_surface_quantification","antifouling","weak","False","not_strong_or_medium_comparable;low_source_quality","medium","True","keep","curated_release_20260707"
