Repository: sunyrain/PHA

# PHA Protein-Hydrogel Adsorption Dataset

Generated: 2026-07-05T11:36:45

## Scope

This curated package organizes literature-derived protein-hydrogel adsorption, binding, immobilization, antifouling, and related biointerface records extracted from the local PHA corpus.

The primary unit is one record:

`paper + hydrogel/sample + protein/mixture + experimental condition + measured outcome`

## Contents

- `data/sources.csv`: article-level metadata, extraction status, and curation decision.
- `data/records_flat.csv`: flattened record-level table with provenance, hydrogel, protein, condition, outcome, mechanism, and quality fields.

File: data/curated/pha_scientific_dataset_20260705/data/special_fields.csv (part 26 of 55)
id,doi,field_name,field_value_json,why_special,evidence_text,suggested_table
2486,10.1002/app.39727,flow_resistance,"""Cryogel column tolerated linear flow velocities up to 15 mL min-1 with negligible cross-column pressure.""",Relevant chromatographic performance property but not an adsorption metric.,The results of this experiment showed that the cryogel column tolerated linear flow velocities up to 15 mL min−1 with negligible cross column pressure.,hydrogel_properties
2487,10.1016/j.bbagen.2012.04.015,critical_aggregation_concentration,"""0.01 mg/mL""",Nanogel self-assembly threshold was linked to onset of significant fibrillation retardation.,Addition of nanogel at a concentration 0.03mg/mL is needed in order to see a significant effect. This is the first concentration tested above the cac or cmc equal to 0.01mg/mL.,material_properties
2488,10.1016/j.bbagen.2012.04.015,nanogel_particle_size_preparation,"""z-average 154.1 ± 5.625 nm; PdI 0.229 ± 0.007""",Specific batch-level nanogel DLS size is reported in preparation section.,The colloidal dispersion of nanogel (2mg/mL) showed z-average equal to 154.1±5.625nm and polydispersity index (PdI) of 0.229±0.007.,hydrogel_properties
2489,10.1016/j.bbagen.2012.04.015,mannan_substitution,"""31 acrylate groups and 20 alkyl chains per 100 mannose residues; DSC16/DSVMA 65%""",Defines the exact amphiphilic mannan nanogel composition.,Mannan-VMA-SC16 ... with 31 acrylate groups (DSVMA 31%) and 20 alkyl chains (DSC16 20%) per 100 mannose residues. Resultant amphiphilic mannan is named as MVC16-31-20. With DSC16/DSVMA equal to 65%.,material_composition
2490,10.1016/j.bbagen.2012.04.015,thrombin_generation_response,"""No inhibition or stimulation at final mannan nanogel concentration 1 mg/mL""",Biocompatibility outcome associated with protein corona but not a direct adsorption capacity metric.,No inhibition or stimulation of the thrombin generation is seen when mannan nanogel is added to the system.,biointerface_response
2491,10.1016/j.bbagen.2012.04.015,corona_equilibration_time,"""hours to days; conclusion states equilibrium reached only after ca. 24 h""",Protein corona was explicitly time-evolving and slow to equilibrate.,"The protein corona evolves over time and is formed through a slow process, and the equilibrium is reached only after ca. 24h.",kinetics_or_corona
2492,10.1016/j.bbagen.2012.04.015,unidentified_corona_band,"""one major apparent 55 kDa band unidentified; extra major band around 50 kDa in SEC after 24 h""",Paper-specific corona components were observed but not identified.,One major protein band with an apparent molecular weight of 55kDa is unidentified. In SEC experiments there is an extra major protein band around 50kDa.,protein_corona_unknowns
2493,10.1002/app.28062,immobilized_heparin_amount,"{""pHEMA"": ""23.8 μg/cm2"", ""pHEMA-AL-3-HEP"": ""78.6 μg/cm2""}",Heparin surface density is central to the proposed antithrombogenic and antifouling behavior.,"The amount of immobilized HEP on the surface of pHEMA and pHEMA-AL-3-HEP networks was found to be 23.8 and 78.6 μg/cm2, respectively.",hydrogel_surface_functionalization
2494,10.1002/app.28062,albumin_loading_series,"""AL 10-40 mg in 10 mL polymerization mixture for pHEMA-AL-1-4""","Albumin loading changed swelling and mechanical properties, but adsorption records focus on pHEMA-AL-3.","The polymerization mixture (10 mL) contained HEMA (4.0 mL), AL (10-40 mg), AIBN (50 mg) as the polymerization initiator, and 6.0 mL of phosphate buffer.",hydrogel_formulation
2495,10.1002/app.28062,adsorption_calculation_basis,"""q = adsorption amount on hydrogel surface in μg/cm2 from initial and final protein concentration, solution volume, and tube surface area""",The article defines the normalization basis even though numeric Figure 3 data are unavailable in context.,"q is the amount of protein adsorbed onto the hydrogel surface (μg/cm2); Co and C are the concentrations of the protein in the solution before and after adsorption, respectively (μg/mL); V is the volume of the protein solution (mL); and S is the surface area of the tubes (cm2).",adsorption_method
2496,10.1002/app.28062,platelet_adhesion_values,"{""pHEMA"": ""7.2% platelet decrease; 39 platelets/mm2"", ""pHEMA-AL-3"": ""1.3% platelet decrease; 7 platelets/mm2"", ""pHEMA-AL-3-HEP"": ""platelet adhesion prevented; numeric value not supplied""}",Platelet adhesion is linked to protein adsorption and hemocompatibility but is not itself a protein adsorption metric.,"The decrease ratios for pHEMA and pHEMA-AL-3 polymer networks were 7.2 and 1.3%, respectively, and the numbers of adhering platelets were 39 and 7 platelets/mm2, respectively.",biointerface_response
2497,10.1016/j.memsci.2018.11.022,optimized_grafting_condition,"""0.4 mol/L BP, 10 g/L NAGA monomer, 30 min UV irradiation""",Defines the optimized hydrogel-grafted membrane M2 used for strongest anti-fouling performance.,"A superior hydrophilic modified PVDF UF membrane was obtained with 0.4 mol/L BP, 10 g/L monomer, under 30 min UV irradiation.",hydrogel_synthesis_conditions
2498,10.1016/j.memsci.2018.11.022,no_chemical_crosslinker,"""PNAGA gel formed through multi-hydrogen bond self-assembly without chemical crosslinker""",Crosslinking mechanism is central to the hydrogel design and may affect biocompatibility and mechanical stability.,PNAGA hydrogel has been proved to form gel easily through multi-hydrogen bond self-assembly without using chemical crosslinkers.,hydrogel_network_design
2499,10.1016/j.memsci.2018.11.022,gel_layer_stability,"""No significant morphology or weight change after ultrasonic 30 min or 7 days pure water filtration""",Stability of grafted hydrogel layer supports reuse and long-term filtration relevance.,Neither the surface morphology has significant change whatever via ultrasonic treatment or long-time filtration ... nor the weight of membranes.,stability_tests
2500,10.1016/j.memsci.2018.11.022,M2_BSA_flux_at_pH_7,"""BSA flux maintained 140 L m−2 h−1 during four-cycle filtration""",Direct filtration performance metric beyond FRR.,"When the pH is 7, the BSA flux of M0 decreases sharply from 86 to 30 L m−2 h−1 in four-cycle filtration, in contrast, the BSA flux of M2 maintains 140 L m−2 h−1.",filtration_flux_outcomes
2501,10.1016/j.cej.2025.171043,uranium_adsorption_capacity,"""549.4 mg/g""","The main quantitative adsorption result is for U(VI), not protein.",The fitted Langmuir maximum adsorption capacity reached 549.4 mg/g,non_protein_adsorption_outcomes
2502,10.1016/j.cej.2025.171043,enzyme_triggered_end_of_life,"""lysozyme depolymerizes the matrix to reducing sugars and MXene oxidizes to TiO2""",Protein/enzyme involvement is degradation of the hydrogel rather than adsorption onto it.,lysozyme depolymerizes the matrix to reducing sugars and oxidizes embedded MXene to benign TiO2 nanoparticles,biodegradation_or_end_of_life
2503,10.1002/pola.23937,template_leaching_or_residue,"""MIP5 remained pale yellowish after washing, attributed to CF-hepcidin residue embedded in matrix.""",Template residue may affect quantitative rebinding assays in molecularly imprinted hydrogels.,"The final MIP5 product still appeared as a pale yellowish material, due to the peptide residue embedded in the matrix.",synthesis_and_template_removal
2504,10.1002/pola.23937,size_exclusion_selectivity,"""PNIPAm beads adsorbed small hepcidin peptide but showed no detectable BSA binding.""",Selectivity was attributed to size exclusion rather than imprinting.,"The preferential adsorption of hepcidin over BSA was not attributed to the imprinting process, but rather to the development of novel size-exclusion polymeric sorbents.",selectivity_and_controls
2505,10.1002/pola.23937,full_peptide_imprinting_outperformed_epitope_imprinting,"""Whole CF-hepcidin imprinting produced the highest IF observed.""",Paper-specific conclusion that epitope imprinting was not optimal for this peptide system.,Imprinting the whole peptide hepcidin generated materials with slightly higher affinity (and the highest IF observed) for the substrate of interest.,imprinting_strategy_comparison
2506,10.1002/pola.23937,fluorescence_distribution,"""Hydrogels appeared uniformly coated with fluorescent peptide, with regions of higher intensity within MIPs.""",Microscopy evidence supports peptide encapsulation/localization but is not a conventional adsorption capacity metric.,"The hydrogels appeared rather uniformly coated with fluorescent peptide... there were regions with higher fluorescent intensity within the MIPs, possibly due to preferential concentration of the peptide in the imprinted regions.",microscopy_adsorption_evidence
2507,10.1021/acs.biomac.3c01405,protein_corona_as_thermal_stimulus,"""Formation of a protein corona altered VPTT and reversibility of thermoresponsive nanogels.""",The paper reports thermal behavior changes rather than conventional adsorption capacity.,"The formation of protein corona alters the thermoresponsive behavior of the nanogels, both in terms of VPTT values and reversibility of the transition.",mechanism_or_side_outcomes
2508,10.1021/acs.biomac.3c01405,crosslinker_controls_reversibility,"""20 molar % MBA nanogels showed fully reversible transitions with Lyso, while more flexible nanogels below 20 molar % formed irreversible aggregates.""",Matrix rigidity is a design variable controlling biointerface response after protein contact.,"The cross-linker content was found to play a major role in determining the reversibility of the temperature-dependent transition of the complexes, with only 20 molar % cross-linked-nanogels displaying a fully reversible transition.",hydrogel_design_response
2509,10.1021/acs.biomac.3c01405,no_direct_adsorption_capacity,"""No q, binding capacity, removal efficiency, isotherm, or kinetic adsorption parameter was reported in the supplied context.""","Records should be treated as protein-corona response facts, not adsorption capacity measurements.","Outcomes reported in the context are VPTT, transmittance/reversibility, DLS, zeta potential, and CD.",quality_flags
2510,10.1021/acs.biomac.3c01405,protein_denaturation_control,"""CD showed no evidence of denaturation after heating-cooling in nanogel-protein solutions.""",Supports interpretation that aggregation/reversibility changes were from nanogel-Lyso complex behavior rather than protein denaturation.,"CD, carried out on the nanogel-protein solutions at the start and at the end of the cycle, showed no evidence of denaturation.",biointerface_response
2511,10.1021/acs.biomac.3c01405,reported_solution_volume_ambiguity,"""The methods context states that 800 mL was transferred to a quartz UV-vis cuvette.""",This appears inconsistent with a standard cuvette and may be a source extraction or unit error.,"This nanogel solution was then diluted with pure PBS to a concentration of 0.1 mg/mL, and 800 mL was transferred to a quartz UV-vis cuvette for analysis.",quality_flags
2512,10.1016/j.seppur.2011.08.011,cryogel_swelling_degree,"{""MIP"": ""8.15 g H2O/g cryogel"", ""NIP"": ""6.44 g H2O/g cryogel""}",Hydrogel characterization relevant to adsorption but not a standard adsorption outcome field.,Characterization reports higher swelling for MIP than NIP.,hydrogel_characterization
2513,10.1016/j.seppur.2011.08.011,macroporosity,"{""MIP"": ""68.4%"", ""NIP"": ""59.9%""}",Porosity is important for cryogel column flow but no dedicated field exists in the record schema.,Characterization reports macroporosity values for both cryogels.,hydrogel_characterization
2514,10.1016/j.seppur.2011.08.011,Cu2_leakage,"""no leakage detected in adsorption and elution media""",Metal leakage affects affinity material stability and downstream protein purification safety.,Characterization section reports no Cu2+ leakage under tested adsorption/elution media.,material_stability
2515,10.1016/j.seppur.2011.08.011,surface_histidine_selectivity_claim,"""capacity correlated with number of surface-exposed histidines; ribonuclease A described as zero surface histidine and cytochrome c as single surface histidine""",Paper-specific mechanistic claim connecting protein surface residues to adsorption selectivity.,Selectivity discussion links binding order to surface histidine availability.,mechanism_annotations
2516,10.1016/j.seppur.2011.08.011,histidine_chiral_FPLC_separation,"{""Rs"": 1.9, ""d-histidine_tR_min"": 2.88, ""l-histidine_tR_min"": 10.23}",Small-molecule chiral separation was reported on the same MIP cryogel but is outside protein adsorption records.,FPLC section reports separation of d- and l-histidine.,nonprotein_chromatography
2517,10.1016/j.seppur.2011.08.011,template_removal_protocol,"""1 M KSCN for 48 h at 1.0 ml/min, followed by 50 mM NaOH and water cleaning""",Template removal defines final imprinted hydrogel state and potential binding-site availability.,Preparation section describes l-histidine removal after polymerization.,synthesis_protocol
2518,10.1016/j.seppur.2011.08.011,desorption_protocol,"""0.05 M phosphate buffer with 1.0 M NaCl at pH 8.0, 50 ml, 1.0 ml/min for 1 h""",Desorption conditions support reversibility/reuse but no elution percentage was supplied.,Elution section gives desorption conditions and calculation method.,regeneration_protocol
2519,10.1021/acs.bioconjchem.9b00568,sortagging_solution_general_composition,"""200 μL total containing 150 μL tagged cell-free lysate, 0.25 mg/mL peptide-tagged PVCL/GMA microgels, and 1.25 μM Sa-SrtA rM4; incubated at 20 °C for 16 h""",Defines the common immobilization condition for most enzyme-microgel records.,"In general, the sortagging solution (200 μL) contains 150 μL GGG- or LPETG-tagged cell-free lysate and 0.25 mg/mL LPETG- or GGG-tagged PVCL/GMA microgels; 1.25 μM Sa-SrtA rM4 was performed by incubation at 20 °C for 16 h.",experimental_conditions
2520,10.1021/acs.bioconjchem.9b00568,P450_sortagging_exception,"""5 μM Sa-SrtA rM4 and 24 h incubation""",P450 BM3 immobilization used different sortase concentration and contact time.,"An exception was the sortagging of GGG- or LPETG-tagged P450-BM3, in which 5 μM Sa-SrtA rM4 and 24 h incubation was applied.",experimental_conditions
2521,10.1021/acs.bioconjchem.9b00568,GGG_PVCL_GMA_particle_size,"""hydrodynamic radius 308.7 ± 13.1 nm; PDI 0.453 at 20 °C""",Quantitative microgel size after GGG peptide functionalization.,"The hydrodynamic radius (Rh) of the PVCL/GMA and GGG-PVCL/GMA microgel is 273.8 ± 0.5 nm (PDI = 0.067, 20 °C) and 308.7 ± 13.1 nm (PDI = 0.453, 20 °C), respectively.",hydrogel_properties
2522,10.1021/acs.bioconjchem.9b00568,LPETGGRR_microgel_zeta_potential,"""9.70 ± 3.01 mV at pH 7.5""",Used by authors to explain nonspecific adsorption through electrostatics.,"Negatively charged enzymes at pH 7.5 (Ym-phytase, CelA2, and P450 BM3) and positively charged PVCL/GMA-LPETGGRR-COOH microgels (zeta potential = 9.70 ± 3.01 mV).",hydrogel_properties
2523,10.1021/acs.bioconjchem.9b00568,enzyme_loading_mass_ratio,"""8.2% enzyme to polymer dry weight""",Only direct mass-loading value in supplied context.,A comparable high mass ratio (8.2%) of enzyme to polymer dry weight was achieved.,adsorption_outcomes
2524,10.1021/acs.bioconjchem.9b00568,dye_absorption_by_microgel,"""GGG-PVCL/GMA microgels and CueO-GelZyms showed up to 65% indigo carmine decolorization efficiency within 2 min due to physical absorption""","Hydrogel absorbs a small molecule dye, not a protein, and may affect interpretation of laccase decolorization.","Fast decolorization (up to 65% efficiency within 2 min incubation) was observed for both GGG-PVCL/GMA microgels and CueO-GelZyms, showing a physical absorption of indigo carmine within the network of the employed microgels.",side_outcomes
2525,10.1021/acs.bioconjchem.9b00568,CueO_GelZym_reuse_decolorization,"""79% decolorization efficiency after eight cycles; GGG-PVCL/GMA control less than 17%""",Demonstrates retained function of immobilized laccase but is not a protein adsorption metric.,"Even after eight cycles, a 79% decolorization efficiency is obtained for CueO-GelZyms, while less than 17% is left in the case of GGG-PVCL/GMA.",bioactivity_outcomes
2526,10.1002/pen.24077,grafting_density_series,"{""M0"": null, ""M0.1"": ""186 ug/cm2"", ""M0.3"": ""277 ug/cm2"", ""M0.5"": ""369 ug/cm2""}",Grafting density is the main material variable controlling adsorption and fouling outcomes.,"Table 1 reports GD values of 186, 277, and 369 ug/cm2 for M0.1, M0.3, and M0.5.",materials_properties
2527,10.1002/pen.24077,surface_area_normalization_caveat,"""Adsorption amounts were normalized by total top and bottom membrane surface area, not true porous internal surface area.""",Important for comparing adsorption values across porous membranes.,"Since the membrane structure is porous and the actual adsorption surface area is much larger than the total area of both top and bottom membrane surface, actual adsorption amounts should be substantially lower than the above-reported data.",quality_notes
2528,10.1002/pen.24077,hydrogel_pore_coverage,"""High grafting density produced obvious hydrogel layer and complete coverage of membrane surface pores.""",Pore coverage is part of the proposed antifouling mechanism and may affect flux.,"Especially for the modified membrane with a high grafting density, a hydrogel layer can be observed obviously, indicating that the incorporation of polyampholyte hydrogel layer results in the complete coverage of membrane surface pores.",mechanism_annotations
2529,10.1021/am504120c,microgel_particle_temperature_response,"""Core, core-shell, and core-dissolved microgels had hydrodynamic diameters of 431, 586, and 765 nm at 24 °C, decreasing to 148, 365, and 327 nm at 40 °C.""",This temperature-responsive size change is central to the membrane gating behavior but is not a protein adsorption outcome.,"The size of core, core-shell, and core dissolved microgels in water at 24 °C was found to be 431, 586, and 765 nm, while at 40 °C, the size reduced to 148, 365, and 327 nm, respectively.",hydrogel_properties
2530,10.1021/am504120c,membrane_average_pore_radius,"""6.2 nm""",Calculated membrane pore radius may explain protein rejection behavior.,The average pore radius of microgel membranes was calculated as 6.2 nm.,hydrogel_properties
2531,10.1021/am504120c,ultrathin_microgel_layer_thickness,"""approximately 450 nm""",Membrane thickness is relevant to filtration and separation performance.,"The effective thickness of deposited and cross-linked microgel layer was ∼450 nm, which indicate that the microgel film constitute an ultrathin membrane over PET support.",hydrogel_properties
2532,10.1021/am504120c,surface_porosity_temperature_dependence,"""MG-1, MG-2, and MG-3 surface porosity estimated as 5.1, 4.5, and 3.4% at 20 °C and 8.05, 7.5, and 6.7% at 45 °C.""",Porosity changes with temperature support thermoresponsive gating and may affect protein rejection.,"Based on water flux of microgel membranes, we estimated the surface porosity of the membrane to be in the range 5.1, 4.5, and 3.4% at 20 °C and 8.05, 7.5, and 6.7% at 45 °C for MG-1, MG-2, and MG-3 membranes, respectively.",hydrogel_properties
2533,10.1021/am504120c,water_absorption_porosity,"""22, 40, and 44% for MG-1, MG-2, and MG-3 at room temperature""",Hydrated porosity reflects hydrogel water uptake and may contribute to antifouling behavior.,"The surface porosity from water absorption (at RT) was estimated to be 22, 40, and 44% for MG-1, -2, and -3 respectively.",hydrogel_properties
2534,10.1016/j.cej.2026.177929,hydrogel_layer_thickness_by_monomer_concentration,"""SP-10: approximately 0.62 ± 0.07 μm; SP-15: approximately 0.83 ± 0.09 μm; SP-20: approximately 0.99 ± 0.13 μm dry-state thickness; SP-25: 1.499 ± 0.09 μm""",Thickness is a key design variable affecting antifouling versus solute transport trade-off.,"High-magnification cross-sections reveal a hydrogel-rich interfacial layer with dry-state thicknesses of ∼0.62 ± 0.07, 0.83 ± 0.09 and 0.99 ± 0.13 μm for SP-10, SP-15, and SP-20, respectively. SP-25 ... 1.499 ± 0.09 μm.",hydrogel_properties
2535,10.1016/j.cej.2026.177929,SP-15_selection_rationale,"""SP-15 selected because antifouling metrics were comparable to SP-20 while the thinner layer should impose lower mass-transfer resistance.""","Identifies the optimized formulation used in later adsorption, dialysis, and animal studies.","Given that SP-15 achieves antifouling performance comparable to SP-20 while imposing a thinner interfacial layer, and thus lower resistance to small-molecule diffusion, SP-15 was selected as the representative formulation.",design_space_notes
2536,10.1016/j.cej.2026.177929,surface_contact_angle_trend,"""Water droplet CA in air decreased from about 75° for SP-0 to 54.5 ± 6.2°, 43.3 ± 4.5°, 33.1 ± 6.1°, and 21.2 ± 3.2° for SP-10 to SP-25; underwater bubble CA for coated membranes remained above 150° in a range of 166.6 to 172.2°.""",Hydration/wettability supports antifouling mechanism but is not itself an adsorption outcome.,"With increasing hydrogel content, the droplet CA in air decreases steadily from about 75° for the pristine membrane to 54.5 ± 6.2°, 43.3 ± 4.5°, 33.1 ± 6.1°, and 21.2 ± 3.2° for SP-10 through SP-25... underwater bubble CA remains consistently high... 166.6 to 172.2°.",hydrogel_properties
2537,10.1016/j.cej.2026.177929,middle_molecule_penetration_depth_after_fouling,"""FD20 δ50 under pristine conditions: SP-0 8.83 ± 1.08 μm, SP-15 7.11 ± 1.51 μm; after protein fouling: SP-0 1.10 ± 0.57 μm, SP-15 4.39 ± 1.93 μm.""",Shows fouling-stabilized middle-molecule transport rather than protein adsorption capacity.,"Under pristine conditions, SP-0 fibers display a larger δ50 value (8.83 ± 1.08 μm) than SP-15 fibers (7.11 ± 1.51 μm)... After protein fouling, δ50 in SP-0 fibers decreases sharply to 1.10 ± 0.57 μm, whereas SP-15 fibers retain a larger penetration depth of 4.39 ± 1.93 μm.",transport_outcomes
2538,10.1016/j.cej.2026.177929,in_vitro_clearance_efficiency_120_min,"""After 120 min, BUN clearance increased from 66.7% for SP-0 to 72.8% for SP-15; creatinine from 59.4% to 64.8%; Cyt C from 24.3% to 34.9%.""","Quantitative dialysis clearance data affected by fouling suppression, not direct adsorption.","After 120 min of dialysis, the clearance of BUN increased from 66.7% for the pristine membrane (SP-0) to 72.8% for the hydrogel-coated membrane (SP-15), while creatinine clearance improved from 59.4% to 64.8%... Cyt C... from 24.3% to 34.9%.",dialysis_performance
2539,10.1016/j.cej.2026.177929,MWCO_preserved,"""MWCO statistically indistinguishable: SP-15 11.043 kDa vs SP-0 10.343 kDa.""",Supports that hydrogel coating preserves sieving while suppressing fouling.,MWCO measurements further confirmed that the molecular sieving window of SP-15 is statistically indistinguishable from that of SP-0 (11.043 kDa vs. 10.343 kDa).,hydrogel_properties
2540,10.1016/j.cej.2026.177929,bonded_hydrogel_swelling,"""Interfacial anchoring reduced bonded hydrogel swelling ratio to 105-115%, below unconstrained bulk hydrogel at 180-210%.""",Relevant to stability and avoiding lumen blockage.,"Volumetric swelling analysis showed that interfacial anchoring reduces the swelling ratio of the bonded hydrogel to 105–115%, well below that of the unconstrained bulk hydrogel (180–210%).",hydrogel_properties
2541,10.1016/j.cej.2026.177929,ECC_operational_duration,"""Control FX8 terminated at 150 min due to extensive coagulation and dialyzer blockage; SP-coated T01 completed 240 min.""",Device-level antifouling/hemocompatibility outcome under low anticoagulation.,"The control group terminated early at 150 min due to extensive coagulation and dialyzer blockage, whereas the SP-coated group completed the full 240-min run.",biointerface_response
2542,10.1002/jbm.a.10062,protein_loading_method,"""BSA was added before polymerization and entrapped inside the hydrogel network.""",This is not adsorption loading; it explains why the article is excluded from adsorption extraction.,"To load the model protein, 15 mg BSA was added into the reaction mixture before polymerization.",protein_release_context
2543,10.1002/jbm.a.10062,temperature_modulated_release,"""At 25°C, porous NC030 released almost all 15 mg BSA in 70 h; at 37°C release nearly stopped after an initial burst.""","Quantitative protein-hydrogel result is release, not adsorption.",Almost all of the protein (15 mg) loading within the hydrogel matrix can be released out in 70 h; the release of BSA from the porous gel almost stops after a burst release when transferred into hot water of 37°C.,protein_release_context
2544,10.1002/jbm.a.10062,comparator_release_behavior,"""Conventional NC000 released about 40% BSA at 25°C after 70 h and less than 15% BSA at 37°C within 46 h.""",Comparator outcome is useful for delivery studies but not an adsorption metric.,"For the conventional hydrogel, only about 40% BSA can be diffused out from the gel matrix... less than 15% BSA release could be detected within 46 h.",protein_release_context
2545,10.1002/ecj.11960,hydrogel_optical_detection_range_for_GOx_antibody,"""0.001 to 10 μg/mL GOx-antibody""","This is a hydrogel-based colorimetric biosensor response, not a protein adsorption metric.",AgNPs-contained hydrogel detected 0.001 to 10 μg/mL GOx-antibody.,sensor_performance
2546,10.1002/ecj.11960,human_IgG_detection_limit_statement,"""1 μg/mL or lower in abstract; 1 μg/mL or above in results section""",The article contains slightly different wording for the human IgG detectable concentration threshold.,Abstract states detection of 1 μg/mL or lower concentration of human IgG; Section 3.4 states detection became possible at antigen concentration of 1 μg/mL or above.,sensor_performance
2547,10.1002/ecj.11960,GOx_antibody_release_pad_absorbance_variation_rate,"""98.4% at 60 min, 95.0% at 120 min, 96% at 180 min relative to solution-only absorbance variation""",This reports reagent release/sensor signal equivalence rather than adsorption.,"In comparing the solution with the absorbance variation rate at the reaction times of 60 min, 120 min, and 180 min, the respective variation result turned out to be 98.4% (60 min), 95.0% (120 min), and 96% (180 min).",device_component_performance
2548,10.1002/ecj.11960,glucose_release_pad_absorbance_variation_rate,"""90.0% at 60 min, 99.0% at 120 min, 93.0% at 180 min relative to solution-only absorbance variation""",This reports glucose release/sensor signal equivalence rather than adsorption.,"Comparison of the solutions for 60 min, 120 min, and 180 min with the absorbance variation rate yielded 90.0%, 99.0%, and 93.0%, respectively.",device_component_performance
2549,10.1021/acsestwater.2c00165,acid_resistance_extreme_pH,"""Kevlar membranes remained stable for 50 d at pH = 0 phosphoric acid environment""","Extremely acidic stability may be relevant to protein fouling applications under harsh cleaning or wastewater conditions, although it is not a protein adsorption metric.",Kevlar membranes can also operate stably under extremely acid environments (It can remain stable for a long time (50 d) under the environment of pH = 0).,material_stability
2550,10.1021/acsestwater.2c00165,high_water_content_and_porosity,"""water content 98.8 ± 0.2% to 94.5 ± 0.4%; porosity 94.7 ± 0.2% to 98.9 ± 0.1%""",Hydrogel water content and porosity are unusually high and are tied to the proposed antifouling hydration mechanism.,Our hydrogel membranes have exceptionally high water content in the range 98.8 ± 0.2%-94.5 ± 0.4%... the porosity is between 94.7 ± 0.2% and 98.9% ± 0.1%.,hydrogel_properties
2551,10.1021/acsestwater.2c00165,Kevlar_nanofiber_diameter,"""around 71.0 nm""",Nanofiber diameter defines the nanofibrous hydrogel structure that supports membrane permeability and antifouling behavior.,The Kevlar nanofibers have a diameter of around 71.0 nm.,hydrogel_structure
2552,10.1002/jssc.201700247,epoxy_density_optimum,"""25-30 μmol epoxy/mL gel at Aam/AGE molar ratio 10""",Important hydrogel functional group density but not an adsorption outcome.,"Based on a stoichiometric ratio, 25-30 μmol epoxy/mL gel was found to be available for coupling on a cryogel with a molar ratio Aam/AGE = 10.",hydrogel_properties_or_synthesis
2553,10.1002/jssc.201700247,unstable_high_AGE_cryogels,"""Aam/AGE ratio lower than 7.5 caused unstable compressed cryogels""",Design constraint for cryogel synthesis.,There was a problem with the structural integrity of the cryogels with a ratio Aam/AGE lower than 7.5.,design_space_notes
2554,10.1002/jssc.201700247,phage_loading,"""6.25 × 10^12 phages coupled per column""",Ligand loading condition relevant to capacity but not directly protein adsorption.,"After coupling the spacer to the epoxy-cryogel, 6.25 × 10^12 phages were coupled to the spacer according to the protocol.",ligand_coupling_conditions
2555,10.1002/jssc.201700247,one_step_purity,""">95% purity reported for purified lactoferrin""",Purification quality outcome accompanying adsorption capacity.,The lactoferrin obtained after the L15B9-phage columns showed a purity of at least 95% after already a single chromatographic run.,purification_outcomes
2556,10.1002/jssc.201700247,pore_size,"""pores up to 100 μm""",Macroporous cryogel structural feature influencing crude sample processing.,"Due to the structural properties of cryogels, with pores of up to 100 μm, crude samples can be processed at high speed.",hydrogel_properties
2557,10.1002/jssc.202200639,cryogel_porosity,"""0.96""",Hydrodynamic property relevant to convective chromatographic transport but not a direct adsorption metric.,the porosity of the SAM-cryogel was of εt = 0.96,hydrogel_properties_extended
2558,10.1002/jssc.202200639,hydraulic_permeability,"""2.51 × 10−13 m2""",Column flow property relevant for process performance.,The hydraulic permeability was calculated by Darcy-Weisbach Equation 6 (Kw = 2.51 × 10−13 m2),hydrogel_properties_extended
2559,10.1002/jssc.202200639,HETP,"""around 0.1 cm""",Chromatographic efficiency metric for monolithic cryogel.,HETP was also determined... with values around 0.1 cm.,column_hydrodynamics
2560,10.1002/jssc.202200639,degree_of_expansion,"""16.26 ± 0.3 mL/g""",Cryogel physical property not covered by core adsorption fields.,"The swelling capacity... and the degree of expansion... presenting the values of 11.4 ± 0.5 g/g and 16.26 ± 0.3 mL/g, respectively.",hydrogel_properties_extended
2561,10.1002/jssc.202200639,response_surface_model_for_PF,"""PF = 1299 + 0.506 x1 + 362 x2 − 22.91 x2^2; R2 = 92.94%""",Optimization model connects pH and salt concentration to purification factor.,"the final model was obtained (Equation 12), presenting an R2 value of 92.94%.",optimization_models
2562,10.1002/jssc.202200639,SDS_PAGE_confirmation,"""Eluted fraction showed LPO band near 75-80 kDa and single peak corresponding to LPO.""",Qualitative purity confirmation not reported as percent purity.,the eluted fraction showed a single peak corresponding to LPO which was confirmed by the results of SDS-PAGE,purity_evidence
2563,10.1021/acsbiomaterials.4c01436,aptamer_selection_conditions,"""7CF13 was selected with Ca2+ and 7CH31 was selected with Mg2+.""",Selection ion may explain different BSA-conjugate retention behavior in Ca2+-containing alginate hydrogel.,These aptamers were identified under different divalent metal ion conditions (Ca2+ for 7CF13 and Mg2+ for 7CH31) and the hydrogel environment is also expected to contain Ca2+.,mechanism_notes
2564,10.1021/acsbiomaterials.4c01436,preformed_hydrogel_capture,"""Aptamer-conjugated BSA entered and was retained by preformed 0.5%, 1%, and 2% alginate discs.""",Protein retention did not require encapsulation during gelation.,"Based on these results, we tested the ability of the aptamer-BSA conjugates to enter and then be retained by preformed alginate discs, made with 0.5, 1, and 2% alginate.",experiment_design
2565,10.1021/acsbiomaterials.4c01436,retention_fold_change,"""Approximately 10% degradation release for aptamer-BSA conjugates versus 2% for unconjugated BSA after day 9, described as 5-fold improvement in retention.""",This is the clearest quantitative protein-hydrogel retention outcome in the provided context.,"Approximately 10% of each aptamer conjugate was released when the discs were degraded after day 9, compared to 2% of the unconjugated BSA, representing a 5-fold improvement in retention.",protein_retention_outcomes
2566,10.1016/j.actbio.2025.10.045,microwell_geometry,"""100 μm x 100 μm x 40 μm square wells; 1600 wells per mold""",Defines shape-encoded microparticle fabrication geometry and swelling-ratio reference volume.,The prepolymer solution was lightly scratched into a micropatterned PDMS mold containing 1600 wells consisting of 100 μm edge length square and 40μ m depth (100 μm × 100 μm × 40 μm) per mold.,fabrication_parameters
2567,10.1016/j.actbio.2025.10.045,crosslinker_tuned_swelling_ratio,"""swelling ratio ranged from 177% at 2.5% PEGDA to 457% at 1% PEGDA""","Hydrogel physical property tuning is reported, but not tied to a specific protein binding outcome record.","The swelling ratio ranges from 177 % at 2.5 % PEGDA to 457 % at 1 % PEGDA, based on the microwell size of 100 μm × 100 μm × 40 μm.",hydrogel_properties
2568,10.1016/j.actbio.2025.10.045,particle_length_vs_PEGDA,"""average particle length ranged from 166 μm at 1% PEGDA to 121 μm at 2.5% PEGDA""",Shows physical tuning of hydrogel microparticles relevant to assay design.,"The particle size decreases with increasing PEGDA content from 1 to 2.5 %, as expressed in the average particle length ranging from 166 μm to 121 μm.",hydrogel_properties
2569,10.1016/j.actbio.2025.10.045,default_binding_particle_composition,"""15% MPC, 0.5% CS, 1.5% PEGDA with 50 μM peptide ligand conjugation""",This composition is specifically used for the IL-1β binding assay.,"For Texas Red-labeled IL‒1β binding, 50 μM peptide ligands were conjugated to CS‒MPC microparticles prepared with 15 % MPC, 0.5 % CS, and 1.5 % PEGDA via EDC/NHS chemistry.",record_conditions
2570,10.1016/j.actbio.2025.10.045,peptide_directionality,"""C-terminal carboxylate anchored to chitosan amines; N-terminus presented to bind IL-1β""",Paper-specific mechanistic detail explaining binding efficiency and ligand orientation.,"Our EDC/NHS chemistry-based peptide ligation utilizes its C-terminal carboxylate to anchor onto the amines on the incorporated chitosan, making the N-terminus presented to capture the target proteins.",mechanism_annotations
2571,10.1016/j.reactfunctpolym.2008.10.007,bilirubin_adsorption_capacity,"""PHEMA/MIP composite cryogel 10.3 mg/g polymer; PHEMA cryogel 0.2 mg/g polymer""","Quantitative adsorption is reported, but the adsorbate is bilirubin, not a protein.","Compared with the PHEMA cryogel (0.2mg/g polymer), the bilirubin adsorption capacity of the PHEMA/MIP composite cryogel (10.3mg/g polymer) was improved significantly due to the embedded MIP particles into the polymeric matrix.",small_molecule_adsorption_outcomes
2572,10.1016/j.reactfunctpolym.2008.10.007,competitive_selectivity,"""Relative selectivity coefficients for bilirubin/cholesterol and bilirubin/testosterone were 8.6 and 4.1 times greater than PHEMA cryogel.""",Selectivity is against small-molecule competitors rather than proteins.,"The relative selectivity coefficients of PHEMA/MIP composite cryogel for bilirubin/cholesterol and bilirubin/testosterone were 8.6 and 4.1 times greater than the PHEMA cryogel, respectively.",small_molecule_selectivity_outcomes
2573,10.1016/j.reactfunctpolym.2008.10.007,reusability,"""96.6% retained adsorption capacity after ten adsorption-elution cycles""","Reusable adsorption performance is reported for bilirubin removal, not protein adsorption.","At the end of ten adsorption-elution cycle, there was no remarkable decrease in the bilirubin adsorption capacity (Fig. 7). As seen here that the PHEMA/MIP composite cryogel is very stable, and maintain their adsorption capacity at almost constant value of 96.6%.",small_molecule_reuse_outcomes
2574,10.1021/acsapm.5c04803,UV irradiation condition for MPC grafting,"""365 nm UV irradiation at room temperature for 15 min using a 15 W UV lamp at 5 cm working distance""",Same disulfide/thiyl-radical chemistry supports both self-healing and MPC grafting.,"The hydrated 1% DS-hydrogel was first dried and subsequently immersed in the MPC solution, followed by UV irradiation (365 nm) at RT for 15 min.",hydrogel_surface_functionalization_conditions
2575,10.1021/acsapm.5c04803,Protein desorption/extraction method,"""1 wt % SDS immersion followed by 10 min sonication""",Adsorbed protein quantification depends on extraction from the lens surface before BCA assay.,"After incubation, the lenses were rinsed three times with PBS and then immersed in a 1 wt % sodium dodecyl sulfate (SDS) solution. The lenses were sonicated for 10 min to extract the adsorbed proteins.",protein_adsorption_assay_conditions
2576,10.1021/acsapm.5c04803,Contact lens hydration property,"""1%DS-0.50 M MPC-Lens PWC 46.3%; Control-Lens and 1%DS-Lens ranged from 38 to 40%""",Hydration is central to the reported antifouling mechanism.,"The PWC of the Control-Lens and 1%DS-Lens ranged from 38 to 40%... In contrast, 1%DS-0.50 M MPC-Lens exhibited a higher PWC of 46.3%.",hydrogel_physical_properties
2577,10.1021/acsapm.5c04803,Contact angle after MPC grafting,"""Control-Hydrogel 78.6°, untreated 1%DS-Hydrogel 79.6°, DS-Hydrogel treated with 0.1 M MPC 72.7°, 0.25 M MPC 66.4°, 0.5 M MPC 57.4°""",Supports concentration-dependent increase in surface hydrophilicity from pMPC grafting.,"DS-Hydrogel samples treated with MPC solutions showed markedly reduced contact angles of 72.7, 66.4, and 57.4° for 0.1, 0.25, and 0.5 M MPC, respectively.",surface_wettability
2578,10.1016/j.carbpol.2014.09.077,degree_of_substitution,"{""A-Starch"": 0.4, ""C-Starch"": 0.42, ""Z-Starch"": 0.38}","Charge density was intentionally kept similar across ionic starch hydrogels, enabling charge-type comparison.",All DS values were around 0.40 (see Table 1).,hydrogel_synthesis_properties
2579,10.1016/j.carbpol.2014.09.077,zeta_potential_mV,"{""A-Starch hydrogel"": ""-32.1 ± 0.5"", ""C-Starch hydrogel"": ""+32.2 ± 0.9"", ""Z-Starch hydrogel"": ""-9.6 ± 0.5"", ""starch hydrogel"": ""-9.5 ± 0.2""}",Surface charge is central to the adsorption mechanism claims.,"The positively charged C-Starch hydrogel and the negatively charged A-Starch hydrogel had zeta potentials of +32.2±0.9 and −32.1±0.5mV, respectively.",hydrogel_surface_properties
2580,10.1016/j.carbpol.2014.09.077,protein_resistance_order,"""Z-Starch >= A-Starch > C-Starch""",Paper reports a qualitative ranking across ionic starch hydrogels.,"In summary, the protein resistance of the ionic starch-based hydrogels is in the order: Z-Starch≥A-Starch>C-Starch.",adsorption_summary
2581,10.1016/j.carbpol.2014.09.077,hydrogel_disk_dimensions_for_adsorption,"{""diameter"": ""6.5 mm"", ""height"": ""1.5 mm"", ""mass"": ""46.5-47.6 mg""}",Adsorption assays used defined disk geometry and mass but did not provide normalized adsorption values in text.,Hydrogel disks (46.5–47.6mg) with diameter of 6.5mm and height of 1.5mm were used.,experimental_conditions
2582,10.1016/j.carbpol.2014.09.077,equilibrium_water_content,"""A-, C- and Z-Starch hydrogels had higher EWCs than starch hydrogel; starch hydrogel EWC less than 80%""","Hydration capacity supports the proposed non-fouling mechanism, but exact numeric values are not in supplied text.","The starch hydrogel which only binds water molecules via hydrogen bonding had a EWC less than 80%. The A-, C- and Z-Starch hydrogels all had higher EWCs than the starch hydrogel.",hydrogel_swelling_properties
2583,10.1021/acsami.5b02156,release_rate_order,"""Cu2+ > Mg2+ > Zn2+""",The article reports controlled release rates rather than adsorption metrics; this order is central to the hydrogel-protein release behavior.,The rates of releasing of the loaded macromolecules followed the order of Cu2+ > Mg2+ > Zn2+.,controlled_release_summary
