Repository: sunyrain/PHA

# PHA Protein-Hydrogel Adsorption Dataset

Generated: 2026-07-05T11:36:45

## Scope

This curated package organizes literature-derived protein-hydrogel adsorption, binding, immobilization, antifouling, and related biointerface records extracted from the local PHA corpus.

The primary unit is one record:

`paper + hydrogel/sample + protein/mixture + experimental condition + measured outcome`

## Contents

- `data/sources.csv`: article-level metadata, extraction status, and curation decision.
- `data/records_flat.csv`: flattened record-level table with provenance, hydrogel, protein, condition, outcome, mechanism, and quality fields.

File: data/curated/pha_scientific_dataset_20260705/data/materials.csv (part 27 of 67)
id,doi,name,role,context,pubchem_query,needs_manual_normalization,enrichment_json
4460,10.3390/gels9030175,hydrochloric acid,pH adjustment reagent,HCl was used to adjust pH in experiments scanning pH.,hydrochloric acid,0,
4461,10.1002/gch2.201900030,soy protein isolate,hydrogel biopolymer backbone and peptide affinity component,SPI was dissolved in 8 mol L-1 urea solution to form unfolded peptides used in SPI/PAA composite hydrogels.,,1,
4462,10.1002/gch2.201900030,acrylic acid,monomer,Acrylic acid was used as monomer to form polyacrylic acid chains in the composite hydrogel.,acrylic acid,0,
4463,10.1002/gch2.201900030,polyacrylic acid,synthetic polymer backbone,SPI/PAA composite hydrogels were prepared using acrylic acid monomer.,polyacrylic acid,1,
4464,10.1002/gch2.201900030,ammonium persulphate,initiator,APS was used as initiator; the weight of APS was kept as 0.05 g.,ammonium persulfate,0,
4465,10.1002/gch2.201900030,"N,N-methylenebisacrylamide",crosslinker,BIS crosslinked chains of PAA and was used at 0.01 or 0.05 g in Table 1.,"N,N'-methylenebisacrylamide",0,
4466,10.1002/gch2.201900030,glutaraldehyde,crosslinker,GA linked peptides from SPI with synthetic polymers; hydrogels were prepared with 0 or 0.1 mL GA.,glutaraldehyde,0,
4467,10.1002/gch2.201900030,urea,SPI denaturation/dissolution medium,A stock SPI solution was prepared in 8 mol L-1 urea solution.,urea,0,
4468,10.1002/gch2.201900030,phosphate buffer solution,protein loading and release medium,BSA loading was performed in 0.01 mol L-1 phosphate buffer solution at pH 7.4.,phosphate buffer,1,
4469,10.1007/s00289-020-03121-7,soybean protein isolate,hydrogel polymer backbone,SPI was combined with PVA through hydrogen bonding to synthesize SPI-based polymer microgel.,,1,
4470,10.1007/s00289-020-03121-7,polyvinyl alcohol,hydrogel polymer component,PVA was combined with SPI to prepare SPI-PmG.,polyvinyl alcohol,0,
4471,10.1007/s00289-020-03121-7,4-hydroxy salicylaldehyde,Schiff-base ligand precursor,Used with L-cysteine to prepare HOSalCys ligand.,4-hydroxy salicylaldehyde,0,
4472,10.1007/s00289-020-03121-7,L-cysteine,amino acid Schiff-base ligand precursor,Condensed with 4-hydroxy salicylaldehyde to prepare HOSalCys.,L-cysteine,0,
4473,10.1007/s00289-020-03121-7,copper acetate monohydrate,metal ion source,Used to prepare HOSalCysCu and SCCu@SPI-PmG.,copper acetate monohydrate,0,
4474,10.1007/s00289-020-03121-7,zinc acetate dihydrate,metal ion source,Used to prepare HOSalCysZn and SCZn@SPI-PmG.,zinc acetate dihydrate,0,
4475,10.1007/s00289-020-03121-7,dimethyl sulfoxide,solvent,HOSalCysM was dissolved in DMSO before addition to SPI-PmG dispersion.,dimethyl sulfoxide,0,
4476,10.1007/s10570-021-03727-8,carboxymethyl cellulose,polymer backbone; substrate in enzyme assay,CMC was used as polymer base for hydrogel synthesis and as cellulase substrate.,carboxymethyl cellulose,0,
4477,10.1007/s10570-021-03727-8,acrylic acid,hydrogel monomer,Neutralized AA was grafted with acrylamide onto CMC backbone.,acrylic acid,0,
4478,10.1007/s10570-021-03727-8,acrylamide,hydrogel monomer,AAm was added to graft acrylic monomer on the CMC backbone.,acrylamide,0,
4479,10.1007/s10570-021-03727-8,"N,N-methylene bisacrylamide",crosslinker,MBA was used as cross-linker in CMC-based hydrogel synthesis.,"N,N'-methylenebisacrylamide",0,
4480,10.1007/s10570-021-03727-8,ammonium persulfate,initiator,APS was used as initiator in hydrogel preparation.,ammonium persulfate,0,
4481,10.1007/s10570-021-03727-8,potassium hydroxide,neutralizing agent,KOH was purchased for hydrogel preparation and used to neutralize acrylic acid.,potassium hydroxide,0,
4482,10.1007/s10570-021-03727-8,sodium chloride,salt condition/additive,NaCl concentrations from 0.05 M to 5 M were used to evaluate halotolerance; 3 M NaCl was used for rice straw hydrolysis.,sodium chloride,0,
4483,10.1007/s10570-021-03727-8,manganese(II) chloride,metal ion additive,MnCl2 gave maximum reported relative activity among metal ion additives.,manganese chloride,0,
4484,10.1007/s10570-021-03727-8,zinc chloride,metal ion additive,ZnCl2 stimulated PersiCel3 activity.,zinc chloride,0,
4485,10.1007/s10570-021-03727-8,EDTA,chelating agent/modulator,EDTA decreased relative activity and was discussed as evidence that PersiCel3 may be a metalloenzyme.,ethylenediaminetetraacetic acid,0,
4486,10.1007/s10570-021-03727-8,SDS,detergent additive,SDS was tested for effects on free and immobilized enzyme activity.,sodium dodecyl sulfate,0,
4487,10.1007/s10570-021-03727-8,CTAB,detergent additive,CTAB increased free and immobilized enzyme relative activity.,cetrimonium bromide,0,
4488,10.1007/s10570-021-03727-8,"3,5-dinitrosalicylic acid",detection reagent,DNS assay measured released reducing sugars.,"3,5-dinitrosalicylic acid",0,
4489,10.1007/s10570-021-03727-8,bovine serum albumin,protein assay standard/material,BSA was listed among materials; Bradford assay was used to estimate protein concentration.,bovine serum albumin,1,
4490,10.1016/j.jchromb.2022.123311,2-hydroxyethyl methacrylate,main monomer,HEMA was used as the main chemical in cryogel preparation.,2-hydroxyethyl methacrylate,0,
4491,10.1016/j.jchromb.2022.123311,N-methacryloyl-(L)-cysteine methylester,functional comonomer/ligand,MAC was used as co-monomer and ligand and complexed with Fab fragment.,N-methacryloyl-L-cysteine methyl ester,1,
4492,10.1016/j.jchromb.2022.123311,"N,N-methylene bisacrylamide",crosslinker,MBAAm was used as the crosslinker in cryogel synthesis.,"N,N'-methylenebisacrylamide",0,
4493,10.1016/j.jchromb.2022.123311,ammonium persulfate,polymerization initiator,Polymerization was initiated with APS.,ammonium persulfate,0,
4494,10.1016/j.jchromb.2022.123311,"N,N,N',N'-tetraethylenediamine",polymerization accelerator/catalyst,TEMED catalyst was used to accelerate the reaction.,"N,N,N',N'-tetramethylethylenediamine",1,
4495,10.1016/j.jchromb.2022.123311,sodium chloride,ionic strength modifier/desorption agent,NaCl was used in adsorption salt concentration studies and as 1 M desorption solution.,sodium chloride,0,
4496,10.1016/j.jchromb.2022.123311,sodium phosphate buffer,buffer,20 mM sodium phosphate buffer pH 7.0 was used for Fab preparation; 50 mM phosphate buffer pH 5.0 was used for adsorption equilibration.,sodium phosphate,1,
4497,10.1016/j.jchromb.2022.123311,EDTA,reagent in Fab fragment preparation,20 mM sodium phosphate buffer pH 7.0 consisting of 20 mM EDTA was prepared.,ethylenediaminetetraacetic acid,0,
4498,10.1016/j.jchromb.2022.123311,iodoacetamide,reaction stopping reagent,30 mM iodoacetamide was added to complete incubation and stop the papain reaction.,iodoacetamide,0,
4499,10.1016/j.jchromb.2022.123311,methacryloyl chloride,MAC synthesis reagent,Listed in materials used in the study.,methacryloyl chloride,0,
4500,10.1016/j.jchromb.2022.123311,L-cysteine methyl ester dihydrochloride,MAC synthesis reagent,Listed in materials used in the study.,L-cysteine methyl ester dihydrochloride,0,
4501,10.1021/acsami.8b20027,glutaraldehyde,crosslinker,BSA_Au NCs were mixed with glutaraldehyde and glycerol before dropwise addition into acetic acid to form beads.,glutaraldehyde,0,
4502,10.1021/acsami.8b20027,glycerol,additive,BSA_Au NCs were mixed with glutaraldehyde and glycerol during bead synthesis.,glycerol,0,
4503,10.1021/acsami.8b20027,HAuCl4,gold precursor and inorganic anion adsorbate,Used to synthesize BSA_Au nanoclusters and also studied as AuCl4- contaminant adsorbed by Bead a.,chloroauric acid,1,
4504,10.1021/acsami.8b20027,Au,metal nanocluster component,Gold was present in BSA_Au nanoclusters and BSA_Au beads.,gold,0,
4505,10.1021/acsami.8b20027,acetic acid,acidic medium for Bead a formation and regeneration,The BSA_Au mixture was dropped into 5% acetic acid to form Bead a; acidic medium desorbed MB from Bead b.,acetic acid,0,
4506,10.1021/acsami.8b20027,sodium hydroxide,basic medium for Bead b formation and regeneration,Bead a was transferred to 0.1 M NaOH to give Bead b; NaOH desorbed EY from Bead a.,sodium hydroxide,0,
4507,10.1021/acsami.8b20027,eosin yellow,anionic dye adsorbate,EY was selectively adsorbed by Bead a and desorbed in NaOH.,eosin yellow,1,
4508,10.1021/acsami.8b20027,Coomassie Brilliant Blue R-250,anionic dye adsorbate,CBB was selectively adsorbed by Bead a.,Coomassie Brilliant Blue R-250,1,
4509,10.1021/acsami.8b20027,bromophenol blue,anionic dye adsorbate,BB was selectively adsorbed by Bead a.,bromophenol blue,0,
4510,10.1021/acsami.8b20027,methylene blue,cationic dye adsorbate,MB was selectively adsorbed by Bead b and desorbed in acidic medium.,methylene blue,0,
4511,10.1021/acsami.8b20027,rhodamine 6G,cationic dye adsorbate,R6G was selectively adsorbed by Bead b.,rhodamine 6G,0,
4512,10.1021/acsami.8b20027,Pb2+,heavy-metal cation adsorbate,Pb2+ was removed from water by Bead b.,lead ion,1,
4513,10.1021/acsami.8b20027,Cd2+,heavy-metal cation adsorbate,Cd2+ was removed from water by Bead b and used in recyclability testing.,cadmium ion,1,
4514,10.1021/acsami.8b20027,Hg2+,heavy-metal cation adsorbate,"Hg2+ was removed by Bead b and partially by Bead a, attributed to affinity toward sulfur-containing groups in BSA.",mercury ion,1,
4515,10.1021/acsami.8b20027,KMnO4,inorganic anion adsorbate,KMnO4 was adsorbed by Bead a as a colored anion contaminant.,potassium permanganate,0,
4516,10.1021/acsami.8b20027,K2PdCl4,inorganic anion adsorbate,K2PdCl4 was adsorbed by Bead a as a colored anion contaminant.,potassium tetrachloropalladate,1,
4517,10.1002/cjce.24360,N-isopropylacrylamide,monomer,p(NIPAM) cryogel polymer backbone formed from NIPAM monomer.,N-isopropylacrylamide,0,
4518,10.1002/cjce.24360,poly(N-isopropylacrylamide),hydrogel polymer backbone,macroporous thermo-responsive p(NIPAM) cryogel support for alpha-glucosidase entrapment.,poly(N-isopropylacrylamide),0,
4519,10.1002/cjce.24360,4-nitrophenyl alpha-D-glucopyranoside,enzymatic assay substrate,"Alpha-glucosidase breaks alpha-1,4 bonds in 4-NPG to generate glucose and 4-nitrophenol.",4-nitrophenyl alpha-D-glucopyranoside,1,
4520,10.1002/cjce.24360,4-nitrophenol,enzymatic assay product,Generated product detected by absorbance at 400 nm.,4-nitrophenol,0,
4521,10.1002/cjce.24360,sodium carbonate,enzyme reaction termination reagent,2 mL 100 mM Na2CO3 solution was added to terminate native alpha-glucosidase reactions.,sodium carbonate,0,
4522,10.1002/cjce.24360,phosphate buffer solution,buffer,Enzymatic reaction carried out at pH 6.8 in 67 mM PBS.,phosphate buffer,1,
4523,10.1007/s00216-025-06215-1,acrylamide,monomer,Solution A contained 4% acrylamide and was used to form PS-A and PS-B polyacrylamide polymers grafted with DNA strands.,acrylamide,0,
4524,10.1007/s00216-025-06215-1,DNA-A,DNA-functional monomer strand,DNA-A modified with acrylamide was polymerized to form PS-A.,,1,
4525,10.1007/s00216-025-06215-1,DNA-B,DNA-functional monomer strand,DNA-B modified with acrylamide was polymerized to form PS-B.,,1,
4526,10.1007/s00216-025-06215-1,VP-specific aptamer,recognition ligand and crosslinking component,The aptamer contained segments complementary to PS-A and PS-B and a recognition domain that specifically binds VP.,,1,
4527,10.1007/s00216-025-06215-1,TEMED,polymerization catalyst,Solution B contained TEMED and ammonium persulfate for polymerization.,"N,N,N',N'-tetramethylethylenediamine",0,
4528,10.1007/s00216-025-06215-1,ammonium persulfate,polymerization initiator,Solution B contained APS and TEMED for polymerization.,ammonium persulfate,0,
4529,10.1007/s00216-025-06215-1,sucrose,enzyme substrate,Released invertase hydrolyzed sucrose to glucose for portable glucose meter readout.,sucrose,0,
4530,10.1007/s00216-025-06215-1,sodium chloride,buffer salt and simulated seawater component,Solution A contained 200 mM NaCl; simulated seawater was prepared as 35% salinity NaCl solution.,sodium chloride,0,
4531,10.1007/s00216-025-06215-1,EDTA,buffer component,Solution A contained 1 mM EDTA.,EDTA,0,
4532,10.1007/s00216-025-06215-1,Tris HCl,buffer,Output assay used 5 μL Tris HCl at pH 7.0.,Tris hydrochloride,0,
4533,10.3390/jcm9020301,polyethylene glycol diacrylate,crosslinking monomer and PEG hydrogel backbone,"PEGDA 700 used at 2.5%, 5.0%, 10.0%, 20.0%, or 40.0% in tested prepolymer groups.",polyethylene glycol diacrylate,1,
4534,10.3390/jcm9020301,polyethylene glycol,porogen,PEG 200 served as a porogen to facilitate particle porosity and was varied from 62.5% to 25.0%.,polyethylene glycol 200,1,
4535,10.3390/jcm9020301,acrylic acid,functional monomer providing carboxyl groups,Acrylic acid was added to PEGDA-based prepolymers to form carboxyl groups and was held at 30.0% in Table 1.,acrylic acid,0,
4536,10.3390/jcm9020301,2-Hydroxy-2-methyl propiophenone,photoinitiator,Photoinitiator used at 5.0% in the prepolymer solution.,2-Hydroxy-2-methylpropiophenone,0,
4537,10.3390/jcm9020301,N-(3-dimethylaminopropyl)-N'-ethylcarbodiimide hydrochloride,carbodiimide coupling reagent,EDC stock solution was added to particles to achieve 3.0 mg/mL for NHS ester activation.,EDC hydrochloride,1,
4538,10.3390/jcm9020301,N-hydroxysuccinimide,coupling reagent,NHS stock solution was added to particles to achieve 3.0 mg/mL for carboxyl activation.,N-hydroxysuccinimide,0,
4539,10.3390/jcm9020301,biotin,affinity ligand,Biotinylated anti-EpCAM was conjugated to NeutrAvidin protein through avidin-biotin reaction.,biotin,0,
4540,10.3390/jcm9020301,biotin-PEG-FITC,fluorescent marker for NeutrAvidin quantification,Biotin-PEG-FITC with Mn = 1000 Da was used as a fluorescence marker for conjugated NeutrAvidin.,biotin PEG FITC,1,
4541,10.3390/jcm9020301,Alexa Fluor 488 cadaverine,fluorescent marker for carboxyl group quantification,Alexa Fluor 488 cadaverine was chosen for quantification of carboxyl groups because of its low molecular weight.,Alexa Fluor 488 cadaverine,1,
4542,10.3390/jcm9020301,glycerol,protein solution additive,NeutrAvidin stock solution was diluted with ultrapure water and 10% glycerol.,glycerol,0,
4543,10.3390/jcm9020301,Tween 20,wash buffer surfactant,PBST contained 1x PBS and 0.05% Tween 20.,Tween 20,1,
4544,10.3390/cosmetics9050106,Lecigel,hydrogel-forming commercial ingredient,"Formulated hydrogel contained 3.8% w/v Lecigel, described as sodium acrylates copolymer and lecithin, inducing coagulation of the hydrogel.",Lecigel,1,
4545,10.3390/cosmetics9050106,sodium acrylates copolymer,hydrogel polymer backbone/component,Listed as part of Lecigel in the hydrogel formulation.,sodium acrylates copolymer,1,
4546,10.3390/cosmetics9050106,lecithin,hydrogel additive/amphiphilic phospholipid mixture,"Part of Lecigel; described as affecting hydrogel structure, functionality, and mechanical properties.",lecithin,1,
4547,10.3390/cosmetics9050106,Dermosoft OMP,moisturizing and antimicrobial formulation ingredient,Hydrogel contained 3.4% w/v Dermosoft OMP.,Dermosoft OMP,1,
4548,10.3390/cosmetics9050106,phenylpropanediol,Dermosoft OMP component,Listed as a component of Dermosoft OMP.,phenylpropanediol,1,
4549,10.3390/cosmetics9050106,"1,2-octanediol",Dermosoft OMP component,Listed as a component of Dermosoft OMP.,"1,2-octanediol",0,
4550,10.3390/cosmetics9050106,phenylpropanol,Dermosoft OMP component,Listed as a component of Dermosoft OMP.,phenylpropanol,1,
4551,10.3390/cosmetics9050106,polyethylene glycol,ATPS phase-forming polymer,PEG/phosphate aqueous two-phase system was used to purify proteolytic activity; PEG 1500 and PEG 3300 were tested.,polyethylene glycol,0,
4552,10.3390/cosmetics9050106,phosphate,ATPS salt/buffer phase,PEG/phosphate ATPS used phosphate concentrations and pH values to tune protease partitioning.,phosphate,1,
4553,10.3390/cosmetics9050106,sodium chloride,ATPS salt additive,NaCl concentration was varied from 0 to 10% w/w in ATPS experiments.,sodium chloride,0,
4554,10.3390/cosmetics9050106,calcium ion,enzyme activity modulator,Ca2+ improved proteolytic activity and likely activated the 35 kDa protease.,calcium ion,0,
4555,10.3390/cosmetics9050106,magnesium ion,enzyme activity modulator,"Mg2+ increased proteolytic activity, mainly at 5 mM final concentration.",magnesium ion,0,
4556,10.3390/cosmetics9050106,copper ion,enzyme inhibitor,Cu2+ showed high inhibition effect in all tested conditions.,copper ion,0,
4557,10.3390/cosmetics9050106,zinc ion,enzyme inhibitor,Zn2+ caused significant loss of enzyme activity with azocasein as substrate.,zinc ion,0,
4558,10.1021/bm500750v,"gelatin from porcine skin, type A",hydrogel polymer backbone,1 wt % gelatin solution was spin-coated and cross-linked to form the gelatin-based hydrogel film.,gelatin,1,
4559,10.1021/bm500750v,L-lysine diisocyanate ethyl ester,crosslinker,"LDI cross-linked free amine groups of gelatin chains, forming urea bonds.",L-lysine diisocyanate ethyl ester,1,
4560,10.1021/bm500750v,poly(4-aminomethyl-p-xylylene-co-p-xylylene),amine-functional CVD anchoring layer,Deposited by CVD polymerization to provide free amine groups and improve hydrogel anchoring.,,1,
4561,10.1021/bm500750v,4-aminomethyl[2.2]paracyclophane,CVD polymer precursor,Used for CVD polymerization at a pyrolysis temperature of 660 C.,4-aminomethyl[2.2]paracyclophane,1,
4562,10.1021/bm500750v,"N,N-dimethylformamide",crosslinking solvent,LDI solution was 10 mM in DMF.,"N,N-dimethylformamide",0,
4563,10.1021/bm500750v,phosphate buffered saline,protein adsorption buffer,HSA and fibrinogen solutions were prepared in PBS at pH 7.4.,phosphate buffered saline,1,
4564,10.1021/bm500750v,sodium dodecyl sulfate,detergent for harsh stability solution and QCM-D cell cleaning,"Cross-linked gelatin layers were exposed to 10 M urea containing 0.1% SDS, pH 3.4; QCM-D cells were cleaned with SDS/Tween 20.",sodium dodecyl sulfate,0,
4565,10.1021/bm500750v,urea,harsh solubilizing agent for film stability challenge,Exposure to 10 M urea containing 0.1% SDS caused no film thickness decrease.,urea,0,
4566,10.1021/bm500750v,Tween 20,detergent for QCM-D cell cleaning,QCM-D cells were cleaned with aqueous solution containing 2.0 vol % SDS and 0.1 vol % Tween 20.,Tween 20,1,
4567,10.1021/bm500750v,3-(trimethoxysilyl)propyl methacrylate,silane surface modifier for silicon substrates,Silicon wafers used as Si substrates were first silanized with 3-(trimethoxysilyl)propyl methacrylate.,3-(trimethoxysilyl)propyl methacrylate,0,
4568,10.1021/bm500750v,gold,QCM-D electrode and comparator substrate,Protein adsorption on gelatin hydrogel was compared with adsorption on gold.,gold,0,
4569,10.1002/app.48507,acrylamide,monomer,Used with MBAAm and AGE to prepare cryogels.,acrylamide,0,
4570,10.1002/app.48507,"N,N-methylene-bis-acrylamide",crosslinker,AAm/MBAAm molar ratio varied between 4 and 5.,"N,N'-methylenebisacrylamide",1,
4571,10.1002/app.48507,allyl glycidyl ether,functional monomer,AGE/AAm ratio was 0.1 mol/mol; used for Tris immobilization.,allyl glycidyl ether,0,
4572,10.1002/app.48507,tris(hydroxymethyl)aminomethane,affinity ligand,Immobilized on cryogel; lysozyme specifically binds to Tris.,tris(hydroxymethyl)aminomethane,0,
4573,10.1002/app.48507,ammonium persulfate,polymerization initiator,APS used at 1% of total monomer weight.,ammonium persulfate,0,
4574,10.1002/app.48507,"N,N,N,N-tetra-methyl-ethylenediamine",polymerization accelerator,TEMED used at 1% of total monomer weight.,"N,N,N',N'-tetramethylethylenediamine",1,
4575,10.1002/app.48507,sodium borohydride,activation/reduction reagent,Used in sodium carbonate buffer after Tris immobilization.,sodium borohydride,0,
4576,10.1002/app.48507,sodium phosphate,buffer,Used for Tris immobilization and adsorption buffer.,sodium phosphate,1,
4577,10.1002/app.48507,sodium chloride,elution salt,1.0 mol L−1 NaCl in adsorption buffer eluted adsorbed lysozyme.,sodium chloride,0,
4578,10.1002/app.48507,poly(ethylene glycol) 6000,mobile-phase viscosity modifier,"Used in RTD experiments at 0, 2.5, 5.0, and 7.5% w/w.",polyethylene glycol 6000,1,
4579,10.1021/acsami.3c00227,methyl methacrylate,monomer,Used in synthesis of silicone-based hydrogel.,methyl methacrylate,0,
4580,10.1021/acsami.3c00227,trimethylsilyl methacrylate,monomer,Used in synthesis of silicone-based hydrogel.,trimethylsilyl methacrylate,0,
4581,10.1021/acsami.3c00227,3-(methacryloyloxy)propyltrimethoxysilane,monomer/silane coupling component,Used in synthesis of silicone-based hydrogel.,3-(methacryloyloxy)propyltrimethoxysilane,0,
4582,10.1021/acsami.3c00227,n-butyl acrylate,monomer,Used in synthesis of silicone-based hydrogel.,n-butyl acrylate,0,
4583,10.1021/acsami.3c00227,azo diisobutyronitrile,initiator,Added during hydrogel resin synthesis.,azobisisobutyronitrile,1,
4584,10.1021/acsami.3c00227,dimethyl hydroxy silicone oil,silicone component,Added during synthesis of silicone-based hydrogel.,dimethyl hydroxy silicone oil,1,
4585,10.1021/acsami.3c00227,aziridine cross-linker,crosslinker,Cross-linker carrier contained aziridine cross-linker 30%.,aziridine crosslinker,1,
4586,10.1021/acsami.3c00227,nano-SiO2,filler/strengthening additive,2 wt % nanosilica particles were added to strengthen the hydrogel.,silicon dioxide,0,
4587,10.1021/acsami.3c00227,KH560,silane coupling agent,Used to pretreat silica nanoparticles.,KH560 glycidoxypropyltrimethoxysilane,1,
4588,10.1021/acsami.3c00227,Sea-Nine 211,biocide additive,Used to endow antifouling layer with killing effect.,Sea-Nine 211,1,
4589,10.1021/acsami.3c00227,"4,5-dichloro-2-n-octyl-4-isothiazolin-3-one",biocidal ingredient,DCOIT in Sea-Nine 211; released from hydrogel microporous channels.,"4,5-dichloro-2-octyl-4-isothiazolin-3-one",0,
4590,10.1021/acsami.3c00227,dopamine,intermediate adhesion layer,Dopamine intermediate layer introduced between hydroxylated amorphous coating and hydrogel.,dopamine,0,
4591,10.1021/acsami.3c00227,Fe43.7Co7.3Cr14.7Mo12.6C15.5B4.3Y1.9,amorphous coating substrate,Fe-based amorphous coating fabricated by HVOF thermal spray.,,1,
4592,10.1021/acsami.3c00227,piranha solution,surface hydroxylation reagent,H2O2/H2SO4 = 1:3 used for surface hydroxylation of amorphous coating.,,1,
4593,10.1007/s13233-011-0412-0,2-hydroxyethyl methacrylate,monomer,Hydrogels were prepared using 2-hydroxyethyl methacrylate (pHEMA).,2-hydroxyethyl methacrylate,0,
4594,10.1007/s13233-011-0412-0,pHEMA,polymer backbone and control material,Pure pHEMA was used as the control material.,poly(2-hydroxyethyl methacrylate),1,
4595,10.1007/s13233-011-0412-0,poly(ethyleneglycol) methacrylate,comonomer or PEG-containing component,Hydrogels were prepared using PEG-MA; PEG-MA incorporation reduced blood protein interactions and platelet adhesion.,poly(ethylene glycol) methacrylate,1,
4596,10.1007/s13233-011-0412-0,PEG-MA,comonomer or PEG-containing component,Blood protein interactions and platelet adhesion were reduced significantly upon incorporation of PEG-MA.,poly(ethylene glycol) methacrylate,1,
4597,10.1007/s13233-011-0412-0,hydroxypropyl-chitosan,hydrogel component or composite additive,Hydrogels were prepared using hydroxypropyl-chitosan; the abstract reports the opposite trend for HPC compared with PEG-MA.,hydroxypropyl chitosan,1,
4598,10.1007/s13233-011-0412-0,HPC,hydrogel component or composite additive,The abstract abbreviates hydroxypropyl-chitosan as HPC.,hydroxypropyl chitosan,1,
4599,10.1021/acs.langmuir.4c04595,carboxybetaine acrylamide,zwitterionic hydrogel monomer,The zwitterionic top coat solution used 5 g of CBAA monomer dissolved in water to form the PSDA-Z hydrogel top coat.,carboxybetaine acrylamide,1,
4600,10.1021/acs.langmuir.4c04595,"N,N'-methylenebis(acrylamide)",crosslinker,"The zwitterionic top coat solution contained 50 mg of MBAA, 1 wt % relative to CBAA monomer.","N,N'-methylenebisacrylamide",0,
4601,10.1021/acs.langmuir.4c04595,acrylic acid,acrylation reagent and top coat additive,AA was used to modify TotalBoat epoxy resin and was also included in the zwitterionic top coat solution at 30 wt % to CBAA monomer for antisediment purpose.,acrylic acid,0,
4602,10.1021/acs.langmuir.4c04595,TotalBoat penetrating epoxy resin,epoxy primer resin,AA-modified TBER was used as the primer coat beneath the zwitterionic hydrogel top coat.,,1,
4603,10.1021/acs.langmuir.4c04595,bisphenol A diglycidyl ether,model epoxy monomer,BPADE was reacted with acrylic acid to evaluate acrylate modification chemistry.,bisphenol A diglycidyl ether,0,
4604,10.1021/acs.langmuir.4c04595,Irgacure 2959,photoinitiator,I-2959 was incorporated into the pregel solution at 0.3 wt % to CBAA monomer before UV initiation.,Irgacure 2959,0,
4605,10.1021/acs.langmuir.4c04595,tetrabutylammonium bromide,catalyst,TBAB was used as a catalyst in the synthesis of AA-modified TBER.,tetrabutylammonium bromide,0,
4606,10.1021/acs.langmuir.4c04595,hydroquinone,polymerization inhibitor,Hydroquinone was added during epoxy acrylation to inhibit unwanted polymerization.,hydroquinone,0,
4607,10.1021/acs.langmuir.4c04595,2-propanol,surfactant or cosolvent,A 1 mL portion of 2-propanol was added to the zwitterionic top coat solution as the surfactant.,2-propanol,0,
4608,10.1021/acs.langmuir.4c04595,copper oxide,commercial SPC biocide component,The self-polishing coating control was described as a copper oxide-based SPC.,copper oxide,1,
4609,10.1002/app.25147,polysucrose,hydrogel polymer backbone,Hydrogel polysucrose microspheres were prepared and used for BSA adsorption.,polysucrose,1,
4610,10.1002/app.25147,sucrose,monomer/raw material,Soluble polysucrose was synthesized by solution polymerization between sucrose and epichlorohydrin.,sucrose,0,
4611,10.1002/app.25147,epichlorohydrin,crosslinker,Epichlorohydrin was used to synthesize soluble polysucrose and crosslink hydrogel polysucrose microspheres.,epichlorohydrin,0,
4612,10.1002/app.25147,sodium hydroxide,alkaline catalyst/regeneration agent,NaOH maintained alkaline polymerization conditions and 0.1 mol/L NaOH was used as a regeneration agent after adsorption.,sodium hydroxide,0,
4613,10.1002/app.25147,chlorobenzene,oil phase solvent,Chlorobenzene was used as the oil phase in reversed suspension polymerization.,chlorobenzene,0,
4614,10.1002/app.25147,Span 80,dispersion agent/surfactant,Span80 was used in chlorobenzene to form the W/O suspension for microsphere synthesis.,Span 80,1,
4615,10.1002/app.25147,Tris-HCl,adsorption buffer,BSA adsorption experiments were conducted in 0.01 mol/L Tris-HCl buffer solution.,Tris hydrochloride,1,
4616,10.1002/app.25147,sodium chloride,adsorption salt and wash solution,Adsorption used 0.2 mol/L NaCl; after adsorption microspheres were washed with 1.0 mol/L NaCl.,sodium chloride,0,
4617,10.3390/molecules27185818,acrylamide,hydrogel monomer,15 wt% AAm/bis-AAm prepolymer solution used to form hydrogel plug.,acrylamide,0,
4618,10.3390/molecules27185818,bis-acrylamide,hydrogel crosslinker/comonomer,AAm:bis-AAm = 37.5:1 in commercial 30% solution; 15 wt% AAm/bis-AAm used for hydrogel plug.,"N,N'-methylenebisacrylamide",1,
4619,10.3390/molecules27185818,2-hydroxy-2-methylpropiophenone,photoinitiator,1 vol% HOMPP included in prepolymer solution for UV photopolymerization.,2-hydroxy-2-methylpropiophenone,0,
4620,10.3390/molecules27185818,HOMPP,photoinitiator abbreviation,1 vol% HOMPP in prepolymer solution.,2-hydroxy-2-methylpropiophenone,1,
4621,10.3390/molecules27185818,3-(triethoxysilyl)propyl methacrylate,capillary surface modifier,Capillary inner surface modified by sinking in a solution mixed with 3-(triethoxysilyl)propyl methacrylate and 100 mM HCl.,3-(triethoxysilyl)propyl methacrylate,1,
4622,10.3390/molecules27185818,3-(trimethoxysilyl)propyl methacrylate,capillary surface modifier reagent,Chemical reagents section lists 3-(trimethoxysilyl)propyl methacrylate purchased from Tokyo Chemical Industry.,3-(trimethoxysilyl)propyl methacrylate,1,
4623,10.3390/molecules27185818,sodium chloride,washing/elution additive; salt screen,"NaCl concentrations controlled DNA-target interactions; 20, 50, 100, and 300 mM NaCl used in IgE binding/selection workflows.",sodium chloride,0,
4624,10.3390/molecules27185818,sodium dodecyl sulfate,washing/elution additive; surfactant,1 mM SDS used with NaCl in washing and elution solutions for selection.,sodium dodecyl sulfate,0,
4625,10.3390/molecules27185818,Tris-HCl,buffer,10 mM Tris-HCl buffer solution at pH 9.0 used as background solution.,Tris hydrochloride,0,
4626,10.3390/molecules27185818,sodium hydroxide,capillary activation and CE cleaning reagent,0.1 M NaOH used to activate capillary surface; 1 M NaOH used to refresh CE capillary inner surface.,sodium hydroxide,0,
4627,10.3390/molecules27185818,hydrochloric acid,surface modification reagent,100 mM HCl mixed with silane methacrylate for capillary modification.,hydrochloric acid,0,
4628,10.1021/la302615t,sodium alginate,hydrogel polymer and alginate buffer layer,Used to form calcium alginate gels and ACA buffer layers; alginate supplied COO- negative binding sites and helped prevent CS-g-MPEG diffusion.,sodium alginate,1,
4629,10.1021/la302615t,chitosan,hydrogel polymer and cationic layer,20 kDa chitosan formed AC membranes and supplied amino/protonated amino sites.,chitosan,1,
4630,10.1021/la302615t,methoxy poly(ethylene glycol),protein-repellent graft chain,MPEG 2000 g/mol was grafted onto microcapsules to reduce protein adsorption.,methoxy polyethylene glycol,1,
4631,10.1021/la302615t,CS-g-MPEG2K-DS21%,grafted copolymer for LBL self-assembly,"Chitosan-grafted-MPEG copolymer with 20 kDa chitosan backbone, 2 kDa MPEG side chains, and DS 21%.",chitosan graft methoxy polyethylene glycol,1,
4632,10.1021/la302615t,calcium chloride,ionic crosslinker / gelation reagent,1.1% w/v CaCl2 solution was used to form calcium alginate gels.,calcium chloride,0,
4633,10.1021/la302615t,calcium ion,metal ion bridge,Calcium alginate gels imply Ca2+ ionic crosslinking of alginate.,calcium ion,0,
4634,10.1021/la302615t,MPEG-BADA,precursor for in situ covalent MPEG grafting,Terminal hydroxyl of MPEG was modified by bromoacetaldehyde diethylacetal to make MPEG-BADA.,methoxy polyethylene glycol bromoacetaldehyde diethylacetal,1,
4635,10.1021/la302615t,bromoacetaldehyde diethylacetal,MPEG terminal modification reagent,Used to modify MPEG terminal hydroxyl via Williamson nucleophilic substitution.,bromoacetaldehyde diethyl acetal,0,
4636,10.1021/la302615t,MPEG-CHO,terminal aldehyde MPEG covalent grafting reagent,Generated by in situ hydrolysis of MPEG-BADA and reacted with chitosan amino groups.,aldehyde methoxy polyethylene glycol,1,
4637,10.1021/la302615t,sodium cyanoborohydride,reducing reagent in covalent grafting,Used in the mixed solution for ACP situ membrane preparation.,sodium cyanoborohydride,0,
4638,10.1021/la302615t,sodium chloride,washing/rinsing solution component,0.9% w/v NaCl was used in membrane preparation and CLSM sample suspension.,sodium chloride,0,
4639,10.1021/la302615t,disodium hydrogen phosphate,adsorption buffer component,Protein adsorption used 10 mmol/L phosphate buffer made from Na2HPO4/KH2PO4 at pH 7.4.,disodium hydrogen phosphate,0,
4640,10.1021/la302615t,potassium dihydrogen phosphate,adsorption buffer component,Protein adsorption used 10 mmol/L phosphate buffer made from Na2HPO4/KH2PO4 at pH 7.4.,potassium dihydrogen phosphate,0,
4641,10.1021/la302615t,potassium chloride,zeta potential background electrolyte,1 mmol/L KCl was used for streaming potential/zeta potential measurements.,potassium chloride,0,
4642,10.1021/la302615t,fluoresceinamine,fluorescent label for alginate,Fluoresceinamine-labeled alginate was used for CLSM characterization.,fluoresceinamine,0,
4643,10.1021/la302615t,rhodamine B,fluorescent label for chitosan,Rhodamine B-labeled chitosan was used for CLSM characterization.,rhodamine B,0,
4644,10.1021/la302615t,fluorescein isothiocyanate,fluorescent label for CS-g-MPEG,FITC-labeled CS-g-MPEG was used to visualize copolymer distribution.,fluorescein isothiocyanate,0,
4645,10.1002/app.37730,sodium alginate,polymer backbone,Na-Alg was grafted with vinyl acetate and ionically crosslinked to form calcium alginate hydrogel microspheres.,sodium alginate,0,
4646,10.1002/app.37730,calcium alginate,hydrogel network,Ca-Alg microspheres formed by dropping alginate solution into CaCl2 aqueous solution.,calcium alginate,0,
4647,10.1002/app.37730,vinyl acetate,graft monomer,VAc was grafted onto alginate to form PVAc-grafted calcium alginate microspheres.,vinyl acetate,0,
4648,10.1002/app.37730,poly(vinyl acetate),grafted hydrophobic polymer segment,Grafted PVAc was claimed to provide stabilized meshwork and hydrophobic segment.,polyvinyl acetate,0,
4649,10.1002/app.37730,calcium chloride,ionic crosslinker and Ca2+ source,"CaCl2 aqueous solution, 2% w/w, was used to gel alginate and form Ca2+ bridges.",calcium chloride,0,
4650,10.1002/app.37730,Ca2+,metal ion bridge/cation condition,"Ca2+ ionic strength affected swelling, imprinting efficiency, and separation factor.",calcium ion,0,
4651,10.1002/app.37730,Na+,cation condition,Na+ ionic strength affected swelling and imprinting efficiency.,sodium ion,0,
4652,10.1002/app.37730,potassium peroxydisulfate,redox initiator component,K2S2O8 was used with sodium sulfite to initiate grafting.,potassium persulfate,0,
4653,10.1002/app.37730,sodium sulfite,redox initiator component,Na2SO3 was used with potassium peroxydisulfate to generate macromolecular radicals.,sodium sulfite,0,
4654,10.1002/app.37730,Tris-HCl,elution buffer,"Microspheres containing BSA were placed in 20.00 mL Tris-HCl buffer, pH 7.8, 0.05 mol/L, at 25°C for template removal.",tris hydrochloride,0,
4655,10.1002/app.37730,PBS,FPLC sample/mobile phase buffer,"Freeze-dried BSA was dissolved in PBS, pH 7.5, 0.02 mol/L, and mobile phase was PBS at 0.5 mL/min.",phosphate buffered saline,1,
4656,10.1002/app.37730,NaCl,salt/cation condition,"NaCl-containing buffers were used for ionic strength, temperature, and pH rebinding experiments.",sodium chloride,0,
4657,10.1002/app.37730,Ca(OH)2,basic Ca2+ buffer component,Basic Ca2+ pH solutions were prepared with CaCl2-Ca(OH)2.,calcium hydroxide,0,
4658,10.1002/app.37730,HCl,acidic buffer component,Acidic pH solutions were prepared with HCl-NaCl or HCl-CaCl2.,hydrochloric acid,0,
4659,10.1002/app.37730,NaOH,basic Na+ buffer component,Basic Na+ pH solutions were prepared with NaCl-NaOH.,sodium hydroxide,0,
4660,10.1016/j.chroma.2014.01.059,acrylamide,monomer,AAm was used with MBAAm to fabricate poly(AAm-MBAAm) cryogel monoliths.,acrylamide,0,
4661,10.1016/j.chroma.2014.01.059,"N,N'-methylene-bis-acrylamide",crosslinker and comonomer,MBAAm was used with AAm at AAm/MBAAm = 9:1 mol ratio.,"N,N'-methylenebisacrylamide",0,
4662,10.1016/j.chroma.2014.01.059,poly(AAm-MBAAm),hydrogel polymer network,The cryogel monolith stationary phase was poly(AAm-MBAAm).,,1,
4663,10.1016/j.chroma.2014.01.059,ammonium persulfate,free-radical initiator,APS was added at 1.0% of total monomer weight to initiate polymerization.,ammonium persulfate,0,
4664,10.1016/j.chroma.2014.01.059,"N,N,N',N'-tetramethylethylenediamine",polymerization accelerator/catalyst,TEMED was added at 1.2% of total monomer weight during cryogel fabrication.,"N,N,N',N'-tetramethylethylenediamine",0,
4665,10.1016/j.chroma.2014.01.059,polyethylene glycol,steric exclusion agent and precipitant in mobile phase,PEG in the mobile phase drove SXC retention; PEG concentration and molecular weight were scanned.,polyethylene glycol,1,
4666,10.1016/j.chroma.2014.01.059,PEG-6000,steric exclusion agent in baseline mobile phase,15% w/v PEG-6000 phosphate buffer at pH 6.0 gave gamma-globulin DRC of 20.0 mg/mL.,polyethylene glycol 6000,1,
4667,10.1016/j.chroma.2014.01.059,sodium chloride,salt concentration variable,"NaCl concentration affected gamma-globulin DRC, with reported values at 300 and 500 mM.",sodium chloride,0,
4668,10.1016/j.chroma.2014.01.059,phosphate buffer,chromatography and sample buffer,"Protein samples and PEG-containing mobile phases used phosphate buffer, including 50 mM pH 6.0 sample buffer.",phosphate buffer,1,
4669,10.1016/j.chroma.2014.01.059,sodium hydroxide,column regeneration solution,The SXC column was cleaned with 0.5 M NaOH and water for regeneration.,sodium hydroxide,0,
4670,10.1016/j.chroma.2014.01.059,ethanol,storage/washing solvent,The column was stored in 20% v/v ethanol; cryogel samples were washed with ethanol to remove PEG before SEM.,ethanol,0,
4671,10.1016/S0142-9612(00)00192-7,PLA/PEO/PLA triblock copolymer,hydrogel-forming polymer,Physically crosslinked hydrogels were prepared from PLAx/PEOy/PLAx triblock copolymers.,,1,
4672,10.1016/S0142-9612(00)00192-7,poly(lactic acid),hydrophobic block and physical junction-forming segment,PLA segments aggregated to form nanosized physical junctions in the gel.,poly(lactic acid),1,
4673,10.1016/S0142-9612(00)00192-7,poly(ethylene oxide),hydrophilic block,PEO segments constitute the hydrophilic part of the gel and can accommodate hydrophilic protein molecules.,polyethylene oxide,1,
4674,10.1016/S0142-9612(00)00192-7,poly(ethylene glycol),macroinitiator/precursor for PEO block,Triblock copolymers were synthesized by ring opening polymerization of rac-lactide in the presence of di-hydroxyl PEG.,polyethylene glycol,1,
4675,10.1016/S0142-9612(00)00192-7,rac-lactide,monomer,A series of PLA/PEO/PLA triblock copolymers was prepared by ring opening polymerization of rac-lactide.,rac-lactide,0,
4676,10.1016/S0142-9612(00)00192-7,CaH2,co-initiator,Copolymer synthesis used CaH2 as a co-initiator.,calcium hydride,0,
4677,10.1016/S0142-9612(00)00192-7,tetraglycol,biocompatible organic solvent for hydrogel formulation,Hydrogels were prepared by introducing water over copolymer solutions in tetraglycol.,polyethylene glycol monotetrahydrofurfuryl ether,1,
4678,10.1016/S0142-9612(00)00192-7,water,phase separation and swelling agent,Small amounts of distilled or Milli-Q water were introduced into tetraglycol copolymer solutions to form hydrogels.,water,0,
4679,10.1016/S0142-9612(00)00192-7,phosphate buffer,release medium,Protein-containing hydrogel samples were immersed in 0.13 M pH 7.4 phosphate buffer.,phosphate buffer,1,
4680,10.1016/S0142-9612(00)00192-7,NaN3,release medium additive,Release medium contained 0.02% NaN3.,sodium azide,0,
4681,10.1016/j.talanta.2014.01.010,polypropylene,non-woven fiber matrix/support,Non-woven PP fiber was used as the matrix for grafting PAM hydrogel membrane.,polypropylene,0,
4682,10.1016/j.talanta.2014.01.010,acrylamide,functional monomer,Acrylamide was used as functional monomer for PAM hydrogel.,acrylamide,0,
4683,10.1016/j.talanta.2014.01.010,polyacrylamide,hydrogel polymer backbone,PAM hydrogel was grafted onto non-woven PP fiber.,polyacrylamide,0,
4684,10.1016/j.talanta.2014.01.010,"N,N'-methylenebisacrylamide",cross-linker,MBA was used as cross-linker in hydrogel preparation.,"N,N'-methylenebisacrylamide",0,
4685,10.1016/j.talanta.2014.01.010,ammonium persulfate,initiator,APS was included in the aqueous mixture before UV irradiation.,ammonium persulfate,0,
4686,10.1016/j.talanta.2014.01.010,acetic acid,template elution/desorption reagent,Template was eluted with 10% v/v acetic acid containing 10% w/v SDS.,acetic acid,0,
4687,10.1016/j.talanta.2014.01.010,sodium dodecyl sulfate,template elution/desorption reagent,Template was eluted with 10% v/v acetic acid containing 10% w/v SDS.,sodium dodecyl sulfate,0,
4688,10.1016/j.talanta.2014.01.010,deionized water,polymerization medium and washing solvent,Preparation used DI water and final washing used deionized water.,water,0,
4689,10.1007/s00396-005-1357-7,N-isopropylacrylamide,monomer,Copolymerized with MPTMS to synthesize P(NIPA-co-MPTMS).,N-isopropylacrylamide,0,
4690,10.1007/s00396-005-1357-7,3-methacryloxypropyltrimethoxysilane,silane comonomer and sol-gel crosslinkable group,Copolymerized with NIPA; hydrolysis and condensation form Si-O-Si crosslinking points.,3-methacryloxypropyltrimethoxysilane,0,
4691,10.1007/s00396-005-1357-7,dibenzoyl peroxide,radical initiator,50 mg BPO initiated copolymerization at 80 C.,dibenzoyl peroxide,0,
