Repository: sunyrain/PHA

# PHA Protein-Hydrogel Adsorption Dataset

Generated: 2026-07-05T11:36:45

## Scope

This curated package organizes literature-derived protein-hydrogel adsorption, binding, immobilization, antifouling, and related biointerface records extracted from the local PHA corpus.

The primary unit is one record:

`paper + hydrogel/sample + protein/mixture + experimental condition + measured outcome`

## Contents

- `data/sources.csv`: article-level metadata, extraction status, and curation decision.
- `data/records_flat.csv`: flattened record-level table with provenance, hydrogel, protein, condition, outcome, mechanism, and quality fields.

File: data/curated/pha_scientific_dataset_20260705/data/record_standardization.csv (part 27 of 37)
"record_id","doi","interaction_type","is_covalent_binding","experiment_mode_primary","experiment_mode_detail","application_context","comparable_target_class","model_ready","model_ready_blocker","manual_review_priority","q5_protein_evidence_flag","q5_triage_action","standardization_rules_version"
"PHA-9b42ae20e2-004","10.1016/j.snb.2025.139307","antifouling_low_adsorption","no","biofouling","surface_fouling_assay","antifouling","not_comparable","False","missing_material_identity;not_strong_or_medium_comparable","medium","True","keep","curated_release_20260707"
"PHA-9b42ae20e2-005","10.1016/j.snb.2025.139307","antifouling_low_adsorption","no","biofouling","surface_fouling_assay","antifouling","medium","True","ready","high","True","keep","curated_release_20260707"
"PHA-9b42ae20e2-006","10.1016/j.snb.2025.139307","antifouling_low_adsorption","no","biofouling","surface_fouling_assay","antifouling","medium","True","ready","high","True","keep","curated_release_20260707"
"PHA-0986a4c512-001","10.1016/j.talanta.2013.12.061","selective_adsorption","no","surface","other","biointerface_adsorption","strong","True","ready","high","True","not_applicable","curated_release_20260707"
"PHA-0986a4c512-002","10.1016/j.talanta.2013.12.061","selective_adsorption","no","batch","batch_adsorption_equilibrium","biointerface_adsorption","strong","True","ready","high","True","not_applicable","curated_release_20260707"
"PHA-0986a4c512-003","10.1016/j.talanta.2013.12.061","selective_adsorption","no","batch","batch_adsorption_equilibrium","biointerface_adsorption","strong","True","ready","high","True","not_applicable","curated_release_20260707"
"PHA-0986a4c512-004","10.1016/j.talanta.2013.12.061","selective_adsorption","no","batch","batch_adsorption_equilibrium","biointerface_adsorption","strong","True","ready","high","True","not_applicable","curated_release_20260707"
"PHA-0986a4c512-005","10.1016/j.talanta.2013.12.061","selective_adsorption","no","surface","other","biointerface_adsorption","strong","True","ready","high","True","not_applicable","curated_release_20260707"
"PHA-0986a4c512-006","10.1016/j.talanta.2013.12.061","selective_adsorption","no","batch","batch_adsorption_equilibrium","biointerface_adsorption","weak","False","not_strong_or_medium_comparable","medium","True","not_applicable","curated_release_20260707"
"PHA-0986a4c512-007","10.1016/j.talanta.2013.12.061","selective_adsorption","no","hemocompatibility","other","purification","weak","False","not_strong_or_medium_comparable;missing_or_unnormalizable_unit","high","True","not_applicable","curated_release_20260707"
"PHA-82868aab7e-001","10.1016/j.talanta.2014.01.010","selective_adsorption","no","surface","batch_adsorption_isotherm","mechanism_study","strong","True","ready","high","True","not_applicable","curated_release_20260707"
"PHA-82868aab7e-002","10.1016/j.talanta.2014.01.010","selective_adsorption","no","surface","batch_adsorption_isotherm","mechanism_study","strong","True","ready","high","True","not_applicable","curated_release_20260707"
"PHA-82868aab7e-003","10.1016/j.talanta.2014.01.010","selective_adsorption","no","hemocompatibility","batch_adsorption_equilibrium","hemocompatibility","medium","False","missing_or_unnormalizable_unit","high","True","not_applicable","curated_release_20260707"
"PHA-82868aab7e-004","10.1016/j.talanta.2014.01.010","selective_adsorption","no","surface","other","biointerface_adsorption","medium","True","ready","high","True","not_applicable","curated_release_20260707"
"PHA-82868aab7e-005","10.1016/j.talanta.2014.01.010","selective_adsorption","no","surface","batch_adsorption_equilibrium","biointerface_adsorption","medium","True","ready","high","True","not_applicable","curated_release_20260707"
"PHA-82868aab7e-006","10.1016/j.talanta.2014.01.010","selective_adsorption","no","surface","batch_adsorption_equilibrium","biointerface_adsorption","strong","True","ready","high","True","not_applicable","curated_release_20260707"
"PHA-82868aab7e-007","10.1016/j.talanta.2014.01.010","selective_adsorption","no","surface","batch_adsorption_equilibrium","biointerface_adsorption","medium","False","low_source_quality","high","True","not_applicable","curated_release_20260707"
"PHA-f0de853b6d-001","10.1016/j.talanta.2018.08.084","selective_adsorption","no","surface","batch_adsorption_isotherm","mechanism_study","strong","True","ready","high","True","not_applicable","curated_release_20260707"
"PHA-f0de853b6d-002","10.1016/j.talanta.2018.08.084","selective_adsorption","no","batch","batch_adsorption_isotherm","mechanism_study","strong","True","ready","high","True","not_applicable","curated_release_20260707"
"PHA-f0de853b6d-003","10.1016/j.talanta.2018.08.084","selective_adsorption","no","surface","other","biointerface_adsorption","strong","True","ready","high","True","not_applicable","curated_release_20260707"
"PHA-f0de853b6d-004","10.1016/j.talanta.2018.08.084","selective_adsorption","no","surface","other","mechanism_study","strong","True","ready","high","True","not_applicable","curated_release_20260707"
"PHA-f0de853b6d-005","10.1016/j.talanta.2018.08.084","selective_adsorption","no","surface","other","biointerface_adsorption","strong","True","ready","high","True","not_applicable","curated_release_20260707"
"PHA-f0de853b6d-006","10.1016/j.talanta.2018.08.084","selective_adsorption","no","surface","other","purification","strong","True","ready","high","True","not_applicable","curated_release_20260707"
"PHA-f0de853b6d-007","10.1016/j.talanta.2018.08.084","selective_adsorption","no","surface","batch_adsorption_kinetics","mechanism_study","not_comparable","False","not_strong_or_medium_comparable","medium","True","not_applicable","curated_release_20260707"
"PHA-f0de853b6d-008","10.1016/j.talanta.2018.08.084","selective_adsorption","no","surface","other","biointerface_adsorption","strong","True","ready","high","True","not_applicable","curated_release_20260707"
"PHA-f0de853b6d-009","10.1016/j.talanta.2018.08.084","selective_adsorption","no","surface","other","biointerface_adsorption","medium","True","ready","high","True","not_applicable","curated_release_20260707"
"PHA-f0de853b6d-010","10.1016/j.talanta.2018.08.084","selective_adsorption","no","surface","other","biointerface_adsorption","medium","True","ready","high","True","not_applicable","curated_release_20260707"
"PHA-f0de853b6d-011","10.1016/j.talanta.2018.08.084","selective_adsorption","no","surface","other","purification","strong","False","missing_key_experiment_condition","high","True","not_applicable","curated_release_20260707"
"PHA-f0de853b6d-012","10.1016/j.talanta.2018.08.084","selective_adsorption","no","surface","other","purification","strong","False","missing_key_experiment_condition","high","True","not_applicable","curated_release_20260707"
"PHA-f0de853b6d-013","10.1016/j.talanta.2018.08.084","selective_adsorption","no","other","other","purification","medium","True","ready","high","True","not_applicable","curated_release_20260707"
"PHA-f0de853b6d-014","10.1016/j.talanta.2018.08.084","selective_adsorption","no","surface","other","mechanism_study","not_comparable","False","not_strong_or_medium_comparable;missing_or_unnormalizable_unit;low_source_quality","medium","True","not_applicable","curated_release_20260707"
"PHA-44a07779ae-001","10.1016/j.talanta.2021.122678","antifouling_low_adsorption","no","biofouling","surface_fouling_assay","antifouling","not_comparable","False","not_strong_or_medium_comparable;missing_or_unnormalizable_unit;low_source_quality","medium","True","keep","curated_release_20260707"
"PHA-44a07779ae-002","10.1016/j.talanta.2021.122678","antifouling_low_adsorption","no","biofouling","surface_fouling_assay","antifouling","not_comparable","False","not_strong_or_medium_comparable;missing_or_unnormalizable_unit;low_source_quality","medium","True","keep","curated_release_20260707"
"PHA-44a07779ae-003","10.1016/j.talanta.2021.122678","unknown","unclear","surface","other","biointerface_adsorption","medium","False","low_source_quality","medium","True","not_applicable","curated_release_20260707"
"PHA-14121b5f42-001","10.1016/j.talanta.2022.123260","entrapment","no","batch","batch_adsorption_equilibrium","protein_immobilization","strong","True","ready","high","True","not_applicable","curated_release_20260707"
"PHA-14121b5f42-002","10.1016/j.talanta.2022.123260","entrapment","no","batch","batch_adsorption_equilibrium","protein_immobilization","strong","True","ready","high","False","not_applicable","curated_release_20260707"
"PHA-14121b5f42-003","10.1016/j.talanta.2022.123260","entrapment","no","batch","batch_adsorption_equilibrium","purification","medium","True","ready","high","True","not_applicable","curated_release_20260707"
"PHA-14121b5f42-004","10.1016/j.talanta.2022.123260","entrapment","no","hemocompatibility","other","purification","medium","True","ready","high","True","not_applicable","curated_release_20260707"
"PHA-ec5b1bd841-001","10.1016/j.talanta.2022.124068","antifouling_low_adsorption","no","batch","batch_adsorption_equilibrium","purification","weak","False","not_strong_or_medium_comparable","medium","False","not_applicable","curated_release_20260707"
"PHA-ec5b1bd841-002","10.1016/j.talanta.2022.124068","antifouling_low_adsorption","no","batch","batch_adsorption_equilibrium","purification","not_comparable","False","not_strong_or_medium_comparable","medium","False","not_applicable","curated_release_20260707"
"PHA-ec5b1bd841-003","10.1016/j.talanta.2022.124068","selective_adsorption","no","batch","batch_adsorption_equilibrium","purification","medium","True","ready","high","True","not_applicable","curated_release_20260707"
"PHA-ec5b1bd841-004","10.1016/j.talanta.2022.124068","antifouling_low_adsorption","no","batch","batch_adsorption_equilibrium","purification","medium","True","ready","high","False","not_applicable","curated_release_20260707"
"PHA-ec5b1bd841-005","10.1016/j.talanta.2022.124068","antifouling_low_adsorption","no","batch","batch_adsorption_equilibrium","antifouling","strong","True","ready","high","False","downweight","curated_release_20260707"
"PHA-ec5b1bd841-006","10.1016/j.talanta.2022.124068","antifouling_low_adsorption","no","batch","batch_adsorption_equilibrium","antifouling","not_comparable","False","missing_key_experiment_condition;not_strong_or_medium_comparable;missing_or_unnormalizable_unit","medium","False","downweight","curated_release_20260707"
"PHA-ec5b1bd841-007","10.1016/j.talanta.2022.124068","antifouling_low_adsorption","no","batch","batch_adsorption_equilibrium","antifouling","not_comparable","False","missing_key_experiment_condition;not_strong_or_medium_comparable;missing_or_unnormalizable_unit","medium","False","downweight","curated_release_20260707"
"PHA-ec5b1bd841-008","10.1016/j.talanta.2022.124068","antifouling_low_adsorption","no","hemocompatibility","other","purification","not_comparable","False","missing_key_experiment_condition;not_strong_or_medium_comparable","high","True","not_applicable","curated_release_20260707"
"PHA-ec5b1bd841-009","10.1016/j.talanta.2022.124068","antifouling_low_adsorption","no","hemocompatibility","other","purification","not_comparable","False","missing_key_experiment_condition;not_strong_or_medium_comparable","high","True","not_applicable","curated_release_20260707"
"PHA-ec5b1bd841-010","10.1016/j.talanta.2022.124068","antifouling_low_adsorption","no","hemocompatibility","other","purification","weak","False","missing_key_experiment_condition;not_strong_or_medium_comparable;missing_or_unnormalizable_unit;low_source_quality","medium","True","not_applicable","curated_release_20260707"
"PHA-f1ec39d6a1-001","10.1016/j.talanta.2023.125083","covalent_immobilization","yes","surface","other","protein_immobilization","strong","True","ready","high","True","not_applicable","curated_release_20260707"
"PHA-f1ec39d6a1-002","10.1016/j.talanta.2023.125083","selective_adsorption","no","batch","batch_adsorption_equilibrium","biointerface_adsorption","strong","True","ready","high","True","not_applicable","curated_release_20260707"
"PHA-f1ec39d6a1-003","10.1016/j.talanta.2023.125083","selective_adsorption","no","surface","other","biointerface_adsorption","strong","True","ready","high","True","not_applicable","curated_release_20260707"
"PHA-f1ec39d6a1-004","10.1016/j.talanta.2023.125083","selective_adsorption","no","batch","batch_adsorption_equilibrium","biointerface_adsorption","strong","True","ready","high","True","not_applicable","curated_release_20260707"
"PHA-f1ec39d6a1-005","10.1016/j.talanta.2023.125083","selective_adsorption","no","surface","other","biointerface_adsorption","strong","True","ready","high","True","not_applicable","curated_release_20260707"
"PHA-f1ec39d6a1-006","10.1016/j.talanta.2023.125083","selective_adsorption","no","batch","batch_adsorption_equilibrium","biointerface_adsorption","strong","True","ready","high","True","not_applicable","curated_release_20260707"
"PHA-f1ec39d6a1-007","10.1016/j.talanta.2023.125083","selective_adsorption","no","batch","batch_adsorption_equilibrium","biointerface_adsorption","medium","True","ready","high","True","not_applicable","curated_release_20260707"
"PHA-f1ec39d6a1-008","10.1016/j.talanta.2023.125083","selective_adsorption","no","batch","batch_adsorption_equilibrium","biointerface_adsorption","medium","True","ready","high","True","not_applicable","curated_release_20260707"
"PHA-f1ec39d6a1-009","10.1016/j.talanta.2023.125083","selective_adsorption","no","batch","batch_adsorption_equilibrium","biointerface_adsorption","medium","True","ready","high","True","not_applicable","curated_release_20260707"
"PHA-f1ec39d6a1-010","10.1016/j.talanta.2023.125083","selective_adsorption","no","batch","batch_adsorption_equilibrium","biointerface_adsorption","medium","True","ready","high","True","not_applicable","curated_release_20260707"
"PHA-f1ec39d6a1-011","10.1016/j.talanta.2023.125083","selective_adsorption","no","batch","batch_adsorption_equilibrium","biointerface_adsorption","medium","True","ready","high","True","not_applicable","curated_release_20260707"
"PHA-f1ec39d6a1-012","10.1016/j.talanta.2023.125083","selective_adsorption","no","batch","batch_adsorption_equilibrium","biointerface_adsorption","medium","True","ready","high","True","not_applicable","curated_release_20260707"
"PHA-1c1c573100-001","10.1016/j.talanta.2025.128105","affinity_binding","no","biofouling","surface_fouling_assay","antifouling","medium","True","ready","high","True","keep","curated_release_20260707"
"PHA-1c1c573100-002","10.1016/j.talanta.2025.128105","affinity_binding","no","hemocompatibility","surface_fouling_assay","hemocompatibility","medium","True","ready","high","True","not_applicable","curated_release_20260707"
"PHA-1c1c573100-003","10.1016/j.talanta.2025.128105","affinity_binding","no","hemocompatibility","surface_fouling_assay","hemocompatibility","medium","True","ready","high","True","not_applicable","curated_release_20260707"
"PHA-1c1c573100-004","10.1016/j.talanta.2025.128105","affinity_binding","no","hemocompatibility","surface_fouling_assay","hemocompatibility","medium","False","low_source_quality","high","True","not_applicable","curated_release_20260707"
"PHA-9101ab5049-001","10.1016/j.talanta.2025.129324","affinity_binding","no","microarray","fluorescence_surface_quantification","screening_library","not_comparable","False","not_strong_or_medium_comparable;missing_or_unnormalizable_unit","medium","True","not_applicable","curated_release_20260707"
"PHA-9101ab5049-002","10.1016/j.talanta.2025.129324","affinity_binding","no","immobilization","fluorescence_surface_quantification","protein_immobilization","not_comparable","False","not_strong_or_medium_comparable;missing_or_unnormalizable_unit","medium","True","not_applicable","curated_release_20260707"
"PHA-9101ab5049-003","10.1016/j.talanta.2025.129324","affinity_binding","no","batch","batch_adsorption_equilibrium","biointerface_adsorption","medium","True","ready","high","False","not_applicable","curated_release_20260707"
"PHA-9101ab5049-004","10.1016/j.talanta.2025.129324","affinity_binding","no","batch","batch_adsorption_isotherm","mechanism_study","strong","True","ready","high","False","not_applicable","curated_release_20260707"
"PHA-9101ab5049-005","10.1016/j.talanta.2025.129324","affinity_binding","no","other","other","screening_library","not_comparable","False","missing_key_experiment_condition;not_strong_or_medium_comparable;missing_or_unnormalizable_unit","medium","False","not_applicable","curated_release_20260707"
"PHA-9101ab5049-006","10.1016/j.talanta.2025.129324","physical_adsorption","no","column","other","screening_library","medium","True","ready","high","False","not_applicable","curated_release_20260707"
"PHA-9101ab5049-007","10.1016/j.talanta.2025.129324","affinity_binding","no","surface","other","biointerface_adsorption","weak","False","not_strong_or_medium_comparable","high","False","not_applicable","curated_release_20260707"
"PHA-9101ab5049-008","10.1016/j.talanta.2025.129324","affinity_binding","no","immobilization","other","protein_immobilization","weak","False","not_strong_or_medium_comparable","high","True","not_applicable","curated_release_20260707"
"PHA-9101ab5049-009","10.1016/j.talanta.2025.129324","affinity_binding","no","microarray","other","purification","weak","False","not_strong_or_medium_comparable;missing_or_unnormalizable_unit;low_source_quality","medium","False","not_applicable","curated_release_20260707"
"PHA-9101ab5049-010","10.1016/j.talanta.2025.129324","affinity_binding","no","immobilization","other","purification","weak","False","not_strong_or_medium_comparable","high","True","not_applicable","curated_release_20260707"
"PHA-0f02a00023-001","10.1016/j.triboint.2014.05.029","physical_adsorption","no","surface","other","biointerface_adsorption","strong","True","ready","high","True","not_applicable","curated_release_20260707"
"PHA-0f02a00023-002","10.1016/j.triboint.2014.05.029","physical_adsorption","no","hemocompatibility","other","hemocompatibility","strong","True","ready","high","True","not_applicable","curated_release_20260707"
"PHA-eaf4f11b15-001","10.1016/j.ultsonch.2024.107131","physical_adsorption","no","surface","static_incubation","biointerface_adsorption","strong","True","ready","high","True","not_applicable","curated_release_20260707"
"PHA-eaf4f11b15-002","10.1016/j.ultsonch.2024.107131","physical_adsorption","no","surface","static_incubation","biointerface_adsorption","weak","False","not_strong_or_medium_comparable;missing_or_unnormalizable_unit;low_source_quality","medium","True","not_applicable","curated_release_20260707"
"PHA-eaf4f11b15-003","10.1016/j.ultsonch.2024.107131","physical_adsorption","no","surface","static_incubation","biointerface_adsorption","weak","False","not_strong_or_medium_comparable;missing_or_unnormalizable_unit;low_source_quality","medium","True","not_applicable","curated_release_20260707"
"PHA-eaf4f11b15-004","10.1016/j.ultsonch.2024.107131","physical_adsorption","no","surface","static_incubation","biointerface_adsorption","medium","True","ready","high","True","not_applicable","curated_release_20260707"
"PHA-eaf4f11b15-005","10.1016/j.ultsonch.2024.107131","physical_adsorption","no","surface","static_incubation","biointerface_adsorption","medium","True","ready","high","True","not_applicable","curated_release_20260707"
"PHA-eaf4f11b15-006","10.1016/j.ultsonch.2024.107131","physical_adsorption","no","surface","static_incubation","biointerface_adsorption","strong","True","ready","high","True","not_applicable","curated_release_20260707"
"PHA-eaf4f11b15-007","10.1016/j.ultsonch.2024.107131","physical_adsorption","no","surface","static_incubation","biointerface_adsorption","weak","False","not_strong_or_medium_comparable;missing_or_unnormalizable_unit;low_source_quality","medium","True","not_applicable","curated_release_20260707"
"PHA-eaf4f11b15-008","10.1016/j.ultsonch.2024.107131","physical_adsorption","no","surface","static_incubation","biointerface_adsorption","weak","False","not_strong_or_medium_comparable;missing_or_unnormalizable_unit;low_source_quality","medium","True","not_applicable","curated_release_20260707"
"PHA-eaf4f11b15-009","10.1016/j.ultsonch.2024.107131","entrapment","no","surface","static_incubation","protein_immobilization","weak","False","not_strong_or_medium_comparable;missing_or_unnormalizable_unit;low_source_quality","medium","True","not_applicable","curated_release_20260707"
"PHA-91d6d0baca-001","10.1016/j.watres.2024.121263","antifouling_low_adsorption","no","biofouling","surface_fouling_assay","antifouling","medium","True","ready","high","True","keep","curated_release_20260707"
"PHA-91d6d0baca-002","10.1016/j.watres.2024.121263","antifouling_low_adsorption","no","surface","other","antifouling","weak","False","missing_key_experiment_condition;not_strong_or_medium_comparable","high","True","keep","curated_release_20260707"
"PHA-91d6d0baca-003","10.1016/j.watres.2024.121263","selective_adsorption","no","surface","other","purification","medium","True","ready","high","True","not_applicable","curated_release_20260707"
"PHA-e93fbe7b6b-001","10.1016/j.xphs.2025.103822","antifouling_low_adsorption","no","surface","other","antifouling","strong","True","ready","high","True","keep","curated_release_20260707"
"PHA-e93fbe7b6b-002","10.1016/j.xphs.2025.103822","antifouling_low_adsorption","no","biofouling","surface_fouling_assay","antifouling","weak","False","not_strong_or_medium_comparable;missing_or_unnormalizable_unit;low_source_quality","low","True","keep","curated_release_20260707"
"PHA-e93fbe7b6b-003","10.1016/j.xphs.2025.103822","antifouling_low_adsorption","no","biofouling","surface_fouling_assay","antifouling","strong","True","ready","high","True","keep","curated_release_20260707"
"PHA-e93fbe7b6b-004","10.1016/j.xphs.2025.103822","antifouling_low_adsorption","no","batch","batch_adsorption_equilibrium","antifouling","weak","False","not_strong_or_medium_comparable;missing_or_unnormalizable_unit;low_source_quality","low","True","keep","curated_release_20260707"
"PHA-e93fbe7b6b-005","10.1016/j.xphs.2025.103822","antifouling_low_adsorption","no","batch","batch_adsorption_equilibrium","antifouling","weak","False","not_strong_or_medium_comparable;missing_or_unnormalizable_unit;low_source_quality","low","True","keep","curated_release_20260707"
"PHA-e93fbe7b6b-006","10.1016/j.xphs.2025.103822","antifouling_low_adsorption","no","batch","batch_adsorption_equilibrium","antifouling","weak","False","not_strong_or_medium_comparable;missing_or_unnormalizable_unit;low_source_quality","low","True","keep","curated_release_20260707"
"PHA-e93fbe7b6b-007","10.1016/j.xphs.2025.103822","antifouling_low_adsorption","no","batch","batch_adsorption_equilibrium","antifouling","weak","False","not_strong_or_medium_comparable;missing_or_unnormalizable_unit;low_source_quality","low","True","keep","curated_release_20260707"
"PHA-e93fbe7b6b-008","10.1016/j.xphs.2025.103822","antifouling_low_adsorption","no","batch","batch_adsorption_equilibrium","antifouling","weak","False","not_strong_or_medium_comparable;missing_or_unnormalizable_unit;low_source_quality","low","True","keep","curated_release_20260707"
"PHA-e93fbe7b6b-009","10.1016/j.xphs.2025.103822","antifouling_low_adsorption","no","batch","batch_adsorption_equilibrium","antifouling","weak","False","not_strong_or_medium_comparable;missing_or_unnormalizable_unit;low_source_quality","low","True","keep","curated_release_20260707"
"PHA-084c800299-001","10.1021/ac070226l","nonspecific_adsorption","no","flow","fluorescence_surface_quantification","biointerface_adsorption","weak","False","not_strong_or_medium_comparable","high","True","not_applicable","curated_release_20260707"
"PHA-084c800299-002","10.1021/ac070226l","nonspecific_adsorption","no","flow","fluorescence_surface_quantification","mechanism_study","weak","False","not_strong_or_medium_comparable","high","True","not_applicable","curated_release_20260707"
"PHA-084c800299-003","10.1021/ac070226l","unknown","unclear","flow","fluorescence_surface_quantification","other","not_comparable","False","not_strong_or_medium_comparable;low_source_quality","medium","True","not_applicable","curated_release_20260707"
"PHA-084c800299-004","10.1021/ac070226l","unknown","unclear","flow","fluorescence_surface_quantification","mechanism_study","not_comparable","False","not_strong_or_medium_comparable","high","True","not_applicable","curated_release_20260707"
"PHA-3bfbad2a92-001","10.1021/ac1022343","covalent_immobilization","yes","flow","fluorescence_surface_quantification","purification","weak","False","not_strong_or_medium_comparable","high","True","not_applicable","curated_release_20260707"
"PHA-3bfbad2a92-002","10.1021/ac1022343","covalent_immobilization","yes","flow","fluorescence_surface_quantification","purification","weak","False","not_strong_or_medium_comparable","high","True","not_applicable","curated_release_20260707"
"PHA-3bfbad2a92-003","10.1021/ac1022343","covalent_immobilization","yes","flow","fluorescence_surface_quantification","purification","weak","False","not_strong_or_medium_comparable","high","True","not_applicable","curated_release_20260707"
"PHA-3bfbad2a92-004","10.1021/ac1022343","covalent_immobilization","yes","flow","fluorescence_surface_quantification","purification","medium","True","ready","high","True","not_applicable","curated_release_20260707"
"PHA-3bfbad2a92-005","10.1021/ac1022343","covalent_immobilization","yes","flow","fluorescence_surface_quantification","purification","medium","True","ready","high","True","not_applicable","curated_release_20260707"
"PHA-3bfbad2a92-006","10.1021/ac1022343","covalent_immobilization","yes","flow","fluorescence_surface_quantification","purification","medium","True","ready","high","True","not_applicable","curated_release_20260707"
"PHA-3bfbad2a92-007","10.1021/ac1022343","covalent_immobilization","yes","flow","fluorescence_surface_quantification","purification","medium","True","ready","high","True","not_applicable","curated_release_20260707"
"PHA-3bfbad2a92-008","10.1021/ac1022343","unknown","unclear","other","other","other","weak","False","not_strong_or_medium_comparable","high","True","not_applicable","curated_release_20260707"
"PHA-3bfbad2a92-009","10.1021/ac1022343","unknown","unclear","other","other","other","weak","False","not_strong_or_medium_comparable","high","True","not_applicable","curated_release_20260707"
"PHA-3bfbad2a92-010","10.1021/ac1022343","covalent_immobilization","yes","other","fluorescence_surface_quantification","protein_immobilization","medium","True","ready","high","True","not_applicable","curated_release_20260707"
"PHA-e4ab3ec775-001","10.1021/ac202335u","entrapment","no","surface","fluorescence_surface_quantification","purification","weak","False","not_strong_or_medium_comparable","medium","False","not_applicable","curated_release_20260707"
"PHA-e4ab3ec775-002","10.1021/ac202335u","affinity_binding","no","flow","fluorescence_surface_quantification","purification","medium","True","ready","high","False","not_applicable","curated_release_20260707"
"PHA-e4ab3ec775-003","10.1021/ac202335u","affinity_binding","no","flow","fluorescence_surface_quantification","purification","medium","True","ready","high","False","not_applicable","curated_release_20260707"
"PHA-e4ab3ec775-004","10.1021/ac202335u","entrapment","no","batch","fluorescence_surface_quantification","purification","not_comparable","False","not_strong_or_medium_comparable","medium","False","not_applicable","curated_release_20260707"
"PHA-e4ab3ec775-005","10.1021/ac202335u","affinity_binding","no","batch","fluorescence_surface_quantification","purification","not_comparable","False","not_strong_or_medium_comparable","medium","False","not_applicable","curated_release_20260707"
"PHA-e4ab3ec775-006","10.1021/ac202335u","affinity_binding","no","batch","fluorescence_surface_quantification","purification","weak","False","not_strong_or_medium_comparable","medium","False","not_applicable","curated_release_20260707"
"PHA-e4ab3ec775-007","10.1021/ac202335u","affinity_binding","no","batch","fluorescence_surface_quantification","purification","not_comparable","False","not_strong_or_medium_comparable","medium","False","not_applicable","curated_release_20260707"
"PHA-e4ab3ec775-008","10.1021/ac202335u","affinity_binding","no","other","fluorescence_surface_quantification","purification","medium","True","ready","high","False","not_applicable","curated_release_20260707"
"PHA-e4ab3ec775-009","10.1021/ac202335u","affinity_binding","no","batch","fluorescence_surface_quantification","purification","medium","True","ready","high","False","not_applicable","curated_release_20260707"
"PHA-e4ab3ec775-010","10.1021/ac202335u","affinity_binding","no","batch","fluorescence_surface_quantification","purification","medium","True","ready","high","True","not_applicable","curated_release_20260707"
"PHA-e4ab3ec775-011","10.1021/ac202335u","affinity_binding","no","batch","fluorescence_surface_quantification","purification","medium","True","ready","high","False","not_applicable","curated_release_20260707"
"PHA-e4ab3ec775-012","10.1021/ac202335u","affinity_binding","no","batch","fluorescence_surface_quantification","purification","medium","True","ready","high","True","not_applicable","curated_release_20260707"
"PHA-e4ab3ec775-013","10.1021/ac202335u","affinity_binding","no","batch","fluorescence_surface_quantification","purification","weak","False","not_strong_or_medium_comparable","medium","False","not_applicable","curated_release_20260707"
"PHA-e4ab3ec775-014","10.1021/ac202335u","affinity_binding","no","batch","fluorescence_surface_quantification","purification","weak","False","not_strong_or_medium_comparable","medium","False","not_applicable","curated_release_20260707"
"PHA-e4ab3ec775-015","10.1021/ac202335u","affinity_binding","no","batch","fluorescence_surface_quantification","purification","not_comparable","False","not_strong_or_medium_comparable","medium","False","not_applicable","curated_release_20260707"
"PHA-81166b3072-001","10.1021/ac404134t","covalent_immobilization","yes","microarray","other","protein_immobilization","weak","False","not_strong_or_medium_comparable","medium","True","not_applicable","curated_release_20260707"
"PHA-81166b3072-002","10.1021/ac404134t","covalent_immobilization","yes","microarray","other","protein_immobilization","weak","False","not_strong_or_medium_comparable","medium","True","not_applicable","curated_release_20260707"
"PHA-81166b3072-003","10.1021/ac404134t","covalent_immobilization","yes","microarray","other","protein_immobilization","weak","False","not_strong_or_medium_comparable","medium","True","not_applicable","curated_release_20260707"
"PHA-81166b3072-004","10.1021/ac404134t","covalent_immobilization","yes","microarray","other","protein_immobilization","not_comparable","False","not_strong_or_medium_comparable;low_source_quality","medium","True","not_applicable","curated_release_20260707"
"PHA-81166b3072-005","10.1021/ac404134t","covalent_immobilization","yes","microarray","other","protein_immobilization","not_comparable","False","not_strong_or_medium_comparable;low_source_quality","medium","True","not_applicable","curated_release_20260707"
"PHA-81166b3072-006","10.1021/ac404134t","covalent_immobilization","yes","microarray","fluorescence_surface_quantification","protein_immobilization","weak","False","not_strong_or_medium_comparable","medium","True","not_applicable","curated_release_20260707"
"PHA-81166b3072-007","10.1021/ac404134t","covalent_immobilization","yes","microarray","other","protein_immobilization","weak","False","not_strong_or_medium_comparable","medium","True","not_applicable","curated_release_20260707"
"PHA-81166b3072-008","10.1021/ac404134t","covalent_immobilization","yes","microarray","other","protein_immobilization","strong","True","ready","high","True","not_applicable","curated_release_20260707"
"PHA-81166b3072-009","10.1021/ac404134t","covalent_immobilization","yes","microarray","other","protein_immobilization","strong","True","ready","high","True","not_applicable","curated_release_20260707"
"PHA-81166b3072-010","10.1021/ac404134t","covalent_immobilization","yes","microarray","other","protein_immobilization","weak","False","not_strong_or_medium_comparable","medium","True","not_applicable","curated_release_20260707"
"PHA-ba892cadc5-001","10.1021/ac501039j","entrapment","no","immobilization","fluorescence_surface_quantification","protein_immobilization","strong","True","ready","high","True","not_applicable","curated_release_20260707"
"PHA-ba892cadc5-002","10.1021/ac501039j","entrapment","no","immobilization","fluorescence_surface_quantification","protein_immobilization","strong","True","ready","high","True","not_applicable","curated_release_20260707"
"PHA-ba892cadc5-003","10.1021/ac501039j","entrapment","no","immobilization","fluorescence_surface_quantification","protein_immobilization","strong","True","ready","high","True","not_applicable","curated_release_20260707"
"PHA-ba892cadc5-004","10.1021/ac501039j","entrapment","no","immobilization","fluorescence_surface_quantification","purification","strong","True","ready","high","True","not_applicable","curated_release_20260707"
"PHA-b73a76c437-001","10.1021/ac900676t","selective_adsorption","no","surface","other","biointerface_adsorption","strong","True","ready","high","True","not_applicable","curated_release_20260707"
"PHA-b73a76c437-002","10.1021/ac900676t","selective_adsorption","no","surface","other","biointerface_adsorption","medium","True","ready","high","True","not_applicable","curated_release_20260707"
"PHA-b73a76c437-003","10.1021/ac900676t","selective_adsorption","no","surface","other","biointerface_adsorption","medium","True","ready","high","True","not_applicable","curated_release_20260707"
"PHA-b73a76c437-004","10.1021/ac900676t","selective_adsorption","no","surface","other","biointerface_adsorption","medium","True","ready","high","True","not_applicable","curated_release_20260707"
"PHA-b73a76c437-005","10.1021/ac900676t","selective_adsorption","no","surface","other","biointerface_adsorption","medium","True","ready","high","True","not_applicable","curated_release_20260707"
"PHA-b73a76c437-006","10.1021/ac900676t","selective_adsorption","no","surface","other","biointerface_adsorption","medium","True","ready","high","True","not_applicable","curated_release_20260707"
"PHA-b73a76c437-007","10.1021/ac900676t","selective_adsorption","no","surface","other","biointerface_adsorption","medium","True","ready","high","True","not_applicable","curated_release_20260707"
"PHA-b73a76c437-008","10.1021/ac900676t","selective_adsorption","no","surface","other","purification","medium","False","low_source_quality","high","True","not_applicable","curated_release_20260707"
"PHA-b73a76c437-009","10.1021/ac900676t","selective_adsorption","no","surface","other","purification","weak","False","not_strong_or_medium_comparable","medium","True","not_applicable","curated_release_20260707"
"PHA-b73a76c437-010","10.1021/ac900676t","entrapment","no","surface","other","protein_immobilization","not_comparable","False","not_strong_or_medium_comparable;low_source_quality","medium","True","not_applicable","curated_release_20260707"
"PHA-b73a76c437-011","10.1021/ac900676t","selective_adsorption","no","surface","other","biointerface_adsorption","not_comparable","False","not_strong_or_medium_comparable;low_source_quality","medium","True","not_applicable","curated_release_20260707"
"PHA-9cab60fa69-001","10.1021/acs.analchem.0c01898","entrapment","no","surface","batch_adsorption_equilibrium","protein_immobilization","weak","False","not_strong_or_medium_comparable","medium","True","not_applicable","curated_release_20260707"
"PHA-9cab60fa69-002","10.1021/acs.analchem.0c01898","entrapment","no","surface","other","protein_immobilization","not_comparable","False","not_strong_or_medium_comparable","medium","True","not_applicable","curated_release_20260707"
"PHA-9cab60fa69-003","10.1021/acs.analchem.0c01898","entrapment","no","surface","other","protein_immobilization","not_comparable","False","not_strong_or_medium_comparable","medium","True","not_applicable","curated_release_20260707"
"PHA-9cab60fa69-004","10.1021/acs.analchem.0c01898","entrapment","no","surface","other","protein_immobilization","not_comparable","False","not_strong_or_medium_comparable","medium","True","not_applicable","curated_release_20260707"
"PHA-9cab60fa69-005","10.1021/acs.analchem.0c01898","entrapment","no","surface","other","protein_immobilization","not_comparable","False","not_strong_or_medium_comparable","medium","True","not_applicable","curated_release_20260707"
"PHA-9cab60fa69-006","10.1021/acs.analchem.0c01898","entrapment","no","surface","other","protein_immobilization","not_comparable","False","not_strong_or_medium_comparable;low_source_quality","medium","True","not_applicable","curated_release_20260707"
"PHA-9cab60fa69-007","10.1021/acs.analchem.0c01898","entrapment","no","surface","other","protein_immobilization","not_comparable","False","not_strong_or_medium_comparable;low_source_quality","medium","True","not_applicable","curated_release_20260707"
"PHA-9cab60fa69-008","10.1021/acs.analchem.0c01898","entrapment","no","other","other","protein_immobilization","not_comparable","False","not_strong_or_medium_comparable;missing_or_unnormalizable_unit;low_source_quality","medium","True","not_applicable","curated_release_20260707"
"PHA-7d34eccaa7-001","10.1021/acs.analchem.1c03347","physical_adsorption","no","hemocompatibility","other","hemocompatibility","not_comparable","False","missing_key_experiment_condition;not_strong_or_medium_comparable;missing_or_unnormalizable_unit;low_source_quality","medium","True","not_applicable","curated_release_20260707"
"PHA-7d34eccaa7-002","10.1021/acs.analchem.1c03347","physical_adsorption","no","hemocompatibility","other","hemocompatibility","not_comparable","False","missing_key_experiment_condition;not_strong_or_medium_comparable;missing_or_unnormalizable_unit;low_source_quality","medium","True","not_applicable","curated_release_20260707"
"PHA-3b5a76b163-001","10.1021/acs.analchem.2c03055","covalent_immobilization","yes","surface","other","purification","not_comparable","False","not_strong_or_medium_comparable","medium","True","not_applicable","curated_release_20260707"
"PHA-3b5a76b163-002","10.1021/acs.analchem.2c03055","covalent_immobilization","yes","other","other","protein_immobilization","not_comparable","False","not_strong_or_medium_comparable","high","True","not_applicable","curated_release_20260707"
"PHA-3b5a76b163-003","10.1021/acs.analchem.2c03055","covalent_immobilization","yes","hemocompatibility","other","purification","medium","True","ready","high","True","not_applicable","curated_release_20260707"
"PHA-3b5a76b163-004","10.1021/acs.analchem.2c03055","covalent_immobilization","yes","other","other","protein_immobilization","not_comparable","False","not_strong_or_medium_comparable;missing_or_unnormalizable_unit;low_source_quality","medium","True","not_applicable","curated_release_20260707"
"PHA-c137baed6f-001","10.1021/acs.analchem.5b00776","selective_adsorption","no","other","fluorescence_surface_quantification","biointerface_adsorption","strong","True","ready","high","True","not_applicable","curated_release_20260707"
"PHA-c137baed6f-002","10.1021/acs.analchem.5b00776","physical_adsorption","no","other","fluorescence_surface_quantification","other","strong","True","ready","high","True","not_applicable","curated_release_20260707"
"PHA-c137baed6f-003","10.1021/acs.analchem.5b00776","selective_adsorption","no","other","other","biointerface_adsorption","not_comparable","False","not_strong_or_medium_comparable;missing_or_unnormalizable_unit","medium","True","not_applicable","curated_release_20260707"
"PHA-c137baed6f-004","10.1021/acs.analchem.5b00776","selective_adsorption","no","other","other","biointerface_adsorption","not_comparable","False","not_strong_or_medium_comparable;missing_or_unnormalizable_unit","medium","True","not_applicable","curated_release_20260707"
"PHA-0d502c1349-001","10.1021/acs.analchem.5c00346","unknown","unclear","batch","fluorescence_surface_quantification","biointerface_adsorption","weak","False","not_strong_or_medium_comparable","medium","True","not_applicable","curated_release_20260707"
