Repository: sunyrain/PHA

# PHA Protein-Hydrogel Adsorption Dataset

Generated: 2026-07-05T11:36:45

## Scope

This curated package organizes literature-derived protein-hydrogel adsorption, binding, immobilization, antifouling, and related biointerface records extracted from the local PHA corpus.

The primary unit is one record:

`paper + hydrogel/sample + protein/mixture + experimental condition + measured outcome`

## Contents

- `data/sources.csv`: article-level metadata, extraction status, and curation decision.
- `data/records_flat.csv`: flattened record-level table with provenance, hydrogel, protein, condition, outcome, mechanism, and quality fields.

File: data/curated/pha_scientific_dataset_20260705/data/special_fields.csv (part 27 of 55)
id,doi,field_name,field_value_json,why_special,evidence_text,suggested_table
2584,10.1021/acsami.5b02156,hydrogel_stiffness_order,"""Zn2+-dependent hydrogel > Mg2+-dependent hydrogel > Cu2+-dependent hydrogel""",Hydrogel stiffness was linked to enzyme release rate but is not an adsorption metric.,The stiffness of the hydrogels follows the order of Zn2+ > Mg2+ > Cu2+ ion-dependent cross-linking DNAzyme sequences.,hydrogel_properties
2585,10.1021/acsami.5b02156,reported_storage_moduli,"{""Cu2+_DNAzyme_hydrogel_G_prime_Pa"": 30, ""Mg2+_DNAzyme_hydrogel_G_prime_Pa"": 110, ""Zn2+_DNAzyme_hydrogel_G_prime_Pa"": 200}",Mechanical characterization is reported for the hydrogel matrices and helps explain release behavior.,"The (2a)/(3a)- and the (2b)/(3b)-cross-linked hydrogels reveal relatively high stiffness (G′ = 110 and 200 Pa, respectively ...), the (2c)/(3c)-cross-linked hydrogel reveals lower stiffness, G′ = 30 Pa.",hydrogel_properties
2586,10.1021/acsami.5b02156,qualitative_interface_association,"""Initial inefficient product formation was attributed to partial hydrogel decomposition and association of enzymes to the hydrogel interface.""","This is the only hydrogel-protein interfacial interaction statement, but it is qualitative and not measured as adsorption.",The initial inefficient formation of the product is attributed to the primary partial decomposition of the hydrogels by the DNAzymes and the association of the enzymes to the hydrogel interface.,mechanism_notes
2587,10.1021/acsapm.5c03850,silatrane_hydrolysis_rate_after_polymerization,"""MMA91, MMA82, and MMA73 reported approximately 0% hydrolysis rate; MTMS91 reported 67% hydrolysis rate.""",Hydrolytic stability of graftable silatrane groups is central to reproducible hydrogel coating performance and may affect protein fouling indirectly.,"Table 2 reports hydrolysis rate of MTMS91 as 67% and MMA91, MMA82, and MMA73 as approximately 0%.",copolymer_composition_and_hydrolysis
2588,10.1021/acsapm.5c03850,blood_loop_geometry,"""silicone tube inner diameter 2 mm and length 20 mm""",Protein adsorption outcome is surface-based but numeric values and surface-area normalization are absent.,Silicone tube and coated tubing with an inner diameter of 2 mm and a length of 20 mm were sterilized with 70% ethanol and fixed in the system.,blood_loop_conditions
2589,10.1021/acsapm.5c03850,whole_blood_flow_condition,"""sheep blood recirculated for 2 h at 37 °C with average flow rate 20 mL/min""",Dynamic blood exposure is more physiologically relevant than static single-protein adsorption.,The sheep blood was introduced into the loop and recirculated for 2 h at 37 °C with an average flow rate of 20 mL.min-1.,blood_loop_conditions
2590,10.1021/acsapm.5c03850,qualitative_adsorption_only,"""Protein adsorption described as extremely low on hydrogel-coated silicone tubes; no numeric Figure 7e values supplied.""",Record is relevant for protein adsorption but not directly usable for quantitative modeling without manual figure extraction.,The extremely low protein adsorption on the hydrogel-coated silicone tubes was observed.,protein_adsorption_outcomes
2591,10.1002/app.36660,magnetic_field_processing,"""2.0 T magnetic field during polymerization of PAAm/MMT hydrogel precursor""",The paper links magnetic processing of anisotropic MMT platelets to changes in hydrogel structure and protein electrophoretic separation.,"For magnetized composites, the samples were prepared by quick placement of the glass container and hydrogel precursor contents into the center of a 5-in. bore magnet operated at 2.0 T.",processing_conditions
2592,10.1002/app.36660,electrophoresis_conditions,"{""buffer"": ""trisborate ethylene diamine tetraacetic acid buffer"", ""field_strength"": ""6.67 V/cm"", ""pH"": 8.0, ""protein_load"": ""10 uL with a 1 mg/mL concentration"", ""time"": ""45 min""}",The protein-hydrogel interaction outcome was electrophoretic separation rather than adsorption.,Gel electrophoresis was performed at constant voltage (6.67 V/cm) for a period of 45 min.,electrophoresis_conditions
2593,10.1002/app.36660,SAXS_debye_bueche_characteristic_length,"{""control_hydrogel_nm"": 24.0, ""filled_hydrogel_nm"": 15.2, ""magnetized_filled_hydrogel_nm"": 10.4}",The authors correlate decreasing characteristic length with improved electrophoretic separation of OSA and CA.,"Xi showed decreasing pore diameters of 24, 15, and 10 nm for the control, filled, and magnetized-filled gels, respectively.",hydrogel_structure
2594,10.1002/app.36660,qualitative_separation_result,"""Magnetized-filled gels separated OSA and CA at all MMT compositions tested; filled gels separated the proteins only at the highest filler concentration; control gel did not separate them.""",This is the main protein-related result but is not an adsorption measurement.,"For the magnetized-filled gels, good separation of the two proteins occurred for all compositions of MMT tested. For the filled gels, separation of the proteins occurred only at the highest filler concentration studied.",protein_separation_outcomes
2595,10.1021/ma021186k,buried_PEG_high_temperature_surface_effect,"""PEG placed in the core of C5-S0 still reduced BSA adsorption at 42 °C relative to C0.""",A core-localized antifouling group affected the surface response after thermoresponsive deswelling.,The article states that buried PEG can penetrate the pNIPAm shell when the shell collapses at 42 °C.,mechanism_observations
2596,10.1021/ma021186k,PEG_location_effect_at_42C,"""C0-S5 showed about 1.8-fold lower BSA adsorption than C5-S0 at 42 °C.""","Total PEG amount was described as essentially similar, while localization changed adsorption.",The text compares C0-S5 and C5-S0 and attributes the adsorption difference to PEG location.,architecture_comparisons
2597,10.1021/ma021186k,C0_temperature_effect,"""C0 adsorption increased from 5.1 to 11.6 mg/g-equivalent when temperature increased from 25 to 42 °C.""",The no-PEG pNIPAm control showed stronger protein adsorption above the LCST despite decreased particle surface area.,The text notes more than 2-fold increased BSA adsorption for C0 at 42 °C.,temperature_response
2598,10.1021/ma021186k,NMR_PEG_mobility_marker,"""PEG methylene peak ratios increased at 42 °C for PEG-containing particles.""",NMR mobility was used as mechanistic evidence for PEG remaining liquidlike or extending after pNIPAm collapse.,Table 2 reports higher peak e/peak a and peak e/peak b ratios at 42 °C than at 25 °C for PEG-containing samples.,mechanism_observations
2599,10.1016/j.msec.2011.02.012,PEI_attachment,"""82 mg/g""",Surface modification density is central to DNA immobilization capacity.,The amount of PEI attached onto the PHEMA cryogel was 82mg PEI/g polymer.,hydrogel_properties
2600,10.1016/j.msec.2011.02.012,DNA_loading,"""53.4 mg DNA/g cryogel""",Affinity ligand loading directly affects antibody adsorption.,"Then, DNA was attached onto the PHEMA cryogel via amino groups (53.4mg DNA/g cryogel).",hydrogel_ligand_loading
2601,10.1016/j.msec.2011.02.012,pore_volume,"""67.5% for PHEMA; 81.7% for PHEMA-PEI-DNA""",Macroporosity is a key rationale for plasma and whole blood processing.,Pore volume in the PHEMA cryogel was 67.5%. Table 1 reports pore volume 67.5% for PHEMA and 81.7% for PHEMA-PEI-DNA.,hydrogel_physical_properties
2602,10.1016/j.msec.2011.02.012,whole_blood_flow,"""1 ml non-coagulated blood at 0.5 ml/min passed as a homogeneous plug without substantial tailing""","Demonstrates cryogel macropores can process whole blood, not only clarified plasma.",Non-coagulated blood (1ml) was run over the column at 0.5ml/min and washed with 50ml isotonic buffer... passes through the column as a homegeneous plug without substantial tailing.,biointerface_response
2603,10.1016/j.msec.2011.02.012,back_pressure,"""0.30 MPa""",Low flow resistance is a claimed design advantage for extracorporeal adsorption columns.,Table 1 reports Back pressure 0.30 MPa.,hydrogel_physical_properties
2604,10.1002/bab.1259,BET_specific_surface_area_PHEMAPA_beads,"""42.0 m2/g""",Surface area helps explain adsorption capacity of embedded affinity beads.,"The specific surface area of the PHEMAPA beads and PHEMAPA BEC columns were 42.0 and 36.0 m2/g, respectively, according to the multipoint BET method.",hydrogel_properties
2605,10.1002/bab.1259,BET_specific_surface_area_PHEMAPA_BEC,"""36.0 m2/g in results; abstract reports 41.2 m2/g""",Inconsistent reported surface area values across abstract and results.,"The specific surface area of the PHEMAPA BEC was found as 41.2 m2/g using BET measurements. The specific surface area of the PHEMAPA beads and PHEMAPA BEC columns were 42.0 and 36.0 m2/g, respectively.",hydrogel_properties
2606,10.1002/bab.1259,swelling_ratio_comparison,"""PHEMAPA BEC 67%; PHEMA BEC 86%""",Hydrophobic MAPA reduced swelling relative to control cryogel.,"The swelling behavior of the PHEMAPA BEC columns was slightly lower than the PHEMA BEC column, and the swelling ratio of the columns were calculated as 67% and 86%, respectively, due to the hydrophobic MAPA group in its structure.",hydrogel_properties
2607,10.1002/bab.1259,gelation_yield,"""about 90% for both PHEMAPA and PHEMA BEC columns""",Synthesis quality metric for cryogel columns.,The gelation yields are high for both PHEMAPA and PHEMA BEC columns (about 90%).,hydrogel_properties
2608,10.1002/bab.1259,bead_embedding_design_rationale,"""Combines cryogel supermacroporosity and low flow resistance with bead surface area and high adsorption capacity.""",Paper-specific composite design rationale.,Bead embedding method is a useful improvement for combining the supermacroporosity and low flow resistance properties of the cryogel with large surface area and the high adsorption capacity properties of the beads.,design_space_notes
2609,10.1002/bab.1259,egg_white_lysozyme_abundance,"""about 3.5%""",Context for selectivity challenge in mixture purification.,The Lyz content of the egg white is about only 3.5%.,protein_matrix_context
2610,10.1002/bab.1259,FPLC_table_metrics,"""Bound Lyz t=9.61, N=2828, k=32.14; separation factor 6.75; text resolution 3.64""",Chromatographic performance metrics are not standard batch adsorption fields but support purification performance.,"The theoretical plate number (N) and capacity factor (k′) of the PHEMAPA BEC column were calculated as 2,828 and 32.14 for Lyz, respectively. The separation factor was calculated as 6.75 and resolution of the peaks was determined as 3.64.",chromatography_metrics
2611,10.1002/app.37992,immobilization_without_activating_agent,"""AA- and MA-based hydrogels crosslinked with different agents can immobilize enzymes without any activating agent.""",Direct covalent immobilization is central to this paper and may affect how adsorption-like interactions are classified.,"AA- and MA-based hydrogels, crosslinked using different agents, can be used for enzyme immobilization without any activating agent.",mechanism_notes
2612,10.1002/app.37992,post_contact_washing,"""Samples were intensively washed with water and buffer to remove absorbed or adsorbed enzyme.""","This distinguishes retained enzyme as immobilized rather than loosely adsorbed, but no wash effluent quantification is given.","After that, the samples were intensively washed with water and buffer to remove the absorbed or adsorbed enzyme.",experiment_conditions
2613,10.1002/app.37992,xylanase_activity_data_not_shown,"""Acrylic hydrogel-XYL composites showed activity in multiple incubations for beach wood xylan depolymerization at pH 9, but data were not shown.""",Indicates retained enzyme function after immobilization but lacks quantitative activity values.,Tests using acrylic hydrogel-XYL composites for the depolymerization of beach wood xylan were performed at pH = 9 ... proving the activity of the enzyme in multiple incubations (data not shown).,biointerface_response
2614,10.1002/app.37992,thermal_effect_increase_after_xylanase,"""HG6 DSC peak area increased from 1259 to 1741 J/g after XYL immobilization.""","Only clear before-after numeric outcome associated with enzyme immobilization, but it is a thermal/hydrophilicity metric rather than adsorption capacity.","The thermal effect increases from 1259 to 1741 J/g, showing that the enzyme immobilization leads to an enhancement of the hydrophilic character.",side_outcomes
2615,10.1016/j.msec.2016.12.036,bentonite_specific_surface_area,"""74.1 m2/g""",Natural filler surface area is central to adsorption capacity but does not fit standard hydrogel property scalar fields.,The specific surface area of bentonite was found to be 74.1m2/g by the BET-method.,material_characterization
2616,10.1016/j.msec.2016.12.036,Cu2_attached_amount,"""1.83 mg/g bentonite""",Metal loading controls IMAC affinity-site density.,The quantity of the attached Cu2+ ions onto the bentonite particles was found to be 1.83mg/g bentonite.,ligand_density
2617,10.1016/j.msec.2016.12.036,cryogel_surface_area_change,"""non-embedded cryogel 41.5 m2/g; Cu2+-ABPs EHMC 63.7 m2/g""",Composite embedding increased cryogel surface area and supports capacity interpretation.,"The surface area of the non-embedded cryogel column and Cu2+-ABPs EHMC column were found to be 41.5 and 63.7m2/g, respectively by the BET method.",hydrogel_characterization
2618,10.1016/j.msec.2016.12.036,porosity_and_total_water_content,"""porosity 70.2%; total water content 94.6% v/v""",Cryogel macroporosity and water content affect convective transport and adsorption kinetics.,"The porosity, φ, and the total water content, TWC, of the Cu2+-ABPs embedded cryogel column were estimated to be 70.2% and 94.6% (v/v), respectively.",hydrogel_characterization
2619,10.1016/j.msec.2016.12.036,fast_binding_stability,"""within 60 min""","Kinetic performance is reported, but no kinetic model parameters are supplied in the context.",fast binding stability within 60min,adsorption_kinetics
2620,10.1016/j.msec.2016.12.036,desorption_pH_discrepancy,"""methods section says acetate buffer with 1 M NaCl pH4.0; desorption section says pH5.0""",Conflicting reported condition requires manual checking against the original article.,"In a typical desorption experiment... 0.05M acetate buffer having 1M NaCl (pH4.0). The desorption process... 0.05M (acetate buffer with 1M NaCl, pH5.0) with a desorption ratio of 95.6%.",curation_flags
2621,10.1016/S0956-7135(99)00114-0,table_3_unit_conflict,"""Narrative reports initial adsorption as mg invertase/g dry gel, while Table 3 footnote states mg invertase/0.1 g dry gel.""",This changes normalized adsorption capacity by a factor of 10 if the table footnote is applied literally.,Abstract reports 4.0 to 13.3 mg invertase/g dry gel and P(AAm) 3.1 mg/g; Table 3 footnote says mg Invertase/0.1 g dry gel.,quality_or_unit_flags
2622,10.1016/S0956-7135(99)00114-0,radiation_crosslinking_without_named_crosslinker,"""Hydrogels were crosslinked by gamma irradiation to 25 kGy; no chemical crosslinker was named.""",Crosslinker fields should not be populated with a chemical crosslinker.,Polymer chains crosslink after irradiation; ternary mixtures were irradiated to 25 kGy with gamma rays.,hydrogel_synthesis
2623,10.1016/S0956-7135(99)00114-0,dual_maleic_acid_composition_reporting,"""Feed AAm/MA mole ratios are 98.8:1.2, 97.6:2.4, 96.5:3.5, and 94.8:5.2, while reported MA mol percentages in hydrogels are 1.1, 1.2, 3.1, and 4.5.""",Feed composition and measured/assigned hydrogel composition differ and should be stored separately.,The preparation section gives both AAm/MA mole ratios and mol percentages of MA in P(AAm/MA)-1 through P(AAm/MA)-4.,material_composition
2624,10.1021/acsomega.5c07033,optimized_peptide_characterization,"{""HIC_retention_min"": 13.4, ""IEX_retention_min"": 6.0, ""average_PAR"": 3.0, ""conjugate"": ""C-14"", ""peptide_name"": ""R9Dec2L3"", ""sequence"": ""RRRRRRRRRLRELHLNNNGGGSLRELHLNNNLLL""}",The optimized adsorption peptide is sequence-defined and characterized by peptide-antibody ratio and chromatography retention times.,"Table 1 reports C-14 as R9Dec2L3 with PAR 3.0, HIC 13.4 min, and IEX 6.0 min.",peptide_conjugate_characterization
2625,10.1021/acsomega.5c07033,hydrophobic_conjugate_precipitation,"{""precipitated_conjugates"": [""C-8 R9DecL6"", ""C-9 R9DecL9"", ""C-15 R9Dec3L3""], ""reported_reason"": ""decreased solubility in PBS owing to increased hydrophobic Leu and Dec residues""}",Negative design-space result explains limits on hydrophobic and Dec multimer extension.,"The text states C-8, C-9, and C-15 precipitated after conjugation and were not recovered.",failed_conjugates
2626,10.1021/acsomega.5c07033,surface_localization,"""Fluorescence microscopy showed C-14 aligned with gelatin hydrogel fibers in fabric and at the edge of gelatin film after iFBS; authors infer most C-14 was on the surface.""",Adsorption was surface-localized rather than bulk diffusion through the hydrogel.,Microscopy confirmed antibodies remained anchored after iFBS and after 8 days; antibody size was described as about 15 nm and likely larger than mesh size.,spatial_distribution
2627,10.1021/acsomega.5c07033,transwell_leakage_control,"""No signals were detected from supernatant components of complexes 1-6 in inset wells.""",Supports that Jurkat activation came from hydrogel-bound antibodies rather than released antibody.,"The activity section reports no supernatant signals in Transwell inset wells, while hydrogel complexes showed agonistic activity in plate wells.",bioactivity_controls
2628,10.1021/acsomega.5c07033,reported_antibody_density_unit,"""0.017 mol/cm2 for gelatin hydrogel fabric and film""",The reported unit is unusual for antibody surface density and should be checked manually against the original figure or supporting information.,"The text states densities of antibodies on fabric and film were 0.017 mol/cm2, calculated from reported physicochemical properties.",surface_density_manual_review
2629,10.1021/acsomega.5c07033,day8_fabric_iFBS_ambiguity,"""One section says 62% of C-14 remained on fabric after 8 days in iFBS; another says iFBS caused a 62% decrease at day 8 compared to day 0.""",This affects whether retained fraction is 62% or approximately 38%.,Anchoring Stability says 62% remained; Time Course says 62% decrease.,retention_value_conflicts
2630,10.1016/j.memsci.2008.06.023,hydrogel_like_layer_not_bulk_hydrogel,"""PEGMA forms a surface hydrogel-like hydrated layer grafted on ePTFE, not a standalone bulk hydrogel.""",Important for classifying the material format and adsorption normalization.,The highly hydrated PEGMA chain on the resulting ePTFE membranes was found to form a surface hydrogel-like layer with regulated coverage in aqueous state.,material_format_notes
2631,10.1016/j.memsci.2008.06.023,PEGMA_grafting_series,"""ePTFE-g-PEGMA#0: 0%; #1: 0.30%; #2: 0.77%; #3: 0.94% grafting degree.""",Defines the material series used for adsorption comparisons.,"Table 1 reports degree of grafting values of 0, 0.30, 0.77, and 0.94%.",hydrogel_sample_properties
2632,10.1016/j.memsci.2008.06.023,partial_irreversible_biofouling,"""Highly PEGMA-grafted membranes still showed partial irreversible adsorption of plasma proteins from human plasma.""",Anti-fouling was substantial but incomplete.,Results show that the adsorption of plasma proteins on the membranes from human plasma still performs the partial irreversible biofouling for the highly PEGMA-grafted membranes.,adsorption_reversibility_notes
2633,10.1016/j.memsci.2008.06.023,platelet_adhesion_reference,"""Virgin hydrophobic ePTFE had about 1.1x10^3 adhered platelets/cm2; PEGMA-grafted membranes had almost no observed platelet adhesion.""",Links protein adsorption reduction to blood compatibility outcome.,The number of the adhered platelets is about 1.1x103 cells/cm2 for the virgin hydrophobic membrane... almost no observed platelet adhesion on the ePTFE membrane surface grafted with PEGMA.,biointerface_response
2634,10.1002/app.1794,template_loading_during_synthesis,"""15.0 mg lysozyme added to 2.5 mL phosphate buffer solution containing monomer mixture, crosslinkers, and 1 g surface-activated silica beads""",Provides imprinting template amount and support amount but not directly adsorption capacity.,One gram of surface-activated silica beads and 15.0 mg of lysozyme were added to 2.5 mL of the phosphate buffer solution containing the monomer mixture and the crosslinkers.,synthesis_conditions
2635,10.1002/app.1794,template_removal_protocol,"""imprinted particles rinsed five times with 240 mM phosphate buffer""",Template removal/desorption method may affect rebinding capacity and regeneration.,We achieved this by rinsing the imprinted particles five times with a 240 mM phosphate buffer.,regeneration_conditions
2636,10.1002/app.1794,hydrogel_ionic_strength_response,"""hydrogel contracted after changing surrounding solution from 240 mM phosphate buffer to 12 mM phosphate buffer and stabilized in approximately 20 min; diameter regained original value within 20 min when concentration was reversed""",Hydrogel swelling/deswelling behavior is relevant to template removal but is not a protein adsorption metric.,"The hydrogel contracted when the solution surrounding the gel was changed from 240 mM phosphate buffer to 12 mM phosphate buffer, and it became stable in approximately 20 min.",hydrogel_properties
2637,10.1002/app.1794,lysozyme_zeta_potential,"""8 mV at pH 5.0""",Protein electrokinetic property used by authors to rationalize recognition.,The observed zeta potential of the lysozyme was 8 mV.,protein_properties
2638,10.1002/app.1794,QCM_crystal_frequency,"""6 MHz AT-cut quartz-crystal oscillator""",Instrument parameter affects sensor response interpretation.,quartz-crystal oscillator ... fundamental frequency = 6 MHz; AT-cut,sensor_metadata
2639,10.1002/app.33960,IPN_sample_mapping,"[{""MPC_feed_pct_w_w_based_on_solvent"": 5, ""PMPC_network_content_pct"": 22.84, ""sample"": ""IPN hydrogel 1""}, {""MPC_feed_pct_w_w_based_on_solvent"": 10, ""PMPC_network_content_pct"": 27.15, ""sample"": ""IPN hydrogel 2""}, {""MPC_feed_pct_w_w_based_on_solvent"": 15, ""PMPC_network_content_pct"": 31.05, ""sample"": ""IPN hydrogel 3""}, {""MPC_feed_pct_w_w_based_on_solvent"": 20, ""PMPC_network_content_pct"": 33.46, ""sample"": ""IPN hydrogel 4""}, {""MPC_feed_pct_w_w_based_on_solvent"": 25, ""PMPC_network_content_pct"": 35.13, ""sample"": ""IPN hydrogel 5""}, {""MPC_feed_pct_w_w_based_on_solvent"": 40, ""PMPC_network_content_pct"": 37.59, ""sample"": ""IPN hydrogel 6""}]",The adsorption trend is tied to the graded PMPC network content created by varying MPC feed concentration.,"IPN hydrogels 1, 2, 3, 4, 5 and 6 having PMPC network content of 22.84%, 27.15%, 31.05%, 33.46%, 35.13%, and 37.59%, respectively.",hydrogel_sample_design
2640,10.1002/app.33960,protein_adsorption_assay_workup,"""After BSA incubation, hydrogels were rinsed with 500 mL fresh PBS twice by stirring at 300 rpm for 5 min, then adsorbed protein was detached in 1 wt% SDS by sonication for 5 h and quantified by BCA assay.""",Detailed rinse and desorption procedure affects measured adsorbed protein amount.,The hydrogels were immersed in PBS overnight before immersing in 5 mg/mL BSA in PBS (pH 7.4) for 12 h at 37°C and then rinsed with 500 mL of fresh PBS twice by stirring method (300 rpm for 5 min).,adsorption_protocol
2641,10.1002/app.33960,surface_hydrophilicity_trend,"""PHEMA contact angle was 55°, while IPN hydrogel contact angles decreased from 43° to 22° as PMPC network content increased.""",Authors linked lower contact angle to greater protein-repelling ability.,"The water contact angle of the PHEMA was measured to be 55°. However, after PMPC was incorporated into the IPN, the contact angle was reduced from 43° to 22°.",surface_properties
2642,10.1002/app.33960,xps_surface_PMPC_indicator,"""P2p/C1s ratio increased from 0.0096 to 0.0586 across IPN hydrogels 1 to 6; no phosphorus was found on PHEMA.""",XPS phosphorus signal is evidence of PMPC at the hydrogel surface.,"The results showed that phosphorus was found on the surfaces of IPN hydrogels, whereas there was no phosphorus found on the surface of PHEMA hydrogel.",surface_properties
2643,10.1002/app.33960,lowest_adsorption_material,"""IPN hydrogel 6, 0.35 ± 0.04 μg/cm2 BSA adsorption, PMPC network content 37.59%.""",Identifies best-performing protein-resistant hydrogel in this study.,The lowest BSA adsorption of 0.35 μg/cm2 was found for the IPN hydrogel with 37.60% PMPC network in the IPN.,best_performers
2644,10.1021/acsami.1c09100,metal_binding_energy_shift_after_HRP_capsulation,"{""Cu_2p3_2_shift_eV"": -0.6, ""Pd_3d5_2_shift_eV"": -0.9}",XPS shifts are used as mechanistic evidence for coordination interaction and electron transfer at the hydrogel-protein interface.,"The binding energies of the Pd 3d5/2 and Cu 2p3/2 peaks of PdCu decrease by 0.9 and 0.6 eV, respectively, after the capsulation of HRP.",interface_mechanism_evidence
2645,10.1021/acsami.1c09100,HRP_layer_thickness_on_nanowires,"""2 nm""",Morphological evidence of an inferred protein coating on noble metal hydrogel nanowires.,"Nanowires are coated with transparent ""water films"" with a thickness of 2 nm ... inferred as the HRP layer.",protein_layer_morphology
2646,10.1021/acsami.1c09100,charge_reversal_and_substrate_enrichment,"""PdCu@HRP surface remains negative after immobilizing positively charged HRP, attracting positively charged substrates""","The reported mechanism links protein adsorption, surface charge, substrate enrichment, and enzymatic kinetics.","The surface charge of PdCu@HRP is negative after immobilizing positively charged HRP on the negatively charged hydrogel carriers, which is beneficial to attract positively charged substrates by electrostatic interactions.",mechanism_annotations
2647,10.1021/acsami.1c09100,cascade_ELISA_sensitivity_improvement,"""6.1-fold sensitivity enhancement; CEA LOD 1.4 pg mL-1 vs 8.5 pg mL-1 for conventional HRP ELISA""",Downstream bioassay benefit of the hydrogel-immobilized enzyme system.,These results suggested that the cascade system could improve the sensitivity by 6.1-fold compared to the conventional HRP-based ELISA.,bioassay_performance
2648,10.1002/pola.26903,not_adsorption_use_of_BSA,"""BSA was incorporated as a hydrogel-forming macrothiol, not used as an adsorbate target.""","BSA is a protein, but its role is structural/reactive in the hydrogel network rather than an adsorption target.",Reduced derivatives of bovine serum albumin (acting as macrothiols).,exclusion_rationale
2649,10.1002/pola.26903,qualitative_albumin_binding_statement,"""Albumin was described as incurring nonspecific binding, but no adsorption assay or quantitative protein adsorption outcome was reported.""","This could be confused with protein adsorption evidence, but it is an explanatory statement for cell adhesion behavior.",Osteosarcoma cells seeded onto GH-VE/BSA hydrogels with different macromer relative ratios showed a preference for hydrogels with higher percentage of GH-VE. This can be attributed both to a favorable modulus and preferable protein environment since gelatin favors cell adhesion and albumin incurs nonspecific binding.,exclusion_rationale
2650,10.1021/acs.jpcb.8b03774,simulation_not_experiment,"""All adsorption/rebinding outcomes are from coarse-grained MARTINI MD simulations rather than wet-lab adsorption assays.""",Protein adsorption records are computational and should not be mixed with experimental q values without labeling.,"In this work, we introduce a continuum simulation of the imprinting process which includes complexation, reaction, swelling, washing, and rebind using the MARTINI CG force-field.",study_design
2651,10.1021/acs.jpcb.8b03774,F4_gel_properties,"{""equilibrium_degree_of_swelling"": 0.82, ""isentropic_compressibility_GPa_minus1"": 0.082, ""isothermal_compressibility_GPa_minus1"": 0.19, ""molar_conversion_pct"": 99.5, ""poisson_ratio"": 0.494, ""polymer_concentration_g_cm3"": 0.19, ""thermal_expansion_coefficient_K_minus1"": ""3.0 x 10^-4""}",Hydrogel physical properties are quantitative but not adsorption capacities.,Table 6. Properties of the Simulated Polymer Gels.,hydrogel_properties
2652,10.1021/acs.jpcb.8b03774,F8_gel_properties,"{""equilibrium_degree_of_swelling"": 0.92, ""isentropic_compressibility_GPa_minus1"": 0.043, ""isothermal_compressibility_GPa_minus1"": 0.15, ""molar_conversion_pct"": 99.8, ""poisson_ratio"": 0.499, ""polymer_concentration_g_cm3"": 0.15, ""thermal_expansion_coefficient_K_minus1"": ""2.8 x 10^-4""}",Hydrogel physical properties are quantitative but not adsorption capacities.,Table 6. Properties of the Simulated Polymer Gels.,hydrogel_properties
2653,10.1021/acs.jpcb.8b03774,protein_surface_composition,"{""cytochrome_c_surface"": {""acidic"": ""10 residues, 16.4%"", ""basic"": ""21 residues, 34.4%"", ""hydrophobic"": ""7 residues, 11.5%"", ""polar"": ""23 residues, 37.7%""}, ""lysozyme_surface"": {""acidic"": ""8 residues, 10.0%"", ""basic"": ""17 residues, 21.3%"", ""hydrophobic"": ""11 residues, 13.8%"", ""polar"": ""44 residues, 55.0%""}}",Surface residue composition is used mechanistically to explain different adsorption and hydration behavior.,Table 7. Total Composition and Surface Composition of Amino Acid Type for lyz and cyc.,protein_features
2654,10.1002/smll.201902927,hydrogel_role_is_template_not_adsorbent,"""The melamine-salicylic acid hydrogel was removed to generate mesopores before enzyme immobilization.""","Important triage caveat for protein-hydrogel adsorption datasets because the protein-contacting material is a hydrogel-templated MOF, not the hydrogel itself.",Hierarchically structured ZIF-8 nanoparticles with both micropores and mesopores were ultimately produced after removal of the hydrogel template.,material_design_notes
2655,10.1002/smll.201902927,complete_bienzyme_immobilization_claim,"""No enzyme was observed in the supernatant after 24 h incubation of GOx/HRP with HZIF-8 or ZIF-8.""",This is a qualitative adsorption result with experimental conditions but no numerical binding percentage.,No enzyme was observed in the supernatant confirming that under these conditions the loaded enzymes were completely immobilized in HZIF-8 or ZIF-8.,qualitative_adsorption_outcomes
2656,10.1002/smll.201902927,mechanistic_distinction_HZIF8_vs_ZIF8,"""HZIF-8 encapsulated enzymes in mesopores, while ZIF-8 adsorbed enzymes only on crystal surfaces due to size exclusion.""",Explains observed capacity difference and distinguishes encapsulation from surface adsorption.,The smaller size of pores of ZIF-8 excluded the large size enzymes from entry. They were adsorbed only on the surface of the crystals.,mechanism_annotations
2657,10.1021/acs.analchem.9b01586,dPG-G6_mesh_size,"""5.8 nm""",Key hydrogel size-exclusion design parameter for protein transport.,Table 2 reports dPG-G6 mesh size as 5.8 nm.,hydrogel_properties
2658,10.1021/acs.analchem.9b01586,dPG-G10_mesh_size,"""8.4 nm""",Key hydrogel size-exclusion design parameter; larger than dPG-G6.,Table 2 reports dPG-G10 mesh size as 8.4 nm.,hydrogel_properties
2659,10.1021/acs.analchem.9b01586,Fab_radius_of_gyration,"""3.48 nm""",Used to compare protein size with hydrogel mesh size.,Table 2 reports Fab radius of gyration as 3.48 nm and mol wt 50 kDa.,protein_properties
2660,10.1021/acs.analchem.9b01586,Ab_radius_of_gyration,"""5.5 nm""",Used to interpret antibody exclusion from hydrogel network.,Table 2 reports Ab radius of gyration as 5.5 nm and mol wt 150 kDa.,protein_properties
2661,10.1021/acs.analchem.9b01586,dPG-G6_swelling_and_gelation,"""qsurf 12.4 ± 1.1; qsol 19.6 ± 1.0; G′∞ 3444 ± 134 Pa; tgel 137 ± 8 s""",Hydrogel characterization relevant to pore size and transport.,"Table 3 reports swelling ratio, elastic modulus, and gelation time for dPG-G6.",hydrogel_characterization
2662,10.1021/acs.analchem.9b01586,dPG-G10_swelling_and_gelation,"""qsurf 19.8 ± 1.3; qsol 35.0 ± 2.9; G′∞ 746 ± 44 Pa; tgel 364 ± 71 s""",Hydrogel characterization relevant to larger mesh and slower gelation.,"Table 3 reports swelling ratio, elastic modulus, and gelation time for dPG-G10.",hydrogel_characterization
2663,10.1021/acs.analchem.9b01586,hydrogel_not_adsorption_platform,"""bioinert size-selective diffusion filter for microbead detection""",Important for triage: the study is not an adsorption-capacity paper.,"The hydrogel creates a solution-like environment for diffusion while providing a stable, bioinert, and surface bound network.",triage_notes
2664,10.1021/acs.analchem.9b01586,long_term_antibody_exclusion,"""Ab* excluded throughout 6 d""",Strong qualitative protein exclusion outcome.,"Ab* is detectable in solution but will be excluded throughout the whole time frame of 6 d, if the microbeads are covered by the hydrogel.",protein_transport_outcomes
2665,10.1021/acs.analchem.9b01586,storage_stability,"""hydrogel components stored as aqueous ready-to-use solution at 8 °C for 24 months without detectable changes""",Unusual practical hydrogel stability fact.,Each hydrogel component was stored as aqueous ready-to-use solution at 8 °C ... 24 months without detectable changes of the hydrogel properties.,material_stability
2666,10.1002/marc.202200869,non_protein_capture_targets,"[""Ada-FITC"", ""Ada-PMOXA-Cy5""]",The article is chemically relevant to hydrogel capture/release but does not contain protein adsorption data.,A small guest molecule adamantane-fluorescein-isothiocyanate (Ada-FITC) and a macromolecular guest molecule (Ada-PMOXA-Cyanine 5 (Cy5)) are separately captured and released for three times.,non_protein_capture_release
2667,10.1002/marc.202200869,reported_release_ratios,"{""Ada-FITC"": ""up to 46%"", ""Ada-PMOXA-Cy5"": ""up to 92%""}","Quantitative capture-release outcomes exist, but they are for non-protein guest molecules.","The release ratio of Ada-FITC and Ada-PMOXA-Cy5 reached up to 46% and 92%, respectively.",non_protein_capture_release
2668,10.1016/j.ejps.2019.104993,lower_critical_solution_temperature_INF_loaded,"""34.7 ± 0.3 °C for 2.0 mg/mL Ac-HA; 35.5 ± 0.5 °C for 4.0 mg/mL Ac-HA""",LCST determines in situ collapse near physiological temperature and affects protein release.,LCST values of 34.7 ± 0.3 and 35.5 ± 0.5 °C were observed for INF-loaded hydrogels (5.0 mg/mL) with 2.0 and 4.0 mg/mL Ac-HA respectively.,hydrogel_formulation_properties
2669,10.1016/j.ejps.2019.104993,injectability_threshold,"""2.0-4.0 mg/mL Ac-HA hydrogels easy via 27G needle; >4.0 mg/mL difficult""",Formulation design constraint for intravitreal injectable hydrogel delivery.,"Hydrogels prepared with 2.0–4.0 mg/mL (40.0–80.0 nmol) Ac-HA were easily injectable via a 27G needle, whereas hydrogels prepared with >4.0 mg/mL (>80.0 nmol) Ac-HA were difficult to inject.",hydrogel_formulation_properties
2670,10.1016/j.ejps.2019.104993,degree_of_acrylation,"""approximately 40-60%""",Crosslinker functionalization degree affects network formation and biodegradability.,The degree of acrylation was determined to be approximately 40–60% by 1H NMR.,material_synthesis
2671,10.1016/j.ejps.2019.104993,BEVA_ELISA_detection_range,"""0.006-25.0 μg/mL; R2 0.986""",Defines analytical range for functional antibody quantification.,The developed VEGF-ELISA allowed the detection of native BEVA in a concentration range of 0.006–25.0 μg/mL (R2: 0.986).,analytical_methods
2672,10.1016/j.ejps.2019.104993,microBCA_BEVA_calibration,"""0.0-100.0 μg/mL; R2 0.993""",Defines analytical range for total protein release quantification.,"A calibration curve was prepared with BEVA (0.0–100.0 μg/mL, R2: 0.993).",analytical_methods
2673,10.1002/macp.201000382,non_protein_small_molecule_binding_constants,"{""ibuprofen_collapsed_state_binding_constant_M-1"": ""119 ± 18"", ""ibuprofen_swollen_state_binding_constant_M-1"": ""5 ± 1""}","The paper reports quantitative ligand-binding thermodynamics, but for ibuprofen rather than a protein.","The binding constants of ibuprofen by the cryogel subchains in the collapsed and swollen states were 119 and 5 M−1, respectively.",small_molecule_ligand_binding
2674,10.1002/macp.201000382,template_selective_excess_absorption,"{""analog_ligand_excess_absorption_mmol_g-1_max"": 0.016, ""ibuprofen_excess_absorption_mmol_g-1"": 0.327}","This is adsorption-like quantitative evidence, but it is outside the protein-hydrogel scope.",The excess absorption of ibuprofen by the cryogel related to its collapse amounted to 0.327 mmol · g−1 while for all other ligands that were structural analogs of ibuprofen this parameter did not exceed 0.016 mmol · g−1.,small_molecule_ligand_binding
2675,10.1016/j.jcis.2007.07.052,microgel_crosslinking_estimate,"""0.59 +/- 0.44 %""","Hydrogel property estimated indirectly from swelling comparison to macrogels, useful for adsorption model features but not a direct synthesis feed ratio endpoint.",Micropipette measurements yielded an estimate of %CL of 0.59 +/- 0.44.,hydrogel_characterization
2676,10.1016/j.jcis.2007.07.052,microgel_acrylic_acid_concentration_estimate,"""44 +/- 30 mM in 1 mM carbonate buffer""",Approximate internal monomer concentration may help interpret charge-density effects.,The measured V10/V1 value gave an estimate of [AA]1mM of 44 +/- 30 mM.,hydrogel_characterization
2677,10.1016/j.jcis.2007.07.052,shell_end_state,"""shell structures remained after 1 week while deswelling completed after 1 h at pH 7.0 and 40 mM""","Suggests nonuniform adsorbed shell can be a long-lived uptake state, not merely a transient diffusion front.","At pH 7.0 and ionic strength 40 mM, microgel deswelling is completed after 1 h, whereas shell structures remain even after 1 week of incubation.",adsorption_kinetics_notes
2678,10.1016/j.jcis.2007.07.052,coexistence_of_shell_and_no_shell_microgels,"""microgels with and without shell formations can coexist after long equilibration under some conditions""",Batch heterogeneity affects threshold interpretation and may complicate record-level labels.,The lysozyme concentration needed for shell formation can differ slightly between microgels in the same batch.,sample_heterogeneity_notes
2679,10.1016/j.jcis.2007.07.052,net_positive_shell,"""lysozyme/microgel shells and shell fragments carry net positive charge""","Indicates charge overcompensation after adsorption, relevant to secondary binding and release behavior.","Taken together, this suggests that shells and shell fractions carry a net positive charge.",mechanism_controls
2680,10.1016/j.jcis.2007.07.052,FITC_labeling_control,"""FITC:lysozyme molar ratio about 1:30; deswelling unaffected by this degree of labeling""",Supports using FITC-lysozyme distribution as a qualitative proxy for unlabeled lysozyme behavior.,Absorbance measurements showed FITC:lysozyme about 1:30; microgel deswelling ratios were not affected.,assay_quality_controls
2681,10.1016/j.chroma.2018.05.026,dry_cryogel_density_used_for_capacity_conversion,"""0.023 g/mL""",Authors used this value to convert lysozyme capacity from mg/mL adsorbent to mg/g adsorbent.,"By using the density of dry cryogels, which is 0.023 g/mL, Lys adsorption capacities can be written as 130 mg/g, 260 mg/g, and 340 mg/g.",hydrogel_properties
2682,10.1016/j.chroma.2018.05.026,surface_acidity_or_group_density,"""P-CLX-SO3: 0.60 mmol SO3- group/g; P-CLX-COO acidity titrable to pH 7.0: 0.35 mmol/g; P-CLX-PO4 acidity titrable to pH 7.0: 0.20 mmol/g""",Quantifies acidic functionality introduced by calixarene immobilization and may explain cation-exchange binding.,"The number of sulfonate groups has been determined ... 0.60 mmol -SO3- group/g P-CLX-SO3 ... The acidity titrable to pH = 7.0 was found to be 0.35 mmol and 0.20 mmol per gram of P-CLX-COO and P-CLX-PO4, respectively.",hydrogel_properties
2683,10.1016/j.chroma.2018.05.026,isoelectric_points_of_stationary_phases,"""P-CLX-COO: 1.5; P-CLX-SO3: 2.6; P-CLX-PO4: 2.5""",Supports assignment of acidic/anionic stationary phases.,"This was confirmed by the measured isoelectric point, iep, values of 1.5, 2.6, and 2.5 for P-CLX-COO, P-CLX-SO3, and P-CLX-PO4, respectively.",hydrogel_properties
