Repository: sunyrain/PHA

# PHA Protein-Hydrogel Adsorption Dataset

Generated: 2026-07-05T11:36:45

## Scope

This curated package organizes literature-derived protein-hydrogel adsorption, binding, immobilization, antifouling, and related biointerface records extracted from the local PHA corpus.

The primary unit is one record:

`paper + hydrogel/sample + protein/mixture + experimental condition + measured outcome`

## Contents

- `data/sources.csv`: article-level metadata, extraction status, and curation decision.
- `data/records_flat.csv`: flattened record-level table with provenance, hydrogel, protein, condition, outcome, mechanism, and quality fields.

File: data/curated/pha_scientific_dataset_20260705/data/materials.csv (part 28 of 67)
id,doi,name,role,context,pubchem_query,needs_manual_normalization,enrichment_json
4692,10.1007/s00396-005-1357-7,citric acid/phosphate buffer,pH 6 gelation buffer,Used to modulate pH to 6 for hydrolysis and condensation under extra-mild conditions.,citric acid phosphate buffer,1,
4693,10.1007/s00396-005-1357-7,"1,4-dioxane",polymerization solvent,"NIPA and MPTMS were dissolved in 15 mL 1,4-dioxane for copolymerization.","1,4-dioxane",0,
4694,10.1007/s00396-005-1357-7,tetrahydrofuran,polymer purification solvent,Residue was dissolved in THF and precipitated during purification.,tetrahydrofuran,0,
4695,10.1007/s00396-005-1357-7,diethyl ether,polymer precipitant,Polymer was precipitated in a large amount of diethyl ether.,diethyl ether,0,
4696,10.1007/s00396-005-1357-7,petroleum ether,polymer reprecipitation solvent,Polymer was reprecipitated in petroleum ether.,petroleum ether,1,
4697,10.1007/s00396-005-1357-7,benzene,NIPA recrystallization solvent component,NIPA was purified by recrystallization from benzene/n-hexane mixed solvent.,benzene,0,
4698,10.1007/s00396-005-1357-7,n-hexane,NIPA recrystallization solvent component,NIPA was purified by recrystallization from benzene/n-hexane mixed solvent.,n-hexane,0,
4699,10.1007/s00396-005-1357-7,water,hydrogel preparation and release medium,P(NIPA-co-MPTMS) was dissolved in water; BSA release was performed in distilled water.,water,0,
4700,10.1007/s00396-005-1357-7,Coomassie brilliant blue,protein stain,Protein was visualized by staining with Coomassie brilliant blue after SDS-PAGE.,Coomassie brilliant blue,1,
4701,10.1007/s00396-005-1357-7,Si-O-Si,siloxane crosslinking bridge,Condensation of Si-OH produced Si-O-Si crosslinking points in the hydrogel.,siloxane,1,
4702,10.1021/acs.iecr.7b01241,poly(ether imide),membrane substrate,Laboratory-made PEI hollow fiber membranes were used as the substrate.,poly(ether imide),1,
4703,10.1021/acs.iecr.7b01241,polyethylene glycol,hydrogel layer polymer,PEG hydrogel layers were grafted on PEI membrane surfaces.,polyethylene glycol,0,
4704,10.1021/acs.iecr.7b01241,methoxypolyethylene glycol amine,PEG grafting reagent,NH2-PEG 5000 Da was used for PEG grafting.,methoxypolyethylene glycol amine,1,
4705,10.1021/acs.iecr.7b01241,dopamine hydrochloride,interlayer precursor for PEG grafting,Wet hollow fibers were circulated with dopamine solution before NH2-PEG reaction.,dopamine hydrochloride,0,
4706,10.1021/acs.iecr.7b01241,polydopamine,interlayer for PEG grafting,PEG layers were grafted by first depositing a thin polydopamine interlayer.,polydopamine,1,
4707,10.1021/acs.iecr.7b01241,3-((3-methacrylamidopropyl)dimethylammonio)propane-1-sulfonate,zwitterionic monomer,SPP was used to prepare the polyzwitterion hydrogel layer.,3-((3-methacrylamidopropyl)dimethylammonio)propane-1-sulfonate,1,
4708,10.1021/acs.iecr.7b01241,"N,N-methylene bis(acrylamide)",crosslinker,MBAA was used as cross-linker monomer in polyzwitterion grafting.,"N,N-methylenebisacrylamide",0,
4709,10.1021/acs.iecr.7b01241,ammonium persulfate,initiator,APS was used in surface-initiated radical polymerization.,ammonium persulfate,0,
4710,10.1021/acs.iecr.7b01241,poly((2-dimethylamino)ethyl methacrylate-co-butyl methacrylate),macromolecular redox co-initiator,poly(DMAEMA-co-BMA) macroinitiator was adsorbed before SPP/MBAA polymerization.,poly((2-dimethylamino)ethyl methacrylate-co-butyl methacrylate),1,
4711,10.1021/acs.iecr.7b01241,2-(dimethylamino)ethyl methacrylate,macroinitiator monomer,DMAEMA was used to synthesize poly(DMAEMA-co-BMA).,2-(dimethylamino)ethyl methacrylate,0,
4712,10.1021/acs.iecr.7b01241,butyl methacrylate,macroinitiator monomer,BMA was used to synthesize poly(DMAEMA-co-BMA).,butyl methacrylate,0,
4713,10.1021/acs.iecr.7b01241,"2,2′-azobis(2-methylpropionitrile)",radical initiator for macroinitiator synthesis,AIBN was used to synthesize poly(DMAEMA-co-BMA).,"2,2'-azobis(2-methylpropionitrile)",0,
4714,10.1021/acs.iecr.7b01241,Tris-HCl,buffer component,Tris buffer was prepared by dissolving Tris-HCl and adjusting pH to 8.8.,tris hydrochloride,0,
4715,10.1021/acs.iecr.7b01241,sodium hydroxide,pH adjustment and cleaning chemical,Sodium hydroxide was used to adjust Tris buffer and prepare pH 12 cleaning solution.,sodium hydroxide,0,
4716,10.1021/acs.iecr.7b01241,hydrochloric acid,cleaning chemical,Hydrochloric acid solution at pH about 2 was used for stability testing.,hydrochloric acid,0,
4717,10.1021/acs.iecr.7b01241,sodium hypochlorite,cleaning chemical,Sodium hypochlorite solution with active chlorine about 500 mg/L was used for stability testing.,sodium hypochlorite,0,
4718,10.1021/acs.iecr.7b01241,diethylene glycol,membrane fabrication additive,DEG was used in the dope solution for hollow fiber membrane fabrication.,diethylene glycol,0,
4719,10.1021/acs.iecr.7b01241,ethylene glycol,bore fluid,EG was used as bore fluid for hollow fiber membrane spinning.,ethylene glycol,0,
4720,10.1021/acs.iecr.7b01241,N-methyl-2-pyrrolidinone,membrane fabrication solvent,NMP was used to prepare the dope solution.,N-methyl-2-pyrrolidinone,0,
4721,10.1021/acs.iecr.7b01241,isopropyl alcohol,polymerization solvent component,The macromolecular co-initiator solution was prepared in water/isopropyl alcohol 8:2.,isopropyl alcohol,0,
4722,10.3390/gels10050320,acrylamide,hydrogel monomer,AAm monomer was copolymerized and cross-linked with TMSPMA to form the first hydrogel network.,acrylamide,0,
4723,10.3390/gels10050320,3-(trimethoxymethylsilyl) propyl methacrylate,coupling agent / comonomer / anchoring group,TMSPMA was used in the hydrogel first network and to modify nano-SiO2 in the primer.,3-(trimethoxymethylsilyl) propyl methacrylate,1,
4724,10.3390/gels10050320,alginate,second-network polymer,Alginate gel microspheres grafted with anchoring groups coordinate with Cu2+ to form reversible cross-links.,alginate,0,
4725,10.3390/gels10050320,3-aminopropyltriethoxysilane,alginate grafting / anchoring reagent,APES was reacted with alginate carboxyl groups to graft anchoring groups onto alginate gel microspheres.,3-aminopropyltriethoxysilane,0,
4726,10.3390/gels10050320,Cu2+,metal ion bridge / antibacterial agent,Cu2+ released from Cu2O in the primer coordinates with alginate and forms reversible cross-links.,copper(II) ion,0,
4727,10.3390/gels10050320,cuprous oxide,copper-release filler in primer,PVP-Cu2O microcapsules were added to the AR primer to provide antibacterial functionality and controlled copper release.,cuprous oxide,0,
4728,10.3390/gels10050320,polyvinylpyrrolidone,Cu2O microcapsule coating/stabilizer,PVP coated Cu2O particles to form microcapsules.,polyvinylpyrrolidone,0,
4729,10.3390/gels10050320,nano-SiO2,primer filler / anchoring substrate,TMSPMA-modified nano-silica enhanced anchoring between primer and hydrogel.,silicon dioxide,0,
4730,10.3390/gels10050320,ammonium persulfate,polymerization initiator,APS solution was added during DNDAH precursor preparation.,ammonium persulfate,0,
4731,10.3390/gels10050320,"N,N,N',N'-Tetramethylethylenediamine",polymerization accelerator,TEMED was added after APS during hydrogel precursor preparation.,"N,N,N',N'-Tetramethylethylenediamine",0,
4732,10.3390/gels10050320,Coomassie brilliant blue,Bradford assay reagent,Used to determine BSA concentration in test solution A.,Coomassie brilliant blue,1,
4733,10.1007/s00396-015-3819-x,N-isopropylacrylamide,monomer,NIPAm monomer used to synthesize poly(NIPAm-co-AAc-Brij-58) microgels.,N-isopropylacrylamide,0,
4734,10.1007/s00396-015-3819-x,AAc-Brij-58,comonomer / liquid crystal surfactant monomer,C16H33(OCH2CH2)20O-COCH=CH2 prepared from acrylic acid and Brij-58 and copolymerized with NIPAm.,C16H33(OCH2CH2)20O-COCH=CH2,1,
4735,10.1007/s00396-015-3819-x,Brij-58,precursor / surfactant segment,Polyoxyethylene 20 cetyl ether used to prepare AAc-Brij-58; contributes hydrophilic PEO groups and hydrophobic C16 chain.,polyoxyethylene 20 cetyl ether,1,
4736,10.1007/s00396-015-3819-x,acrylic acid,precursor to AAc-Brij-58,AAc reacted with Brij-58 to prepare AAc-Brij-58.,acrylic acid,0,
4737,10.1007/s00396-015-3819-x,"N,N′-methylenebisacrylamide",crosslinker,MBA was added during aqueous precipitation polymerization.,"N,N'-methylenebisacrylamide",0,
4738,10.1007/s00396-015-3819-x,ammonium persulfate,initiator,APS initiated the polymerization at 70 °C.,ammonium persulfate,0,
4739,10.1007/s00396-015-3819-x,sodium chloride,salt stimulus,NaCl concentration was varied to test microgel salt stability.,sodium chloride,0,
4740,10.1007/s00396-015-3819-x,Durapore PVDF filter membrane,filtration material,Used to remove microgels before UV/Vis analysis; reported protein recovery reaches 99%.,polyvinylidene fluoride,1,
4741,10.1002/admi.202500147,di(ethylene glycol) methyl ether methacrylate,nanogel core monomer,RAFT precipitation polymerization monomer for P(DEGMA-MBAA) core.,di(ethylene glycol) methyl ether methacrylate,0,
4742,10.1002/admi.202500147,"N,N'-methylenebis(acrylamide)",crosslinker,Crosslinker used with DEGMA in RAFT precipitation polymerization.,"N,N'-methylenebisacrylamide",0,
4743,10.1002/admi.202500147,2-methacryloyloxyethyl phosphorylcholine,shell monomer,Polymerized to PMPC-RAFT macro-RAFT agent forming PMPC shell.,2-methacryloyloxyethyl phosphorylcholine,0,
4744,10.1002/admi.202500147,poly(2-methacryloyloxyethyl phosphorylcholine),macro-RAFT shell polymer,PMPC base/shell inhibited nonspecific protein binding.,poly(2-methacryloyloxyethyl phosphorylcholine),1,
4745,10.1002/admi.202500147,dansyl-ethylenediamine,albumin recognition/reporting ligand precursor,Coupled to carboxyl groups on nanogel interface using EDC.,dansyl ethylenediamine,0,
4746,10.1002/admi.202500147,dansyl chloride,ligand precursor,Reacted with ethylenediamine to synthesize dansyl-EDA.,dansyl chloride,0,
4747,10.1002/admi.202500147,ethylenediamine,ligand precursor,Reacted with dansyl chloride to synthesize dansyl-EDA.,ethylenediamine,0,
4748,10.1002/admi.202500147,3-ethylcarbodiimide hydrochloride,coupling reagent,Water-soluble coupling agent for modifying nanogel carboxyl groups with dansyl-EDA.,1-ethyl-3-(3-dimethylaminopropyl)carbodiimide hydrochloride,0,
4749,10.1002/admi.202500147,4-cyano-4-[(phenylcarbonothioyl)thio]pentanoic acid,RAFT agent,RAFT-COOH used to polymerize MPC and generate PMPC-RAFT.,4-cyano-4-[(phenylcarbonothioyl)thio]pentanoic acid,0,
4750,10.1002/admi.202500147,"4,4'-azobis(4-cyanovaleric acid)",radical initiator,V-501 used in PMPC-RAFT synthesis and RAFT precipitation polymerization.,"4,4'-azobis(4-cyanovaleric acid)",0,
4751,10.1002/admi.202500147,11-mercaptoundecanoic acid,QCM SAM reagent,Used to functionalize gold-coated QCM sensor chip with carboxyl groups.,11-mercaptoundecanoic acid,0,
4752,10.1002/admi.202500147,N-hydroxysuccinimide,QCM coupling reagent,Used with EDC to activate SAM carboxyl groups for HSA immobilization.,N-hydroxysuccinimide,0,
4753,10.1002/admi.202500147,2-aminoethanol,blocking reagent,Blocked unreacted activated carboxyl groups on QCM sensor chip.,2-aminoethanol,0,
4754,10.1002/admi.202500147,urea,artificial urine metabolite and protein elution buffer component,Artificial urine contained urea; protein elution buffer also contained urea.,urea,0,
4755,10.1002/admi.202500147,creatinine,artificial urine metabolite,Artificial urine contained creatinine.,creatinine,0,
4756,10.1002/admi.202500147,thiourea,protein elution buffer component,Used with urea to elute protein corona components from nanogels.,thiourea,0,
4757,10.3390/gels9120971,N-isopropylacrylamide,thermoresponsive hydrogel monomer,THG comprises N-isopropylacrylamide at 40 mg/mL.,N-isopropylacrylamide,0,
4758,10.3390/gels9120971,poly(ethylene glycol) diacrylate,crosslinker,"THG comprises PEGDA at 2.5 uL/mL, Mn 575.",poly(ethylene glycol) diacrylate,1,
4759,10.3390/gels9120971,hyaluronic acid,hydrogel component/filler or natural polymer,THG comprises 50-kDa hyaluronic acid at 10 mg/mL.,hyaluronic acid,1,
4760,10.3390/gels9120971,ammonium persulfate,polymerization initiator,THG comprises APS at 4 mg/mL.,ammonium persulfate,0,
4761,10.3390/gels9120971,tetramethylethylenediamine,polymerization catalyst,TEMED at 20 uL/mL was introduced to catalyze polymerization of the THG construct.,tetramethylethylenediamine,0,
4762,10.3390/gels9120971,phosphate-buffered saline,release medium and SEC equilibration buffer,ACA-THG discs were immersed in PBS at 37 C for release studies.,phosphate-buffered saline,1,
4763,10.3390/gels9120971,poly-D-lysine,cell culture coating,Neurons were cultured in plates coated with poly-D-lysine/laminin.,poly-D-lysine,1,
4764,10.3390/gels9120971,laminin,cell culture coating protein,Neurons were cultured in plates coated with poly-D-lysine/laminin.,laminin,1,
4765,10.3390/md20020094,apple pectin AU701,main hydrogel polymer backbone,Apple pectin AU701 was used to prepare P and P-Car calcium-crosslinked gel beads; pectin carboxyl groups were invoked as pH-sensitive sites for BSA adsorption.,pectin,1,
4766,10.3390/md20020094,kappa-carrageenan KA120R,sulfated polysaccharide additive/composite component,Kappa-carrageenan was blended with apple pectin to reduce BSA adsorption and improve biocompatibility; sulfate groups were claimed to increase negative charge.,kappa carrageenan,1,
4767,10.3390/md20020094,calcium chloride,ionic crosslinker and calcium ion source,Gel beads were formed by extrusion into 0.34 M calcium chloride; calcium ions crosslinked pectin and interacted with carrageenan sulfate groups.,calcium chloride,0,
4768,10.3390/md20020094,Ca2+,metal ion bridge,Low methyl esterified pectin forms gels in the presence of divalent calcium ions through carboxylate-mediated crosslinking.,calcium ion,0,
4769,10.3390/md20020094,galacturonic acid,pectin backbone unit / carboxyl-bearing residue,"Pectin backbone is described as 1,4-linked alpha-D-galacturonic acid residues, partly methyl esterified at C6-carboxyl groups.",D-galacturonic acid,0,
4770,10.3390/md20020094,D-galactose,carrageenan repeating unit,"Carrageenans are described as alternate units of D-Gal and 3,6-anhydro-Gal joined by glycosidic linkages.",D-galactose,0,
4771,10.3390/md20020094,"3,6-anhydro-galactose",carrageenan repeating unit,"Carrageenans are described as alternate units of D-Gal and 3,6-anhydro-Gal.","3,6-anhydrogalactose",0,
4772,10.3390/md20020094,hydrochloric acid,pH adjustment reagent,"BSA solutions were adjusted to pH 3, 5, and 7 using 0.1 M HCl or 0.1 M NaOH.",hydrochloric acid,0,
4773,10.3390/md20020094,sodium hydroxide,pH adjustment reagent,"BSA solutions were adjusted to pH 3, 5, and 7 using 0.1 M HCl or 0.1 M NaOH.",sodium hydroxide,0,
4774,10.3390/md20020094,sodium chloride,saline negative control / medium salt,0.9% NaCl was used as haemolysis negative control and saline was used as complement activation negative control.,sodium chloride,0,
4775,10.3390/md20020094,HEPES,cell culture medium buffer,Hanks' balanced salts solution supplemented with 25 mM HEPES and serum was used for swelling and macrophage assays.,HEPES,0,
4776,10.3390/md20020094,zymosan A,positive control for complement activation,Zymosan A at 0.100 mg/mL was used as positive control in C3a complement activation evaluation.,zymosan A,1,
4777,10.1016/j.seppur.2017.03.055,1-vinyl-3-sulfopropylimidazolium,zwitterionic functional monomer,Used to prepare l-phe imprinted hydrogels with anti-biofouling capability.,1-vinyl-3-sulfopropylimidazolium,1,
4778,10.1016/j.seppur.2017.03.055,VSPIM,zwitterionic functional monomer abbreviation,Hydrogels containing VSPIM resisted nonspecific BSA adsorption.,1-vinyl-3-sulfopropylimidazolium,1,
4779,10.1016/j.seppur.2017.03.055,N-isopropylacrylamide,thermoresponsive monomer,Used in fabrication of MIH and NIH hydrogels.,N-isopropylacrylamide,0,
4780,10.1016/j.seppur.2017.03.055,NIPAm,thermoresponsive monomer abbreviation,Added during preparation of molecularly imprinted hydrogels.,N-isopropylacrylamide,0,
4781,10.1016/j.seppur.2017.03.055,"N,N-methylenebisacrylamide",crosslinker,Used as crosslinker MBA in hydrogel synthesis.,"N,N'-methylenebisacrylamide",0,
4782,10.1016/j.seppur.2017.03.055,MBA,crosslinker abbreviation,50 mg MBA was added during preparation of MIHs.,"N,N'-methylenebisacrylamide",0,
4783,10.1016/j.seppur.2017.03.055,acrylic acid,comparator functional monomer,Used to prepare MIH-AA comparator.,acrylic acid,0,
4784,10.1016/j.seppur.2017.03.055,AA,comparator functional monomer abbreviation,MIHs made using acrylic acid had lower adsorption capacities and higher BSA fouling than MIH-VSPIM.,acrylic acid,0,
4785,10.1016/j.seppur.2017.03.055,4-vinylpyridine,comparator functional monomer,Used as traditional functional monomer comparator in simulation and l-phe adsorption.,4-vinylpyridine,0,
4786,10.1016/j.seppur.2017.03.055,4-VP,comparator functional monomer abbreviation,Compared with VSPIM for l-phe binding energy and MIH performance.,4-vinylpyridine,0,
4787,10.1016/j.seppur.2017.03.055,l-phenylalanine,template molecule and small-molecule target,Template for MIH synthesis and target recovered from BSA solution.,L-phenylalanine,0,
4788,10.1016/j.seppur.2017.03.055,d-phenylalanine,chiral analogue,Used in racemic phenylalanine chiral resolution experiment.,D-phenylalanine,0,
4789,10.1016/j.seppur.2017.03.055,racemic phenylalanine,chiral resolution test mixture,Used to evaluate selective recognition ability of MIH for l-phe.,phenylalanine,1,
4790,10.1016/j.seppur.2017.03.055,ammonium persulfate,initiator,APS was added in hydrogel polymerization.,ammonium persulfate,0,
4791,10.1016/j.seppur.2017.03.055,APS,initiator abbreviation,20 mg APS was added during MIH preparation.,ammonium persulfate,0,
4792,10.1016/j.seppur.2017.03.055,"N,N,N,N-tetramethylenebis(acrylamide)",accelerator as reported,Reported as TEMED in materials and used during polymerization.,TEMED,1,
4793,10.1016/j.seppur.2017.03.055,TEMED,polymerization accelerator,20 μL TEMED was added before sealing the vial for polymerization.,"N,N,N',N'-tetramethylethylenediamine",1,
4794,10.1016/j.seppur.2017.03.055,1-vinylimidazole,VSPIM precursor,"Reacted with 1,3-propane sultone to synthesize VSPIM.",1-vinylimidazole,0,
4795,10.1016/j.seppur.2017.03.055,"1,3-propane sultone",VSPIM precursor,Used in synthesis of 1-vinyl-3-sulfopropylimidazolium.,"1,3-propane sultone",0,
4796,10.1016/j.seppur.2017.03.055,sodium chloride,template removal eluent,0.5 M NaCl solution used to remove embedded l-phe template at 5 °C.,sodium chloride,0,
4797,10.1016/j.reactfunctpolym.2021.105036,doxorubicin,template molecule and small-molecule adsorption target,Used as model template for BSA-assisted molecular imprinting and binding assays.,doxorubicin,0,
4798,10.1016/j.reactfunctpolym.2021.105036,N-isopropylacrylamide,functional monomer,Used for in-situ polymerization of the hydrogel network.,N-isopropylacrylamide,0,
4799,10.1016/j.reactfunctpolym.2021.105036,isopropylacrylamide,functional monomer,Abstract names isopropylacrylamide as a monomer.,isopropylacrylamide,1,
4800,10.1016/j.reactfunctpolym.2021.105036,N-[3-(dimethylamino)propyl]methacrylamide,functional monomer,Used for in-situ polymerization of the hydrogel network.,N-[3-(dimethylamino)propyl]methacrylamide,0,
4801,10.1016/j.reactfunctpolym.2021.105036,acrylamide,functional monomer,Used for in-situ polymerization of the hydrogel network.,acrylamide,0,
4802,10.1016/j.reactfunctpolym.2021.105036,"N,N-methylenebisacrylamide",crosslinker,Added during hydrogel synthesis as BIS aqueous solution.,"N,N'-methylenebisacrylamide",0,
4803,10.1016/j.reactfunctpolym.2021.105036,formaldehyde,crosslinker,Used to crosslink BSA amino groups and amide groups on the hydrogel.,formaldehyde,0,
4804,10.1016/j.reactfunctpolym.2021.105036,ammonium peroxydisulfate,polymerization initiator,Added as AP aqueous solution to initiate polymerization.,ammonium persulfate,1,
4805,10.1016/j.reactfunctpolym.2021.105036,tetramethyl-ethylenediamine,polymerization accelerator,Added with AP to initiate polymerization.,"N,N,N',N'-tetramethylethylenediamine",1,
4806,10.1016/j.reactfunctpolym.2021.105036,rhodamine B,structural analog/selectivity comparator,Used as a structural analog of DOX in selectivity testing.,rhodamine B,0,
4807,10.1016/j.reactfunctpolym.2021.105036,fluorescein isothiocyanate,structural analog/selectivity comparator,Used as a structural analog of DOX in selectivity testing.,fluorescein isothiocyanate,0,
4808,10.1016/j.reactfunctpolym.2021.105036,methanol,template removal solvent,MeOH showed 60% efficiency for DOX removal from A-MIP.,methanol,0,
4809,10.1016/j.reactfunctpolym.2021.105036,dimethyl sulfoxide,template removal solvent,DMSO showed 40% efficiency for DOX removal from A-MIP.,dimethyl sulfoxide,0,
4810,10.1016/j.reactfunctpolym.2021.105036,ethanol,template removal solvent,EtOH showed 28% efficiency for DOX removal from A-MIP.,ethanol,0,
4811,10.1016/j.reactfunctpolym.2021.105036,acetonitrile,template removal solvent component,Used in MeOH+ACN+H2O solvent mixture for template removal.,acetonitrile,0,
4812,10.1016/j.reactfunctpolym.2021.105036,Tris,buffer component,10 mM Tris buffer or Tris-HCl pH 7.0 used in synthesis and binding tests.,tris(hydroxymethyl)aminomethane,0,
4813,10.1016/j.reactfunctpolym.2021.105036,glycine,formaldehyde quenching reagent,Added to terminate formaldehyde cross-linking reaction.,glycine,0,
4814,10.1021/acs.biomac.1c00501,biotin-16-dCTP,biotinylated nucleotide monomer,"Used in PCR by substituting 50, 25, 5, or 0% of non-biotinylated dCTP.",biotin-16-dCTP,1,
4815,10.1021/acs.biomac.1c00501,dNTP nucleotides,DNA monomers,Used for PCR amplification of 3480 bp DNA fragments.,dNTP,1,
4816,10.1021/acs.biomac.1c00501,biotin,affinity ligand,Biotin residues on DNA bind streptavidin cross-linkers.,biotin,0,
4817,10.1021/acs.biomac.1c00501,streptavidin,protein crosslinker,Added to multibiotinylated DNA to form nanogels through streptavidin-biotin binding.,,0,
4818,10.1021/acs.biomac.1c00501,spermine,mica surface treatment reagent,Mica slides were treated with 1 mM spermine before AFM sample adsorption.,spermine,0,
4819,10.1021/acs.biomac.1c00501,poly-L-lysine,mica surface treatment reagent,Mica slides were treated with 1 mM PLL for AFM imaging in zeta-potential experiments.,poly-L-lysine,1,
4820,10.1021/acs.biomac.1c00501,isopropanol,nanogel precipitation reagent,Used to precipitate nanogels for evaluating sAP loading efficiency.,isopropanol,0,
4821,10.1021/acs.biomac.1c00501,Tris/HCl,buffer,"Nanogels prepared in 10 mM Tris/HCl buffer, pH 7.4.",Tris hydrochloride,0,
4822,10.1021/acs.biomac.1c00501,DMSO,PCR additive,PCR reaction solutions contained 8% v/v DMSO.,dimethyl sulfoxide,0,
4823,10.1021/acs.biomac.1c00501,DDAO phosphate,alkaline phosphatase substrate,Listed as corresponding substrate for AP.,DDAO phosphate,1,
4824,10.1021/acs.biomac.1c00501,Amplex UltraRed reagent,HRP substrate/reagent,Listed as corresponding substrate for HRP.,Amplex UltraRed,1,
4825,10.1021/acs.biomac.1c00501,DDAO-galactoside,beta-galactosidase substrate,Listed as corresponding substrate for beta-galactosidase.,DDAO-galactoside,1,
4826,10.1021/acs.biomac.1c00501,d-(+)-glucose,GOx substrate,Used in GOx-HRP cascade activity measurements.,D-glucose,0,
4827,10.1007/s42114-025-01584-8,polyacrylamide,hydrogel polymer backbone,Alg-PAM hydrogel-based electronic skin,polyacrylamide,0,
4828,10.1007/s42114-025-01584-8,sodium alginate,hydrogel polymer backbone,polyacrylamide cross-linked with sodium alginate,sodium alginate,0,
4829,10.1007/s42114-025-01584-8,acrylamide,monomer inferred from PAM,polyacrylamide hydrogel,acrylamide,1,
4830,10.1007/s42114-025-01584-8,calcium chloride,ionic crosslinking bath,1 M CaCl2 solution for 15 min to obtain ion-cross-linked alginate hydrogel,calcium chloride,0,
4831,10.1007/s42114-025-01584-8,lithium bromide,hydration/anti-drying and anti-freezing electrolyte,50 wt% LiBr solution for 15 min,lithium bromide,0,
4832,10.1007/s42114-025-01584-8,amino-functionalized nanoparticles,SSC rigid nanoparticle skeleton,functionalized nanoparticles capture silicone oil and embed it into epoxy resin,amino silica nanoparticles,1,
4833,10.1007/s42114-025-01584-8,amino-SiO2 nanoparticles,SSC nanoparticle filler,FTIR spectrum analyses of amino-SiO2 nanoparticles,amino silica nanoparticles,1,
4834,10.1007/s42114-025-01584-8,hydroxyl-terminated silicone oil,slippery low-surface-energy oil phase,hydroxyl terminated (-OH) silicone oil captured through hydrogen bonds,hydroxyl terminated polydimethylsiloxane,1,
4835,10.1007/s42114-025-01584-8,epoxy resin,coupling agent and coating matrix,covalent cross-linking reaction between amino nanoparticles and epoxy resin,epoxy resin,1,
4836,10.1007/s42114-025-01584-8,polydimethylsiloxane,control film,PDMS film used as compact nonporous control,polydimethylsiloxane,0,
4837,10.1007/s42114-025-01584-8,polyethylene terephthalate,commercial impermeable control film,PET film used as air permeability control,polyethylene terephthalate,0,
4838,10.1007/s42114-025-01584-8,phosphate-buffered saline,wash buffer,"washed once via PBS buffers (0.01 M, pH = 7.4)",phosphate buffered saline,0,
4839,10.1007/s42114-025-01584-8,synthetic sweat,biofluid challenge,"sweat erosion for 24 h, pH = 5.5; synthetic sweat used in sensing stability",synthetic sweat,1,
4840,10.1002/pi.1625,N-isopropylacrylamide,monomer,Used to prepare PNIPA and P(NIPA-co-AMPS) hydrogels; synthesized from acrylonitrile and isopropanol.,N-isopropylacrylamide,0,
4841,10.1002/pi.1625,2-acrylamide-2-methylpropane sulfonate,comonomer,Low AMPS/NIPA content of 1-5% was used in P(NIPA-co-AMPS) hydrogels; 3% AMPS/NIPA was used for BSA concentration.,2-acrylamido-2-methylpropane sulfonic acid,1,
4842,10.1002/pi.1625,acrylonitrile,NIPA synthesis reagent,NIPA was synthesized from acrylonitrile and isopropanol.,acrylonitrile,0,
4843,10.1002/pi.1625,isopropanol,NIPA synthesis reagent,NIPA was synthesized from acrylonitrile and isopropanol.,isopropanol,0,
4844,10.1002/pi.1625,concentrated sulfuric acid,NIPA synthesis reagent,Added during NIPA synthesis reaction.,sulfuric acid,0,
4845,10.1002/pi.1625,p-hydroxyl-diphenyl ether,NIPA synthesis additive,Included in the mixed solution for NIPA synthesis.,p-hydroxydiphenyl ether,1,
4846,10.1002/pi.1625,ammonia water,pH adjustment reagent,Product was adjusted to pH 1-2 with ammonia water during NIPA synthesis.,ammonia,0,
4847,10.1002/pi.1625,hexane,recrystallization solvent,NIPA was purified by recrystallization with mixed solvent of hexane and benzene.,hexane,0,
4848,10.1002/pi.1625,benzene,recrystallization solvent,NIPA was purified by recrystallization with mixed solvent of hexane and benzene.,benzene,0,
4849,10.1002/pi.1625,ammonium sulfate,washing solution,NIPA crystals were washed with saturated (NH4)2SO4 solution.,ammonium sulfate,0,
4850,10.1002/pi.1625,phosphate buffer,protein separation medium,Equilibrium swelling ratio of the copolymer hydrogel in phosphate buffer solution was 62.,phosphate buffer,1,
4851,10.1016/j.snb.2012.10.007,acrylamide,functional monomer,54 mg acrylamide used for 1 mL MIP solution; polyacrylamide hydrogels provide hydrogen bonding capability.,acrylamide,0,
4852,10.1016/j.snb.2012.10.007,"N,N'-methylenebisacrylamide",crosslinker,"6 mg crosslinker used for 1 mL gel; 10% crosslinked polyacrylamide/N,N'-methylenebisacrylamide hydrogel reported optimal for BHb imprinting.","N,N'-methylenebisacrylamide",0,
4853,10.1016/j.snb.2012.10.007,ammonium persulfate,polymerization initiator,20 uL of 10% w/v APS solution added to MIP solution.,ammonium persulfate,0,
4854,10.1016/j.snb.2012.10.007,"N,N,N',N'-tetramethylethyldiamine",polymerization accelerator,20 uL of 5% v/v TEMED added after degassing before overnight polymerisation.,"N,N,N',N'-tetramethylethylenediamine",1,
4855,10.1016/j.snb.2012.10.007,sodium dodecyl sulphate,template elution and chip recycling reagent,10% AcOH:SDS used during elution; 2% SDS used to recycle sensor chip.,sodium dodecyl sulfate,0,
4856,10.1016/j.snb.2012.10.007,glacial acetic acid,template elution reagent,10% AcOH:SDS prepared for wash stages before and after reloading.,acetic acid,0,
4857,10.1016/j.snb.2012.10.007,phosphate buffered saline,buffer,Used in MIP solution preparation and as running PBS buffer for thin-film MIP tests.,phosphate buffered saline,0,
4858,10.1016/j.snb.2012.10.007,ethanol,chip cleaning/calibration reagent,80% ethanol and MilliQ water used to calibrate DPI chips; EtOH injections used during recycling.,ethanol,0,
4859,10.1016/j.snb.2012.10.007,silicon oxynitride sensor chip,DPI sensor substrate,Unmodified silicon oxynitride sensor chips used for DPI experiments and thin-film hydrogel integration.,silicon oxynitride,1,
4860,10.1016/j.snb.2012.10.007,MilliQ water,solvent/wash,"Used in MIP solution preparation, BHb stock solution, calibration and washing.",water,0,
4861,10.1016/j.snb.2012.10.007,reverse osmosis water,running buffer and dilution medium,RO water running buffer and diluted HydroNIP/HydroMIP suspensions.,water,0,
4862,10.1002/pi.1773,poly(vinyl alcohol),hydrogel polymer backbone,PVA was blended with casein and physically crosslinked by freeze-thaw cycling.,poly(vinyl alcohol),0,
4863,10.1002/pi.1773,casein,hydrogel polymer backbone; biological component,Casein was blended with PVA; reported Mn ca 2 x 10^5 g mol-1 and isoelectric point 4.6.,casein,1,
4864,10.1002/pi.1773,sodium hydroxide,solvent/base for cryogel preparation,PVA and casein were dissolved in 25 mL of 1 M NaOH solution.,sodium hydroxide,0,
4865,10.1002/pi.1773,phosphate buffer saline,protein adsorption buffer,BSA solutions were made in 0.5 M PBS at physiological pH 7.4.,phosphate buffered saline,1,
4866,10.1002/pi.1773,sodium chloride,saline component,Normal saline water was 0.9% NaCl solution in blood compatibility assays.,sodium chloride,0,
4867,10.1002/pi.1773,calcium chloride,blood clot formation reagent,0.03 mL of 4 M CaCl2 solution was added to start thrombus formation.,calcium chloride,0,
4868,10.1002/pi.1773,formaldehyde,blood clot fixation reagent,Fixed clot was treated in 36% formaldehyde solution.,formaldehyde,0,
4869,10.1002/pi.1773,poly(vinyl chloride),blood compatibility comparator material,PVC film cut from a commercial blood bag was used as a negative control for blood clot formation.,poly(vinyl chloride),0,
4870,10.1002/pi.1773,glass,blood compatibility comparator material,Glass was used as a positive control for blood clot formation.,glass,1,
4871,10.3390/polym14102070,chitosan,hydrogel polymer backbone,CS with average molecular weight 370 kD and deacetylation ≥80% used to prepare CS/γ-PGA hydrogels.,chitosan,0,
4872,10.3390/polym14102070,γ-poly(glutamic acid),hydrogel polymer backbone; anionic carboxyl-rich component,"γ-PGA crystalline with average molecular weight 700 kD and purity ≥95% was varied at 10%, 14%, and 25% in CS/γ-PGA hydrogels.",polyglutamic acid,0,
4873,10.3390/polym14102070,Dendrobium officinale enzyme,hydrogel modifier and noncovalent crosslinking component,"DOE contains sugars, phenols, amino acids/peptides, SOD, protease, and amylase and was added to CS/γ-PGA hydrogels for skin-care property studies.",Dendrobium officinale extract,1,
4874,10.3390/polym14102070,sodium hydroxide,solution pH adjustment and hydrogel treatment reagent,γ-PGA was dissolved in pH 9.0 sodium hydroxide solution and dried hydrogels were immersed in 0.1 mol/L sodium hydroxide solution.,sodium hydroxide,0,
4875,10.3390/polym14102070,glacial acetic acid,acidification reagent for hydrogel precursor,5 mL pH 2.2 glacial acetic acid was dropwise added to CS/γ-PGA solution.,acetic acid,0,
4876,10.3390/polym14102070,Coomassie blue,visual adsorption indicator,Insets of Figure 1A showed the 25% γ-PGA hydrogel adsorbed BSA from Coomassie blue solution.,Coomassie Brilliant Blue,1,
4877,10.3390/polym14102070,DPPH,antioxidant assay reagent,DPPH scavenging behavior was measured for DOE and hydrogels.,DPPH,0,
4878,10.3390/polym14102070,Dendrobium officinale polysaccharides,DOE component; proposed bridge/crosslinking contributor,DOPs in DOE were described as bridging large pores and forming PECs with CS and hydrogen bonds with γ-PGA.,Dendrobium officinale polysaccharide,1,
4879,10.1021/acs.bioconjchem.7b00512,polyethylene glycol diacrylate,hydrogel monomer/crosslinker,PEGDA was used to form PEG hydrogel sheets and to conjugate engineered CaM.,polyethylene glycol diacrylate,0,
4880,10.1021/acs.bioconjchem.7b00512,polyethylene glycol,hydrogel matrix polymer,The hydrogel matrix was composed of PEG-functionalized CaM and PEGDA.,polyethylene glycol,0,
4881,10.1021/acs.bioconjchem.7b00512,calmodulin,affinity tethering protein incorporated into hydrogel,Engineered CaM with Cys34 and Cys110 was PEG-conjugated and incorporated into the hydrogel to bind M13-tagged proteins.,,1,
4882,10.1021/acs.bioconjchem.7b00512,M13 CaM-binding peptide,affinity ligand on MBP* for tethering to CaM,M13 from skeletal myosin light chain kinase binds CaM in the presence of calcium.,,1,
4883,10.1021/acs.bioconjchem.7b00512,Ca2+,metal ion enabling CaM-M13 binding,"Hydrogel buffers contained 10 mM CaCl2, and M13 binds CaM in the presence of calcium.",calcium ion,0,
4884,10.1021/acs.bioconjchem.7b00512,calcium chloride,buffer salt,HEPES or Tris buffers for CaM and hydrogel preparation contained 10 mM CaCl2.,calcium chloride,0,
4885,10.1021/acs.bioconjchem.7b00512,sodium chloride,buffer salt,Buffers contained 150 mM NaCl or 200 mM NaCl depending on protein preparation.,sodium chloride,0,
4886,10.1021/acs.bioconjchem.7b00512,2-hydroxy-1-[4-(hydroxyethoxy)phenyl]-2-methyl-1-propanone,photoinitiator,IGRACURE 2959 was added at 4.5 mM before UV polymerization.,2-hydroxy-1-[4-(hydroxyethoxy)phenyl]-2-methyl-1-propanone,0,
4887,10.1021/acs.bioconjchem.7b00512,IGRACURE 2959,photoinitiator,Used for 365 nm UV hydrogel polymerization.,Irgacure 2959,0,
4888,10.1021/acs.bioconjchem.7b00512,bis(sulfosuccinimidyl) suberate,protein crosslinker,Used to cross-link scFv to MBP* with an 11.4 Å spacer arm.,bis(sulfosuccinimidyl) suberate,0,
4889,10.1021/acs.bioconjchem.7b00512,TNB-Alexa555,fluorescent ligand/analyte,Fluorescent analog of trinitrotoluene used to assess scFv binding.,TNB Alexa Fluor 555 cadaverine conjugate,1,
4890,10.1021/acs.bioconjchem.7b00512,TNB-Alexa488,fluorescent ligand/analyte,Used for fluorescence lifetime and anisotropy measurements when bound to scFv-MBP*.,TNB Alexa Fluor 488 cadaverine conjugate,1,
4891,10.1021/acs.bioconjchem.7b00512,urea,chaotropic denaturant,8.0 M urea was used to challenge ligand binding by scFv in solution and hydrogel.,urea,0,
4892,10.1021/acs.bioconjchem.7b00512,raffinose,stabilizing additive for PEG-modified CaM storage,36 mM raffinose was added to PEG-modified CaM before lyophilization.,raffinose,0,
4893,10.1002/jbm.a.36187,polyethylene glycol acrylate,hydrogel precursor polymer,A 20% w/v stock solution of 6-arm PEG acrylate was used to prepare PEG hydrogels.,polyethylene glycol acrylate,1,
4894,10.1002/jbm.a.36187,6-arm PEG acrylate,hydrogel precursor polymer,The hydrogel was prepared by Michael-type addition between 6-arm PEG-acrylate and a dithiol crosslinker.,6-arm PEG acrylate,1,
4895,10.1002/jbm.a.36187,dithiothreitol,crosslinker,A 5% w/v stock of DTT was combined with 6-arm PEG acrylate in a 1:1 molar ratio of acrylate:thiol.,dithiothreitol,0,
4896,10.1002/jbm.a.36187,triethanolamine,buffer component,PEGAc and DTT stocks were made in 0.3 M triethanolamine in 1X PBS pH 7.,triethanolamine,0,
4897,10.1002/jbm.a.36187,phosphate buffered saline,release and diffusion buffer,Hydrogels were immersed in 1X PBS pH 7.4 and incubated at 37°C.,phosphate buffered saline,1,
4898,10.1002/jbm.a.36187,Atto 655 NHS-ester dye,fluorescent label,BSA and lysozyme were labeled with Atto 655 NHS-ester dye for FCS measurements.,Atto 655 NHS ester,1,
4899,10.1007/s00289-023-05009-8,sodium alginate,polymer backbone,Sodium alginate solution (0.02%) was introduced to the organic phase during Fe-Alg nanogel synthesis.,sodium alginate,0,
4900,10.1007/s00289-023-05009-8,ferric chloride,crosslinker; Fe3+ source,10 ml of 0.1 M ferric chloride solution was added dropwise to initiate gelation.,ferric chloride,0,
4901,10.1007/s00289-023-05009-8,Fe3+,metal ion bridge,Alginate polymer chain cross-linked with Fe3+ demonstrates an egg box model.,ferric ion,0,
4902,10.1007/s00289-023-05009-8,Tween-80,surfactant,Hexane containing Tween-80 was used in the water-in-oil emulsion method.,polysorbate 80,0,
4903,10.1007/s00289-023-05009-8,hexane,organic phase; solvent stability test solvent,Hexane containing Tween-80 was used for synthesis and hexane was tested for solvent stability.,hexane,0,
4904,10.1007/s00289-023-05009-8,acetone,washing solvent; solvent stability test solvent,Nanogels were washed with acetone and acetone was tested for solvent stability.,acetone,0,
4905,10.1007/s00289-023-05009-8,isopropanol,solvent; substrate preparation solvent; solvent stability test solvent,pNPP was dissolved in isopropanol and isopropanol was tested for solvent stability.,isopropanol,0,
4906,10.1007/s00289-023-05009-8,ethanol,solvent stability test solvent,Ethanol was tested for effect on CrL and immobilized CrL residual activity.,ethanol,0,
4907,10.1007/s00289-023-05009-8,p-nitrophenyl palmitate,enzyme assay substrate,Kinetic parameters were calculated using pNPP lipase assay spectrophotometrically.,p-nitrophenyl palmitate,0,
4908,10.1007/s00289-023-05009-8,gum acacia,assay additive,The pNPP substrate solution contained gum acacia.,gum acacia,0,
4909,10.1007/s00289-023-05009-8,Triton X-100,assay surfactant,The pNPP substrate solution contained Triton X-100.,Triton X-100,0,
4910,10.3390/ijms232314789,apple pectin,hydrogel polymer backbone,Hydrogel beads were prepared from 4% solutions of apple pectin.,pectin,0,
4911,10.3390/ijms232314789,calcium chloride,crosslinker salt,CaPG beads were formed by ionotropic gelling with CaCl2.,calcium chloride,0,
4912,10.3390/ijms232314789,zinc chloride,crosslinker salt,ZnPG beads were formed by ionotropic gelling with ZnCl2.,zinc chloride,0,
4913,10.3390/ijms232314789,iron(III) chloride,crosslinker salt,FePG beads were formed by ionotropic gelling with FeCl3.,ferric chloride,0,
4914,10.3390/ijms232314789,aluminum chloride,crosslinker salt,AlPG beads were formed by ionotropic gelling with AlCl3.,aluminum chloride,0,
4915,10.3390/ijms232314789,Ca2+,cross-linking cation,Calcium cations cross-linked pectin chains in CaPG beads.,calcium ion,0,
4916,10.3390/ijms232314789,Zn2+,cross-linking cation,Zinc cations cross-linked pectin chains in ZnPG beads.,zinc ion,0,
4917,10.3390/ijms232314789,Fe3+,cross-linking cation,Iron(III) cations cross-linked pectin chains in FePG beads.,ferric ion,0,
4918,10.3390/ijms232314789,Al3+,cross-linking cation,Aluminum cations cross-linked pectin chains in AlPG beads.,aluminum ion,0,
4919,10.3390/ijms232314789,HEPES,buffer additive,RPMI-1640 solution was supplemented with 25 mM HEPES to support pH 7.4.,HEPES,0,
4920,10.3390/ijms232314789,lipopolysaccharide E. coli 055:B5,bioactive adsorbate and immune stimulant,LPS adsorption was investigated in RPMI-1640 medium supplemented with 10% FBS and 10 µg/mL LPS.,lipopolysaccharide,1,
4921,10.1016/j.msec.2017.03.092,sodium alginate,hydrogel polymer backbone,"Sodium alginate pharmaceutical grade, M/G=6:4, was used to prepare alginate gel beads.",sodium alginate,0,
4922,10.1016/j.msec.2017.03.092,calcium chloride,source of Ca2+ ionic crosslinker,Alginate solution was dropped into coagulation solution containing CaCl2; CaCl2 concentrations were 0.005 to 0.32 mol L−1.,calcium chloride,0,
4923,10.1016/j.msec.2017.03.092,Ca2+,ionic crosslinking metal ion and bridge,Ca2+ crosslinked alginate carboxyl groups and modulated swelling and lysozyme adsorption.,calcium ion,0,
4924,10.1016/j.msec.2017.03.092,glutaraldehyde,covalent crosslinker,Glutaraldehyde solution was included in coagulation solution at 3 wt% for bead preparation; residual aldehyde peak supported crosslinking.,glutaraldehyde,0,
4925,10.1016/j.msec.2017.03.092,hydrochloric acid,coagulation solution additive,HCl concentration was controlled as 0.1 wt% in the coagulation solution.,hydrochloric acid,0,
