Repository: sunyrain/PHA

# PHA Protein-Hydrogel Adsorption Dataset

Generated: 2026-07-05T11:36:45

## Scope

This curated package organizes literature-derived protein-hydrogel adsorption, binding, immobilization, antifouling, and related biointerface records extracted from the local PHA corpus.

The primary unit is one record:

`paper + hydrogel/sample + protein/mixture + experimental condition + measured outcome`

## Contents

- `data/sources.csv`: article-level metadata, extraction status, and curation decision.
- `data/records_flat.csv`: flattened record-level table with provenance, hydrogel, protein, condition, outcome, mechanism, and quality fields.

File: data/curated/pha_scientific_dataset_20260705/data/record_standardization.csv (part 28 of 37)
"record_id","doi","interaction_type","is_covalent_binding","experiment_mode_primary","experiment_mode_detail","application_context","comparable_target_class","model_ready","model_ready_blocker","manual_review_priority","q5_protein_evidence_flag","q5_triage_action","standardization_rules_version"
"PHA-0d502c1349-002","10.1021/acs.analchem.5c00346","entrapment","no","other","fluorescence_surface_quantification","protein_immobilization","weak","False","not_strong_or_medium_comparable","medium","True","not_applicable","curated_release_20260707"
"PHA-0d502c1349-003","10.1021/acs.analchem.5c00346","selective_adsorption","no","other","fluorescence_surface_quantification","biointerface_adsorption","weak","False","not_strong_or_medium_comparable;missing_or_unnormalizable_unit","high","True","not_applicable","curated_release_20260707"
"PHA-0d502c1349-004","10.1021/acs.analchem.5c00346","affinity_binding","no","other","fluorescence_surface_quantification","purification","medium","True","ready","high","True","not_applicable","curated_release_20260707"
"PHA-cd4b2d0cd3-001","10.1021/acs.analchem.5c03916","affinity_binding","no","surface","fluorescence_surface_quantification","biointerface_adsorption","not_comparable","False","not_strong_or_medium_comparable;missing_or_unnormalizable_unit;low_source_quality","medium","True","not_applicable","curated_release_20260707"
"PHA-cd4b2d0cd3-002","10.1021/acs.analchem.5c03916","affinity_binding","no","microarray","fluorescence_surface_quantification","screening_library","not_comparable","False","not_strong_or_medium_comparable;low_source_quality","medium","True","not_applicable","curated_release_20260707"
"PHA-1f3a099cc9-001","10.1021/acs.analchem.5c05611","covalent_immobilization","yes","biofouling","surface_fouling_assay","antifouling","medium","False","missing_key_experiment_condition;missing_or_unnormalizable_unit;low_source_quality","medium","True","keep","curated_release_20260707"
"PHA-1f3a099cc9-002","10.1021/acs.analchem.5c05611","covalent_immobilization","yes","biofouling","surface_fouling_assay","antifouling","medium","False","missing_key_experiment_condition;missing_or_unnormalizable_unit;low_source_quality","high","True","keep","curated_release_20260707"
"PHA-1f3a099cc9-003","10.1021/acs.analchem.5c05611","covalent_immobilization","yes","biofouling","surface_fouling_assay","antifouling","not_comparable","False","missing_key_experiment_condition;not_strong_or_medium_comparable;missing_or_unnormalizable_unit;low_source_quality","medium","True","keep","curated_release_20260707"
"PHA-1f3a099cc9-004","10.1021/acs.analchem.5c05611","covalent_immobilization","yes","hemocompatibility","surface_fouling_assay","protein_immobilization","weak","False","not_strong_or_medium_comparable","high","True","not_applicable","curated_release_20260707"
"PHA-6a4bd5c726-001","10.1021/acs.analchem.9b01586","selective_adsorption","no","surface","fluorescence_surface_quantification","biointerface_adsorption","not_comparable","False","not_strong_or_medium_comparable;missing_or_unnormalizable_unit","medium","True","not_applicable","curated_release_20260707"
"PHA-6a4bd5c726-002","10.1021/acs.analchem.9b01586","selective_adsorption","no","surface","fluorescence_surface_quantification","mechanism_study","not_comparable","False","not_strong_or_medium_comparable;missing_or_unnormalizable_unit","medium","True","not_applicable","curated_release_20260707"
"PHA-6a4bd5c726-003","10.1021/acs.analchem.9b01586","physical_adsorption","no","surface","fluorescence_surface_quantification","biointerface_adsorption","not_comparable","False","not_strong_or_medium_comparable;missing_or_unnormalizable_unit","high","True","not_applicable","curated_release_20260707"
"PHA-6a4bd5c726-004","10.1021/acs.analchem.9b01586","physical_adsorption","no","surface","fluorescence_surface_quantification","biointerface_adsorption","not_comparable","False","not_strong_or_medium_comparable;missing_or_unnormalizable_unit","high","True","not_applicable","curated_release_20260707"
"PHA-6a4bd5c726-005","10.1021/acs.analchem.9b01586","affinity_binding","no","other","fluorescence_surface_quantification","biointerface_adsorption","not_comparable","False","not_strong_or_medium_comparable;missing_or_unnormalizable_unit","medium","True","not_applicable","curated_release_20260707"
"PHA-5f957d3c97-001","10.1021/acs.bioconjchem.7b00512","affinity_binding","no","batch","fluorescence_surface_quantification","biointerface_adsorption","weak","False","not_strong_or_medium_comparable;missing_or_unnormalizable_unit;low_source_quality","medium","True","not_applicable","curated_release_20260707"
"PHA-5f957d3c97-002","10.1021/acs.bioconjchem.7b00512","affinity_binding","no","batch","fluorescence_surface_quantification","mechanism_study","weak","False","not_strong_or_medium_comparable;missing_or_unnormalizable_unit;low_source_quality","medium","True","not_applicable","curated_release_20260707"
"PHA-5f957d3c97-003","10.1021/acs.bioconjchem.7b00512","unknown","unclear","other","fluorescence_surface_quantification","biointerface_adsorption","not_comparable","False","not_strong_or_medium_comparable","high","True","not_applicable","curated_release_20260707"
"PHA-5f957d3c97-004","10.1021/acs.bioconjchem.7b00512","unknown","unclear","other","fluorescence_surface_quantification","mechanism_study","not_comparable","False","not_strong_or_medium_comparable","high","True","not_applicable","curated_release_20260707"
"PHA-5791c30167-001","10.1021/acs.bioconjchem.9b00568","covalent_immobilization","yes","immobilization","other","protein_immobilization","medium","True","ready","high","False","not_applicable","curated_release_20260707"
"PHA-5791c30167-002","10.1021/acs.bioconjchem.9b00568","covalent_immobilization","yes","immobilization","other","protein_immobilization","medium","True","ready","high","False","not_applicable","curated_release_20260707"
"PHA-5791c30167-003","10.1021/acs.bioconjchem.9b00568","covalent_immobilization","yes","immobilization","other","protein_immobilization","medium","True","ready","high","False","not_applicable","curated_release_20260707"
"PHA-5791c30167-004","10.1021/acs.bioconjchem.9b00568","covalent_immobilization","yes","immobilization","other","protein_immobilization","medium","True","ready","high","False","not_applicable","curated_release_20260707"
"PHA-5791c30167-005","10.1021/acs.bioconjchem.9b00568","covalent_immobilization","yes","immobilization","other","protein_immobilization","medium","True","ready","high","False","not_applicable","curated_release_20260707"
"PHA-5791c30167-006","10.1021/acs.bioconjchem.9b00568","covalent_immobilization","yes","immobilization","other","protein_immobilization","medium","True","ready","high","False","not_applicable","curated_release_20260707"
"PHA-5791c30167-007","10.1021/acs.bioconjchem.9b00568","covalent_immobilization","yes","immobilization","other","purification","strong","False","low_source_quality","high","False","not_applicable","curated_release_20260707"
"PHA-427094aafb-001","10.1021/acs.biomac.0c00984","covalent_immobilization","yes","surface","other","protein_immobilization","not_comparable","False","not_strong_or_medium_comparable","medium","True","not_applicable","curated_release_20260707"
"PHA-427094aafb-002","10.1021/acs.biomac.0c00984","covalent_immobilization","yes","immobilization","protein_immobilization_activity","protein_immobilization","not_comparable","False","not_strong_or_medium_comparable","medium","True","not_applicable","curated_release_20260707"
"PHA-427094aafb-003","10.1021/acs.biomac.0c00984","covalent_immobilization","yes","surface","other","protein_immobilization","not_comparable","False","not_strong_or_medium_comparable","medium","True","not_applicable","curated_release_20260707"
"PHA-427094aafb-004","10.1021/acs.biomac.0c00984","physical_adsorption","no","other","other","biointerface_adsorption","not_comparable","False","not_strong_or_medium_comparable;missing_or_unnormalizable_unit","medium","True","not_applicable","curated_release_20260707"
"PHA-427094aafb-005","10.1021/acs.biomac.0c00984","covalent_immobilization","yes","immobilization","other","protein_immobilization","strong","True","ready","high","True","not_applicable","curated_release_20260707"
"PHA-427094aafb-006","10.1021/acs.biomac.0c00984","covalent_immobilization","yes","immobilization","other","protein_immobilization","strong","True","ready","high","True","not_applicable","curated_release_20260707"
"PHA-bc36e98bf3-001","10.1021/acs.biomac.1c00501","affinity_binding","no","other","other","biointerface_adsorption","strong","True","ready","high","True","not_applicable","curated_release_20260707"
"PHA-bc36e98bf3-002","10.1021/acs.biomac.1c00501","entrapment","no","batch","batch_adsorption_equilibrium","protein_immobilization","strong","True","ready","high","False","not_applicable","curated_release_20260707"
"PHA-bc36e98bf3-003","10.1021/acs.biomac.1c00501","entrapment","no","batch","static_incubation","protein_immobilization","strong","True","ready","high","False","not_applicable","curated_release_20260707"
"PHA-bc36e98bf3-004","10.1021/acs.biomac.1c00501","entrapment","no","batch","batch_adsorption_equilibrium","protein_immobilization","strong","True","ready","high","False","not_applicable","curated_release_20260707"
"PHA-bc36e98bf3-005","10.1021/acs.biomac.1c00501","entrapment","no","other","other","protein_immobilization","strong","False","missing_or_unnormalizable_unit","high","True","not_applicable","curated_release_20260707"
"PHA-bc36e98bf3-006","10.1021/acs.biomac.1c00501","entrapment","no","other","other","protein_immobilization","strong","False","missing_or_unnormalizable_unit;low_source_quality","high","False","not_applicable","curated_release_20260707"
"PHA-5093ac5107-001","10.1021/acs.biomac.3c01088","antifouling_low_adsorption","no","hemocompatibility","surface_fouling_assay","antifouling","strong","True","ready","high","True","keep","curated_release_20260707"
"PHA-5093ac5107-002","10.1021/acs.biomac.3c01088","antifouling_low_adsorption","no","biofouling","surface_fouling_assay","antifouling","weak","False","not_strong_or_medium_comparable","high","True","keep","curated_release_20260707"
"PHA-c15c058d25-001","10.1021/acs.biomac.3c01405","unknown","unclear","batch","batch_adsorption_equilibrium","other","weak","False","not_strong_or_medium_comparable","medium","True","not_applicable","curated_release_20260707"
"PHA-c15c058d25-002","10.1021/acs.biomac.3c01405","unknown","unclear","batch","batch_adsorption_equilibrium","other","weak","False","not_strong_or_medium_comparable","medium","True","not_applicable","curated_release_20260707"
"PHA-c15c058d25-003","10.1021/acs.biomac.3c01405","unknown","unclear","batch","batch_adsorption_equilibrium","other","weak","False","not_strong_or_medium_comparable","medium","True","not_applicable","curated_release_20260707"
"PHA-c15c058d25-004","10.1021/acs.biomac.3c01405","unknown","unclear","batch","batch_adsorption_equilibrium","biointerface_adsorption","weak","False","not_strong_or_medium_comparable","medium","True","not_applicable","curated_release_20260707"
"PHA-c15c058d25-005","10.1021/acs.biomac.3c01405","unknown","unclear","other","other","other","not_comparable","False","not_strong_or_medium_comparable;missing_or_unnormalizable_unit","medium","True","not_applicable","curated_release_20260707"
"PHA-c15c058d25-006","10.1021/acs.biomac.3c01405","unknown","unclear","other","other","mechanism_study","not_comparable","False","not_strong_or_medium_comparable;missing_or_unnormalizable_unit","medium","True","not_applicable","curated_release_20260707"
"PHA-c15c058d25-007","10.1021/acs.biomac.3c01405","unknown","unclear","batch","batch_adsorption_equilibrium","other","not_comparable","False","not_strong_or_medium_comparable;missing_or_unnormalizable_unit","medium","True","not_applicable","curated_release_20260707"
"PHA-c15c058d25-008","10.1021/acs.biomac.3c01405","unknown","unclear","batch","batch_adsorption_equilibrium","other","not_comparable","False","not_strong_or_medium_comparable;missing_or_unnormalizable_unit","medium","True","not_applicable","curated_release_20260707"
"PHA-e0fe767610-001","10.1021/acs.biomac.4c01097","selective_adsorption","no","surface","other","biointerface_adsorption","strong","False","missing_key_experiment_condition","high","True","not_applicable","curated_release_20260707"
"PHA-e0fe767610-002","10.1021/acs.biomac.4c01097","selective_adsorption","no","surface","other","biointerface_adsorption","strong","False","missing_key_experiment_condition","high","True","not_applicable","curated_release_20260707"
"PHA-e0fe767610-003","10.1021/acs.biomac.4c01097","selective_adsorption","no","surface","other","biointerface_adsorption","strong","False","missing_key_experiment_condition","high","True","not_applicable","curated_release_20260707"
"PHA-e0fe767610-004","10.1021/acs.biomac.4c01097","selective_adsorption","no","surface","other","biointerface_adsorption","strong","False","missing_key_experiment_condition","high","True","not_applicable","curated_release_20260707"
"PHA-e0fe767610-005","10.1021/acs.biomac.4c01097","selective_adsorption","no","surface","other","biointerface_adsorption","strong","False","missing_key_experiment_condition","high","True","not_applicable","curated_release_20260707"
"PHA-e0fe767610-006","10.1021/acs.biomac.4c01097","selective_adsorption","no","surface","other","biointerface_adsorption","strong","False","missing_key_experiment_condition","high","True","not_applicable","curated_release_20260707"
"PHA-e0fe767610-007","10.1021/acs.biomac.4c01097","selective_adsorption","no","surface","other","biointerface_adsorption","strong","False","missing_key_experiment_condition","high","True","not_applicable","curated_release_20260707"
"PHA-e0fe767610-008","10.1021/acs.biomac.4c01097","selective_adsorption","no","surface","other","biointerface_adsorption","strong","False","missing_key_experiment_condition","high","True","not_applicable","curated_release_20260707"
"PHA-e0fe767610-009","10.1021/acs.biomac.4c01097","selective_adsorption","no","surface","other","biointerface_adsorption","strong","False","missing_key_experiment_condition","high","True","not_applicable","curated_release_20260707"
"PHA-e0fe767610-010","10.1021/acs.biomac.4c01097","selective_adsorption","no","surface","other","biointerface_adsorption","strong","False","missing_key_experiment_condition","high","True","not_applicable","curated_release_20260707"
"PHA-e0fe767610-011","10.1021/acs.biomac.4c01097","selective_adsorption","no","batch","batch_adsorption_equilibrium","biointerface_adsorption","strong","False","missing_key_experiment_condition","high","True","not_applicable","curated_release_20260707"
"PHA-e0fe767610-012","10.1021/acs.biomac.4c01097","selective_adsorption","no","batch","batch_adsorption_equilibrium","biointerface_adsorption","strong","False","missing_key_experiment_condition","high","True","not_applicable","curated_release_20260707"
"PHA-e0fe767610-013","10.1021/acs.biomac.4c01097","selective_adsorption","no","immobilization","protein_immobilization_activity","protein_immobilization","strong","False","missing_key_experiment_condition","high","True","not_applicable","curated_release_20260707"
"PHA-e0fe767610-014","10.1021/acs.biomac.4c01097","selective_adsorption","no","immobilization","protein_immobilization_activity","protein_immobilization","strong","False","missing_key_experiment_condition","high","True","not_applicable","curated_release_20260707"
"PHA-979ec12b63-001","10.1021/acs.biomac.5c01176","entrapment","no","surface","fluorescence_surface_quantification","protein_immobilization","not_comparable","False","not_strong_or_medium_comparable;missing_or_unnormalizable_unit;low_source_quality","medium","True","not_applicable","curated_release_20260707"
"PHA-fbf9af53e6-001","10.1021/acs.biomac.6c00361","covalent_immobilization","yes","biofouling","fluorescence_surface_quantification","antifouling","weak","False","not_strong_or_medium_comparable","medium","True","keep","curated_release_20260707"
"PHA-fbf9af53e6-002","10.1021/acs.biomac.6c00361","covalent_immobilization","yes","biofouling","fluorescence_surface_quantification","antifouling","not_comparable","False","not_strong_or_medium_comparable","medium","True","keep","curated_release_20260707"
"PHA-fbf9af53e6-003","10.1021/acs.biomac.6c00361","covalent_immobilization","yes","biofouling","surface_fouling_assay","antifouling","not_comparable","False","not_strong_or_medium_comparable","medium","True","keep","curated_release_20260707"
"PHA-fbf9af53e6-004","10.1021/acs.biomac.6c00361","covalent_immobilization","yes","biofouling","fluorescence_surface_quantification","antifouling","not_comparable","False","not_strong_or_medium_comparable","high","True","keep","curated_release_20260707"
"PHA-fbf9af53e6-005","10.1021/acs.biomac.6c00361","covalent_immobilization","yes","biofouling","surface_fouling_assay","antifouling","not_comparable","False","not_strong_or_medium_comparable","high","True","keep","curated_release_20260707"
"PHA-fbf9af53e6-006","10.1021/acs.biomac.6c00361","covalent_immobilization","yes","biofouling","fluorescence_surface_quantification","antifouling","not_comparable","False","not_strong_or_medium_comparable","high","True","keep","curated_release_20260707"
"PHA-fbf9af53e6-007","10.1021/acs.biomac.6c00361","covalent_immobilization","yes","biofouling","fluorescence_surface_quantification","antifouling","not_comparable","False","not_strong_or_medium_comparable;low_source_quality","medium","True","keep","curated_release_20260707"
"PHA-fbf9af53e6-008","10.1021/acs.biomac.6c00361","covalent_immobilization","yes","hemocompatibility","surface_fouling_assay","protein_immobilization","not_comparable","False","not_strong_or_medium_comparable","high","True","not_applicable","curated_release_20260707"
"PHA-d991d4e203-001","10.1021/acs.biomac.7b00158","antifouling_low_adsorption","no","hemocompatibility","surface_fouling_assay","purification","weak","False","not_strong_or_medium_comparable","high","True","not_applicable","curated_release_20260707"
"PHA-d991d4e203-002","10.1021/acs.biomac.7b00158","antifouling_low_adsorption","no","hemocompatibility","surface_fouling_assay","purification","weak","False","not_strong_or_medium_comparable","high","True","not_applicable","curated_release_20260707"
"PHA-d991d4e203-003","10.1021/acs.biomac.7b00158","antifouling_low_adsorption","no","hemocompatibility","surface_fouling_assay","purification","weak","False","not_strong_or_medium_comparable","high","True","not_applicable","curated_release_20260707"
"PHA-d991d4e203-004","10.1021/acs.biomac.7b00158","physical_adsorption","no","surface","static_incubation","purification","not_comparable","False","not_strong_or_medium_comparable;low_source_quality","medium","True","not_applicable","curated_release_20260707"
"PHA-d991d4e203-005","10.1021/acs.biomac.7b00158","physical_adsorption","no","surface","static_incubation","purification","not_comparable","False","not_strong_or_medium_comparable;low_source_quality","medium","True","not_applicable","curated_release_20260707"
"PHA-d991d4e203-006","10.1021/acs.biomac.7b00158","physical_adsorption","no","surface","static_incubation","purification","not_comparable","False","not_strong_or_medium_comparable;low_source_quality","medium","True","not_applicable","curated_release_20260707"
"PHA-bef55b5d72-001","10.1021/acs.biomac.7b00516","covalent_immobilization","yes","QCM_SPR","SPR_binding","protein_immobilization","medium","True","ready","high","True","not_applicable","curated_release_20260707"
"PHA-bef55b5d72-002","10.1021/acs.biomac.7b00516","covalent_immobilization","yes","QCM_SPR","SPR_binding","protein_immobilization","medium","True","ready","high","True","not_applicable","curated_release_20260707"
"PHA-bef55b5d72-003","10.1021/acs.biomac.7b00516","covalent_immobilization","yes","QCM_SPR","SPR_binding","protein_immobilization","medium","True","ready","high","True","not_applicable","curated_release_20260707"
"PHA-bef55b5d72-004","10.1021/acs.biomac.7b00516","covalent_immobilization","yes","QCM_SPR","SPR_binding","protein_immobilization","medium","True","ready","high","True","not_applicable","curated_release_20260707"
"PHA-bef55b5d72-005","10.1021/acs.biomac.7b00516","covalent_immobilization","yes","QCM_SPR","SPR_binding","protein_immobilization","medium","True","ready","high","True","not_applicable","curated_release_20260707"
"PHA-bef55b5d72-006","10.1021/acs.biomac.7b00516","covalent_immobilization","yes","QCM_SPR","SPR_binding","protein_immobilization","medium","True","ready","high","True","not_applicable","curated_release_20260707"
"PHA-f69e4a1b51-001","10.1021/acs.biomac.7b00587","entrapment","no","other","other","protein_immobilization","medium","True","ready","high","False","not_applicable","curated_release_20260707"
"PHA-f69e4a1b51-002","10.1021/acs.biomac.7b00587","entrapment","no","batch","static_incubation","protein_immobilization","medium","True","ready","high","False","not_applicable","curated_release_20260707"
"PHA-f69e4a1b51-003","10.1021/acs.biomac.7b00587","entrapment","no","other","other","protein_immobilization","medium","True","ready","high","False","not_applicable","curated_release_20260707"
"PHA-57d0e85b1c-001","10.1021/acs.chemmater.7b02267","entrapment","no","surface","fluorescence_surface_quantification","protein_immobilization","medium","True","ready","high","True","not_applicable","curated_release_20260707"
"PHA-57d0e85b1c-002","10.1021/acs.chemmater.7b02267","entrapment","no","surface","fluorescence_surface_quantification","protein_immobilization","medium","True","ready","high","True","not_applicable","curated_release_20260707"
"PHA-57d0e85b1c-003","10.1021/acs.chemmater.7b02267","entrapment","no","surface","fluorescence_surface_quantification","protein_immobilization","medium","True","ready","high","True","not_applicable","curated_release_20260707"
"PHA-57d0e85b1c-004","10.1021/acs.chemmater.7b02267","entrapment","no","surface","fluorescence_surface_quantification","protein_immobilization","strong","True","ready","high","True","not_applicable","curated_release_20260707"
"PHA-57d0e85b1c-005","10.1021/acs.chemmater.7b02267","entrapment","no","surface","fluorescence_surface_quantification","protein_immobilization","strong","True","ready","high","True","not_applicable","curated_release_20260707"
"PHA-57d0e85b1c-006","10.1021/acs.chemmater.7b02267","entrapment","no","surface","fluorescence_surface_quantification","protein_immobilization","strong","True","ready","high","True","not_applicable","curated_release_20260707"
"PHA-57d0e85b1c-007","10.1021/acs.chemmater.7b02267","entrapment","no","surface","fluorescence_surface_quantification","protein_immobilization","strong","True","ready","high","True","not_applicable","curated_release_20260707"
"PHA-57d0e85b1c-008","10.1021/acs.chemmater.7b02267","entrapment","no","other","other","protein_immobilization","not_comparable","False","not_strong_or_medium_comparable","medium","True","not_applicable","curated_release_20260707"
"PHA-57d0e85b1c-009","10.1021/acs.chemmater.7b02267","entrapment","no","surface","fluorescence_surface_quantification","protein_immobilization","not_comparable","False","not_strong_or_medium_comparable","medium","True","not_applicable","curated_release_20260707"
"PHA-57d0e85b1c-010","10.1021/acs.chemmater.7b02267","unknown","unclear","batch","static_incubation","purification","weak","False","not_strong_or_medium_comparable","medium","True","not_applicable","curated_release_20260707"
"PHA-57d0e85b1c-011","10.1021/acs.chemmater.7b02267","unknown","unclear","other","other","purification","medium","True","ready","high","True","not_applicable","curated_release_20260707"
"PHA-57d0e85b1c-012","10.1021/acs.chemmater.7b02267","covalent_immobilization","yes","batch","static_incubation","purification","medium","True","ready","high","True","not_applicable","curated_release_20260707"
"PHA-57d0e85b1c-013","10.1021/acs.chemmater.7b02267","entrapment","no","batch","fluorescence_surface_quantification","protein_immobilization","weak","False","not_strong_or_medium_comparable","medium","True","not_applicable","curated_release_20260707"
"PHA-57d0e85b1c-014","10.1021/acs.chemmater.7b02267","entrapment","no","surface","fluorescence_surface_quantification","protein_immobilization","not_comparable","False","not_strong_or_medium_comparable;low_source_quality","medium","True","not_applicable","curated_release_20260707"
"PHA-1dec1bed88-001","10.1021/acs.iecr.1c05087","covalent_immobilization","yes","immobilization","other","protein_immobilization","strong","True","ready","high","True","not_applicable","curated_release_20260707"
"PHA-1dec1bed88-002","10.1021/acs.iecr.1c05087","covalent_immobilization","yes","immobilization","other","protein_immobilization","strong","True","ready","high","True","not_applicable","curated_release_20260707"
"PHA-1dec1bed88-003","10.1021/acs.iecr.1c05087","covalent_immobilization","yes","immobilization","other","protein_immobilization","strong","True","ready","high","False","not_applicable","curated_release_20260707"
"PHA-761d5bdbc0-001","10.1021/acs.iecr.7b01241","protein_fouling","no","surface","fluorescence_surface_quantification","biointerface_adsorption","weak","False","not_strong_or_medium_comparable","medium","True","not_applicable","curated_release_20260707"
"PHA-761d5bdbc0-002","10.1021/acs.iecr.7b01241","antifouling_low_adsorption","no","surface","fluorescence_surface_quantification","antifouling","weak","False","not_strong_or_medium_comparable","medium","True","keep","curated_release_20260707"
"PHA-761d5bdbc0-003","10.1021/acs.iecr.7b01241","protein_fouling","no","hemocompatibility","other","purification","medium","True","ready","high","True","not_applicable","curated_release_20260707"
"PHA-761d5bdbc0-004","10.1021/acs.iecr.7b01241","antifouling_low_adsorption","no","hemocompatibility","other","purification","medium","True","ready","high","True","not_applicable","curated_release_20260707"
"PHA-761d5bdbc0-005","10.1021/acs.iecr.7b01241","unknown","unclear","hemocompatibility","other","hemocompatibility","not_comparable","False","not_strong_or_medium_comparable","high","True","not_applicable","curated_release_20260707"
"PHA-761d5bdbc0-006","10.1021/acs.iecr.7b01241","antifouling_low_adsorption","no","hemocompatibility","other","antifouling","not_comparable","False","not_strong_or_medium_comparable","high","True","keep","curated_release_20260707"
"PHA-89e280b9cf-001","10.1021/acs.jafc.8b06182","entrapment","no","immobilization","other","protein_immobilization","medium","True","ready","high","True","not_applicable","curated_release_20260707"
"PHA-89e280b9cf-002","10.1021/acs.jafc.8b06182","unknown","unclear","immobilization","protein_immobilization_activity","protein_immobilization","medium","True","ready","high","True","not_applicable","curated_release_20260707"
"PHA-89e280b9cf-003","10.1021/acs.jafc.8b06182","unknown","unclear","immobilization","protein_immobilization_activity","protein_immobilization","medium","True","ready","high","True","not_applicable","curated_release_20260707"
"PHA-89e280b9cf-004","10.1021/acs.jafc.8b06182","unknown","unclear","immobilization","protein_immobilization_activity","protein_immobilization","medium","True","ready","high","True","not_applicable","curated_release_20260707"
"PHA-89e280b9cf-005","10.1021/acs.jafc.8b06182","unknown","unclear","immobilization","protein_immobilization_activity","purification","medium","True","ready","high","True","not_applicable","curated_release_20260707"
"PHA-842d9113da-001","10.1021/acs.jced.5b00264","covalent_immobilization","yes","batch","batch_adsorption_isotherm","protein_immobilization","strong","True","ready","high","True","not_applicable","curated_release_20260707"
"PHA-842d9113da-002","10.1021/acs.jced.5b00264","covalent_immobilization","yes","batch","batch_adsorption_isotherm","protein_immobilization","strong","True","ready","high","True","not_applicable","curated_release_20260707"
"PHA-21214f9459-001","10.1021/acs.jpcb.3c07283","physical_adsorption","no","surface","batch_adsorption_equilibrium","screening_library","not_comparable","False","not_strong_or_medium_comparable","medium","True","not_applicable","curated_release_20260707"
"PHA-21214f9459-002","10.1021/acs.jpcb.3c07283","physical_adsorption","no","surface","batch_adsorption_equilibrium","biointerface_adsorption","weak","False","not_strong_or_medium_comparable","high","True","not_applicable","curated_release_20260707"
"PHA-21214f9459-003","10.1021/acs.jpcb.3c07283","physical_adsorption","no","batch","batch_adsorption_equilibrium","biointerface_adsorption","weak","False","not_strong_or_medium_comparable","high","True","not_applicable","curated_release_20260707"
"PHA-21214f9459-004","10.1021/acs.jpcb.3c07283","physical_adsorption","no","batch","batch_adsorption_equilibrium","screening_library","not_comparable","False","not_strong_or_medium_comparable","medium","True","not_applicable","curated_release_20260707"
"PHA-21214f9459-005","10.1021/acs.jpcb.3c07283","entrapment","no","batch","batch_adsorption_equilibrium","protein_immobilization","not_comparable","False","not_strong_or_medium_comparable;missing_or_unnormalizable_unit","medium","True","not_applicable","curated_release_20260707"
"PHA-21214f9459-006","10.1021/acs.jpcb.3c07283","entrapment","no","surface","batch_adsorption_equilibrium","purification","not_comparable","False","not_strong_or_medium_comparable","medium","True","not_applicable","curated_release_20260707"
"PHA-21214f9459-007","10.1021/acs.jpcb.3c07283","entrapment","no","surface","batch_adsorption_equilibrium","protein_immobilization","not_comparable","False","not_strong_or_medium_comparable","medium","True","not_applicable","curated_release_20260707"
"PHA-21214f9459-008","10.1021/acs.jpcb.3c07283","entrapment","no","surface","batch_adsorption_equilibrium","protein_immobilization","not_comparable","False","not_strong_or_medium_comparable","high","True","not_applicable","curated_release_20260707"
"PHA-21214f9459-009","10.1021/acs.jpcb.3c07283","physical_adsorption","no","batch","batch_adsorption_equilibrium","screening_library","not_comparable","False","not_strong_or_medium_comparable","medium","True","not_applicable","curated_release_20260707"
"PHA-be53c23076-001","10.1021/acs.jpcb.8b03774","selective_adsorption","no","surface","other","biointerface_adsorption","medium","False","missing_or_unnormalizable_unit","high","True","not_applicable","curated_release_20260707"
"PHA-be53c23076-002","10.1021/acs.jpcb.8b03774","selective_adsorption","no","surface","other","purification","medium","False","missing_or_unnormalizable_unit","high","False","not_applicable","curated_release_20260707"
"PHA-be53c23076-003","10.1021/acs.jpcb.8b03774","selective_adsorption","no","surface","other","biointerface_adsorption","medium","False","missing_or_unnormalizable_unit","high","True","not_applicable","curated_release_20260707"
"PHA-be53c23076-004","10.1021/acs.jpcb.8b03774","selective_adsorption","no","surface","other","screening_library","medium","False","missing_or_unnormalizable_unit","high","True","not_applicable","curated_release_20260707"
"PHA-be53c23076-005","10.1021/acs.jpcb.8b03774","selective_adsorption","no","batch","batch_adsorption_equilibrium","mechanism_study","not_comparable","False","not_strong_or_medium_comparable;missing_or_unnormalizable_unit","medium","True","not_applicable","curated_release_20260707"
"PHA-be53c23076-006","10.1021/acs.jpcb.8b03774","selective_adsorption","no","surface","other","screening_library","not_comparable","False","not_strong_or_medium_comparable;missing_or_unnormalizable_unit","medium","True","not_applicable","curated_release_20260707"
"PHA-d3d1f7cd9c-001","10.1021/acs.jpcc.6b05700","physical_adsorption","no","surface","other","biointerface_adsorption","weak","False","not_strong_or_medium_comparable","medium","True","not_applicable","curated_release_20260707"
"PHA-d3d1f7cd9c-002","10.1021/acs.jpcc.6b05700","physical_adsorption","no","surface","other","biointerface_adsorption","weak","False","not_strong_or_medium_comparable","medium","True","not_applicable","curated_release_20260707"
"PHA-d3d1f7cd9c-003","10.1021/acs.jpcc.6b05700","physical_adsorption","no","other","other","biointerface_adsorption","not_comparable","False","not_strong_or_medium_comparable","low","True","not_applicable","curated_release_20260707"
"PHA-d3d1f7cd9c-004","10.1021/acs.jpcc.6b05700","unknown","unclear","other","other","biointerface_adsorption","weak","False","not_strong_or_medium_comparable","medium","False","not_applicable","curated_release_20260707"
"PHA-d3d1f7cd9c-005","10.1021/acs.jpcc.6b05700","unknown","unclear","other","other","biointerface_adsorption","not_comparable","False","not_strong_or_medium_comparable;missing_or_unnormalizable_unit","medium","False","not_applicable","curated_release_20260707"
"PHA-a0780b0b9b-001","10.1021/acs.langmuir.4c03668","physical_adsorption","no","batch","batch_adsorption_equilibrium","biointerface_adsorption","weak","False","not_strong_or_medium_comparable","medium","True","not_applicable","curated_release_20260707"
"PHA-a0780b0b9b-002","10.1021/acs.langmuir.4c03668","physical_adsorption","no","batch","batch_adsorption_equilibrium","biointerface_adsorption","weak","False","not_strong_or_medium_comparable","medium","True","not_applicable","curated_release_20260707"
"PHA-a0780b0b9b-003","10.1021/acs.langmuir.4c03668","physical_adsorption","no","batch","batch_adsorption_equilibrium","biointerface_adsorption","weak","False","not_strong_or_medium_comparable","medium","True","not_applicable","curated_release_20260707"
"PHA-a0780b0b9b-004","10.1021/acs.langmuir.4c03668","physical_adsorption","no","batch","batch_adsorption_equilibrium","biointerface_adsorption","weak","False","not_strong_or_medium_comparable","medium","True","not_applicable","curated_release_20260707"
"PHA-a0780b0b9b-005","10.1021/acs.langmuir.4c03668","physical_adsorption","no","batch","batch_adsorption_equilibrium","biointerface_adsorption","weak","False","not_strong_or_medium_comparable","medium","True","not_applicable","curated_release_20260707"
"PHA-a0780b0b9b-006","10.1021/acs.langmuir.4c03668","physical_adsorption","no","batch","batch_adsorption_equilibrium","biointerface_adsorption","weak","False","not_strong_or_medium_comparable","medium","True","not_applicable","curated_release_20260707"
"PHA-a0780b0b9b-007","10.1021/acs.langmuir.4c03668","physical_adsorption","no","batch","batch_adsorption_equilibrium","biointerface_adsorption","weak","False","not_strong_or_medium_comparable","medium","True","not_applicable","curated_release_20260707"
"PHA-a0780b0b9b-008","10.1021/acs.langmuir.4c03668","nonspecific_adsorption","no","surface","fluorescence_surface_quantification","biointerface_adsorption","not_comparable","False","not_strong_or_medium_comparable;missing_or_unnormalizable_unit","low","True","not_applicable","curated_release_20260707"
"PHA-7098d54dc9-001","10.1021/acs.langmuir.4c04351","protein_fouling","no","QCM_SPR","SPR_binding","biointerface_adsorption","not_comparable","False","not_strong_or_medium_comparable","low","True","not_applicable","curated_release_20260707"
"PHA-7098d54dc9-002","10.1021/acs.langmuir.4c04351","antifouling_low_adsorption","no","QCM_SPR","SPR_binding","antifouling","weak","False","not_strong_or_medium_comparable","medium","True","keep","curated_release_20260707"
"PHA-7098d54dc9-003","10.1021/acs.langmuir.4c04351","antifouling_low_adsorption","no","QCM_SPR","SPR_binding","antifouling","weak","False","not_strong_or_medium_comparable","medium","True","keep","curated_release_20260707"
"PHA-7098d54dc9-004","10.1021/acs.langmuir.4c04351","antifouling_low_adsorption","no","QCM_SPR","SPR_binding","antifouling","not_comparable","False","not_strong_or_medium_comparable","low","True","keep","curated_release_20260707"
"PHA-7098d54dc9-005","10.1021/acs.langmuir.4c04351","antifouling_low_adsorption","no","QCM_SPR","SPR_binding","antifouling","not_comparable","False","not_strong_or_medium_comparable","low","True","keep","curated_release_20260707"
"PHA-7098d54dc9-006","10.1021/acs.langmuir.4c04351","protein_fouling","no","QCM_SPR","SPR_binding","biointerface_adsorption","not_comparable","False","not_strong_or_medium_comparable","high","True","not_applicable","curated_release_20260707"
"PHA-7098d54dc9-007","10.1021/acs.langmuir.4c04351","antifouling_low_adsorption","no","QCM_SPR","SPR_binding","antifouling","not_comparable","False","not_strong_or_medium_comparable","high","True","keep","curated_release_20260707"
"PHA-7098d54dc9-008","10.1021/acs.langmuir.4c04351","antifouling_low_adsorption","no","QCM_SPR","SPR_binding","antifouling","not_comparable","False","not_strong_or_medium_comparable","high","True","keep","curated_release_20260707"
"PHA-7098d54dc9-009","10.1021/acs.langmuir.4c04351","antifouling_low_adsorption","no","QCM_SPR","SPR_binding","antifouling","not_comparable","False","not_strong_or_medium_comparable","high","True","keep","curated_release_20260707"
"PHA-2cfc953ffc-001","10.1021/acs.langmuir.4c04515","nonspecific_adsorption","no","surface","fluorescence_surface_quantification","biointerface_adsorption","weak","False","not_strong_or_medium_comparable","high","True","not_applicable","curated_release_20260707"
"PHA-2cfc953ffc-002","10.1021/acs.langmuir.4c04515","antifouling_low_adsorption","no","biofouling","surface_fouling_assay","antifouling","medium","True","ready","high","True","keep","curated_release_20260707"
"PHA-2cfc953ffc-003","10.1021/acs.langmuir.4c04515","antifouling_low_adsorption","no","biofouling","surface_fouling_assay","antifouling","medium","True","ready","high","True","keep","curated_release_20260707"
"PHA-2cfc953ffc-004","10.1021/acs.langmuir.4c04515","antifouling_low_adsorption","no","biofouling","surface_fouling_assay","antifouling","medium","True","ready","high","True","keep","curated_release_20260707"
"PHA-2cfc953ffc-005","10.1021/acs.langmuir.4c04515","antifouling_low_adsorption","no","biofouling","surface_fouling_assay","antifouling","medium","True","ready","high","True","keep","curated_release_20260707"
"PHA-dcc2a15ddd-r01","10.1021/acs.langmuir.4c05137","physical_adsorption","no","batch","batch_adsorption_equilibrium","biointerface_adsorption","strong","True","ready","high","True","not_applicable","curated_release_20260707"
"PHA-dcc2a15ddd-r02","10.1021/acs.langmuir.4c05137","physical_adsorption","no","batch","batch_adsorption_equilibrium","biointerface_adsorption","strong","True","ready","high","True","not_applicable","curated_release_20260707"
"PHA-dcc2a15ddd-r03","10.1021/acs.langmuir.4c05137","physical_adsorption","no","batch","batch_adsorption_equilibrium","biointerface_adsorption","strong","True","ready","high","True","not_applicable","curated_release_20260707"
"PHA-dcc2a15ddd-r04","10.1021/acs.langmuir.4c05137","physical_adsorption","no","batch","batch_adsorption_equilibrium","biointerface_adsorption","strong","True","ready","high","True","not_applicable","curated_release_20260707"
"PHA-dcc2a15ddd-r05","10.1021/acs.langmuir.4c05137","affinity_binding","no","batch","batch_adsorption_equilibrium","biointerface_adsorption","strong","True","ready","high","True","not_applicable","curated_release_20260707"
"PHA-dcc2a15ddd-r06","10.1021/acs.langmuir.4c05137","affinity_binding","no","batch","batch_adsorption_equilibrium","biointerface_adsorption","strong","True","ready","high","True","not_applicable","curated_release_20260707"
"PHA-dcc2a15ddd-r07","10.1021/acs.langmuir.4c05137","physical_adsorption","no","batch","batch_adsorption_equilibrium","biointerface_adsorption","strong","True","ready","high","False","not_applicable","curated_release_20260707"
"PHA-dcc2a15ddd-r08","10.1021/acs.langmuir.4c05137","physical_adsorption","no","batch","batch_adsorption_equilibrium","biointerface_adsorption","strong","True","ready","high","False","not_applicable","curated_release_20260707"
"PHA-dcc2a15ddd-r09","10.1021/acs.langmuir.4c05137","physical_adsorption","no","batch","batch_adsorption_equilibrium","biointerface_adsorption","strong","True","ready","high","False","not_applicable","curated_release_20260707"
