Repository: sunyrain/PHA

# PHA Protein-Hydrogel Adsorption Dataset

Generated: 2026-07-05T11:36:45

## Scope

This curated package organizes literature-derived protein-hydrogel adsorption, binding, immobilization, antifouling, and related biointerface records extracted from the local PHA corpus.

The primary unit is one record:

`paper + hydrogel/sample + protein/mixture + experimental condition + measured outcome`

## Contents

- `data/sources.csv`: article-level metadata, extraction status, and curation decision.
- `data/records_flat.csv`: flattened record-level table with provenance, hydrogel, protein, condition, outcome, mechanism, and quality fields.

File: data/curated/pha_scientific_dataset_20260705/data/special_fields.csv (part 28 of 55)
id,doi,field_name,field_value_json,why_special,evidence_text,suggested_table
2684,10.1016/j.chroma.2018.05.026,retention_ranking,"""protein retention: Lys > Cyt > Chy; stationary phase capacity factor: P-CLX-PO4 > P-CLX-SO3 > P-CLX-COO""",Qualitative adsorption/selectivity trend across proteins and functional groups without numeric capacity factors in supplied context.,Protein retention decreases in the order Lys > Cyt > Chy ... capacity factors followed the order P-CLX-PO4 > P-CLX-SO3 > P-CLX-COO.,mechanism_or_selectivity
2685,10.1016/j.chroma.2018.05.026,blank_column_control,"""Non-functionalized P column showed little protein adsorption.""",Control establishes that calixarene immobilization increases adsorption.,"The steep breakthrough curve measured in the case of the non-functionalized column, P indicates little protein adsorption.",controls
2686,10.1002/mabi.202000126,release_not_adsorption,"""16-DSA release from BSA hydrogels""","The paper contains quantitative hydrogel interaction/release data, but the analyte is a small molecule rather than a protein adsorption target.",The release behavior of 16-doxyl stearic acid (16-DSA) from hydrogels made from bovine serum albumin (BSA) is characterized.,exclusion_or_release_studies
2687,10.1002/mabi.202000126,EPR_component_percentages,"""Table 1 reports released-component percentages and EPR parameters for Figure 8 simulations.""","The reported percentages describe motional/binding states of released 16-DSA, not protein adsorption capacity.",Table 1 lists release percentage of components during the first 45 min with correlation time and hyperfine coupling constant.,small_molecule_release_mechanism
2688,10.1016/j.ijbiomac.2024.136529,HNT/lipase nanohybrid preparation condition,"{""HNT_mass"": ""63 mg"", ""buffer"": ""0.1 M phosphate buffer, pH 7"", ""lipase_concentration"": ""55 μg/mL"", ""stirring_time"": ""165 min"", ""temperature_C"": 20}","Protein was first loaded onto a non-hydrogel nanocarrier before incorporation into the hydrogel, affecting interpretation of hydrogel loading efficiency.",A 55 μg/mL solution of lipase was prepared... 63 mg of HNTs were added... stirred for 165 min at 20 °C.,nanohybrid_preparation_conditions
2689,10.1016/j.ijbiomac.2024.136529,pure cryogel swelling comparator,"{""condition"": ""5 h immersion in water"", ""swelling_degree"": 11.37, ""uncertainty"": 0.9, ""unit"": ""g/g""}",Pure cryogel is a material control without lipase but helps explain pore filling and lower swelling after enzyme/NH incorporation.,Pure cryogel | 11.37 ± 0.90,hydrogel_material_controls
2690,10.1016/j.ijbiomac.2024.136529,temperature stability profile,"{""NH_cryogel"": {""broad_temperature_range_C"": ""30-70"", ""optimum_temperature_C"": 60, ""retained_activity_at_50_C_pct"": 89.64, ""retained_activity_at_70_C_pct"": 64.55}, ""free_lipase"": {""optimum_temperature_C"": 35, ""retained_activity_at_60_C_pct"": 13, ""retained_activity_at_70_C_pct"": 9}, ""lipase_cryogel"": {""optimum_temperature_C"": 30, ""retained_activity_at_60_C_pct"": 39.32, ""retained_activity_at_70_C_pct"": 31.68}}",Temperature response is a protein stability outcome rather than adsorption capacity but is central to the enzyme-carrier study.,NH-cryogel had its activity at broader temperature ranges (30-70 °C) with the highest activity at 60 °C.,enzyme_temperature_stability
2691,10.1016/j.ijbiomac.2024.136529,pH stability profile,"{""NH_lipase_highest_activity"": ""100 % at pH 9"", ""buffers"": [""100 mM citrate pH 3 and 5"", ""100 mM phosphate pH 7"", ""100 mM carbonate pH 9""], ""pH_range_tested"": ""3-9""}",pH stability is reported mostly from figure/text and not as a full numerical table in the provided context.,NH-lipase retained its highest activity (100 %) at pH 9.,enzyme_pH_stability
2692,10.1021/cg401668z,protein_crystal_hydrogel_composite,"""Protein crystals grown in PEG hydrogel incorporated PEG hydrogel fibers and were described as composite materials containing hydrogel and protein molecules.""","This is a protein-hydrogel interaction outcome, but it is crystallization/incorporation rather than adsorption.","As in the case of agarose and silica gels, PEG hydrogel-grown crystals are composite materials containing both the hydrogel and the protein molecules.",protein_crystallization_outcomes
2693,10.1021/cg401668z,mesh_size_range,"""Approximately 42 to 10 Å for 10 to 50% w/w PEG hydrogel composition.""","Hydrogel mesh size was used to tune diffusion and supersaturation, not adsorption capacity.","Experimental results indicate that mesh size values varied from approximately 42 to 10 Å for 10 to 50% (w/w) composition, respectively.",hydrogel_physical_properties
2694,10.1021/cg401668z,insulin_crystal_size,"""Approximately 460 × 420 × 420 μm3 after 8 days in PEG hydrogel.""","Quantitative protein outcome, but it is crystal size rather than adsorption.",Crystals were observed after 8 days and grown along the capillary to a final size of approximately 460 × 420 × 420 μm 3.,protein_crystallization_outcomes
2695,10.1021/cg401668z,lysozyme_crystal_diffraction_resolution,"""1.85 Å for lysozyme crystals grown in 10% w/w PEG hydrogel and 0.2% w/v agarose gel.""","Comparator quality measurement for protein crystals, not adsorption.",All crystals diffracted similarly to the resolution of 1.85 Å limited by the used data collection configuration.,protein_crystallization_outcomes
2696,10.1021/la1028004,SPR_conversion_factor,"""1 nm wavelength shift at 750 nm is equivalent to approximately 15 ng/cm2 adsorbed proteins""",Paper-specific calibration enables conversion of SPR wavelength shift to surface protein mass.,"For the SPR sensor used, a 1 nm wavelength shift at 750 nm is equivalent to ∼15 ng/cm 2 of adsorbed proteins.",experimental_methods
2697,10.1021/la1028004,SPR_detection_limit,"""0.3 ng/cm2""",Fibrinogen adsorption result is reported as below this detection limit.,fibrinogen adsorption on the pSBVI surface is below the detection limit of the SPR sensor (0.3 ng/cm 2),adsorption_outcomes
2698,10.1021/la1028004,ultralow_fouling_threshold,"""<5 ng/cm2 fibrinogen adsorption from 1 mg/mL fibrinogen solution""",Threshold is used by authors to interpret platelet adhesion and blood compatibility.,the material with less than 5 ng/cm 2 fibrinogen adsorption can effectively inhibit the platelet adhesion and will demonstrate good blood compatibility,mechanism_or_thresholds
2699,10.1021/la1028004,hydrogel_cell_adhesion_control,"""pSBVI hydrogels had approximately 3% of pHEMA cell adhesion after FBS challenge""",Indirect anti-fouling hydrogel evidence rather than direct protein adsorption measurement.,cell adhesion on SBVI hydrogels was only about ∼3% of the level of cell adhesion on pHEMA hydrogels,biointerface_response
2700,10.1021/acsami.2c19877,transient_cationic_charge_switch,"""ester surface groups hydrolyze to carboxylates, neutralizing initially positive NP charge""",This is the designed trigger for protein desorption from the hydrogel nanocomposite.,"Hydrolyzing NP zeta potential decreased over 7 d, while nonhydrolyzing NP charge did not.",mechanism_design
2701,10.1021/acsami.2c19877,COOEt_base_hydrolysis_constant,"""6.0e-7 M^-1 s^-1 at pH 10""",Quantitative chemical degradation parameter connected to release mechanism.,The COOEt NP ester peak decrease in NaOD was used to calculate the base hydrolysis constant.,nanoparticle_degradation
2702,10.1021/acsami.2c19877,competitive_BSA_effect_on_transferrin_release,"""CONHEt: 41% PBS to 62% with 5 mg/mL BSA; CONHtBu: 38% PBS to 59% with 5 mg/mL BSA at 7 d""",Shows protein competition can accelerate release from nonhydrolyzing amide NPs.,"Amide NP release was faster in protein-supplemented media, attributed to BSA competition.",competition_release
2703,10.1021/acsami.2c19877,bioactivity_retention,"""released transferrin, GM-CSF, and panitumumab retained bioactivity in cell assays""",Adsorption/desorption did not abolish function for tested released proteins.,"Cell uptake, TF-1 proliferation, and MDA-MB-468 antiproliferation assays supported retained activity.",bioactivity_after_release
2704,10.1016/S0969-806X(00)00342-X,non_protein_adsorption_target,"""nicotine""","The paper contains adsorption data, but the adsorbate is a small molecule rather than a protein.","AAm/MA hydrogel sorbed only nicotine and did not sorb nicotinamide, nikethamide and nicotinic acid in the binding experiments.",exclusion_notes
2705,10.1016/S0969-806X(00)00342-X,protein_context_only,"""proteins mentioned only as prior application context""","The introduction mentions previous acrylamide-based hydrogel protein adsorption studies, but this article does not report protein adsorption experiments.","In our previous articles, acrylamide-based hydrogels have been studied in adsorption of protein...",exclusion_notes
2706,10.1016/j.ces.2007.09.008,cryogel_column_diameter,"""10 or 16 mm inner-diameter glass columns""",Column geometry may affect dynamic binding and flow behavior but is not a standard adsorption scalar.,The basic supermacroporous cryogels were prepared in 10 or 16mm inner-diameter glass columns.,hydrogel_preparation
2707,10.1016/j.ces.2007.09.008,graft_monomer_feed_volume,"""about 1.2-fold of cryogel bed volume""",Grafting reagent volume relative to bed volume may be useful for reproducing synthesis.,About 1.2-fold of cryogel bed volume of the AMPSA monomer solution with a given concentration was pumped into the cryogel bed and maintained for grafting.,hydrogel_preparation
2708,10.1016/j.ces.2007.09.008,initiator_loading_flow_velocity,"""1 cm/min""","This is a synthesis flow velocity, not the protein adsorption flow rate.","An appropriate amount of the Cu(III) solution and NaOH (1M) were mixed as initiator, then pumped through the given cryogel column at a constant flow velocity of 1cm/min.",hydrogel_preparation
2709,10.1016/j.ces.2007.09.008,initiator_incubation,"""30 min at a given temperature""",Pre-grafting initiator incubation condition affects grafting but is separate from adsorption.,Then the cryogel saturated with initiator was sealed and incubated at a given temperature for 30min.,hydrogel_preparation
2710,10.1016/j.ces.2007.09.008,SEM_pore_size_time_scan,"""10-150 um""",Macropore size is reported only in the graft reaction time section for cryogels prepared at 2 and 6 h.,They both have well-interconnected pores of large sizes (10-150 um) and similar porous structures.,hydrogel_properties
2711,10.1016/j.ces.2007.09.008,HETP_6h_graft,"""0.272 cm after graft polymerization with AMPSA for 6 h versus 0.148 cm before graft polymerization""",Flow-dispersion comparator is quantitative but not an adsorption capacity.,"The HETP value of the cryogel reached 0.272cm after graft polymerization with AMPSA for 6h, while that value before graft polymerization was only 0.148cm.",transport_properties
2712,10.1016/j.ces.2007.09.008,HETP_CuIII_scan,"""below 0.2 cm in grafted cryogels""",Transport metric reported alongside adsorption optimization.,"However the values of HETP in these grafted cryogels are below 0.2cm, indicating the liquid dispersion in the present cryogels was still low.",transport_properties
2713,10.1021/bm800547m,long_term_artificial_seawater_stability,"""Approximately 95% of hydrogel remained after 6 months in artificial seawater.""","Protein-resistance test was performed after prolonged artificial seawater exposure, linking adsorption resistance to coating aging.",Both ellipsometry and IR measurements clearly show that the stability of the PEG hydrogel was excellent... both indicating that approximately 95% of the hydrogel was left after 6 months.,hydrogel_stability
2714,10.1021/bm800547m,salt_buildup,"""Carbonate salt buildup occurred during ASW exposure and was removable by 50 mM HCl.""",Salt uptake may affect surface characterization and possibly biofouling resistance.,Changes over time include two new peaks... typical for carbonate compounds. The new peaks diminished after washing the sample with 50 mM HCl for 5 min.,aging_artifacts
2715,10.1021/bm800547m,fibrinogen_result_detection_limit_missing,"""No detectable ellipsometric thickness increase, but no detection limit or numerical thickness change reported.""",The adsorption outcome is relevant but cannot be converted to adsorption capacity or surface mass.,"The aged samples behaved in the same way, with no detectable increase of the thickness after fibrinogen incubation.",protein_adsorption_quality_flags
2716,10.1002/app.44846,hydrogel_water_content,"[{""chitosan_mass_g"": 0.3, ""gel_mass_g"": 13.7, ""hydrogel_id"": ""Hydrogel 1"", ""water_content_wt_pct"": 97.0}, {""chitosan_mass_g"": 0.5, ""gel_mass_g"": 14.18, ""hydrogel_id"": ""Hydrogel 2"", ""water_content_wt_pct"": 94.6}, {""chitosan_mass_g"": 0.75, ""gel_mass_g"": 15.1, ""hydrogel_id"": ""Hydrogel 3"", ""water_content_wt_pct"": 96.4}]",Hydrogel compositions and water contents are sample-defining properties but do not fit cleanly into scalar hydrogel properties for every record.,Table 1. The Chitosan-Based Hydrogels Produced.,hydrogel_formulation_properties
2717,10.1002/app.44846,protein_release_pH_threshold,"""Release occurred at pH 4 but no release occurred at pH 5.""",The pH-selective release behavior is central to the claimed delivery function.,No release occurred from the hydrogels upon incubation in aqueous solution of pH 5.,stimulus_response
2718,10.1016/j.actbio.2010.04.013,protein_adsorption_time_profile,"""rapid adsorption followed by a decrease with time for the first 8 h""",Kinetic trend is qualitative and unusual because deposition decreased after rapid initial adsorption.,The deposition pattern showed rapid adsorption followed by a decrease with time for the first 8h.,protein_adsorption_kinetics_notes
2719,10.1016/j.actbio.2010.04.013,conflicting_alpha_CD_summary,"""Abstract reports α-CD decreased lysozyme deposition but enhanced albumin sorption; conclusion broadly states α-CD enhances protein adsorption.""",Protein-specific α-CD outcome may require checking Fig. 4 values from the full article.,α-CD decreased lysozyme deposition but enhanced albumin sorption compared with control pHEMA hydrogels. The greater affinity of α-CD for hydrophobic moieties of serum albumin and lysozyme enhances protein adsorption.,manual_review_flags
2720,10.1016/j.actbio.2010.04.013,cytocompatibility,"""cell viability above 95% after 24 h contact""",Biointerface compatibility was reported but not as protein adsorption.,"Cytocompatibility studies using Balb/3T3 clone A31 cells confirmed the excellent cell compatibility of the CD-functionalized hydrogels, as cell viability was above 95% after 24h contact.",biointerface_side_outcomes
2721,10.1016/j.actbio.2010.04.013,gamma_CD_antifungal_biofilm_result,"""On most γ-CD-functionalized hydrogels no C. albicans growth was observed after miconazole loading.""",Biofilm inhibition is a device-relevant side outcome linked to drug-loaded hydrogels rather than protein adsorption.,"On most γ-CD-functionalized hydrogels no growth at all was observed, indicating that C. albicans biofilm formation was completely inhibited.",biofilm_side_outcomes
2722,10.1002/1097-4628(20001213)78:12<2219::AID-APP200>3.0.CO;2-X,non_protein_adsorbate,"""uranyl ion""","The paper is about hydrogel adsorption, but the target is a metal ion rather than a protein.","The effect of external stimuli, such as the solution pH, ionic strength, and temperature, on uranyl adsorption by these hydrogels was investigated.",exclusion_reasons
2723,10.1002/1097-4628(20001213)78:12<2219::AID-APP200>3.0.CO;2-X,reported_uranyl_capacity_range,"""53.2-72.2 mg UO/g dry gel at pH 1.8; 35.3-60.7 mg UO/g dry gel at pH 3.8""","Quantitative adsorption is present, but it is not protein adsorption.","Uranyl adsorption capacities of the hydrogels were determined to be 53.2-72.2 (mg UO/g dry gel) at pH 1.8, and 35.3-60.7 (mg UO/g dry gel) at pH 3.8.",non_protein_adsorption_outcomes
2724,10.1002/1097-4628(20001213)78:12<2219::AID-APP200>3.0.CO;2-X,non_protein_control,"""PVP hydrogel did not sorb any UO ions""",A control/comparator is reported for metal ion adsorption but is outside the protein adsorption schema.,"However, a PVP hydrogel did not sorb any UO ions from the solution.",non_protein_controls
2725,10.1016/j.polymer.2018.12.026,BSA assay calibration curve,"""y O.D. = 0.0047 x_c + 0.0381; R2 = 0.9953; concentration standard curve 0 to 40 μg/ml""",Provides quantitative calibration details for protein adsorption measurement.,The protein adsorption was assessed at λ = 562 nm using an Ultra-micro Microplate Spectrophotometer (Epoch) from a concentration standard curve ranging from 0 to 40 μg/ml. y O.D. = 0.0047 x c + 0.0381 (R2 = 0.9953).,assay_calibration
2726,10.1016/j.polymer.2018.12.026,PET-RAFT optimized modification conditions,"""CPADB 1.20 mmol/L; Eosin Y 0.03 mmol/L; CBMA 358 mmol/L""",Defines the reported optimized grafting recipe for preparing the antifouling hydrogel surface.,"The optimal reaction conditions (CPADB: 1.20 mmol/L, Eosin Y: 0.03 mmol/L and CBMA: 358 mmol/L) were confirmed through control experiments.",hydrogel_synthesis_conditions
2727,10.1016/j.polymer.2018.12.026,Hydrophilicity change with grafting,"""Swelling ratio increased from 2.06 to 3.65 cm3 g−1 and water contact angle decreased from 45.94° to 18.06° with grafting ratio 23.92%-55.18%.""",Hydration-related properties are central to the claimed antifouling mechanism.,"The equilibrium swelling and water contact angle showed that the swelling ratio increased from 2.06 cm3 g−1 to 3.65 cm3 g−1, while the water contact angle decreased from 45.94° to 18.06° with the increase of grafting ratio (23.92%–55.18%).",hydrogel_properties
2728,10.1016/j.polymer.2018.12.026,Surface roughness after grafting,"""Ra roughness increased from 5.44 nm to 6.12 nm.""","Authors state chemical composition, rather than major roughness change, is the main variable after grafting.","AFM analysis showed a slight increase of Ra roughness from 5.44 nm to 6.12 nm, and it indicated the chemical composition is the main variable parameter across PVA hydrogel surface after grafting.",surface_characterization
2729,10.1016/j.polymer.2018.12.026,Cell adhesion comparator outcome,"""Day 7 cell adhesion decreased from 218.09 ± 9.15 cells·cm−2 on PVA to 77.26 ± 7.25 cells·cm−2 on PVA-g-pCBMA; 64.57% decrease.""",Supports broader anti-biofouling response beyond protein adsorption.,"In day 7, the quantity of cell adhesion on PVA hydrogel is about 218.09 ± 9.15 cells·cm−2 while only 77.26 ± 7.25 cells·cm−2 adhered onto the surface of PVA-g-pCBMA hydrogel, which decreased by 64.57%.",biointerface_cell_response
2730,10.1016/j.polymer.2018.12.026,Cytotoxicity outcome,"""PVA-g-pCBMA relative cell viability: 90.55% ± 2.48%, 91.62% ± 2.54%, and 92.81% ± 2.56% after grafting.""",Indicates antifouling modification was reported as non-cytotoxic.,"relative cell viability of samples remains 90.55% ± 2.48%, 91.62% ± 2.54% and 92.81% ± 2.56% after grafted with pCBMA.",cytotoxicity
2731,10.1021/ac202335u,assay_is_detection_not_capacity,"""The study reports fluorescence-based protein detection/capture metrics, not adsorption capacity.""",Important for PHA extraction because q_norm_mg_g and surface adsorption cannot be derived.,Calibration curves... lead to a limit of detection; percent recovery assays; relative fluorescence signal changes.,extraction_limitations
2732,10.1021/ac202335u,HTQ-3_prime_signal_decay,"""40% fluorescence drop in 10 min and 75% drop in 60 min after final rinse.""",Indicates reporter dissociation and time-sensitive readout.,"When HTQ-3′-labeled particles were monitored over time, there was a 40% drop... and a 75% drop...",kinetic_or_stability_observations
2733,10.1021/ac202335u,target_and_reporter_buffer_conflict,"""PBST favored HTDQ−α-thrombin capture but worsened HTQ-3′ reporter performance; optimized workflow used PBST target capture and phosphate/KCl reporter buffer.""",Shows aptamer-specific ion dependence in the same hydrogel assay.,"Na+ seemed to disrupt HTQ-3′ binding, but it was crucial for HTDQ−α-thrombin binding. Fluorescent signal was 75× higher when the target incubation was conducted in PBST.",buffer_effects
2734,10.1021/ac202335u,hydrogel_probe_density_estimate,"""10 μM probe in a 35 μm tall gel particle corresponds to approximately 10^5 molecules/μm2 effective projected surface density.""",Author-provided design rationale connecting hydrogel format to high sensitivity.,A typical gel particle that contains probe conjugated at a concentration of 10 μM... and is 35 μm tall has an effective surface probe density of ∼10^5 molecules/μm2.,hydrogel_design_parameters
2735,10.1021/ac202335u,probe_consumption,"""At 300 μM monomer probe concentration, probe consumption was approximately 7 pmol/assay.""",Useful process metric for hydrogel assay fabrication and comparison to microarrays.,Probe consumption at... 300 μM (∼7 pmol/assay) is greater than... microarray... but is less than... competing particle array systems...,assay_resource_use
2736,10.1021/acssuschemeng.4c00450,NADH immobilization yield,"""47.3% under optimized A-Am@S/N@PVCL-Vim preparation; maximum 50.8% at PVCL-Vim over 2 mg mL-1""",The cofactor is not a protein but is central to the coimmobilization design and affects cascade function.,The immobilization yield of NADH (47.3%) in this work was higher than that of the HOF-based coimmobilization system... A maximum immobilization yield of NADH (50.8%) was reached at a concentration of PVCL-Vim over 2 mg mL-1.,cofactor_loading
2737,10.1021/acssuschemeng.4c00450,NADH loading,"""33.6 mg g-1 in optimized A-Am@S/N@PVCL-Vim""",Small-molecule/cofactor loading is reported alongside enzyme loading and should be retained separately from protein adsorption records.,"the loadings of SiBP-ADH, SiBP-AmDH, and NADH packaged in SNPs/PVCL-Vim were 1.14, 28.6, and 33.6 mg g -1, respectively.",cofactor_loading
2738,10.1021/acssuschemeng.4c00450,cascade_product_yield,"""71% after 36 h for A-Am@S/N@PVCL-Vim versus 42% free system; 99.8% at highest enzyme/NADH addition versus 78.4% free system""",Catalytic output is not adsorption capacity but is the main functional outcome of the protein-loaded microgel.,The final product yield of A-Am@S/N@PVCL-Vim was 71% after a 36 h-catalysis reaction... free... (42%). ... product yield as high as 99.8% was achieved... This value was 27% higher than that of the free system (78.4%).,catalytic_performance
2739,10.1021/acssuschemeng.4c00450,recyclability,"""97% initial activity retained after 8 cycles""",Operational stability of the immobilized protein-hydrogel system is a key performance outcome but not direct adsorption.,"After 8 cycles of cascade catalysis, A-Am@S/N@PVCL-Vim maintained 97% of initial activity.",recycling_stability
2740,10.1021/acssuschemeng.4c00450,NADH_total_turnover_number,"""TTN accumulated to 172 after 8 cycles""",Cofactor recycling metric is unusual for adsorption extraction but important to this coimmobilization paper.,The total turnover numbers (TTNs) of NADH accumulated to 172 after the 8 cycles of reuse.,cofactor_recycling
2741,10.1021/acssuschemeng.4c00450,microgel_recovery_problem_and_solution,"""PVCL-Vim alone was hard to recover by centrifugation; SNP incorporation enabled easy centrifugation recovery.""",Material design choice was driven by separation/reuse rather than adsorption capacity alone.,"PVCL-Vim microgel was hardly recovered through centrifugation... To solve this difficulty, nonporous SNPs... were applied to increase the density... SNPs/PVCL-Vim was easily recovered through centrifugation.",material_design_notes
2742,10.1021/acsomega.0c06327,adsorption_range_across_contact_lenses,"""0.2 to 1.2 ug/cm2""",The only explicit quantitative protein adsorption value in the supplied context is a range across several lens materials rather than a sample-specific value.,"The adsorption amount ranged from 0.2 to 1.2 μg/cm2, depending on the type of contact lens material.",protein_adsorption_summary
2743,10.1021/acsomega.0c06327,surface_vs_bulk_adsorption_distinction,"""Figure 3 quantified whole protein amounts; Figure 4 visualized only surface lysozyme by immunoassay.""","The article distinguishes total adsorption/absorption from outer-surface lysozyme adsorption, which affects interpretation of antifouling performance.","If protein adsorption occurs in multiple layers, or if the protein is absorbed inside the contact lens, then it is not observed in Figure 4. This does not completely correspond to the result in Figure 3. That is, the results shown in Figure 3 quantified whole amounts of the proteins in the adsorption layer.",assay_interpretation_notes
2744,10.1021/acsomega.0c06327,MPC_lens_hydration_degree,"""55%""",Hydration degree was discussed as relevant to lysozyme diffusion and protein adsorption behavior.,"The water content of contact lens materials is low, senofilcon C having a water content of 41%, while this new lens is 55%.",hydrogel_properties
2745,10.1021/acsomega.0c06327,senofilcon_C_hydration_degree,"""41%""",Used in the mechanistic discussion comparing lysozyme diffusion and adsorption against the new MPC polymer-modified lens.,"The water content of contact lens materials is low, senofilcon C having a water content of 41%, while this new lens is 55%.",hydrogel_properties
2746,10.1002/term.1584,tube_adsorption_screen,"{""protein_solution"": ""100 ng/mL 125I-labelled rhBMP-2 and 100 micrograms/mL non-labelled rhBMP-2 in PBS"", ""qualitative_result"": ""Protein LoBind tubes showed the lowest rhBMP-2 affinity; glass showed significantly higher adsorption than other surfaces."", ""surfaces_tested"": [""glass vials"", ""regular Eppendorf tubes"", ""siliconized tubes"", ""Protein LoBind tubes""], ""temperatures"": [""room temperature"", ""4 C"", ""-20 C""], ""times"": [""1 h"", ""1 day"", ""1 week""], ""volume"": ""0.1 mL""}","Important protein adsorption finding, but it concerns handling tubes rather than hydrogel samples.","Based on these data, Protein LoBind tubes were selected for all rhBMP-2 handling during this study, since they showed the lowest rhBMP-2 affinity under different conditions.",protein_handling_adsorption
2747,10.1002/term.1584,protein_lobind_long_term_adsorption,"""1-2% rhBMP-2 adsorption after 4 weeks of release measurements at 37 C""",Quantitative adsorption to handling tubes during the release experiment.,The low rhBMP-2 adsorption was similarly observed for Protein LoBind tubes during longer incubation times at 37 C (1-2% after 4 weeks of release measurements).,protein_handling_adsorption
2748,10.1002/term.1584,radiolabelling_yield,"{""PBS_after_buffer_exchange_yield_pct"": ""53-86"", ""formulation_buffer_yield_pct"": ""10-15""}",Radiolabelling performance affected the measurement method but is not a hydrogel adsorption metric.,Radio-iodination of rhBMP-2 proved to be inefficient when performed in the formulation buffer (radiolabelling yield 10-15%). The labelling in PBS gave a significantly higher radiolabelling yield of 53-86%.,assay_method_details
2749,10.1002/term.1584,estimated_network_parameters,"{""average_shear_modulus_Pa"": 1200, ""crosslink_density_mol_per_cm3"": 2.1e-08, ""mesh_size_nm"": 52, ""polymer_volume_fraction"": 0.01}",Hydrogel network parameters are calculated from prior rheological data and used to explain BMP-2 retention.,The equation yields a mesh size of approximately 52 nm.,hydrogel_physical_properties
2750,10.1002/term.1584,no_empty_hydrogel_negative_control,"""The authors did not include a negative control with only an empty hydrogel in the in vivo radiography/pQCT study.""",Affects interpretation of in vivo biointerface outcomes.,"Since the HAA/PVAH hydrogel does not itself possess osteogenic characteristics and is radiotransparent, as previously described, we chose not to include a negative control with only an empty hydrogel in this study.",study_quality_notes
2751,10.1002/smll.202511661,enzyme_mimicking_catalysis_not_adsorption,"""The hydrogel was designed as a catalytic scaffold rather than a protein adsorbent.""","The paper may appear related because it discusses enzymes and hydrogels, but the reported outcomes are catalytic activity measurements, not protein adsorption.",The peptide/Zn2+ hydrogel catalyzed the hydrolysis of CO2... the peptide/Cu2+ hydrogel... catalyzed the oxidation of toxic phenolic compounds and biologically relevant catecholamines.,exclusion_notes
2752,10.1021/acsapm.5c03793,bacterial_antiadhesion_rate,"""99.9% inhibiting bacterial adhesion rate for E. coli after immersion in bacterial solution up to 10^8 CFU/mL""",Biointerface antifouling performance is quantitative but not a protein adsorption metric.,"We then conducted inhibition of bacterial adhesion experiments on the IAPU hydrogel coating surface with E. coli, which maintained a 99.9% inhibiting bacterial adhesion rate even after 2 h of immersion in a bacterial solution with a concentration of up to 10^8 CFU/mL.",biointerface_response
2753,10.1021/acsapm.5c03793,underwater_oil_contact_angle,"""underwater-oil contact angles of tested oils exceed 150 degrees; underwater-oil sliding angle approximately 5 degrees for peanut oil""",Oil repellency supports the hydrated-layer antifouling mechanism but is not protein adsorption.,Different kinds of oil droplets... remain spherical... and the underwater-oil contact angles (OCAs) of these oils on the coatings exceed 150°... peanut oil droplet... underwater-oil sliding angle (OSA) ≈ 5°.,hydrogel_properties_or_side_outcomes
2754,10.1021/acsapm.5c03793,interfacial_covalent_bonding_mechanism,"""secondary amines on IAPU react with epoxy groups in E-51/polyamide epoxy layer by nucleophilic ring-opening addition to form interfacial covalent bonds""",This paper-specific design explains durable substrate adhesion of the hydrogel coating.,"The FTIR data validate the interfacial reaction mechanism between the IAPU patch and the epoxy resin E-51/polyamide curing agent 650, which is based on the nucleophilic ring-opening addition of secondary amines to epoxy groups to form interfacial covalent bonds.",mechanism
2755,10.1021/acsapm.5c03793,large_area_application,"""30 x 30 cm stainless steel plate coated by lamination""",Scale-up demonstration is relevant to coating format and application but not adsorption capacity.,We successfully prepared an IAPU hydrogel coating by lamination on a large sample of stainless steel plate with dimensions of 30 × 30 cm.,design_space_notes
2756,10.1016/j.ijbiomac.2025.141595,albumin_bound_bilirubin_model,"""bilirubin in 40 g/L BSA and PBS solution""",Protein is used as a carrier/competitor for a small-molecule toxin rather than as the primary adsorption target.,Free bilirubin (bilirubin in the PBS solution) and albumin-bound bilirubin (bilirubin in the 40 g/L BSA and PBS solution) were adsorbed by the PEI/MFC cryogel.,experimental_conditions
2757,10.1016/j.ijbiomac.2025.141595,bilirubin_vs_BSA_selectivity,"""BSA decrease 5.79%; bilirubin decrease 63.44-64.3% in BSA-containing solution""",Shows selective removal of bilirubin while minimizing albumin adsorption.,"In a solution containing bilirubin (200 mg/L) and BSA (40 g/L), there was a 5.79 % decrease in BSA and a 63.44 % decrease in bilirubin.",competitive_adsorption
2758,10.1016/j.ijbiomac.2025.141595,protein_exclusion_by_micropores,"""minor micropores centered at 4 nm permit bilirubin but exclude larger BSA""",Mechanistic explanation for low albumin adsorption and bilirubin selectivity.,"The analysis of pore size distribution using the BJH method indicated a minor presence of micropores centered at 4 nm within the PEI/MFC cryogel. The existence of these micropores allows the permeation of bilirubin, while BSA, due to its larger molecular size, is unable to penetrate these micropores.",mechanism_features
2759,10.1016/j.ijbiomac.2025.141595,fixed_bed_concentration_unit_conflict,"""Methods state 200 mg/L; performance text states 200 mg/mL""",Potential unit inconsistency affects interpretation of column adsorption concentration.,A bilirubin solution at a concentration of 200 mg/L was introduced into the adsorption column at a flow rate of 3 mL/min. ... at the bilirubin concentration of 200 mg/mL.,data_quality_flags
2760,10.1016/j.ijbiomac.2025.141595,blood_compatibility_summary,"""PEI/MFC cryogel hemolysis ratio 1.1% at 10 mg/mL; dosage series 0.27%, 0.34%, 1.10%, 2.50%, 4.72%""",Relevant biointerface data for hemoperfusion adsorbent despite not being direct protein adsorption.,"After incubation and centrifugation with both MFC and PEI/MFC cryogels at the dosage of 10 mg/mL, the supernatants remained clear and transparent... with hemolysis ratio of 1.64 % and 1.1 %, respectively. Further investigation... revealed hemolysis ratio of 0.27 %, 0.34 %, 1.10 %, 2.50 %, and 4.72 % with increasing dosages.",biointerface_response
2761,10.1002/pro.3976,molten_globule_state_preserved_in_hydrogel,"""Basic molten globule-like BSA state persists in 20 wt% BSA hydrogels around pH 11.8 ± 0.2 by EPR evidence.""","The study is about protein conformational preservation inside a hydrogel, not adsorption.","Similar to the diluted experiments, there appears to be a drop in ΔA, with a broad minimum centered at around pH 11.80 ± 0.2.",paper_specific_conformational_state
2762,10.1002/pro.3976,long_term_stability_without_fatty_acid,"""BSA hydrogel without 16-DSA at approximately pH 11.4 remained stable for weeks, while nearby pH gels dissolved into viscous solutions.""",This is a gel stability outcome linked to molten globule state rather than adsorption capacity.,"At pH values of ~11.4, BSA hydrogels made from MG-BSA remain stable for weeks, while gels formed at slightly different (~0.2) pH units above and below the MG-state value dissolve into viscous solutions.",paper_specific_gel_stability
2763,10.1002/pro.3976,fatty_acid_destabilization_at_mg_state,"""With 16-DSA, the MG-state hydrogel around pH 11.6-11.65 had the shortest stability time and became a viscous solution.""","The fatty acid acts as a hydrophobic screening agent affecting gel stability, not as a protein adsorption target.","Contrarily, the MG state hydrogel with fatty acid features the shortest stability time (at pH 11.6) and the hydrogels turn into viscous solution.",paper_specific_additive_effect
2764,10.1016/j.ijbiomac.2023.126367,surface_energy_extremely_high,"""TiO2/CaAlg total surface energy 2394.97 mJ/m2 versus CaAlg 100.67 mJ/m2""",The reported value is unusually high and central to the claimed hydrophilicity/anti-fouling mechanism.,"The surface energy of TiO2/CaAlg membrane was 2394.97 mJ/m2 ... Meanwhile, the surface energy of CaAlg membrane was 100.67 mJ/m2.",hydrogel_properties
2765,10.1016/j.ijbiomac.2023.126367,md_interaction_energy,"""GG-TiO2 Coulomb -3807.7 kJ/mol, LJ -68.0 kJ/mol; MM-TiO2 Coulomb -1970.6 kJ/mol, LJ -136.5 kJ/mol""","Paper reports molecular dynamics evidence for TiO2-alginate interaction, which supports material stability but is not a direct adsorption metric.",The Coulomb interaction energy between GG and TiO2 slab was −3807.7 kJ/mol and LJ interaction was −68.0 kJ/mol. The Coulomb interaction with MM and TiO2 slab was −1970.6 kJ/mol and LJ interaction was −136.5 kJ/mol.,mechanism
2766,10.1016/j.ijbiomac.2023.126367,protein_structure_preservation,"""BSA secondary and tertiary structures maintained after TiO2/CaAlg-PHB membrane separation""",Protein conformation preservation is a biointerface outcome beyond adsorption capacity.,"The CD spectra of BSA before and after separation showed two negative elliptical peaks ... characteristic of the α-helical structure of BSA ... the maximum absorption wavelength did not shift, indicating that the tertiary structure of BSA was not disrupted.",biointerface_response
2767,10.1021/acsbiomaterials.7b00397,table_method_condition_conflict,"""Table 3 reports BSA uptake from 70 μg/mL BSA stock solution after 48 h in 10 mM PBS at 37°C, while the In Vitro Protein Absorption method describes 5 mg/mL BSA-FITC for 2 h.""",The supplied context contains conflicting conditions for the quantitative BSA uptake assay.,Table 3 caption reports 70 μg/mL and 48 h; In Vitro Protein Absorption states gels were submerged in a 5 mg/mL BSA-FITC solution and measured after 2 h.,assay_conditions_audit
2768,10.1021/acsbiomaterials.7b00397,rinsing_count_conflict,"""Protein affinity text states 15 sequential PBS rinses, while the In Vitro Protein Adsorption method states hydrogels were rinsed five times.""",Rinsing affects distinction between weak absorption and retained interfacial adsorption.,Affinity section: '15 sequential PBS rinses'; methods section: 'rigorously rinsed five times with 10 mM PBS'.,assay_conditions_audit
2769,10.1021/acsbiomaterials.7b00397,PEG_brush_charge_masking_claim,"""POEGMA brushlike PEG side chains are claimed to mask backbone-proximal charges and maintain low protein adsorption despite up to 10 mol % charge in hydrogels.""",Mechanistic claim explains why charged hydrogels do not show large nonspecific protein adsorption increases typical of charged biomaterials.,The authors state that brushlike PEG side-chains tethered on the POEGMA backbone assist in masking charges located closer to the backbone.,mechanism_annotations
2770,10.1002/app.43851,charged_monomer_design_space,"{""acidic_acrylic_acid_uL"": [5, 10, 15, 20, 25, 30, 35, 40, 45], ""amphoteric_values"": ""Supplied table text contains amphoteric acrylic acid/diallylamine volume sequence, but row alignment is ambiguous."", ""basic_diallylamine_uL"": [5, 10, 15, 20, 25, 30, 35, 40, 45, 50, 55]}",The charged monomer scan defines the design space but the flattened table text does not preserve all amphoteric column labels clearly.,Table 1 lists volumes of charged monomers added to synthesize modified cryogels.,hydrogel_formulation_design_space
2771,10.1002/app.43851,functional_group_density_table_ambiguity,"{""body_text_selected_cryogels"": [""Basic 7"", ""Amphoteric 7"", ""Acidic 3""], ""table2_extracted_values"": {""Acidic 5"": {""carboxyl_mmol_g"": 0.14}, ""Amphoteric 5"": {""amino_mmol_g"": 0.17, ""carboxyl_mmol_g"": 0.15}, ""Basic 5"": {""amino_mmol_g"": 0.18}}}",The supplied context has an apparent mismatch between text-selected cryogel IDs and flattened Table 2 labels.,"Text names Basic 7, Amphoteric 7, and Acidic 3, while Table 2 extraction shows Basic 5, Acidic 5, and Amphoteric 5.",hydrogel_functional_group_density
2772,10.1002/app.43851,template_removal_protocol,"""MIPs were washed with 1 M NaCl containing 10 g/L SDS four times for 30 min each until 280 nm absorbance was stable.""",This is important for adsorption reversibility/template removal but not a rebinding capacity outcome.,MIPs were washed with NaCl/SDS until the scrubbing solution absorbance was stable at 280 nm.,template_removal_and_regeneration_conditions
2773,10.1002/app.43851,author_mechanistic_model,"""Carboxyl and amino groups create a directional or polarized imprinted cavity requiring shape, charge number, and spatial charge layout complementarity.""",The article emphasizes spatial charge arrangement as the explanation for synergistic enhancement in amphoteric cryogels.,The imprinted cavity was described as a directional or polarized recognizing pocket.,mechanism_annotations
2774,10.1016/j.ijbiomac.2025.149322,Ihigh/Ilow_method,"""Ratio of mean fluorescence intensity in high-intensity regions to low-intensity regions selected by Fiji auto-thresholding; average ± SD of 27 images.""",This is a partitioning/enrichment metric rather than a conventional adsorption capacity.,Ihigh/Ilow is the ratio of mean fluorescence intensity in high intensity regions and low intensity regions defined through auto thresholding method in Fiji image analysis software.,adsorption_partitioning_metrics
