Repository: sunyrain/PHA

# PHA Protein-Hydrogel Adsorption Dataset

Generated: 2026-07-05T11:36:45

## Scope

This curated package organizes literature-derived protein-hydrogel adsorption, binding, immobilization, antifouling, and related biointerface records extracted from the local PHA corpus.

The primary unit is one record:

`paper + hydrogel/sample + protein/mixture + experimental condition + measured outcome`

## Contents

- `data/sources.csv`: article-level metadata, extraction status, and curation decision.
- `data/records_flat.csv`: flattened record-level table with provenance, hydrogel, protein, condition, outcome, mechanism, and quality fields.

File: data/curated/pha_scientific_dataset_20260705/data/materials.csv (part 29 of 67)
id,doi,name,role,context,pubchem_query,needs_manual_normalization,enrichment_json
4926,10.1016/j.msec.2017.03.092,sodium chloride,desorption/regeneration salt,Adsorbed beads were incubated in 0.5 M NaCl solution for 60 min to facilitate regeneration.,sodium chloride,0,
4927,10.1016/j.msec.2017.03.092,carboxyl group,natural affinity/ion-exchange group,Naturally abundant carboxyl groups on alginate were identified as active sites for lysozyme adsorption.,carboxyl group,1,
4928,10.1016/j.msec.2017.03.092,carboxylate group,anionic protein-binding functional group,Negatively charged COO groups on alginate interacted with positively charged lysozyme.,carboxylate,1,
4929,10.1016/j.msec.2017.03.092,Coomassie Brilliant R 250,SDS-PAGE staining reagent,SDS-PAGE gels were stained with 0.25% Coomassie Brilliant R 250.,Coomassie Brilliant R 250,0,
4930,10.1021/acsapm.5c04233,gallium-based liquid metal,filler,"GLM, composed of 80% gallium and 20% indium, was used as a nanodroplet filler and source of Ga3+ release.",gallium indium alloy,1,
4931,10.1021/acsapm.5c04233,gallium,metal ion source,Ga3+ release was proposed to contribute to antibacterial and antialgal activity and dynamic coordination with carboxyl groups.,gallium,0,
4932,10.1021/acsapm.5c04233,indium,liquid metal component,"GLM contained 20% indium, and In was identified in elemental mapping of liquid metal droplets.",indium,0,
4933,10.1021/acsapm.5c04233,1-(4-vinylbenzyl)-3-butylimidazolium chloride,ionic liquid ligand or functional monomer,The ionic liquid [VBBIm]+Cl- was grafted onto GLM nanodroplets to improve dispersibility and antifouling performance.,1-(4-vinylbenzyl)-3-butylimidazolium chloride,1,
4934,10.1021/acsapm.5c04233,acrylic acid,hydrogel monomer,Acrylic acid was copolymerized with acrylamide to prepare the hydrogel matrix.,acrylic acid,0,
4935,10.1021/acsapm.5c04233,acrylamide,hydrogel monomer,Acrylamide was copolymerized with acrylic acid to prepare the hydrogel matrix.,acrylamide,0,
4936,10.1021/acsapm.5c04233,"N,N'-methylenebisacrylamide",crosslinker,MBA was used in synthesis of IL-GLM microgels and the hydrogel matrix.,"N,N'-methylenebisacrylamide",0,
4937,10.1021/acsapm.5c04233,ammonium persulfate,initiator,APS was introduced during free radical polymerization and hydrogel preparation.,ammonium persulfate,0,
4938,10.1021/acsapm.5c04233,1-butylimidazole,ionic liquid precursor,1-butylimidazole was reacted with 4-vinylbenzyl chloride to synthesize [VBBIm]+Cl-.,1-butylimidazole,0,
4939,10.1021/acsapm.5c04233,4-vinylbenzyl chloride,ionic liquid precursor,4-vinylbenzyl chloride was reacted with 1-butylimidazole to synthesize [VBBIm]+Cl-.,4-vinylbenzyl chloride,0,
4940,10.1002/pat.3676,2-isocyanate ethyl methacrylate,functionalization reagent / methacrylate source,OEG-OPG-OEG was functionalized with IEMA to form photopolymerizable IEMA-OEG-OPG-OEG-IEMA.,2-isocyanatoethyl methacrylate,1,
4941,10.1002/pat.3676,IEMA-OEG-OPG-OEG-IEMA,hydrogel macromonomer,"Hydrogel films were prepared from aqueous solutions of IEMA-OEG-OPG-OEG-IEMA at 10, 20, and 30 wt%.",,1,
4942,10.1002/pat.3676,oligo(ethylene glycol)-oligo(propylene glycol)-oligo(ethylene glycol),ABA triblock copolymer backbone,Triblock copolymer backbone of the amphiphilic hydrogel precursor.,poly(ethylene glycol)-block-poly(propylene glycol)-block-poly(ethylene glycol),1,
4943,10.1002/pat.3676,Irgacure 2959,photoinitiator,33.3 mg ml−1 photoinitiator solution added at 15 wt% to the monomer solution before UV irradiation.,2-Hydroxy-1-[4-(2-hydroxyethoxy)phenyl]-2-methyl-1-propanone,0,
4944,10.1002/pat.3676,IRDye 680LT NHS Ester,protein labeling dye,Used to label human fibronectin for NIR detection at 700 nm.,IRDye 680LT NHS ester,1,
4945,10.1002/pat.3676,IRDye 800CW NHS Ester,protein labeling dye,Used to label human serum albumin for NIR detection at 800 nm.,IRDye 800CW NHS ester,1,
4946,10.1002/pat.3676,ethanol,extraction solvent,Crosslinked hydrogel films were extracted in 25 vol% ethanol for 24 hr.,ethanol,0,
4947,10.1002/pat.3676,ethylene oxide,sterilization agent,Hydrogel films were sterilized by ethylene oxide sterilization.,ethylene oxide,0,
4948,10.3390/microorganisms9051102,silicone hydrogel coating,tested antifouling marine surface,"A silicone hydrogel coating was evaluated for inhibiting cyanobacterial biofilm formation and showed lower biofilm cells, chlorophyll a content, and thickness for some cyanobacterial isolates.",silicone hydrogel,1,
4949,10.3390/microorganisms9051102,HEMPASIL X3+ 87500,commercial silicone hydrogel coating,The silicone hydrogel surfaces were prepared using HEMPASIL X3+ 87500 by conventional brush painting.,HEMPASIL X3+ 87500,1,
4950,10.3390/microorganisms9051102,epoxy resin,comparator marine coating,Epoxy resin-coated glass was prepared by spin coating epoxy resin onto glass coupons.,epoxy resin,1,
4951,10.3390/microorganisms9051102,polystyrene,comparator surface material,Polystyrene coupons were among the five tested marine surface materials.,polystyrene,1,
4952,10.3390/microorganisms9051102,perspex,comparator surface material,Perspex coupons were among the five tested marine surface materials.,polymethyl methacrylate,1,
4953,10.3390/microorganisms9051102,sodium chloride,rinse solution component,Coupons were gently rinsed in sterile sodium chloride solution after biofilm incubation.,sodium chloride,0,
4954,10.3390/microorganisms9051102,TEGO 2000,disinfectant used for coupon preparation,"Glass, perspex, and polystyrene coupons were cleaned and disinfected by immersion in 2% TEGO 2000 solution.",TEGO 2000 disinfectant,1,
4955,10.3390/microorganisms9051102,synthetic sea salts,culture medium supplement,Cyanobacterial isolates were grown in Z8 medium supplemented with 25 g L-1 synthetic sea salts.,sea salts,1,
4956,10.3390/ijms21072315,gellan gum,hydrogel polymer backbone,"GG powder, Gelzan CM, low-acyl, molecular weight 200-300 kD, used to prepare hydrogels and interaction solution C.",gellan gum,0,
4957,10.3390/ijms21072315,calcium chloride,crosslinker and calcium source,CaCl2 stock solution used as crosslinking solution and in interaction solutions B and C.,calcium chloride,0,
4958,10.3390/ijms21072315,calcium glycerophosphate,mineralization medium component,Hydrogel discs immersed in CaGP mineralization medium for 4 days; CaGP also added to final interaction solutions for zeta potential assessment.,calcium glycerophosphate,0,
4959,10.3390/ijms21072315,dimethyl sulfoxide,solvent and no-gallotannin control,Gallotannins were dissolved in DMSO; pure DMSO without gallotannins used for no extract controls.,dimethyl sulfoxide,0,
4960,10.3390/ijms21072315,pentagalloyl glucose,gallotannin additive and ALP interaction ligand,PGG was one of the gallotannin preparations incorporated into GG hydrogels and used in ALP interaction studies.,pentagalloyl glucose,0,
4961,10.3390/ijms21072315,ALSOK2,tannic acid preparation and ALP interaction ligand,"ALSOK2 was reported as a tannic acid preparation, 1040 D, 20% PGG.",tannic acid ALSOK2,1,
4962,10.3390/ijms21072315,ALSOK4,tannic acid preparation and ALP interaction ligand,"ALSOK4 was reported as a tannic acid preparation, 850 D.",tannic acid ALSOK4,1,
4963,10.3390/ijms21072315,Brewtan F,tannic acid preparation and ALP interaction ligand,"Brewtan F was reported as a tannic acid preparation, 1450 D, 5% PGG.",tannic acid Brewtan F,1,
4964,10.3390/ijms21072315,mango kernel extract,gallotannin-rich additive,"Gallotannin-rich extract from mango kernel, Mangifera indica L., incorporated into GG hydrogels but not subjected to ALP interaction investigation due to heterogeneity.",Mangifera indica gallotannin extract,1,
4965,10.3390/ijms21072315,calcium phosphate,mineral phase,Mineralization produced calcium phosphate deposits including calcium-deficient hydroxyapatite and amorphous CaP.,calcium phosphate,0,
4966,10.1016/j.biopha.2022.113722,methyl cellulose,hydrogel polymer backbone / gelling agent,Methyl cellulose was used to prepare MC and MC-ALB hydrogel formulations.,methyl cellulose,0,
4967,10.1016/j.biopha.2022.113722,chitosan,hydrogel polymer backbone / gelling agent,Chitosan was combined with methyl cellulose to prepare CH-MC and CH-MC-ALB hydrogel formulations.,chitosan,0,
4968,10.1016/j.biopha.2022.113722,sodium alginate,hydrogel polymer backbone / gelling agent,Sodium alginate was used to prepare ALG and ALG-ALB hydrogel formulations.,sodium alginate,0,
4969,10.1016/j.biopha.2022.113722,hypromellose,hydrogel polymer backbone / gelling agent,Hypromellose was used to prepare HPMC and HPMC-ALB hydrogel formulations.,hypromellose,0,
4970,10.1016/j.biopha.2022.113722,calcium chloride,crosslinking agent,A 0.5% calcium chloride solution was used as a crosslinking agent in preparing the sodium alginate hydrogel.,calcium chloride,0,
4971,10.1016/j.biopha.2022.113722,glycerol,humectant / hydrogel excipient,Glycerol was included in hydrogel formulations and described as a humectant.,glycerol,0,
4972,10.1016/j.biopha.2022.113722,sodium chloride,buffer/salt component,Phosphate-buffered sodium chloride solution at pH 7.4 was used for albumin measurement and Franz diffusion acceptor fluid.,sodium chloride,0,
4973,10.1016/j.biopha.2022.113722,disodium hydrogen phosphate,buffer component,Disodium hydrogen phosphate was listed among substances used to prepare phosphate-buffered sodium chloride.,disodium hydrogen phosphate,0,
4974,10.1016/j.biopha.2022.113722,potassium dihydrogen phosphate,buffer component,Potassium dihydrogen phosphate was listed among substances used to prepare phosphate-buffered sodium chloride.,potassium dihydrogen phosphate,0,
4975,10.1021/acsnano.3c02050,N-acryloyl-L-phenylalanine,functional monomer and affinity group,Aphe monomer incorporated into Aphe-NP14 to provide aromatic and negatively charged complementary interactions with spike RBD.,N-acryloyl-L-phenylalanine,0,
4976,10.1021/acsnano.3c02050,N-tert-butylacrylamide,hydrophobic comonomer,TBAm included in hydrogel polymer nanoparticle library and Aphe-NP14; reported to contribute hydrophobic interaction.,N-tert-butylacrylamide,0,
4977,10.1021/acsnano.3c02050,N-isopropylacrylamide,hydrophilic monomer,NIPAm used in hydrogel polymer nanoparticle library; reported to have limited role in RBD binding.,N-isopropylacrylamide,0,
4978,10.1021/acsnano.3c02050,"N,N'-methylenebis acrylamide",crosslinker,BIS used at 2% in hydrogel polymer nanoparticles.,"N,N'-methylenebisacrylamide",0,
4979,10.1021/acsnano.3c02050,N-acryloyl-L-glutamic acid,functional monomer comparator,Aglu monomer used to make Aglu-NP library and in docking comparison.,N-acryloyl-L-glutamic acid,0,
4980,10.1021/acsnano.3c02050,N-acryloyl-L-glycine,functional monomer comparator,Agly monomer used to make Agly-NP library and in docking comparison.,N-acryloyl-L-glycine,0,
4981,10.1021/acsnano.3c02050,N-acryloyl-L-alanine,functional monomer comparator,Aala monomer used to make Aala-NP library; Aala-NP14 used as low-affinity control.,N-acryloyl-L-alanine,0,
4982,10.1021/acsnano.3c02050,N-acryloyl-L-valine,functional monomer comparator,Aval monomer used to make Aval-NP library and in docking comparison.,N-acryloyl-L-valine,0,
4983,10.1021/acsnano.3c02050,acryloyl chloride,monomer synthesis reagent,Used for acryloylation of L-amino acids.,acryloyl chloride,0,
4984,10.1021/acsnano.3c02050,ammonium persulfate,polymerization initiator,Listed as material for polymer nanoparticle preparation.,ammonium persulfate,0,
4985,10.1021/acsnano.3c02050,sodium dodecyl sulfate,surfactant and electrophoresis reagent,Listed in materials and used in SDS-PAGE sample preparation.,sodium dodecyl sulfate,0,
4986,10.1021/acsnano.3c02050,fluorescein isothiocyanate,fluorescent label,"FITC-labeled RBD, HSA, IgG, and IgA used in fluorescence binding assays.",fluorescein isothiocyanate,0,
4987,10.1021/acsnano.3c02050,Tween-20,buffer additive,PBST contained 0.05% Tween-20 in binding and BLI assays.,Tween 20,0,
4988,10.1021/acsami.0c03007,sodium alginate,polymer backbone; anionic polyelectrolyte; hydrogel mechanical support,SA acted as both the poly(anion) electrolyte with negative charge and the mechanical support for MOFs.,sodium alginate,0,
4989,10.1021/acsami.0c03007,polyethyleneimine,cationic polyelectrolyte; uranium-binding amino/imino group source,PEI was used as a poly(cationic) electrolyte with positive charge.,polyethyleneimine,0,
4990,10.1021/acsami.0c03007,ZIF-67,MOF filler/composite phase,A water-stable and anti-biofouling ZIF-67/SAP0.45 composite hydrogel was reported.,ZIF-67,1,
4991,10.1021/acsami.0c03007,Co(NO3)2,metal ion source; ionic crosslinking precursor for Co2+/SAP and ZIF-67 growth,Hydrogels were synthesized by adding the SA/PEI solution to divalent Co(NO3)2 metal solution.,cobalt nitrate,0,
4992,10.1021/acsami.0c03007,Zn(NO3)2,metal ion source for Zn2+/SAP and ZIF-8/SAP preparation,Hydrogels were synthesized using divalent Zn(NO3)2 metal solution.,zinc nitrate,0,
4993,10.1021/acsami.0c03007,Cu(NO3)2,metal ion source for Cu2+/SAP and HKUST-1/SAP preparation,Hydrogels were synthesized using divalent Cu(NO3)2 metal solution.,copper nitrate,0,
4994,10.1021/acsami.0c03007,Fe(NO3)3,metal ion source for Fe3+/SAP and MIL-100/SAP preparation,Hydrogels were synthesized using trivalent Fe(NO3)3 metal solution.,iron(III) nitrate,0,
4995,10.1021/acsami.0c03007,HKUST-1,MOF filler/composite phase,HKUST-1/SAP0.45 composite hydrogel displayed antiadhesion activity to Nitzschia after 7 days contact.,HKUST-1,1,
4996,10.1021/acsami.0c03007,ZIF-8,MOF filler/composite phase,ZIF-8/SAP0.45 composite hydrogel displayed antiadhesion activity to Nitzschia after 7 days contact.,ZIF-8,1,
4997,10.1021/acsami.0c03007,MIL-100,MOF filler/composite phase,MIL-100/SAP0.45 composite hydrogel displayed antiadhesion activity to Nitzschia after 7 days contact.,MIL-100,1,
4998,10.1021/acsami.0c03007,EDTA,uranium desorbent,0.1 mol L-1 EDTA could wash off 90.59 ± 4.72% of the absorbed uranium within 20 min.,EDTA,0,
4999,10.1021/la0503294,polyethyleneimine,hydrogel polymer backbone; amine-rich component,Initial in situ layer was 0.5 mg/mL 1800 MW PEI; pre-cross-linked polymer used 600 MW PEI at final 0.025 mg/mL.,polyethyleneimine,1,
5000,10.1021/la0503294,carboxymethylcellulose,hydrogel polymer backbone; polyanion,In situ secondary layer was 4.0 mg/mL CMC; pre-cross-linked polymer used CMC at final 1.25 mg/mL.,carboxymethylcellulose,1,
5001,10.1021/la0503294,N-hydroxysuccinimide,activation/cross-linking reagent,Used with EDC to activate carboxymethyl groups and form succinimide groups for antibody immobilization.,N-hydroxysuccinimide,0,
5002,10.1021/la0503294,1-(3-dimethylaminopropyl)-3-ethylcarbodiimide hydrochloride,carbodiimide activation/cross-linking reagent,Used with NHS for PEI-CMC cross-linking and activation.,1-(3-dimethylaminopropyl)-3-ethylcarbodiimide hydrochloride,0,
5003,10.1021/la0503294,ethanolamine hydrochloride,deactivation reagent,Remaining active succinimide groups were deactivated by ethanolamine hydrochloride adjusted to pH 8.0.,ethanolamine hydrochloride,0,
5004,10.1021/la0503294,glycine hydrochloride,surface regeneration/desorption reagent,Surfaces were regenerated with 100 mM glycine hydrochloride.,glycine hydrochloride,0,
5005,10.1021/la0503294,HEPES,buffer component,"Experiments were performed in 10 mM HEPES, 0.15 M NaCl buffer.",HEPES,0,
5006,10.1021/la0503294,sodium chloride,buffer salt,"Experiments were performed in 10 mM HEPES, 0.15 M NaCl buffer.",sodium chloride,0,
5007,10.1021/la0503294,gold,QCM crystal coating/substrate,Biointerfaces were deposited on clean gold QCM crystal surfaces.,gold,0,
5008,10.1016/j.foodres.2025.117054,acrylamide,polymer backbone monomer,25 mg AM used in optimized MIM preparation; AM dosage affected imprinting factor.,acrylamide,0,
5009,10.1016/j.foodres.2025.117054,N-isopropylacrylamide,functional monomer / thermoresponsive ligand,Selected with DMAPMA for OPN-imprinted hydrogel fabrication; provided thermosensitivity.,N-isopropylacrylamide,0,
5010,10.1016/j.foodres.2025.117054,N-(3-dimethylaminopropyl) methacrylamide,functional monomer / affinity group,Selected with NIPAM for OPN-imprinted hydrogel fabrication; strengthened specific recognition through multipoint electrostatic interactions.,N-(3-dimethylaminopropyl)methacrylamide,0,
5011,10.1016/j.foodres.2025.117054,"N,N'-methylenebisacrylamide",crosslinker,16 mg MBA used during hydrogel preparation; crosslinking degree reported as 4% in screening systems.,"N,N'-methylenebisacrylamide",0,
5012,10.1016/j.foodres.2025.117054,ammonium persulfate,initiator,50 μL of 10% APS solution was added as initiator.,ammonium persulfate,0,
5013,10.1016/j.foodres.2025.117054,"N,N,N,N-tetramethylethylenediamine",polymerization catalyst,5 μL TEMED was added to catalyze polymerization.,"N,N,N',N'-tetramethylethylenediamine",0,
5014,10.1016/j.foodres.2025.117054,sodium chloride,salt / ionic strength modifier / eluent component,1 mmol/L NaCl used in adsorption assays; 0.5 mol/L NaCl in Tris-HCl selected for template elution.,sodium chloride,0,
5015,10.1016/j.foodres.2025.117054,Tris-HCl,buffer,10 mmol Tris-HCl buffer at pH 7.0 used in preparation and adsorption kinetics; Tris-HCl with NaCl used for elution.,tris hydrochloride,0,
5016,10.1016/j.foodres.2025.117054,hyaluronic acid,candidate ligand / functional monomer screening material,HA was predicted to bind OPN and tested in imprinted hydrogels but had less than 20% OPN elution efficiency.,hyaluronic acid,0,
5017,10.1016/j.foodres.2025.117054,sodium alginate,candidate ligand / functional monomer screening material,SA was predicted to bind OPN and tested in imprinted hydrogels but had less than 20% OPN elution efficiency.,sodium alginate,0,
5018,10.1016/j.foodres.2025.117054,2-acrylamido-2-methylpropanesulfonic acid,candidate ligand in docking,"AMPS showed weaker docking affinity and lower binding stability than HA, SA, DMAPMA, and NIPAM.",2-acrylamido-2-methylpropanesulfonic acid,0,
5019,10.1016/j.foodres.2025.117054,diallylamine,candidate ligand in docking,Diallylamine displayed moderately lower binding energy and dissociated during MD simulation.,diallylamine,0,
5020,10.1016/j.foodres.2025.117054,methacrylic acid,candidate ligand in docking,MAA exhibited weak interactions and dissociated during MD simulation.,methacrylic acid,0,
5021,10.1016/j.foodres.2025.117054,"N,N-dimethylacetamide",candidate ligand in docking,DMA exhibited weak interactions and dissociated during MD simulation.,"N,N-dimethylacetamide",0,
5022,10.1002/jbm.a.34357,mPDMS,monomer,Principle monomer for senofilcon A.,monofunctional polydimethylsiloxane,1,
5023,10.1002/jbm.a.34357,DMA,monomer,Principle monomer for senofilcon A and lotrafilcon B.,"N,N-dimethylacrylamide",0,
5024,10.1002/jbm.a.34357,HEMA,monomer,Principle monomer for senofilcon A and etafilcon A.,2-hydroxyethyl methacrylate,0,
5025,10.1002/jbm.a.34357,TEGDMA,crosslinker,Principle monomer/crosslinker listed for senofilcon A.,tetraethylene glycol dimethacrylate,0,
5026,10.1002/jbm.a.34357,PVP,polymer component,Principle component for senofilcon A.,polyvinylpyrrolidone,0,
5027,10.1002/jbm.a.34357,TRIS,silicone monomer,Principle monomer for lotrafilcon B.,trimethyl siloxy silane,1,
5028,10.1002/jbm.a.34357,MAA,ionic monomer,Principle monomer for etafilcon A.,methacrylic acid,0,
5029,10.1002/jbm.a.34357,NVP,monomer,Principle monomer for balafilcon A and comfilcon A.,N-vinyl pyrrolidone,0,
5030,10.1002/jbm.a.34357,TPVC,monomer,Principle monomer for balafilcon A.,tris-(trimethylsiloxysilyl) propylvinyl carbamate,1,
5031,10.1002/jbm.a.34357,NVA,monomer,Principle monomer for balafilcon A.,N-vinyl aminobutyric acid,1,
5032,10.1002/jbm.a.34357,PBVC,siloxane monomer/polymer component,Principle monomer for balafilcon A.,poly[dimethylsiloxyl] di [silylbutanol] bis[vinyl carbamate],1,
5033,10.1002/jbm.a.34357,M3U,silicone macromer,Principle monomer for comfilcon A.,alpha omega bis(methacryloyloxyethyl iminocarboxy ethyloxypropyl) poly(dimethylsiloxane) poly(trifluoropropylmethylsiloxane) poly(methoxy poly(ethyleneglycol)propylmethyl siloxane),1,
5034,10.1002/jbm.a.34357,FMM,silicone macromer,Principle monomer for comfilcon A.,alpha-methacryloyloxyethyl iminicarboxyethyloxypropyl poly(dimethylsiloxy) butyldimethylsilane,1,
5035,10.1002/jbm.a.34357,TAIC,crosslinker,Principle monomer for comfilcon A.,"1,3,5-triallyl-1,3,5-triazine-2,4,6-trione",0,
5036,10.1002/jbm.a.34357,IBM,monomer,Principle monomer for comfilcon A.,isobornyl methacrylate,0,
5037,10.1002/jbm.a.34357,HOB,monomer,Principle monomer for comfilcon A.,2-hydroxybutyl methacrylate,0,
5038,10.1002/jbm.a.34357,NMNVA,monomer,Principle monomer for comfilcon A.,N-methyl-N-vinyl acetamide,0,
5039,10.1002/jbm.a.34357,PDMS,control substrate/polymer coating,PDMS-coated polystyrene cuvettes used to establish surface-adsorbed lysozyme activity assay.,polydimethylsiloxane,0,
5040,10.1002/jbm.a.34357,PBS,buffer,Lysozyme dissolved in PBS at pH 7.4; lenses rinsed and assayed in PBS.,phosphate buffered saline,0,
5041,10.1002/app.56248,poly(N-isopropylacrylamide),temperature-responsive hydrogel polymer,PNIPAM hydrogel filled inside PLA hollow fiber and regulated protein separation by swelling/deswelling.,poly(N-isopropylacrylamide),0,
5042,10.1002/app.56248,N-isopropylacrylamide,monomer,Used to synthesize PNIPAM hydrogel.,N-isopropylacrylamide,0,
5043,10.1002/app.56248,"N,N'-methylene diacrylamide",crosslinker,Bis was added during PNIPAM hydrogel synthesis.,"N,N'-methylenebisacrylamide",0,
5044,10.1002/app.56248,ammonium persulfate,initiator,APS initiator used in PNIPAM hydrogel synthesis.,ammonium persulfate,0,
5045,10.1002/app.56248,"N,N,N',N'-tetramethylenediamine",accelerator/catalyst,TEMED was added during PNIPAM hydrogel synthesis.,"N,N,N',N'-tetramethylethylenediamine",1,
5046,10.1002/app.56248,polylactic acid,support polymer,PLA hollow fiber served as outer support layer; PLA electrospun membrane served as internal support diaphragm.,polylactic acid,0,
5047,10.1002/app.56248,chloroform,solvent,PLA was dissolved in CHCl3 for hollow fiber preparation.,chloroform,0,
5048,10.1002/app.56248,"N,N-dimethylacetamide",material/reagent listed,Listed in materials section.,"N,N-dimethylacetamide",0,
5049,10.1016/j.msec.2015.03.048,2-Hydroxyethyl methacrylate,basic monomer,Used with GMA to synthesize the cryogel backbone.,2-Hydroxyethyl methacrylate,0,
5050,10.1016/j.msec.2015.03.048,glycidyl methacrylate,functional monomer,Provides epoxy/glycidyl groups for antibody immobilization.,glycidyl methacrylate,0,
5051,10.1016/j.msec.2015.03.048,ethylene glycol dimethacrylate,crosslinker,Used as crosslinker in cryogel preparation.,ethylene glycol dimethacrylate,0,
5052,10.1016/j.msec.2015.03.048,ammonium persulfate,initiator,Used to initiate free-radical cryogel polymerization.,ammonium persulfate,0,
5053,10.1016/j.msec.2015.03.048,"N,N,N',N'-tetramethylene diamine",redox activator,Added to form initial free radicals during cryogel preparation.,"N,N,N',N'-tetramethylethylenediamine",1,
5054,10.1016/j.msec.2015.03.048,sodium lauryl sulfate,surfactant,Used to reduce surface tension and help dissolve EDMA; linked to rough bead-like morphology.,sodium lauryl sulfate,0,
5055,10.1016/j.msec.2015.03.048,sodium hydroxide,alkaline activation and regeneration reagent,1 M NaOH used before antibody immobilization; 50 mM NaOH used for regeneration wash.,sodium hydroxide,0,
5056,10.1016/j.msec.2015.03.048,sodium chloride,salt variable and desorbing agent,NaCl concentration was scanned from 0.01-1.0 M; 0.5 M NaCl desorbed insulin.,sodium chloride,0,
5057,10.1016/j.msec.2015.03.048,ethanolamine,epoxide deactivation reagent,Plain cryogel epoxide groups were deactivated with 10 M ethanolamine after NaOH activation.,ethanolamine,0,
5058,10.1016/j.msec.2015.03.048,sodium azide,storage preservative,Cryogels were stored swollen in buffer containing 0.02% sodium azide at 4 C.,sodium azide,0,
5059,10.1016/j.msec.2015.03.048,acetate buffer,adsorption buffer,Used for acidic pH values during pH optimization.,acetate buffer,1,
5060,10.1016/j.msec.2015.03.048,phosphate buffer,adsorption and immobilization buffer,Used at pH 7.4 for antibody immobilization and optimized insulin adsorption.,phosphate buffer,1,
5061,10.1002/app.35687,poly(ethylene glycol) methyl ether acrylate,grafted antifouling monomer,"PEGMA was grafted onto silicone hydrogels by UV-induced radical polymerization; PEGMA concentrations of 5, 10, 15, 20, and 25 wt% were tested, with Si-g-PEGMA 1 to 4 made from 5, 10, 15, and 20 wt%.",poly(ethylene glycol) methyl ether acrylate,0,
5062,10.1002/app.35687,methacryloxypropyl tris(trimethylsiloxy) silane,hydrophobic comonomer,"Silicone hydrogels were prepared by copolymerization of methacrylated polydimethylsiloxane macromonomer, TRIS, and DMA.",3-methacryloxypropyl tris(trimethylsiloxy) silane,1,
5063,10.1002/app.35687,"N,N-dimethylacrylamide",hydrophilic comonomer,"Silicone hydrogels were prepared from MS 35 wt%, TRIS 35 wt%, and DMA 30 wt%.","N,N-dimethylacrylamide",0,
5064,10.1002/app.35687,bifunctional methacrylated polydimethylsiloxanes macromer,silicone hydrogel macromer/crosslinking component,Bifunctional methacrylated polydimethylsiloxanes macromer was used at 35 wt% in silicone hydrogel preparation.,methacrylated polydimethylsiloxane macromer,1,
5065,10.1002/app.35687,Darocur 1173,free radical photoinitiator,The hydrogel precursor mixture contained 0.5 part photoinitiator Darocur 1173.,Darocur 1173,1,
5066,10.1002/app.35687,n-hexanol,solvent or diluent,The silicone hydrogel precursor mixture included 20 parts n-hexanol.,n-hexanol,0,
5067,10.1002/app.35687,sodium dodecyl sulfate,protein desorption reagent,Adsorbed protein was desorbed in 1 mL PBS containing 1 wt% SDS by sonication for 5 h.,sodium dodecyl sulfate,0,
5068,10.1002/app.35687,"1,1-diphenyl-2-picrylhydrazyl",radical/peroxide quantification reagent,DPPH titration was used to quantify peroxide concentration produced from UV irradiation.,"1,1-diphenyl-2-picrylhydrazyl",0,
5069,10.3390/ma17010103,hyaluronic acid,polyanion hydrogel component,HA 250 kDa was used with PLL to form HA/PLL ss-MGs.,hyaluronic acid,1,
5070,10.3390/ma17010103,alginic acid,polyanion hydrogel component,ALG was used with PLL to form ALG/PLL ss-MGs.,alginic acid,1,
5071,10.3390/ma17010103,heparin sulfate,polyanion hydrogel component,HS was used with PLL to form HS/PLL ss-MGs.,heparin sulfate,1,
5072,10.3390/ma17010103,poly-L-lysine hydrobromide,polycation hydrogel component and trypsin-cleavable polymer,PLL 15-30 kDa was used as polycation; trypsin-mediated release was attributed to PLL cleavage.,poly-L-lysine,1,
5073,10.3390/ma17010103,calcium carbonate,vaterite sacrificial hard template,Surface-supported CaCO3 crystals were used as templates for ss-MG formation.,calcium carbonate,0,
5074,10.3390/ma17010103,calcium chloride dihydrate,CaCO3 precursor and coating-buffer salt source,CaCl2 was mixed with Na2CO3 to grow vaterite crystals; 10 mM CaCl2 was used in buffer except for ALG-based ss-MGs.,calcium chloride dihydrate,0,
5075,10.3390/ma17010103,sodium carbonate,CaCO3 precursor,Na2CO3 was mixed with CaCl2 to form vaterite crystals.,sodium carbonate,0,
5076,10.3390/ma17010103,sodium chloride,buffer salt for ALG-based microgel fabrication,37 mM NaCl was used instead of 10 mM CaCl2 for ALG-based ss-MGs to avoid bulk ALG gelation.,sodium chloride,0,
5077,10.3390/ma17010103,Tris,buffer component,0.2x Tris buffer at pH 8.9 was used for layer deposition.,tris(hydroxymethyl)aminomethane,0,
5078,10.3390/ma17010103,potassium chloride,buffer salt,0.2x Tris buffer contained 0.5 mM KCl.,potassium chloride,0,
5079,10.3390/ma17010103,EDTA,chelating agent for CaCO3 core dissolution and component of Trypsin-EDTA,100 uL of 50 mM EDTA dissolved carbonate cores; 0.25% Trypsin-EDTA was used for biodegradation.,ethylenediaminetetraacetic acid,0,
5080,10.3390/ma17010103,fluorescein isothiocyanate-dextran,model macromolecular drug and fluorescence release readout,DEX-FITC of MW 2000 kDa was loaded into ss-MGs; fluorescence reduction was associated with release.,fluorescein isothiocyanate dextran,1,
5081,10.3390/nano10081504,poly-epsilon-caprolactone,polymer backbone,PCL-chit nanofibers and microparticles,polycaprolactone,1,
5082,10.3390/nano10081504,chitosan,polymer backbone and functionalizable surface,PCL-chit and PEO-chit nanofibers; chitosan surface modified with PEG-biotin,chitosan,1,
5083,10.3390/nano10081504,poly(ethylene oxide),polymer backbone,PEO-chit nanofibers,polyethylene oxide,1,
5084,10.3390/nano10081504,polyethylene glycol-biotin,affinity ligand/spacer modification,PCL-chit nanofibers were covalently bound with PEGb,biotin polyethylene glycol,1,
5085,10.3390/nano10081504,biotin,avidin affinity ligand,Biotinylated chitosan surface used to bind avidin conjugates,biotin,0,
5086,10.3390/nano10081504,FAEEA,spacer arm reagent,Chitosan was acylated with FAEEA to obtain chit-PEG-NHFmoc intermediate,FAEEA Fmoc aminoethoxyethoxy acetic acid,1,
5087,10.3390/nano10081504,Fmoc-Ala-OH,external standard,Used as external standard for spacer arm loading calculation,Fmoc alanine,1,
5088,10.3390/nano10081504,piperidine,Fmoc cleavage reagent,Cleavage with piperidine provided UV-active Fmoc fragments,piperidine,0,
5089,10.3390/nano10081504,Fmoc-OSu,biotinylation evaluation reagent,Fmoc-OSu/piperidine test evaluated biotinylation,Fmoc-OSu,1,
5090,10.3390/nano10081504,HABA,avidin-binding chromophore assay molecule,HABA forms a yellow-orange complex with avidin with maximum absorption at 500 nm,4-hydroxyazobenzene-2-carboxylic acid,1,
5091,10.3390/nano10081504,collagen,composite gel component,Composite gel consisting of collagen/fibrin/PRP,collagen,1,
5092,10.3390/nano10081504,fibrin,composite gel component,Composite gel consisting of collagen/fibrin/PRP,fibrin,1,
5093,10.3390/nano10081504,platelet rich plasma,growth factor/protein source in gel,Composite gel included PRP as a natural source of growth factors,platelet rich plasma,1,
5094,10.3390/nano10081504,genipin,crosslinker,Genipin was utilized for stabilization of PEO-chit nanofibers,genipin,0,
5095,10.1016/j.seppur.2022.121224,N-isopropylacrylamide,monomer,Used to synthesize PNIPAm-based hydrogel composite membranes.,N-Isopropylacrylamide,0,
5096,10.1016/j.seppur.2022.121224,Poly(ethylene glycol) diacrylate,crosslinker and monomer component,Used as 20% cross-linking agent in PEGDA-PNIPAm and as crosslinker in CS-PNIPAm.,polyethylene glycol diacrylate,0,
5097,10.1016/j.seppur.2022.121224,Chitosan,monomer/polymer additive,Introduced into CS-PNIPAm to provide amino and hydroxyl groups and hinder PNIPAm temperature response.,chitosan,0,
5098,10.1016/j.seppur.2022.121224,Poly(vinylidene fluoride),support membrane,PVDF flat sheet microporous membrane with about 0.22 μm pore diameter used as support layer.,polyvinylidene fluoride,0,
5099,10.1016/j.seppur.2022.121224,Irgacure 2959,photoinitiator,Added as photoinitiator for UV crosslinking.,Irgacure 2959,0,
5100,10.1016/j.seppur.2022.121224,Acetic acid,buffer component,Used to prepare acetic acid-sodium acetate buffer solutions.,acetic acid,0,
5101,10.1016/j.seppur.2022.121224,Sodium acetate trihydrate,buffer component,Used to prepare acetic acid-sodium acetate buffer solutions.,sodium acetate trihydrate,0,
5102,10.1016/j.seppur.2022.121224,Tris,reagent,Listed among reagents and materials.,tris(hydroxymethyl)aminomethane,0,
5103,10.1016/j.seppur.2022.121224,Hydrochloric acid,reagent,Listed among reagents and materials.,hydrochloric acid,0,
5104,10.1021/acs.analchem.1c00538,agarose,hydrogel capsule material,"Agarose gel was chosen as the capsule material because of convenient preparation, low cost, and barely charged molecular property compatible with biomacromolecules.",agarose,0,
5105,10.1021/acs.analchem.1c00538,Mn(II),paramagnetic metal ion in HSA-Mn sensing complex,Mn(II) binds to HSA and provides MRI relaxation amplification responsive to pH.,manganese(II),1,
5106,10.1021/acs.analchem.1c00538,MnCl2,Mn(II) source,Mn(II) standard solution was identified as MnCl2 in preparation of HSA-Mn solutions.,manganese chloride,0,
5107,10.1021/acs.analchem.1c00538,MOPS,buffer,HSA and Mn(II) solutions were prepared in pH 7.0 MOPS solution.,MOPS buffer,0,
5108,10.1021/acs.analchem.1c00538,vonoprazan,gastric pH elevation drug for abnormal pH animal model,The abnormal gastric pH group was fed vonoprazan 2 h before imaging.,vonoprazan,0,
5109,10.1016/S0032-3861(02)00070-8,hyaluronan sodium salt,polymer backbone precursor,The sodium salt of the polymer was supplied by Biophil Italia S.p.A.,sodium hyaluronate,1,
5110,10.1016/S0032-3861(02)00070-8,"O,O'-bis(2 aminopropyl)polyethyleneglycol 800",crosslinker spacer arm,Used as PEG 800 cross-linking agent for Hyal PEG 800 hydrogel.,"O,O'-bis(2-aminopropyl) polyethylene glycol",1,
5111,10.1016/S0032-3861(02)00070-8,1.3 diaminepropane,crosslinker spacer arm,Used as cross-linking agent for Hyal 1.3 DAP.,"1,3-diaminopropane",1,
5112,10.1016/S0032-3861(02)00070-8,1.6 diaminehexane,crosslinker spacer arm,Used as cross-linking agent for Hyal 1.6 DAE.,"1,6-diaminohexane",1,
5113,10.1016/S0032-3861(02)00070-8,1.12 diaminedodecane,crosslinker spacer arm,Used as cross-linking agent for Hyal 1.12 DAD.,"1,12-diaminododecane",1,
5114,10.1016/S0032-3861(02)00070-8,"N,N'-dimethylformamide",solvent,Hyaluronan TBA salt was dissolved in DMF during synthesis.,"N,N-dimethylformamide",0,
5115,10.1016/S0032-3861(02)00070-8,2-chloro-1-methylpyridinium iodide,carboxylate activating agent,CMP-J was added to activate 50% of the carboxylate groups.,2-chloro-1-methylpyridinium iodide,1,
5116,10.1016/S0032-3861(02)00070-8,tetrabutylammonium hydroxide,counterion exchange reagent,Polysaccharide was transformed into a TBA salt by exchange column.,tetrabutylammonium hydroxide,0,
5117,10.1016/S0032-3861(02)00070-8,triethylamine,catalyst/base,A small amount of triethylamine was added as a catalyst during cross-linking.,triethylamine,0,
5118,10.1016/S0032-3861(02)00070-8,ethanol,washing solvent,The gel was washed several times with EtOH and water.,ethanol,0,
5119,10.1016/S0032-3861(02)00070-8,sodium chloride,saline matrix and titration ionic strength,HSA adsorption was studied in NaCl 0.9%; potentiometric titration used 0.1 M NaCl.,sodium chloride,0,
5120,10.1016/S0032-3861(02)00070-8,phosphate-buffered saline,protein matrix and swelling medium,Fbg adsorption used PBS pH 7.4; water uptake used PBS pH 7.4.,phosphate buffered saline,1,
5121,10.1016/S0032-3861(02)00070-8,polyethylene,hydrophobic comparator material,"The same experiment performed on hydrophobic PE material showed 50 mAU, not reported data.",polyethylene,0,
5122,10.1002/app.33283,carboxymethyl cellulose,hydrogel backbone,"CMC, M.Wt. 90000, DS = 0.7, sodium salt, used as polysaccharide backbone for CMC-g-PAM hydrogel.",carboxymethyl cellulose sodium salt,1,
5123,10.1002/app.33283,acrylamide,monomer,Acrylamide 97% was graft-polymerized onto CMC at 3-8% monomer concentration.,acrylamide,0,
5124,10.1002/app.33283,"N,N'-methylene-bis-acrylamide",crosslinker,MBA was used as crosslinker at 0.016-0.064% based on CMC weight.,"N,N'-methylenebisacrylamide",0,
5125,10.1002/app.33283,ammonium persulfate,initiator,APS was used as initiator at 0.06% for free radical graft polymerization.,ammonium persulfate,0,
5126,10.1002/app.33283,polyacrylamide,grafted polymer chain and homopolymer comparator,Crosslinked PAM was grafted onto CMC; PAM homopolymer was synthesized under same conditions without CMC.,polyacrylamide,1,
5127,10.1002/app.33283,sodium chloride,ionic strength adjuster in swelling experiments,Ionic strength was kept constant at 0.1 M by using NaCl for pH swelling experiments.,sodium chloride,0,
5128,10.1002/app.33283,ortho-phosphoric acid,buffer component,"Buffer solutions were prepared by mixing ortho-phosphoric acid, disodium hydrogen phosphate, and potassium dihydrogen phosphate.",phosphoric acid,0,
5129,10.1002/app.33283,disodium hydrogen phosphate,buffer component,Used in buffer solutions for swelling pH variation.,disodium hydrogen phosphate,0,
5130,10.1002/app.33283,potassium dihydrogen phosphate,buffer component,Used in buffer solutions for swelling pH variation.,potassium dihydrogen phosphate,0,
5131,10.1016/j.reactfunctpolym.2015.02.007,N-isopropylacrylamide,main hydrogel monomer,1.0 g NIPAm added to AAc-Brij-58/NIPAm/MBA solution for ACHX hydrogel synthesis.,N-isopropylacrylamide,0,
5132,10.1016/j.reactfunctpolym.2015.02.007,AAc-Brij-58,polymerizable liquid crystal comonomer and amphiphilic affinity group,Synthesized by esterification between acrylic acid and Brij-58; copolymerized with NIPAm to prepare ACHX hydrogels.,acrylic acid Brij-58 ester,1,
5133,10.1016/j.reactfunctpolym.2015.02.007,Brij-58,precursor surfactant for AAc-Brij-58,Polyoxyethylene 20 cetyl ether used to synthesize polymerizable AAc-Brij-58.,polyoxyethylene 20 cetyl ether Brij 58,1,
5134,10.1016/j.reactfunctpolym.2015.02.007,acrylic acid,reactant for esterification to make AAc-Brij-58,AAc reacted with Brij-58 to synthesize AAc-Brij-58.,acrylic acid,0,
5135,10.1016/j.reactfunctpolym.2015.02.007,"N,N'-methylenebisacrylamide",chemical crosslinker,MBA used as cross-linker in ACHX hydrogel synthesis.,"N,N'-methylenebisacrylamide",0,
5136,10.1016/j.reactfunctpolym.2015.02.007,ammonium persulfate,oxidant/redox initiator,APS added with TEMED to initiate polymerization.,ammonium persulfate,0,
5137,10.1016/j.reactfunctpolym.2015.02.007,"N,N,N',N'-tetramethylenediamine",catalyzer/redox accelerator,TEMED added with APS to initiate polymerization.,"N,N,N',N'-tetramethylenediamine TEMED",1,
5138,10.1016/j.reactfunctpolym.2015.02.007,p-toluenesulfonic acid,esterification catalyst,Used during AAc-Brij-58 synthesis.,p-toluenesulfonic acid,0,
5139,10.1016/j.reactfunctpolym.2015.02.007,hydroquinone,inhibitor during esterification,Used during AAc-Brij-58 synthesis.,hydroquinone,0,
5140,10.1016/j.reactfunctpolym.2015.02.007,toluene,solvent,Used in synthesis of AAc-Brij-58 and purification/recrystallization of NIPAm.,toluene,0,
5141,10.3390/coatings9040218,sodium alginate,polymer precursor,0.5128 g NaAlg was added to the kaolin/urea mixture to obtain the casting solution; membranes were prepared with 2.5 wt.% NaAlg.,sodium alginate,0,
5142,10.3390/coatings9040218,calcium chloride,crosslinker and rinsing/storage salt,The casting film was immersed in 2.5 wt.% CaCl2 solution for 12 h and stored in 1.0 wt.% CaCl2 solution; BSA-fouled membrane was rinsed for 30 min with 1% CaCl2 solution.,calcium chloride,0,
5143,10.3390/coatings9040218,kaolin,inorganic filler/composite component,"Kaolin powder was added at 0, 10, 30, 50, 70, and 100 wt.% of NaAlg; 70 wt.% kaolin in NaAlg was used for subsequent experiments.",kaolin,1,
5144,10.3390/coatings9040218,urea,porogen agent,0.6185 g urea was dissolved in 20 mL deionized water and later removed by washing with warm water.,urea,0,
5145,10.3390/coatings9040218,Brilliant Blue G250,dye removal target,Used as a dye feed solution at 100 ppm; MW reported as 854.02 Da.,Brilliant Blue G250,0,
5146,10.3390/coatings9040218,Congo Red,dye removal target,Used as a dye feed solution at 100 ppm; MW reported as 696.68 Da.,Congo Red,0,
5147,10.3390/coatings9040218,methylene orange,dye removal target,Used as a dye feed solution at 100 ppm; MW reported as 332.40 Da.,methylene orange,1,
5148,10.3390/coatings9040218,Cd(NO3)2,cadmium ion source,An aqueous solution containing 10 mg/L Cd2+ was used as the feed solution for Cd2+ removal testing.,cadmium nitrate,0,
5149,10.3390/coatings9040218,Tween 80,oil-water emulsion component,"Oil/water emulsion was prepared by blending 0# diesel/Tween 80 (9:1, w:w) with deionized water.",Tween 80,0,
5150,10.3390/gels9100776,chitosan,hydrogel polymer backbone,"Low molecular-weight chitosan, average molecular weight 110000 and deacetylation degree 75%, used to synthesize hydrogel beads.",chitosan,0,
5151,10.3390/gels9100776,glutaraldehyde,crosslinker,Methanol/HCl solution containing 1% glutaraldehyde was used to form chitosan hydrogel beads; aldehyde groups reacted with chitosan amino groups to form imine bonds.,glutaraldehyde,0,
