Repository: sunyrain/PHA

# PHA Protein-Hydrogel Adsorption Dataset

Generated: 2026-07-05T11:36:45

## Scope

This curated package organizes literature-derived protein-hydrogel adsorption, binding, immobilization, antifouling, and related biointerface records extracted from the local PHA corpus.

The primary unit is one record:

`paper + hydrogel/sample + protein/mixture + experimental condition + measured outcome`

## Contents

- `data/sources.csv`: article-level metadata, extraction status, and curation decision.
- `data/records_flat.csv`: flattened record-level table with provenance, hydrogel, protein, condition, outcome, mechanism, and quality fields.

File: data/curated/pha_scientific_dataset_20260705/data/record_standardization.csv (part 29 of 37)
"record_id","doi","interaction_type","is_covalent_binding","experiment_mode_primary","experiment_mode_detail","application_context","comparable_target_class","model_ready","model_ready_blocker","manual_review_priority","q5_protein_evidence_flag","q5_triage_action","standardization_rules_version"
"PHA-dcc2a15ddd-r10","10.1021/acs.langmuir.4c05137","physical_adsorption","no","column","other","biointerface_adsorption","strong","True","ready","high","False","not_applicable","curated_release_20260707"
"PHA-dcc2a15ddd-r11","10.1021/acs.langmuir.4c05137","physical_adsorption","no","column","other","biointerface_adsorption","weak","False","not_strong_or_medium_comparable","high","True","not_applicable","curated_release_20260707"
"PHA-4a5b519244-001","10.1021/acs.langmuir.5b03497","selective_adsorption","no","surface","other","mechanism_study","not_comparable","False","not_strong_or_medium_comparable","medium","False","not_applicable","curated_release_20260707"
"PHA-4a5b519244-002","10.1021/acs.langmuir.5b03497","physical_adsorption","no","hemocompatibility","other","hemocompatibility","not_comparable","False","not_strong_or_medium_comparable","high","True","not_applicable","curated_release_20260707"
"PHA-4a5b519244-003","10.1021/acs.langmuir.5b03497","physical_adsorption","no","hemocompatibility","other","purification","not_comparable","False","not_strong_or_medium_comparable","high","True","not_applicable","curated_release_20260707"
"PHA-4a5b519244-004","10.1021/acs.langmuir.5b03497","physical_adsorption","no","surface","other","mechanism_study","not_comparable","False","not_strong_or_medium_comparable","high","False","not_applicable","curated_release_20260707"
"PHA-4a5b519244-005","10.1021/acs.langmuir.5b03497","physical_adsorption","no","hemocompatibility","other","hemocompatibility","not_comparable","False","not_strong_or_medium_comparable","high","True","not_applicable","curated_release_20260707"
"PHA-4a5b519244-006","10.1021/acs.langmuir.5b03497","physical_adsorption","no","surface","protein_immobilization_activity","mechanism_study","not_comparable","False","not_strong_or_medium_comparable","medium","False","not_applicable","curated_release_20260707"
"PHA-4a5b519244-007","10.1021/acs.langmuir.5b03497","physical_adsorption","no","hemocompatibility","protein_immobilization_activity","hemocompatibility","not_comparable","False","not_strong_or_medium_comparable;missing_or_unnormalizable_unit","high","True","not_applicable","curated_release_20260707"
"PHA-4a5b519244-008","10.1021/acs.langmuir.5b03497","physical_adsorption","no","hemocompatibility","other","purification","not_comparable","False","not_strong_or_medium_comparable;missing_or_unnormalizable_unit","high","True","not_applicable","curated_release_20260707"
"PHA-7391cbb6af-001","10.1021/acs.langmuir.5b03597","entrapment","no","hemocompatibility","other","protein_immobilization","weak","False","not_strong_or_medium_comparable;missing_or_unnormalizable_unit","high","True","not_applicable","curated_release_20260707"
"PHA-7391cbb6af-002","10.1021/acs.langmuir.5b03597","entrapment","no","surface","other","protein_immobilization","weak","False","not_strong_or_medium_comparable;missing_or_unnormalizable_unit","medium","True","not_applicable","curated_release_20260707"
"PHA-7391cbb6af-003","10.1021/acs.langmuir.5b03597","entrapment","no","hemocompatibility","other","protein_immobilization","weak","False","not_strong_or_medium_comparable;missing_or_unnormalizable_unit","high","True","not_applicable","curated_release_20260707"
"PHA-7391cbb6af-004","10.1021/acs.langmuir.5b03597","entrapment","no","surface","other","protein_immobilization","weak","False","not_strong_or_medium_comparable;missing_or_unnormalizable_unit","medium","True","not_applicable","curated_release_20260707"
"PHA-7391cbb6af-005","10.1021/acs.langmuir.5b03597","entrapment","no","hemocompatibility","other","protein_immobilization","weak","False","not_strong_or_medium_comparable;missing_or_unnormalizable_unit","high","True","not_applicable","curated_release_20260707"
"PHA-7391cbb6af-006","10.1021/acs.langmuir.5b03597","entrapment","no","surface","other","protein_immobilization","weak","False","not_strong_or_medium_comparable;missing_or_unnormalizable_unit","medium","True","not_applicable","curated_release_20260707"
"PHA-b936453002-001","10.1021/acs.langmuir.6b04434","nonspecific_adsorption","no","hemocompatibility","other","hemocompatibility","not_comparable","False","not_strong_or_medium_comparable;missing_or_unnormalizable_unit","high","True","not_applicable","curated_release_20260707"
"PHA-b936453002-002","10.1021/acs.langmuir.6b04434","nonspecific_adsorption","no","hemocompatibility","other","hemocompatibility","not_comparable","False","not_strong_or_medium_comparable;missing_or_unnormalizable_unit","high","True","not_applicable","curated_release_20260707"
"PHA-b936453002-003","10.1021/acs.langmuir.6b04434","nonspecific_adsorption","no","hemocompatibility","other","hemocompatibility","not_comparable","False","not_strong_or_medium_comparable;missing_or_unnormalizable_unit","high","True","not_applicable","curated_release_20260707"
"PHA-b936453002-004","10.1021/acs.langmuir.6b04434","affinity_binding","no","hemocompatibility","other","hemocompatibility","not_comparable","False","not_strong_or_medium_comparable;missing_or_unnormalizable_unit","high","True","not_applicable","curated_release_20260707"
"PHA-c51c22f001-001","10.1021/acs.langmuir.6c00102","affinity_binding","no","immobilization","fluorescence_surface_quantification","purification","strong","True","ready","high","True","not_applicable","curated_release_20260707"
"PHA-c51c22f001-002","10.1021/acs.langmuir.6c00102","entrapment","no","batch","fluorescence_surface_quantification","purification","medium","True","ready","high","True","not_applicable","curated_release_20260707"
"PHA-2af381b929-001","10.1021/acs.langmuir.7b00356","physical_adsorption","no","other","other","other","not_comparable","False","not_strong_or_medium_comparable;missing_or_unnormalizable_unit","medium","False","not_applicable","curated_release_20260707"
"PHA-2af381b929-002","10.1021/acs.langmuir.7b00356","physical_adsorption","no","surface","other","screening_library","not_comparable","False","not_strong_or_medium_comparable;missing_or_unnormalizable_unit","medium","False","not_applicable","curated_release_20260707"
"PHA-2af381b929-003","10.1021/acs.langmuir.7b00356","physical_adsorption","no","surface","other","biointerface_adsorption","not_comparable","False","not_strong_or_medium_comparable;missing_or_unnormalizable_unit","medium","False","not_applicable","curated_release_20260707"
"PHA-2af381b929-004","10.1021/acs.langmuir.7b00356","physical_adsorption","no","other","other","biointerface_adsorption","not_comparable","False","not_strong_or_medium_comparable;missing_or_unnormalizable_unit","medium","False","not_applicable","curated_release_20260707"
"PHA-2af381b929-005","10.1021/acs.langmuir.7b00356","physical_adsorption","no","surface","other","biointerface_adsorption","not_comparable","False","not_strong_or_medium_comparable;missing_or_unnormalizable_unit","medium","False","not_applicable","curated_release_20260707"
"PHA-2af381b929-006","10.1021/acs.langmuir.7b00356","physical_adsorption","no","other","other","biointerface_adsorption","not_comparable","False","not_strong_or_medium_comparable;missing_or_unnormalizable_unit","medium","False","not_applicable","curated_release_20260707"
"PHA-83cb1f54e8-001","10.1021/acs.langmuir.7b02434","antifouling_low_adsorption","no","surface","static_incubation","antifouling","medium","True","ready","high","True","keep","curated_release_20260707"
"PHA-83cb1f54e8-002","10.1021/acs.langmuir.7b02434","antifouling_low_adsorption","no","surface","static_incubation","antifouling","medium","True","ready","high","True","keep","curated_release_20260707"
"PHA-83cb1f54e8-003","10.1021/acs.langmuir.7b02434","antifouling_low_adsorption","no","surface","static_incubation","antifouling","medium","True","ready","high","True","keep","curated_release_20260707"
"PHA-c8ee46b918-001","10.1021/acs.langmuir.8b01599","entrapment","no","batch","batch_adsorption_equilibrium","protein_immobilization","medium","True","ready","high","True","not_applicable","curated_release_20260707"
"PHA-c8ee46b918-002","10.1021/acs.langmuir.8b01599","entrapment","no","batch","batch_adsorption_equilibrium","protein_immobilization","medium","True","ready","high","True","not_applicable","curated_release_20260707"
"PHA-c8ee46b918-003","10.1021/acs.langmuir.8b01599","entrapment","no","batch","batch_adsorption_equilibrium","protein_immobilization","medium","True","ready","high","True","not_applicable","curated_release_20260707"
"PHA-c8ee46b918-004","10.1021/acs.langmuir.8b01599","covalent_immobilization","yes","batch","batch_adsorption_equilibrium","protein_immobilization","medium","True","ready","high","True","not_applicable","curated_release_20260707"
"PHA-c8ee46b918-005","10.1021/acs.langmuir.8b01599","covalent_immobilization","yes","batch","batch_adsorption_equilibrium","protein_immobilization","medium","True","ready","high","True","not_applicable","curated_release_20260707"
"PHA-c8ee46b918-006","10.1021/acs.langmuir.8b01599","covalent_immobilization","yes","immobilization","protein_immobilization_activity","protein_immobilization","medium","True","ready","high","True","not_applicable","curated_release_20260707"
"PHA-c8ee46b918-007","10.1021/acs.langmuir.8b01599","covalent_immobilization","yes","batch","batch_adsorption_equilibrium","purification","medium","True","ready","high","True","not_applicable","curated_release_20260707"
"PHA-c8ee46b918-008","10.1021/acs.langmuir.8b01599","entrapment","no","other","other","protein_immobilization","medium","True","ready","high","True","not_applicable","curated_release_20260707"
"PHA-9b93fb26ab-001","10.1021/acs.langmuir.9b03204","affinity_binding","no","hemocompatibility","batch_adsorption_equilibrium","purification","strong","True","ready","high","True","not_applicable","curated_release_20260707"
"PHA-9b93fb26ab-002","10.1021/acs.langmuir.9b03204","affinity_binding","no","hemocompatibility","batch_adsorption_equilibrium","purification","strong","True","ready","high","True","not_applicable","curated_release_20260707"
"PHA-9b93fb26ab-003","10.1021/acs.langmuir.9b03204","affinity_binding","no","hemocompatibility","batch_adsorption_equilibrium","purification","strong","True","ready","high","True","not_applicable","curated_release_20260707"
"PHA-9b93fb26ab-004","10.1021/acs.langmuir.9b03204","affinity_binding","no","hemocompatibility","batch_adsorption_equilibrium","purification","strong","True","ready","high","True","not_applicable","curated_release_20260707"
"PHA-9b93fb26ab-005","10.1021/acs.langmuir.9b03204","affinity_binding","no","hemocompatibility","batch_adsorption_equilibrium","purification","strong","True","ready","high","True","not_applicable","curated_release_20260707"
"PHA-9b93fb26ab-006","10.1021/acs.langmuir.9b03204","affinity_binding","no","hemocompatibility","batch_adsorption_equilibrium","purification","strong","True","ready","high","True","not_applicable","curated_release_20260707"
"PHA-9b93fb26ab-007","10.1021/acs.langmuir.9b03204","affinity_binding","no","hemocompatibility","batch_adsorption_equilibrium","purification","strong","True","ready","high","True","not_applicable","curated_release_20260707"
"PHA-9b93fb26ab-008","10.1021/acs.langmuir.9b03204","affinity_binding","no","hemocompatibility","batch_adsorption_equilibrium","purification","strong","True","ready","high","True","not_applicable","curated_release_20260707"
"PHA-3b51a10fca-001","10.1021/acs.macromol.5b00834","selective_adsorption","no","surface","other","biointerface_adsorption","medium","True","ready","high","True","not_applicable","curated_release_20260707"
"PHA-3b51a10fca-002","10.1021/acs.macromol.5b00834","selective_adsorption","no","batch","batch_adsorption_equilibrium","biointerface_adsorption","not_comparable","False","not_strong_or_medium_comparable;missing_or_unnormalizable_unit;low_source_quality","medium","True","not_applicable","curated_release_20260707"
"PHA-3b51a10fca-003","10.1021/acs.macromol.5b00834","selective_adsorption","no","batch","batch_adsorption_equilibrium","biointerface_adsorption","not_comparable","False","not_strong_or_medium_comparable;missing_or_unnormalizable_unit;low_source_quality","medium","False","not_applicable","curated_release_20260707"
"PHA-3b51a10fca-004","10.1021/acs.macromol.5b00834","selective_adsorption","no","surface","other","biointerface_adsorption","medium","True","ready","high","True","not_applicable","curated_release_20260707"
"PHA-3b51a10fca-005","10.1021/acs.macromol.5b00834","selective_adsorption","no","surface","other","biointerface_adsorption","not_comparable","False","not_strong_or_medium_comparable;missing_or_unnormalizable_unit;low_source_quality","medium","True","not_applicable","curated_release_20260707"
"PHA-3b51a10fca-006","10.1021/acs.macromol.5b00834","selective_adsorption","no","surface","other","biointerface_adsorption","not_comparable","False","not_strong_or_medium_comparable;missing_or_unnormalizable_unit;low_source_quality","medium","True","not_applicable","curated_release_20260707"
"PHA-3b51a10fca-007","10.1021/acs.macromol.5b00834","selective_adsorption","no","surface","other","mechanism_study","not_comparable","False","not_strong_or_medium_comparable;missing_or_unnormalizable_unit","medium","False","not_applicable","curated_release_20260707"
"PHA-6098aef454-001","10.1021/acs.macromol.7b00514","unknown","unclear","surface","fluorescence_surface_quantification","mechanism_study","weak","False","not_strong_or_medium_comparable;missing_or_unnormalizable_unit","high","True","not_applicable","curated_release_20260707"
"PHA-6098aef454-002","10.1021/acs.macromol.7b00514","unknown","unclear","surface","fluorescence_surface_quantification","mechanism_study","not_comparable","False","not_strong_or_medium_comparable;missing_or_unnormalizable_unit","high","True","not_applicable","curated_release_20260707"
"PHA-6098aef454-003","10.1021/acs.macromol.7b00514","unknown","unclear","surface","fluorescence_surface_quantification","other","weak","False","not_strong_or_medium_comparable","high","True","not_applicable","curated_release_20260707"
"PHA-6098aef454-004","10.1021/acs.macromol.7b00514","unknown","unclear","surface","fluorescence_surface_quantification","other","not_comparable","False","not_strong_or_medium_comparable;missing_or_unnormalizable_unit","high","True","not_applicable","curated_release_20260707"
"PHA-6098aef454-005","10.1021/acs.macromol.7b00514","unknown","unclear","surface","fluorescence_surface_quantification","other","weak","False","not_strong_or_medium_comparable","high","True","not_applicable","curated_release_20260707"
"PHA-6098aef454-006","10.1021/acs.macromol.7b00514","unknown","unclear","surface","fluorescence_surface_quantification","mechanism_study","not_comparable","False","not_strong_or_medium_comparable;missing_or_unnormalizable_unit","high","True","not_applicable","curated_release_20260707"
"PHA-6128e3fd4b-001","10.1021/acs.macromol.8b01876","selective_adsorption","no","surface","batch_adsorption_equilibrium","biointerface_adsorption","not_comparable","False","not_strong_or_medium_comparable;missing_or_unnormalizable_unit","medium","True","not_applicable","curated_release_20260707"
"PHA-6128e3fd4b-002","10.1021/acs.macromol.8b01876","physical_adsorption","no","surface","batch_adsorption_equilibrium","biointerface_adsorption","not_comparable","False","not_strong_or_medium_comparable;missing_or_unnormalizable_unit","medium","True","not_applicable","curated_release_20260707"
"PHA-6128e3fd4b-003","10.1021/acs.macromol.8b01876","entrapment","no","surface","batch_adsorption_equilibrium","protein_immobilization","not_comparable","False","not_strong_or_medium_comparable;missing_or_unnormalizable_unit","medium","True","not_applicable","curated_release_20260707"
"PHA-6128e3fd4b-004","10.1021/acs.macromol.8b01876","physical_adsorption","no","surface","batch_adsorption_equilibrium","biointerface_adsorption","not_comparable","False","not_strong_or_medium_comparable;missing_or_unnormalizable_unit","medium","True","not_applicable","curated_release_20260707"
"PHA-6128e3fd4b-005","10.1021/acs.macromol.8b01876","physical_adsorption","no","surface","batch_adsorption_equilibrium","biointerface_adsorption","not_comparable","False","not_strong_or_medium_comparable;missing_or_unnormalizable_unit","medium","True","not_applicable","curated_release_20260707"
"PHA-6128e3fd4b-006","10.1021/acs.macromol.8b01876","physical_adsorption","no","surface","batch_adsorption_equilibrium","biointerface_adsorption","not_comparable","False","not_strong_or_medium_comparable;missing_or_unnormalizable_unit","medium","False","not_applicable","curated_release_20260707"
"PHA-6128e3fd4b-007","10.1021/acs.macromol.8b01876","physical_adsorption","no","surface","batch_adsorption_equilibrium","biointerface_adsorption","not_comparable","False","not_strong_or_medium_comparable;missing_or_unnormalizable_unit","medium","True","not_applicable","curated_release_20260707"
"PHA-54bf50898e-001","10.1021/acs.nanolett.1c01357","covalent_immobilization","yes","surface","other","protein_immobilization","not_comparable","False","not_strong_or_medium_comparable;missing_or_unnormalizable_unit","medium","True","not_applicable","curated_release_20260707"
"PHA-54bf50898e-002","10.1021/acs.nanolett.1c01357","unknown","unclear","surface","other","biointerface_adsorption","not_comparable","False","not_strong_or_medium_comparable;missing_or_unnormalizable_unit","low","True","not_applicable","curated_release_20260707"
"PHA-54bf50898e-003","10.1021/acs.nanolett.1c01357","unknown","unclear","surface","other","biointerface_adsorption","not_comparable","False","not_strong_or_medium_comparable;missing_or_unnormalizable_unit","low","True","not_applicable","curated_release_20260707"
"PHA-8ec0c2341f-001","10.1021/acs.nanolett.6c00376","entrapment","no","surface","other","protein_immobilization","weak","False","not_strong_or_medium_comparable;low_source_quality","medium","True","not_applicable","curated_release_20260707"
"PHA-7017d934e0-001","10.1021/acsabm.0c01071","antifouling_low_adsorption","no","biofouling","surface_fouling_assay","antifouling","strong","True","ready","high","True","keep","curated_release_20260707"
"PHA-7017d934e0-002","10.1021/acsabm.0c01071","antifouling_low_adsorption","no","biofouling","surface_fouling_assay","antifouling","strong","True","ready","high","True","keep","curated_release_20260707"
"PHA-7017d934e0-003","10.1021/acsabm.0c01071","antifouling_low_adsorption","no","biofouling","surface_fouling_assay","antifouling","strong","True","ready","high","True","keep","curated_release_20260707"
"PHA-9e9fdf43b1-001","10.1021/acsabm.0c01631","affinity_binding","no","QCM_SPR","QCM_D","biointerface_adsorption","strong","True","ready","high","False","not_applicable","curated_release_20260707"
"PHA-9e9fdf43b1-002","10.1021/acsabm.0c01631","affinity_binding","no","QCM_SPR","QCM_D","biointerface_adsorption","not_comparable","False","not_strong_or_medium_comparable;missing_or_unnormalizable_unit","medium","False","not_applicable","curated_release_20260707"
"PHA-9e9fdf43b1-003","10.1021/acsabm.0c01631","unknown","unclear","QCM_SPR","QCM_D","biointerface_adsorption","medium","False","missing_or_unnormalizable_unit","high","False","not_applicable","curated_release_20260707"
"PHA-9e9fdf43b1-004","10.1021/acsabm.0c01631","nonspecific_adsorption","no","QCM_SPR","QCM_D","biointerface_adsorption","medium","False","missing_key_experiment_condition;missing_or_unnormalizable_unit","high","False","not_applicable","curated_release_20260707"
"PHA-9e9fdf43b1-005","10.1021/acsabm.0c01631","unknown","unclear","QCM_SPR","QCM_D","biointerface_adsorption","not_comparable","False","missing_key_experiment_condition;not_strong_or_medium_comparable;missing_or_unnormalizable_unit","medium","False","not_applicable","curated_release_20260707"
"PHA-9e9fdf43b1-006","10.1021/acsabm.0c01631","unknown","unclear","QCM_SPR","QCM_D","biointerface_adsorption","not_comparable","False","not_strong_or_medium_comparable;missing_or_unnormalizable_unit","medium","False","not_applicable","curated_release_20260707"
"PHA-9e9fdf43b1-007","10.1021/acsabm.0c01631","affinity_binding","no","QCM_SPR","QCM_D","biointerface_adsorption","medium","False","missing_or_unnormalizable_unit","high","False","not_applicable","curated_release_20260707"
"PHA-9e9fdf43b1-008","10.1021/acsabm.0c01631","unknown","unclear","QCM_SPR","QCM_D","biointerface_adsorption","not_comparable","False","missing_key_experiment_condition;not_strong_or_medium_comparable;missing_or_unnormalizable_unit","medium","False","not_applicable","curated_release_20260707"
"PHA-9e9fdf43b1-009","10.1021/acsabm.0c01631","affinity_binding","no","QCM_SPR","QCM_D","biointerface_adsorption","not_comparable","False","not_strong_or_medium_comparable;missing_or_unnormalizable_unit","medium","True","not_applicable","curated_release_20260707"
"PHA-3a3ff281c7-001","10.1021/acsabm.1c00622","antifouling_low_adsorption","no","surface","fluorescence_surface_quantification","antifouling","weak","False","not_strong_or_medium_comparable","high","True","keep","curated_release_20260707"
"PHA-3a3ff281c7-002","10.1021/acsabm.1c00622","antifouling_low_adsorption","no","surface","fluorescence_surface_quantification","antifouling","weak","False","not_strong_or_medium_comparable","high","True","keep","curated_release_20260707"
"PHA-3a3ff281c7-003","10.1021/acsabm.1c00622","physical_adsorption","no","surface","fluorescence_surface_quantification","biointerface_adsorption","weak","False","not_strong_or_medium_comparable","high","True","not_applicable","curated_release_20260707"
"PHA-3a3ff281c7-004","10.1021/acsabm.1c00622","unknown","unclear","surface","other","other","not_comparable","False","not_strong_or_medium_comparable;missing_or_unnormalizable_unit;low_source_quality","medium","True","not_applicable","curated_release_20260707"
"PHA-3a3ff281c7-005","10.1021/acsabm.1c00622","physical_adsorption","no","surface","other","biointerface_adsorption","not_comparable","False","not_strong_or_medium_comparable;missing_or_unnormalizable_unit;low_source_quality","medium","True","not_applicable","curated_release_20260707"
"PHA-dc5754491b-001","10.1021/acsabm.1c00993","nonspecific_adsorption","no","surface","fluorescence_surface_quantification","biointerface_adsorption","strong","True","ready","high","True","not_applicable","curated_release_20260707"
"PHA-dc5754491b-002","10.1021/acsabm.1c00993","nonspecific_adsorption","no","surface","fluorescence_surface_quantification","biointerface_adsorption","weak","False","not_strong_or_medium_comparable;missing_or_unnormalizable_unit","medium","True","not_applicable","curated_release_20260707"
"PHA-dc5754491b-003","10.1021/acsabm.1c00993","nonspecific_adsorption","no","surface","fluorescence_surface_quantification","biointerface_adsorption","weak","False","not_strong_or_medium_comparable;missing_or_unnormalizable_unit;low_source_quality","medium","True","not_applicable","curated_release_20260707"
"PHA-6b4d627307-001","10.1021/acsabm.2c00761","entrapment","no","hemocompatibility","batch_adsorption_isotherm","protein_immobilization","strong","True","ready","high","True","not_applicable","curated_release_20260707"
"PHA-6b4d627307-002","10.1021/acsabm.2c00761","nonspecific_adsorption","no","hemocompatibility","batch_adsorption_isotherm","hemocompatibility","not_comparable","False","not_strong_or_medium_comparable;missing_or_unnormalizable_unit","high","True","not_applicable","curated_release_20260707"
"PHA-8a642730f1-001","10.1021/acsabm.4c01647","antifouling_low_adsorption","no","QCM_SPR","QCM_D","antifouling","not_comparable","False","not_strong_or_medium_comparable;low_source_quality","medium","True","keep","curated_release_20260707"
"PHA-8a642730f1-002","10.1021/acsabm.4c01647","antifouling_low_adsorption","no","QCM_SPR","QCM_D","antifouling","not_comparable","False","not_strong_or_medium_comparable;low_source_quality","medium","True","keep","curated_release_20260707"
"PHA-8a642730f1-003","10.1021/acsabm.4c01647","antifouling_low_adsorption","no","QCM_SPR","QCM_D","antifouling","not_comparable","False","not_strong_or_medium_comparable;low_source_quality","medium","True","keep","curated_release_20260707"
"PHA-8a642730f1-004","10.1021/acsabm.4c01647","antifouling_low_adsorption","no","QCM_SPR","QCM_D","antifouling","not_comparable","False","not_strong_or_medium_comparable;low_source_quality","medium","True","keep","curated_release_20260707"
"PHA-defd554212-001","10.1021/acsabm.4c01757","selective_adsorption","no","surface","other","biointerface_adsorption","strong","True","ready","high","True","not_applicable","curated_release_20260707"
"PHA-defd554212-002","10.1021/acsabm.4c01757","selective_adsorption","no","surface","other","biointerface_adsorption","strong","True","ready","high","True","not_applicable","curated_release_20260707"
"PHA-defd554212-003","10.1021/acsabm.4c01757","selective_adsorption","no","surface","other","biointerface_adsorption","strong","True","ready","high","True","not_applicable","curated_release_20260707"
"PHA-defd554212-004","10.1021/acsabm.4c01757","selective_adsorption","no","surface","other","biointerface_adsorption","medium","True","ready","high","True","not_applicable","curated_release_20260707"
"PHA-defd554212-005","10.1021/acsabm.4c01757","selective_adsorption","no","surface","batch_adsorption_isotherm","mechanism_study","strong","True","ready","high","True","not_applicable","curated_release_20260707"
"PHA-defd554212-006","10.1021/acsabm.4c01757","selective_adsorption","no","batch","batch_adsorption_isotherm","mechanism_study","not_comparable","False","not_strong_or_medium_comparable","medium","True","not_applicable","curated_release_20260707"
"PHA-defd554212-007","10.1021/acsabm.4c01757","selective_adsorption","no","batch","static_incubation","biointerface_adsorption","medium","True","ready","high","True","not_applicable","curated_release_20260707"
"PHA-4f3aa10ade-001","10.1021/acsami.0c17427","antifouling_low_adsorption","no","biofouling","fluorescence_surface_quantification","antifouling","weak","False","not_strong_or_medium_comparable;missing_or_unnormalizable_unit","low","True","keep","curated_release_20260707"
"PHA-4f3aa10ade-002","10.1021/acsami.0c17427","antifouling_low_adsorption","no","biofouling","surface_fouling_assay","antifouling","weak","False","not_strong_or_medium_comparable;missing_or_unnormalizable_unit","low","True","keep","curated_release_20260707"
"PHA-4f3aa10ade-003","10.1021/acsami.0c17427","antifouling_low_adsorption","no","biofouling","fluorescence_surface_quantification","antifouling","weak","False","not_strong_or_medium_comparable;missing_or_unnormalizable_unit","low","True","keep","curated_release_20260707"
"PHA-4f3aa10ade-004","10.1021/acsami.0c17427","antifouling_low_adsorption","no","biofouling","fluorescence_surface_quantification","antifouling","weak","False","not_strong_or_medium_comparable;missing_or_unnormalizable_unit","low","True","keep","curated_release_20260707"
"PHA-4f3aa10ade-005","10.1021/acsami.0c17427","antifouling_low_adsorption","no","biofouling","fluorescence_surface_quantification","antifouling","weak","False","not_strong_or_medium_comparable;missing_or_unnormalizable_unit","medium","True","keep","curated_release_20260707"
"PHA-4f3aa10ade-006","10.1021/acsami.0c17427","antifouling_low_adsorption","no","biofouling","surface_fouling_assay","antifouling","weak","False","not_strong_or_medium_comparable;missing_or_unnormalizable_unit","medium","True","keep","curated_release_20260707"
"PHA-4d0228f3e4-001","10.1021/acsami.0c21596","physical_adsorption","no","hemocompatibility","static_incubation","hemocompatibility","strong","True","ready","high","True","not_applicable","curated_release_20260707"
"PHA-4d0228f3e4-002","10.1021/acsami.0c21596","physical_adsorption","no","hemocompatibility","static_incubation","hemocompatibility","strong","True","ready","high","True","not_applicable","curated_release_20260707"
"PHA-4d0228f3e4-003","10.1021/acsami.0c21596","physical_adsorption","no","hemocompatibility","static_incubation","hemocompatibility","strong","True","ready","high","True","not_applicable","curated_release_20260707"
"PHA-4d0228f3e4-004","10.1021/acsami.0c21596","nonspecific_adsorption","no","hemocompatibility","other","hemocompatibility","weak","False","not_strong_or_medium_comparable","high","True","not_applicable","curated_release_20260707"
"PHA-4d0228f3e4-005","10.1021/acsami.0c21596","selective_adsorption","no","hemocompatibility","other","hemocompatibility","weak","False","not_strong_or_medium_comparable;missing_or_unnormalizable_unit;low_source_quality","medium","True","not_applicable","curated_release_20260707"
"PHA-087b38335a-001","10.1021/acsami.1c09100","entrapment","no","immobilization","other","protein_immobilization","not_comparable","False","not_strong_or_medium_comparable;missing_or_unnormalizable_unit","medium","True","not_applicable","curated_release_20260707"
"PHA-087b38335a-002","10.1021/acsami.1c09100","entrapment","no","immobilization","other","protein_immobilization","weak","False","not_strong_or_medium_comparable","high","True","not_applicable","curated_release_20260707"
"PHA-087b38335a-003","10.1021/acsami.1c09100","entrapment","no","immobilization","other","protein_immobilization","weak","False","not_strong_or_medium_comparable","high","False","not_applicable","curated_release_20260707"
"PHA-087b38335a-004","10.1021/acsami.1c09100","affinity_binding","no","immobilization","other","protein_immobilization","weak","False","not_strong_or_medium_comparable","high","True","not_applicable","curated_release_20260707"
"PHA-087b38335a-005","10.1021/acsami.1c09100","entrapment","no","immobilization","other","purification","medium","True","ready","high","True","not_applicable","curated_release_20260707"
"PHA-087b38335a-006","10.1021/acsami.1c09100","entrapment","no","immobilization","batch_adsorption_kinetics","protein_immobilization","weak","False","not_strong_or_medium_comparable","high","False","not_applicable","curated_release_20260707"
"PHA-087b38335a-007","10.1021/acsami.1c09100","affinity_binding","no","hemocompatibility","other","hemocompatibility","weak","False","not_strong_or_medium_comparable","high","True","not_applicable","curated_release_20260707"
"PHA-7a78a262fb-001","10.1021/acsami.1c11316","antifouling_low_adsorption","no","biofouling","surface_fouling_assay","antifouling","not_comparable","False","not_strong_or_medium_comparable;low_source_quality","medium","True","keep","curated_release_20260707"
"PHA-16bf1ae07f-001","10.1021/acsami.1c21814","covalent_immobilization","yes","QCM_SPR","QCM_D","protein_immobilization","medium","True","ready","high","True","not_applicable","curated_release_20260707"
"PHA-16bf1ae07f-002","10.1021/acsami.1c21814","antifouling_low_adsorption","no","QCM_SPR","QCM_D","antifouling","medium","True","ready","high","True","keep","curated_release_20260707"
"PHA-16bf1ae07f-003","10.1021/acsami.1c21814","covalent_immobilization","yes","QCM_SPR","QCM_D","protein_immobilization","not_comparable","False","not_strong_or_medium_comparable;low_source_quality","medium","True","not_applicable","curated_release_20260707"
"PHA-16bf1ae07f-004","10.1021/acsami.1c21814","antifouling_low_adsorption","no","QCM_SPR","QCM_D","antifouling","not_comparable","False","not_strong_or_medium_comparable;low_source_quality","medium","True","keep","curated_release_20260707"
"PHA-84472d9edf-001","10.1021/acsami.2c01953","affinity_binding","no","QCM_SPR","SPR_binding","biointerface_adsorption","strong","True","ready","high","True","not_applicable","curated_release_20260707"
"PHA-84472d9edf-002","10.1021/acsami.2c01953","affinity_binding","no","QCM_SPR","SPR_binding","biointerface_adsorption","strong","True","ready","high","True","not_applicable","curated_release_20260707"
"PHA-84472d9edf-003","10.1021/acsami.2c01953","affinity_binding","no","QCM_SPR","SPR_binding","biointerface_adsorption","strong","True","ready","high","True","not_applicable","curated_release_20260707"
"PHA-84472d9edf-004","10.1021/acsami.2c01953","affinity_binding","no","QCM_SPR","SPR_binding","biointerface_adsorption","strong","True","ready","high","True","not_applicable","curated_release_20260707"
"PHA-84472d9edf-005","10.1021/acsami.2c01953","selective_adsorption","no","QCM_SPR","SPR_binding","biointerface_adsorption","not_comparable","False","not_strong_or_medium_comparable;missing_or_unnormalizable_unit","high","True","not_applicable","curated_release_20260707"
"PHA-84472d9edf-006","10.1021/acsami.2c01953","selective_adsorption","no","QCM_SPR","SPR_binding","biointerface_adsorption","not_comparable","False","not_strong_or_medium_comparable;missing_or_unnormalizable_unit","high","True","not_applicable","curated_release_20260707"
"PHA-84472d9edf-007","10.1021/acsami.2c01953","selective_adsorption","no","QCM_SPR","SPR_binding","biointerface_adsorption","not_comparable","False","not_strong_or_medium_comparable;missing_or_unnormalizable_unit","high","True","not_applicable","curated_release_20260707"
"PHA-84472d9edf-008","10.1021/acsami.2c01953","selective_adsorption","no","QCM_SPR","SPR_binding","biointerface_adsorption","not_comparable","False","not_strong_or_medium_comparable;missing_or_unnormalizable_unit;low_source_quality","medium","True","not_applicable","curated_release_20260707"
"PHA-436e9bc5e1-001","10.1021/acsami.2c14614","antifouling_low_adsorption","no","other","fluorescence_surface_quantification","antifouling","not_comparable","False","not_strong_or_medium_comparable;missing_or_unnormalizable_unit;low_source_quality","medium","True","keep","curated_release_20260707"
"PHA-436e9bc5e1-002","10.1021/acsami.2c14614","antifouling_low_adsorption","no","biofouling","fluorescence_surface_quantification","antifouling","not_comparable","False","not_strong_or_medium_comparable;missing_or_unnormalizable_unit;low_source_quality","medium","True","keep","curated_release_20260707"
"PHA-7e2411ee71-001","10.1021/acsami.2c17272","antifouling_low_adsorption","no","biofouling","surface_fouling_assay","antifouling","medium","True","ready","high","True","keep","curated_release_20260707"
"PHA-7e2411ee71-002","10.1021/acsami.2c17272","antifouling_low_adsorption","no","biofouling","surface_fouling_assay","antifouling","medium","True","ready","high","True","keep","curated_release_20260707"
"PHA-87a16ab0cb-001","10.1021/acsami.2c19877","antifouling_low_adsorption","no","surface","static_incubation","antifouling","medium","True","ready","high","True","keep","curated_release_20260707"
"PHA-87a16ab0cb-002","10.1021/acsami.2c19877","antifouling_low_adsorption","no","surface","other","antifouling","medium","True","ready","high","True","keep","curated_release_20260707"
"PHA-87a16ab0cb-003","10.1021/acsami.2c19877","antifouling_low_adsorption","no","surface","other","antifouling","not_comparable","False","not_strong_or_medium_comparable;missing_or_unnormalizable_unit","low","True","keep","curated_release_20260707"
"PHA-87a16ab0cb-004","10.1021/acsami.2c19877","antifouling_low_adsorption","no","surface","other","antifouling","not_comparable","False","not_strong_or_medium_comparable;missing_or_unnormalizable_unit","low","True","keep","curated_release_20260707"
"PHA-87a16ab0cb-005","10.1021/acsami.2c19877","entrapment","no","surface","fluorescence_surface_quantification","purification","medium","True","ready","high","True","not_applicable","curated_release_20260707"
"PHA-87a16ab0cb-006","10.1021/acsami.2c19877","entrapment","no","surface","fluorescence_surface_quantification","purification","medium","True","ready","high","True","not_applicable","curated_release_20260707"
"PHA-87a16ab0cb-007","10.1021/acsami.2c19877","entrapment","no","surface","fluorescence_surface_quantification","purification","medium","True","ready","high","True","not_applicable","curated_release_20260707"
"PHA-87a16ab0cb-008","10.1021/acsami.2c19877","entrapment","no","surface","fluorescence_surface_quantification","purification","medium","True","ready","high","True","not_applicable","curated_release_20260707"
"PHA-87a16ab0cb-009","10.1021/acsami.2c19877","entrapment","no","surface","fluorescence_surface_quantification","purification","medium","True","ready","high","True","not_applicable","curated_release_20260707"
"PHA-87a16ab0cb-010","10.1021/acsami.2c19877","entrapment","no","surface","fluorescence_surface_quantification","purification","medium","True","ready","high","True","not_applicable","curated_release_20260707"
"PHA-87a16ab0cb-011","10.1021/acsami.2c19877","entrapment","no","surface","fluorescence_surface_quantification","purification","medium","True","ready","high","True","not_applicable","curated_release_20260707"
"PHA-87a16ab0cb-012","10.1021/acsami.2c19877","entrapment","no","surface","fluorescence_surface_quantification","protein_immobilization","not_comparable","False","not_strong_or_medium_comparable;missing_or_unnormalizable_unit","medium","True","not_applicable","curated_release_20260707"
"PHA-87a16ab0cb-013","10.1021/acsami.2c19877","entrapment","no","surface","fluorescence_surface_quantification","protein_immobilization","not_comparable","False","not_strong_or_medium_comparable;missing_or_unnormalizable_unit","medium","True","not_applicable","curated_release_20260707"
"PHA-87a16ab0cb-014","10.1021/acsami.2c19877","entrapment","no","surface","other","protein_immobilization","weak","False","not_strong_or_medium_comparable","high","True","not_applicable","curated_release_20260707"
"PHA-87a16ab0cb-015","10.1021/acsami.2c19877","entrapment","no","surface","other","protein_immobilization","weak","False","not_strong_or_medium_comparable","high","True","not_applicable","curated_release_20260707"
"PHA-87a16ab0cb-016","10.1021/acsami.2c19877","entrapment","no","surface","fluorescence_surface_quantification","protein_immobilization","not_comparable","False","not_strong_or_medium_comparable;missing_or_unnormalizable_unit","medium","True","not_applicable","curated_release_20260707"
"PHA-87a16ab0cb-017","10.1021/acsami.2c19877","entrapment","no","surface","fluorescence_surface_quantification","protein_immobilization","weak","False","not_strong_or_medium_comparable","high","True","not_applicable","curated_release_20260707"
"PHA-87a16ab0cb-018","10.1021/acsami.2c19877","entrapment","no","surface","fluorescence_surface_quantification","protein_immobilization","weak","False","not_strong_or_medium_comparable","high","True","not_applicable","curated_release_20260707"
"PHA-87a16ab0cb-019","10.1021/acsami.2c19877","entrapment","no","surface","fluorescence_surface_quantification","protein_immobilization","weak","False","not_strong_or_medium_comparable","high","True","not_applicable","curated_release_20260707"
"PHA-d691ec8901-001","10.1021/acsami.2c20857","physical_adsorption","no","batch","batch_adsorption_equilibrium","biointerface_adsorption","strong","True","ready","high","True","not_applicable","curated_release_20260707"
"PHA-d691ec8901-002","10.1021/acsami.2c20857","affinity_binding","no","microarray","batch_adsorption_equilibrium","screening_library","strong","True","ready","high","True","not_applicable","curated_release_20260707"
"PHA-d691ec8901-003","10.1021/acsami.2c20857","physical_adsorption","no","batch","batch_adsorption_equilibrium","biointerface_adsorption","strong","True","ready","high","True","not_applicable","curated_release_20260707"
"PHA-d691ec8901-004","10.1021/acsami.2c20857","physical_adsorption","no","batch","batch_adsorption_equilibrium","biointerface_adsorption","strong","True","ready","high","True","not_applicable","curated_release_20260707"
"PHA-d691ec8901-005","10.1021/acsami.2c20857","physical_adsorption","no","microarray","batch_adsorption_equilibrium","screening_library","strong","True","ready","high","True","not_applicable","curated_release_20260707"
"PHA-d691ec8901-006","10.1021/acsami.2c20857","physical_adsorption","no","microarray","batch_adsorption_equilibrium","screening_library","strong","True","ready","high","True","not_applicable","curated_release_20260707"
