Repository: sunyrain/PHA

# PHA Protein-Hydrogel Adsorption Dataset

Generated: 2026-07-05T11:36:45

## Scope

This curated package organizes literature-derived protein-hydrogel adsorption, binding, immobilization, antifouling, and related biointerface records extracted from the local PHA corpus.

The primary unit is one record:

`paper + hydrogel/sample + protein/mixture + experimental condition + measured outcome`

## Contents

- `data/sources.csv`: article-level metadata, extraction status, and curation decision.
- `data/records_flat.csv`: flattened record-level table with provenance, hydrogel, protein, condition, outcome, mechanism, and quality fields.

File: data/curated/pha_scientific_dataset_20260705/data/special_fields.csv (part 29 of 55)
id,doi,field_name,field_value_json,why_special,evidence_text,suggested_table
2775,10.1016/j.ijbiomac.2025.149322,HSA_reduces_COL_HA_binding_for_ABD_constructs,"""For 2A, 3A, and 3A3 with HSA, distinct intensity domains could not be distinguished and Ihigh/Ilow was ND.""",Albumin binding reverses or masks hydrogel-domain enrichment for ABD-containing Affibody molecules.,Since all of these compounds contain an ABD this effect is likely due to the high affinity binding of the Affibody molecule to HSA which in turn inhibits the formation of dense complexes with the polymer rich domains.,competitive_albumin_effects
2776,10.1016/j.ijbiomac.2025.149322,glowing_phenomenon,"""Some FRAP experiments recovered to higher intensity than before bleaching; especially pronounced for 2A and 3A and not observed with HSA.""",Optical artifact may indicate concentration quenching in immobilized complexes and affects interpretation of protein-hydrogel association.,"The bleached region recovered to higher intensities than before the start of the experiment resulting in an apparent mobile fraction larger than 1... especially pronounced for 2A and 3A, but was not observed when HSA was present.",frap_artifacts_and_complexation
2777,10.1016/j.ijbiomac.2025.149322,COL_HA_mesh_sizes_used_for_obstruction_model,"""8.6 nm homogeneous average mesh size; 5.1 nm polymer-rich domain mesh size.""",Hydrogel microstructure was used to interpret whether proteins sampled polymer-rich or polymer-lean domains.,"The solid line... with xi = 8.6 nm... The dashed line... with xi = 5.1 nm, representing the mesh size in the polymer-rich domain.",hydrogel_structure_parameters
2778,10.1016/j.ijbiomac.2011.01.022,non_protein_target,"""plasmid DNA""",The article is hydrogel adsorption related but outside the requested protein-hydrogel adsorption scope.,The aim of this study is to prepare supermacroporous pseudospecific cryogel which can be used for the purification of plasmid DNA (pDNA) from bacterial lysate.,exclusion_notes
2779,10.1016/j.ijbiomac.2011.01.022,pDNA_capacity_PHEMAH,"""13,350 ug/g polymer at around 300 ug/ml pDNA concentration""","Quantitative adsorption exists, but for nucleic acid rather than protein.","The amount of pDNA bound onto the PHEMAH cryogel disks first increased and then reached a saturation value (i.e., 13,350ug/g) at around 300ug/ml pDNA concentration.",nonprotein_adsorption_context
2780,10.1002/smll.202512624,Dex-HPE microgel average diameter,"""approximately 3.9 um""",Hydrogel adsorbent is a micron-scale protein-capturing microgel embedded in microneedles.,The resulting Dex-HPE microgels were found to have a spherical shape with an average diameter of ∼3.9 µm.,hydrogel_properties
2781,10.1002/smll.202512624,Dex-HPE zeta potential,"""-0.010 ± 0.076 mV""",Near-neutral surface charge supports the authors' claim that electrostatics are not the main capture mechanism.,"The microgel suspension exhibited a near-neutral surface charge (−0.010 ± 0.076 mV), reflecting the non-ionic nature of dextran.",hydrogel_properties
2782,10.1002/smll.202512624,Cross-linked HPE-BSA association constant,"""2.35 × 10^3 M^-1""",Small-molecule phenolic dimer affinity measurement supports hydrogel protein-capture mechanism.,The association constant (Ka) was determined to be 2.35 × 10^3 M−1 using the modified Stern-Volmer plot.,mechanism
2783,10.1002/smll.202512624,Cross-linked HPE affinity order,"""BSA: 2.35 × 10^3 M^-1 > IFN: 1.26 × 10^3 M^-1 > RBD: 0.55 × 10^3 M^-1""",Affinity order is used to explain loading and release differences among proteins.,The order of protein loading (BSA > IFN > RBD) appears to correlate with that of Ka values for the binding of cross-linked HPE to proteins (BSA: 2.35 × 10^3 M−1 > IFN: 1.26 × 10^3 M−1 > RBD: 0.55 × 10^3 M−1).,mechanism
2784,10.1002/smll.202512624,Protein loading correlation with proline content,"""r = -0.721, p < 0.05""",Links protein sequence feature to hydrogel capture capacity.,"Correlation analysis revealed that the extent of protein loading had a strong negative correlation with the proline residue content (r = −0.721, p < 0.05).",mechanism
2785,10.1002/smll.202512624,Microneedle geometry,"""10 × 10 array; square-based pyramidal tips; 700 um length; 200 um base width""",Device geometry influences tip loading and transdermal delivery but is not a standard adsorption property.,"MI-MAP, having a 10 × 10 array of square-based, pyramidal-shaped microneedle tips with a length of 700 µm and a base width of 200 µm.",hydrogel
2786,10.1002/smll.202512624,RBD/CpG vaccine dose per mouse,"""5 ug RBD and 20 ug CpG per mouse""",Connects protein loading to in vivo vaccination outcome.,S.C. injection of RBD/CpG solution at the same dosage (5 µg of RBD and 20 µg of CpG per mouse).,experiment
2787,10.1002/smll.202512624,MI-MAP neutralizing antibody response,"""approximately 78.7% three weeks after boost""",Biointerface functional outcome linked to protein-loaded MI-MAP delivery.,"Three weeks after the boost dose, MI-MAP was found to induce the highest neutralizing antibody response (ca. 78.7%), followed by S.C. injection (ca. 59.4%) and HA-MAP (ca. 16.1%).",biointerface_response
2788,10.1002/smll.202512624,Dex-HPE microgel degradation,"""complete degradation within 10 days in PBS at 37 C""",Hydrogel biodegradation is relevant to delivery and safety of retained protein-loaded microgels.,Dex-HPE microgels were found to undergo complete degradation within 10 days upon incubation in PBS at 37 °C.,hydrogel_properties
2789,10.1016/j.talanta.2022.124068,water_contact_angle_magnetic_graphene,"""53.14°""",Comparator hydrophilicity measurement for substrate before PCBAA hydrogel modification.,The water contact angle of magnetic graphene was 53.14°.,material_characterization
2790,10.1016/j.talanta.2022.124068,water_contact_angle_MagG_PCBAA,"""38.18°""",Hydrogel hydrophilicity value relevant to HILIC and anti-nonspecific adsorption mechanism.,The water contact angle of the MagG@PCBAA hydrogel was 38.18°.,material_characterization
2791,10.1016/j.talanta.2022.124068,XRD_retained_magnetic_graphene_crystal_structure,"""26.1° (002), 30.5° (220), 35.6° (311), 43.3° (400), 57.2° (511), 62.7° (440)""",Shows magnetic graphene crystal features retained after hydrogel preparation.,"The diffraction peaks 26.1° (002), 30.5° (220), 35.6° (311), 43.3° (400), 57.2° (511) and 62.7° (440) belonged to the characteristic diffraction peaks of magnetic graphene.",material_characterization
2792,10.1016/j.talanta.2022.124068,FTIR_functional_group_assignments,"""570 cm−1 Fe-O; 1544 cm−1 N-H secondary amide; 1627 cm−1 N-H primary amide; 1680 cm−1 C=O; 3307 cm−1 N-H""",Supports hydrogel functional group identity relevant to adsorption mechanism.,"The peaks at 570 cm−1 assigned to the characteristic peak of Fe–O, 1544 cm−1 belonged to the bending vibration of N–H (secondary amide), 1627 cm−1 assigned to the bending vibration of N–H (primary amide). The peaks at 1680 cm−1 belonged to the stretching vibration of CO, 3307 cm−1 assigned to the stretching vibration of N–H.",material_characterization
2793,10.1016/j.talanta.2022.124068,serum_GO_neurodegenerative_association,"""36 glycoproteins participated in neurodegenerative disorders-related pathways""",Disease-specific glycoproteomics outcome beyond adsorption metrics.,"Totally, 36 glycoproteins were participated in these neurodegenerative disorders-related pathways.",bioinformatics_outcomes
2794,10.1016/j.talanta.2022.124068,exosome_capture_size_range,"""30–150 nm""",Hydrogel used beyond glycopeptides to capture serum exosomes.,The exosomes captured by the MagG@PCBAA hydrogel were vesicle-like and about 30–150 nm in diameter.,biointerface_response
2795,10.1021/acsbiomaterials.9b00522,CNC electrophoretic mobility,"""-1.86 x 10^-8 m^2 V^-1 s^-1 in 0.25 wt % CNC suspension in 10 mM NaCl""","Charge was reported as electrophoretic mobility rather than zeta potential, but it supports the anionic CNC adsorption mechanism.",The electrophoretic mobility of the CNCs (0.25 wt % suspensions in 10 mM NaCl) was determined using a ZetaPlus analyzer to be −1.86 × 10^-8 m^2 V^-1 s^-1.,hydrogel_properties
2796,10.1021/acsbiomaterials.9b00522,CNC sulfate half-ester charge density,"""0.42 wt %, approximately 0.30 charges per nm^2""",Surface sulfate charge explains electrostatic attraction to cationic lysozyme.,The anionic sulfate half-ester content on the CNC surface was determined via conductometric titration to be 0.42 wt % (≈ 0.30 charges per nm2).,hydrogel_properties
2797,10.1021/acsbiomaterials.9b00522,Magnetic alignment field,"""0.56 T""",Alignment was a design variable tested for effects on protein adsorption.,"In cases in which magnetic alignment was desired, a 0.56 T rare earth magnet was used to align CNCs within the nanocomposite hydrogels.",experiment
2798,10.1021/acsbiomaterials.9b00522,Protein adsorption concentration scan,"""125, 250, 500, 1000, and 2000 μg/mL""","Adsorption assay scanned multiple initial protein concentrations, but supplied context lacks corresponding numeric adsorption values.","60 μL of either FITC-BSA, FITC-Fib, or FITC-Lys solutions in PBS was added at a concentration of 125, 250, 500, 1000, or 2000 μg/mL.",experiment
2799,10.1021/acsbiomaterials.9b00522,PO 10 hydrogel preparation exception,"""Sequential extrusion and manual mixing of 50 μL of each precursor solution""",PO 10 fast gelation required a different well-plate preparation method than PO 100 hydrogels.,"Because of the extremely fast gelation time, PO 10 hydrogels were instead prepared by sequentially extruding 50 μL of both precursor solutions into each well and manually mixing.",experiment
2800,10.1002/macp.200500125,separation_efficiency_eta_definition,"""Calculated from absorbance of original and supernatant solutions, concentration terms, hydrogel mass change, solution volume, and water density.""",The paper reports bioseparation as gel-extraction efficiency rather than conventional protein adsorption capacity.,"The separation efficiency, η, could be calculated using Equation (4); Equation (5) uses C0, A0, Aa, rho, M, m1, and m2.",extraction_method_metrics
2801,10.1002/macp.200500125,BSA_concentration_mechanism,"""Hydrogel concentrates BSA solution by taking up water below LCST and expelling water above LCST.""",The target protein is not necessarily adsorbed as a bound protein; the separation process is water-removal-based concentration.,"Here, we took advantage of the temperature-sensitivity of the PNIPA component to adsorb free water from solution at 25 °C and expel imbibed water at 45 °C during the concentration process.",mechanistic_notes
2802,10.1002/macp.200500125,hydrogel_feed_ratio_r,"[0.2, 0.4, 0.5, 0.6, 0.8]","The copolymer composition was a key design variable affecting swelling, LCST, and dextran separation efficiency.","GMA-Dex and NIPA were dissolved in distilled water according to a weight ratio, r, in the feed (GMA/(GAM + NIPA)) of 0.2, 0.4, 0.5, 0.6, and 0.8 respectively.",hydrogel_design_variables
2803,10.1021/nl072174l,effective_MWCO_NIPAm,"""approximately 20000 Da exclusive pore size; NIPAm marker study described as capturing MW <=14400 Da or smaller and not binding MW >=14400 Da""",The hydrogel pore cutoff is central to adsorption/selectivity but reported in multiple approximate ways.,Particles were identified with an effective approximately 20000 Da exclusive pore size; later the authors state NIPAm showed similar MWCO with MW <=14400 Da or smaller and not binding MW >=14400 Da.,hydrogel_properties
2804,10.1021/nl072174l,effective_MWCO_NIPAm_AAc,"""captured proteins with MW less than ca. 21500 Da and did not bind proteins greater than 21500 Da""",Defines size selectivity for baited hydrogel particles.,NIPAm/AAc-baited particles captured and concentrated all protein molecules with MW less than ca. 21500 Da and did not bind proteins with MW greater than 21500 Da.,hydrogel_properties
2805,10.1021/nl072174l,temperature_effect_on_MWCO,"""MWCO approximately 10000 Da higher at 4 C than at 40 C""",Temperature-responsive pore behavior affects protein adsorption cutoff.,"The solution of molecular weight markers was incubated with NIPAm/AAc particles at 4 and 40 C, and the MWCO was approximately 10000 Da higher at 4 C with respect to 40 C.",experiment_conditions
2806,10.1021/nl072174l,pH_responsive_particle_size,"""NIPAm/AAc particle size decreases as pH decreases; higher pH increases average particle size due to AAc deprotonation""","pH changes both charge and particle size, influencing adsorption.","At low pH (3.5), AAc groups are protonated; at pH 4.5 and 6.5 AAc groups are partially deprotonated and average particle size increases.",hydrogel_properties
2807,10.1021/nl072174l,serum_albumin_contradiction,"""Narrative says albumin not present in particles, but Table 2 includes albumin precursor for NIPAm/AAc particles.""",Potential extraction or article inconsistency affecting interpretation of albumin exclusion.,The list of identified proteins demonstrated that albumin and other high-abundance serum proteins were not present in the particles; Table 2 lists albumin precursor [Homo sapiens] with MW 69321.63.,quality_flags
2808,10.1021/nl072174l,electroelution_release,"""Captured analytes can be electroeluted for analysis; serum proteins were eluted under denaturing conditions.""",Desorption/recovery method is important for hydrogel affinity capture workflows.,"The captured analytes can be readily electroeluted for analysis. In serum experiments, trapped proteins were electrophoretically eluted from particles under denaturing conditions.",experiment
2809,10.1021/nl072174l,future_affinity_baits,"[""NIPAm/allylamine for anionic proteins"", ""NIPAm/styrene for hydrophobic metabolites"", ""p-vinylphenylboronic acid for sugars and nucleic acids"", ""triazinil-based reactive dyes for proteins"", ""hexadecylamine for lipid uptake"", ""cyclodextrins for small molecules""]",Design-space statements extend beyond tested adsorption records but are useful for materials ontology.,"Authors mention positively charged, hydrophobic, boronate, reactive dye, hexadecylamine, and cyclodextrin baits for future selective harvesting.",material_mentions
2810,10.1021/acsami.8b18302,bacterial_dynamic_adhesion_not_adsorption,"""S. aureus cells did not arrest on any PEG coating but showed coating-dependent dynamic engagement/rolling.""","The paper's main outcome is bacterial surface transport, while protein adsorption is used primarily to confirm antifouling coating quality.",Three protein-repellant PEG-dimethylacrylate hydrogel films and two protein-repellant PEG brushes were sufficiently fouling-resistant to prevent the accumulation of flowing bacteria.,biointerface_response
2811,10.1021/acsami.8b18302,left_censored_adsorption_values,"""All fibrinogen adsorption values are reported as <0.01 mg/m2.""","Values are below detection limit and should be treated as censored, not exact zero.",A key property for all five of the coatings is their lack of fibrinogen adsorption within detection limits of 0.01 mg/m2.,outcome
2812,10.1021/acsami.8b18302,hydrogel_brush_architecture_comparison,"""PEG hydrogels were approximately 100 um thick; PEG brushes were approximately 10 nm thick.""",The article compares antifouling hydrogel films with molecular-scale brush coatings under the same fibrinogen adsorption cutoff.,"Hydrogel coatings are on the order of 100 um thick while the brushes are the molecular scale, on the order of 10 nm.",hydrogel_properties
2813,10.1021/acsami.7b17670,zeta_potential_series_mV,"[{""hydrogel"": ""Alg/PEI 0"", ""zeta_potential_mV"": ""-9.5 ± 1.9""}, {""hydrogel"": ""Alg/PEI 0.025"", ""zeta_potential_mV"": ""-5.3 ± 0.1""}, {""hydrogel"": ""Alg/PEI 0.045"", ""zeta_potential_mV"": ""-0.5 ± 0.9""}, {""hydrogel"": ""Alg/PEI 0.06"", ""zeta_potential_mV"": ""20.8 ± 1.0""}, {""hydrogel"": ""Alg/PEI 0.1"", ""zeta_potential_mV"": ""32.3 ± 2.9""}]",Charge balance is the main design variable and mechanistic explanation for protein resistance.,"The ζ-potential results of these five hydrogels were −9.5 ± 1.9, −5.3 ± 0.1, −0.5 ± 0.9, 20.8 ± 1.0, and 32.3 ± 2.9 mV, respectively.",hydrogel_properties
2814,10.1021/acsami.7b17670,balanced_charge_ratio,"""alginate/PEI ratio 1:0.045""","This ratio identified the antifouling, near-neutral hydrogel formulation.","The ζ-potential of Alg/PEI 0.045 hydrogel was close to zero, indicating the balanced charged hydrogel could be successfully achieved when the alginate/PEI ratio was 1:0.045.",hydrogel_design
2815,10.1021/acsami.7b17670,hemolysis_rate_balanced_hydrogel,"""0.03%""",Biointerface outcome linked by authors to reduced protein/blood fouling but not a direct protein adsorption metric.,The supernatants of the balanced charged Alg/PEI 0.045 hydrogel showed the lowest hemolysis effect and the HR was 0.03%.,biointerface_response
2816,10.1021/acsami.7b17670,foreign_body_capsule_results,"""No fibrous capsule around balanced charged hydrogel at 4 weeks or 3 months; positively charged hydrogel capsule 97.1 ± 9.6 μm at 3 months; negatively charged pure alginate capsule 49.9 ± 8.1 μm at 4 weeks and 3 months.""",In vivo foreign-body response is a major paper outcome attributed to antifouling protein resistance.,No fibrous capsule was found surrounding the balanced charged hydrogels at both 4 weeks and 3 months.,in_vivo_response
2817,10.1016/j.chroma.2014.07.019,nanoparticle_loading_capacity,"""14.0 ± 1.2 mg/mL""","Quantifies the mass of pGMA nanoparticle coating on cryogel, relevant to composite hydrogel design but not a standard adsorption outcome.",The loading capacity of nanoparticles on CM was estimated at 14.0±1.2 mg/mL.,hydrogel_composite_loading
2818,10.1016/j.chroma.2014.07.019,pGMA_nanoparticle_size,"""about 100 nm; volume-averaged diameter 100 nm with narrow size distribution""",Defines the coating particle size used to increase surface area.,"The prepared NPs was about 100 nm, which is corresponding with the result of size analysis viz. volume-averaged diameter was 100 nm with narrow size distribution.",nanoparticle_characterization
2819,10.1016/j.chroma.2014.07.019,specific_surface_area,"{""CM_NPs_m2_g_dry_cryogel"": 21.3, ""CM_m2_g_dry_cryogel"": 9.2, ""pGMA_nanoparticles_m2_g"": 49.6}",Supports the proposed mechanism that nanoparticle coating increases adsorption capacity by increasing surface area.,"Table 1 lists specific surface area: pGMA nanoparticles 49.6 m2/g dry cryogel, CM 9.2, CM-NPs 21.3.",surface_area_characterization
2820,10.1016/j.chroma.2014.07.019,flow_rate_robustness,"""DBC and column efficiency decreased only slightly as flow rate increased from 0.6 to 12 cm/min.""",Qualitative performance trend without extractable numeric values from the supplied context.,The binding capacity as well as column efficiency decreased only slightly with increasing flow rate from 0.6 to 12 cm/min.,qualitative_flow_rate_effects
2821,10.1016/j.chroma.2014.07.019,pore_structure,"""interconnected pores 10-100 um; nanoparticle coating produced rough pore walls""",Macroporous cryogel morphology is central to fast-flow chromatography behavior.,"Both the monoliths have interconnected pores (10-100 μm in width). However, the CM-NPs had a rough wall surface due to the coating of a dense NPs layer.",hydrogel_morphology
2822,10.1021/acsami.1c21814,QCM-D mass sensitivity,"""17.7 ng/cm2*Hz""",Enables interpretation of the reported less-than-1 Hz protein adhesion signal for p(NIPAm-co-MPC).,"QCM-D ... down to 1 Hz, with a mass sensitivity of 17.7 ng/cm2*Hz.",method_sensitivity
2823,10.1021/acsami.1c21814,zwitterionic coating protein signal,"""frequency variation due to protein adhesion smaller than 1 Hz""",The authors interpret this as BSA adsorption lower than the mass sensitivity of a 5 MHz crystal.,"In this case, the frequency variation due to the protein adhesion was smaller than 1 Hz.",adsorption_detection_limits
2824,10.1021/acsami.1c21814,clean sensor protein release reference frequency gap,"""4.37 Hz after rinsing, reduced to 3.47 Hz at end of cooling ramp for 5th overtone""",Quantitative QCM-D desorption-related metric is reported for the non-hydrogel clean sensor comparator.,"For the reference sensor, the frequency gap between the two curves measured at the end of the rinsing part for the 5th overtone was 4.37 Hz. At the end of the cooling ramp, this was reduced to 3.47 Hz.",control_sensor_qcmd_release
2825,10.1021/acsami.1c21814,microgel film thickness,"""127.1 nm average thickness""",Defines QCM-D detectability of the hydrogel film through temperature scans.,"The experimentally determined values showed an average thickness of 127.1 nm, confirming the appropriate size of the coating.",hydrogel_physical_properties
2826,10.1021/acsami.1c21814,selected microgel hydrodynamic diameter range,"""176 to 78 nm from 15 to 50 °C""",Temperature-dependent particle size supports thermoresponsive hydrogel behavior.,DLS studies showed a hydrodynamic diameter comprised between 176 and 78 nm in the temperature range between 15 and 50 °C for particles synthesized with 2.5 wt % CTAB and 6 mol % BIS.,hydrogel_physical_properties
2827,10.1021/acs.langmuir.8b04071,field_biofouling_biomass_2_months,"{""AN0_PE"": ""583 g/kg"", ""AN1_PE-PANI"": ""396 g/kg"", ""AN2_PE-PANI-PZH-nSiO2_0.01_pct"": ""350 g/kg"", ""AN3_PE-PANI-PZH-nSiO2_0.02_pct"": ""344 g/kg"", ""AN4_PE-PANI-PZH"": ""518 g/kg""}","Quantitative antifouling outcome is reported, but it is biomass accumulation on aquaculture nets rather than protein adsorption.","The 2 month exposed samples accumulated 583, 396, 350, 344, and 518 g/kg biomass over the nettings, respectively, in AN0, AN1, AN2, AN3, and AN4.",biofouling_field_outcomes
2828,10.1021/acs.langmuir.8b04071,treatment_codes,"{""AN0"": ""PE"", ""AN1"": ""PE-PANI"", ""AN2"": ""PE-PANI PZH + nano SiO2, 0.01%"", ""AN3"": ""PE-PANI PZH + nano SiO2, 0.02%"", ""AN4"": ""PE-PANI PZH""}",Treatment coding is central to interpreting the field antifouling comparisons.,"Table 1 lists AN0 as PE, AN1 as PE-PANI, AN2 as PE-PANI PZH + nano SiO2 at 0.01%, AN3 as PE-PANI PZH + nano SiO2 at 0.02%, and AN4 as PE-PANI PZH.",material_treatments
2829,10.1021/acs.langmuir.8b04071,protein_resistance_claim_without_primary_adsorption_data,"""The authors claim the hydrogel was protein-resistant, but the supplied context does not report a primary protein adsorption assay.""",This distinguishes mechanistic interpretation from extractable adsorption data.,"The hydrogel exhibited medium hydrophilic nature, which made the hydrogel protein- and bacteria-resistant.",qualitative_mechanism_claims
2830,10.1002/jmr.870,protein_responsive_specific_shrinking,"""MIPs respond to corresponding template protein with significant specific volume shrinking.""",The hydrogel response is triggered not only by conventional stimuli but also by recognition of the target protein.,"The molecularly imprinted polymers (MIPs) can respond not only to external stimuli such as temperature and salt concentration, but also to the corresponding template protein with significant specific volume shrinking.",responsive_behavior
2831,10.1002/jmr.870,shape_accommodation_claim,"""MIPs seemed to change shape to accommodate the conformation of the template protein, forming shape-complementary cavities.""",Paper-specific mechanistic claim linking protein rebinding to conformational accommodation by the hydrogel.,The results indicated that the MIPs seemed to change shape to accommodate the conformation of the template protein leading to the formation of a shape complementary cavity.,mechanism
2832,10.1016/j.memsci.2025.124493,microgel_attachment_mechanism,"""imide bond formation between SMA anhydride and microgel primary amines or electrostatic interaction between hydrolyzed SMA carboxylates and positively charged microgels""",The paper-specific membrane functionalization chemistry explains microgel coating stability without harsh pretreatment.,"In weak alkaline environments, the anhydride groups in the SMA react with the amine groups to form an imide bond. Alternatively, the maleic anhydride group can also undergo ring opening... forming strong electrostatic bonds.",hydrogel.synthesis_method
2833,10.1016/j.memsci.2025.124493,microgel_coating_tradeoff,"""microgel-coated membranes had improved antifouling but reduced pure water permeability; PWP decreased by roughly 60% for MG-60C and 80% for MG-80C relative to PS-0""",Important performance tradeoff for interpreting adsorption/fouling resistance.,"Following microgel coating, PWP decreases by roughly 60% and 80% for MG-60C and MG-80C, respectively.",hydrogel_properties.side_outcomes
2834,10.1016/j.memsci.2025.124493,gelatin_protocol_limitation,"""gelatin fouling at 20 LMH exceeded Jth for all membrane types and was not fully optimized""",The authors explicitly qualify gelatin results as harsh and protocol-limited.,The gelatin fouling protocol is not as well optimized as the BSA tests... fouling proceeds so quickly at 20 LMH that this flux clearly exceeds the Jth of all membrane types.,quality.value_ambiguity
2835,10.1016/j.memsci.2025.124493,MG80C_flux_control_limitation,"""MG-80C could not rapidly reach the 45 LMH target flux due to high TMP, reducing effective filtration time""",This affects interpretation of MG-80C BSA fouling resistance at 45 LMH.,"Due to the high TMP required for MG-80C, the system was unable to rapidly reach the target flux, which reduced the effective filtration time at the set flux.",quality.value_ambiguity
2836,10.1002/pat.1726,PMPC_content_series,"{""silicone_hydrogel_1"": ""5.31%"", ""silicone_hydrogel_2"": ""11.33%"", ""silicone_hydrogel_3"": ""15.16%"", ""silicone_hydrogel_4"": ""18.86%"", ""silicone_hydrogel_5"": ""21.36%"", ""silicone_hydrogel_6"": ""23%""}",PMPC content is the main design variable explaining the protein adsorption trend but is not a dedicated scalar field in the record schema.,"Silicone hydrogels 1, 2, 3, 4, 5, and 6 having the PMPC content of 5.31, 11.33, 15.16, 18.86, 21.36, and 23% in the IPNs, respectively.",material_design_variables
2837,10.1002/pat.1726,protein_adsorption_protocol,"""Membranes immersed in PBS overnight, then in 5 mg/ml BSA in PBS pH 7.4 for 12 hr at 37°C, rinsed with 500 ml fresh PBS twice by stirring at 300 rpm for 5 min, adsorbed protein detached in 1 wt% SDS by sonication for 5 hr, and quantified by BCA assay.""",Detailed shared adsorption and desorption workflow applies to all records.,Protein deposition resistance evaluation was conducted as follows: the membranes were immersed in PBS overnight prior to immersing in 5 mg/ml BSA in PBS (pH 7.4) for 12 hr at 37°C and then rinsed with 500 ml of fresh PBS twice by stirring method (300 rpm for 5 min). The adsorbed protein was detached in sodium dodecyl sulfate (SDS) 1 wt% in water by sonication for 5 hr and the concentration of protein in the SDS solution was determined by the bicinchoninic acid assay method.,adsorption_protocols
2838,10.1002/pat.1726,surface_PMPC_indicator_XPS,"""XPS P 2p/C 1s increased from absent in pristine silicone to 0.0017, 0.0048, 0.0054, 0.0071, 0.0147, and 0.0201 for silicone hydrogels 1-6.""",Surface phosphorus from phosphorylcholine is used as evidence for PMPC presence on the surface and supports the proposed protein-resistance mechanism.,The P 2p data provided obvious evidence for the presence of PMPC on the surface of silicone hydrogels. The P 2p/C 1s value ... increased with the PMPC content.,surface_characterization
2839,10.1002/pat.1726,contact_angle_trend,"""Pristine silicone contact angle 115°; after PMPC incorporation, contact angle reduced from 86° to 42° across silicone hydrogels.""","Individual hydrogel contact angle values are not tabulated in supplied context, but the trend is central to mechanism.","The water contact angle of the pristine silicone was measured to be 115°. However, after PMPC was incorporated into the IPN, the contact angle was reduced from 86° to 42°.",surface_characterization
2840,10.1021/acs.langmuir.1c01638,dopamine_enrichment_in_BSA_matrix,"{""efficiency_pct"": 97, ""preconcentration_factor"": 650, ""release"": ""200 uL HCl, pH 1"", ""release_concentration"": ""6.29 ± 0.13 uM, n = 4"", ""sample"": ""130 mL of 0.01 uM dopamine in PBS containing 50 mg/mL BSA""}","Quantitative enrichment was performed in a protein-containing matrix, but the measured target was dopamine rather than protein.","The same experiment as above was conducted with 130 mL of a dopamine solution (0.01 μM in PBS containing 50 mg/mL BSA) representing a simple blood plasma model. The captured dopamine was released with 200 μL of HCl (pH 1). The amperometric measurement gave the concentration of the release solution as 6.29 ± 0.13 μM (n = 4) so that for a preconcentration factor of 650, the efficiency was 97%.",small_molecule_enrichment_in_protein_matrix
2841,10.1021/acs.langmuir.1c01638,protein_repellency_claim_from_prior_work,"""PDMAA-based polymer networks are described as highly protein-repellent in cited prior reports.""",This is relevant to protein-hydrogel interfaces but is not a measured result from this article context.,"Recently, it has been reported that PDMAA-based polymer networks are highly protein-repellent thanks to their hydrophilicity and ability to swell in aqueous solutions, which can significantly reduce the nonspecific adsorption of interfering biological macromolecules (e.g., fibrinogen) onto sensor layers.",background_mechanism_claims
2842,10.1002/jbm.a.36116,hydrogel_adsorption_area_geometry,"""h = 1 mm, d = 5 mm disk""","Adsorption assay gives hydrogel dimensions but not protein mass concentration, so surface-normalized adsorption cannot be calculated.","Diluted plasma (200 μL) was added to the hydrogel sample (h = 1 mm, d = 5 mm), and the mixture was incubated for 2 h at 37°C in a shaker incubator.",adsorption_assay_conditions
2843,10.1002/jbm.a.36116,CaCl2_selection_for_bioassays,"""1 M CaCl2 hydrogels used in remaining experiments after mechanical screening""",Protein adsorption records infer preparation condition from prior statement rather than adsorption subsection repeating CaCl2 concentration.,"The maximum strength of pectin hydrogels was obtained using a 1 M CaCl2 solution... Therefore, the pectin hydrogels that were prepared with the 1 M CaCl2 solution were used in the remaining experiments.",hydrogel_preparation_conditions
2844,10.1002/app.47956,optimized_D_GlcNAc_immobilization,"""160.39 ± 26.38 mg D-GlcNAc/g dry cryogel experimentally; model estimate 163.21 mg/g""",Ligand density is central to interpreting affinity adsorption but is not a protein adsorption metric.,"The maximum quantity of immobilized D-GlcNAc estimated from the adjusted model was 163.21 mg g−1... repeated experimentally, with an average result obtained equal to 160.39 ± 26.38 mg g−1.",hydrogel_functionalization
2845,10.1002/app.47956,optimized_functionalization_conditions,"""12.03 °C GLU inclusion temperature and 5.64 mg/mL D-GlcNAc concentration; GLU concentration fixed at 5%; AGE fixed at 1.1%""",Functionalization conditions define the adsorption material used in the protein capture test.,The maximum quantity... was 163.21 mg g−1 for the GLU inclusion temperature of 12.03 °C and D-GlcNAc concentration used equal to 5.64 mg mL−1.,hydrogel_functionalization
2846,10.1002/app.47956,hemagglutination_selectivity_signal,"""Protein concentration reduction 11.3%; SHA reduction 43.2%""",Functional bioactivity depletion indicates preferential lectin capture from a crude protein mixture.,The SHA decreases more than the concentration of protein... reducing about 40% of the hemagglutinating activity of the extract with a reduction around of 10% of the protein.,bioactivity_or_selectivity_outcomes
2847,10.1002/app.47956,macroporous_structure_preserved,"""Total porosity 0.935 ± 0.002 and macroporous fraction 0.816 ± 0.022 for D-GlcNAc activated cryogel""",Macroporosity supports crude-extract protein transport and low obstruction.,"Characterization analyses showed that the activation process was effective, maintaining the macroporous structure and physical characteristics.",hydrogel_properties
2848,10.1016/j.carbpol.2014.05.050,hydrogel_sample_4_BTCA_feed,"""GG 1.0 g (2.3 mmol); BTCA 4.0 g (20 mmol); yield 1.14 g (90%)""","Protein adsorption experiments were conducted using sample 4, whose formulation is needed to distinguish it from samples 1-3.","Table 1 lists sample 4 with GG 1.0 g (2.3 mmol), BTCA 4.0 g (20 mmol), and yield 1.14 g (90%).",hydrogel_synthesis_conditions
2849,10.1016/j.carbpol.2014.05.050,hydrogel_sample_4_structural_parameters,"""nBTCA 0.43; nC 0.22 (52% crosslinked BTCA); nG 0.21 (48% grafted BTCA)""",Sample 4 structure affects swelling and adsorption behavior and identifies the hydrogel used for protein adsorption.,"Table 2 reports sample 4 nBTCA 0.43, nC 0.22 (52%), and nG 0.21 (48%).",hydrogel_structural_parameters
2850,10.1016/j.carbpol.2014.05.050,BTCA_pKa_in_GG_hydrogels,4.2,The pKa is used by the authors to explain pH-dependent adsorption and hydrogel charge state.,"The pIs of lysozyme and BSA are known to be ca. 11 and 4.7, respectively, and the pKa of BTCA in GG hydrogels is 4.2.",mechanism_parameters
2851,10.1016/j.carbpol.2014.05.050,protein_release_burst,"""30-55% of loaded proteins released in the first hour""",Release behavior is coupled to adsorption strength and protein-loaded hydrogel performance.,"In the initial release, GG hydrogels released 30-55% of the loaded proteins, which is considered to be a burst effect.",protein_release_outcomes
2852,10.1002/anie.201805772,magnetic_template_coupling_yield_trypsin,"""3.9 umol g-1; surface coverage 0.035 umol m-2""",Template loading on magnetic nanoparticles affects imprinting density and assay ligand density but is not a hydrogel adsorption metric.,"This corresponds to a coupling yield of 1.7 and 3.9 umol g-1, respectively, translating into a surface coverage of 0.015 and 0.035 umol m-2, respectively.",template_carrier_properties
2853,10.1002/anie.201805772,magnetic_template_coupling_yield_pepsin,"""1.7 umol g-1; surface coverage 0.015 umol m-2""",Template loading on magnetic nanoparticles affects imprinting density and assay ligand density but is not a hydrogel adsorption metric.,"This corresponds to a coupling yield of 1.7 and 3.9 umol g-1, respectively, translating into a surface coverage of 0.015 and 0.035 umol m-2, respectively.",template_carrier_properties
2854,10.1002/anie.201805772,nanogel_recovery_yield,"""approximately 10 mg recovered in elution step; circa 13% conversion; stock nanogel concentration circa 0.1 mg mL-1""",This is a synthesis yield and stock concentration rather than a protein adsorption outcome.,"Approximately 10 mg of polymer could be recovered in the elution step, translating into a conversion of monomer into particle-attached nanogel of circa 13% based on added monomer. This moreover corresponds to a stock nanogel concentration of circa 0.1 mg mL-1.",nanogel_synthesis_yield
2855,10.1002/anie.201805772,nanogel_magNP_size_increase,"""circa 130 nm increase after mixing P-NG and magNP-P""",DLS evidence of nanogel attachment to magnetic templates supports assay mechanism but is not direct adsorption capacity.,DLS showed a circa 130 nm increase in size after mixing P-NG and magNP-P.,binding_mechanism_evidence
2856,10.1002/admi.202201226,non_adsorption_antifouling_metric,"""BSA FRR 82.95%""",The study is relevant to protein-hydrogel interactions but reports membrane flux recovery rather than direct protein adsorption uptake.,"The stable flux recovery rate of the CQAS hydrogel membrane to the simulative contaminants BSA, HA, and SA are 82.95%, 92.89%, and 73.37%, respectively.",protein_antifouling_metrics
2857,10.1002/admi.202201226,positively_charged_yet_antifouling,"""Antifouling attributed to super-hydrophilic hydrogel layer despite positive membrane charge.""","Positive surfaces may attract negatively charged foulants, but authors claim hydration-layer antifouling dominates.","Prepared hydrogel membrane surface in this research was positively charged, while most of the pollutants were negatively charged... results were strikingly completely opposite... antifouling performance mainly depended on super-hydrophilic of hydrogel layer.",mechanistic_notes
2858,10.1021/acs.analchem.2c03055,chemiluminescence_probe_loading,"""0.157 mM ABEI and 11.9 μg/mL Co2+ in 10 mg/mL PMAANGs-ABEI/Co2+""","This quantifies small-molecule and metal loading in the nanogel signal probe, relevant to assay signal but not protein adsorption.",It was calculated that there was 0.157 mM ABEI in 10 mg/mL PMAANGs-ABEI/Co2+. ICP-AES showed 11.9 μg/mL Co2+ in 10 mg/mL PMAANGs-ABEI/Co2+.,nanogel_characterization
2859,10.1021/acs.analchem.2c03055,nanogel_particle_size,"""580 ± 16 nm by TEM; 674 nm hydrodynamic diameter by DLS; PDI 0.016""",Particle size and swelling behavior are central hydrogel nanoparticle properties and may influence protein biointerface behavior.,All of the nanogels were uniform spheres with an average size of 580 ± 16 nm. The average hydrodynamic diameter measured by DLS was 674 nm. The PDI was 0.016.,hydrogel_properties
2860,10.1021/acs.analchem.2c03055,nonspecific_adsorption_time_effect,"""Control CL intensity in absence of N protein increased with prolonged incubation time from 5 to 40 min.""",This is the closest explicit adsorption-related observation in the article context.,"Due to nonspecific adsorption between the signal probe and the capture probe, the CL intensity of the control in the absence of N protein obviously increased with prolonged incubation time.",biointerface_controls
2861,10.1021/acs.analchem.2c03055,fast_immunoassay_condition,"""5 min incubation at 37 °C; detection results within 8 min""",The short protein-binding/immunocomplex formation time is an unusual assay-performance claim.,5 min of incubation time was chosen for the following experiments. The method can give detection results within 8 min.,assay_conditions
2862,10.1021/acs.analchem.2c03055,serum_recovery,"""91.2-107.3% recovery for 25.0, 50.0, and 100.0 ng/mL N protein spiked into 100-fold diluted human serum""","Reports matrix tolerance for protein detection in serum, although not adsorption capacity.","Recoveries in the range of 91.2-107.3%. Table 1 reports 94.1%, 91.2%, and 107.3% recovery.",matrix_validation
2863,10.1021/jp907508w,enzyme_activity_enhancement_factor,"""3.2-3.5 fold increase in hydrolytic activity after immobilization""","Most enzyme immobilization systems reduce activity, but this hydrogel adsorption increased kcat substantially.",Immobilization of beta-D-glucosidase onto PS-PNiPA microgels results in a remarkable enhancement of the hydrolytic activity by a factor of 3.2-3.5.,biointerface_response
2864,10.1021/jp907508w,no_unfolding_by_FTIR,"""unfolding of adsorbed beta-D-glucosidase excluded by FT-IR""",Protein conformation is directly assessed after adsorption and linked to retained/enhanced activity.,"As no increase in this range can be observed, an unfolding of adsorbed beta-D-glucosidase can definitely be excluded.",mechanism
2865,10.1021/jp907508w,thermoresponsive_diffusion_effect,"""carrier hydrodynamic radius shrinks by about 40 nm at 32 °C, reducing pore sizes and slowing oNPG diffusion""",Temperature-responsive hydrogel state directly modulates post-adsorption enzyme kinetics.,"Both phenomena can be attributed to the volume phase transition of the PS-PNiPA polymer at 32 °C, where the hydrodynamic radius Rh of the carrier shrinks about ca. 40 nm.",hydrogel_properties
2866,10.1021/jp907508w,adsorption_despite_like_charge,"""negative enzyme at pH 7.2 adsorbs strongly to weakly negative PS-PNiPA microgel""",Adsorption is not explained by electrostatic attraction; hydrogen bonding and hydrophobic bonding are emphasized.,The enzyme has an overall negative charge at the conditions chosen for adsorption. Due to the sulfate groups... the PS-PNiPA core-shell system is weakly negatively charged. This results in an overall repulsion.,mechanism
