Repository: sunyrain/PHA

# PHA Protein-Hydrogel Adsorption Dataset

Generated: 2026-07-05T11:36:45

## Scope

This curated package organizes literature-derived protein-hydrogel adsorption, binding, immobilization, antifouling, and related biointerface records extracted from the local PHA corpus.

The primary unit is one record:

`paper + hydrogel/sample + protein/mixture + experimental condition + measured outcome`

## Contents

- `data/sources.csv`: article-level metadata, extraction status, and curation decision.
- `data/records_flat.csv`: flattened record-level table with provenance, hydrogel, protein, condition, outcome, mechanism, and quality fields.

File: data/curated/pha_scientific_dataset_20260705/data/special_fields.csv (part 30 of 55)
id,doi,field_name,field_value_json,why_special,evidence_text,suggested_table
2867,10.1002/admt.202400025,enzyme_enhancement_factor,2.7,Primary reported performance metric links hydrogel-immobilized enzyme to CO2 capture rather than protein adsorption.,"The peak enzyme enhancement factor, taken as the ratio of the CO2 capture efficiencies of the enzyme-catalyzed and uncatalyzed filters at 0 h, was 2.7.",CO2 capture performance
2868,10.1002/admt.202400025,free_enzyme_comparator_capture_efficiencies,"{""1x_equivalent_enhancement_factor"": 5.1, ""1x_equivalent_free_enzyme_capture_efficiency_pct"": 40.0, ""3x_equivalent_enhancement_factor"": 6.7, ""3x_equivalent_free_enzyme_capture_efficiency_pct"": 52.6}",Provides comparator to immobilized enzyme but is not itself a hydrogel adsorption record.,"Capture efficiencies of 40.0% and 52.6% were achieved with 1× and 3× equivalent amount of enzyme used for an enzyme filter, respectively. The corresponding enhancement factors are thus 5.1 and 6.7.",Comparators
2869,10.1002/admt.202400025,selected_filter_geometry,"{""diameter"": ""approximately 20 mm"", ""height"": ""100 mm"", ""layers_per_repeating_unit"": 8, ""line_rotation_between_adjacent_layers"": ""45 degrees"", ""repeating_unit_height"": ""approximately 5 mm""}",The printed hydrogel format is central to gas-liquid contactor function.,The CO2 filter was printed layer-by-layer... to produce a porous cylindrical lattice shape with an approximate diameter of 20 mm and a height of 100 mm. Each printed repeating unit (≈5 mm in height) consisted of 8 layers.,Hydrogel format and geometry
2870,10.1002/admt.202400025,enzyme_leaching_hypothesis,"""high ionic strength CO2 capture solvent shields attractive interactions between enzymes and hydrogel matrix, accelerating enzyme leaching""",Mechanistic explanation for protein loss from hydrogel under operation.,The difference indicates that the high ionic strength of the CO2 capture solvent accelerated the enzyme leaching by shielding attractive interactions between enzymes and the hydrogel matrix.,Mechanism annotations
2871,10.1016/j.apmt.2025.103031,direct_in_situ_hydrogel_protein_quantification,"""Protein quantified directly from hydrogels by fluorescence microscopy rather than indirect desorption.""",Important for thick hydrogels where proteins can diffuse throughout the bulk.,"Importantly, the protein content was quantified directly from the hydrogels, rather than by indirect methods such as desorption via SDS and/or ultrasonic extraction.",protein_adsorption_methods
2872,10.1016/j.apmt.2025.103031,bulk_distribution_of_adsorbed_protein,"""Protein was uniformly distributed on the surface and in the bulk of all analysed hydrogels.""",Surface-only adsorption assumptions may underrepresent hydrogel fouling.,Fluorescence imaging of the hydrogels incubated in the protein solution revealed that the protein was uniformly distributed not only on the surface but also in bulk of the hydrogel for all samples analysed.,adsorption_spatial_distribution
2873,10.1016/j.apmt.2025.103031,effective_surface_layer_estimate,"""Using an effective surface layer thickness of 60 nm, protein adsorption was estimated as 11±0.96 ng/cm2.""",Authors compare thick hydrogel adsorption with thin PiPOx brush literature by applying a thickness correction.,"By considering an effective surface layer thickness of 60 nm, comparable to PiPOx brushes, the corresponding protein adsorption is estimated to be 11±0.96 ng/cm².",derived_surface_layer_comparison
2874,10.1016/j.apmt.2025.103031,post_incubation_solution_artifact,"""BSA post-incubation solution fluorescence slightly increased at both 1 and 10 mg/ml; 10 mg/ml FBS solution quantification was unreliable.""",Indicates limitations of indirect adsorption quantification from depleted protein solutions.,"when measuring the concentration of protein left in solution after the incubation with hydrogels a slight but constant increase in the concentration of BSA solution was observed... for FBS at...10 mg/ml, the quantification...was unreliable due to fluorescence artifacts",method_artifacts
2875,10.1016/j.apmt.2025.103031,platelet_adhesion_after_fbs_preincubation,"""Hydrogels were pre-incubated with 10 mg/ml FBS for 24 h before PRP platelet adhesion testing.""",Biointerface response is conditioned by prior protein adsorption layer.,"the investigated xerogels were initially incubated for 24 hours in 10 mg/ml FBS solution, thoroughly washed and then incubated in PRP",hemocompatibility_assay_conditions
2876,10.1016/j.biomaterials.2014.11.026,hydrogel_surface_ESCA_nitrogen,"{""PEG-RDG_N_1s_percent"": ""0.49 ± 0.16"", ""PEG-RGD_N_1s_percent"": ""0.48 ± 0.12"", ""PEG_N_1s_percent"": ""0.07 ± 0.12""}",Confirms peptide incorporation and comparable peptide loading in PEG-RGD and PEG-RDG hydrogels.,"A significantly higher amount of nitrogen was detected in the PEG-RGD and PEG-RDG hydrogels when compared to the PEG hydrogels, indicating that RGD and RDG were successfully incorporated.",hydrogel_characterization
2877,10.1016/j.biomaterials.2014.11.026,common_in_vivo_adsorbed_proteins,"{""PEG-RDG_fraction_pct"": 63, ""PEG-RGD_fraction_pct"": 70, ""PEG_fraction_pct"": 66, ""common_protein_count"": 245}",Shows high overlap of in vivo protein corona across hydrogel chemistries.,"Out of more than 300 proteins that were identified for each hydrogel formulation, 245 proteins were present on all hydrogels.",proteomics_overlap
2878,10.1016/j.biomaterials.2014.11.026,GO_extracellular_region_percent,"{""PEG"": 40.7, ""PEG-RDG"": 38.8, ""PEG-RGD"": 42.5}",Proteomic ontology descriptor for adsorbed protein panels.,"Table 2 reports GO:0005576 Extracellular region percentages of 40.7, 42.5, and 38.8 for PEG, PEG-RGD, and PEG-RDG.",go_cellular_component
2879,10.1016/j.biomaterials.2014.11.026,GO_top_biological_processes,"[""response to wounding"", ""proteolysis"", ""defense response"", ""immune response"", ""inflammatory response"", ""acute inflammatory response""]",Links adsorbed in vivo protein identity to wound and inflammatory processes.,The top six most represented GO BP terms were identical for each condition.,go_biological_process
2880,10.1016/j.biomaterials.2014.11.026,hydrogel_mesh_size,"""approximately 45 Å""",Used by authors to argue most identified proteins were too large to diffuse deeply into the hydrogel.,"Estimation of the mesh size of the hydrogel used, which is ∼45Å, suggests that the majority of the proteins identified via mass spectrometry analysis are too large to diffuse into the hydrogel.",hydrogel_properties
2881,10.1016/j.biomaterials.2014.11.026,adsorption_reversibility_observation,"""Most proteins were easily removed by saline/ammonium bicarbonate wash; boiling did not extract additional proteins.""",Suggests loosely adsorbed surface protein layers rather than strongly bound proteins.,"Most proteins were easily removed by a saline wash, suggesting the proteins are loosely adsorbed and multiple protein layers may therefore exist at the hydrogel surface.",adsorption_mechanism
2882,10.1016/j.biomaterials.2014.11.026,biointerface_decoupling_RGD,"""RGD reduced fibrous capsule density and thickness despite similar adsorbed protein profiles.""",Important mechanistic conclusion that cells may sense underlying peptide chemistry through or beneath adsorbed proteins.,"Although proteins readily adsorb to PEG-based hydrogels, the identity of the proteins was nearly identical regardless of the presence of RGD or RDG.",biointerface_response
2883,10.1016/j.jtice.2016.03.032,HA immobilization by Cu2+,"""Uncomplexed HA-p(HEMA) cryogel columns could not be used because HA continuously leaked; Cu2+ enabled formation of larger immobile HA aggregates.""",The hydrogel affinity phase depended on metal-humate aggregate immobilization; the failed control explains why Cu2+ is part of the adsorption material design.,Uncomplexed HA-p(HEMA) cryogel columns... could not be carried out due to the continuous leakage of HA... Cu2+ in p(HEMA)-HA-Cu2+ column led to formation of bigger and immobile HA aggregates within the p(HEMA) matrices.,material_design_controls
2884,10.1016/j.jtice.2016.03.032,HA aggregate loading,"""19.6 mg HA aggregates estimated before polymerization; 14.7 mg HA aggregates entrapped within the cryogel column.""",Composite loading is relevant to adsorption capacity interpretation but not a standard hydrogel property field.,"The amount of HA aggregates was estimated to be 19.6mg... Finally, the amount of HA aggregates entrapped within the cryogel column was found to be 14.7mg.",hydrogel_composition
2885,10.1016/j.jtice.2016.03.032,column geometry_volume,"""Cryogels were produced in a plastic syringe 5 mL; adsorption studies used a 5 mL column.""",Column volume supports interpretation of flow-rate and bed-format adsorption.,Protein adsorption studies were carried out in a 5mL column... Cryogels were produced... in a plastic syringe 5mL.,experiment_setup
2886,10.1016/j.jtice.2016.03.032,surface morphology,"""Both p(HEMA) and p(HEMA)-HA-Cu2+ cryogels had large continuous interconnected pores; Cu2+-humate aggregates made the polymer surface rougher than pristine p(HEMA).""",Morphology provides qualitative hydrogel structure information without numeric pore size.,Both cryogel supports had large continuous interconnected pores... Cu2+-humate aggregates made the polymer surface rougher than that of pristine p(HEMA) surface.,hydrogel_characterization
2887,10.1021/jacs.6c00205,photoactive_hydrogel_function,"""The hydrogel is both the protein-immobilizing matrix and the organic semiconductor for photoredox catalysis.""",Protein adsorption is coupled to direct electron transfer and photocatalytic output rather than measured as standalone uptake.,This approach enables direct interfacing of the organic photosensitizer with FDH without requiring additional binding supports.,biohybrid_design_features
2888,10.1021/jacs.6c00205,det_met_ratio,"""formate DET/formate MET ratio of 0.7""",Used by authors as evidence that most FDH enzymes are electronically wired to CPE-FBI.,This high formate DET/formate MET ratio of 0.7 indicates that most FDH enzymes are optimally oriented within the hydrogel matrix.,electron_transfer_metrics
2889,10.1021/jacs.6c00205,fdh_retention_assay,"""Formate production remained relatively constant over three 2 h cycles with full medium replacement.""","Retention is inferred from functional enzyme activity after repeated medium exchange, not from direct protein quantification.","Formate production remained relatively constant over three cycles, indicating that FDH introduced during the first cycle remains stably retained in the hydrogel.",retention_and_reuse
2890,10.1021/jacs.6c00205,hydrogel_hierarchical_porosity,"""SEM macropores approximately 200 um; CLSM smaller pores less than 10 um.""","Pore architecture is explicitly linked to accommodating biocatalysts across size scales, including enzymes and microbes.","Such hierarchical porosity is anticipated to promote efficient mass transport of substrates and products, while providing pore dimensions suitable for biocatalyst infiltration, encompassing both micrometer-scale microbes and nanometer-scale enzymes.",hydrogel_physical_properties
2891,10.1021/jacs.6c00205,nonprotein_biocatalyst_context,"""C. ljungdahlii microbial cells were also immobilized in Pt-photodeposited CPE-FBI hydrogel for acetate production.""",Relevant to biointerface behavior but not a protein adsorption record under the requested schema.,The resulting biohybrid was supplemented with sodium ascorbate and purged with 80% N2/20% CO2 in the headspace. Under 1 sun illumination acetate was successfully produced as the sole detectable product.,microbial_biohybrid_context
2892,10.1002/adfm.202513931,not_adsorption_but_self_assembly,"""The hydrogel material is itself composed of genetically fused enzymes assembled through non-covalent protein-protein interaction domains.""",The article contains protein-hydrogel terminology but does not study adsorption of proteins onto a hydrogel adsorbent.,This study explores the use of non-covalent protein interaction domains for fabricating catalytically active all-enzyme hydrogel materials.,exclusion_notes
2893,10.1002/adfm.202513931,reported_binding_affinities,"""PDZ Kd ≈ 8.0 µM; GBD Kd ≈ 1 µM; SH3 literature Kd ≈ 0.1 µM; SH3 enzyme-fusion ITC Kd = 24 ± 8 nM.""","These are protein-protein interaction affinities for assembly domains, not adsorption constants.",The weakest interaction system was the PDZ system ... Kd ≈ 8.0 µM ... SH3 ... Kd ≈ 0.1 µM ... GBD ... Kd ≈ 1 µM ... ITC investigations of the SH3 system ... yielded a Kd value of 24 ± 8 nM.,non_adsorption_binding_domain_properties
2894,10.1016/j.desal.2015.03.015,membrane_thickness_mm,0.244,Free-standing hydrogel membrane thickness affects filtration and protein fouling behavior.,The thickness of the CA/PAM hydrogel nanofiltration membrane was 0.244mm.,hydrogel_properties
2895,10.1016/j.desal.2015.03.015,operating_pressure_MPa,0.1,Pressure is central to flux and fouling outcomes.,Tests were carried out at 0.1MPa pressure and 25±1°C.,experiment
2896,10.1016/j.desal.2015.03.015,BSA_rejection_conflict,"""Abstract reports 98.53% BSA rejection; Protein anti-fouling performance section reports 100% at steady state.""",Conflicting quantitative BSA rejection values require manual reconciliation.,"The rejection of BSA and yeast reached 98.53% and 99.64%, respectively. The BSA rejection of the CA/PAM nanofiltration membrane reached a value of 100% at steady state.",quality
2897,10.1016/j.desal.2015.03.015,BSA_FITC_reported_concentration,"""1 g/mL""",Reported concentration is unusually high for BSA-FITC adsorption and may be a text or unit issue.,Another two pieces of CA/PAM and polysulfone nanofiltration membranes with 4cm2 surface area were exposed to 5mL of 1g/mL BSA–FITC solution for 8h.,experiment
2898,10.1021/acs.chemmater.7b02267,active_entrapment_against_concentration_gradient,"""HA-Ga/OEGCG gels actively entrap about 93% of FITC-BSA from 270 ug/mL solution despite loading from surrounding buffer into hydrogel interior.""",The paper emphasizes adsorption/loading against a concentration gradient as a distinctive hydrogel behavior.,The hyaluronic acid-gallol hydrogels exhibit spontaneous loading of proteins from a buffer solution to the hydrogel inside against the concentration gradient.,adsorption_mechanism_notes
2899,10.1021/acs.chemmater.7b02267,protein_reinforced_modulus,"""Preloaded BSA increased G′ from 1390.5 ± 128.0 Pa to approximately 3397 Pa.""",Protein binding is proposed to convert gallol-gallol interactions into gallol-protein-gallol bridging.,The results might be due to transition from gallol-to-gallol reversible binding to gallol-to-protein-to-gallol binding.,biointerface_mechanical_coupling
2900,10.1021/acs.chemmater.7b02267,enzyme_capture_degradation_resistance,"""Gallol-rich HA-Ga/OEGCG gels retained 116.9 ± 13.5% swollen mass after 216 h with HAse, while HA/PEG control retained only 4.0 ± 0.2% after 4 h.""",Protein adsorption/capture is inferred from enzyme inhibition and turbidity rather than direct adsorption capacity.,The observed turbidity in the surrounding solutions indicates the intermolecular complexes between the dissociated OEGCG and HAse.,enzyme_capture_proxy_outcomes
2901,10.1021/acs.chemmater.7b02267,turbidity_as_gallol_protein_complex_proxy,"""A600 increased from 0.005 at 0 h to 0.20 at 48 h during HAse incubation.""",Solution turbidity is used as indirect evidence for HAse/OEGCG gallol-protein complex formation.,"As the enzymatic degradation time increased, the absorbance (A600) increased from 0.005 for 0 h to 0.20 for 48 h.",mechanism_proxy_measurements
2902,10.1021/acs.chemmater.7b02267,exogenous_gfp_infiltration_depth,"""GFP fluorescence expanded to 418 um depth after 1 day in BSA-loaded gallol-rich HA gel.""","Adsorption is reported as spatial infiltration depth, not mass uptake.","After 1 day, the emission area was further expanded to the depth of 418 μm.",spatial_adsorption_measurements
2903,10.1021/am501167x,micropillar_geometry,"{""estimated_surface_area_increase_vs_flat"": 2.27, ""inter_pillar_spacing_um"": 60, ""pillar_diameter_um"": 22, ""pillar_height_um"": 66}",Micropillar anchoring structure is central to hydrogel coating robustness and may affect apparent protein adsorption per projected area.,"Micropillar PDMS substrates with a pillar diameter of 22 um, height of 66 um, and inter-pillar spacing of 60 um were fabricated. The surface area of a micropillar structured surface was estimated to be about 2.27 times greater than a flat surface.",hydrogel_substrate_microstructure
2904,10.1021/am501167x,hydrogel_adhesion_strength,"""about 12.4 N/cm2""",Mechanical adhesion of coating to PDMS is a major paper-specific outcome but is not an adsorption metric.,The hydrogel coating on PDMS substrates with micropillar structure and chemical modification has the highest adhesion strength of about 12.4 N/cm2.,coating_mechanical_properties
2905,10.1021/am501167x,hydrophilic_stability,"""contact angle about 55 degrees maintained for one month""",Long-term wettability stability supports antifouling interpretation.,"The hydrogel coated PDMS substrates had a CA of about 55 degrees and showed the most hydrophilicity, which could be maintained during our observation period of one month.",surface_wettability
2906,10.1021/am501167x,alternative_polymerization_method,"""thermal polymerization using 1% w/v ammonium persulfate/tetramethylethylenediamine for 3 min at 40-50 C""",Alternative synthesis route reported as comparable to UV polymerization but not directly tied to protein adsorption values.,"Besides UV-initiated photopolymerization, hydrogel coatings were also fabricated by thermal polymerization using a redox initiator system.",synthesis_variants
2907,10.1016/j.chroma.2011.06.056,non_adsorption_focus,"""Protein breakthrough was intentionally measured under non-adsorption conditions.""",The paper is relevant to protein-cryogel interaction but primarily provides negative adsorption/control-like data rather than adsorption capacity data.,"No binding of proteins was observed. Therefore, in both cryogels the non-binding assumption was valid and protein molecules passed through the pores of the cryogels freely without being bound.",study_design_notes
2908,10.1016/j.chroma.2011.06.056,cryogel_1_low_binding_threshold,"""<0.006 mg/mL cryogel""",Only quantitative adsorption-like value in the supplied context.,The binding capacity of protein molecules due to the possible IDA functional groups was very low (below 0.006mg/ml cryogel) and thus was neglected.,adsorption_outcomes
2909,10.1016/j.chroma.2011.06.056,pore_size_model_outputs,"""Cryogel-1: mean 51 um, range 11-92 um; Cryogel-2: mean 46 um, range 10-110 um""",Hydrogel microstructure was inferred by a capillary model using breakthrough and physical-property fitting.,For Cryogel-1 a good agreement ... d m =51μm ... For Cryogel-2 ... d m =46μm ... effective capillary diameters are in the range from 11 to 92μm ... and ... 10 to 110μm.,hydrogel_microstructure
2910,10.1016/j.chroma.2011.06.056,model_deviation_metric,"""delta C values reported for protein breakthrough model fits at different flow velocities""",Breakthrough outcomes are mainly model-fit deviations rather than adsorption capacities.,"The relative differences of the porosity, the permeability and the bed volume as well as the mean difference of the breakthrough data between the model predictions and the experimental values were calculated and listed in Table 2.",model_fit_quality
2911,10.1021/bm400814u,engineered_disulfide_pair,"""Tip1 T58C and Tip1lig D778C form dsTip1/dsTip1lig disulfide-reinforced pair""",Hydrogel stability and immobilization scaffold design rely on engineered covalent reinforcement of a protein-ligand pair.,We hypothesized that substituting both these residues with cysteines will facilitate disulfide bond formation... Tip1 (T58C) and Tip1 lig (D778C) are referred as dsTip1 and dsTip1 lig.,hydrogel_design
2912,10.1021/bm400814u,pre_gelation_target_loading,"""Target SH3-proteins were loaded onto CutA-dsTip1lig before adding CutA-dsTip1 to form the hydrogel.""",Immobilization is not conventional post-synthesis adsorption; it is affinity-mediated incorporation during gel assembly.,The loading of target protein onto liquid-phase building blocks prior to hydrogel formation facilitates a relatively even distribution of the target enzyme throughout the hydrogel.,experiment_design
2913,10.1021/bm400814u,trimeric_slac_secondary_crosslinking,"""SH3-Slac may act as a secondary cross-linker and be preferentially retained.""",Protein target identity changes hydrogel stability and retention mechanism.,"Unlike GFP, a monomer, Slac is a trimeric protein. Thus, Slac proteins have the potential to function as secondary cross-linkers in the hydrogel, increasing hydrogel stability.",mechanism
2914,10.1021/bm400814u,electroactive_immobilized_enzyme_hydrogel,"""SH3-Slac-functionalized dsTip1 hydrogel with cMWNT generated cathodic current for O2 reduction.""",Immobilization outcome is linked to direct electron transfer bioelectrode function rather than only mass uptake.,These results demonstrate that enzyme-functionalized dsTip1 hydrogel has the potential to be used for current generation in biocatalytic biofuel cells.,biointerface_response
2915,10.1016/j.mtbio.2022.100490,two_step_detachment_fraction,"""E-fraction = primary elution; T-fraction = on-microsphere trypsination of residual proteins, interpreted as stronger binding""",The adsorption data distinguish weaker and stronger bound plasma proteins rather than a single total adsorption pool.,"To distinguish between weaker and stronger bound proteins, we chose to employ a two-step detachment procedure (primary elution [E] and secondly on-microsphere trypsination [T]). The T-fraction represents the proteins with the overall strongest binding.",experimental_fraction_definitions
2916,10.1016/j.mtbio.2022.100490,proteomics_dataset_identifier,"""PXD009135""",Raw LC-MS/MS files are available in PRIDE for reanalysis.,Raw files have been deposited to the ProteomeXchange Consortium via the PRIDE partner repository with the dataset identifier PXD009135.,source_data_accessions
2917,10.1016/j.mtbio.2022.100490,sulfated_alginate_degree_of_sulfation,"""0.83 estimated degree of sulfation; sulfur content 8.5%""",This paper-specific material chemistry may explain heparin-like protein binding.,The sulfur content of the alginate was determined to be 8.5%... The degree of sulfation was estimated to be 0.83.,hydrogel_chemistry
2918,10.1016/j.mtbio.2022.100490,hydrogel_polymer_concentration,"""1.8% w/v alginate solution for microsphere preparation; discussion notes approximately 2% w/v polymer concentration""",Polymer concentration influences hydrogel porosity and possible protein penetration.,"Alginate solutions (5 mL) of 1.8% (w/v) were dripped into a gelling bath... Alginate hydrogels have water-swollen, porous structures (∼2% [w/v] polymer concentration) that could allow proteins to penetrate below the microsphere surface.",hydrogel_properties
2919,10.1016/j.mtbio.2022.100490,CLSM_surface_binding_observation,"""Protein depositions localized at the outer layer of microspheres, indicating surface binding rather than passive diffusion into hydrogels""",Distinguishes adsorption from absorption for protein-hydrogel interaction classification.,"On a general note, the protein depositions at the outer layer of the microspheres indicate surface binding rather than passive diffusion into the hydrogels (i.e. absorption).",adsorption_mode
2920,10.1002/mabi.201700372,glucose_vs_trehalose_boronic_acid_binding,"""Glucose Kb = 2.57 m−1; trehalose Kb = 0.48 m−1; glucose binding 5.4 times higher.""",This binding differential is central to the competitive hydrogel dissolution mechanism.,Dissolution of the hydrogel is triggered upon addition of glucose as a stronger binder to boronic acid (Kb = 2.57 vs 0.48 m−1 for trehalose).,mechanism_constants
2921,10.1002/mabi.201700372,hydrogel_dissolution_threshold,"""Hydrogels in 1000 and 2000 mg dL−1 glucose completely dissolved within 10 min; hydrogels in 100 and 500 mg dL−1 glucose were intact after 60 min.""",Hydrogel dissolution controls protein release but is not an adsorption metric.,"The weights of the hydrogels immersed in 1000 and 2000 mg dL−1 glucose solutions could not be measured after 10 min because the hydrogels had completely dissolved and were undetectable in the solution, while hydrogels in 100 and 500 mg dL−1 glucose solutions were still intact after 60 min.",hydrogel_dissolution
2922,10.1002/mabi.201700372,hydrogel_gelation_time,"""Viscous within a minute and formed gel within 5 min.""",Fast gelation is important for injectable delivery systems.,It was viscous within a minute and formed the gel within 5 mins.,hydrogel_properties
2923,10.1002/mabi.201700372,thermal_stabilization_comparators,"""After 90 °C for 30 min: less than 2% insulin detected without additive, 63 ± 15% with poly(SET), 39 ± 13% with 8-arm PEG boronic acid, 74 ± 22% with hydrogel.""",Comparator data distinguish hydrogel performance from individual polymer components.,Poly(SET) remarkably stabilized insulin and 63 ± 15% of the original protein was detected after heating to 90 °C for 30 min. Insulin was also partially stabilized in the presence of the 8-arm PEG boronic acid alone (39 ± 13%). ... the combination of both poly(SET) and branched PEG as a hydrogel resulted in 74 ± 22% stabilization.,protein_stabilization
2924,10.1016/j.carbpol.2015.01.002,degree_of_oxidation_series,"[""30%"", ""50%"", ""70%"", ""100%""]",Degree of oxidation was a controlled design variable governing charge density and lysozyme uptake.,"The oxidized starch of various degree of oxidation (DO) 30%, 50%, 70%, 100% were prepared.",hydrogel_design_variables
2925,10.1016/j.carbpol.2015.01.002,GDGE_polymer_weight_ratio_series,"[0.025, 0.04, 0.05, 0.065]","Cross-link density was a controlled design variable affecting swelling, pore size, and uptake.","The weight ratio of cross-linker to starch polymer (Rcross-linker/polymer) were 0.025, 0.04, 0.05, and 0.065.",hydrogel_design_variables
2926,10.1016/j.carbpol.2015.01.002,optimal_hydrogel_for_lysozyme_uptake,"""DO100% microgel with RGDGE/polymer (w/w) = 0.025""",Paper-specific selected optimal formulation for uptake and release experiments.,It can be concluded from the above results that the DO100% microgel with a lower cross-link density (RGDGE/polymer (w/w) =0.025) was the optimal microgel type for lysozyme uptake.,best_material_summary
2927,10.1016/j.carbpol.2015.01.002,particle_size_distribution,"""1-100 μm broad distribution; most particles 10-20 μm""",Microgel format is particulate and size may affect protein uptake.,"The oxidized starch microgels... had a relatively broad size distribution, ranging between 1 and 100μm, although most particles were distributed between 10 and 20μm.",hydrogel_properties
2928,10.1016/j.carbpol.2015.01.002,specific_particle_diameters,"{""DO100_R0.025"": ""20.9 μm"", ""DO100_R0.065"": ""18.4 μm"", ""DO30_R0.025"": ""21 μm""}",Sample-specific microgel diameters are given in text.,The average diameter for DO30... 0.025 was 21μm; DO100... 0.025 had an average diameter of 20.9μm and DO100... 0.065 had an average diameter of 18.4μm.,hydrogel_properties
2929,10.1016/j.carbpol.2015.01.002,release_formula,"""Prelease = Cprot × 10 mL / (Γsat × mdry gel) × 100%""",Defines the denominator and basis for release percentages.,The percentage of protein released P release is calculated from the measured protein concentration C prot in supernatant as: P release = C prot × 10 mL Γ sat × m dry gel × 100 %,assay_calculations
2930,10.1021/acsami.0c21596,HLT2_monomer_charge,"""+5 per monomer at neutral pH""",Hydrogel charge is central to the adsorption mechanism and comparator interpretation.,Peptide HLT2 carries a net charge of +5 per monomer at neutral pH.,hydrogel_properties
2931,10.1021/acsami.0c21596,MAX8_monomer_charge,"""+7 per monomer at neutral pH""",Part of positively charged gel charge series used in cytotoxicity comparison.,MAX8 ... +7.,hydrogel_properties
2932,10.1021/acsami.0c21596,MAX1_monomer_charge,"""+9 per monomer at neutral pH""",Part of positively charged gel charge series used in cytotoxicity comparison.,MAX1 ... +9.,hydrogel_properties
2933,10.1021/acsami.0c21596,AcVES3_RGDV_monomer_charge,"""-6 per monomer at neutral pH""",Negative charge comparator supporting electrostatic adsorption mechanism.,AcVES3-RGDV ... carries a charge of -6 per monomer at neutral pH.,hydrogel_properties
2934,10.1021/acsami.0c21596,FBS_adsorbed_protein_count,"""44 proteins identified; 37 acidic with pI < 7""",Proteomic evidence links adsorption selectivity to protein charge.,"Mass analysis identified 44 proteins, 37 of which were acidic having isoelectric points less than 7.",outcome
2935,10.1021/acsami.0c21596,BSA_penetration_depth,"""about 1 mm into gel network""",Spatial adsorption/coating depth is unusual for standard adsorption records.,FITC-labeled BSA ... coats the gel's surface penetrating about 1 mm into the gel network.,outcome.side_outcomes
2936,10.1021/acsami.0c21596,BSA_fibril_width_change,"""average fibril diameter increased by about 2 nm""",TEM structural evidence of adsorbed protein coating on fibrils.,TEM ... showed that BSA adsorbs to the fibrils increasing their average diameter by approximately 2 nm.,outcome.side_outcomes
2937,10.1021/acsami.0c21596,VN_low_amount_high_bioactivity,"""0.1 mg/mL adsorbed VN was potent at mitigating HLT2 toxicity, especially toward HDF and HEK293 cells""",Biointerface response was disproportionate to adsorbed mass compared with BSA and Fet-A.,"Given that the total amount of VN adsorbed to the surface is an order of magnitude less than that of BSA and Fet-A, the ability of this protein to protect the cells is striking.",biointerface_response
2938,10.1002/adma.202202612,IGF-1 affibody sequence,"""AEAKYTKEWYAAALEIASLPNLTGYQKDAFNYALLNDPSQSSELLSEAKKLNDSQAPK""",Paper reports the selected engineered affibody sequence used as an affinity ligand.,"The IGF-1-binding clone, AEAKYTKEWYAAALEIASLPNLTGYQKDAFNYALLNDPSQSSELLSEAKKLNDSQAPK, displayed high binding to IGF-1.",affinity_ligand_sequences
2939,10.1002/adma.202202612,PEDF affibody sequence,"""AEAKYYKELDTAILSIWSLPNLTDSQVLAFVLALYDDPSQSSELLSEAKKLNDSQAPK""",Paper reports the selected engineered affibody sequence used as an affinity ligand.,"The PEDF-binding clone, AEAKYYKELDTAILSIWSLPNLTDSQVLAFVLALYDDPSQSSELLSEAKKLNDSQAPK, displayed high binding to PEDF.",affinity_ligand_sequences
2940,10.1002/adma.202202612,IGF-1 affibody binding affinity,"{""KD"": ""2.94 ± 0.39 × 10^-7 M"", ""koff"": ""1.25 ± 0.39 × 10^-2 s^-1"", ""kon"": ""4.3 ± 0.40 × 10^4 M^-1 s^-1""}",Soluble protein-affibody affinity helps explain hydrogel release behavior but is not itself a hydrogel adsorption metric.,The IGF-1-binding affibody bound to IGF-1 with a dissociation constant (KD) of 2.94 ± 0.39 × 10−7 M.,affinity_characterization
2941,10.1002/adma.202202612,PEDF affibody binding affinity,"{""KD"": ""2.99 ± 0.95 × 10^-8 M"", ""koff"": ""1.22 ± 0.21 × 10^-4 s^-1"", ""kon"": ""4.28 ± 0.89 × 10^3 M^-1 s^-1""}",Soluble protein-affibody affinity helps explain hydrogel release behavior but is not itself a hydrogel adsorption metric.,The PEDF-binding affibody bound to PEDF with a KD of 2.99 ± 0.95 × 10−8 M.,affinity_characterization
2942,10.1002/adma.202202612,polymer affibody substitution,"{""HA"": ""3.6 ± 1.8 nmol affibody mg^-1 HA"", ""MC"": ""1.90 ± 0.41 nmol affibody mg^-1 MC""}",Quantifies immobilized affinity ligand density on hydrogel polymer.,Conjugation of affibodies to each of MC and HA resulted in 1.90 ± 0.41 nmol affibody mg−1 MC and 3.6 ± 1.8 nmol affibody mg−1 HA.,hydrogel_functionalization
2943,10.1002/adma.202202612,functional group substitution,"{""HA_Nb"": ""1.61 mmol Nb per gram HA"", ""HA_methyltetrazine"": ""1.17 mmol methyltetrazine per gram HA"", ""MC_Nb"": ""0.12 mmol Nb per gram MC"", ""MC_methyltetrazine"": ""0.09 mmol methyltetrazine per gram MC""}",Reports precursor polymer functionalization levels used to form the hydrogels.,"For MC, there were 0.12 mmol Nb per gram of MC and 0.09 mmol methyltetrazine per gram MC... For HA, there were 1.61 mmol Nb per gram of HA and 1.17 mmol methyltetrazine per gram of HA.",hydrogel_functionalization
2944,10.1002/adma.202202612,incomplete mass balance,"""ELISA detected negligible protein recovered from mechanically disrupted gels after 7 days; mass balance could not be completed.""","Important limitation for interpreting adsorption, retention, degradation, or matrix binding.","An enzyme-linked immunosorbent assay for IGF-1 and PEDF detected negligible amounts of protein recovered from the mechanically disrupted gels after 7 days, preventing a mass balance from being completed.",assay_limitations
2945,10.1002/adma.202202612,possible protein loss mechanism,"""Protein degradation and adsorption to polymer matrix in vitro were proposed.""",Directly relevant to protein-hydrogel adsorption but not quantified.,This could be attributed to a combination of protein degradation and adsorption to the polymer matrix in vitro.,mechanistic_notes
2946,10.1002/mabi.200900356,physical_nanohydrogel_no_crosslinker,"""Pure chitosan nanohydrogels contained neither chemical cross-linker nor potentially toxic solvent in the final carrier.""",Hydrogel adsorption carrier was formed by physical gelation rather than chemical crosslinking.,"Nanohydrogels of pure chitosan, containing neither potentially toxic solvent nor chemical cross-linker, were obtained by an ammonia-induced physical gelation.",hydrogel_design
2947,10.1002/mabi.200900356,charge_inversion_by_chondroitin_sulfate,"""Chondroitin sulfate coating inverted particle charge from positive to negative while preserving nanoscale size.""",Surface charge/composition is the central comparator controlling protein loading.,"Chondroitin sulfate formed polyelectrolyte complexes with the positively charged surface of the nanogels, leading to negative chitosan-based colloidal hydrogels with preservation of the original average size.",surface_modification
2948,10.1002/mabi.200900356,p24_zeta_shift_on_coated_particles,"""Zeta potential increased from -40 to -22 mV after p24 immobilization on coated particles.""",Electrophoretic evidence supports p24 localization at coated particle surface.,Particle size and size distribution remained constant after the immobilization but the zeta potential increased (from -40 to -22 mV) confirming the presence of positively charged p24 at the surface.,biointerface_evidence
2949,10.1002/mabi.200900356,IgG_diffusion_claim,"""High IgG capacity on coated particles was interpreted as diffusion within the core, not multilayer adsorption.""",Mechanism differs strongly from p24 surface association.,Such a high binding capacity of IgGs onto the coated colloidal hydrogels suggests that the antibodies diffused within the core of the materials.,mechanism
2950,10.1016/j.chroma.2015.03.052,cryogel_physical_characterization,"{""porosity_pct_m_m"": 70.2, ""swelling_capacity_g_H2O_g_dry_gel"": 3.72, ""trapped_water_pct_of_total_water"": 13.2, ""water_content_pct_v_v"": 91.0}",Hydrogel physical characterization is relevant to protein mass transfer but is not part of the core adsorption outcome fields.,"The swelling capacity of the synthesized matrix was 3.72 g H2O/g dry gel, porosity was 70.2% and water content was 91.0%; approximately 13.2% of total water was trapped.",hydrogel_characterization
2951,10.1016/j.chroma.2015.03.052,ambiguous_IgY_molecular_weight_text,"""IgY (167,250kDa)""",The molecular-weight text appears to use a comma and is ambiguous in the supplied context; numeric MW was not normalized.,"Introduction states: IgY (167,250kDa) are expressed by B cells in hens.",protein_metadata_review
2952,10.1016/j.chroma.2015.03.052,fractional_factorial_design_condition_count,"""Six isotherm condition rows were reported although the design variables were two temperatures, two salt concentrations and two pH values.""",The condition grid is incomplete relative to a full 2 x 2 x 2 design.,"The experiments followed a fractional factorial design composed of two temperatures, two salt concentrations and two pHs; Table 1 reports six condition rows.",experimental_design
2953,10.1016/j.chroma.2015.03.052,reported_best_condition,"{""Langmuir_qmax_mg_g"": 27.0, ""NaCl_mmol_L"": 50, ""pH"": 5.0, ""temperature_C"": 27}",The abstract and discussion identify this as the strongest binding/maximum adsorption condition.,"The binding of IgY on cryogel was stronger at 27 C and lowest pH and ionic strength values, with apparent maximum adsorption capacity of 27 mg g^-1.",best_condition_summary
2954,10.1016/j.chroma.2015.03.052,salt_effect_text_table_tension,"""Narrative says elevation of NaCl reduced qmax, but Langmuir qmax at 17 C, pH 5.0 is 25.30 mg/g at 200 mmol L^-1 versus 22.80 mg/g at 50 mmol L^-1.""",Potential inconsistency affects automated interpretation of the ionic-strength trend.,"Discussion states qmax at 200 mmol L^-1 was reduced around 33% compared with 50 mmol L^-1; Table 1 Langmuir rows show 22.80 mg/g at 50 mmol L^-1 and 25.30 mg/g at 200 mmol L^-1 for 17 C, pH 5.0.",manual_quality_flags
2955,10.1002/adfm.202309567,hydrophobicity_threshold_claim,"""Hydrophobic surfaces with contact angle greater than 65 degrees promote protein adsorption, while hydrophilic surfaces with contact angle less than 65 degrees are less prone to protein adsorption.""",Provides a paper-specific mechanistic threshold used to interpret adsorption behavior.,"Hydrophobic surfaces with a contact angle greater than 65 degrees promote protein adsorption, while hydrophilic surfaces contact angle less than 65 degrees are less prone to protein adsorption.",mechanism_thresholds
2956,10.1002/adfm.202309567,decoupled_stiffness_adsorption,"""Dex-MA hydrogel stiffness was varied from 1.0 to 10.3 kPa without changing contact angle above 80 degrees or fibronectin adsorption concentration/morphology.""",Important design feature: adsorption is controlled by hydrophobicity rather than mechanical stiffness.,Incubating Dex-MA gels of varying stiffness with fibronectin demonstrated that stiffness did not impact the morphology nor the concentration of protein adsorption on the substrates.,design_space_notes
2957,10.1002/adfm.202309567,non_swelling_behavior,"""Dex-MA hydrogels of varying stiffness exhibited negligible swelling, with swelling ratio d approximately 1.""",Hydrogel swelling is often coupled to protein adsorption and stiffness; here it is reported as negligible.,Dex-MA hydrogels of varying stiffness exhibited negligible swelling swelling ratio d approximately 1.,hydrogel_properties
2958,10.1002/adfm.202309567,cell_adhesion_requires_defined_ECM_adsorption,"""HDFs on Dex-MA hydrogels incubated with PBS, FGM-2, or FBS failed to support cell adhesion and spreading.""",Useful control showing the cell response is attributed to adsorbed ECM protein rather than hydrogel alone or serum-containing media.,"HDFs cultured on Dex-MA hydrogels incubated with phosphate buffered saline, fibroblast growth medium-2 or fetal bovine serum all failed to support cell adhesion and spreading.",biointerface_controls
2959,10.1002/adfm.202309567,ECM_specific_myofibroblast_response,"""Fibronectin-coated substrates showed stiffness-dependent alpha-SMA activation, laminin showed much lower activation, and Matrigel showed high activation independent of stiffness.""",Paper-specific biointerface finding connecting adsorbed ECM identity to mechanobiology response.,Myofibroblast activation in response to stiffness is dependent on the ECM to which fibroblasts are bound.,biointerface_response
