Repository: sunyrain/PHA

# PHA Protein-Hydrogel Adsorption Dataset

Generated: 2026-07-05T11:36:45

## Scope

This curated package organizes literature-derived protein-hydrogel adsorption, binding, immobilization, antifouling, and related biointerface records extracted from the local PHA corpus.

The primary unit is one record:

`paper + hydrogel/sample + protein/mixture + experimental condition + measured outcome`

## Contents

- `data/sources.csv`: article-level metadata, extraction status, and curation decision.
- `data/records_flat.csv`: flattened record-level table with provenance, hydrogel, protein, condition, outcome, mechanism, and quality fields.

File: data/curated/pha_scientific_dataset_20260705/data/materials.csv (part 31 of 67)
id,doi,name,role,context,pubchem_query,needs_manual_normalization,enrichment_json
5378,10.1016/j.ijbiomac.2025.143110,ammonium persulfate,polymerization initiator,0.2 mL of freshly prepared 40% ammonium persulfate was added as the initiator.,ammonium persulfate,0,
5379,10.1016/j.ijbiomac.2025.143110,TEMED,polymerization accelerator/oil phase component,Oil phase was composed of 60 mL of 0.1% TEMED and 3% Span 80 in xylene:chloroform.,"N,N,N',N'-tetramethylethylenediamine",0,
5380,10.1016/j.ijbiomac.2025.143110,Span 80,surfactant,Oil phase contained 3% Span 80 in xylene:chloroform.,Span 80,0,
5381,10.1016/j.ijbiomac.2025.143110,Tween 20,washing surfactant,One liter of 3% Tween 20 in 0.01 N hydrochloric acid was added to ACX and stirred.,Tween 20,0,
5382,10.1016/j.ijbiomac.2025.143110,xylene,oil phase solvent,Oil phase used xylene:chloroform (2:1).,xylene,1,
5383,10.1016/j.ijbiomac.2025.143110,chloroform,oil phase solvent,Chloroform was used to increase the specific gravity of the oil phase.,chloroform,0,
5384,10.1016/j.ijbiomac.2025.143110,sodium chloride,elution salt; ionic strength modifier,ACX-bound bovine lactoferrin was eluted by phosphate buffer in 1 M sodium chloride; camel lactoferrin was eluted with 0.5 M sodium chloride.,sodium chloride,0,
5385,10.1016/j.ijbiomac.2025.143110,ammonium sulfate,protein concentration by salting out,Eluted lactoferrin was concentrated by salting out with 90% saturation ammonium sulfate.,ammonium sulfate,0,
5386,10.1016/j.ijbiomac.2025.143110,ferric ions,metal ion with high ACX affinity; possible lactoferrin-related interaction,Distribution studies showed very high Kd values of ferric ions and authors discussed possible role in camel lactoferrin purification.,Fe3+,1,
5387,10.1021/acsapm.3c02929,AGlu-NP13,hydrogel adsorbent,"Screened hydrogel copolymer with high affinity to MC-LR; composition reported as 58% AGlu, 40% TBAm, and 2% BIS.",,1,
5388,10.1021/acsapm.3c02929,N-acryloyl-l-glutamic acid,functional monomer,AGlu monomer provides two carboxyl groups and hydrogen-bond donor/acceptor potential.,N-acryloyl-L-glutamic acid,0,
5389,10.1021/acsapm.3c02929,N-tert-butylacrylamide,hydrophobic monomer,TBAm supplied hydrophobic tert-butyl groups and was included at 40% in AGlu-NP13.,N-tert-butylacrylamide,0,
5390,10.1021/acsapm.3c02929,"N,N'-methylenebis(acrylamide)",crosslinker,BIS was used as a 2 mol % cross-linker in the hydrogel copolymer library.,"N,N'-methylenebisacrylamide",0,
5391,10.1021/acsapm.3c02929,N-isopropylacrylamide,backbone monomer,NIPAm was used as a hydrophilic backbone monomer in parts of the hydrogel copolymer library.,N-isopropylacrylamide,0,
5392,10.1021/acsapm.3c02929,N-acryloyl-glycine,functional monomer,AGly was used as an amino acid-derived monomer with a carboxyl group.,N-acryloylglycine,0,
5393,10.1021/acsapm.3c02929,N-acryloyl-l-phenylalanine,functional monomer,APhe was used as an amino acid-derived monomer with carboxyl and aromatic groups.,N-acryloyl-L-phenylalanine,0,
5394,10.1021/acsapm.3c02929,microcystin-LR,"adsorption target, non-protein cyclic peptide toxin",Target molecule captured and purified by AGlu-NP13.,microcystin-LR,0,
5395,10.1021/acsapm.3c02929,microcystin-RR,comparator toxin,Used as a microcystin analogue comparator in selectivity evaluation.,microcystin-RR,0,
5396,10.1021/acsapm.3c02929,ethyl acetate,adsorption cosolvent,Optimal adsorption used 10% ethyl acetate in PBS at pH 3.0.,ethyl acetate,0,
5397,10.1021/acsapm.3c02929,methanol,desorption solvent,Optimal desorption used 70% methanol aqueous solution at pH 9.5.,methanol,0,
5398,10.1016/j.colsurfa.2005.05.020,bilirubin,"adsorption target, non-protein small molecule",Both affinity membranes were used for the removal of bilirubin from aqueous solutions and human serum.,bilirubin,0,
5399,10.1016/j.colsurfa.2005.05.020,2-hydroxyethylmethacrylate,monomer,Acrylic hydrogel copolymer membrane was synthesized from HEMA and GMA monomers.,2-hydroxyethyl methacrylate,0,
5400,10.1016/j.colsurfa.2005.05.020,glycidyl methacrylate,monomer providing epoxy functional groups,Epoxide group carrying poly(HEMA-co-GMA) membrane was prepared from HEMA and GMA.,glycidyl methacrylate,0,
5401,10.1016/j.colsurfa.2005.05.020,polyethylenimine,grafted ionic polymer ligand,Polyethylenimine polymer was grafted on the poly(HEMA-co-GMA) membrane surface via reaction between epoxy groups and amino groups.,polyethylenimine,0,
5402,10.1016/j.colsurfa.2005.05.020,Cibacron Blue F3GA,immobilized dye-ligand,Cibacron Blue F3GA was covalently immobilised onto poly(HEMA-co-GMA)-PEI membrane via nucleophilic reaction under alkaline conditions.,Cibacron Blue F3GA,0,
5403,10.1016/j.colsurfa.2005.05.020,AIBN,polymerization initiator,The membrane preparation mixture contained AIBN as polymerisation initiator.,azobisisobutyronitrile,0,
5404,10.1016/j.colsurfa.2005.05.020,sodium chloride,ionic strength modifier and desorption solution component,Ionic strength was varied with NaCl; desorption used 0.1 M NaOH containing 1.0 M NaCl.,sodium chloride,0,
5405,10.1016/j.colsurfa.2005.05.020,sodium hydroxide,desorption and sanitization agent,Adsorbed bilirubin was removed using 0.1 M NaOH solution containing 1.0 M NaCl.,sodium hydroxide,0,
5406,10.1021/bm0503221,poly(ethylene glycol) methacrylate,monomer,"PEGMA, 526 Da, used at 300 mg in hydrogel particle synthesis.",poly(ethylene glycol) methacrylate,1,
5407,10.1021/bm0503221,poly(ethylene glycol) dimethacrylate,crosslinker,"PEGDMA, 875 Da, used at 15 mg in hydrogel particle synthesis.",poly(ethylene glycol) dimethacrylate,1,
5408,10.1021/bm0503221,methacrylic acid,anionic comonomer,MAA used at 15 mg to introduce anionic groups into particles.,methacrylic acid,0,
5409,10.1021/bm0503221,Pluronic F-68,aqueous two-phase/miniemulsion-forming copolymer,PEO-PPO-PEO triblock copolymer used at 1-8% w/v; 4% w/v typical synthesis.,poloxamer 188,1,
5410,10.1021/bm0503221,sodium chloride,salting-out salt,Near-saturated 5.5 M NaCl lowered Pluronic F-68 cloud point and promoted phase separation.,sodium chloride,0,
5411,10.1021/bm0503221,ammonium persulfate,free-radical initiator,APS used to initiate polymerization.,ammonium persulfate,0,
5412,10.1021/bm0503221,sodium metabisulfite,redox initiator component,SMS used with APS for polymerization.,sodium metabisulfite,0,
5413,10.1021/bm0503221,poly(L-arginine),polycation surface coating,Sequentially adsorbed to anionic hydrogel particles before CpG oligonucleotide adsorption.,poly L arginine,1,
5414,10.1021/bm0503221,CpG oligonucleotide 1826,anionic immunostimulatory ligand,Adsorbed onto poly(L-arginine)-coated hydrogel particles; conjugation efficiency depended on zeta potential.,CpG oligodeoxynucleotide 1826,1,
5415,10.1021/bm0503221,2-aminoethyl methacrylate,alternative cationic monomer,Used in attempted cationic particle synthesis; particles had +1.05 mV zeta potential and bound CpG inefficiently.,2-aminoethyl methacrylate,0,
5416,10.1021/bm0503221,Gly-HCl buffer,acidic digestion buffer,0.1 M Gly-HCl pH 5.5 used for cathepsin D digestion of ovalbumin-loaded particles.,glycine hydrochloride,1,
5417,10.1021/bm0503221,phosphate-buffered saline,buffer,"Used for particle storage, CpG assembly, zeta potential measurements, and size-exclusion chromatography mobile phase.",phosphate buffered saline,1,
5418,10.1002/jbm.a.10077,poly(propylene fumarate-co-ethylene glycol),hydrogel polymer backbone,Hydrogels synthesized from P(PF-co-EG) block copolymer.,,1,
5419,10.1002/jbm.a.10077,Agm-PEGF,agmatine-modified PEG-tethered fumarate monomer,Added at varied content to introduce guanidino groups into the hydrogel.,,1,
5420,10.1002/jbm.a.10077,PEGF,PEG-tethered fumarate monomer,Added to adjust total monomer content of Agm-PEGF and PEGF to 200 mg.,,1,
5421,10.1002/jbm.a.10077,agmatine,cationic ligand or modifier,Guanidino group of agmatine provides positive charge.,agmatine,0,
5422,10.1002/jbm.a.10077,guanidino group,cationic functional group,Protonated and positively charged over a wide pH range.,guanidine,1,
5423,10.1002/jbm.a.10077,ammonium persulfate,redox initiator,Used for radical crosslinking of hydrogel films.,ammonium persulfate,0,
5424,10.1002/jbm.a.10077,ascorbic acid,redox initiator component,Used with ammonium persulfate for crosslinking.,ascorbic acid,0,
5425,10.1002/jbm.a.10077,bovine serum albumin,ELISA blocking protein,Hydrogels treated with PBS containing 2 w/v % bovine serum albumin before antibody incubation.,,0,
5426,10.1002/jbm.a.10077,Tween 20,ELISA wash surfactant,Used in PBS solution for rinsing after secondary antibody incubation.,Tween 20,0,
5427,10.1002/jbm.a.10077,tissue culture polystyrene,positive control material,Used as positive control for ELISA adsorption assay.,polystyrene,1,
5428,10.1021/acsabm.2c00761,NDI-A,amide-containing NDI hydrogelator/comparator,Forms a transient hydrogel in water and shows negligible BSA interaction by ITC.,NDI-A naphthalene diimide amide oligo oxyethylene,1,
5429,10.1021/acsabm.2c00761,NDI-TA,thioamide-containing NDI hydrogelator,Forms stable transparent hydrogel and shows prominent BSA adsorption/interactions.,NDI-TA naphthalene diimide thioamide oligo oxyethylene,1,
5430,10.1021/acsabm.2c00761,NDI-U,urea-containing NDI derivative,Precipitated out of water instead of forming hydrogel.,NDI-U naphthalene diimide urea oligo oxyethylene,1,
5431,10.1021/acsabm.2c00761,NDI-UT,urethane-containing NDI derivative,Precipitated out of water instead of forming hydrogel.,NDI-UT naphthalene diimide urethane oligo oxyethylene,1,
5432,10.1021/acsabm.2c00761,naphthalene diimide,central hydrophobic chromophore/backbone,All molecules contain a central NDI chromophore involved in pi-stacking.,naphthalene diimide,0,
5433,10.1021/acsabm.2c00761,oligo-oxyethylene,hydrophilic wedge/surface chain,Surface OE chain packing is proposed to influence BSA adsorption.,oligo oxyethylene,0,
5434,10.1021/acsabm.2c00761,amide,hydrogen-bonding functional group,Hydrogen-bonding group in NDI-A.,amide,0,
5435,10.1021/acsabm.2c00761,thioamide,hydrogen-bonding functional group,Hydrogen-bonding group in NDI-TA.,thioamide,0,
5436,10.1021/acsabm.2c00761,urea,hydrogen-bonding functional group,Hydrogen-bonding group in NDI-U.,urea,0,
5437,10.1021/acsabm.2c00761,urethane,hydrogen-bonding functional group,Hydrogen-bonding group in NDI-UT.,urethane,0,
5438,10.1021/acsabm.2c00761,THF,solvent,Used to prepare stock solutions and compare monomeric spectra.,tetrahydrofuran,0,
5439,10.1016/j.ijbiomac.2012.02.028,agarose,polymer backbone and bead material,Agarose and chitosan at 3:1 weight ratio were dissolved to make a 4% agarose/chitosan complex solution; agarose beads were embedded.,agarose,0,
5440,10.1016/j.ijbiomac.2012.02.028,chitosan,polymer backbone,"Chitosan MW 590,000 and DDA 80.0-95.0% was used with agarose in the composite cryogel.",chitosan,0,
5441,10.1016/j.ijbiomac.2012.02.028,glutaraldehyde,crosslinker,Glutaraldehyde was added as crosslinker at final concentration 0.07% w/v.,glutaraldehyde,0,
5442,10.1016/j.ijbiomac.2012.02.028,divinyl sulfone,activation reagent,Functional vinyl groups were coupled to agarose-chitosan cryogels by passing divinyl sulfone solution.,divinyl sulfone,0,
5443,10.1016/j.ijbiomac.2012.02.028,2-mercaptopyridine,affinity ligand,2-MP was covalently attached to DVS-activated agarose-chitosan cryogels for IgG adsorption.,2-mercaptopyridine,0,
5444,10.1016/j.ijbiomac.2012.02.028,agarose beads,embedded filler or composite phase,1 mL of 6% agarose beads was added into the agarose-chitosan solution; 10 um uniformly sized agarose beads were screened.,agarose,1,
5445,10.1016/j.ijbiomac.2012.02.028,acetic acid,solvent for agarose/chitosan complex solution,Agarose and chitosan were dissolved in 30 mL 5% acetic acid.,acetic acid,0,
5446,10.1016/j.ijbiomac.2012.02.028,sodium carbonate,activation/coupling buffer,DVS activation used 1.0 M Na2CO3; DVS-activated cryogels were washed with 0.5 M sodium carbonate.,sodium carbonate,0,
5447,10.1016/j.ijbiomac.2012.02.028,sodium hydroxide,2-MP solvent and eluent,2-MP was dissolved in 0.5 M NaOH; IgG elution was performed with 20 mM NaOH.,sodium hydroxide,0,
5448,10.1016/j.ijbiomac.2012.02.028,glycerol,coupling solution component,Mixed solution of 4 mL 50 mM 2-MP and 1 mL glycerol was passed through the composite cryogels.,glycerol,0,
5449,10.1016/j.ijbiomac.2012.02.028,methylene blue,surface area probe,Specific surface area was estimated according to adsorption of methylene blue.,methylene blue,0,
5450,10.1016/j.ijbiomac.2012.02.028,sodium thiosulfate,vinyl group quantification reagent,DVS-activated cryogel pieces were mixed with 1.0 M sodium thiosulfate solution for vinyl group determination.,sodium thiosulfate,0,
5451,10.1016/j.ijbiomac.2012.02.028,hexamethylene,oil phase component for agarose bead preparation,A mixture of hexamethylene and carbon tetrachloride was used as the oil phase for agarose bead preparation.,hexamethylene,1,
5452,10.1016/j.ijbiomac.2012.02.028,carbon tetrachloride,oil phase component for agarose bead preparation,A mixture of hexamethylene and carbon tetrachloride was used as the oil phase.,carbon tetrachloride,0,
5453,10.1016/j.ijbiomac.2012.02.028,Span-85,emulsifier,Oil phase contained 0.3-4.0 wt.% Span-85 or Tween emulsifier.,Span 85,1,
5454,10.1016/j.ijbiomac.2012.02.028,Tween,emulsifier,Oil phase contained 0.3-4.0 wt.% Span-85 or Tween emulsifier.,Tween emulsifier,1,
5455,10.1002/mabi.201100087,Acr-sP(EO-stat-PO),hydrogel precursor macromonomer,six-armed star-shaped poly[(ethylene oxide)-stat-(propylene oxide)] macromonomer with acrylate end-groups used to fabricate PEG-based hydrogels,acrylated poly(ethylene oxide)-stat-poly(propylene oxide) star polymer,1,
5456,10.1002/mabi.201100087,sP(EO-stat-PO),macromonomer backbone,12.5 kDa star-shaped macromolecule with 85% ethylene oxide and 15% propylene oxide from a sugar core,poly(ethylene oxide)-stat-poly(propylene oxide) star polymer,1,
5457,10.1002/mabi.201100087,ethylene oxide,polymer repeat-unit precursor,85% ethylene oxide content in sP(EO-stat-PO),ethylene oxide,0,
5458,10.1002/mabi.201100087,propylene oxide,polymer repeat-unit precursor,15% propylene oxide content in sP(EO-stat-PO),propylene oxide,0,
5459,10.1002/mabi.201100087,pentaerythritol triacrylate,crosslinker,PETA was used as crosslinker in the UV-curable Acr-sP(EO-stat-PO) mixture,pentaerythritol triacrylate,0,
5460,10.1002/mabi.201100087,benzoin methyl ether,photoinitiator,used as photoinitiator in the UV-curable Acr-sP(EO-stat-PO) mixture,benzoin methyl ether,0,
5461,10.1002/mabi.201100087,acetone,solvent,1 g Acr-sP(EO-stat-PO) was dissolved in 0.5 mL acetone during curing mixture preparation,acetone,0,
5462,10.1002/mabi.201100087,"trichloro(1H,1H,2H,2H-perfluorooctyl)silane",silicon master fluorination reagent,silicon masters were fluorinated before hydrogel replication,"trichloro(1H,1H,2H,2H-perfluorooctyl)silane",0,
5463,10.1002/jssc.201300306,2-hydroxyethyl methacrylate,monomer,HEMA was used as the monomer to prepare the pHEMA-based cryogel matrix.,2-hydroxyethyl methacrylate,0,
5464,10.1002/jssc.201300306,poly(2-hydroxyethyl methacrylate),polymer backbone,The hydrogel matrix was a poly(2-hydroxyethyl methacrylate)-based cryogel.,poly(2-hydroxyethyl methacrylate),1,
5465,10.1002/jssc.201300306,2-(dimethylamino) ethyl methacrylate,anion-exchange graft monomer/ligand precursor,DMAEMA was grafted onto the pHEMA cryogel matrix to form the anion-exchange cryogel.,2-(dimethylamino)ethyl methacrylate,0,
5466,10.1002/jssc.201300306,poly(ethylene glycol) diacrylate,crosslinker,PEGDA was used as the cross-linker in preparation of the pHEMA cryogel matrix.,poly(ethylene glycol) diacrylate,1,
5467,10.1002/jssc.201300306,"N,N,N',N'-tetramethylethylenediamine",polymerization accelerator,TEMED was included in the cryo-polymerization mixture.,"N,N,N',N'-tetramethylethylenediamine",0,
5468,10.1002/jssc.201300306,ammonium persulfate,initiator,APS was included in the cryo-polymerization mixture.,ammonium persulfate,0,
5469,10.1002/jssc.201300306,K5[Cu(HIO6)2],graft polymerization initiator,The graft polymerization of DMAEMA onto the pHEMA cryogel was carried out with K5[Cu(HIO6)2] as the initiator.,potassium copper periodate K5[Cu(HIO6)2],1,
5470,10.1002/jssc.201300306,sodium chloride,elution salt and initiator-system salt,NaCl was used in graft polymerization conditions and as the step-elution salt for protein desorption.,sodium chloride,0,
5471,10.1002/jssc.201300306,phosphate buffer,running buffer,"20 mM phosphate buffer at pH 5.8, 6.5, or 7.2 was used for chromatography.",phosphate buffer,1,
5472,10.1002/jssc.201300306,hydrochloric acid,pH adjustment/washing reagent,Milk was adjusted to pH 4.6 with HCl; the cryogel bed was washed with 0.1 mol/L HCl.,hydrochloric acid,0,
5473,10.1002/jssc.201300306,sodium hydroxide,pH adjustment reagent,"Whey solutions were adjusted to pH 5.8, 6.5, and 7.2 using 1 mol/L NaOH.",sodium hydroxide,0,
5474,10.1002/jssc.201300306,glutaraldehyde,SEM sample fixation reagent,Cryogel samples were fixed in 2.5% glutaraldehyde before SEM.,glutaraldehyde,0,
5475,10.1002/jssc.201300306,osmium tetroxide,SEM post-fixation reagent,Cryogel samples were postfixed in 1% osmium tetroxide before SEM.,osmium tetroxide,0,
5476,10.1021/acsami.0c17427,N-vinylcaprolactam,monomer,VCL used as thermoresponsive comonomer to form PVCL microgel core.,N-vinylcaprolactam,0,
5477,10.1021/acsami.0c17427,poly(N-vinylcaprolactam),polymer backbone,PVCL-rich core in thermoresponsive microgels; pure PVCL microgel used as reference.,poly(N-vinylcaprolactam),1,
5478,10.1021/acsami.0c17427,2-(methacryloyloxy)ethyl]dimethyl-(3-sulfopropyl)ammonium hydroxide,zwitterionic monomer,SB monomer used to synthesize PSB macro-RAFT.,2-(methacryloyloxy)ethyl dimethyl-(3-sulfopropyl)ammonium hydroxide,1,
5479,10.1021/acsami.0c17427,poly(sulfobetaine),zwitterionic polymer shell / macro-RAFT,"PSB macro-RAFTs with molecular weights 5000, 10000, and 20000 g/mol incorporated into PSB-PVCL microgels.",poly(sulfobetaine),1,
5480,10.1021/acsami.0c17427,"N,N'-methylenebis(acrylamide)",crosslinker,BIS cross-linker was injected by syringe pump during microgel synthesis.,"N,N'-methylenebisacrylamide",0,
5481,10.1021/acsami.0c17427,4-cyano-4-[(dodecylsulfanylthiocarbonyl)sulfanyl]pentanoic acid,RAFT reagent,CDTSPA used as RAFT reagent for PSB macro-RAFT synthesis.,4-cyano-4-[(dodecylsulfanylthiocarbonyl)sulfanyl]pentanoic acid,0,
5482,10.1021/acsami.0c17427,"4,4'-azobis(4-cyanovaleric acid)",initiator,V-501 used as thermal initiator for RAFT polymerization.,"4,4'-azobis(4-cyanovaleric acid)",0,
5483,10.1021/acsami.0c17427,"2,2'-azobis[N-(2-carboxyethyl)-2-methylpropionamidine]",initiator,VA-057 used as thermal initiator for microgel formation.,"2,2'-azobis[N-(2-carboxyethyl)-2-methylpropionamidine]",0,
5484,10.1021/acsami.0c17427,sodium chloride,salt stimulus,"NaCl solutions at 0.06, 0.08, and 0.154 M used in coating/fouling experiments; 0.04, 0.08, and 0.154 M used in QCM-D salt experiments.",sodium chloride,0,
5485,10.1021/acsami.0c17427,poly(ethersulfone),membrane substrate,Commercial flat sheet PES membranes with 100 nm pore size were coated with microgels for antifouling assays.,polyethersulfone,1,
5486,10.1021/acsami.0c17427,sodium dodecyl sulfate,sensor cleaning / anti-aggregation additive,SDS used for QCM-D sensor cleaning and added to zwitterionic microgel stock solutions to reduce aggregation.,sodium dodecyl sulfate,0,
5487,10.1016/j.seppur.2024.126438,N-isopropylacrylamide,monomer,Used with PEGDA to prepare PNIPAm-based hydrogel composite membranes.,N-isopropylacrylamide,0,
5488,10.1016/j.seppur.2024.126438,NIPAM,monomer abbreviation,NIPAM diffusion was affected by cavitands in MD simulations.,N-isopropylacrylamide,0,
5489,10.1016/j.seppur.2024.126438,polyethylene glycol diacrylate,crosslinker/monomer,Used with NIPAM to form PEGDA-PNIPAm hydrogel network.,polyethylene glycol diacrylate,1,
5490,10.1016/j.seppur.2024.126438,PEGDA,crosslinker/monomer abbreviation,Crosslinked hydrogel network component.,polyethylene glycol diacrylate,1,
5491,10.1016/j.seppur.2024.126438,cavitand #1,hydrogel additive / affinity modifier,Self-synthesized cavitand immobilized in hydrogel network; hydrophobic phenethyl pendant mentioned.,cavitand hydrophobic phenethyl pendant resorcinarene,1,
5492,10.1016/j.seppur.2024.126438,cavitand #2,hydrogel additive / affinity modifier,Benzal bridging cavitand additive; HCM-2 gave highest BSA adsorption with saturated capacity 400 mg/g.,benzal bridging cavitand resorcinarene,1,
5493,10.1016/j.seppur.2024.126438,cavitand #3,hydrogel additive / affinity modifier,Benzal bridging cavitand additive used in HCM-3.,benzal bridging cavitand resorcinarene,1,
5494,10.1016/j.seppur.2024.126438,poly(vinylidene fluoride),base membrane / support,PVDF flat sheet microporous membranes used as base membranes for HCMs.,polyvinylidene fluoride,0,
5495,10.1016/j.seppur.2024.126438,PVDF,base membrane abbreviation,PVDF membrane supports hydrogel composite membrane.,polyvinylidene fluoride,0,
5496,10.1016/j.seppur.2024.126438,Irgacure 2959,photoinitiator,Used at 2.0 wt% for UV light-initiated hydrogel polymerization.,Irgacure 2959,0,
5497,10.1016/j.seppur.2024.126438,acetic acid,buffer component,Used with sodium acetate to prepare protein adsorption buffer.,acetic acid,0,
5498,10.1016/j.seppur.2024.126438,sodium acetate trihydrate,buffer component,Used with acetic acid to prepare protein adsorption buffer.,sodium acetate trihydrate,0,
5499,10.1016/j.seppur.2024.126438,Tris,buffer reagent,Listed as material purchased for study.,tris(hydroxymethyl)aminomethane,0,
5500,10.1016/j.seppur.2024.126438,hydrochloric acid,pH adjustment reagent,Listed as material purchased for study.,hydrochloric acid,0,
5501,10.1016/j.seppur.2024.126438,lysine,BSA residue mimic / mechanism probe,Tested by NMR as a mimic of BSA residues to verify host-guest model; no encapsulation evidence.,lysine,0,
5502,10.1016/j.seppur.2024.126438,phenylalanine,hydrophobic amino acid residue mimic / mechanism probe,Tested as guest model; NMR showed recognition did not occur.,phenylalanine,0,
5503,10.1016/j.seppur.2024.126438,chitosan,comparator material additive,Chitosan added HCMs used in comparative BSA adsorption experiments.,chitosan,0,
5504,10.1016/j.seppur.2024.126438,polyvinyl alcohol,comparator hydrogel membrane,PVA hydrogel membrane used in comparative BSA adsorption experiments.,polyvinyl alcohol,0,
5505,10.1016/j.seppur.2024.126438,sulfonic acid cation exchange membrane,comparator membrane,Used in comparative BSA adsorption experiments.,sulfonic acid cation exchange membrane,1,
5506,10.1016/j.seppur.2024.126438,chitosan hydrogel nanosphere,comparator adsorbent,Used in comparative BSA adsorption experiments.,chitosan hydrogel,1,
5507,10.1016/j.ijbiomac.2024.133278,chitosan,polymer backbone,Main CS component of CS/SA and CS/SA/C3N4 hydrogel beads.,chitosan,1,
5508,10.1016/j.ijbiomac.2024.133278,sodium alginate,polymer backbone,Main SA component of hydrogel beads; provides hydroxyl and carboxyl groups.,sodium alginate,1,
5509,10.1016/j.ijbiomac.2024.133278,carbon nitride,filler and hemoglobin affinity component,C3N4 was incorporated at 0.2% or 0.4% to enhance hemoglobin adsorption through pi-pi interactions.,carbon nitride,1,
5510,10.1016/j.ijbiomac.2024.133278,calcium chloride,crosslinker and Ca2+ source,0.2 M CaCl2 was mixed with CS solution for hydrogel bead formation.,calcium chloride,0,
5511,10.1016/j.ijbiomac.2024.133278,calcium ion,metal ion bridge,Ca2+ participated in crosslinking the alginate-containing hydrogel.,calcium ion,0,
5512,10.1016/j.ijbiomac.2024.133278,acetic acid,solvent for chitosan,CS was dissolved in 2% acetic acid solution.,acetic acid,0,
5513,10.1016/j.ijbiomac.2024.133278,normal saline,hydrogel swelling medium,Freeze-dried hydrogels were expanded with normal saline before bovine protein adsorption.,sodium chloride,1,
5514,10.1016/j.ijbiomac.2024.133278,heparin,anticoagulant in animal circulation setup,Indwelling needles and circulation components were pre-filled with heparin/saline.,heparin,1,
5515,10.1016/j.ijbiomac.2024.133278,graphene oxide,literature comparator filler,GO/SiO2 was listed as a comparator adsorbent for hemoglobin.,graphene oxide,1,
5516,10.1016/j.ijbiomac.2024.133278,silicon dioxide,literature comparator filler,GO/SiO2 comparator was reported to adsorb hemoglobin.,silicon dioxide,0,
5517,10.1016/j.ijbiomac.2024.133278,Ni(II),literature comparator metal affinity ion,PHEMA-IDA-Ni(II) was listed as a hemoglobin adsorbent comparator.,nickel ion,1,
5518,10.1016/j.ijbiomac.2024.133278,Cu(II),literature comparator metal affinity ion,Poly(HEMA-GMA)-PEICu(II) was listed as a comparator adsorbent.,copper ion,1,
5519,10.1016/j.ijbiomac.2024.133278,Fe3O4,literature comparator magnetic filler,Magnetic MIPs used Fe3O4 in the cited comparator system.,magnetite,1,
5520,10.1002/bit.22344,cryogel,adsorbent matrix,cryogel monoliths for extraction of minor proteins from milk by cation exchange,,1,
5521,10.1002/bit.22344,cation-exchange functionality,protein-binding functional group,extraction of minor proteins from milk by cation exchange,,1,
5522,10.1016/j.msec.2015.06.041,Poly(hydroxyethyl methacrylate),hydrogel backbone,PHEMA cryogel discs were prepared by free radical polymerization and used as the base cryogel matrix.,poly(2-hydroxyethyl methacrylate),1,
5523,10.1016/j.msec.2015.06.041,Hydroxyethyl methacrylate,monomer,HEMA was used to prepare the PHEMA cryogel.,2-hydroxyethyl methacrylate,0,
5524,10.1016/j.msec.2015.06.041,"N,N'-Methylene-bis(acrylamide)",crosslinker,MBAAm was added as the cross-linker in PHEMA cryogel preparation.,"N,N'-methylenebisacrylamide",0,
5525,10.1016/j.msec.2015.06.041,Cibacron Blue F3GA,affinity ligand,Cibacron Blue F3GA was covalently immobilized to PHEMA cryogel discs and used as dye-affinity ligand for pDNA adsorption.,Cibacron Blue F3GA,1,
5526,10.1016/j.msec.2015.06.041,Ammonium persulfate,redox initiator,APS was used with TEMED to initiate free radical polymerization.,ammonium persulfate,0,
5527,10.1016/j.msec.2015.06.041,"N,N,N',N'-Tetramethylene diamine",redox initiator,TEMED was used with APS to initiate free radical polymerization.,"N,N,N',N'-tetramethylethylenediamine",1,
5528,10.1016/j.msec.2015.06.041,Sodium chloride,salt; elution agent component,NaCl concentration was varied in adsorption studies; 1 M NaCl in phosphate buffer pH 8.4 was used for elution.,sodium chloride,0,
5529,10.1016/j.msec.2015.06.041,Sodium hydroxide,immobilization reagent; regeneration/sterilization reagent,NaOH was used during Cibacron Blue immobilization and 50 mM NaOH was used after adsorption-desorption cycles.,sodium hydroxide,0,
5530,10.1016/j.msec.2015.06.041,Sodium azide,storage preservative,Cryogel discs were stored at 4 C in buffer containing 0.02% sodium azide.,sodium azide,0,
5531,10.1002/jssc.201200433,polyvinyl alcohol,hydrogel backbone particle polymer,"PVA Mowiol 4-98, molecular weight about 27000 g/mol, used to form PVA particles and cryogel network.",polyvinyl alcohol,1,
5532,10.1002/jssc.201200433,porous adsorbent polymer beads,composite filler and surface-area-increasing adsorbent,"PA beads from divinylbenzene-co-vinylimidazole, surface modified with polyetherdiamine, average particle diameter 11 um, specific surface 442 m2/g, 0.26 mmol/g free amino groups.",divinylbenzene vinylimidazole polymer polyetherdiamine,1,
5533,10.1002/jssc.201200433,divinylbenzene,monomer in PA beads,Porous adsorbent polymer beads were described as divinylbenzene-co-vinylimidazole.,divinylbenzene,0,
5534,10.1002/jssc.201200433,vinylimidazole,monomer in PA beads,Porous adsorbent polymer beads were described as divinylbenzene-co-vinylimidazole.,vinylimidazole,0,
5535,10.1002/jssc.201200433,polyetherdiamine,PA bead surface modifier,PA beads were surface modified with polyetherdiamine and contained free amino groups.,polyetherdiamine,1,
5536,10.1002/jssc.201200433,glutaraldehyde,chemical crosslinker,Added at 5 uL/mL to PVA or PVA-PA suspension for cryogel formation.,glutaraldehyde,0,
5537,10.1002/jssc.201200433,epichlorohydrin,epoxy activation reagent,Used at 2% v/v in 0.5 M NaOH to introduce epoxy groups before Con A immobilization.,epichlorohydrin,0,
5538,10.1002/jssc.201200433,ethanolamine,epoxy blocking reagent,Used at 0.1 M to block unreacted epoxy groups after Con A immobilization.,ethanolamine,0,
5539,10.1002/jssc.201200433,sodium borohydride,aldehyde reduction reagent,Used in carbonate buffer pH 9 to reduce aldehyde groups before epoxy modification.,sodium borohydride,0,
5540,10.1002/jssc.201200433,sodium chloride,buffer salt,Used at 0.1 M in HRP binding buffers and at 1 M in Con A immobilization buffer.,sodium chloride,0,
5541,10.1002/jssc.201200433,potassium phosphate buffer,HRP batch binding buffer,0.1 M potassium phosphate buffer pH 7.5 containing 0.1 M NaCl used for batch HRP solution.,potassium phosphate,1,
5542,10.1002/jssc.201200433,phosphate buffer,chromatographic binding and wash buffer,0.2 M phosphate buffer pH 7.5 containing 0.1 M NaCl used in chromatographic HRP tests.,phosphate buffer,1,
5543,10.1002/jssc.201200433,sodium carbonate buffer,Con A immobilization and regeneration buffer,50 mM carbonate buffer pH 9 used for Con A immobilization; carbonate buffer pH 9 used in regeneration.,sodium carbonate,1,
5544,10.1002/jssc.201200433,calcium chloride,Con A immobilization buffer additive,1 mM CaCl2 included in Con A immobilization solution.,calcium chloride,0,
5545,10.1002/jssc.201200433,magnesium chloride,Con A immobilization buffer additive,1 mM MgCl2 included in Con A immobilization solution.,magnesium chloride,0,
5546,10.1002/jssc.201200433,glucose,affinity eluent,1 M glucose solution in buffer used to elute HRP from Con A-modified cryogel columns.,glucose,0,
5547,10.1002/jssc.201200433,4-aminoantipyrine-phenol substrate,HRP activity assay reagent,Used to monitor activity of bound HRP on the gel at 510 nm.,4-aminoantipyrine phenol,1,
5548,10.1021/acs.langmuir.6b04434,N-isopropylacrylamide,monomer,Used to synthesize poly(NIPAm-co-MABP) copolymers.,N-isopropylacrylamide,0,
5549,10.1021/acs.langmuir.6b04434,4-methacryloyl-oxy-benzophenone,photoactive cross-linker comonomer,MABP mole fraction was varied from approximately 2.5 to 10% to tune network density.,4-methacryloyloxybenzophenone,1,
5550,10.1021/acs.langmuir.6b04434,4-[3-(triethoxysilyl)propyloxy]benzophenone,surface anchor,TESPBP monolayer was deposited on silicon or glass substrate to anchor the hydrogel network.,4-[3-(triethoxysilyl)propyloxy]benzophenone,1,
5551,10.1021/acs.langmuir.6b04434,benzophenone,photoactive cross-linking group,Benzophenone groups absorb UV light and form radicals that create covalent linkages among polymer chains and with the substrate.,benzophenone,0,
5552,10.1021/acs.langmuir.6b04434,AIBN,initiator,Used for free-radical copolymerization at 60 C.,azobisisobutyronitrile,0,
5553,10.1021/acs.langmuir.6b04434,1-butanol,solvent,Used to prepare precursor polymer solution and extract unreacted polymer.,1-butanol,0,
5554,10.1021/acs.langmuir.6b04434,methanol,swelling solvent,Used in swelling experiments; gels swelled more in methanol than in water.,methanol,0,
5555,10.1021/acs.langmuir.6b04434,phosphate-buffered saline,protein adsorption buffer,Fibrinogen adsorption was performed in 0.01 M PBS at pH approximately 7.4.,phosphate buffered saline,1,
5556,10.1002/app.41366,acrylamide,neutral hydrophilic structural monomer,Used as AAm in all hydrogel formulations.,acrylamide,0,
5557,10.1002/app.41366,methacrylic acid,negative electrostatic functional monomer,MAA formed complexes with lysozyme and saturated at MAA/Lyz molar ratio of 400.,methacrylic acid,0,
5558,10.1002/app.41366,2-dimethylaminoethyl methacrylate,positive electrostatic functional monomer,DMA formed complexes with lysozyme and saturated at DMA/Lyz molar ratio of 100.,2-dimethylaminoethyl methacrylate,1,
5559,10.1002/app.41366,"N,N'-methylenebisacrylamide",crosslinker,All samples contained 160 mg MBA.,"N,N'-methylenebisacrylamide",0,
5560,10.1002/app.41366,ammonium persulfate,initiator,APS was added at 10% w/w of total monomers.,ammonium persulfate,0,
5561,10.1002/app.41366,"N,N,N',N'-tetramethylethylenediamine",accelerator,TEMED/APS ratio was 1.4 V/W.,"N,N,N',N'-tetramethylethylenediamine",0,
5562,10.1002/app.41366,sodium phosphate buffer,adsorption buffer,"Lysozyme adsorption was tested in sodium phosphate buffer, pH 7.0, 50 mM.",sodium phosphate,1,
5563,10.1002/app.41366,sodium chloride,template extraction wash,Imprinted samples were repeatedly washed with 1 M NaCl solution and distilled water to extract lysozyme.,sodium chloride,0,
5564,10.1016/j.mtchem.2022.100779,poly(N-isopropylacrylamide),thermoresponsive microgel core polymer,PNIPAm-BIS forms the core of the synthesized microgels.,poly(N-isopropylacrylamide),1,
5565,10.1016/j.mtchem.2022.100779,polyethyleneimine,microgel shell polymer and amine source,PEI is present in the shell and provides amine groups for zwitterionization and glutaraldehyde crosslinking.,polyethyleneimine,1,
5566,10.1016/j.mtchem.2022.100779,N-isopropylacrylamide,monomer,Used to synthesize PNIPAm-PEI microgels.,N-isopropylacrylamide,0,
5567,10.1016/j.mtchem.2022.100779,"N,N'-methylene bis(acrylamide)",microgel crosslinker,BIS crosslinker used in PNIPAm-PEI microgel synthesis.,"N,N'-methylene bisacrylamide",0,
5568,10.1016/j.mtchem.2022.100779,glutaraldehyde,membrane crosslinker,5 wt% aqueous glutaraldehyde used to crosslink microgel layers after suction filtration.,glutaraldehyde,0,
5569,10.1016/j.mtchem.2022.100779,"1,3-propane sultone",zwitterionization reagent,Reacts with PEI amines to form sulfobetaine zwitterionic groups.,"1,3-propane sultone",0,
5570,10.1016/j.mtchem.2022.100779,sulfobetaine,zwitterionic functional group,Amino groups converted to sulfobetaines; about 44% sulfobetainization occurred on PPM-1 microgel.,sulfobetaine,1,
5571,10.1016/j.mtchem.2022.100779,cadmium hydroxide nanostrands,sacrificial pore-covering layer,"Used to cover PET support pores before microgel deposition, then dissolved with 10 mM HCl.",cadmium hydroxide,1,
5572,10.1016/j.mtchem.2022.100779,poly(ethylene terephthalate),track-etched membrane support and comparator surface,Microgel layers deposited on PET track-etched membranes; neat PET used as comparator for fluorescence adsorption.,polyethylene terephthalate,1,
5573,10.1016/j.mtchem.2022.100779,tert-butyl hydroperoxide,initiator,TBHP initiates graft copolymerization of NIPAm on PEI.,tert-butyl hydroperoxide,0,
5574,10.1016/j.mtchem.2022.100779,Congo red,dye solute comparator,Used with MB and BSA to test membrane rejection.,Congo red,0,
5575,10.1016/j.mtchem.2022.100779,methylene blue,dye solute comparator,Used with CR and BSA to test membrane rejection.,methylene blue,0,
5576,10.1016/j.mtchem.2022.100779,phosphate-buffered saline,protein adsorption buffer,BSA adsorption was measured in PBS at pH 7.4.,phosphate buffered saline,1,
5577,10.1002/app.29216,chitosan,polymer backbone,Comb-type grafted hydrogels composed of polyacrylamide and chitosan were prepared.,chitosan,0,
5578,10.1002/app.29216,polyacrylamide,grafted polymer chain,Semitelechelic PAAm with carboxylic acid end groups was grafted onto chitosan.,polyacrylamide,0,
5579,10.1002/app.29216,acrylamide,monomer,AAm monomers were polymerized with carboxylic acid groups in the chain ends.,acrylamide,0,
5580,10.1002/app.29216,mercaptoacetic acid,chain-transfer agent,PAAm-COOH was synthesized by free-radical polymerization with mercaptoacetic acid as the chain-transfer agent.,mercaptoacetic acid,0,
5581,10.1002/app.29216,ammonium persulfate,initiator,APS and TEMED were used as the redox initiator system.,ammonium persulfate,0,
5582,10.1002/app.29216,"N,N,N',N'-tetramethylethylenediamine",redox accelerator,APS and TEMED were used as the redox initiator system.,"N,N,N',N'-tetramethylethylenediamine",0,
5583,10.1002/app.29216,"1-ethyl-(3,3-dimethylaminopropyl) carbodiimide hydrochloride",coupling reagent,EDC and NHS were added to form amide bonds between chitosan amino groups and PAAm-COOH carboxyl groups.,EDC hydrochloride,1,
5584,10.1002/app.29216,N-hydroxysuccinimide,coupling reagent,EDC and NHS were added to form amide bonds.,N-hydroxysuccinimide,0,
5585,10.1002/app.29216,glutaric dialdehyde,crosslinker,Unreacted amino groups of chitosan were crosslinked with GDA.,glutaraldehyde,1,
5586,10.1002/app.29216,deoxyribonucleic acid,"adsorption target, non-protein",The prepared hydrogels were used as sorbents in DNA adsorption experiments.,deoxyribonucleic acid,1,
5587,10.1021/acs.analchem.8b03725,DMPC,phospholipid nanogel component,DMPC and DHPC were mixed at defined molar ratios to prepare 5% and 20% phospholipid nanogels for capillary coating and filling.,DMPC,1,
5588,10.1021/acs.analchem.8b03725,DHPC,phospholipid nanogel component,DMPC and DHPC were mixed at [DMPC]/[DHPC] = 0.5 for capillary coating and 2.5 for capillary filling.,DHPC,1,
5589,10.1021/acs.analchem.8b03725,calcium chloride,lectin activity support and capillary coating additive,The capillary surface was passivated using 5% nanogel with 1.25 mM calcium chloride; lectins were purified in buffer containing 0.1 mM calcium chloride.,calcium chloride,0,
5590,10.1021/acs.analchem.8b03725,sodium phosphate,buffer,Nanogel was prepared in 50 mM sodium phosphate at pH 6.,sodium phosphate,0,
5591,10.1021/acs.analchem.8b03725,3-(N-morpholino)-propanesulfonic acid,lectin purification buffer,Commercial lectins were dissolved in 100 mM MOPS buffer at pH 7 with calcium chloride during purification.,3-(N-morpholino)propanesulfonic acid,0,
5592,10.1021/acs.analchem.8b03725,"8-aminopyrene-1,3,6-trisulfonic acid",glycan fluorescent label,Cleaved N-glycans were derivatized with APTS before capillary electrophoresis with laser-induced fluorescence detection.,"8-aminopyrene-1,3,6-trisulfonic acid",0,
5593,10.1021/acs.analchem.8b03725,sodium cyanoborohydride,glycan labeling reducing reagent,N-glycan labeling used sodium cyanoborohydride in tetrahydrofuran.,sodium cyanoborohydride,0,
5594,10.1021/acs.analchem.8b03725,tetrahydrofuran,glycan labeling solvent,Sodium cyanoborohydride in tetrahydrofuran was used during APTS labeling.,tetrahydrofuran,0,
5595,10.1021/acs.analchem.8b03725,acetic acid,glycan labeling solvent component,APTS was prepared in 20% acetic acid for glycan derivatization.,acetic acid,0,
5596,10.1016/j.chroma.2025.466188,chitosan,polymer backbone for cryogel matrix,CS was used with pBMA nanogel as the basic matrix for cryogel monolith synthesis.,chitosan,1,
5597,10.1016/j.chroma.2025.466188,poly(butyl methacrylate) nanogel,hydrophobic nanogel filler/composite phase,pBMA nanogels were incorporated into the CS cryogel and provided composite structure.,poly(butyl methacrylate),1,
5598,10.1016/j.chroma.2025.466188,butyl methacrylate,nanogel monomer,BMA and EGDMA at a 9:1 mass ratio were used to prepare pBMA nanogels.,butyl methacrylate,0,
5599,10.1016/j.chroma.2025.466188,ethylene glycol dimethacrylate,nanogel crosslinking agent,EGDMA was used as crosslinker in pBMA nanogel preparation.,ethylene glycol dimethacrylate,0,
5600,10.1016/j.chroma.2025.466188,glutaraldehyde,cryogel crosslinker,GA crosslinked chitosan under freezing conditions via Schiff-base reaction.,glutaraldehyde,0,
5601,10.1016/j.chroma.2025.466188,(vinylbenzyl)trimethylammonium chloride,grafted anion-exchange ligand/monomer,VBTAC was grafted onto CS-pBMA cryogel to introduce quaternary ammonium groups.,(vinylbenzyl)trimethylammonium chloride,0,
5602,10.1016/j.chroma.2025.466188,ammonium ceric nitrate,graft polymerization initiator/catalyst,A catalyst solution of ammonium cerium nitrate in 0.1 M HCl initiated VBTAC grafting.,ceric ammonium nitrate,0,
5603,10.1016/j.chroma.2025.466188,sodium dodecyl sulfate,surfactant for nanogel emulsion polymerization,SDS was used in the pBMA nanogel precursor emulsion.,sodium dodecyl sulfate,0,
5604,10.1016/j.chroma.2025.466188,ammonium persulfate,polymerization initiator,APS was added during pBMA nanogel emulsion polymerization.,ammonium persulfate,0,
