Repository: sunyrain/PHA

# PHA Protein-Hydrogel Adsorption Dataset

Generated: 2026-07-05T11:36:45

## Scope

This curated package organizes literature-derived protein-hydrogel adsorption, binding, immobilization, antifouling, and related biointerface records extracted from the local PHA corpus.

The primary unit is one record:

`paper + hydrogel/sample + protein/mixture + experimental condition + measured outcome`

## Contents

- `data/sources.csv`: article-level metadata, extraction status, and curation decision.
- `data/records_flat.csv`: flattened record-level table with provenance, hydrogel, protein, condition, outcome, mechanism, and quality fields.

File: data/curated/pha_scientific_dataset_20260705/data/record_standardization.csv (part 31 of 37)
"record_id","doi","interaction_type","is_covalent_binding","experiment_mode_primary","experiment_mode_detail","application_context","comparable_target_class","model_ready","model_ready_blocker","manual_review_priority","q5_protein_evidence_flag","q5_triage_action","standardization_rules_version"
"PHA-49b63ecfbb-003","10.1021/acsbiomaterials.2c00250","unknown","unclear","QCM_SPR","SPR_binding","mechanism_study","not_comparable","False","not_strong_or_medium_comparable;missing_or_unnormalizable_unit","high","True","not_applicable","curated_release_20260707"
"PHA-49b63ecfbb-004","10.1021/acsbiomaterials.2c00250","unknown","unclear","QCM_SPR","SPR_binding","mechanism_study","not_comparable","False","not_strong_or_medium_comparable;missing_or_unnormalizable_unit","high","True","not_applicable","curated_release_20260707"
"PHA-49b63ecfbb-005","10.1021/acsbiomaterials.2c00250","unknown","unclear","QCM_SPR","SPR_binding","mechanism_study","not_comparable","False","not_strong_or_medium_comparable;missing_or_unnormalizable_unit","high","True","not_applicable","curated_release_20260707"
"PHA-49b63ecfbb-006","10.1021/acsbiomaterials.2c00250","unknown","unclear","QCM_SPR","SPR_binding","biointerface_adsorption","not_comparable","False","not_strong_or_medium_comparable","high","True","not_applicable","curated_release_20260707"
"PHA-49b63ecfbb-007","10.1021/acsbiomaterials.2c00250","selective_adsorption","no","QCM_SPR","SPR_binding","biointerface_adsorption","not_comparable","False","not_strong_or_medium_comparable;missing_or_unnormalizable_unit","high","True","not_applicable","curated_release_20260707"
"PHA-49b63ecfbb-008","10.1021/acsbiomaterials.2c00250","covalent_immobilization","yes","surface","fluorescence_surface_quantification","protein_immobilization","medium","True","ready","high","True","not_applicable","curated_release_20260707"
"PHA-bfbab6803b-001","10.1021/acsbiomaterials.3c00856","physical_adsorption","no","surface","other","mechanism_study","strong","True","ready","high","True","not_applicable","curated_release_20260707"
"PHA-bfbab6803b-002","10.1021/acsbiomaterials.3c00856","covalent_immobilization","yes","biofouling","surface_fouling_assay","antifouling","strong","True","ready","high","True","keep","curated_release_20260707"
"PHA-bfbab6803b-003","10.1021/acsbiomaterials.3c00856","physical_adsorption","no","surface","other","mechanism_study","strong","True","ready","high","True","not_applicable","curated_release_20260707"
"PHA-bfbab6803b-004","10.1021/acsbiomaterials.3c00856","covalent_immobilization","yes","biofouling","surface_fouling_assay","antifouling","strong","True","ready","high","True","keep","curated_release_20260707"
"PHA-5003102647-001","10.1021/acsbiomaterials.3c01386","affinity_binding","no","flow","fluorescence_surface_quantification","purification","weak","False","not_strong_or_medium_comparable;missing_or_unnormalizable_unit","high","True","not_applicable","curated_release_20260707"
"PHA-5003102647-002","10.1021/acsbiomaterials.3c01386","affinity_binding","no","flow","fluorescence_surface_quantification","purification","weak","False","not_strong_or_medium_comparable;missing_or_unnormalizable_unit","high","True","not_applicable","curated_release_20260707"
"PHA-5003102647-003","10.1021/acsbiomaterials.3c01386","entrapment","no","flow","fluorescence_surface_quantification","purification","not_comparable","False","not_strong_or_medium_comparable;missing_or_unnormalizable_unit","high","True","not_applicable","curated_release_20260707"
"PHA-5003102647-004","10.1021/acsbiomaterials.3c01386","entrapment","no","flow","fluorescence_surface_quantification","purification","not_comparable","False","not_strong_or_medium_comparable;missing_or_unnormalizable_unit;low_source_quality","medium","True","not_applicable","curated_release_20260707"
"PHA-5003102647-005","10.1021/acsbiomaterials.3c01386","entrapment","no","flow","fluorescence_surface_quantification","purification","not_comparable","False","not_strong_or_medium_comparable;missing_or_unnormalizable_unit","high","True","not_applicable","curated_release_20260707"
"PHA-5003102647-006","10.1021/acsbiomaterials.3c01386","entrapment","no","flow","fluorescence_surface_quantification","purification","not_comparable","False","not_strong_or_medium_comparable","high","True","not_applicable","curated_release_20260707"
"PHA-0773fe82d4-001","10.1021/acsbiomaterials.4c01436","covalent_immobilization","yes","other","fluorescence_surface_quantification","protein_immobilization","not_comparable","False","not_strong_or_medium_comparable;missing_or_unnormalizable_unit","medium","True","not_applicable","curated_release_20260707"
"PHA-0773fe82d4-002","10.1021/acsbiomaterials.4c01436","entrapment","no","other","fluorescence_surface_quantification","purification","medium","True","ready","high","True","not_applicable","curated_release_20260707"
"PHA-0773fe82d4-003","10.1021/acsbiomaterials.4c01436","entrapment","no","column","fluorescence_surface_quantification","purification","weak","False","not_strong_or_medium_comparable;missing_or_unnormalizable_unit;low_source_quality","medium","True","not_applicable","curated_release_20260707"
"PHA-e844d2544a-001","10.1021/acsbiomaterials.5c02112","entrapment","no","other","other","protein_immobilization","weak","False","not_strong_or_medium_comparable","high","False","not_applicable","curated_release_20260707"
"PHA-e844d2544a-002","10.1021/acsbiomaterials.5c02112","covalent_immobilization","yes","other","other","protein_immobilization","strong","True","ready","high","False","not_applicable","curated_release_20260707"
"PHA-e844d2544a-003","10.1021/acsbiomaterials.5c02112","entrapment","no","other","other","protein_immobilization","strong","True","ready","high","False","not_applicable","curated_release_20260707"
"PHA-e844d2544a-004","10.1021/acsbiomaterials.5c02112","entrapment","no","other","other","protein_immobilization","weak","False","not_strong_or_medium_comparable","high","False","not_applicable","curated_release_20260707"
"PHA-e844d2544a-005","10.1021/acsbiomaterials.5c02112","entrapment","no","other","other","protein_immobilization","strong","True","ready","high","False","not_applicable","curated_release_20260707"
"PHA-e844d2544a-006","10.1021/acsbiomaterials.5c02112","entrapment","no","other","other","protein_immobilization","strong","True","ready","high","False","not_applicable","curated_release_20260707"
"PHA-e844d2544a-007","10.1021/acsbiomaterials.5c02112","entrapment","no","other","other","protein_immobilization","weak","False","not_strong_or_medium_comparable","high","False","not_applicable","curated_release_20260707"
"PHA-e844d2544a-008","10.1021/acsbiomaterials.5c02112","entrapment","no","other","other","protein_immobilization","strong","True","ready","high","False","not_applicable","curated_release_20260707"
"PHA-e844d2544a-009","10.1021/acsbiomaterials.5c02112","entrapment","no","surface","other","protein_immobilization","strong","True","ready","high","False","not_applicable","curated_release_20260707"
"PHA-db5cfe0710-001","10.1021/acsbiomaterials.6b00706","entrapment","no","other","other","purification","medium","True","ready","high","True","not_applicable","curated_release_20260707"
"PHA-db5cfe0710-002","10.1021/acsbiomaterials.6b00706","entrapment","no","other","other","purification","medium","True","ready","high","True","not_applicable","curated_release_20260707"
"PHA-db5cfe0710-003","10.1021/acsbiomaterials.6b00706","entrapment","no","other","fluorescence_surface_quantification","protein_immobilization","weak","False","not_strong_or_medium_comparable","medium","True","not_applicable","curated_release_20260707"
"PHA-9214e27787-001","10.1021/acsbiomaterials.6c00634","affinity_binding","no","column","other","purification","strong","True","ready","high","True","not_applicable","curated_release_20260707"
"PHA-9214e27787-002","10.1021/acsbiomaterials.6c00634","affinity_binding","no","column","other","purification","strong","True","ready","high","True","not_applicable","curated_release_20260707"
"PHA-9214e27787-003","10.1021/acsbiomaterials.6c00634","affinity_binding","no","column","fluorescence_surface_quantification","purification","medium","True","ready","high","True","not_applicable","curated_release_20260707"
"PHA-9214e27787-004","10.1021/acsbiomaterials.6c00634","affinity_binding","no","column","fluorescence_surface_quantification","biointerface_adsorption","weak","False","not_strong_or_medium_comparable;missing_or_unnormalizable_unit;low_source_quality","medium","True","not_applicable","curated_release_20260707"
"PHA-9214e27787-005","10.1021/acsbiomaterials.6c00634","affinity_binding","no","column","fluorescence_surface_quantification","biointerface_adsorption","weak","False","not_strong_or_medium_comparable","high","True","not_applicable","curated_release_20260707"
"PHA-9214e27787-006","10.1021/acsbiomaterials.6c00634","entrapment","no","column","other","purification","weak","False","not_strong_or_medium_comparable;missing_or_unnormalizable_unit;low_source_quality","medium","True","not_applicable","curated_release_20260707"
"PHA-9214e27787-007","10.1021/acsbiomaterials.6c00634","affinity_binding","no","column","other","purification","weak","False","missing_key_experiment_condition;not_strong_or_medium_comparable","high","True","not_applicable","curated_release_20260707"
"PHA-9214e27787-008","10.1021/acsbiomaterials.6c00634","affinity_binding","no","column","other","purification","weak","False","missing_key_experiment_condition;not_strong_or_medium_comparable","high","True","not_applicable","curated_release_20260707"
"PHA-9214e27787-009","10.1021/acsbiomaterials.6c00634","affinity_binding","no","column","other","purification","medium","True","ready","high","True","not_applicable","curated_release_20260707"
"PHA-9214e27787-010","10.1021/acsbiomaterials.6c00634","affinity_binding","no","column","other","purification","weak","False","not_strong_or_medium_comparable","high","True","not_applicable","curated_release_20260707"
"PHA-166e5860d8-001","10.1021/acsbiomaterials.7b00397","covalent_immobilization","yes","other","other","protein_immobilization","strong","True","ready","high","True","not_applicable","curated_release_20260707"
"PHA-166e5860d8-002","10.1021/acsbiomaterials.7b00397","covalent_immobilization","yes","other","other","protein_immobilization","strong","True","ready","high","True","not_applicable","curated_release_20260707"
"PHA-166e5860d8-003","10.1021/acsbiomaterials.7b00397","covalent_immobilization","yes","other","other","protein_immobilization","strong","True","ready","high","True","not_applicable","curated_release_20260707"
"PHA-166e5860d8-004","10.1021/acsbiomaterials.7b00397","covalent_immobilization","yes","other","other","protein_immobilization","strong","True","ready","high","True","not_applicable","curated_release_20260707"
"PHA-166e5860d8-005","10.1021/acsbiomaterials.7b00397","covalent_immobilization","yes","surface","fluorescence_surface_quantification","protein_immobilization","not_comparable","False","not_strong_or_medium_comparable;missing_or_unnormalizable_unit","medium","True","not_applicable","curated_release_20260707"
"PHA-166e5860d8-006","10.1021/acsbiomaterials.7b00397","covalent_immobilization","yes","surface","fluorescence_surface_quantification","protein_immobilization","not_comparable","False","not_strong_or_medium_comparable;missing_or_unnormalizable_unit","medium","True","not_applicable","curated_release_20260707"
"PHA-b1854e0e6a-001","10.1021/acsbiomaterials.9b00522","covalent_immobilization","yes","surface","fluorescence_surface_quantification","protein_immobilization","not_comparable","False","not_strong_or_medium_comparable;missing_or_unnormalizable_unit","high","True","not_applicable","curated_release_20260707"
"PHA-b1854e0e6a-002","10.1021/acsbiomaterials.9b00522","covalent_immobilization","yes","hemocompatibility","fluorescence_surface_quantification","protein_immobilization","not_comparable","False","not_strong_or_medium_comparable;missing_or_unnormalizable_unit","high","True","not_applicable","curated_release_20260707"
"PHA-b1854e0e6a-003","10.1021/acsbiomaterials.9b00522","covalent_immobilization","yes","surface","fluorescence_surface_quantification","protein_immobilization","not_comparable","False","not_strong_or_medium_comparable;missing_or_unnormalizable_unit","high","True","not_applicable","curated_release_20260707"
"PHA-b1854e0e6a-004","10.1021/acsbiomaterials.9b00522","covalent_immobilization","yes","surface","fluorescence_surface_quantification","protein_immobilization","not_comparable","False","not_strong_or_medium_comparable;missing_or_unnormalizable_unit;low_source_quality","medium","True","not_applicable","curated_release_20260707"
"PHA-b1854e0e6a-005","10.1021/acsbiomaterials.9b00522","covalent_immobilization","yes","hemocompatibility","fluorescence_surface_quantification","protein_immobilization","not_comparable","False","not_strong_or_medium_comparable;missing_or_unnormalizable_unit;low_source_quality","medium","True","not_applicable","curated_release_20260707"
"PHA-b1854e0e6a-006","10.1021/acsbiomaterials.9b00522","covalent_immobilization","yes","surface","fluorescence_surface_quantification","protein_immobilization","not_comparable","False","not_strong_or_medium_comparable;missing_or_unnormalizable_unit","high","True","not_applicable","curated_release_20260707"
"PHA-b1854e0e6a-007","10.1021/acsbiomaterials.9b00522","covalent_immobilization","yes","hemocompatibility","fluorescence_surface_quantification","protein_immobilization","not_comparable","False","not_strong_or_medium_comparable;missing_or_unnormalizable_unit;low_source_quality","medium","True","not_applicable","curated_release_20260707"
"PHA-b1854e0e6a-008","10.1021/acsbiomaterials.9b00522","covalent_immobilization","yes","surface","fluorescence_surface_quantification","protein_immobilization","not_comparable","False","not_strong_or_medium_comparable;missing_or_unnormalizable_unit;low_source_quality","medium","True","not_applicable","curated_release_20260707"
"PHA-b1854e0e6a-009","10.1021/acsbiomaterials.9b00522","covalent_immobilization","yes","surface","fluorescence_surface_quantification","protein_immobilization","not_comparable","False","not_strong_or_medium_comparable;missing_or_unnormalizable_unit","high","True","not_applicable","curated_release_20260707"
"PHA-b1854e0e6a-010","10.1021/acsbiomaterials.9b00522","covalent_immobilization","yes","hemocompatibility","fluorescence_surface_quantification","protein_immobilization","not_comparable","False","not_strong_or_medium_comparable;missing_or_unnormalizable_unit","high","True","not_applicable","curated_release_20260707"
"PHA-b1854e0e6a-011","10.1021/acsbiomaterials.9b00522","covalent_immobilization","yes","surface","fluorescence_surface_quantification","protein_immobilization","not_comparable","False","not_strong_or_medium_comparable;missing_or_unnormalizable_unit","high","True","not_applicable","curated_release_20260707"
"PHA-b1854e0e6a-012","10.1021/acsbiomaterials.9b00522","covalent_immobilization","yes","hemocompatibility","fluorescence_surface_quantification","protein_immobilization","weak","False","not_strong_or_medium_comparable;low_source_quality","medium","True","not_applicable","curated_release_20260707"
"PHA-03f075ff5a-001","10.1021/acsbiomedchemau.3c00001","entrapment","no","batch","fluorescence_surface_quantification","protein_immobilization","medium","True","ready","high","True","not_applicable","curated_release_20260707"
"PHA-03f075ff5a-002","10.1021/acsbiomedchemau.3c00001","entrapment","no","batch","fluorescence_surface_quantification","protein_immobilization","medium","True","ready","high","True","not_applicable","curated_release_20260707"
"PHA-03f075ff5a-003","10.1021/acsbiomedchemau.3c00001","entrapment","no","batch","fluorescence_surface_quantification","protein_immobilization","medium","True","ready","high","True","not_applicable","curated_release_20260707"
"PHA-03f075ff5a-004","10.1021/acsbiomedchemau.3c00001","entrapment","no","batch","fluorescence_surface_quantification","protein_immobilization","medium","True","ready","high","True","not_applicable","curated_release_20260707"
"PHA-03f075ff5a-005","10.1021/acsbiomedchemau.3c00001","entrapment","no","batch","fluorescence_surface_quantification","protein_immobilization","medium","True","ready","high","True","not_applicable","curated_release_20260707"
"PHA-03f075ff5a-006","10.1021/acsbiomedchemau.3c00001","entrapment","no","batch","fluorescence_surface_quantification","protein_immobilization","medium","True","ready","high","True","not_applicable","curated_release_20260707"
"PHA-03f075ff5a-007","10.1021/acsbiomedchemau.3c00001","entrapment","no","batch","fluorescence_surface_quantification","protein_immobilization","medium","True","ready","high","True","not_applicable","curated_release_20260707"
"PHA-03f075ff5a-008","10.1021/acsbiomedchemau.3c00001","entrapment","no","batch","fluorescence_surface_quantification","protein_immobilization","not_comparable","False","not_strong_or_medium_comparable;low_source_quality","medium","True","not_applicable","curated_release_20260707"
"PHA-03f075ff5a-009","10.1021/acsbiomedchemau.3c00001","entrapment","no","batch","fluorescence_surface_quantification","protein_immobilization","not_comparable","False","not_strong_or_medium_comparable;low_source_quality","medium","True","not_applicable","curated_release_20260707"
"PHA-03f075ff5a-010","10.1021/acsbiomedchemau.3c00001","entrapment","no","batch","fluorescence_surface_quantification","protein_immobilization","medium","True","ready","high","True","not_applicable","curated_release_20260707"
"PHA-03f075ff5a-011","10.1021/acsbiomedchemau.3c00001","entrapment","no","batch","fluorescence_surface_quantification","protein_immobilization","medium","True","ready","high","True","not_applicable","curated_release_20260707"
"PHA-03f075ff5a-012","10.1021/acsbiomedchemau.3c00001","covalent_immobilization","yes","batch","fluorescence_surface_quantification","protein_immobilization","strong","True","ready","high","True","not_applicable","curated_release_20260707"
"PHA-03f075ff5a-013","10.1021/acsbiomedchemau.3c00001","covalent_immobilization","yes","batch","fluorescence_surface_quantification","protein_immobilization","weak","False","not_strong_or_medium_comparable","medium","True","not_applicable","curated_release_20260707"
"PHA-a0b6d69c8c-001","10.1021/acscentsci.2c00576","covalent_immobilization","yes","batch","fluorescence_surface_quantification","purification","medium","True","ready","high","True","not_applicable","curated_release_20260707"
"PHA-a0b6d69c8c-002","10.1021/acscentsci.2c00576","covalent_immobilization","yes","batch","fluorescence_surface_quantification","purification","not_comparable","False","not_strong_or_medium_comparable;missing_or_unnormalizable_unit","medium","True","not_applicable","curated_release_20260707"
"PHA-a0b6d69c8c-003","10.1021/acscentsci.2c00576","covalent_immobilization","yes","batch","fluorescence_surface_quantification","purification","weak","False","not_strong_or_medium_comparable","medium","True","not_applicable","curated_release_20260707"
"PHA-a0b6d69c8c-004","10.1021/acscentsci.2c00576","covalent_immobilization","yes","other","fluorescence_surface_quantification","purification","medium","True","ready","high","True","not_applicable","curated_release_20260707"
"PHA-a0b6d69c8c-005","10.1021/acscentsci.2c00576","covalent_immobilization","yes","surface","other","purification","weak","False","not_strong_or_medium_comparable","high","True","not_applicable","curated_release_20260707"
"PHA-a0b6d69c8c-006","10.1021/acscentsci.2c00576","covalent_immobilization","yes","immobilization","fluorescence_surface_quantification","purification","not_comparable","False","not_strong_or_medium_comparable;missing_or_unnormalizable_unit","high","True","not_applicable","curated_release_20260707"
"PHA-a0b6d69c8c-007","10.1021/acscentsci.2c00576","covalent_immobilization","yes","batch","fluorescence_surface_quantification","purification","strong","True","ready","high","True","not_applicable","curated_release_20260707"
"PHA-a0b6d69c8c-008","10.1021/acscentsci.2c00576","covalent_immobilization","yes","batch","static_incubation","purification","weak","False","not_strong_or_medium_comparable","medium","True","not_applicable","curated_release_20260707"
"PHA-a0b6d69c8c-009","10.1021/acscentsci.2c00576","covalent_immobilization","yes","other","fluorescence_surface_quantification","purification","not_comparable","False","not_strong_or_medium_comparable;missing_or_unnormalizable_unit","medium","True","not_applicable","curated_release_20260707"
"PHA-a0b6d69c8c-010","10.1021/acscentsci.2c00576","covalent_immobilization","yes","immobilization","fluorescence_surface_quantification","purification","medium","True","ready","high","True","not_applicable","curated_release_20260707"
"PHA-aee281f1ad-001","10.1021/acsestwater.2c00165","antifouling_low_adsorption","no","biofouling","surface_fouling_assay","antifouling","not_comparable","False","not_strong_or_medium_comparable;missing_or_unnormalizable_unit;low_source_quality","medium","True","keep","curated_release_20260707"
"PHA-aee281f1ad-002","10.1021/acsestwater.2c00165","protein_fouling","no","surface","fluorescence_surface_quantification","biointerface_adsorption","weak","False","not_strong_or_medium_comparable;missing_or_unnormalizable_unit;low_source_quality","low","True","not_applicable","curated_release_20260707"
"PHA-835a6219c4-001","10.1021/acsmeasuresciau.6c00075","covalent_immobilization","yes","surface","column_dynamic_binding","purification","medium","True","ready","high","True","not_applicable","curated_release_20260707"
"PHA-835a6219c4-002","10.1021/acsmeasuresciau.6c00075","covalent_immobilization","yes","batch","column_dynamic_binding","purification","weak","False","not_strong_or_medium_comparable","medium","True","not_applicable","curated_release_20260707"
"PHA-835a6219c4-003","10.1021/acsmeasuresciau.6c00075","covalent_immobilization","yes","batch","column_dynamic_binding","purification","weak","False","not_strong_or_medium_comparable","medium","True","not_applicable","curated_release_20260707"
"PHA-835a6219c4-004","10.1021/acsmeasuresciau.6c00075","covalent_immobilization","yes","batch","column_dynamic_binding","purification","not_comparable","False","not_strong_or_medium_comparable","medium","False","not_applicable","curated_release_20260707"
"PHA-835a6219c4-005","10.1021/acsmeasuresciau.6c00075","covalent_immobilization","yes","batch","column_dynamic_binding","purification","not_comparable","False","not_strong_or_medium_comparable","medium","False","not_applicable","curated_release_20260707"
"PHA-835a6219c4-006","10.1021/acsmeasuresciau.6c00075","covalent_immobilization","yes","other","column_dynamic_binding","purification","medium","True","ready","high","False","not_applicable","curated_release_20260707"
"PHA-d9af58a6b9-001","10.1021/acsnano.0c09512","entrapment","no","column","other","purification","weak","False","not_strong_or_medium_comparable","medium","False","not_applicable","curated_release_20260707"
"PHA-d9af58a6b9-002","10.1021/acsnano.0c09512","entrapment","no","column","other","purification","weak","False","not_strong_or_medium_comparable","medium","False","not_applicable","curated_release_20260707"
"PHA-d9af58a6b9-003","10.1021/acsnano.0c09512","entrapment","no","column","other","purification","weak","False","not_strong_or_medium_comparable","medium","False","not_applicable","curated_release_20260707"
"PHA-d9af58a6b9-004","10.1021/acsnano.0c09512","entrapment","no","column","other","purification","weak","False","not_strong_or_medium_comparable","medium","False","not_applicable","curated_release_20260707"
"PHA-bb1ffc5100-001","10.1021/acsnano.3c02050","physical_adsorption","no","batch","batch_adsorption_kinetics","mechanism_study","strong","True","ready","high","True","not_applicable","curated_release_20260707"
"PHA-bb1ffc5100-002","10.1021/acsnano.3c02050","affinity_binding","no","immobilization","other","protein_immobilization","strong","True","ready","high","True","not_applicable","curated_release_20260707"
"PHA-bb1ffc5100-003","10.1021/acsnano.3c02050","affinity_binding","no","immobilization","other","protein_immobilization","strong","True","ready","high","True","not_applicable","curated_release_20260707"
"PHA-bb1ffc5100-004","10.1021/acsnano.3c02050","affinity_binding","no","immobilization","other","protein_immobilization","strong","True","ready","high","True","not_applicable","curated_release_20260707"
"PHA-bb1ffc5100-005","10.1021/acsnano.3c02050","affinity_binding","no","immobilization","other","protein_immobilization","strong","True","ready","high","True","not_applicable","curated_release_20260707"
"PHA-bb1ffc5100-006","10.1021/acsnano.3c02050","affinity_binding","no","batch","static_incubation","purification","weak","False","not_strong_or_medium_comparable;missing_or_unnormalizable_unit","medium","True","not_applicable","curated_release_20260707"
"PHA-bb1ffc5100-007","10.1021/acsnano.3c02050","selective_adsorption","no","microarray","fluorescence_surface_quantification","screening_library","not_comparable","False","not_strong_or_medium_comparable;missing_or_unnormalizable_unit","high","True","not_applicable","curated_release_20260707"
"PHA-bb1ffc5100-008","10.1021/acsnano.3c02050","physical_adsorption","no","microarray","fluorescence_surface_quantification","screening_library","weak","False","not_strong_or_medium_comparable;missing_or_unnormalizable_unit","low","True","not_applicable","curated_release_20260707"
"PHA-b83deb5dea-001","10.1021/acsnano.4c09578","unknown","unclear","microarray","other","screening_library","weak","False","not_strong_or_medium_comparable","high","True","not_applicable","curated_release_20260707"
"PHA-b83deb5dea-002","10.1021/acsnano.4c09578","nonspecific_adsorption","no","microarray","other","screening_library","weak","False","not_strong_or_medium_comparable;missing_or_unnormalizable_unit","high","True","not_applicable","curated_release_20260707"
"PHA-b83deb5dea-003","10.1021/acsnano.4c09578","physical_adsorption","no","microarray","other","screening_library","weak","False","not_strong_or_medium_comparable;missing_or_unnormalizable_unit","high","True","not_applicable","curated_release_20260707"
"PHA-b83deb5dea-004","10.1021/acsnano.4c09578","unknown","unclear","microarray","other","screening_library","weak","False","not_strong_or_medium_comparable;missing_or_unnormalizable_unit","high","True","not_applicable","curated_release_20260707"
"PHA-b83deb5dea-005","10.1021/acsnano.4c09578","unknown","unclear","microarray","other","screening_library","weak","False","not_strong_or_medium_comparable;missing_or_unnormalizable_unit","high","True","not_applicable","curated_release_20260707"
"PHA-b83deb5dea-006","10.1021/acsnano.4c09578","physical_adsorption","no","microarray","other","screening_library","weak","False","not_strong_or_medium_comparable","high","True","not_applicable","curated_release_20260707"
"PHA-b83deb5dea-007","10.1021/acsnano.4c09578","unknown","unclear","microarray","other","screening_library","weak","False","not_strong_or_medium_comparable","medium","True","not_applicable","curated_release_20260707"
"PHA-b83deb5dea-008","10.1021/acsnano.4c09578","unknown","unclear","microarray","other","screening_library","weak","False","not_strong_or_medium_comparable","medium","True","not_applicable","curated_release_20260707"
"PHA-5fbbd6de1d-001","10.1021/acsomega.0c06327","covalent_immobilization","yes","biofouling","surface_fouling_assay","antifouling","not_comparable","False","not_strong_or_medium_comparable","medium","True","keep","curated_release_20260707"
"PHA-5fbbd6de1d-002","10.1021/acsomega.0c06327","physical_adsorption","no","surface","static_incubation","biointerface_adsorption","not_comparable","False","not_strong_or_medium_comparable;missing_or_unnormalizable_unit;low_source_quality","low","True","not_applicable","curated_release_20260707"
"PHA-5fbbd6de1d-003","10.1021/acsomega.0c06327","physical_adsorption","no","surface","static_incubation","biointerface_adsorption","not_comparable","False","not_strong_or_medium_comparable;missing_or_unnormalizable_unit;low_source_quality","low","True","not_applicable","curated_release_20260707"
"PHA-5fbbd6de1d-004","10.1021/acsomega.0c06327","physical_adsorption","no","surface","static_incubation","biointerface_adsorption","not_comparable","False","not_strong_or_medium_comparable;missing_or_unnormalizable_unit;low_source_quality","low","True","not_applicable","curated_release_20260707"
"PHA-5fbbd6de1d-005","10.1021/acsomega.0c06327","covalent_immobilization","yes","biofouling","surface_fouling_assay","antifouling","not_comparable","False","missing_key_experiment_condition;not_strong_or_medium_comparable;missing_or_unnormalizable_unit","medium","True","keep","curated_release_20260707"
"PHA-72cbc91ce6-001","10.1021/acsomega.4c11143","selective_adsorption","no","column","batch_adsorption_isotherm","mechanism_study","strong","True","ready","high","True","not_applicable","curated_release_20260707"
"PHA-72cbc91ce6-002","10.1021/acsomega.4c11143","selective_adsorption","no","column","batch_adsorption_isotherm","mechanism_study","strong","True","ready","high","True","not_applicable","curated_release_20260707"
"PHA-72cbc91ce6-003","10.1021/acsomega.4c11143","selective_adsorption","no","column","batch_adsorption_kinetics","mechanism_study","strong","True","ready","high","True","not_applicable","curated_release_20260707"
"PHA-72cbc91ce6-004","10.1021/acsomega.4c11143","selective_adsorption","no","column","batch_adsorption_kinetics","mechanism_study","strong","True","ready","high","True","not_applicable","curated_release_20260707"
"PHA-72cbc91ce6-005","10.1021/acsomega.4c11143","selective_adsorption","no","column","other","mechanism_study","strong","True","ready","high","True","not_applicable","curated_release_20260707"
"PHA-72cbc91ce6-006","10.1021/acsomega.4c11143","selective_adsorption","no","column","other","purification","medium","True","ready","high","True","not_applicable","curated_release_20260707"
"PHA-72cbc91ce6-007","10.1021/acsomega.4c11143","selective_adsorption","no","column","other","biointerface_adsorption","medium","False","missing_key_experiment_condition","high","True","not_applicable","curated_release_20260707"
"PHA-72cbc91ce6-008","10.1021/acsomega.4c11143","selective_adsorption","no","column","other","purification","medium","False","low_source_quality","high","True","not_applicable","curated_release_20260707"
"PHA-29d6a26fe9-001","10.1021/acsomega.5c07033","covalent_immobilization","yes","batch","fluorescence_surface_quantification","protein_immobilization","medium","True","ready","high","True","not_applicable","curated_release_20260707"
"PHA-29d6a26fe9-002","10.1021/acsomega.5c07033","covalent_immobilization","yes","batch","fluorescence_surface_quantification","protein_immobilization","medium","True","ready","high","False","not_applicable","curated_release_20260707"
"PHA-29d6a26fe9-003","10.1021/acsomega.5c07033","covalent_immobilization","yes","batch","fluorescence_surface_quantification","protein_immobilization","medium","True","ready","high","False","not_applicable","curated_release_20260707"
"PHA-29d6a26fe9-004","10.1021/acsomega.5c07033","covalent_immobilization","yes","batch","fluorescence_surface_quantification","protein_immobilization","medium","True","ready","high","False","not_applicable","curated_release_20260707"
"PHA-29d6a26fe9-005","10.1021/acsomega.5c07033","covalent_immobilization","yes","batch","fluorescence_surface_quantification","protein_immobilization","medium","True","ready","high","False","not_applicable","curated_release_20260707"
"PHA-29d6a26fe9-006","10.1021/acsomega.5c07033","covalent_immobilization","yes","batch","fluorescence_surface_quantification","protein_immobilization","medium","True","ready","high","False","not_applicable","curated_release_20260707"
"PHA-29d6a26fe9-007","10.1021/acsomega.5c07033","covalent_immobilization","yes","batch","fluorescence_surface_quantification","protein_immobilization","medium","True","ready","high","False","not_applicable","curated_release_20260707"
"PHA-29d6a26fe9-008","10.1021/acsomega.5c07033","covalent_immobilization","yes","batch","fluorescence_surface_quantification","protein_immobilization","medium","True","ready","high","False","not_applicable","curated_release_20260707"
"PHA-29d6a26fe9-009","10.1021/acsomega.5c07033","covalent_immobilization","yes","hemocompatibility","fluorescence_surface_quantification","protein_immobilization","medium","True","ready","high","True","not_applicable","curated_release_20260707"
"PHA-29d6a26fe9-010","10.1021/acsomega.5c07033","covalent_immobilization","yes","hemocompatibility","fluorescence_surface_quantification","protein_immobilization","medium","True","ready","high","True","not_applicable","curated_release_20260707"
"PHA-29d6a26fe9-011","10.1021/acsomega.5c07033","covalent_immobilization","yes","hemocompatibility","fluorescence_surface_quantification","protein_immobilization","medium","True","ready","high","True","not_applicable","curated_release_20260707"
"PHA-29d6a26fe9-012","10.1021/acsomega.5c07033","covalent_immobilization","yes","batch","fluorescence_surface_quantification","protein_immobilization","medium","True","ready","high","False","not_applicable","curated_release_20260707"
"PHA-29d6a26fe9-013","10.1021/acsomega.5c07033","covalent_immobilization","yes","batch","fluorescence_surface_quantification","protein_immobilization","medium","True","ready","high","False","not_applicable","curated_release_20260707"
"PHA-29d6a26fe9-014","10.1021/acsomega.5c07033","covalent_immobilization","yes","batch","fluorescence_surface_quantification","protein_immobilization","medium","True","ready","high","False","not_applicable","curated_release_20260707"
"PHA-29d6a26fe9-015","10.1021/acsomega.5c07033","covalent_immobilization","yes","batch","fluorescence_surface_quantification","protein_immobilization","medium","True","ready","high","False","not_applicable","curated_release_20260707"
"PHA-29d6a26fe9-016","10.1021/acsomega.5c07033","covalent_immobilization","yes","batch","fluorescence_surface_quantification","protein_immobilization","medium","True","ready","high","False","not_applicable","curated_release_20260707"
"PHA-29d6a26fe9-017","10.1021/acsomega.5c07033","covalent_immobilization","yes","hemocompatibility","fluorescence_surface_quantification","protein_immobilization","medium","True","ready","high","True","not_applicable","curated_release_20260707"
"PHA-29d6a26fe9-018","10.1021/acsomega.5c07033","covalent_immobilization","yes","hemocompatibility","fluorescence_surface_quantification","protein_immobilization","medium","True","ready","high","True","not_applicable","curated_release_20260707"
"PHA-29d6a26fe9-019","10.1021/acsomega.5c07033","covalent_immobilization","yes","hemocompatibility","fluorescence_surface_quantification","protein_immobilization","medium","True","ready","high","True","not_applicable","curated_release_20260707"
"PHA-29d6a26fe9-020","10.1021/acsomega.5c07033","covalent_immobilization","yes","other","fluorescence_surface_quantification","protein_immobilization","medium","True","ready","high","False","not_applicable","curated_release_20260707"
"PHA-29d6a26fe9-021","10.1021/acsomega.5c07033","covalent_immobilization","yes","hemocompatibility","fluorescence_surface_quantification","protein_immobilization","medium","False","low_source_quality","high","True","not_applicable","curated_release_20260707"
"PHA-29d6a26fe9-022","10.1021/acsomega.5c07033","covalent_immobilization","yes","surface","fluorescence_surface_quantification","protein_immobilization","medium","True","ready","high","False","not_applicable","curated_release_20260707"
"PHA-29d6a26fe9-023","10.1021/acsomega.5c07033","covalent_immobilization","yes","hemocompatibility","fluorescence_surface_quantification","protein_immobilization","medium","True","ready","high","True","not_applicable","curated_release_20260707"
"PHA-29d6a26fe9-024","10.1021/acsomega.5c07033","covalent_immobilization","yes","hemocompatibility","fluorescence_surface_quantification","protein_immobilization","weak","False","not_strong_or_medium_comparable","high","True","not_applicable","curated_release_20260707"
"PHA-29d6a26fe9-025","10.1021/acsomega.5c07033","covalent_immobilization","yes","hemocompatibility","other","protein_immobilization","weak","False","not_strong_or_medium_comparable","high","True","not_applicable","curated_release_20260707"
"PHA-a93906c869-001","10.1021/acssuschemeng.4c00450","unknown","unclear","immobilization","fluorescence_surface_quantification","protein_immobilization","medium","True","ready","high","False","not_applicable","curated_release_20260707"
"PHA-a93906c869-002","10.1021/acssuschemeng.4c00450","entrapment","no","immobilization","fluorescence_surface_quantification","protein_immobilization","strong","True","ready","high","False","not_applicable","curated_release_20260707"
"PHA-a93906c869-003","10.1021/acssuschemeng.4c00450","entrapment","no","immobilization","fluorescence_surface_quantification","protein_immobilization","strong","True","ready","high","False","not_applicable","curated_release_20260707"
"PHA-a93906c869-004","10.1021/acssuschemeng.4c00450","unknown","unclear","immobilization","fluorescence_surface_quantification","protein_immobilization","medium","True","ready","high","False","not_applicable","curated_release_20260707"
"PHA-a93906c869-005","10.1021/acssuschemeng.4c00450","unknown","unclear","immobilization","fluorescence_surface_quantification","protein_immobilization","medium","True","ready","high","False","not_applicable","curated_release_20260707"
"PHA-163985f737-001","10.1021/am300197m","entrapment","no","surface","fluorescence_surface_quantification","protein_immobilization","weak","False","not_strong_or_medium_comparable","medium","False","not_applicable","curated_release_20260707"
"PHA-163985f737-002","10.1021/am300197m","entrapment","no","surface","other","protein_immobilization","strong","True","ready","high","True","not_applicable","curated_release_20260707"
"PHA-163985f737-003","10.1021/am300197m","entrapment","no","surface","other","protein_immobilization","strong","True","ready","high","True","not_applicable","curated_release_20260707"
"PHA-163985f737-004","10.1021/am300197m","physical_adsorption","no","surface","fluorescence_surface_quantification","biointerface_adsorption","not_comparable","False","missing_key_experiment_condition;not_strong_or_medium_comparable;missing_or_unnormalizable_unit;low_source_quality","medium","False","not_applicable","curated_release_20260707"
"PHA-1ff0edf11a-001","10.1021/am501167x","antifouling_low_adsorption","no","biofouling","surface_fouling_assay","antifouling","strong","True","ready","high","True","keep","curated_release_20260707"
"PHA-1ff0edf11a-002","10.1021/am501167x","antifouling_low_adsorption","no","biofouling","surface_fouling_assay","antifouling","strong","True","ready","high","True","keep","curated_release_20260707"
"PHA-1ff0edf11a-003","10.1021/am501167x","antifouling_low_adsorption","no","biofouling","surface_fouling_assay","antifouling","weak","False","not_strong_or_medium_comparable;missing_or_unnormalizable_unit;low_source_quality","low","True","keep","curated_release_20260707"
"PHA-a10e8abffe-001","10.1021/am5027067","nonspecific_adsorption","no","batch","batch_adsorption_isotherm","mechanism_study","strong","True","ready","high","True","not_applicable","curated_release_20260707"
"PHA-a10e8abffe-002","10.1021/am5027067","nonspecific_adsorption","no","surface","batch_adsorption_isotherm","mechanism_study","strong","True","ready","high","True","not_applicable","curated_release_20260707"
"PHA-a10e8abffe-003","10.1021/am5027067","nonspecific_adsorption","no","other","fluorescence_surface_quantification","biointerface_adsorption","weak","False","not_strong_or_medium_comparable;missing_or_unnormalizable_unit;low_source_quality","medium","True","not_applicable","curated_release_20260707"
