Repository: sunyrain/PHA

# PHA Protein-Hydrogel Adsorption Dataset

Generated: 2026-07-05T11:36:45

## Scope

This curated package organizes literature-derived protein-hydrogel adsorption, binding, immobilization, antifouling, and related biointerface records extracted from the local PHA corpus.

The primary unit is one record:

`paper + hydrogel/sample + protein/mixture + experimental condition + measured outcome`

## Contents

- `data/sources.csv`: article-level metadata, extraction status, and curation decision.
- `data/records_flat.csv`: flattened record-level table with provenance, hydrogel, protein, condition, outcome, mechanism, and quality fields.

File: data/curated/pha_scientific_dataset_20260705/data/special_fields.csv (part 31 of 55)
id,doi,field_name,field_value_json,why_special,evidence_text,suggested_table
2960,10.1021/acsbiomaterials.3c01386,modular_cysteine_binder_installation,"""pG-C and pM-C were installed in disulfide-bonded hydrogel beads through disulfide bonding.""",The hydrogel uses covalent redox chemistry to install protein affinity modules rather than passive adsorption of the binder.,Recombinant protein G or protein M with a C-terminal cysteine residue was installed in the HBs via disulfide bonding.,hydrogel_functionalization
2961,10.1021/acsbiomaterials.3c01386,redox_degradable_cell_recovery,"""Selected HBs were degraded by cysteine solution to recover hybridoma cells after sorting.""",The protein-capture hydrogel also functions as a recoverable single-cell screening compartment.,"HBs were degraded using the Cys solution, and hybridoma cells were recovered in 6-well plates.",biointerface_response
2962,10.1021/acsbiomaterials.3c01386,possible_pM_C_unit_inconsistency,"""One methods sentence reports 5 mM pM-C, while the results discuss pM-HB fluorescence appearing at 5 uM.""",The pM-C loading unit affects normalization and comparison of pM-HBs versus pG-HBs.,Methods list 5 uM pG-C and 5 mM pM-C in the single-cell encapsulation formulation; results state signal was evident at 5 uM pG-HBs or pM-HBs.,quality_flags
2963,10.1021/acsbiomaterials.3c01386,FADS_throughput,""">300 events/s""",This gives the screening throughput for hydrogel beads carrying captured antibody signals.,pG-HBs encapsulating hybridoma cells were evaluated by FADS at high throughput (>300 events/s).,screening_performance
2964,10.1021/acsbiomaterials.3c01386,selection_enrichment_by_capture_signal,"""Gate 2 cells produced 11.76 pg/cell mAbs after reculture versus 7.36 pg/cell for Gate 1 and 5.15 pg/cell for original cells.""",The hydrogel-captured antibody fluorescence was validated as a proxy for selecting high antibody-secreting cells.,"The number of mAbs produced per cell was 7.36 pg/cell for Gate 1 and 11.76 pg/cell for Gate 2, while original cells produced 5.15 pg/cell.",selection_outcomes
2965,10.1021/acsbiomedchemau.3c00001,GOx_buffer_nonencapsulation,"""GOx had no measurable encapsulation in PBS, PB, or citrate buffers, but 6.5% EE in water.""",Strong protein-specific exception among the tested proteins.,"No protein encapsulation was measurable for all three buffers evaluated, and only 6.5% EE was obtained in water.",protein_buffer_response
2966,10.1021/acsbiomedchemau.3c00001,particle_count_linearity,"""BSA EE increased from 21.5% at 2.5 million particles to 92.5% at 10 million particles with R2 > 0.99.""",Dose-response relation between hydrogel particle count and adsorption/encapsulation efficiency.,This trend shows a high degree of linearity with an R2 > 0.99.,hydrogel_dose_response
2967,10.1021/acsbiomedchemau.3c00001,charge_modification_unsuccessful,"""MAETAC, DMAEMA quaternization, and Boc-protected amine strategies did not significantly change zeta potential or increase EE; maximum slight zeta increase was up to 1.6 mV.""",Negative optimization result relevant to hydrogel design.,These changes are not statistically significant and do not increase protein EE.,negative_design_results
2968,10.1021/acsbiomedchemau.3c00001,conjugation_retention,"""EDC/NHS conjugation to amine-containing PHMPs increased BSA encapsulation from 2 ug to about 8 ug and reduced 8 h release from 77% to 19%.""",Main design improvement for protein retention.,"Approximately 8 ug of protein was encapsulated, whereas only 2 ug was encapsulated via simple adsorption.",conjugation_adsorption_release
2969,10.1021/acsbiomedchemau.3c00001,hard_template_porosity,"""CaCO3 vaterite templates were optimized for 5-15 um mean diameter and at least 70% porous microspheres; method C gave 83% porous microspheres.""",Template morphology controls PHMP fabrication but is not itself a protein adsorption outcome.,Method C was chosen as the standard method... highest proportion of porous microspheres (83 vs 71% for method B).,hydrogel_fabrication_parameters
2970,10.1021/acsbiomedchemau.3c00001,loading_benchmark,"""Bioconjugated PHMP loading was approximately 3 ug/mg polymer, lower than other particle synthesis techniques reported as upward of 100 ug/mg.""",Provides context for adsorption capacity relative to literature.,Protein loading in bioconjugated particles equates to approximately 3 ug of protein per mg of polymer.,capacity_context
2971,10.1021/acs.biomac.7b00587,release_profile_shape,"""triphasic release with low burst""","The article emphasizes release kinetics rather than adsorption, and the triphasic profile is central to the hydrogel-protein interaction outcome.",Release profiles were triphasic with a low burst; approximately 87% of the released antibody was intact and displayed functional binding.,controlled_release_summary
2972,10.1021/acs.biomac.7b00587,hydrogel_stability_range,"""14 to 329 days""","Hydrogel stability was tunable over a very wide range by composition, controlling antibody release duration.",Hydrogel stability could be precisely controlled in the range of 14 to 329 days.,hydrogel_design_space
2973,10.1021/acs.biomac.7b00587,protective_effect_against_antibody_degradation,"""5%/25% hydrogel-released bevacizumab had 87.1 ± 1.7% binding after 30 days versus 82.5 ± 2.7% for bevacizumab incubated in phosphate buffer""","This is a protein-stability effect of the hydrogel, not an adsorption outcome.","When bevacizumab was incubated in phosphate buffer pH 7.4 for 30 days at 37 °C, the amount of binding bevacizumab was only 82.5 ± 2.7%. When compared to bevacizumab released from 5%/25% hydrogels over 30 days, the amount of intact antibody was significantly lower.",bioactivity_controls
2974,10.1021/acs.biomac.7b00587,adsorption_confounded_not_measured,"""adsorption to vial surface mentioned as a possible nonspecific effect for long degradation time""",The only explicit adsorption mention is not a measured hydrogel adsorption result.,"The long degradation time of more than 100 days would have influenced the results through unspecific effects, such as oxidation, deamidation, aggregation, and adsorption to the vial surface.",manual_review_notes
2975,10.1016/j.polymer.2005.07.091,critical_grafting_degree_for_tentacle_binding,"""about 60% grafting degree""",The paper identifies a threshold above which lysozyme binding increases sharply due to tentacle-like grafted chains.,"After some critical degree of grafting (about 60%), the grafted poly-AAc chains started to protrude in solution performing as 'tentacles' capable of multipoint interactions with positively charged lysozyme molecules.",mechanism_thresholds
2976,10.1016/j.polymer.2005.07.091,relative_binding_jump,"""nearly three-fold increase in lysozyme binding from 60% to 70% grafting degree""",This is the main quantitative protein adsorption outcome available from the supplied text.,"A sharp, nearly three-fold increase in binding occurred when grafting degree increased from 60 to 70%.",adsorption_outcomes
2977,10.1016/j.polymer.2005.07.091,cryogel_dry_reswelling_behavior,"""pAAm cryogels could be dried at 60°C and re-swollen in water within less than a minute without deterioration of supermacroporous structure""",Drying and rapid reswelling affect handling and practical adsorbent format.,Cryogels produced from polyacrylamide can be dried at 60°C and re-swollen when submerged into water within less than a minute without deterioration of their supermacroporous structure.,hydrogel_handling_properties
2978,10.1016/j.polymer.2005.07.091,cu_ii_accessibility_probe,"""Cu(II) binding increased linearly from 0.9 to 3.7 mmol/g as grafting degree increased; carboxyl groups increased from 4.0 to 9.0 mmol/g from 7% to 70% grafting""","Although not a protein outcome, Cu(II) binding was used to assess accessibility of grafted carboxyl groups relevant to protein binding mechanism.","The amount of titratable COOH groups of grafted AAc chains increased linearly from 4.0 to 9.0mmol/g with increasing degree of grafting from 7 to 70%, respectively... binding of Cu(II) ions increased linearly from 0.9 to 3.7mmol/g.",material_characterization
2979,10.1002/chem.200500666,fiber_minimum_height,"""approximately 4 nm""",Structural characterization of the hydrogel nanofiber may be relevant to protein entrapment but is not an adsorption metric.,The height profile shown in Figure 1b indicates that the minimum height of these fibers is approximately 4 nm.,hydrogel_structure
2980,10.1002/chem.200500666,water_content,"""more than 99% water by weight""","The semi-wet hydrogel matrix is described as highly hydrated, relevant to enzyme compatibility.",a supramolecular hydrogel containing more than 99 % water by weight as a semi-wet peptide/protein array,hydrogel_properties
2981,10.1002/chem.200500666,microgel_vs_bulk_diffusion_effect,"""AP reaction complete within 10 min in microgel versus more than 250 min in bulk gel""","Quantifies hydrogel format effect on enzyme assay kinetics, not adsorption.","The reaction on the microgel chip was complete within 10 min, whereas, more than 250 min were required for the reaction to go to completion in the bulk gel.",format_comparison
2982,10.1002/chem.200500666,agarose_comparator,"""agarose gel lacked the blue shift observed in supramolecular hydrogel""",Shows hydrophobic nanofiber domains are central to the read-out mechanism.,"In contrast, such a blue shift was not observed in the reaction in an agarose gel, a polymer gel that lacks hydrophobic domains.",control_comparators
2983,10.1002/chem.200500666,trypsin_inhibitor_IC50_SBTI,"""10 nM""","Protein-protein inhibition potency was measured in hydrogel, but it is not adsorption capacity.","In the hydrogel chip, the protein-based SBTI shows superior inhibition activity with an IC50 value of 10 nM.",bioactivity_outcomes
2984,10.1002/bit.20210,responsive_trigger,"""NAD""","The hydrogel response is controlled by a small-molecule competitive displacer rather than by pH, temperature, or ionic strength.","As NAD was added to the donor side, the dissociation of the binding sites between the Cibacron blue and the lysozyme led to an increase in protein diffusion through the hydrogel.",responsive_transport_conditions
2985,10.1002/bit.20210,affinity_crosslink_pair,"""Cibacron blue-lysozyme""",The gel contains both covalent crosslinks and reversible affinity crosslinks that regulate intrinsic porosity.,The resulting stable hydrogels contained both covalent and affinity crosslinks such that their intrinsic porosities were sensitive to competitive displacers of the affinity interaction between lysozyme and Cibacron blue.,hydrogel_design_features
2986,10.1021/acs.biomac.3c01088,surface_potential_reported_unit,"""-15.1 to -8.3 eV""",Surface potential is reported in the supplied context with an unusual eV unit rather than mV; manual source check is needed.,"All HA-CB hydrogels showed electronegativity, ranging from -15.1 to -8.3 eV with an increasing CBMAA content.",hydrogel_properties
2987,10.1021/acs.biomac.3c01088,lysozyme_adsorption_trend,"""adsorbed lysozyme decreased as CBMAA content increased""","The quantitative range is reported without per-sample values, but the monotonic trend is mechanistically important.",The amount of adsorbed lysozyme decreased when the electronegativity of hydrogels decreased with an increase of the CBMAA content.,outcome
2988,10.1021/acs.biomac.3c01088,cell_adhesion_antifouling,"""L929 cells largely failed to adhere to HA-CB hydrogel surfaces after 12 and 24 h""",Biointerface antifouling extends beyond protein adsorption to cell adhesion prevention.,"Only a few spherical dead cells still adhered to the surface of hydrogels, and the fluorescence intensity detected on the surface of hydrogel was significantly weaker than that of TCPS.",biointerface_response
2989,10.1016/j.xphs.2025.103822,opposite_sbma_trend_in_ex_vivo_vs_in_vitro,"""In vitro adsorption decreased as SBMA content increased, while ex vivo adsorption from AH and VH increased as SBMA content increased, though ex vivo variation was not significant.""",This is a paper-specific matrix-dependent reversal in antifouling trend.,This observation is in opposition to that obtained from in vitro experiments with artificial protein solution in which the protein absorption decreased as the SBMA content increased.,matrix_dependent_adsorption_trends
2990,10.1016/j.xphs.2025.103822,only_extreme_in_vitro_values_reported_in_text,"""PM100-SM0: 0.1036 ± 0.4224 μg/mm2; PM67-SM33: 0.0487 ± 0.263 μg/mm2; PM80-SM20 numeric value not supplied.""",The supplied article text provides quantitative values for only the highest and lowest in vitro adsorption samples.,The highest amount of protein... PM100-SM0... The hydrogel with the highest level of SBMA had the least adsorbed protein...,adsorption_numeric_values
2991,10.1016/j.xphs.2025.103822,sds_page_low_signal,"""In vitro SDS-PAGE showed one visible band from hydrogel extracts; ex vivo SDS-PAGE showed only the protein marker lane visible.""",Qualitative electrophoresis suggests adsorbed protein levels were very low or not resolvable.,One protein band was visible from all the wells containing extracts from the hydrogel... Fig. 4... shows only the protein marker lane is visible.,qualitative_protein_identity
2992,10.1016/j.xphs.2025.103822,sds_page_detection_limit,"""Coomassie blue SDS-PAGE detection limit stated as 100 ng.""",Helps interpret absent or weak protein bands.,The limit of detection by SDS-PAGE stained with Coomassie blue is 100 ng.,method_detection_limits
2993,10.1016/j.xphs.2025.103822,biointerface_capsule_timeline,"""Collagen capsule absent at 1 week and present by 4 and 8 weeks, with no significant difference between 4 and 8 weeks.""",Links protein adsorption-resistant hydrogel design to in vivo foreign body response over time.,Fig. 11 shows that this capsule was absent at 1 week but present by the 4th and 8th week. There was no significant difference (p > 0.05) between the sizes of the collagen capsules at both time periods.,biointerface_response
2994,10.1016/j.xphs.2025.103822,implant_missing_or_extrusion_potential,"""One hydrogel disc was not found in one rabbit by the end of the 1st and 4th week; authors note need to study extrusion potential and rate.""",Unusual practical outcome relevant to ocular implant performance.,One of the hydrogel discs was not found in one of the rabbits by the end of the 1st and 4th week... requirement to study the extrusion potential and rate from the conjunctiva.,implant_retention
2995,10.1016/j.xphs.2025.103822,calibration_with_same_complex_stock,"""BCA calibration curve was constructed using serial dilution of the same complex protein stock used for adsorption exposure.""",Important methodological detail for quantifying mixed-protein adsorption.,The calibration curve was constructed via serial dilution of the same stock solution from which protein adsorption onto the hydrogels were studied and evaluated.,assay_method_details
2996,10.1002/app.41041,adsorption_calculation_formula,"""Protein adsorption calculated from C0, Ct, V, and effective surface area A.""",The article reports surface-normalized adsorption rather than mass-normalized hydrogel capacity.,"The protein adsorption (μg/cm2) of the hydrogels was calculated as follows: where C0 and Ct are the BSA concentrations before and after the soaking of the hydrogel in the BSA solutions (mg/mL), respectively; V is the volume of the solution; and A is the effective surface area of the hydrogel (cm2).",protein_adsorption_methods
2997,10.1002/app.41041,selected_sample_for_antifouling,"""HSG18""",Only HSG18 among the HSG series was used for BSA adsorption testing.,"HSG18 was selected as the model sample because of its enhanced mechanical strength, large average release amount, and long drug-release time.",study_design_notes
2998,10.1002/app.41041,protein_resistance_mechanism,"""Flexible hydrophilic PSBMA chains on HSG18 surface form a hydration layer.""",Mechanism is specific to grafted HSG architecture and distinguishes HSG18 from PHEMA HG0.,"large amounts of flexible hydrophilic PSBMA chains existed on the gel surface, which could structurally separate from the gel backbone and form a strong hydration layer to resist protein adsorption.",mechanism_annotations
2999,10.1016/j.carbpol.2021.118498,freeze_induced_oxa_michael_crosslinking,"""MFC/SA/DVS dispersion at pH 11 formed monolithic cryogels after freezing at -12 C due to cryo-concentrated pH increase activating oxa-Michael reaction.""",Paper-specific synthesis mechanism for robust polysaccharide cryogel adsorbent.,Authors report pH increase-triggered oxa-Michael addition between DVS and hydroxyl groups during freezing.,material_synthesis
3000,10.1016/j.carbpol.2021.118498,NaOH_vs_Na2CO3_activation_control,"""NaOH-adjusted pH 11 dispersion formed a cryogel after freezing/thawing, while Na2CO3-adjusted pH 11 dispersion returned to a dispersion.""",Mechanistic control showing pH cryo-concentration rather than freezing alone enabled crosslinking.,"With Na2CO3 buffer, pH in reaction domains remained nearly unchanged and cryogel did not form.",synthesis_controls
3001,10.1016/j.carbpol.2021.118498,C4_selected_formulation,"{""DVS_wt_pct"": 1.75, ""MFC_wt_pct"": 0.75, ""SA_wt_pct"": 2.5, ""density_kg_m3"": 28.86, ""swelling_g_g"": 32.6}",Defines the main adsorbent sample used for protein adsorption and CEW purification.,Table 1 reports C4 composition and physical characteristics.,hydrogel_properties
3002,10.1016/j.carbpol.2021.118498,macropore_and_wall_pore_structure,"""C4 showed relatively homogeneous macropores in the 10-50 um range and wall pores about 3-7 um.""",Structural basis for viscous feedstream flow and protein adsorption.,SEM and mercury-intrusion porosimetry sections report macropores and wall pores.,hydrogel_morphology
3003,10.1016/j.carbpol.2021.118498,underwater_fatigue_resistance,"""Cryogels tolerated 200 underwater compression cycles at 60% strain with almost no decrease in maximum compressive stress and almost no plastic deformation.""",Mechanical durability is tied to reusable chromatographic media performance.,Mechanical performance section reports 200 loading-unloading cyclic compression tests.,mechanical_properties
3004,10.1016/j.carbpol.2021.118498,CEW_no_clogging_gravity_flow,"""Prepared CEW solution flowed through the C4-packed column driven only by gravity without clogging.""",Practical bioseparation advantage over traditional microbead chromatographic media.,CEW purification section states the CEW solution could flow through C4 cryogels-packed column by gravity without clogging.,column_performance
3005,10.1016/j.carbpol.2021.118498,qualitative_CEW_purity,"""Eluent showed a single clear and thick SDS-PAGE band around 14.7 kDa assigned to lysozyme.""",Purity is qualitatively shown but no purity percentage is supplied.,CEW purification section compares multiple CEW bands with a single lysozyme band in eluent.,purification_quality
3006,10.1016/j.jchromb.2015.09.034,review_secondary_source,true,The supplied article is a review; records summarize cited studies rather than directly reporting a single primary experiment.,The abstract states that recent developments in affinity based cryogels and molecularly imprinted cryogels in protein purification are reviewed comprehensively.,article_metadata
3007,10.1016/j.jchromb.2015.09.034,table_efficiency_definition,"""EF = Q(MIP) / Q(NIP)""",Several table fold-change values are imprinting-effect ratios rather than independently defined selectivity factors.,Table footnote defines efficiency as Q(MIP)/Q(NIP).,outcome_metrics
3008,10.1016/j.jchromb.2015.09.034,general_cryogel_pore_size,"""up to 100 um""","General cryogel pore size is reported, but it is not assigned to each individual material.",The introduction describes cryogels as having large pore sizes up to 100 um.,hydrogel_properties_common
3009,10.1016/j.jchromb.2015.09.034,HSA_MIP_swelling_and_gelation,"""gelation yield above 95%; swelling ratio about 90%""",This is a specific hydrogel property reported for the HSA-imprinted PHEMA-MAPA cryogel.,The HSA-imprinted cryogel is described as having high gelation yield above 95% and swelling ratio about 90%.,hydrogel_properties
3010,10.1016/j.jchromb.2015.09.034,anti_HBs_capacity_unit,"""701.4 mIU/g dry CM""","Capacity is reported in immunoactivity units rather than mass adsorption units, so it cannot be normalized to mg/g without more data.",Anti-HBs imprinted cryogel membranes had maximum adsorption capacity of 701.4 mIU/g dry CM.,outcome_metrics
3011,10.1016/j.jchromb.2015.09.034,ovalbumin_dual_responsive_behavior,"""pH and temperature dual-responsive""",Responsive behavior is a material property tied to the ovalbumin-imprinted cryogel.,The ovalbumin-imprinted cryogels are described as pH and temperature dual-responsive.,hydrogel_properties
3012,10.1016/j.jchromb.2015.09.034,composite_cryogel_design_note,"""particle embedding can increase binding capacity but may reduce accessibility in some cases""",The review provides a design rule that affects adsorption interpretation across composite cryogel records.,The composite cryogel section states that embedded particles can improve binding capacity but can also reduce accessibility for target molecules.,design_space_notes
3013,10.1016/j.memsci.2020.118732,protein_molecular_volume,"{""BSA"": {""unit"": ""nm3"", ""value"": 843.9}, ""Lys"": {""unit"": ""nm3"", ""value"": 36.9}}",Protein size was reported as molecular volume rather than molecular diameter or molecular weight for both proteins.,"Lys and BSA have the molecular volumes of approximately 36.9 and 843.9 nm3, respectively.",protein_properties
3014,10.1016/j.memsci.2020.118732,hydrogen_bonding_channel_size,"{""range"": [2.1, 4.5], ""unit"": ""nm""}",Authors inferred an internal channel-size range from Lys permeation rather than reporting direct adsorption.,"The E c of Lys through N1G1 remained 97.2% in this temperature range, indicating that the size of the hydrogen bonding channels of N1G1 ranges from 2.1 to 4.5 nm, similar to that of Lys.",mechanistic_inferences
3015,10.1016/j.memsci.2020.118732,operation_window,"{""membrane_thickness_um"": 500, ""temperature_range_C"": [29, 43]}",The paper defines an optimal protein-valve operation window tied to membrane thickness.,"Therefore, the optimal operation window for the purification of Lys and BSA by the membrane ranges from 29 to 43 °C at 500 μm membrane thickness.",process_conditions
3016,10.1016/j.memsci.2020.118732,N1G1_pore_switching,"{""SEM_mean_pore_diameter_45C_nm"": ""513 ± 38"", ""average_pore_size_25C_nm"": 0, ""average_pore_size_45C_nm"": 482}",The protein separation behavior depends on complete pore closing at 25 C and large pore opening at 45 C.,The average pore size of N1G1 changed from 0 to 482 nm upon switching the temperature from 25 to 45 °C. An apparently porous structure with a mean pore diameter of 513 ± 38 nm appeared at 45 °C.,hydrogel_physical_properties
3017,10.1021/ac501039j,avidin_biotin_binding_assumption,"""avidin 1 g can bind biotin 14 mg; Kd assumed 10^-15 M""",Immobilized avidin mass was calculated from active biotin-binding sites using an assumed avidin-biotin binding relation.,"For the calculation, it was assumed that avidin (1 g) can bind with biotin (14 mg). Table footnote: The dissociation constant Kd was assumed to be 10-15 M.",calculation_assumptions
3018,10.1021/ac501039j,capillary_refresh_method,"""10 mM EDTA in 1 M NaOH flushed for 15 min""","Hydrogel could be removed and capillary reused, relevant to reversibility and regeneration.","The EDTA solution was flushed for 15 min, resulting in the removal of the alginate hydrogel from the capillary.",regeneration_conditions
3019,10.1021/ac501039j,durability,"""specific separation retained after 100 consecutive runs and/or 3 days using one capillary""",Durability of immobilized avidin in hydrogel was measured operationally but not as a normalized adsorption capacity.,"After 100 consecutive times and/or 3 days of runs using the single capillary, the specific separation of biotinylated fluorescein was still accomplished.",operational_stability
3020,10.1021/ac501039j,online_affinity_recovery,"""iminobiotinylated fluorescein recovery 89.9%, 94.4%, and 95.0% for 1, 5, and 10 min sample injection""","This is small-molecule affinity capture by immobilized avidin, not protein adsorption, but demonstrates retained affinity function of the hydrogel-immobilized protein.",Table 3. Recoveries in On-line Affinity Concentration: sample injection time 1 min recovery 89.9 ±3.6%; 5 min 94.4 ±9.4%; 10 min 95.0 ±7.7%.,affinity_capture_recovery
3021,10.1016/j.jhazmat.2025.139486,non_protein_adsorption_capacity,"""Cu2+ adsorption capacity reported as 86.53 mg/g in environmental implication and kinetic table; isotherm q value reported as 162.31 mg/g at 298.15 K.""","The article contains quantitative hydrogel adsorption data, but the adsorbate is a metal ion rather than a protein.",Industrial activities generate complex wastewater containing toxic Cu2+... SGCG hydrogel with exceptional Cu2+ adsorption capacity (86.53 mg/g). Table 2 reports q = 162.31 mg/g for Langmuir model at 298.15 K.,non_protein_adsorption_context
3022,10.1016/j.jhazmat.2025.139486,adsorption_to_catalysis_strategy,"""Cu2+-loaded SGCG hydrogel is transformed with H2O2 into SGCG/CuO2 nanozyme composite.""","The work repurposes the metal-loaded adsorbent into a catalytic hydrogel, which is outside protein adsorption but central to the paper.","Through H2O2-triggered oxidation, the Cu2+-loaded hydrogel transforms into SGCG/CuO2 nanozyme, exhibiting dual enzyme-mimetic activities.",paper_specific_design_notes
3023,10.1016/j.ijbiomac.2024.131168,non_protein_adsorption_targets,"[""acetaminophen"", ""carbamazepine"", ""fluconazole"", ""diclofenac"", ""ibuprofen"", ""sulfamethoxazole"", ""clarithromycin"", ""metoprolol"", ""tramadol"", ""trimethoprim"", ""metformin""]",The article reports adsorption/removal of small-molecule pharmaceuticals rather than proteins.,The eleven studied pharmaceuticals were selected from the top 20 most common pharmaceuticals found in wastewater influents and effluents in the Baltic Sea Region.,non_protein_target_panel
3024,10.1016/j.jmbbm.2024.106825,BSA_alpha_helix_content_change_with_TA,"""alpha-helix content decreased from 70.69% in BSA solution to 21.35% after TA addition""",This is a protein conformation outcome for the BSA-TA complex that supports the adsorption/lubrication mechanism but is not a hydrogel adsorption capacity.,"With the addition of the TA molecules, the content of the alpha-helix structure decreased from 70.69% to 21.35% for BSA.",mechanism_or_protein_conformation
3025,10.1016/j.jmbbm.2024.106825,PT0.5_mechanical_property,"""4.99 MPa at 60% strain""",Mechanical stiffness is linked by authors to lubrication and contact area but is not an adsorption metric.,"When the TA content is 0.5 wt%, PT hydrogel has excellent mechanical properties (4.99 MPa at 60% strain) and remarkable lubricating properties (COF = 0.045) in BSA solution.",hydrogel_properties
3026,10.1016/j.jmbbm.2024.106825,PVA_crystallinity_change_with_TA,"""crystallinity decreased from 49.14% to 30.5% with increasing TA content""",Hydrogel network crystallinity is used to explain mechanical and tribological changes.,"With an increase in the TA content, the crystallinity of the hydrogel decreased from 49.14% to 30.5%.",hydrogel_characterization
3027,10.1016/j.jmbbm.2024.106825,BSA_interfacial_deposit_detection,"""C, N, Na, and Cl detected on Al2O3 counter-faces after sliding in BSA solution; amide I and II bands observed""",Direct evidence of protein-containing deposits during tribology rather than static adsorption capacity.,"The deposits on the counter-faces contained C, N, Na, and Cl elements... The characteristic absorption bands of amide I and amide II in BSA were observed.",biointerface_response
3028,10.1021/la101542m,hydrogel_water_content_pCBMA_1_C2_SA,"""96.57%""",Water content is reported as a hydrogel property rather than a direct adsorption metric.,the zwitterionic pCBMA-2 hydrogel (93.71% water content) had a lower swelling ratio than the pCBMA-1 C2 SA hydrogel (96.57% water content).,hydrogel_properties
3029,10.1021/la101542m,hydrogel_water_content_pCBMA_2,"""93.71%""",Water content is reported as a hydrogel property rather than a direct adsorption metric.,the zwitterionic pCBMA-2 hydrogel (93.71% water content) had a lower swelling ratio than the pCBMA-1 C2 SA hydrogel (96.57% water content).,hydrogel_properties
3030,10.1021/la101542m,antibacterial_activity,"""pCBMA-1 C2 SA inhibited E. coli K12 and S. epidermidis growth by 99.9% after 24 h at 37 C""",Important biointerface outcome but not protein adsorption.,It was observed that this hydrogel inhibited the growth of both gram-negative Escherichia coli K12 and gram-positive Staphylococcus epidermidis by 99.9% after 24 h at 37 °C.,biointerface_response
3031,10.1021/la101542m,live_bacteria_concentrations_after_24h,"""E. coli K12: 2.36 x 10^8 cfu/mL over pCBMA-2 and <10^4 cfu/mL over pCBMA-1 C2 SA; S. epidermidis: 7.38 x 10^7 cfu/mL over pCBMA-2 and <10^4 cfu/mL over pCBMA-1 C2 SA""",Quantitative antimicrobial result outside the protein adsorption record unit.,"After 24 h of culturing, the concentrations of E. coli K12 in the growth medium over pCBMA-2 and pCBMA-1 C2 SA hydrogels were 2.36 × 10 8 and <10 4 cfu/mL, respectively. Similarly, the concentrations of S. epidermidis in the growth medium over pCBMA-2 and pCBMA-1 C2 SA were 7.38 × 10 7 and <10 4 cfu/mL, respectively.",biointerface_response
3032,10.1002/app.39816,hydrogel_disk_dimensions,"""10 mm diameter, 3 mm thickness""",Dimensions define adsorption surface basis but effective surface area was not numerically reported.,Both of them were cut into small discs (10 mm in diameter and 3 mm in thickness) for further testing.,hydrogel_sample_properties
3033,10.1002/app.39816,RG_pore_size_range,"""20-40 μm""",Morphology may affect protein adsorption and thermoresponsive transport.,RG showed a homogeneous architecture with uniform pore diameters ranging from 20 to 40 μm.,hydrogel_sample_properties
3034,10.1002/app.39816,RG_shrinking_rate,"""lost over 72% water in 15 min at 45°C transfer condition""",Thermoresponsive collapse is connected by authors to protein adsorption at 37°C and drug release.,"the RG lost over 72% water in 15 min, whereas CG just lost 25% water in 15 min.",stimuli_response_properties
3035,10.1002/app.39816,temperature_effect_on_adsorption,"""BSA adsorption increased from 3.5 to 19 μg/cm2 for RG and from 105 to 161 μg/cm2 for PNIPAM when temperature increased from 25 to 37°C.""",Same protein and assay show temperature-dependent fouling for both low-fouling and comparator hydrogels.,The protein adsorption for both the PNIPAM hydrogel and the RG increased as the temperature rose from 25 to 37°C.,adsorption_temperature_effects
3036,10.1002/app.25500,SPEG_content_series,"""5, 10, and 15 wt % of HEMA""","Hydrogel composition variable likely maps to adsorption differences in Figure 6, but exact per-sample adsorption values are absent from supplied context.","A predetermined amount of MA-PEG-SO3H (5, 10, 15 wt % of HEMA) and HEMA were added...",hydrogel_formulation
3037,10.1002/app.25500,no_additional_dimethacrylate_crosslinker,true,"Hydrogel network was formed without added dimethacrylate crosslinker, which may affect interpretation of crosslinking chemistry.",No additional dimethacrylate compound was added to this gel preparation.,hydrogel_synthesis
3038,10.1002/app.25500,aggregate_adsorption_range,"""45-60% of reference PHEMA adsorption""",The supplied text gives a range for SPEG-modified surfaces rather than exact values for each SPEG content.,The level of Fg adsorption by the SPEG-modified surfaces ranged from 45 to 60% was compared with the reference PHEMA gel (Fig. 6).,adsorption_outcomes
3039,10.1021/la048651m,nanohydrogel_swelling_ratio,"""dry height approximately 24 nm; hydrated height approximately 125 nm; swell ratio exceeding 5""",Hydrogel swelling is a key property but not tied to a protein adsorption amount.,"Height profiles indicate that these gels swell vertically from a dry height of approximately 24 nm to a hydrated height of approximately 125 nm, leading to a swell ratio exceeding 5.",hydrogel_properties
3040,10.1021/la048651m,dose_dependent_swelling,"""pixel dwell time 209 us decreased swell ratio to 2.8""",Crosslink density changed swelling but was not directly associated with a protein outcome record.,"When we increase the pixel dwell time to 209 us, the swell ratio decreases to 2.8, indicating an increased cross-link density.",hydrogel_properties
3041,10.1021/la048651m,amine_functionality_control_ratio,"""FITC-labeled PEG-NH2 pad C intensity 7.5 times greater than three control pads""","This is a small-molecule FITC assay rather than protein adsorption, but it supports protein immobilization mechanism.","The intensity of gel pad C is 7.5 times greater than that of each of the three control gel pads, indicating that the NH2 groups indeed remain chemically active.",mechanism
3042,10.1021/la048651m,silicon_background_counts,"{""fibronectin_background_counts"": 148, ""laminin_background_counts"": 208}",Background subtraction values are assay-specific and not adsorption capacities.,"The average background signals due to nonspecific binding of Fn and Ln to the silicon surrounding the functionalized gel pads are 148 counts and 208 counts, respectively.",outcome
3043,10.1021/la048651m,pad_identity_inconsistency,"""Results text says Ln on C1 and Fn on D1; Figure 5 caption says C1 bound Fn and D1 bound Ln.""",Conflicting pad assignments require manual review before assigning protein to exact pad ID.,"We spotted Ln onto a specific gel pad (C1), Fn onto another (D1)... Figure 5 ... (C1) pad with bound Fn; (D1) pad with bound Ln.",quality
3044,10.1021/bm700854j,sacrificial_reducible_hydrogel_core,"""Disulfide-cross-linked HA microgel cores were removed by DTT under neutral pH after HA/PLL LBL shell deposition.""",The hydrogel core is a removable template rather than the final protein-binding phase.,"After constructing 10 HA/PLL bilayers on the surface, inner HA microgel cores were removed via reductive cleavages of the disulfide linkages by treatment of DTT at neutral pH.",hydrogel_design
3045,10.1021/bm700854j,pH_permeability_marker_inconsistency,"""The permeability section says FITC-dextran was used as marker but later states FITC-BSA is fully permeable at pH 5.0.""",Potential text inconsistency affects whether the pH-permeability observation applies to dextran or BSA.,The permeability of cross-linked HA/PLL microcapsules at different pH values was evaluated by CLSM using FITC-dextran (150 kDa) as a fluorescent marker... It can be seen that FITC-BSA is fully permeable to the LBL wall and filled in the hollow interior at pH 5.0.,manual_review_flags
3046,10.1021/bm700854j,capsule_stability,"""Cross-linked microcapsules retained hollow structures after three freeze-thaw cycles and up to 900 s at pH 2.0; un-cross-linked capsules were disrupted or disappeared.""",Stability data are important for interpreting release experiments but are not adsorption outcomes.,Cross-linked microcapsules maintained their hollow structures after three cycles of freezing/thawing... un-cross-linked microcapsules disappear completely within 150 s... cross-linked microcapsules still maintain hollow structures up to 900 s.,material_stability
3047,10.1021/bm700854j,cytotoxicity,"""No apparent cytotoxic effect up to 1 mg/mL microcapsules; cell viability up to 90%.""",Biointerface response is reported but is not protein adsorption.,There was no apparent cytotoxic effect of cross-linked HA/PLL microcapsules up to a concentration of 1 mg/mL (cell viability up to 90%).,biointerface_response
3048,10.1021/acssuschemeng.6b01674,heavy_metal_adsorption_capacity,"""Hg2+ Langmuir maximum adsorption capacity qm = 26 mg/g""","Quantitative adsorption was reported, but for a heavy metal ion rather than a protein target.",The maximum adsorption capacity (qm) was calculated to be 26 mg/g.,out_of_scope_heavy_metal_adsorption
3049,10.1021/acssuschemeng.6b01674,diffusion_coefficient,"""Hg2+ diffusion coefficient in hydrogel bead = 1.01 (±0.3) × 10^-6 cm2/s""","Diffusion-controlled sensing/scavenging metric, not protein adsorption.",The diffusion coefficient of the bead calculated using this technique was found to be 1.01 (±0.3) × 10 -6 cm 2 /s.,out_of_scope_transport_metrics
3050,10.1021/acssuschemeng.6b01674,quenching_times,"""Au@BSA fluorescence completely quenched by Hg2+ in 45 min at 100 ppm, 3 h at 10 ppm, and 24 h at 1 ppm.""","Time-dependent sensing data tied to Hg2+ diffusion, not protein adsorption.","The fluorescence of Au@BSA NCs was completely quenched in 45 min, 3 h and 24 h, respectively.",out_of_scope_sensing_metrics
3051,10.1021/ja901600e,enzyme_inhibition_Ki_trypsin_MIP,"""79 nM""",Primary paper claim is enzyme inhibition rather than only adsorption; Ki was calculated using accessible binding sites from binding capacity.,"The calculated inhibition constant Ki is 79 nM, which demonstrates that the MIP is a much more potent inhibitor than free AB or the anchoring monomer 1 free in solution by almost 3 orders of magnitude.",bioactivity_or_inhibition_outcomes
3052,10.1021/ja901600e,accessible_binding_site_concentration_in_inhibition_assay,"""40.7 nM if 10 mg MIP are used in 10 mL solution""",The adsorption capacity was converted by authors into accessible inhibitor-site concentration for kinetic inhibition analysis.,40.7 pmol trypsin/mg of polymer as determined through nonlinear curve fitting or 40.7 nM if 10 mg of MIP are used in 10 mL solution in an inhibition experiment.,derived_binding_site_concentrations
3053,10.1021/ja901600e,template_removal_methods,"[""electromigration"", ""2 M urea"", ""10 M urea"", ""proteinase K digestion"", ""5% SDS in 10% acetic acid"", ""autolysis at 40 C""]",Template removal is important for protein-imprinted hydrogel interpretation and possible contamination artifacts.,Only electromigration and proteinase K treatment resulted in the quantitative removal of trypsin from the MIP.,template_removal
3054,10.1021/ja901600e,control_imprinting_with_free_AB_competitor,"""Free 4-aminobenzamidine during imprinting eliminated imprinting effect.""","This control supports that polymerizable anchoring during imprinting, not just benzamidine presence, drives recognition.","When the anchoring monomer 1 was used but free AB was present as a competitor during imprinting, the binding of trypsin to both polymers was in the same range as that to the control polymer in experiment a, without imprinting effect.",mechanistic_controls
3055,10.1021/ja901600e,PMSF_inhibited_trypsin_control,"""Slight imprinting effect obtained with PMSF-inhibited trypsin.""",Shows blocking catalytic serine did not fully block benzamidine anchoring near Asp 189 substrate recognition site.,"When, however, the anchoring monomer was used but trypsin was irreversibly inhibited by the group-specific agent phenylmethylsulfonyl-fluoride (PMSF), a slight imprinting effect was obtained.",mechanistic_controls
3056,10.1021/acsnano.1c00353,protein_unfolding_as_hydrogel_design_variable,"""BSA retained 91% folded protein without DTT and 72% folded protein with DTT in the hydrogel network.""",The paper-specific focus is force-induced unfolding during gelation rather than adsorption.,The conclusions state that a network made from an internally stapled protein building block retains 91% of its protein in the folded state compared to 72% folded protein in a network made from unstapled protein.,protein_hydrogel_mechanics
