Repository: sunyrain/PHA

# PHA Protein-Hydrogel Adsorption Dataset

Generated: 2026-07-05T11:36:45

## Scope

This curated package organizes literature-derived protein-hydrogel adsorption, binding, immobilization, antifouling, and related biointerface records extracted from the local PHA corpus.

The primary unit is one record:

`paper + hydrogel/sample + protein/mixture + experimental condition + measured outcome`

## Contents

- `data/sources.csv`: article-level metadata, extraction status, and curation decision.
- `data/records_flat.csv`: flattened record-level table with provenance, hydrogel, protein, condition, outcome, mechanism, and quality fields.

File: data/curated/pha_scientific_dataset_20260705/data/materials.csv (part 32 of 67)
id,doi,name,role,context,pubchem_query,needs_manual_normalization,enrichment_json
5605,10.1016/j.chroma.2025.466188,"N,N,N',N'-tetramethylethylenediamine",polymerization accelerator,TEMED was added during pBMA nanogel preparation.,"N,N,N',N'-tetramethylethylenediamine",0,
5606,10.1016/j.chroma.2025.466188,sodium chloride,protein elution salt,"NaCl concentrations of 0.1 M, 0.5 M, 0.8 M, and 1.0 M were used for elution.",sodium chloride,0,
5607,10.1016/j.chroma.2025.466188,sodium acetate-acetic acid buffer,chromatography buffer,"20 mM NaAc-HAc buffer was used at pH 3.8, 4.8, and 5.8.",sodium acetate acetic acid,1,
5608,10.1016/j.chroma.2025.466188,Tris-HCl buffer,chromatography buffer,20 mM Tris-HCl buffer was used at pH 6.8.,tris hydrochloride,1,
5609,10.1002/app.39635,chitosan,polymer backbone,"Chitosan was used to synthesize GMA-chitosan; reported as 75-85% deacetylated with MW 50,000-190,000 Da.",chitosan,0,
5610,10.1002/app.39635,glycidyl methacrylate,methacrylate grafting reagent,GMA was grafted onto chitosan to form GMA-chitosan with methacrylate groups.,glycidyl methacrylate,0,
5611,10.1002/app.39635,GMA-chitosan,hydrogel precursor,GMA-chitosan with degree of substitution 37 was used to fabricate pure and AETA hybrid hydrogels.,glycidyl methacrylate chitosan,1,
5612,10.1002/app.39635,2-(acryloyloxy) ethyl trimethylammonium,cationic monomer / quaternary ammonium comonomer,AETA was incorporated into GMA-chitosan/AETA hybrid hydrogels and provided pendant quaternary ammonium groups.,2-(acryloyloxy)ethyl trimethylammonium,1,
5613,10.1002/app.39635,AETA,cationic monomer abbreviation,"AETA aqueous solution, 80 wt %, was mixed with GMA-chitosan for hybrid hydrogel fabrication.",2-(acryloyloxy)ethyl trimethylammonium,1,
5614,10.1002/app.39635,Irgacure 2959,photoinitiator,Used during UV photocrosslinking of GMA-chitosan/AETA hydrogels and BSA-preloaded hydrogels.,Irgacure 2959,0,
5615,10.1002/app.39635,sodium azide,release medium additive,0.02 w/v% sodium azide was included in pH 7.4 PBS during BSA release experiments.,sodium azide,0,
5616,10.1002/app.39635,lysozyme,enzymatic degradation agent / protein enzyme,1 mg/mL lysozyme in pH 7.4 PBS was used for hydrogel degradation studies.,,1,
5617,10.1002/app.39635,potassium hydrogen phthalate,buffer component,Used to prepare buffer solutions of different pH.,potassium hydrogen phthalate,0,
5618,10.1002/app.39635,disodium hydrogen phosphate,buffer component,Used to prepare buffer solutions of different pH and ionic strength.,disodium hydrogen phosphate,0,
5619,10.1002/app.39635,sodium dihydrogen phosphate monohydrate,buffer component,Used to prepare buffer solutions of different pH and ionic strength.,sodium dihydrogen phosphate monohydrate,0,
5620,10.1002/app.28241,acrylic acid,monomer,AAc was copolymerized with HPMA to form the hydrogels used for lipase immobilization.,acrylic acid,0,
5621,10.1002/app.28241,2-hydroxy propyl methacrylate,comonomer,HPMA was copolymerized with AAc at ratios from 5:1 to 5:5.,2-hydroxypropyl methacrylate,1,
5622,10.1002/app.28241,ethylene glycol dimethacrylate,crosslinker,EGDMA was varied from 5 to 20% w/w to crosslink the hydrogel networks.,ethylene glycol dimethacrylate,0,
5623,10.1002/app.28241,ammonium persulfate,initiator,APS was used as initiator for hydrogel synthesis.,ammonium persulfate,0,
5624,10.1002/app.28241,acetone,synthesis solvent,AAc was added to acetone/water solvent system during hydrogel synthesis.,acetone,0,
5625,10.1002/app.28241,water,synthesis solvent,AAc was added to acetone/water solvent system during hydrogel synthesis.,water,0,
5626,10.1002/app.28241,phosphate buffer,adsorption buffer,"Purified lipase in 0.05 M phosphate buffer, pH 7.5, was incubated with dried hydrogel matrices.",phosphate buffer,1,
5627,10.1002/app.28241,Tris buffer,activity assay and stability buffer,0.05 M Tris buffer was used for pH optimization and hydrolysis assays.,tris(hydroxymethyl)aminomethane,1,
5628,10.1002/app.28241,p-nitrophenyl palmitate,enzyme assay substrate,Hydrogel-bound lipase activity was assayed toward p-NPP.,p-nitrophenyl palmitate,0,
5629,10.1002/app.28241,geraniol,esterification reactant,I20d-hydrogel-bound lipase catalyzed esterification of geraniol with butyric acid.,geraniol,0,
5630,10.1002/app.28241,butyric acid,esterification reactant,I20d-hydrogel-bound lipase catalyzed esterification of geraniol with butyric acid.,butyric acid,0,
5631,10.1002/app.28241,n-heptane,organic reaction solvent,Geranyl butyrate synthesis was performed in n-heptane.,n-heptane,0,
5632,10.1002/app.28241,molecular sieve,water adsorbent additive,Addition of 100 mg molecular sieve per 1 mL reaction promoted complete conversion to geranyl butyrate.,molecular sieve 3A,1,
5633,10.1021/acs.jpcc.6b05700,N-Isopropylacrylamide,hydrogel monomer,NIPAm 63.5 mol % used in mHNP synthesis; NIPAm-based hydrogel nanoparticles.,N-Isopropylacrylamide,0,
5634,10.1021/acs.jpcc.6b05700,N-tert-Butylacrylamide,hydrogel monomer,TBAm 20 mol % used in mHNP synthesis.,N-tert-Butylacrylamide,0,
5635,10.1021/acs.jpcc.6b05700,acrylic acid,hydrogel monomer,AAc 5 mol % used in mHNP synthesis.,acrylic acid,0,
5636,10.1021/acs.jpcc.6b05700,"N,N'-Methylenebis(acrylamide)",crosslinker,BIS 10 mol % used in mHNP synthesis.,"N,N'-Methylenebisacrylamide",0,
5637,10.1021/acs.jpcc.6b05700,p-acrylamidophenyl-alpha-D-mannopyranoside,mannose sugar monomer and affinity ligand,Man 1.5 mol % incorporated into mHNPs to provide mannose units for Con A binding.,p-acrylamidophenyl alpha-D-mannopyranoside,1,
5638,10.1021/acs.jpcc.6b05700,sodium dodecyl sulfate,surfactant,2.5 mg SDS used in mHNP synthesis.,sodium dodecyl sulfate,0,
5639,10.1021/acs.jpcc.6b05700,V-501,polymerization initiator,V-501 131.3 umol in 0.5 mL DMSO added before polymerization at 70 C.,V-501 azo initiator,1,
5640,10.1021/acs.jpcc.6b05700,1-undecanethiol,gold surface modifier,Au substrate immobilized with 1 mM C11/EtOH solution to form hydrophobic monolayer.,1-undecanethiol,0,
5641,10.1021/acs.jpcc.6b05700,gold,SPRI substrate metal film,45 nm Au deposited on coverslips for SPRI substrate.,gold,0,
5642,10.1021/acs.jpcc.6b05700,chromium,adhesion layer,1 nm Cr adhesion layer deposited before Au.,chromium,0,
5643,10.1021/acs.jpcc.6b05700,phosphate buffered saline,buffer,"1X PBS contained 11.9 mM phosphates, 13 mM sodium chloride, 2.7 mM potassium chloride, pH 7.4.",phosphate buffered saline,1,
5644,10.1021/acs.jpcc.6b05700,sodium chloride,buffer salt,1X PBS contained 13 mM sodium chloride.,sodium chloride,0,
5645,10.1021/acs.jpcc.6b05700,potassium chloride,buffer salt,1X PBS contained 2.7 mM potassium chloride.,potassium chloride,0,
5646,10.1002/adfm.202519196,oxidized IGEPAL CO-890,anionic polymer-surfactant used to complex cationized mTG,"The AMBP is created by electrostatically complexing cationized microbial transglutaminase with an anionic polymer-surfactant, oxidized IGEPAL CO-890.",oxidized IGEPAL CO-890,1,
5647,10.1002/adfm.202519196,"N,N'-dimethyl-1,3-propanediamine",cationization reagent,DMPA was covalently coupled to solvent-exposed acidic amino acids to produce cationized mTG.,"N,N'-dimethyl-1,3-propanediamine",0,
5648,10.1002/adfm.202519196,N-(3-dimethylaminopropyl)-N'-ethylcarbodiimide hydrochloride,carbodiimide coupling reagent for cationization,EDC was added to induce the cationization reaction of mTG with DMPA.,N-(3-dimethylaminopropyl)-N'-ethylcarbodiimide hydrochloride,0,
5649,10.1002/adfm.202519196,HEPES,buffer,"HEPES buffer was used during enzyme purification, conjugation, enzyme activity assays, and hydrogel growth.",HEPES,0,
5650,10.1002/adfm.202519196,MES,buffer,mTG was dialyzed into MES buffer for cationization.,MES buffer,0,
5651,10.1002/adfm.202519196,sodium chloride,salt,NaCl was used in cationization purification and polymer surfactant conjugation buffers.,sodium chloride,0,
5652,10.1002/adfm.202519196,gelatin,protein hydrogel precursor,Hydrogels were formed by incubating 5 mg mL−1 gelatin with 5 mg mL−1 mTG or [cat.mTG(S)].,gelatin,1,
5653,10.1002/adfm.202519196,casein,substrate protein for enzyme activity/gelation assay,"The enzymatic activity of mTG, cat.mTG, and [cat.mTG(S)] was assessed by measuring turbidity increase of casein solutions.",casein,1,
5654,10.1002/smll.202504089,terephthalaldehyde,degradable crosslinking module,Used with silicone hydrogel coating chemistry; reported as TPE/PTE in the article context and released during degradation.,terephthalaldehyde,1,
5655,10.1002/smll.202504089,cinnamaldehyde,natural antimicrobial module,Anchored through reversible imine bonds in ADSH and released during water-triggered degradation.,cinnamaldehyde,0,
5656,10.1002/smll.202504089,methoxy polyethylene glycol,hydrophilic segment,Used to synthesize hydrophilic silicate monomer and form hydration-barrier PEG segments.,methoxy polyethylene glycol,1,
5657,10.1002/smll.202504089,hydroxy-terminated polydimethylsiloxane,silicone backbone / flexible hydrophobic monomer,"Used as the silicone matrix component in EMS, EMSH, DSH, and ADSH coatings.",hydroxy-terminated polydimethylsiloxane,1,
5658,10.1002/smll.202504089,3-aminopropyltrimethoxysilane,amine-containing silane precursor,Used in preparation of epoxy-modified silicone and silicone hydrogel coatings.,3-aminopropyltrimethoxysilane,0,
5659,10.1002/smll.202504089,3-glycidoxypropyltrimethoxysilane,epoxy silane precursor,Added during preparation of epoxy-modified silicone and epoxy-modified silicone hydrogel coatings.,3-glycidoxypropyltrimethoxysilane,0,
5660,10.1002/smll.202504089,3-isocyanatopropyltrimethoxysilane,silane coupling monomer,Reacted with methoxy polyethylene glycol to form polyether-modified silicone monomer.,3-isocyanatopropyltrimethoxysilane,0,
5661,10.1002/smll.202504089,dibutyltin dilaurate,catalyst,Catalyst for click reaction between isocyanate and hydroxyl groups.,dibutyltin dilaurate,0,
5662,10.1021/acs.analchem.5b00776,N-isopropylacrylamide,monomer,53 mol% monomer in NIPAm-based HNPs,N-isopropylacrylamide,0,
5663,10.1021/acs.analchem.5b00776,N-tert-butylacrylamide,hydrophobic monomer,"40 mol% TBAm incorporated into HNPs, making them very nonpolar",N-tert-butylacrylamide,0,
5664,10.1021/acs.analchem.5b00776,acrylic acid,charged monomer,"5 mol% AAc incorporated into HNPs, giving net negative charge in PBS",acrylic acid,0,
5665,10.1021/acs.analchem.5b00776,"N,N'-methylenebisacrylamide",crosslinker,2 mol% BIS used in HNP synthesis,"N,N'-methylenebisacrylamide",0,
5666,10.1021/acs.analchem.5b00776,ammonium persulfate,initiator,30 mg APS in 500 μL aqueous solution added to initiate polymerization,ammonium persulfate,0,
5667,10.1021/acs.analchem.5b00776,sodium dodecyl sulfate,surfactant,2.5 mg SDS used in hydrogel nanoparticle synthesis,sodium dodecyl sulfate,0,
5668,10.1021/acs.analchem.5b00776,1-undecanethiol,surface functionalization reagent,Au surface functionalized with hydrophobic undecanethiol C11 monolayer,1-undecanethiol,0,
5669,10.1021/acs.analchem.5b00776,phosphate buffered saline,buffer,"1× PBS contained 11.9 mM phosphates, 137 mM sodium chloride, 2.7 mM potassium chloride, pH 7.4",phosphate buffered saline,1,
5670,10.1021/acs.analchem.5b00776,sodium chloride,buffer salt,137 mM sodium chloride in 1× PBS,sodium chloride,0,
5671,10.1021/acs.analchem.5b00776,potassium chloride,buffer salt,2.7 mM potassium chloride in 1× PBS,potassium chloride,0,
5672,10.1002/adfm.202010556,PDA-PEG,polymer backbone,Poly[(2-(pyridin-2-yldisulfanyl)ethyl acrylate)-co-[poly(ethylene glycol)]] polymer used to prepare protein/antibody conjugated nanogels.,poly[(2-(pyridin-2-yldisulfanyl)ethyl acrylate)-co-poly(ethylene glycol)],1,
5673,10.1002/adfm.202010556,2-(pyridin-2-yldisulfanyl)ethyl acrylate,monomer,Named component of PDA-PEG polymer.,2-(pyridin-2-yldisulfanyl)ethyl acrylate,1,
5674,10.1002/adfm.202010556,poly(ethylene glycol),polymer comonomer,Named component of PDA-PEG polymer.,polyethylene glycol,0,
5675,10.1002/adfm.202010556,p-nitrophenylcarbonate,reactive functional group,NPC moieties in side chains react with lysine groups of proteins/antibodies.,p-nitrophenyl carbonate,1,
5676,10.1002/adfm.202010556,beta-mercaptoethanol,polymer modification reagent,PDA-PEG-BME was prepared before attaching NPC.,beta-mercaptoethanol,0,
5677,10.1002/adfm.202010556,tris(2-carboxyethyl)phosphine,crosslinking inducer,Polymer nanogels were fabricated via crosslinking reaction induced by TCEP.,tris(2-carboxyethyl)phosphine,0,
5678,10.1002/adfm.202010556,TCEP,crosslinking inducer,Used to crosslink PDA-PEG-protein polymers into nanogels.,TCEP tris(2-carboxyethyl)phosphine,0,
5679,10.1002/adfm.202010556,ethylenediamine,quenching reagent,Unreacted NPCs were eliminated by addition of ethylenediamine.,ethylenediamine,0,
5680,10.1002/adfm.202010556,glutathione,release trigger,Elevated intracellular GSH cleaves the self-immolative linker to release protein/antibody.,glutathione,0,
5681,10.1002/adfm.202010556,GSH,release trigger,GSH pretreatment released BSA or antibody from polymer/nanogel.,glutathione,0,
5682,10.1002/adfm.202010556,cyclic Arg-Gly-Asp-D-Phe-Cys peptide,targeting ligand,RGD peptide modified nanogels to facilitate entry into cancer cells.,cyclic Arg-Gly-Asp-D-Phe-Cys,1,
5683,10.1002/adfm.202010556,RGD peptide,targeting ligand,Binds alpha v beta 3 integrin and enhances nanogel cellular uptake.,RGD peptide,1,
5684,10.1002/adfm.202010556,Cyanine5,fluorescent label,BSA was labeled with Cy5 for uptake and FRET release studies.,Cyanine5,0,
5685,10.1002/adfm.202010556,Cy5,fluorescent label,BSA-Cy5 used to generate NG-BSA-Cy5 and NG-BSA-Cy5-Cy3.,Cyanine5,0,
5686,10.1002/adfm.202010556,Cyanine3,fluorescent label,Cy3-labeled polymer PDA-PEG-Cy3 was mixed with PDA-PEG-BSA-Cy5 for FRET nanogel.,Cyanine3,0,
5687,10.1002/adfm.202010556,Cy3,fluorescent label,Cy3 and Cy5 were used as FRET pair.,Cyanine3,0,
5688,10.1002/adfm.202010556,bortezomib,proteasome inhibitor,Used to probe role of proteasomes in intracellular protein degradation.,bortezomib,0,
5689,10.1016/j.seppur.2022.121865,microfibrillated cellulose,polymer backbone,MFC cryogels were prepared via freezing-induced chemical crosslinking of MFCs and BVSM.,cellulose,1,
5690,10.1016/j.seppur.2022.121865,bis(vinylsulphonyl)methane,crosslinker,BVSM was implemented as a freezing-induced chemical crosslinker to fabricate nanocellulose-based cryogels.,bis(vinylsulphonyl)methane,1,
5691,10.1016/j.seppur.2022.121865,polyethyleneimine,ligand_or_affinity_group,PEI was anchored on the ECH-MFC cryogel for bilirubin capture.,polyethyleneimine,1,
5692,10.1016/j.seppur.2022.121865,epichlorohydrin,epoxy functionalization reagent,ECH was covalently coupled to the MFC cryogel by immersing the MFC cryogel in 3 M NaOH solution containing 30% ECH.,epichlorohydrin,0,
5693,10.1016/j.seppur.2022.121865,sodium hydroxide,pH adjustment and alkaline activation reagent,NaOH was used to adjust MFC suspension pH and in ECH modification solution.,sodium hydroxide,0,
5694,10.1016/j.seppur.2022.121865,potassium borohydride,reduction reagent,PEI-MFC cryogels were reduced with KBH4 after PEI reaction.,potassium borohydride,0,
5695,10.1016/j.seppur.2022.121865,bilirubin,small-molecule adsorption target and BSA-binding competitor,Biological solution contained bilirubin and 40 g/L BSA; PEI-MFC cryogel was designed for bilirubin uptake.,bilirubin,0,
5696,10.1021/acs.langmuir.8b01599,gelatin,hydrogel polymer backbone,"Bovine skin gelatin, type B, 50-100 kDa, used as dispersed phase and cross-linked microgel matrix.",gelatin,1,
5697,10.1021/acs.langmuir.8b01599,maltodextrin,water-in-water emulsion partner and templating phase,"Maltodextrin, dextrose equivalent 4.0-7.0, 3.6 kDa; used with gelatin to form W/W emulsions.",maltodextrin,1,
5698,10.1021/acs.langmuir.8b01599,genipin,crosslinker,"Natural cross-linking reagent used at 0, 5, and 10 mM conditions to cross-link gelatin microgels.",genipin,0,
5699,10.1021/acs.langmuir.8b01599,fluorescein isothiocyanate,fluorescent labeling reagent,FITC was used to label beta-Gal for encapsulation yield evaluation and gelatin for phase identification.,fluorescein isothiocyanate,0,
5700,10.1021/acs.langmuir.8b01599,ortho-nitrophenyl-beta-galactoside,enzyme activity assay substrate,ONPG was cleaved by beta-Gal and absorbance of product was measured at 420 nm.,o-nitrophenyl beta-D-galactopyranoside,0,
5701,10.1021/acs.langmuir.8b01599,PEM buffer,loading and storage buffer,"Prepared with 1 mM MgSO4, 0.05 mM EDTA, 65 mM KH2PO4, and 35 mM K2HPO4·3H2O at pH 6.5.",,1,
5702,10.1021/acs.langmuir.8b01599,magnesium sulfate,PEM buffer component,Reported as 1 mM MgSO4 in PEM buffer.,magnesium sulfate,0,
5703,10.1021/acs.langmuir.8b01599,ethylenediaminetetraacetic acid,buffer component and assay stop-solution component,Reported as 0.05 mM EDTA in PEM buffer and 0.13 M EDTA in the stop solution.,edetic acid,0,
5704,10.1021/acs.langmuir.8b01599,potassium dihydrogen phosphate,PEM buffer component,Reported as 65 mM KH2PO4 in PEM buffer.,potassium dihydrogen phosphate,0,
5705,10.1021/acs.langmuir.8b01599,dipotassium hydrogen phosphate trihydrate,PEM buffer component,Reported as 35 mM K2HPO4·3H2O in PEM buffer.,dipotassium hydrogen phosphate trihydrate,0,
5706,10.1021/acs.langmuir.8b01599,glycerol,enzyme stock matrix component,The supplied enzyme was in a 1:1 w/w mixture of PEM buffer and glycerol.,glycerol,0,
5707,10.1021/acs.langmuir.8b01599,sodium carbonate,labeling buffer and assay stop-solution component,Used as 0.1 M sodium carbonate buffer for FITC labeling and 0.5 M Na2CO3 in stop solution.,sodium carbonate,0,
5708,10.1021/acs.langmuir.8b01599,simulated gastric fluid salts,stability test medium,"SGF contained K+, Na+, Cl-, H2PO4-, HCO3-, Mg2+, NH4+, and Ca2+ and was adjusted to pH 3 with HCl.",,1,
5709,10.1016/j.msec.2013.09.033,2-hydroxyethyl methacrylate,monomer,Used to prepare PHEMA beads and PHEMA cryogel matrix.,2-hydroxyethyl methacrylate,0,
5710,10.1016/j.msec.2013.09.033,poly(2-hydroxyethyl methacrylate),polymer backbone,PHEMA beads and cryogel matrix.,poly(2-hydroxyethyl methacrylate),0,
5711,10.1016/j.msec.2013.09.033,"N,N'-methylene-bis(acrylamide)",crosslinker,Used in monomer mixture for Cu2+-ABsEHC cryogel column.,"N,N'-methylenebisacrylamide",0,
5712,10.1016/j.msec.2013.09.033,ethylene glycol dimethacrylate,crosslinker,Used as crosslinking agent in PHEMA bead preparation.,ethylene glycol dimethacrylate,0,
5713,10.1016/j.msec.2013.09.033,iminodiacetic acid,metal-chelating ligand,Covalently attached to epichlorohydrin-activated PHEMA beads; chelates Cu2+.,iminodiacetic acid,0,
5714,10.1016/j.msec.2013.09.033,Cu2+,immobilized metal affinity ion,Attached to IDA groups on PHEMA beads for lysozyme adsorption.,copper(II),0,
5715,10.1016/j.msec.2013.09.033,Cu(NO3)2,Cu2+ source,1000-ppm atomic absorption standard solution containing Cu(NO3)2 salt was source of Cu2+ ions.,copper(II) nitrate,0,
5716,10.1016/j.msec.2013.09.033,epichlorohydrin,activation reagent,Used to activate PHEMA beads before IDA immobilization.,epichlorohydrin,0,
5717,10.1016/j.msec.2013.09.033,ammonium persulfate,polymerization initiator,Used with TEMED to initiate cryogel polymerization.,ammonium persulfate,0,
5718,10.1016/j.msec.2013.09.033,TEMED,polymerization accelerator,Used with APS to initiate cryogel polymerization.,"N,N,N',N'-tetramethylethylenediamine",0,
5719,10.1016/j.msec.2013.09.033,AIBN,polymerization initiator,Used in PHEMA bead preparation.,azobisisobutyronitrile,0,
5720,10.1016/j.msec.2013.09.033,PVAL,stabilizing agent,Used in dispersion phase for PHEMA bead preparation.,polyvinyl alcohol,1,
5721,10.1016/j.msec.2013.09.033,Tris-HCl,buffer,20 mM Tris-HCl at pH 8.0 gave maximum lysozyme adsorption.,tris hydrochloride,0,
5722,10.1016/j.msec.2013.09.033,NaCl,salt; eluent additive,Ionic strength variable from 0 to 0.2 M; 0.5 M NaCl used in elution buffer.,sodium chloride,0,
5723,10.1016/j.msec.2013.09.033,phosphate buffer,elution buffer,20 mM phosphate buffer pH 6.0 containing 0.5 M NaCl used for lysozyme elution.,phosphate buffer,1,
5724,10.1016/j.chroma.2013.07.066,2-hydroxyethylmethacrylate,monomer,HEMA was used to prepare poly(HEMA-MBAAm) cryogel monoliths.,2-hydroxyethyl methacrylate,0,
5725,10.1016/j.chroma.2013.07.066,"N,N'-methylene-bis-acrylamide",crosslinker,MBAAm was used with HEMA at HEMA/MBAAm = 6:1 mol ratio.,"N,N'-methylenebisacrylamide",0,
5726,10.1016/j.chroma.2013.07.066,polyethylenimine,anion-exchange tentacle ligand,PEI was coupled to cryogel pore wall surfaces as the first modification.,polyethylenimine,0,
5727,10.1016/j.chroma.2013.07.066,2-diethylaminoethylchloride hydrochloride,DEAE modification reagent,DEAE-HCl was coupled to PEI amine groups or pHEMA hydroxyl groups.,2-diethylaminoethyl chloride hydrochloride,0,
5728,10.1016/j.chroma.2013.07.066,diethylaminoethyl,anion-exchange ligand,DEAE groups provided anion-exchange binding sites.,diethylaminoethyl,1,
5729,10.1016/j.chroma.2013.07.066,glycidyl methacrylate,resin particle monomer,poly(GMA-EDMA) monolith was fabricated and ground into resin particles.,glycidyl methacrylate,0,
5730,10.1016/j.chroma.2013.07.066,ethylene glycol dimethacrylate,resin particle crosslinker/monomer,poly(GMA-EDMA) monolith was fabricated and ground into resin particles.,ethylene glycol dimethacrylate,0,
5731,10.1016/j.chroma.2013.07.066,poly(GMA-EDMA) particles,embedded composite filler,Ground polymeric resin particles of 11.2 μm volume-weighted mean size were incorporated into composite cryogel monoliths.,poly glycidyl methacrylate ethylene glycol dimethacrylate,1,
5732,10.1016/j.chroma.2013.07.066,ammonium persulfate,polymerization initiator,APS initiated free radical polymerization for cryogel fabrication.,ammonium persulfate,0,
5733,10.1016/j.chroma.2013.07.066,"N,N,N',N'-tetramethylethylenediamine",polymerization accelerator,TEMED was used with APS in cryogel polymerization.,"N,N,N',N'-tetramethylethylenediamine",0,
5734,10.1016/j.chroma.2013.07.066,sodium carbonate,modification reagent/buffer,Used during PEI coupling to cryogel columns.,sodium carbonate,0,
5735,10.1016/j.chroma.2013.07.066,sodium hydroxide,DEAE coupling reagent,Used during DEAE-HCl coupling to cryogel columns.,sodium hydroxide,0,
5736,10.1016/j.chroma.2013.07.066,sodium chloride,elution salt,1 M NaCl in buffer A was used to elute BSA.,sodium chloride,0,
5737,10.1016/j.chroma.2013.07.066,Tris-HCl,chromatography buffer,20 mM Tris-HCl pH 7.2 was used for column equilibration and BSA loading.,Tris hydrochloride,0,
5738,10.1021/bm401536v,N-isopropylacrylamide,polymer backbone monomer,PNIPAm NPs were used as the base nanogel particles.,N-isopropylacrylamide,0,
5739,10.1021/bm401536v,N-tert-butylacrylamide,hydrophobic comonomer for tuning VPTT,"VPTT of NPs was tuned by incorporating TBAm into PNIPAm NPs; 40, 20, and 0 mol % TBAm gave collapsed, transition, and swollen NPs.",N-tert-butylacrylamide,0,
5740,10.1021/bm401536v,"N,N'-methylenebisacrylamide",crosslinker,2 mol % and 10 mol % BIS were used to prepare low and high cross-linked ManNPs.,"N,N'-methylenebisacrylamide",0,
5741,10.1021/bm401536v,p-acrylamidophenyl-alpha-D-mannopyranoside,mannose ligand monomer,Man monomer was copolymerized into PNIPAm NPs to prepare ManNPs recognizing Con A through multipoint interactions.,p-acrylamidophenyl alpha-D-mannopyranoside,1,
5742,10.1021/bm401536v,mannose,affinity ligand and soluble inhibitor,Con A-ManNP interaction arose from specific Con A-Man interaction and was almost completely inhibited by Man monomer.,D-mannose,0,
5743,10.1021/bm401536v,sodium chloride,buffer salt,PBS contained 137 mM NaCl.,sodium chloride,0,
5744,10.1021/bm401536v,potassium chloride,buffer salt,PBS contained 2.6 or 2.68 mM KCl.,potassium chloride,0,
5745,10.1021/bm401536v,calcium chloride,buffer salt / lectin-binding cofactor salt,PBS contained 1.8 mM CaCl2.,calcium chloride,0,
5746,10.1021/bm401536v,magnesium chloride,buffer salt / lectin-binding cofactor salt,PBS contained 0.49 mM MgCl2.,magnesium chloride,0,
5747,10.1021/bm401536v,"3,3'-dithiodipropionic acid",QCM gold surface linker,Loaded into QCM cells before NHS ester activation for Con A immobilization.,"3,3'-dithiodipropionic acid",0,
5748,10.1021/bm401536v,1-ethyl-3-(3-dimethylaminopropyl)carbodiimide,amine-coupling reagent,Used with NHS to activate carboxylic acid groups on the QCM gold surface.,1-ethyl-3-(3-dimethylaminopropyl)carbodiimide,0,
5749,10.1021/bm401536v,N-hydroxysuccinimide,amine-coupling reagent,Used with EDC to form NHS esters for Con A immobilization.,N-hydroxysuccinimide,0,
5750,10.1021/bm0500087,N-isopropylacrylamide,monomer,Main monomer for thermoresponsive pNIPAm microgel particles.,N-isopropylacrylamide,0,
5751,10.1021/bm0500087,poly(ethylene glycol) diacrylate MW 200,crosslinker,"PEG diacrylate cross-linker used at 0.2, 1, 2, and 5 mol %.",poly(ethylene glycol) diacrylate 200,1,
5752,10.1021/bm0500087,poly(ethylene glycol) diacrylate MW 575,crosslinker,PEG diacrylate cross-linker used for pNIPAm microgel particles.,poly(ethylene glycol) diacrylate 575,1,
5753,10.1021/bm0500087,poly(ethylene glycol) diacrylate MW 700,crosslinker,Longest PEG diacrylate cross-linker; PEG 700 systems had lowest adsorption trend above LCST.,poly(ethylene glycol) diacrylate 700,1,
5754,10.1021/bm0500087,"N,N'-methylenebis(acrylamide)",crosslinker comparator,2 mol % BIS-cross-linked pNIPAm particles used as comparator; highest FITC-BSA adsorption.,"N,N'-methylenebisacrylamide",0,
5755,10.1021/bm0500087,acrylic acid,comonomer,Incorporated into pNIPAm-co-AAc microgels to make particles negatively charged at neutral pH for glass deposition.,acrylic acid,0,
5756,10.1021/bm0500087,sodium dodecyl sulfate,surfactant,Used in precipitation polymerization.,sodium dodecyl sulfate,0,
5757,10.1021/bm0500087,ammonium persulfate,free radical initiator,Used to initiate precipitation polymerization.,ammonium persulfate,0,
5758,10.1021/bm0500087,3-amino-propyltrimethoxysilane,glass surface modification reagent,Used to make glass slides positively charged for electrostatic deposition of anionic microgels.,3-aminopropyltrimethoxysilane,0,
5759,10.1021/bm0500087,fluorescein isothiocyanate,protein label,FITC-labeled BSA was used for fluorescence adsorption measurements.,fluorescein isothiocyanate,0,
5760,10.1021/bm0500087,phosphate buffered saline,buffer,"Protein adsorption performed in 0.02 M PBS, pH 7.4.",phosphate buffered saline,1,
5761,10.1016/j.msec.2014.10.007,poly(2-hydroxyethyl methacrylate),hydrogel backbone / bead material,PHEMA based beads were prepared and embedded into supermacroporous cryogels.,poly(2-hydroxyethyl methacrylate),1,
5762,10.1016/j.msec.2014.10.007,2-hydroxyethyl methacrylate,monomer,6.0 mmol of HEMA was used in cryogel disc preparation; HEMA also used for PHEMA bead synthesis.,2-hydroxyethyl methacrylate,0,
5763,10.1016/j.msec.2014.10.007,ethylene glycol dimethacrylate,crosslinker for PHEMA beads,EGDMA was used in PHEMA bead synthesis and mentioned in frozen-state polymerization.,ethylene glycol dimethacrylate,0,
5764,10.1016/j.msec.2014.10.007,"N,N'-methylene-bis(acrylamide)",crosslinker,1 mmol MBAAm was dissolved with HEMA during composite cryogel disc preparation.,"N,N'-methylenebisacrylamide",0,
5765,10.1016/j.msec.2014.10.007,Reactive Red 120,dye affinity ligand,Reactive Red 120 was covalently attached to PHEMA beads and used in RR-CCD adsorbents.,Reactive Red 120,0,
5766,10.1016/j.msec.2014.10.007,Reactive Green HE 4BD,dye affinity ligand,Reactive Green HE 4BD was covalently attached to PHEMA beads and used in RG-CCD adsorbents.,Reactive Green HE 4BD,1,
5767,10.1016/j.msec.2014.10.007,sodium chloride,salt for ionic strength and desorption,NaCl varied in adsorption studies and 2 M NaCl used for HIgG desorption.,sodium chloride,0,
5768,10.1016/j.msec.2014.10.007,sodium carbonate,dye attachment reagent,0.2 g Na2CO3 added during dye attachment to PHEMA beads.,sodium carbonate,0,
5769,10.1016/j.msec.2014.10.007,ammonium chloride,post-functionalization reagent,"Reactive chloride atoms in dichlorotriazinyl groups were treated with 2 M NH4Cl, pH 8.5.",ammonium chloride,0,
5770,10.1016/j.msec.2014.10.007,ammonium persulfate,polymerization initiator,Polymerization was initiated by APS and TEMED.,ammonium persulfate,0,
5771,10.1016/j.msec.2014.10.007,"N,N,N',N'-tetramethylene diamine",polymerization accelerator,Polymerization was initiated by TEMED and APS.,"N,N,N',N'-tetramethylethylenediamine",1,
5772,10.1016/j.msec.2014.10.007,"2,2'-azoisobutyronitrile",initiator for bead synthesis,AIBN was added during PHEMA bead synthesis.,azobisisobutyronitrile,1,
5773,10.1016/j.msec.2014.10.007,poly(vinyl alcohol),stabilizer phase for bead synthesis,400 mg PVAL was dissolved in water to obtain the stabilizer phase.,polyvinyl alcohol,1,
5774,10.1016/j.msec.2014.10.007,toluene,porogen/dispersed phase component,"HEMA, EGDMA and toluene were mixed to generate the dispersed phase for bead synthesis.",toluene,0,
5775,10.1016/j.msec.2014.10.007,phosphate buffer,adsorption buffer,50 mM phosphate buffer at pH 6.2 or pH 7.4 used in adsorption and equilibration.,phosphate buffer,1,
5776,10.1016/j.msec.2014.10.007,acetate buffer,pH study buffer,Adsorption at different pHs used acetate and phosphate buffer.,acetate buffer,1,
5777,10.1016/j.talanta.2023.125083,N-(Hydroxymethyl)acrylamide,main functional monomer,Used as NHMAm functional monomer for thin-sheet hydrogel MIPs.,N-(Hydroxymethyl)acrylamide,0,
5778,10.1016/j.talanta.2023.125083,"N,N'-methylenebisacrylamide",crosslinker,Used as mBAm cross-linker at 9:1 monomer:cross-linker by weight.,"N,N'-methylenebisacrylamide",0,
5779,10.1016/j.talanta.2023.125083,"5,10,15,20-tetrakis(4-allyloxyphenyl)porphyrin",functional co-monomer and affinity group,Synthesised porphyrin added to porphyrin-containing hydrogels.,"5,10,15,20-tetrakis(4-allyloxyphenyl)porphyrin",1,
5780,10.1016/j.talanta.2023.125083,"5,10,15,20-tetrakis(4-allyloxyphenyl)porphyrin iron (II) chloride",metalloporphyrin functional co-monomer,Added to iron-porphyrin-containing hydrogels to introduce Fe(II) coordination sites.,"5,10,15,20-tetrakis(4-allyloxyphenyl)porphyrin iron chloride",1,
5781,10.1016/j.talanta.2023.125083,iron (II) chloride tetrahydrate,metalation reagent,Used to metalate porphyrin in DMF.,iron(II) chloride tetrahydrate,0,
5782,10.1016/j.talanta.2023.125083,ammonium persulphate,initiator,20 uL of 5% APS w/v solution added before polymerisation.,ammonium persulfate,0,
5783,10.1016/j.talanta.2023.125083,tetramethylethyldiamide,polymerisation accelerator,10 uL of 5% TEMED v/v solution added before polymerisation.,TEMED,1,
5784,10.1016/j.talanta.2023.125083,sodium dodecyl sulphate,template elution reagent,10% w/v SDS used with 10% v/v AcOH for template removal.,sodium dodecyl sulfate,0,
5785,10.1016/j.talanta.2023.125083,glacial acetic acid,template elution reagent,10% v/v AcOH used with 10% w/v SDS for template removal.,acetic acid,0,
5786,10.1016/j.talanta.2023.125083,4-allyloxybenzaldehyde,porphyrin precursor,Synthesised from 4-hydroxybenzaldehyde and allyl bromide and used for porphyrin synthesis.,4-allyloxybenzaldehyde,0,
5787,10.1016/j.talanta.2023.125083,pyrrole,porphyrin precursor,Reacted with 4-allyloxybenzaldehyde in propionic acid to produce porphyrin.,pyrrole,0,
5788,10.1002/rcm.2793,agarose,hydrogel backbone and chip layer,Agarose hydrogel was used to create a high-capacity affinity layer on modified aluminum MALDI targets; 2-4% agarose gel was applied to spots.,agarose,0,
5789,10.1002/rcm.2793,Sepharose 4CL,hydrogel bead sorbent backbone,Sepharose 4CL was used to prepare phenylboronic-acid-modified affinity sorbent.,Sepharose,1,
5790,10.1002/rcm.2793,3-aminophenylboronic acid,affinity ligand,3-Aminophenylboronic acid was immobilized via cyanogen bromide activation as a ligand for affinity sorption of glycated proteins.,3-aminophenylboronic acid,0,
5791,10.1002/rcm.2793,cyanogen bromide,activation reagent/crosslinking chemistry,Agarose layer and Sepharose beads were activated with cyanogen bromide before ligand immobilization.,cyanogen bromide,0,
5792,10.1002/rcm.2793,D-(+)-glucose,glycation reagent,"Glucose was added to proteins for in vitro glycation at reported concentrations including 10, 30, 100 or 300 mM in the protocol.",D-glucose,0,
5793,10.1002/rcm.2793,triethylamine acetate,volatile buffer,0.1 M TEA was used as a volatile buffer for sample dilution and washings and pH 7 in on-chip affinity enrichment.,triethylamine acetate,0,
5794,10.1002/rcm.2793,carbonate buffer,activation and ligand coupling buffer,Carbonate buffer pH 10.9 was used during CNBr activation and carbonate buffer pH 9.8 during 3-aminophenylboronic acid coupling.,carbonate buffer,1,
5795,10.1002/rcm.2793,glycine,blocking reagent,1 M glycine in carbonate buffer was added after 3-aminophenylboronic acid coupling to PB-sepharose.,glycine,0,
5796,10.1002/rcm.2793,sinapic acid,MALDI matrix,Sinapic acid was used as the MALDI matrix for all recordings.,sinapic acid,0,
5797,10.1002/rcm.2793,aluminum,MALDI chip substrate,Agarose hydrogel affinity layers were formed on modified aluminum surfaces.,aluminum,0,
5798,10.1016/j.nbt.2009.03.001,methacrylamide,hydrogel-forming monomer,Copolymerization mixtures contained 2.25% methacrylamide for gel element arrays.,methacrylamide,0,
5799,10.1016/j.nbt.2009.03.001,"N,N-2-methylenebisacrylamide",hydrogel crosslinker,"Copolymerization mixtures contained 0.75% N,N-2-methylenebisacrylamide.","N,N'-methylenebisacrylamide",1,
5800,10.1016/j.nbt.2009.03.001,glycerol,copolymerization mixture component,Copolymerization mixtures contained 50% glycerol.,glycerol,0,
5801,10.1016/j.nbt.2009.03.001,Bind Silane,glass slide surface treatment,Microdrops were spotted onto Bind Silane-treated glass slides.,Bind Silane,1,
5802,10.1016/j.nbt.2009.03.001,BSA,blocking protein,Blocking buffer contained 3% BSA and 2% sucrose in PBS; BSA peptide peaks were detected as background.,bovine serum albumin,0,
5803,10.1016/j.nbt.2009.03.001,sucrose,blocking buffer additive,Blocking buffer contained 2% sucrose in PBS.,sucrose,0,
5804,10.1016/j.nbt.2009.03.001,CT-28,charge tag,"4-Trimethylammoniumbutyryl-N-hydroxysuccinimidyl ester, mass addition +127 Da.",4-trimethylammoniumbutyryl N-hydroxysuccinimidyl ester,1,
5805,10.1016/j.nbt.2009.03.001,CT-14,charge tag,"5-Trimethylammoniumpentyryl-N-hydroxysuccinimidyl ester, mass addition +141 Da.",5-trimethylammoniumpentyryl N-hydroxysuccinimidyl ester,1,
5806,10.1016/j.nbt.2009.03.001,CT+0,charge tag,"6-Trimethylammoniumhexyryl-N-hydroxysuccinimidyl ester, mass addition +155 Da.",6-trimethylammoniumhexyryl N-hydroxysuccinimidyl ester,1,
5807,10.1016/j.nbt.2009.03.001,CT+14,charge tag,"6-Dimethylethylammoniumhexyryl-N-hydroxysuccinimidyl ester, mass addition +169 Da.",6-dimethylethylammoniumhexyryl N-hydroxysuccinimidyl ester,1,
5808,10.1016/j.nbt.2009.03.001,CT+28,charge tag,"6-Diethylmethylammoniumhexyryl-N-hydroxysuccinimidyl ester, mass addition +183 Da.",6-diethylmethylammoniumhexyryl N-hydroxysuccinimidyl ester,1,
5809,10.1016/j.nbt.2009.03.001,Cy3 NHS ester,protein label,Cyanine dye NHS ester used to label beta-2-microglobulin and evaluate effects on antibody interaction.,Cy3 NHS ester,1,
5810,10.1016/j.nbt.2009.03.001,Cy5 NHS ester,protein label,Cyanine dye NHS ester used to label beta-2-microglobulin and evaluate effects on antibody interaction.,Cy5 NHS ester,1,
5811,10.1016/j.nbt.2009.03.001,acetic anhydride,acetylation reagent,Used for acetyl labeling of proteins via anhydride chemistry.,acetic anhydride,0,
5812,10.1016/j.nbt.2009.03.001,propionic anhydride,propionylation reagent,Used for propionyl labeling of proteins; propionyl labeling suppressed beta-2-microglobulin antibody interaction.,propionic anhydride,0,
5813,10.1016/j.nbt.2009.03.001,GluC,protease,Used for on-array proteolytic digestion of captured proteins.,endopeptidase GluC,1,
5814,10.1016/j.nbt.2009.03.001,trypsin,protease,Used for on-array proteolytic digestion of captured proteins.,trypsin,1,
5815,10.1016/j.nbt.2009.03.001,alpha-cyano-4-hydroxycinnamic acid,MALDI matrix,HCCA was used as matrix for digested proteins.,alpha-cyano-4-hydroxycinnamic acid,0,
5816,10.1016/j.nbt.2009.03.001,sinapinic acid,MALDI matrix,Used as matrix for intact proteins.,sinapinic acid,0,
5817,10.1021/acs.analchem.0c01898,pHEMA/PVP,hydrogel matrix,Hydrophilic gel used for in situ protein binder extraction/digestion.,poly(2-hydroxyethyl methacrylate) poly(vinylpyrrolidone),1,
5818,10.1021/acs.analchem.0c01898,poly(2-hydroxyethyl methacrylate),hydrogel polymer backbone,One component of pHEMA/PVP gel.,poly(2-hydroxyethyl methacrylate),1,
5819,10.1021/acs.analchem.0c01898,poly(vinylpyrrolidone),hydrogel polymer component,One component of pHEMA/PVP gel.,polyvinylpyrrolidone,1,
5820,10.1021/acs.analchem.0c01898,2-hydroxyethyl methacrylate,monomer implied by pHEMA,Named in polymer abbreviation.,2-hydroxyethyl methacrylate,0,
5821,10.1021/acs.analchem.0c01898,calcium carbonate,paint pigment / matrix additive,Used in fresh paint replicas and BSA model samples.,calcium carbonate,0,
5822,10.1021/acs.analchem.0c01898,zinc white,paint pigment / matrix additive,Used with aged casein replica.,zinc oxide,1,
5823,10.1021/acs.analchem.0c01898,vermillion,paint pigment / matrix additive,Used with aged rabbit glue and aged whole egg replicas.,mercuric sulfide,1,
5824,10.1021/acs.analchem.0c01898,acetonitrile,peptide release solvent,70:30 ACN/H2O solution used to release peptides from hydrogel.,acetonitrile,0,
5825,10.1021/acs.analchem.0c01898,trifluoroacetic acid,peptide release solvent additive,0.1% TFA used in release solution.,trifluoroacetic acid,0,
5826,10.1016/j.ijbiomac.2023.128865,chitosan,polymer backbone,Chitosan was crosslinked with bentonite through 2-amino terephthalic acid to form the hydrogel composite.,chitosan,0,
5827,10.1016/j.ijbiomac.2023.128865,bentonite,inorganic filler/composite component,Bentonite was incorporated into chitosan to form CB composites; CB 5:1 was selected for adsorption studies.,bentonite,0,
5828,10.1016/j.ijbiomac.2023.128865,2-amino terephthalic acid,crosslinker,Used as the linker/crosslinker for chitosan-bentonite hydrogel synthesis.,2-amino terephthalic acid,0,
5829,10.1016/j.ijbiomac.2023.128865,2-NH2-PhAc,crosslinker abbreviation,Abbreviation used in synthesis section for 2-amino terephthalic acid.,2-amino terephthalic acid,1,
5830,10.1016/j.ijbiomac.2023.128865,NaOH,dissolution/pH adjustment reagent,2-amino terephthalic acid was solubilized in NaOH solution before bentonite and chitosan addition.,sodium hydroxide,0,
5831,10.1016/j.ijbiomac.2023.128865,acetic acid,chitosan solvent,0.25 g chitosan was dissolved in 10 mL of 0.1 M acetic acid.,acetic acid,0,
5832,10.1016/j.ijbiomac.2023.128865,ABTS,enzyme activity substrate,ABTS oxidation was used to evaluate reusability/activity of Lac-CB 5:1.,"2,2'-azino-bis(3-ethylbenzothiazoline-6-sulfonic acid)",0,
5833,10.1016/j.ijbiomac.2023.128865,tannic acid,laccase mediator,"Dye degradation was triggered with tannic acid mediator, 0.1 mL of 10 mM.",tannic acid,0,
5834,10.1016/j.ijbiomac.2023.128865,Congo red,dye substrate / non-protein adsorbate,Anionic dye adsorbed by CB 5:1 and degraded by Lac-CB 5:1.,Congo red,0,
5835,10.1016/j.ijbiomac.2023.128865,brilliant blue,dye substrate / non-protein adsorbate,Anionic dye adsorbed by CB 5:1 and degraded by Lac-CB 5:1.,Coomassie Brilliant Blue,1,
5836,10.1016/j.ijbiomac.2023.128865,rhodamine B,coexisting cationic dye comparator,Used to study effects of coexisting cationic dye on CR and BB adsorption.,rhodamine B,0,
5837,10.1016/j.ijbiomac.2023.128865,metal ions,coexisting ionic species,"Adsorption of dyes was studied in the presence of coexisting metal ions, but specific ions were not listed in the supplied context.",,1,
5838,10.1016/j.ijbiomac.2023.128865,DMSO,desorption solvent,DMSO was reported as the best desorption solvent for dye-loaded adsorbent.,dimethyl sulfoxide,0,
5839,10.1016/j.molliq.2018.12.037,SBA-15,mesoporous silica nanoparticle filler/support,"SBA-15 nanoparticles were functionalized with AP, decorated with Cu2+, and embedded into the cryogel column.",SBA-15 mesoporous silica,1,
