Repository: sunyrain/PHA

# PHA Protein-Hydrogel Adsorption Dataset

Generated: 2026-07-05T11:36:45

## Scope

This curated package organizes literature-derived protein-hydrogel adsorption, binding, immobilization, antifouling, and related biointerface records extracted from the local PHA corpus.

The primary unit is one record:

`paper + hydrogel/sample + protein/mixture + experimental condition + measured outcome`

## Contents

- `data/sources.csv`: article-level metadata, extraction status, and curation decision.
- `data/records_flat.csv`: flattened record-level table with provenance, hydrogel, protein, condition, outcome, mechanism, and quality fields.

File: data/curated/pha_scientific_dataset_20260705/data/record_standardization.csv (part 32 of 37)
"record_id","doi","interaction_type","is_covalent_binding","experiment_mode_primary","experiment_mode_detail","application_context","comparable_target_class","model_ready","model_ready_blocker","manual_review_priority","q5_protein_evidence_flag","q5_triage_action","standardization_rules_version"
"PHA-99766facb2-001","10.1021/am504120c","covalent_immobilization","yes","biofouling","surface_fouling_assay","purification","not_comparable","False","missing_key_experiment_condition;not_strong_or_medium_comparable;missing_or_unnormalizable_unit;low_source_quality","medium","True","not_applicable","curated_release_20260707"
"PHA-99766facb2-002","10.1021/am504120c","covalent_immobilization","yes","immobilization","protein_immobilization_activity","protein_immobilization","not_comparable","False","missing_key_experiment_condition;not_strong_or_medium_comparable;missing_or_unnormalizable_unit;low_source_quality","medium","False","not_applicable","curated_release_20260707"
"PHA-a83bde57fc-001","10.1021/am5063376","physical_adsorption","no","immobilization","batch_adsorption_isotherm","protein_immobilization","strong","True","ready","high","True","not_applicable","curated_release_20260707"
"PHA-a83bde57fc-002","10.1021/am5063376","covalent_immobilization","yes","immobilization","other","protein_immobilization","medium","True","ready","high","False","not_applicable","curated_release_20260707"
"PHA-a863f007ac-001","10.1021/am900875g","antifouling_low_adsorption","no","microarray","surface_fouling_assay","antifouling","not_comparable","False","not_strong_or_medium_comparable;missing_or_unnormalizable_unit;low_source_quality","low","True","keep","curated_release_20260707"
"PHA-4c372f356b-001","10.1021/bm025697q","selective_adsorption","no","batch","batch_adsorption_equilibrium","purification","medium","True","ready","high","True","not_applicable","curated_release_20260707"
"PHA-4c372f356b-002","10.1021/bm025697q","selective_adsorption","no","batch","batch_adsorption_equilibrium","purification","medium","True","ready","high","True","not_applicable","curated_release_20260707"
"PHA-4c372f356b-003","10.1021/bm025697q","selective_adsorption","no","batch","batch_adsorption_equilibrium","purification","medium","True","ready","high","True","not_applicable","curated_release_20260707"
"PHA-4c372f356b-004","10.1021/bm025697q","selective_adsorption","no","surface","other","purification","medium","True","ready","high","True","not_applicable","curated_release_20260707"
"PHA-fe39fdcad1-001","10.1021/bm0500087","nonspecific_adsorption","no","batch","fluorescence_surface_quantification","biointerface_adsorption","weak","False","not_strong_or_medium_comparable;missing_or_unnormalizable_unit","low","True","not_applicable","curated_release_20260707"
"PHA-fe39fdcad1-002","10.1021/bm0500087","nonspecific_adsorption","no","surface","fluorescence_surface_quantification","biointerface_adsorption","weak","False","not_strong_or_medium_comparable;missing_or_unnormalizable_unit","low","True","not_applicable","curated_release_20260707"
"PHA-fe39fdcad1-003","10.1021/bm0500087","nonspecific_adsorption","no","batch","fluorescence_surface_quantification","biointerface_adsorption","weak","False","not_strong_or_medium_comparable;missing_or_unnormalizable_unit","low","True","not_applicable","curated_release_20260707"
"PHA-fe39fdcad1-004","10.1021/bm0500087","nonspecific_adsorption","no","batch","fluorescence_surface_quantification","biointerface_adsorption","weak","False","not_strong_or_medium_comparable;missing_or_unnormalizable_unit","low","True","not_applicable","curated_release_20260707"
"PHA-076073cd8a-001","10.1021/bm0503221","entrapment","no","other","fluorescence_surface_quantification","protein_immobilization","strong","True","ready","high","True","not_applicable","curated_release_20260707"
"PHA-076073cd8a-002","10.1021/bm0503221","entrapment","no","other","fluorescence_surface_quantification","protein_immobilization","strong","True","ready","high","True","not_applicable","curated_release_20260707"
"PHA-076073cd8a-003","10.1021/bm0503221","entrapment","no","other","fluorescence_surface_quantification","protein_immobilization","strong","True","ready","high","True","not_applicable","curated_release_20260707"
"PHA-076073cd8a-004","10.1021/bm0503221","entrapment","no","other","fluorescence_surface_quantification","protein_immobilization","strong","True","ready","high","True","not_applicable","curated_release_20260707"
"PHA-076073cd8a-005","10.1021/bm0503221","entrapment","no","other","fluorescence_surface_quantification","protein_immobilization","strong","True","ready","high","True","not_applicable","curated_release_20260707"
"PHA-076073cd8a-006","10.1021/bm0503221","entrapment","no","other","other","protein_immobilization","strong","True","ready","high","True","not_applicable","curated_release_20260707"
"PHA-076073cd8a-007","10.1021/bm0503221","entrapment","no","other","other","protein_immobilization","not_comparable","False","not_strong_or_medium_comparable;missing_or_unnormalizable_unit;low_source_quality","medium","True","not_applicable","curated_release_20260707"
"PHA-076073cd8a-008","10.1021/bm0503221","entrapment","no","column","other","purification","weak","False","not_strong_or_medium_comparable","medium","True","not_applicable","curated_release_20260707"
"PHA-076073cd8a-009","10.1021/bm0503221","entrapment","no","hemocompatibility","static_incubation","protein_immobilization","medium","True","ready","high","True","not_applicable","curated_release_20260707"
"PHA-076073cd8a-010","10.1021/bm0503221","entrapment","no","surface","fluorescence_surface_quantification","protein_immobilization","weak","False","not_strong_or_medium_comparable;missing_or_unnormalizable_unit","high","True","not_applicable","curated_release_20260707"
"PHA-076073cd8a-011","10.1021/bm0503221","entrapment","no","surface","other","protein_immobilization","not_comparable","False","not_strong_or_medium_comparable;missing_or_unnormalizable_unit","medium","True","not_applicable","curated_release_20260707"
"PHA-e4aded1e05-001","10.1021/bm050324l","selective_adsorption","no","surface","batch_adsorption_isotherm","mechanism_study","strong","True","ready","high","True","not_applicable","curated_release_20260707"
"PHA-e4aded1e05-002","10.1021/bm050324l","selective_adsorption","no","surface","batch_adsorption_isotherm","mechanism_study","strong","True","ready","high","True","not_applicable","curated_release_20260707"
"PHA-e4aded1e05-003","10.1021/bm050324l","selective_adsorption","no","batch","batch_adsorption_isotherm","mechanism_study","strong","True","ready","high","True","not_applicable","curated_release_20260707"
"PHA-e4aded1e05-004","10.1021/bm050324l","selective_adsorption","no","batch","batch_adsorption_isotherm","mechanism_study","strong","True","ready","high","True","not_applicable","curated_release_20260707"
"PHA-e4aded1e05-005","10.1021/bm050324l","selective_adsorption","no","batch","batch_adsorption_equilibrium","biointerface_adsorption","medium","True","ready","high","True","not_applicable","curated_release_20260707"
"PHA-e4aded1e05-006","10.1021/bm050324l","selective_adsorption","no","batch","batch_adsorption_equilibrium","biointerface_adsorption","medium","True","ready","high","True","not_applicable","curated_release_20260707"
"PHA-e8a143bccb-001","10.1021/bm060075g","selective_adsorption","no","hemocompatibility","static_incubation","hemocompatibility","not_comparable","False","not_strong_or_medium_comparable;missing_or_unnormalizable_unit;low_source_quality","medium","True","not_applicable","curated_release_20260707"
"PHA-e8a143bccb-002","10.1021/bm060075g","selective_adsorption","no","hemocompatibility","static_incubation","hemocompatibility","not_comparable","False","not_strong_or_medium_comparable;low_source_quality","medium","True","not_applicable","curated_release_20260707"
"PHA-e8a143bccb-003","10.1021/bm060075g","selective_adsorption","no","hemocompatibility","static_incubation","hemocompatibility","not_comparable","False","not_strong_or_medium_comparable;low_source_quality","medium","True","not_applicable","curated_release_20260707"
"PHA-e8a143bccb-004","10.1021/bm060075g","selective_adsorption","no","hemocompatibility","static_incubation","hemocompatibility","not_comparable","False","not_strong_or_medium_comparable;low_source_quality","medium","True","not_applicable","curated_release_20260707"
"PHA-e8a143bccb-005","10.1021/bm060075g","physical_adsorption","no","surface","other","biointerface_adsorption","weak","False","not_strong_or_medium_comparable;low_source_quality","medium","True","not_applicable","curated_release_20260707"
"PHA-19fd2f6b69-001","10.1021/bm070005p","affinity_binding","no","batch","fluorescence_surface_quantification","biointerface_adsorption","not_comparable","False","not_strong_or_medium_comparable;missing_or_unnormalizable_unit","medium","True","not_applicable","curated_release_20260707"
"PHA-19fd2f6b69-002","10.1021/bm070005p","affinity_binding","no","batch","fluorescence_surface_quantification","biointerface_adsorption","not_comparable","False","not_strong_or_medium_comparable;missing_or_unnormalizable_unit","medium","False","not_applicable","curated_release_20260707"
"PHA-19fd2f6b69-003","10.1021/bm070005p","affinity_binding","no","hemocompatibility","static_incubation","hemocompatibility","not_comparable","False","not_strong_or_medium_comparable;missing_or_unnormalizable_unit","high","True","not_applicable","curated_release_20260707"
"PHA-19fd2f6b69-004","10.1021/bm070005p","affinity_binding","no","batch","fluorescence_surface_quantification","biointerface_adsorption","not_comparable","False","not_strong_or_medium_comparable;missing_or_unnormalizable_unit","high","True","not_applicable","curated_release_20260707"
"PHA-19fd2f6b69-005","10.1021/bm070005p","affinity_binding","no","batch","fluorescence_surface_quantification","biointerface_adsorption","not_comparable","False","not_strong_or_medium_comparable;missing_or_unnormalizable_unit","high","True","not_applicable","curated_release_20260707"
"PHA-19fd2f6b69-006","10.1021/bm070005p","affinity_binding","no","batch","fluorescence_surface_quantification","biointerface_adsorption","not_comparable","False","not_strong_or_medium_comparable;missing_or_unnormalizable_unit","high","True","not_applicable","curated_release_20260707"
"PHA-e934d24157-bm100206k_r_matrix_do100_lsz","10.1021/bm100206k","physical_adsorption","no","batch","batch_adsorption_equilibrium","screening_library","not_comparable","False","not_strong_or_medium_comparable","high","True","not_applicable","curated_release_20260707"
"PHA-e934d24157-bm100206k_affinity_salt_slope_do100_lsz_ph8","10.1021/bm100206k","affinity_binding","no","batch","batch_adsorption_isotherm","screening_library","weak","False","not_strong_or_medium_comparable","high","True","not_applicable","curated_release_20260707"
"PHA-e934d24157-bm100206k_affinity_ph_trend_do100_lsz_i020","10.1021/bm100206k","affinity_binding","no","batch","batch_adsorption_isotherm","mechanism_study","not_comparable","False","not_strong_or_medium_comparable","medium","True","not_applicable","curated_release_20260707"
"PHA-e934d24157-bm100206k_deswelling_do100_lsz_ph3_i020","10.1021/bm100206k","entrapment","no","other","other","protein_immobilization","weak","False","not_strong_or_medium_comparable","high","True","not_applicable","curated_release_20260707"
"PHA-e934d24157-bm100206k_deswelling_do100_lsz_ph5_i020","10.1021/bm100206k","entrapment","no","other","other","protein_immobilization","weak","False","not_strong_or_medium_comparable","high","True","not_applicable","curated_release_20260707"
"PHA-e934d24157-bm100206k_deswelling_do100_lsz_ph8_i020","10.1021/bm100206k","physical_adsorption","no","other","other","mechanism_study","weak","False","not_strong_or_medium_comparable","high","True","not_applicable","curated_release_20260707"
"PHA-e934d24157-bm100206k_release_do100_lsz_dilution","10.1021/bm100206k","entrapment","no","other","other","protein_immobilization","not_comparable","False","not_strong_or_medium_comparable","medium","True","not_applicable","curated_release_20260707"
"PHA-e934d24157-bm100206k_distribution_do100_lsz_ph7_i005","10.1021/bm100206k","entrapment","no","surface","fluorescence_surface_quantification","protein_immobilization","not_comparable","False","not_strong_or_medium_comparable","medium","True","not_applicable","curated_release_20260707"
"PHA-e934d24157-bm100206k_charge_regulation_do100_lsz_phstat","10.1021/bm100206k","physical_adsorption","no","other","other","screening_library","not_comparable","False","not_strong_or_medium_comparable","medium","True","not_applicable","curated_release_20260707"
"PHA-8232b5f66f-001","10.1021/bm201037j","covalent_immobilization","yes","immobilization","fluorescence_surface_quantification","protein_immobilization","strong","False","missing_key_experiment_condition","high","True","not_applicable","curated_release_20260707"
"PHA-8232b5f66f-002","10.1021/bm201037j","covalent_immobilization","yes","immobilization","fluorescence_surface_quantification","protein_immobilization","strong","False","missing_key_experiment_condition","high","True","not_applicable","curated_release_20260707"
"PHA-8232b5f66f-003","10.1021/bm201037j","covalent_immobilization","yes","immobilization","fluorescence_surface_quantification","protein_immobilization","strong","True","ready","high","True","not_applicable","curated_release_20260707"
"PHA-8232b5f66f-004","10.1021/bm201037j","covalent_immobilization","yes","immobilization","fluorescence_surface_quantification","protein_immobilization","strong","True","ready","high","True","not_applicable","curated_release_20260707"
"PHA-8232b5f66f-005","10.1021/bm201037j","covalent_immobilization","yes","immobilization","fluorescence_surface_quantification","protein_immobilization","strong","True","ready","high","True","not_applicable","curated_release_20260707"
"PHA-8232b5f66f-006","10.1021/bm201037j","covalent_immobilization","yes","immobilization","fluorescence_surface_quantification","protein_immobilization","strong","True","ready","high","True","not_applicable","curated_release_20260707"
"PHA-8232b5f66f-007","10.1021/bm201037j","affinity_binding","no","immobilization","fluorescence_surface_quantification","protein_immobilization","not_comparable","False","missing_key_experiment_condition;not_strong_or_medium_comparable;missing_or_unnormalizable_unit","medium","True","not_applicable","curated_release_20260707"
"PHA-27614e1fc8-001","10.1021/bm3007242","covalent_immobilization","yes","batch","batch_adsorption_equilibrium","protein_immobilization","strong","True","ready","high","False","not_applicable","curated_release_20260707"
"PHA-27614e1fc8-002","10.1021/bm3007242","covalent_immobilization","yes","batch","fluorescence_surface_quantification","protein_immobilization","strong","True","ready","high","False","not_applicable","curated_release_20260707"
"PHA-27614e1fc8-003","10.1021/bm3007242","covalent_immobilization","yes","batch","fluorescence_surface_quantification","protein_immobilization","not_comparable","False","not_strong_or_medium_comparable","medium","True","not_applicable","curated_release_20260707"
"PHA-27614e1fc8-004","10.1021/bm3007242","covalent_immobilization","yes","batch","fluorescence_surface_quantification","protein_immobilization","not_comparable","False","not_strong_or_medium_comparable","medium","True","not_applicable","curated_release_20260707"
"PHA-27614e1fc8-005","10.1021/bm3007242","covalent_immobilization","yes","batch","batch_adsorption_equilibrium","protein_immobilization","strong","True","ready","high","False","not_applicable","curated_release_20260707"
"PHA-f4aa108571-001","10.1021/bm400431f","entrapment","no","other","fluorescence_surface_quantification","protein_immobilization","not_comparable","False","not_strong_or_medium_comparable;missing_or_unnormalizable_unit","medium","False","not_applicable","curated_release_20260707"
"PHA-f4aa108571-002","10.1021/bm400431f","physical_adsorption","no","other","fluorescence_surface_quantification","mechanism_study","not_comparable","False","not_strong_or_medium_comparable","medium","False","not_applicable","curated_release_20260707"
"PHA-f4aa108571-003","10.1021/bm400431f","entrapment","no","other","fluorescence_surface_quantification","protein_immobilization","not_comparable","False","not_strong_or_medium_comparable;missing_or_unnormalizable_unit","medium","False","not_applicable","curated_release_20260707"
"PHA-f4aa108571-004","10.1021/bm400431f","physical_adsorption","no","other","fluorescence_surface_quantification","biointerface_adsorption","not_comparable","False","not_strong_or_medium_comparable","medium","True","not_applicable","curated_release_20260707"
"PHA-f4aa108571-005","10.1021/bm400431f","unknown","unclear","immobilization","fluorescence_surface_quantification","protein_immobilization","not_comparable","False","missing_key_experiment_condition;not_strong_or_medium_comparable;missing_or_unnormalizable_unit;low_source_quality","medium","True","not_applicable","curated_release_20260707"
"PHA-8804282cc2-001","10.1021/bm4007369","covalent_immobilization","yes","hemocompatibility","other","protein_immobilization","weak","False","not_strong_or_medium_comparable","high","True","not_applicable","curated_release_20260707"
"PHA-8804282cc2-002","10.1021/bm4007369","covalent_immobilization","yes","hemocompatibility","other","protein_immobilization","weak","False","not_strong_or_medium_comparable","high","True","not_applicable","curated_release_20260707"
"PHA-8804282cc2-003","10.1021/bm4007369","covalent_immobilization","yes","hemocompatibility","other","protein_immobilization","weak","False","not_strong_or_medium_comparable","high","True","not_applicable","curated_release_20260707"
"PHA-8804282cc2-004","10.1021/bm4007369","covalent_immobilization","yes","biofouling","surface_fouling_assay","antifouling","weak","False","not_strong_or_medium_comparable","medium","True","keep","curated_release_20260707"
"PHA-8804282cc2-005","10.1021/bm4007369","covalent_immobilization","yes","batch","batch_adsorption_equilibrium","protein_immobilization","weak","False","not_strong_or_medium_comparable","medium","True","not_applicable","curated_release_20260707"
"PHA-8804282cc2-006","10.1021/bm4007369","covalent_immobilization","yes","batch","batch_adsorption_equilibrium","protein_immobilization","weak","False","not_strong_or_medium_comparable","medium","True","not_applicable","curated_release_20260707"
"PHA-8804282cc2-007","10.1021/bm4007369","antifouling_low_adsorption","no","hemocompatibility","other","antifouling","weak","False","not_strong_or_medium_comparable","high","True","keep","curated_release_20260707"
"PHA-8804282cc2-008","10.1021/bm4007369","antifouling_low_adsorption","no","batch","batch_adsorption_equilibrium","antifouling","weak","False","not_strong_or_medium_comparable","medium","True","keep","curated_release_20260707"
"PHA-8804282cc2-009","10.1021/bm4007369","covalent_immobilization","yes","hemocompatibility","other","protein_immobilization","weak","False","not_strong_or_medium_comparable","high","True","not_applicable","curated_release_20260707"
"PHA-8804282cc2-010","10.1021/bm4007369","covalent_immobilization","yes","hemocompatibility","surface_fouling_assay","purification","weak","False","not_strong_or_medium_comparable","high","True","not_applicable","curated_release_20260707"
"PHA-8804282cc2-011","10.1021/bm4007369","covalent_immobilization","yes","hemocompatibility","surface_fouling_assay","purification","weak","False","not_strong_or_medium_comparable","high","True","not_applicable","curated_release_20260707"
"PHA-8804282cc2-012","10.1021/bm4007369","covalent_immobilization","yes","biofouling","surface_fouling_assay","antifouling","weak","False","not_strong_or_medium_comparable","high","True","keep","curated_release_20260707"
"PHA-a7be4b2d5d-001","10.1021/bm400814u","entrapment","no","immobilization","fluorescence_surface_quantification","protein_immobilization","medium","True","ready","high","True","not_applicable","curated_release_20260707"
"PHA-a7be4b2d5d-002","10.1021/bm400814u","entrapment","no","immobilization","other","protein_immobilization","medium","True","ready","high","True","not_applicable","curated_release_20260707"
"PHA-a7be4b2d5d-003","10.1021/bm400814u","entrapment","no","immobilization","fluorescence_surface_quantification","protein_immobilization","medium","True","ready","high","True","not_applicable","curated_release_20260707"
"PHA-a7be4b2d5d-004","10.1021/bm400814u","entrapment","no","immobilization","other","protein_immobilization","medium","True","ready","high","True","not_applicable","curated_release_20260707"
"PHA-a7be4b2d5d-005","10.1021/bm400814u","entrapment","no","immobilization","other","protein_immobilization","weak","False","not_strong_or_medium_comparable","medium","True","not_applicable","curated_release_20260707"
"PHA-a7be4b2d5d-006","10.1021/bm400814u","entrapment","no","immobilization","other","protein_immobilization","weak","False","not_strong_or_medium_comparable","medium","True","not_applicable","curated_release_20260707"
"PHA-cb1495c7e2-001","10.1021/bm401536v","physical_adsorption","no","QCM_SPR","QCM_D","mechanism_study","strong","True","ready","high","True","not_applicable","curated_release_20260707"
"PHA-cb1495c7e2-002","10.1021/bm401536v","physical_adsorption","no","QCM_SPR","QCM_D","mechanism_study","strong","True","ready","high","True","not_applicable","curated_release_20260707"
"PHA-cb1495c7e2-003","10.1021/bm401536v","physical_adsorption","no","QCM_SPR","QCM_D","mechanism_study","strong","True","ready","high","True","not_applicable","curated_release_20260707"
"PHA-cb1495c7e2-004","10.1021/bm401536v","physical_adsorption","no","QCM_SPR","QCM_D","mechanism_study","strong","True","ready","high","True","not_applicable","curated_release_20260707"
"PHA-cb1495c7e2-005","10.1021/bm401536v","physical_adsorption","no","QCM_SPR","QCM_D","mechanism_study","strong","True","ready","high","True","not_applicable","curated_release_20260707"
"PHA-cb1495c7e2-006","10.1021/bm401536v","physical_adsorption","no","QCM_SPR","QCM_D","mechanism_study","strong","True","ready","high","True","not_applicable","curated_release_20260707"
"PHA-0994013f8b-001","10.1021/bm500750v","physical_adsorption","no","QCM_SPR","QCM_D","purification","strong","True","ready","high","True","not_applicable","curated_release_20260707"
"PHA-0994013f8b-002","10.1021/bm500750v","physical_adsorption","no","QCM_SPR","QCM_D","biointerface_adsorption","strong","True","ready","high","True","not_applicable","curated_release_20260707"
"PHA-e1e5b56e9d-001","10.1021/bm5009525","entrapment","no","batch","fluorescence_surface_quantification","protein_immobilization","not_comparable","False","not_strong_or_medium_comparable;missing_or_unnormalizable_unit;low_source_quality","medium","True","not_applicable","curated_release_20260707"
"PHA-e1e5b56e9d-002","10.1021/bm5009525","entrapment","no","other","fluorescence_surface_quantification","protein_immobilization","not_comparable","False","not_strong_or_medium_comparable;missing_or_unnormalizable_unit;low_source_quality","medium","True","not_applicable","curated_release_20260707"
"PHA-e1e5b56e9d-003","10.1021/bm5009525","entrapment","no","other","fluorescence_surface_quantification","protein_immobilization","not_comparable","False","not_strong_or_medium_comparable;missing_or_unnormalizable_unit;low_source_quality","medium","False","not_applicable","curated_release_20260707"
"PHA-e1e5b56e9d-004","10.1021/bm5009525","unknown","unclear","surface","other","mechanism_study","not_comparable","False","not_strong_or_medium_comparable;low_source_quality","medium","False","not_applicable","curated_release_20260707"
"PHA-a7319ca196-001","10.1021/bm700854j","covalent_immobilization","yes","batch","batch_adsorption_equilibrium","protein_immobilization","not_comparable","False","not_strong_or_medium_comparable;missing_or_unnormalizable_unit","medium","True","not_applicable","curated_release_20260707"
"PHA-a7319ca196-002","10.1021/bm700854j","covalent_immobilization","yes","batch","batch_adsorption_equilibrium","protein_immobilization","not_comparable","False","not_strong_or_medium_comparable;missing_or_unnormalizable_unit","medium","True","not_applicable","curated_release_20260707"
"PHA-8558e8affe-001","10.1021/bm700940w","entrapment","no","column","fluorescence_surface_quantification","protein_immobilization","not_comparable","False","not_strong_or_medium_comparable","medium","True","not_applicable","curated_release_20260707"
"PHA-8558e8affe-002","10.1021/bm700940w","entrapment","no","column","fluorescence_surface_quantification","protein_immobilization","not_comparable","False","not_strong_or_medium_comparable","medium","True","not_applicable","curated_release_20260707"
"PHA-8558e8affe-003","10.1021/bm700940w","entrapment","no","column","fluorescence_surface_quantification","protein_immobilization","not_comparable","False","not_strong_or_medium_comparable","high","True","not_applicable","curated_release_20260707"
"PHA-8558e8affe-004","10.1021/bm700940w","entrapment","no","column","fluorescence_surface_quantification","protein_immobilization","not_comparable","False","not_strong_or_medium_comparable","high","True","not_applicable","curated_release_20260707"
"PHA-8558e8affe-005","10.1021/bm700940w","entrapment","no","column","other","protein_immobilization","not_comparable","False","not_strong_or_medium_comparable","high","True","not_applicable","curated_release_20260707"
"PHA-8558e8affe-006","10.1021/bm700940w","entrapment","no","column","other","protein_immobilization","not_comparable","False","not_strong_or_medium_comparable","high","True","not_applicable","curated_release_20260707"
"PHA-8558e8affe-007","10.1021/bm700940w","entrapment","no","column","fluorescence_surface_quantification","protein_immobilization","not_comparable","False","not_strong_or_medium_comparable","medium","True","not_applicable","curated_release_20260707"
"PHA-fd31c903e1-001","10.1021/bm701274p","entrapment","no","batch","batch_adsorption_equilibrium","protein_immobilization","strong","True","ready","high","True","not_applicable","curated_release_20260707"
"PHA-fd31c903e1-002","10.1021/bm701274p","entrapment","no","surface","batch_adsorption_equilibrium","protein_immobilization","strong","True","ready","high","True","not_applicable","curated_release_20260707"
"PHA-fd31c903e1-003","10.1021/bm701274p","nonspecific_adsorption","no","surface","fluorescence_surface_quantification","biointerface_adsorption","medium","True","ready","high","True","not_applicable","curated_release_20260707"
"PHA-fd31c903e1-004","10.1021/bm701274p","affinity_binding","no","surface","fluorescence_surface_quantification","biointerface_adsorption","medium","True","ready","high","True","not_applicable","curated_release_20260707"
"PHA-fd31c903e1-005","10.1021/bm701274p","nonspecific_adsorption","no","surface","fluorescence_surface_quantification","biointerface_adsorption","medium","True","ready","high","True","not_applicable","curated_release_20260707"
"PHA-fd31c903e1-006","10.1021/bm701274p","affinity_binding","no","surface","fluorescence_surface_quantification","biointerface_adsorption","medium","True","ready","high","True","not_applicable","curated_release_20260707"
"PHA-fd31c903e1-007","10.1021/bm701274p","affinity_binding","no","surface","fluorescence_surface_quantification","biointerface_adsorption","not_comparable","False","not_strong_or_medium_comparable;missing_or_unnormalizable_unit","medium","True","not_applicable","curated_release_20260707"
"PHA-fd31c903e1-008","10.1021/bm701274p","nonspecific_adsorption","no","surface","fluorescence_surface_quantification","biointerface_adsorption","medium","True","ready","high","False","not_applicable","curated_release_20260707"
"PHA-fd31c903e1-009","10.1021/bm701274p","affinity_binding","no","surface","fluorescence_surface_quantification","biointerface_adsorption","medium","True","ready","high","False","not_applicable","curated_release_20260707"
"PHA-fd31c903e1-010","10.1021/bm701274p","entrapment","no","other","other","purification","medium","True","ready","high","True","not_applicable","curated_release_20260707"
"PHA-fd31c903e1-011","10.1021/bm701274p","entrapment","no","other","other","purification","medium","True","ready","high","True","not_applicable","curated_release_20260707"
"PHA-34d26dfab4-001","10.1021/bm701399m","entrapment","no","batch","batch_adsorption_equilibrium","protein_immobilization","weak","False","not_strong_or_medium_comparable","medium","True","not_applicable","curated_release_20260707"
"PHA-34d26dfab4-002","10.1021/bm701399m","entrapment","no","batch","static_incubation","protein_immobilization","weak","False","not_strong_or_medium_comparable","medium","True","not_applicable","curated_release_20260707"
"PHA-90d5543607-001","10.1021/bm800547m","antifouling_low_adsorption","no","biofouling","surface_fouling_assay","antifouling","not_comparable","False","not_strong_or_medium_comparable;missing_or_unnormalizable_unit","high","True","keep","curated_release_20260707"
"PHA-590157a1d5-001","10.1021/bm900339q","covalent_immobilization","yes","immobilization","batch_adsorption_equilibrium","protein_immobilization","weak","False","not_strong_or_medium_comparable","medium","True","not_applicable","curated_release_20260707"
"PHA-590157a1d5-002","10.1021/bm900339q","covalent_immobilization","yes","immobilization","batch_adsorption_equilibrium","protein_immobilization","weak","False","not_strong_or_medium_comparable","medium","True","not_applicable","curated_release_20260707"
"PHA-590157a1d5-003","10.1021/bm900339q","physical_adsorption","no","immobilization","batch_adsorption_equilibrium","protein_immobilization","weak","False","not_strong_or_medium_comparable","medium","True","not_applicable","curated_release_20260707"
"PHA-590157a1d5-004","10.1021/bm900339q","affinity_binding","no","immobilization","fluorescence_surface_quantification","purification","not_comparable","False","not_strong_or_medium_comparable","high","True","not_applicable","curated_release_20260707"
"PHA-590157a1d5-005","10.1021/bm900339q","affinity_binding","no","immobilization","fluorescence_surface_quantification","purification","not_comparable","False","not_strong_or_medium_comparable","high","True","not_applicable","curated_release_20260707"
"PHA-590157a1d5-006","10.1021/bm900339q","covalent_immobilization","yes","immobilization","batch_adsorption_equilibrium","protein_immobilization","weak","False","not_strong_or_medium_comparable","medium","True","not_applicable","curated_release_20260707"
"PHA-590157a1d5-007","10.1021/bm900339q","covalent_immobilization","yes","immobilization","batch_adsorption_equilibrium","protein_immobilization","weak","False","not_strong_or_medium_comparable","medium","True","not_applicable","curated_release_20260707"
"PHA-590157a1d5-008","10.1021/bm900339q","covalent_immobilization","yes","immobilization","batch_adsorption_equilibrium","protein_immobilization","weak","False","not_strong_or_medium_comparable","medium","True","not_applicable","curated_release_20260707"
"PHA-590157a1d5-009","10.1021/bm900339q","covalent_immobilization","yes","immobilization","batch_adsorption_equilibrium","protein_immobilization","weak","False","not_strong_or_medium_comparable","medium","True","not_applicable","curated_release_20260707"
"PHA-590157a1d5-010","10.1021/bm900339q","covalent_immobilization","yes","immobilization","batch_adsorption_equilibrium","protein_immobilization","weak","False","not_strong_or_medium_comparable","medium","True","not_applicable","curated_release_20260707"
"PHA-590157a1d5-011","10.1021/bm900339q","covalent_immobilization","yes","immobilization","batch_adsorption_equilibrium","protein_immobilization","weak","False","not_strong_or_medium_comparable","medium","True","not_applicable","curated_release_20260707"
"PHA-590157a1d5-012","10.1021/bm900339q","covalent_immobilization","yes","immobilization","batch_adsorption_equilibrium","protein_immobilization","weak","False","not_strong_or_medium_comparable","medium","True","not_applicable","curated_release_20260707"
"PHA-590157a1d5-013","10.1021/bm900339q","physical_adsorption","no","immobilization","batch_adsorption_equilibrium","protein_immobilization","weak","False","not_strong_or_medium_comparable","high","True","not_applicable","curated_release_20260707"
"PHA-590157a1d5-014","10.1021/bm900339q","physical_adsorption","no","immobilization","batch_adsorption_equilibrium","protein_immobilization","weak","False","not_strong_or_medium_comparable","high","True","not_applicable","curated_release_20260707"
"PHA-590157a1d5-015","10.1021/bm900339q","physical_adsorption","no","immobilization","batch_adsorption_equilibrium","protein_immobilization","weak","False","not_strong_or_medium_comparable","medium","True","not_applicable","curated_release_20260707"
"PHA-590157a1d5-016","10.1021/bm900339q","physical_adsorption","no","immobilization","batch_adsorption_equilibrium","protein_immobilization","weak","False","not_strong_or_medium_comparable","medium","True","not_applicable","curated_release_20260707"
"PHA-590157a1d5-017","10.1021/bm900339q","physical_adsorption","no","immobilization","batch_adsorption_equilibrium","protein_immobilization","weak","False","not_strong_or_medium_comparable","medium","True","not_applicable","curated_release_20260707"
"PHA-47c530e708-001","10.1021/bp034161t","physical_adsorption","no","column","other","purification","not_comparable","False","missing_key_experiment_condition;not_strong_or_medium_comparable;missing_or_unnormalizable_unit;low_source_quality","low","True","not_applicable","curated_release_20260707"
"PHA-d2a63cf463-001","10.1021/ie100291b","physical_adsorption","no","other","other","biointerface_adsorption","not_comparable","False","not_strong_or_medium_comparable;low_source_quality","medium","True","not_applicable","curated_release_20260707"
"PHA-d2a63cf463-002","10.1021/ie100291b","physical_adsorption","no","other","other","biointerface_adsorption","not_comparable","False","not_strong_or_medium_comparable;low_source_quality","medium","True","not_applicable","curated_release_20260707"
"PHA-d2a63cf463-003","10.1021/ie100291b","selective_adsorption","no","surface","other","biointerface_adsorption","not_comparable","False","not_strong_or_medium_comparable;low_source_quality","medium","True","not_applicable","curated_release_20260707"
"PHA-d2a63cf463-004","10.1021/ie100291b","physical_adsorption","no","other","other","biointerface_adsorption","not_comparable","False","not_strong_or_medium_comparable;low_source_quality","medium","True","not_applicable","curated_release_20260707"
"PHA-2c671f53b7-001","10.1021/ie402148u","entrapment","no","batch","fluorescence_surface_quantification","protein_immobilization","weak","False","not_strong_or_medium_comparable","high","True","not_applicable","curated_release_20260707"
"PHA-2c671f53b7-002","10.1021/ie402148u","entrapment","no","batch","fluorescence_surface_quantification","protein_immobilization","medium","True","ready","high","True","not_applicable","curated_release_20260707"
"PHA-2c671f53b7-003","10.1021/ie402148u","physical_adsorption","no","batch","fluorescence_surface_quantification","screening_library","weak","False","not_strong_or_medium_comparable","high","True","not_applicable","curated_release_20260707"
"PHA-2c671f53b7-004","10.1021/ie402148u","physical_adsorption","no","batch","fluorescence_surface_quantification","mechanism_study","weak","False","not_strong_or_medium_comparable","high","True","not_applicable","curated_release_20260707"
"PHA-dea293daae-001","10.1021/ja506717v","unknown","unclear","other","other","biointerface_adsorption","not_comparable","False","missing_key_experiment_condition;not_strong_or_medium_comparable;missing_or_unnormalizable_unit;low_source_quality","medium","True","not_applicable","curated_release_20260707"
"PHA-dea293daae-002","10.1021/ja506717v","unknown","unclear","other","other","biointerface_adsorption","not_comparable","False","missing_key_experiment_condition;not_strong_or_medium_comparable;missing_or_unnormalizable_unit;low_source_quality","medium","True","not_applicable","curated_release_20260707"
"PHA-fbba080c83-001","10.1021/ja901600e","affinity_binding","no","surface","batch_adsorption_equilibrium","biointerface_adsorption","medium","True","ready","high","True","not_applicable","curated_release_20260707"
"PHA-fbba080c83-002","10.1021/ja901600e","affinity_binding","no","surface","batch_adsorption_equilibrium","biointerface_adsorption","medium","True","ready","high","True","not_applicable","curated_release_20260707"
"PHA-fbba080c83-003","10.1021/ja901600e","affinity_binding","no","surface","batch_adsorption_equilibrium","biointerface_adsorption","not_comparable","False","not_strong_or_medium_comparable;missing_or_unnormalizable_unit;low_source_quality","medium","True","not_applicable","curated_release_20260707"
"PHA-fbba080c83-004","10.1021/ja901600e","affinity_binding","no","surface","batch_adsorption_isotherm","mechanism_study","weak","False","not_strong_or_medium_comparable","medium","True","not_applicable","curated_release_20260707"
"PHA-fbba080c83-005","10.1021/ja901600e","selective_adsorption","no","batch","batch_adsorption_isotherm","mechanism_study","not_comparable","False","not_strong_or_medium_comparable;missing_or_unnormalizable_unit","low","True","not_applicable","curated_release_20260707"
"PHA-fbba080c83-006","10.1021/ja901600e","selective_adsorption","no","surface","batch_adsorption_equilibrium","biointerface_adsorption","not_comparable","False","not_strong_or_medium_comparable;missing_or_unnormalizable_unit","low","True","not_applicable","curated_release_20260707"
"PHA-fbba080c83-007","10.1021/ja901600e","selective_adsorption","no","surface","batch_adsorption_isotherm","mechanism_study","weak","False","not_strong_or_medium_comparable","medium","False","not_applicable","curated_release_20260707"
"PHA-cb0a27df3c-001","10.1021/jacs.6c00205","unknown","unclear","surface","fluorescence_surface_quantification","biointerface_adsorption","not_comparable","False","not_strong_or_medium_comparable","medium","True","not_applicable","curated_release_20260707"
"PHA-cb0a27df3c-002","10.1021/jacs.6c00205","covalent_immobilization","yes","immobilization","other","protein_immobilization","not_comparable","False","not_strong_or_medium_comparable","medium","False","not_applicable","curated_release_20260707"
"PHA-cb0a27df3c-003","10.1021/jacs.6c00205","covalent_immobilization","yes","batch","batch_adsorption_equilibrium","protein_immobilization","not_comparable","False","not_strong_or_medium_comparable","medium","False","not_applicable","curated_release_20260707"
"PHA-ef472a1aeb-001","10.1021/jp035821f","entrapment","no","batch","batch_adsorption_equilibrium","protein_immobilization","strong","True","ready","high","True","not_applicable","curated_release_20260707"
"PHA-ef472a1aeb-002","10.1021/jp035821f","entrapment","no","batch","batch_adsorption_equilibrium","protein_immobilization","strong","True","ready","high","True","not_applicable","curated_release_20260707"
"PHA-ef472a1aeb-003","10.1021/jp035821f","entrapment","no","batch","batch_adsorption_equilibrium","protein_immobilization","strong","True","ready","high","True","not_applicable","curated_release_20260707"
"PHA-ef472a1aeb-004","10.1021/jp035821f","physical_adsorption","no","batch","batch_adsorption_equilibrium","biointerface_adsorption","strong","True","ready","high","True","not_applicable","curated_release_20260707"
"PHA-ef472a1aeb-005","10.1021/jp035821f","physical_adsorption","no","batch","batch_adsorption_equilibrium","biointerface_adsorption","strong","True","ready","high","True","not_applicable","curated_release_20260707"
"PHA-ef472a1aeb-006","10.1021/jp035821f","physical_adsorption","no","batch","batch_adsorption_equilibrium","biointerface_adsorption","strong","True","ready","high","True","not_applicable","curated_release_20260707"
"PHA-ef472a1aeb-007","10.1021/jp035821f","entrapment","no","column","batch_adsorption_equilibrium","purification","strong","True","ready","high","True","not_applicable","curated_release_20260707"
