Repository: sunyrain/PHA

# PHA Protein-Hydrogel Adsorption Dataset

Generated: 2026-07-05T11:36:45

## Scope

This curated package organizes literature-derived protein-hydrogel adsorption, binding, immobilization, antifouling, and related biointerface records extracted from the local PHA corpus.

The primary unit is one record:

`paper + hydrogel/sample + protein/mixture + experimental condition + measured outcome`

## Contents

- `data/sources.csv`: article-level metadata, extraction status, and curation decision.
- `data/records_flat.csv`: flattened record-level table with provenance, hydrogel, protein, condition, outcome, mechanism, and quality fields.

File: data/curated/pha_scientific_dataset_20260705/data/special_fields.csv (part 32 of 55)
id,doi,field_name,field_value_json,why_special,evidence_text,suggested_table
3057,10.1021/acsnano.1c00353,DTT_effect_on_fractal_dimension,"""BSA hydrogels formed with DTT had higher fractal dimension than those without DTT: 2.66 +/- 0.01 versus 2.17 +/- 0.01.""",This structural metric is central to the paper but is not an adsorption metric.,"The Results report Df = 2.66 +/- 0.01 and 2.17 +/- 0.01 in the presence and absence of DTT, respectively.",protein_hydrogel_structure
3058,10.1021/acsnano.1c00353,DTT_effect_on_storage_modulus,"""Storage modulus was approximately 3-fold higher in BSA hydrogels formed in the presence of DTT.""","The work quantifies mechanical reinforcement associated with force-labile protein unfolding, not adsorption.",The Results state that the storage modulus is approximately 3-fold higher in the presence of DTT.,protein_hydrogel_mechanics
3059,10.1016/j.colsurfa.2024.134224,ion_exchange_capacity_mass_basis,"{""sd"": 0.01, ""unit"": ""10^-3 mol Na+.kg^-1 dehydrated cryogel"", ""value"": 362.0}","Key adsorbent property for cation-exchange protein purification, reported only for functionalized cryogel.",Λm (10−3 mol Na+.kg−1 dehydrated cryogel) ... Glutamate-functionalized cryogel 362.00±0.01.,hydrogel_properties
3060,10.1016/j.colsurfa.2024.134224,ion_exchange_capacity_volume_basis,"{""sd"": 0.01, ""unit"": ""10^-3 mol Na+.L^-1 dehydrated cryogel"", ""value"": 16.65}",Volume-basis ion-exchange capacity is useful for bed-scale chromatography modeling.,Λ (10−3 mol Na+.L−1 dehydrated cryogel) ... 16.65±0.01.,hydrogel_properties
3061,10.1016/j.colsurfa.2024.134224,point_of_zero_charge,"{""unit"": ""pH"", ""value"": 6.03}",Explains charge state of the glutamate-functionalized cryogel during adsorption at pH 7.2.,"The functionalized cryogel presented a pH PZC of 6.03, with a buffering interval ranging from 5 to 8.",hydrogel_properties
3062,10.1016/j.colsurfa.2024.134224,total_porosity_functionalized,"{""sd"": 0.002, ""unit"": ""fraction"", ""value"": 0.936}",Macroporous architecture is central to convective protein purification.,Total Porosity (%) ... Glutamate-functionalized cryogel 0.936±0.002.,hydrogel_properties
3063,10.1016/j.colsurfa.2024.134224,flow_permeability,"{""unit"": ""m2"", ""value"": 1.23e-12}",Hydrodynamic bed property linked to low resistance to flow and chromatographic operation.,"The flow permeability in the cryogel bed was 1.23×10−12 m2; the higher its value, the lower the flow resistance.",hydrogel_properties
3064,10.1016/j.colsurfa.2024.134224,HETP_range,"{""max"": 0.15, ""min"": 0.13, ""unit"": ""cm""}",Column efficiency metric for monolithic cryogel bed.,Fig. 9 shows the HETP values ranging from 0.13 to 0.15 cm.,experiment
3065,10.1016/j.colsurfa.2024.134224,dynamic_process_best_run_purification_factor,"{""unit"": ""fold"", ""value"": 15.99}",Text reports a best dynamic run in addition to Table 3 mean purification factor.,"The most significant result was a purification factor of 15.99, which corresponds to an increase of almost 60% in lysozyme purification compared to the batch process.",outcome
3066,10.1021/acscentsci.2c01245,bacterial_antifouling_surface_coverage,"{""LSAG_surface_coverage_pct"": 0.08, ""control_surface_coverage_pct"": 20, ""controls"": [""silanized glass"", ""L-PNIPAm/PDA gel without PSBMA""], ""organism"": ""Escherichia coli""}","Biofouling was quantified using bacteria rather than proteins, so it is relevant to antifouling but not a protein adsorption record.","Significant E. coli adhered to the glass surface and the L-PNIPAm/PDA gel (approximately 20% surface coverage), while its adhesion was negligible atop LSAG (approximately 0.08% surface coverage).",biointerface_response_nonprotein_controls
3067,10.1002/adhm.202201378,protein_adsorption_values_in_figure_only,"""Adsorption was reported in Figure 4A, but numeric values are not provided in the supplied context.""",Records are qualitative and need manual review or figure extraction before quantitative modeling.,"Figure 4A is cited for albumin and fibrinogen adsorption, but the text only describes trends and significance.",adsorption_assay_notes
3068,10.1002/adhm.202201378,bulk_infiltration_not_surface_only,"""Authors describe protein adsorption and infiltration into PU-PEG hydrogels.""","Hydrogel pore sizes are micrometer-scale, so measured retained protein may include both surface adsorption and bulk infiltration.",It is likely that these proteins are able to infiltrate the PU-PEG hydrogel network in addition to their adsorption to the surface of the materials.,mechanism_notes
3069,10.1002/adhm.202201378,mechanically_matched_PDMS_control,"""PDMS was prepared at 50 parts base to one part curing agent to mechanically match the 23% w/v PU-PEG formulation.""",Comparator is selected by mechanical matching rather than identical chemistry or hydrogel format.,PDMS ... was prepared at a ratio of 50 parts base to one part curing agent ... to mechanically match the 23% (w/v) PU-PEG formulation.,controls
3070,10.1002/anie.201404881,autonomous_affinity_switching,"""NP hydrogels bind lysozyme at elevated temperature and release/lack strong affinity at room or low temperature depending on composition.""",Temperature-triggered binding and release is the central paper-specific behavior.,The NP hydrogels bind and protect a target enzyme from activity loss at elevated temperature but readily release the enzyme when the solution is cooled.,mechanism_or_design_notes
3071,10.1002/anie.201404881,LCST_by_sample,"{""NP1_C"": 51.5, ""NP2_C"": 42.0, ""NP3_C"": 33.5, ""NP4_C"": 18.5}",LCST controls the temperature at which hydrogels collapse and gain protein affinity.,"The LCST of NP1-NP4 was determined to be 51.5 °C, 42.0 °C, 33.5 °C, and 18.5 °C by differential scanning calorimetry.",hydrogel_properties
3072,10.1002/anie.201404881,lysozyme_Tm_shift_with_NP2,"{""NP2_concentration"": ""2.0 mg mL-1"", ""lysozyme_alone_Tm_C"": 64.2, ""lysozyme_concentration"": ""80 μg mL-1"", ""lysozyme_with_NP2_Tm_C"": 62.5}",NP2 slightly destabilized folded lysozyme by DSC while still preserving activity after heat stress.,A slight shift in the Tm of the protein in the presence of NP2 was observed; the Tm was reduced from 64.2 °C to 62.5 °C.,thermal_analysis
3073,10.1002/anie.201404881,thermal_protection_concentration_dependence,"""With 2.0 mg mL-1 NP1 or NP2, protective effect gradually diminished as lysozyme concentration increased; NP2 was more efficient than NP1 at enzyme concentration of 50 μg mL-1 or higher.""",Shows capacity-like behavior without reporting adsorption capacity in mg/g.,The protective effect of NP1 and NP2 gradually diminished as the protein concentration increased. NP2 showed a greater efficiency than NP1 at an enzyme concentration of 50 μg mL-1 or higher.,dose_response
3074,10.1002/app.40323,K_factor_definitions,"""K1 is BSA adsorption ability ratio on imprinted versus nonimprinted membrane; K2 is Hb adsorption ability ratio on imprinted versus nonimprinted membrane; K is specificity factor K1/K2.""",The paper reports selectivity mainly through custom K factors rather than directly tabulated adsorption capacity in the supplied context.,The adsorption abilities of the imprinted molecules and nonimprinted ones on the imprinted protein membrane were expressed by factor K1 and K2... The specificity of the membrane for rebinding the imprinting molecule was expressed by factor K.,metric_definitions
3075,10.1002/app.40323,favorable_agarose_molecular_weight_window,"""100-130 kDa, with K around 4.0""",Core design rule reported for protein-imprinted agarose gel membranes.,The favorite range of molecular weight of agarose for protein imprinting is between 100 and 130 kDa.,design_rules
3076,10.1002/app.40323,ionic_strength_threshold,"""0.002 mol/L PBS or 2 mmol/L salt severely weakened or eliminated imprinting effect""",Very low ionic strength was reported to disrupt recognition.,"The imprinting effect is much better in pure water than in PBS, even the concentration of PBS is as low as 0.002 mol/L.",condition_effects
3077,10.1002/app.40323,template_removal_protocol,"""Neutral Bacillus subtilis proteinase, 40 ug/mL in 0.2 mol/L PBS, 37 C for 8 h, followed by 10% acetic acid plus 10% SDS wash for 2-4 h.""",Protein template removal used enzymatic digestion plus detergent/acid washing rather than simple solvent elution.,The membrane was then immersed in a neutral solution containing neutral Bacillus subtillis proteinase... and further immersed in 10% acetic acid solution containing 10% SDS.,imprinting_protocols
3078,10.1002/app.40323,molecular_weight_table_unit_ambiguity,"""Table 1 heading in supplied context lists M_eta as kDa with values such as 13.2, 11.7, and 10.9, while the discussion refers to samples around 100-130 kDa.""",Manual normalization is needed before using Table 1 molecular weights as numeric model features.,The lower and upper limit of molecular weight was 100 and 130 kDa... Table 1 lists M_eta values including 13.2 for AGM-1 and 11.7 for AGM-10 in the supplied table parse.,hydrogel_properties
3079,10.1002/app.40323,AGM19_conclusion_conflict,"""Results text says alkoxy groups in AGM-19 increase both BSA and Hb adsorption and lead to worst selectivity; conclusion text says hydrophobic groups would decrease adsorption of the template molecule.""",The supplied context contains an internal inconsistency affecting interpretation of AGM-19 adsorption.,The alkoxy groups... would increase the adsorption of both BSA and Hb seriously... The conclusion later states hydrophobic groups would decrease both the adsorption of the template molecule.,data_quality_flags
3080,10.1016/j.cej.2026.177225,sustained_cu2_release_rate,"""20.7 ug cm^-2 d^-1""",Cu2+ release is central to coating antifouling mechanism but is not a protein adsorption outcome.,The SSACu-MOF coating stabilized at 20.7 μg cm−2 d−1.,release_kinetics
3081,10.1016/j.cej.2026.177225,30_day_cumulative_cu2_release,"""606.97 ug cm^-2 at day 30""",Long-term release durability supports antifouling mechanism.,"During the 30-day testing period, the coating remained essentially stable, with a release rate of 20.13 μg cm−2 d−1 and a cumulative release of 606.97 μg cm−2 at day 30.",release_kinetics
3082,10.1016/j.cej.2026.177225,brick_mortar_structure,"""Cu(II)-MOF crystals as bricks and hydrogel as mortar""",Paper-specific structural motif used to explain sustained release and mechanical stability.,"The MOF crystals act as “bricks,” while the water gel acts as “mortar.”",material_design_notes
3083,10.1016/j.cej.2026.177225,binding_energy_calculations,"""H3BTC-Cu2+ -133.3 kcal mol^-1; SA-Cu2+ -51.5 kcal mol^-1; SBMA-Cu2+ -90.7 kcal mol^-1""",DFT values support thermodynamic feasibility of Cu(II)-MOF formation.,"The results revealed that the binding energy of H3BTC-Cu2+ was −133.3 kcal mol−1, significantly lower than that of SA-Cu2+ (−51.5 kcal mol−1) and SBMA-Cu2+ (−90.7 kcal mol−1).",computational_mechanism
3084,10.1016/j.cej.2026.177225,antibacterial_performance,"""100% inhibition against E. coli and S. aureus for SSACu and SSACu-MOF""",Biointerface outcome relevant to antifouling but outside protein adsorption.,The bacterial inhibition rates of SSACu and SSACu-MOF coatings on E. coli and S. aureus were both 100%.,biofouling_outcomes
3085,10.1016/j.cej.2026.177225,anti_algae_performance,"""average anti-algae rate 99.07% for SSACu-MOF""",Biointerface outcome relevant to marine antifouling but outside protein adsorption.,"The average coverage area of Chlorella sp. and P. tricornutum on the SSACu-MOF coating was the lowest, at 0.875% and 0.989%, respectively (average anti-algae rate = 99.07%).",biofouling_outcomes
3086,10.1002/adhm.202300695,microgel_count_to_mass_description,"""100 µg microgels = 200000 microgels/mL in TNFα binding/cell experiments""","Allows partial normalization by microgel count, but dry mass basis remains unclear.",Microgels (100 µg = 200 000 microgels mL−1) were incubated with different concentrations of recombinant human TNFα.,experimental_conditions
3087,10.1002/adhm.202300695,selected_formulation,"""10 wt% 4-arm sPEG-Ac 10 kDa with 10 eq GMA; IgG:GMA = 0.1 selected for later cell experiments""",Defines the main optimized hydrogel sample used for cytokine scavenging.,"Based on these results, microgels made with 10 eq. GMA is selected for the continuation of the study... the following experiments are performed using microgels with IgG:GMA = 0.1.",hydrogel_design
3088,10.1002/adhm.202300695,no_saturation_no_Kd,"""Authors could not calculate or estimate a dissociation constant because saturation was not reached.""",Important negative modeling result for adsorption/isotherm extraction.,"Unfortunately, we are not able to calculate or estimate a dissociation constant for the antibody in the microgels... still we do not reach saturation of the microgels.",modeling_limitations
3089,10.1002/adhm.202300695,FLIM_quenching_limitation,"""Non-FRET quenching in microgels without antibody reduced donor lifetime to approximately 3.61 ± 0.09 ns, limiting quantitative FRET binding analysis.""",Mechanistic imaging confirms proximity but cannot be converted into binding fraction reliably.,This quenching... prevents us from being able to quantify the cytokine/antibody binding with fidelity.,mechanistic_assays
3090,10.1002/adhm.202300695,biointerface_claim,"""TNFα appears to have higher affinity to antibody-functionalized microgels than to HT29 cell surface receptors.""",Author-interpreted competitive binding outcome in a cell context.,These results suggest that TNFα has a higher affinity to antibody-functionalized microgels than the corresponding receptors present on the cell surface.,biointerface_response
3091,10.1016/j.ijbiomac.2023.127004,self_fluorescent_hydrogel_readout,"""Hydrogels have auto-fluorescence/ESIPT behavior used to monitor BSA and BF3 binding.""",Binding was assessed through intrinsic hydrogel/protein photophysics rather than adsorption capacity.,The article states that remarkable self-fluorescence behavior was used as a tool for binding study.,mechanism_or_detection_notes
3092,10.1016/j.ijbiomac.2023.127004,diffusion_limit_static_quenching_argument,"""Reported Kq values exceed the maximum collision-quenching value of 2 x 10^10 M^-1 s^-1, so authors assign static quenching.""",This is a mechanistic criterion rather than a direct adsorption amount.,The authors compare Kq with the collision-quenching maximum and conclude static quenching for both hydrogels.,mechanism_evidence
3093,10.1016/j.ijbiomac.2023.127004,docking_site,"""BSA site I, sub-domain IIA, was identified as the main binding site for ChDA and ChTA.""",Paper combines spectroscopy with docking-derived residue-level binding evidence.,Docking identified site I/sub-domain IIA as the main BSA binding site for both hydrogels.,docking_annotations
3094,10.1016/j.ijbiomac.2023.127004,ChDA_docking_residues,"[""TRP-213 pi-pi interaction at 3.23 A"", ""SER-201 H-bond at 3.30 A"", ""ARG-217 H-bond at 3.50 A"", ""LYS-350 H-bond at 2.92 A"", ""ASP-450 H-bond at 2.17 A"", ""LEU-480 H-bond at 3.43 A""]",Residue-level docking evidence supports binding mode annotation.,"The context lists TRP-213, SER-201, ARG-217, LYS-350, ASP-450, and LEU-480 interactions for BSA-ChDA.",docking_annotations
3095,10.1016/j.ijbiomac.2023.127004,ChTA_docking_residues,"[""ARG-194 H-bond at 3.18 A"", ""ARG-198 H-bond at 4.15 A"", ""SER-210 H-bond at 3.26 A"", ""TRP-213 H-bond at 1.54 A"", ""ARG-217 H-bond at 2.58 A"", ""PRO-446 H-bond at 2.31 A"", ""SER-453 H-bond at 3.72 A and 2.27 A""]",Residue-level docking evidence supports binding mode annotation.,"The context lists ARG-194, ARG-198, SER-210, TRP-213, ARG-217, PRO-446, and SER-453 interactions for BSA-ChTA.",docking_annotations
3096,10.1002/pat.2057,protein_permeation_fraction,"""Table 7 reports permeation separately from recovery and retention.""",The reported mass balance is filtration-based rather than classical batch adsorption capacity.,Related with the amount of protein that pass through the membrane during the loading step.,outcome.side_outcomes
3097,10.1002/pat.2057,retention_definition,"""Retention means protein impossible to recover from membrane.""","Retention may include adsorption, pore entrapment, or fouling and should not be interpreted directly as equilibrium adsorption.",Related with the amount of protein which was impossible to recover from membrane.,outcome.retained_capacity_pct
3098,10.1002/pat.2057,hydrogel_temperature_state,"""PDEAAm swelled below LCST and collapsed above LCST, altering protein permeation.""",Temperature state is central to interpreting the protein retention values.,"Below LCST, pores are completely blocked with PDEAAm leading to protein entanglement with the hydrogel chains.",mechanism.mechanism_tags
3099,10.1002/app.40946,BSA-PEG200 grafting ratio,"""13 PEG200 per BSA""",Hydrogel is made from a protein backbone rather than used as a protein adsorbent.,Table 1 reports BSA-PEG200 Mn 69.1 kDa and grafting ratio 13.,hydrogel_synthesis_properties
3100,10.1002/app.40946,BSA-PEG400 grafting ratio,"""18 PEG400 per BSA""",Hydrogel is made from a protein backbone rather than used as a protein adsorbent.,Table 1 reports BSA-PEG400 Mn 73.7 kDa and grafting ratio 18.,hydrogel_synthesis_properties
3101,10.1002/app.40946,protein adsorption exclusion basis,"""No protein target adsorption experiment reported""",The article contains protein-containing hydrogels but no protein-hydrogel adsorption outcome.,Drug delivery was assessed by a discontinuous method in vitro using 5-fluorouracil. Degradation tests with trypsin confirmed that the hydrogels were biodegradable.,triage_exclusions
3102,10.1016/j.actbio.2023.05.008,spA_binding_stoichiometry,"""one spA can bind at least 2 IgGs""",Important paper-specific design rationale for antibody capture capacity.,It is reported that one spA can bind at least 2 IgGs.,mechanism_or_design_notes
3103,10.1016/j.actbio.2023.05.008,optimal_spA_CEC_to_CEC_ratio,"""1:9""",Selected formulation based on strongest antibody binding capability.,The group with a 1:9 volume ratio of spA-CEC and CEC showed the strongest antibody binding capability.,hydrogel_formulation
3104,10.1016/j.actbio.2023.05.008,antibody_release_duration,"""at least 24 days; 20% fluorescence remained on day 24""",Release/retention endpoint relevant to reversibility and sustained antibody availability.,The fluorescence of mAB-spA Gel remained at 20% fluorescence on day 24. The result of the antibody release test indicated the mAB-spA Gel could constantly release immunosuppressive antibody for at least 24 days.,release_outcomes
3105,10.1016/j.actbio.2023.05.008,hydrogel_pore_size_for_vascularization,"""50-300 um range; about 120 um average""",Pore size is central to design claim that hydrogel allows vascular endothelial cell ingrowth while carrying antibody.,"The pore size range of mAB-spA Gel was from 50um to 300um. According to SEM, the average diameter of mAB-spA Gel's pore sizes is about 120 um.",hydrogel_properties
3106,10.1016/j.actbio.2023.05.008,spA_safe_dose_design,"""1:9 corresponds to approximately 1.3 ug spA per mouse in beta-TC-6 cell transplantation experiment""",Dose constraint influenced formulation selection.,The spA content of 1:9 corresponds to approximately 1.3 ug per mouse in the beta-TC-6 cell transplantation experiment.,formulation_safety_notes
3107,10.1016/j.chroma.2018.07.027,hydrogel_grafting_amount,"""1.02 mg/m2 grafted polymer for IBAc-5 hydrogel-modified beads""",Surface graft density is important for adsorption capacity modeling but has no dedicated field in the requested hydrogel_properties object.,Table 2 reports grafted polymer amount for hydrogel-modified IBAc-5 beads.,hydrogel_characterization
3108,10.1016/j.chroma.2018.07.027,pore_characterization,"""IBAc-5 hydrogel-modified beads: surface area 82.2 m2/g, total pore volume 0.710 cm3/g, peak pore diameter 34.6 nm""",Porous support structure affects protein diffusion and retention.,Table 3 gives nitrogen adsorption characterization for IBAc-5 beads.,hydrogel_characterization
3109,10.1016/j.chroma.2018.07.027,bioactivity_preservation,"""Lysozyme retained 99.7 +/- 0.1% relative activity after SPE purification.""",Protein activity after hydrogel adsorption/desorption is a key biointerface outcome.,The lysozyme purification section reports bacteriolytic activity relative to pre-loading control.,biointerface_response
3110,10.1016/j.chroma.2018.07.027,neutral_buffer_antibody_protection,"""Neutral phosphate elution buffer showed much less rituximab denaturation than acidic citric acid buffer at pH 2.3.""",The paper emphasizes avoiding harsh low-pH antibody elution used in protein A chromatography.,The rituximab medium section compares SEC peaks after neutral SPE buffer versus acidic buffer incubation.,protein_stability_controls
3111,10.1016/j.chroma.2018.07.027,ligand_free_affinity,"""No biological affinity ligand was used; retention relied on hydrophobic and electrostatic interactions.""",Distinguishes the system from protein A columns and reduces ligand-leaching concerns.,The conclusion states retention came from hydrophobic and electrostatic interactions rather than biological ligands.,mechanism_annotations
3112,10.1021/acsami.2c14614,qualitative_bsa_antifouling,"""BSA almost absent on TN-Z gel but dense protein adhesion on TN-AM gel""",Only protein adsorption-related result is qualitative fluorescence microscopy rather than adsorption capacity.,"In contrast to the dense protein adhesion on TN-AM gel, BSA is almost absent on the fluorescence microscopy image of TN-Z gel.",protein_antifouling_qualitative
3113,10.1021/acsami.2c14614,cell_adhesion_comparator,"""HUVEC density was 2.9 x 10^5 cells/cm2 on BC hydrogel and 5 x 10^3 cells/cm2 on TN-Z gels.""",Quantitative antifouling cell adhesion data supports biointerface behavior but is not protein adsorption.,"The density of HUVECs on the BC hydrogel reached 2.9 × 10 5 cells/cm 2 , which is 59 times higher than the density of HUVECs on TN-Z gels with 5 × 10 3 cells/cm 2.",biointerface_antifouling
3114,10.1016/j.radphyschem.2017.08.006,ligand_capacity,"""0.13 meq g−1 rPUF""",Ion-exchange ligand density is a material descriptor relevant to adsorption capacity but not itself a protein adsorption outcome.,"Ligand capacity was calculated by quantification of sulfonic groups by elemental analysis, corresponding to 0.13meqg−1 rPUF.",hydrogel_properties_or_material_characterization
3115,10.1016/j.radphyschem.2017.08.006,grafting_localization,"""polyGMA grafting localized in the PVA hydrogel coating layer""",Paper-specific structural evidence explaining where adsorption ligands are installed.,"The presence of copper is delimited to the surface region of the material, indicating that the PVA-hydrogel layer was grafted with polyGMA.",mechanism_or_material_characterization
3116,10.1016/j.radphyschem.2017.08.006,swelling_degree,"""80% whole material; approximately 150-200% PVA hydrogel swelling""","Swelling is reported for the composite and estimated hydrogel layer, relevant to protein transport.","The swelling degree was 80% considering the whole material, which means approximately 150–200% swelling of the PVA hydrogel.",hydrogel_properties
3117,10.1016/j.radphyschem.2017.08.006,no_measurable_backpressure,"""no measurable backpressure during dynamic flow through foam-filled column""",Hydrodynamic performance is relevant to chromatographic use but not a protein binding capacity.,No measurable backpressure was detected when the liquid flow through the foam filled the column.,side_outcomes
3118,10.1021/acsapm.8b00207,microgel_dry_diameter,"""511 ± 9.6 nm (n = 19)""",Particle size characterizes the hydrogel microgel adsorbent film but is not a direct adsorption outcome.,The measured diameter of the spherical features in the TEM image reveals an average dry diameter of 511 ± 9.6 nm (n = 19).,hydrogel_properties
3119,10.1021/acsapm.8b00207,volume_phase_transition_temperature,"""∼32 °C""",Responsive hydrogel transition temperature affects material behavior but was not directly varied in adsorption tests.,a volume phase transition temperature (VPTT) of ∼32 °C could be confirmed,hydrogel_properties
3120,10.1021/acsapm.8b00207,AFM_roughness_before_after_ConA,"""Ra changed from 10.9 nm to 23.0 nm after incubation with ConA""",Morphological evidence for protein-triggered microgel contraction.,average roughness... of 10.9 nm. After incubating with ConA... the Ra changed to 23.0 nm.,side_outcomes
3121,10.1021/acsapm.8b00207,ConA_solution_intensity_range,"""minimum reflected light intensity increased from 226.8 to 264.5 μW as ConA concentration increased to 1 mg/mL""",Concentration-dependent SPR intensity response used to select 1 mg/mL ConA.,the minimum reflected light intensity increased from 226.8 to 264.5 μW as the ConA concentration was increased to 1 mg/mL,outcome
3122,10.1021/acsapm.8b00207,glucose_response_threshold,"""little observable sensor response until glucose concentration reached 5 mM""",Small-molecule competitive response condition linked to protein-hydrogel complex disruption.,there is little observable sensor response until the glucose concentration reached 5 mM,special_fields
3123,10.1021/acsapm.8b00207,glucose_signal_enhancement,"""ninefold enhancement compared to bare Au film""",Sensor amplification outcome is not directly protein adsorption but arises from ConA-GEMA hydrogel response.,The p(NIPAm- co -GEMA) film showed a ninefold enhancement in glucose detection,side_outcomes
3124,10.1021/acsapm.8b00207,liquid_AFM_glucose_swelling,"""film thickness increased from 1.3 ± 0.1 to 1.9 ± 0.2 μm after exposure to glucose""",Confirms glucose-induced swelling of the ConA-bound hydrogel film.,the thickness increased from 1.3 ± 0.1 to 1.9 ± 0.2 μm after exposure to glucose,side_outcomes
3125,10.1002/aic.690490510,capillary_supported_visualization_geometry,"""homogeneous cationic gels synthesized inside fused-silica capillaries with a square section""",The hydrogel was formed in a transparent square capillary to enable direct visualization of transient protein concentration profiles.,"Homogeneous cationic gels are synthesized inside fused-silica capillaries with a square section, which allow a direct determination of protein concentration profiles during transient adsorption and desorption.",experimental_geometry
3126,10.1002/aic.690490510,self_similar_profiles,"""diffuse, self-similar profiles observed during transient adsorption/desorption""",This is a paper-specific transport observation used to infer binding capacity and diffusivity.,"Diffuse, self-similar profiles are observed and used to determine the equilibrium protein binding capacity and the protein diffusivity in the gel.",transport_observations
3127,10.1002/aic.690490510,capillary_vs_composite_media_comparison,"""equilibrium and rate parameters compared favorably with macroscopic measurements on similar gel-composite ion-exchange media""",The article links microscale capillary-supported gel measurements to macroscopic porous silica particle composite media.,The equilibrium and rate parameters determined for the capillary-supported gels also compare favorably with those obtained from macroscopic measurements using composite ion-exchange media comprising similar gels held within the pores of porous silica particles.,cross_format_comparison
3128,10.1021/acsami.1c11316,spin_coating_speed_selected,"""2000 rpm for 10 s""",This fabrication condition was selected to retain membrane porosity while allowing hydrogel coating formation.,The mixture solution was coated onto the electrospinning membrane and spun at 2000 rpm for 10 s.,hydrogel_fabrication_conditions
3129,10.1021/acsami.1c11316,composite_membrane_contact_angle,"""4.5 ± 0.37°""",The very low contact angle supports the claimed hydrophilic antifouling mechanism.,"The water contact angle on the composite membrane was 4.5 ± 0.37°, demonstrating its high hydrophilicity.",hydrogel_properties
3130,10.1021/acsami.1c11316,composite_membrane_pore_structure,"""1.069 μm average pore size; 71.39% porosity""",Porous hydrogel-coated membrane format is important because hydrogel coatings often reduce flux.,"The pore size and porosity of the composite membrane showed a decrease (1.069 μm in average, 71.39% porosity).",hydrogel_properties
3131,10.1021/acsami.1c11316,protein_adsorption_assay_is_qualitative,"""BSA-FITC adhesion assessed by fluorescence microscopy without reported numeric intensity or capacity""",The article is relevant to protein adsorption but does not provide quantitative protein adsorption values.,"A large number of the green fluorescence signal (BSA-FITC) could be found on the PU membrane and the commercial membrane, whereas the composite membrane showed strong antifouling property.",quality_flags
3132,10.1002/adtp.202500135,column_geometry,"{""base_area_mm2"": 116.707, ""diameter_mm"": 12.19, ""height_mm"": 37.27, ""lateral_area_mm2"": 1389, ""top_area_mm2"": 116.707, ""total_surface_area_mm2"": 1622.41, ""total_volume_mm3"": 4232.97}",Column geometry enables possible future normalization by bed volume or surface area.,"The PNiPAAm+CII gel column with a diameter of 12.19 mm and a height of 37.27 mm has a total volume of 4232.97 mm3, with a total surface area of 1622.41 mm2.",hydrogel_column_geometry
3133,10.1002/adtp.202500135,optimized_gel_formulation,"""3% PNiPAAm-Bis AAm (1:0.25) + CII (0.1%)""",This formulation was selected as the main chromatography material after porosity/flow optimization.,"PNiPAAm+CII [(3%PNiPAAm-Bis AAm (1:0.25) + CII (0.1%)], which was found to have the optimal porosity.",formulation_optimization
3134,10.1002/adtp.202500135,porosity_screen,"[{""flow_rate_mL_min"": 0.4, ""gel_type"": ""PNiPAAm-Bis AAm (1:0.5) + CII"", ""pore_diameter_range_um"": ""22-123"", ""swelling_ratio"": 20.7}, {""flow_rate_mL_min"": 1.2, ""gel_type"": ""PNiPAAm-Bis AAm (1:0.33) + CII"", ""pore_diameter_range_um"": ""20-83"", ""swelling_ratio"": 19.9}, {""flow_rate_mL_min"": 1.4, ""gel_type"": ""PNiPAAm-Bis AAm (1:0.25) + CII"", ""pore_diameter_range_um"": ""81-237"", ""swelling_ratio"": 9.7}, {""flow_rate_mL_min"": 1.5, ""gel_type"": ""PNiPAAm-Bis AAm (1:0.2) + CII"", ""pore_diameter_range_um"": ""45-173"", ""swelling_ratio"": 15.9}]","Material design variables were scanned, but only one formulation was used for main adsorption experiments.",Table 1. Porosity characterization of the sub-freezing gels.,hydrogel_property_screen
3135,10.1002/adtp.202500135,biointerface_safety,"{""PNiPAAm_CII_hemolysis_pct"": 0.02, ""PNiPAAm_control_hemolysis_pct"": 84, ""blood_cell_binding_incubation_pct"": 14, ""whole_blood_cell_binding_pct"": 16}",Whole blood adsorption applications require hemocompatibility and low cell retention alongside protein capture.,The observed hemolysis was only 0.02%... control group containing PNiPAAm alone exhibited... ≈84% hemolysis... lower number of bound blood cells observed in PNiPAAm+CII gel (≈14% of total count)... slight binding of whole blood cells in the PNiPAAm+CII (≈16%).,biointerface_response
3136,10.1002/mabi.200900304,cholesterol_substitution_series,"""CHP100-0.9, CHP55-1.1, CHP55-1.7, CHP55-2.1""",Hydrophobic substitution degree is the main hydrogel design variable linked to enzyme activation and stabilization.,"CHP nanogels with various degrees of substitution by cholesteryl groups (0.9, 1.1, 1.7 and 2.1 cholesterol moieties per 100 glucose units) and two pullulans with molecular weights of 5.5 x 10^4 and 10.0 x 10^4 g mol^-1 were used.",hydrogel_design_variables
3137,10.1002/mabi.200900304,complexation_efficiency_all_nanogels,""">98% lipase complexed; <2% free lipase detected""","Strong protein capture is reported globally for multiple nanogel variants, but not separated by exact sample values.","The percentage of lipase complexed with the CHP nanogel for the total amount of lipase added was estimated more than 98%. The same results were obtained in the case of other nanogels such as CHP55-1.1, 1.7 and CHP100-0.9. After the interaction with the nanogels, less than 2% of free lipases were detected.",adsorption_efficiency
3138,10.1002/mabi.200900304,activity_activation_not_loss,"""kcat increased up to 410 ± 73 s^-1 for CHP55-2.1-lipase versus 126 ± 4 s^-1 free lipase""","Protein immobilization/complexation often decreases activity, but this study reports enhanced enzyme activity after encapsulation.","The values of kcat significantly increased after complexation, especially in the case of the nanogels with higher degree of substitution by cholesterol.",enzyme_activity
3139,10.1002/mabi.200900304,thermal_denaturation_shift,"""free lipase changed at about 60 °C; CHP nanogel/lipase complex started to change at 80 °C""",CD-based denaturation onset shift supports thermal stabilization beyond adsorption alone.,"The ellipticity of lipase changed drastically at about 60 °C, while that of the CHP nanogel/lipase complex started to change at 80 °C.",thermal_stability
3140,10.1002/mabi.200900304,lyophilization_protection,"""free lipase retained 40% activity after lyophilization; nanogel complexes retained almost 100%""",Nanogel encapsulation protected against freeze-drying-induced aggregation.,"The enzyme activity of free lipase drastically decreased after lyophilization to 40% of the initial activity, due to aggregation of lipase. However, in the presence of nanogels almost 100% enzyme activity was retained.",drying_stability
3141,10.1021/acs.nanolett.6c00376,SERS_platform_function,"""Hydrogel millibead excludes proteins while enriching analytes and concentrating AgNPs during shrinkage.""","The reported protein-related behavior is exclusion/tolerance in a SERS matrix, not conventional protein adsorption capacity.",The hydrogel millibead selectively enriches analytes while excluding proteins...,biointerface_response
3142,10.1021/acs.nanolett.6c00376,protein_tolerance_comparator,"""100-fold improvement over conventional methods at 100 μg/mL BSA""",Quantitative protein-related outcome is a method tolerance metric rather than adsorption amount.,"achieves 15-fold and 100-fold improvements in salt and protein tolerance (150 mM NaCl, 100 μg/mL BSA) over conventional methods",outcome
3143,10.1021/acsabm.1c00993,repetitive_surface_renewal_cycles,"""at least three cycles""",The paper emphasizes repeated removal of adsorbed proteins through hydrogel surface degradation rather than one-time adsorption capacity.,"Therefore, the prepared hydrogels repetitively exhibit surface renewal properties by the degradation of hydrogels at least three times.",regeneration_or_reuse
3144,10.1021/acsabm.1c00993,protein_concentration_conflict,"""0.5 mg/mL in Results and Discussion; 0.1 mg/mL in Repetitive Protein Removal Property methods""",The supplied context gives two different protein concentrations for the FITC-BSA/FITC-fibrinogen adsorption test.,"The hydrogels were immersed in either FITC-BSA or FITC-labeled fibrinogen solution (0.5 mg/mL in PBS, pH7.4, 37 °C) for 1 h... The hydrogel discs were then soaked in FITC-BSA or FITC-fibrinogen solution (0.1 mg/mL in PBS, pH 7.4) at 37 °C for 1 h.",data_quality_flags
3145,10.1021/acsabm.1c00993,surface_composition_after_degradation,"""similar surface compositions before and after partial hydrolysis by ATR-FTIR""",Supports claimed mechanism of surface renewability through PEG reorientation.,"These results suggest that the hydrogels showed similar surface compositions before and after hydrolysis, showing that the hydrogels exhibit surface renewability through the re-orientation of the PEG chains on their surfaces.",mechanism_evidence
3146,10.1021/acsabm.1c00993,reported_protein_sizes,"""BSA 4 x 4 x 14 nm; fibrinogen 45 x 9 x 7 nm""",Authors use protein dimensions to discuss differences in remaining signal/removal behavior.,"The size of BSA is 4 x 4 x 14 nm, while that of fibrinogen is 45 x 9 x 7 nm.",protein_properties
3147,10.1016/j.molliq.2020.113692,maximum_adsorption_condition,"""76.1% at pH 5.0 for 0.9 NCA feed ratio""","The abstract, results, and conclusion all identify this as the maximum protein separation/adsorption result.",The maximum protein separation 76.1% was achieved at pH 5.0 in room temperature.,adsorption_summary
3148,10.1016/j.molliq.2020.113692,SEM_after_adsorption,"""Porous structure disappeared after protein adsorption""",Qualitative morphology evidence used to support protein uptake into the polymer network.,"On comparison of both the images the porous structure are disappeared in Fig. 3b, which conforms the adsorption of protein molecules in the polymeric network.",mechanism_observations
3149,10.1016/j.porgcoat.2024.108833,PDMS_control_BSA_adsorption,"""93.54 μg cm−2""",Non-hydrogel reference material provides comparator for protein adsorption reduction calculations.,The amount of BSA adsorbed by the PDMS was approximately 93.54 μg cm−2.,comparators
3150,10.1016/j.porgcoat.2024.108833,BSA_adsorption_equation,"""Q_BSA = V_BSA × (C0 − C1) / S_BSA""",Defines surface-normalized protein adsorption calculation.,The adsorbed mass of protein per unit area of the coating (μg cm−2) was calculated based on the decreased concentration measured at 280 nm.,methods
3151,10.1016/j.porgcoat.2024.108833,Gel-TA-Si-3_field_antifouling,"""good resistance to biofouling within 180 d marine field test""",Long-duration marine field validation supports antifouling relevance but is not a direct protein adsorption metric.,Gel-TA-Si-3 hydrogel synergistically prevent fouling... hydrogel exhibited good resistance to biofouling within 180 d.,biofouling_side_outcomes
3152,10.1016/j.porgcoat.2024.108833,surface_zeta_potential_pH8,"""GelSi3 −19 ± 2.67 mV; Gel-TA −27 ± 1.91 mV; Gel-TA-Si-1 −69 ± 2.55 mV; Gel-TA-Si-2 −37 ± 1.46 mV; Gel-TA-Si-3 −33 ± 2.88 mV; PDMS −57 ± 2.38 mV""",Surface charge is central to the claimed antifouling mechanism and may affect protein adsorption interpretation.,"Given that the pH range of seawater falls within the range of 7.9 to 8.4, the potentials were examined specifically for a pH value of 8.",hydrogel_properties
3153,10.1016/j.jtice.2020.08.027,normalized_optical_density_formula,"""Normalized optical density = ODProtein / VSample""",Adsorption/fouling was reported through an OD normalized by hydrogel volume rather than a standard mass uptake unit.,"Here, the normalized optical density was calculated by Eq. (4), where the optical density of protein solution was ODProtein and volume of PE hydrogels was VSample.",protein_fouling_assay_methods
3154,10.1016/j.jtice.2020.08.027,A50S50_mechanical_toughness,"""230.98 kJ m-1""",Mechanical toughness is central to paper's material claim but not an adsorption metric.,"Among all copolymers, the equivalent ionic hydrogel A50S50 ([TMA] = [AMPS]) demonstrated the highest mechanical properties with toughness of 230.98 kJm-1 and compressive strain of 100%.",hydrogel_mechanical_properties
3155,10.1016/j.jtice.2020.08.027,A50S50_compression_without_fracture,"""100% strain without fracture at stress of 12.9 MPa""",Relevant material performance descriptor for biomedical load-bearing use.,A50S50 was compressed to 100% straining without fracture at stress of 12.9 MPa.,hydrogel_mechanical_properties
3156,10.1016/j.jtice.2020.08.027,truncated_antifouling_sentence,"""A100S0 showed the highest BSA fouling, whereas A0S100 showed the hydrogels and proteins.""","Supplied text appears corrupted or incomplete, preventing reliable extraction of the A0S100 protein-fouling outcome.","A100S0 showed the highest BSA fouling, whereas A0S100 showed the hydrogels and proteins.",manual_review_flags
3157,10.1002/adma.73688,coacervate_dense_phase_volume_fraction,"""0.3% v/v""",Useful for converting protein enrichment into phase concentration; not a standard adsorption field.,The volume fraction of the dense coacervate phase was determined to be 0.3% v/v.,phase_partitioning_metrics
