Repository: sunyrain/PHA

# PHA Protein-Hydrogel Adsorption Dataset

Generated: 2026-07-05T11:36:45

## Scope

This curated package organizes literature-derived protein-hydrogel adsorption, binding, immobilization, antifouling, and related biointerface records extracted from the local PHA corpus.

The primary unit is one record:

`paper + hydrogel/sample + protein/mixture + experimental condition + measured outcome`

## Contents

- `data/sources.csv`: article-level metadata, extraction status, and curation decision.
- `data/records_flat.csv`: flattened record-level table with provenance, hydrogel, protein, condition, outcome, mechanism, and quality fields.

File: data/curated/pha_scientific_dataset_20260705/data/materials.csv (part 33 of 67)
id,doi,name,role,context,pubchem_query,needs_manual_normalization,enrichment_json
5840,10.1016/j.molliq.2018.12.037,aminopropyl-trimethoxysilane,silane functionalization reagent and Cu2+ chelating group,SBA-15 was functionalized with aminopropyl-trimethoxysilane (AP).,3-aminopropyltrimethoxysilane,1,
5841,10.1016/j.molliq.2018.12.037,Cu2+,immobilized metal affinity ion,Cu2+ ions were attached via amine groups of AP immobilized on SBA-15 nanoparticles; Cu2+ amount was 137.9 mg/g nanoparticles.,copper(2+),0,
5842,10.1016/j.molliq.2018.12.037,2-hydroxyethyl methacrylate,cryogel monomer,"HEMA, 60 uL, was used as monomer for cryogel preparation.",2-hydroxyethyl methacrylate,0,
5843,10.1016/j.molliq.2018.12.037,"N,N'-methylene-bis-acrylamide",crosslinker,"MMBAm, 40 mg, was used as cross-linker.","N,N'-methylenebisacrylamide",1,
5844,10.1016/j.molliq.2018.12.037,ammonium persulfate,free radical initiator,APS was added as free radical producer during cryogel polymerization.,ammonium persulfate,0,
5845,10.1016/j.molliq.2018.12.037,"N,N,N',N'-tetramethylene diamine",polymerization catalyst,TEMED was added as catalyst during cryogel polymerization.,"N,N,N',N'-tetramethylethylenediamine",1,
5846,10.1016/j.molliq.2018.12.037,sodium chloride,ionic strength modifier and eluent,NaCl concentration was varied from 0 to 2.0 M; 1 M NaCl was used for elution.,sodium chloride,0,
5847,10.1016/j.molliq.2018.12.037,Pluronic P123,SBA-15 synthesis template,4 g Pluronic P123 was used in SBA-15 synthesis.,Pluronic P123,1,
5848,10.1016/j.molliq.2018.12.037,tetraethyl orthosilicate,silica precursor,TEOS was added during SBA-15 synthesis.,tetraethyl orthosilicate,0,
5849,10.1016/j.molliq.2018.12.037,hydrochloric acid,acid for SBA-15 synthesis and washing,HCl was used in SBA-15 synthesis and diluted HCl washing of the column.,hydrochloric acid,0,
5850,10.1016/j.molliq.2018.12.037,toluene,solvent for AP functionalization,SBA-15 was dispersed in toluene for AP functionalization.,toluene,0,
5851,10.1016/j.molliq.2018.12.037,sodium azide,storage preservative,Composite polymer was stored in buffer containing 0.02% sodium azide at 4 °C.,sodium azide,0,
5852,10.1016/j.molliq.2018.12.037,Coomassie Brilliant Blue R250,SDS-PAGE stain,Used for staining gels after lysozyme purification from hen egg white.,Coomassie Brilliant Blue R-250,0,
5853,10.1002/pat.4623,polydimethylsiloxane,hydrophobic silicone backbone,Hydroxyl-terminated PDMS was reacted with IPDI and HEMA to prepare PDMS-HEMA.,polydimethylsiloxane,0,
5854,10.1002/pat.4623,2-hydroxyethyl methacrylate,monomer,HEMA was added during PDMS-HEMA macromer preparation.,2-hydroxyethyl methacrylate,0,
5855,10.1002/pat.4623,poly(ethylene glycol) methacrylate,hydrophilizing monomer and antifouling PEG-containing group,PEGMA Mn = 450 was crosslinked with PDMS-HEMA at up to 28.3 wt.% content.,poly(ethylene glycol) methacrylate,0,
5856,10.1002/pat.4623,isophorone diisocyanate,crosslinker,IPDI was used as cross-linker in PDMS-HEMA macromer preparation.,isophorone diisocyanate,0,
5857,10.1002/pat.4623,ethylene glycol dimethacrylate,crosslinker,EGDMA was used at 2.8 wt.% in PDMS-HEMA-PEGMA formulations.,ethylene glycol dimethacrylate,0,
5858,10.1002/pat.4623,2-hydroxy-2-methylpiophenome (D-1173),photoinitiator,D-1173 was used as photo-initiator at 0.2 wt.% in formulations.,2-hydroxy-2-methylpropiophenone,1,
5859,10.1002/pat.4623,dibutyltin dilaurate,catalyst,Used as catalyst during condensation reaction for PDMS-HEMA macromer preparation.,dibutyltin dilaurate,0,
5860,10.1002/pat.4623,phosphate-buffered saline,adsorption buffer,PBS at approximately pH 7.4 was used to prepare protein and SDS solutions.,phosphate buffered saline,0,
5861,10.1002/pat.4623,sodium dodecyl sulfate,protein elution/desorption reagent,Hydrogels were immersed in 1 wt.% SDS solution for 4 h at 37 deg C to elute adsorbed protein.,sodium dodecyl sulfate,0,
5862,10.1021/acsami.5c05228,polyurethane,polymer backbone,Used as the PU component of PU/GEL composite coatings.,polyurethane,1,
5863,10.1021/acsami.5c05228,PMETAC,microgel functional coating,"PMETAC microgel was formed on Ag-MOF surface and improved dispersion, hydrophilicity, and antibacterial performance.",poly(methacryloxyethyltrimethylammonium chloride),1,
5864,10.1021/acsami.5c05228,methacryloxyethyltrimethylammonium chloride,monomer,METAC monomers underwent in situ polymerization to form PMETAC microgel on Ag-MOF.,methacryloxyethyltrimethylammonium chloride,0,
5865,10.1021/acsami.5c05228,silver nitrate,metal ion precursor,AgNO3 was used to synthesize Ag-MOF.,silver nitrate,0,
5866,10.1021/acsami.5c05228,Ag+,metal ion or bridge,Ag+ coordinated with organic ligands in Ag-MOF and was claimed to provide antibacterial activity and cross-linking effects.,silver ion,0,
5867,10.1021/acsami.5c05228,2-methylimidazole,MOF ligand,2MI was used with AgNO3 and MBT to synthesize Ag-MOF.,2-methylimidazole,0,
5868,10.1021/acsami.5c05228,2-mercaptobenzothiazole,MOF ligand and corrosion inhibitor,MBT was incorporated into the MOF structure and was claimed to form a protective film for corrosion resistance.,2-mercaptobenzothiazole,0,
5869,10.1021/acsami.5c05228,acrylic acid,monomer,AA was used in PMETAC@Ag-MOF synthesis and in PU/GEL coating preparation.,acrylic acid,0,
5870,10.1021/acsami.5c05228,acrylamide,monomer,AM was used to prepare the PU/GEL composite coating.,acrylamide,0,
5871,10.1021/acsami.5c05228,"N,N'-methylenebis(acrylamide)",crosslinker,MBAA was used in PMETAC microgel synthesis and PU/GEL coating preparation.,"N,N'-methylenebisacrylamide",0,
5872,10.1021/acsami.5c05228,ammonium persulfate,initiator,APS was used during PMETAC@Ag-MOF synthesis.,ammonium persulfate,0,
5873,10.1021/acsami.5c05228,"2,2-dimethoxy-2-phenylacetophenone",photoinitiator,DMPA was used in PU/GEL coating preparation under UV irradiation.,"2,2-dimethoxy-2-phenylacetophenone",0,
5874,10.1021/acsami.5c05228,Ag-MOF,filler or composite,Silver-based MOF nanomaterial was incorporated into PU/GEL coatings and functionalized with PMETAC microgel.,silver metal organic framework,1,
5875,10.1002/jssc.201300911,poly(hydroxyethyl methacrylate),hydrogel backbone,pHEMA cryogel matrix of the composite cryogel,poly(hydroxyethyl methacrylate),0,
5876,10.1002/jssc.201300911,hydroxyethyl methacrylate,monomer,Cryo-copolymerized with PEGDA to form pHEMA-CB cryogel,2-hydroxyethyl methacrylate,0,
5877,10.1002/jssc.201300911,poly(ethylene glycol) diacrylate,crosslinker,Used as cross-linker in pHEMA-CB cryogel preparation; Mn = 258,poly(ethylene glycol) diacrylate,0,
5878,10.1002/jssc.201300911,(vinylbenzyl)trimethylammonium chloride,functional monomer / anion-exchange ligand precursor,Graft polymerized onto pHEMA-CB cryogel to introduce anion-exchange groups,vinylbenzyl trimethylammonium chloride,0,
5879,10.1002/jssc.201300911,cellulose beads,embedded macroporous filler / adsorption support,Macroporous cellulose beads embedded into pHEMA cryogel matrix,cellulose,0,
5880,10.1002/jssc.201300911,1-butyl-3-methylimidazolium chloride,cellulose solvent / ionic liquid,Used to dissolve cellulose for bead preparation,1-butyl-3-methylimidazolium chloride,0,
5881,10.1002/jssc.201300911,ammonium persulfate,polymerization initiator,Used with TEMED for free radical cryo-copolymerization,ammonium persulfate,0,
5882,10.1002/jssc.201300911,"N,N,N',N'-tetramethylethylenediamine",polymerization accelerator,Used with APS for free radical cryo-copolymerization,"N,N,N',N'-tetramethylethylenediamine",0,
5883,10.1002/jssc.201300911,Cu(III) solution,graft polymerization initiator system,0.056 M Cu(III) mixed with 1 M NaCl and pumped through cryogel before VBTAC grafting,copper(III),1,
5884,10.1002/jssc.201300911,sodium chloride,eluent salt / initiator-system component,Used in VBTAC grafting initiator system and in stepwise protein elution,sodium chloride,0,
5885,10.1002/jssc.201300911,sodium phosphate buffer,running buffer,Used at 20 mM pH 7.8 for human serum separation,sodium phosphate,1,
5886,10.1021/acsbiomaterials.3c00856,2-hydroxyethyl methacrylate,monomer,Used to synthesize pHEMA hydrogel.,2-hydroxyethyl methacrylate,0,
5887,10.1021/acsbiomaterials.3c00856,ethylene glycol dimethacrylate,crosslinker,Used as crosslinker in pHEMA synthesis.,ethylene glycol dimethacrylate,0,
5888,10.1021/acsbiomaterials.3c00856,ammonium persulfate,initiator,Used in pHEMA synthesis; persulfate residue cited as source of negative pHEMA charge.,ammonium persulfate,0,
5889,10.1021/acsbiomaterials.3c00856,tetramethylethylenediamine,accelerator,Used in pHEMA synthesis.,"N,N,N',N'-tetramethylethylenediamine",0,
5890,10.1021/acsbiomaterials.3c00856,colloidal silica,filler_or_coating,"Ludox LS-40, 30 wt% in water, 12 nm particle size; used to form nanosilica covalent coating.",silicon dioxide,1,
5891,10.1021/acsbiomaterials.3c00856,tetraethyl orthosilicate,silica precursor,TEOS hydrolysate mixed with colloidal silica suspension for dip coating solution.,tetraethyl orthosilicate,0,
5892,10.1021/acsbiomaterials.3c00856,hydrochloric acid,acid catalyst,"HCl 0.07 M, pH 2, used in TEOS hydrolysate preparation.",hydrochloric acid,0,
5893,10.1021/acsbiomaterials.3c00856,ethanol,solvent,Mixed with TEOS and HCl to obtain TEOS hydrolysate.,ethanol,0,
5894,10.1021/acsbiomaterials.3c00856,sodium dodecyl sulfate,protein desorption reagent,10 mg/mL SDS solution used for 30 min to desorb deposited protein before microBCA assay.,sodium dodecyl sulfate,0,
5895,10.1021/acsbiomaterials.5c02112,hyaluronan,hydrogel polymer backbone,Used in both HAT-ox and HAMC hydrogels.,hyaluronic acid,1,
5896,10.1021/acsbiomaterials.5c02112,methylcellulose,hydrogel polymer backbone,Physically cross-linked with hyaluronan to form HAMC.,methylcellulose,1,
5897,10.1021/acsbiomaterials.5c02112,HAKT,modified hyaluronan precursor,Hyaluronan modified with ketone and tetrazine groups.,,1,
5898,10.1021/acsbiomaterials.5c02112,poly(ethylene glycol)-tetraoxyamine,crosslinker,Cross-linked HAKT-ketones via oxime chemistry in HAT-ox hydrogels.,polyethylene glycol tetraoxyamine,1,
5899,10.1021/acsbiomaterials.5c02112,FcL1,Fc-affinity ligand,HWRGWV-GAKSKG ligand immobilized in HAT-ox and HAMC to slow IgG1 antibody release.,,1,
5900,10.1021/acsbiomaterials.5c02112,FcLPEG,Fc-affinity ligand comparator,HWRGWV-K(PEG) ligand immobilized in HAT-ox; did not attenuate bevacizumab release.,,1,
5901,10.1021/acsbiomaterials.5c02112,HWRGWV,Fc-binding peptide core,Hexapeptide Fc ligand used to engineer FcL1 and FcLPEG.,,1,
5902,10.1021/acsbiomaterials.5c02112,norbornene,ligand modification group,Norbornene-modified ligands reacted with tetrazines via IEDDA chemistry.,norbornene,0,
5903,10.1021/acsbiomaterials.5c02112,tetrazine,click chemistry functional group,Tetrazine groups on HAKT enabled ligand immobilization via IEDDA chemistry.,tetrazine,0,
5904,10.1021/acsbiomaterials.5c02112,maleimide,click chemistry functional group,Maleimide-modified FcL1 conjugated to thiol-functionalized methylcellulose.,maleimide,0,
5905,10.1021/acsbiomaterials.5c02112,thiol-functionalized methylcellulose,functionalized polymer precursor,Conjugated to maleimide-modified FcL1 by Michael-thiol addition.,,1,
5906,10.1021/acsbiomaterials.5c02112,polyethylene glycol,spacer or crosslinker component,PEG spacer in FcLPEG and PEG-based oxyamine crosslinker in HAT-ox.,polyethylene glycol,1,
5907,10.1021/acsami.4c18519,lignin,polymer backbone,Used as the sustainable scaffold for mucus-mimicking hydrogels and sulfated lignin derivatives.,lignin,1,
5908,10.1021/acsami.4c18519,sulfated lignin,functionalized polymer precursor,Lignin functionalized with sulfate groups to bind pathogens through sulfate-mediated interactions.,sulfated lignin,1,
5909,10.1021/acsami.4c18519,poly(acrylic acid),hydrogel co-polymer,Sulfated lignin was copolymerized with poly(acrylic acid) to form lignin-PAA hydrogels.,poly(acrylic acid),0,
5910,10.1021/acsami.4c18519,ammonium persulfate,free radical initiator,Used to initiate free radical generation for hydrogel cross-linking.,ammonium persulfate,0,
5911,10.1021/acsami.4c18519,sulfur trioxide pyridine complex,sulfating reagent,Used for sulfation of lignin hydroxyl groups.,sulfur trioxide pyridine complex,0,
5912,10.1021/acsami.4c18519,sulfate moieties,ligand or affinity group,Reported as binding partners for HSV-1 and other pathogens and introduced onto lignin.,sulfate,1,
5913,10.1021/acsami.4c18519,sodium hydroxide,pH adjustment and dialysis solution,Used to increase pH to 10 after lignin sulfation and during dialysis.,sodium hydroxide,0,
5914,10.1021/acsami.4c18519,sodium chloride,dialysis solution,10 wt % NaCl was used during dialysis of sulfated lignin product.,sodium chloride,0,
5915,10.1021/acsami.4c18519,"N,N-dimethylformamide",reaction solvent,Dry DMF was used as solvent during lignin sulfation.,"N,N-dimethylformamide",0,
5916,10.1016/j.chroma.2014.06.008,methacrylic acid,cryogel backbone monomer,Cryogel backbone forms at -20 C by mixing monomers MAA and cross-linkers PEGDA and EGDMA.,methacrylic acid,0,
5917,10.1016/j.chroma.2014.06.008,MAA,cryogel backbone monomer abbreviation,The monomer MAA was used in preparation of the cryogel backbone.,methacrylic acid,1,
5918,10.1016/j.chroma.2014.06.008,ethylene glycol dimethacrylate,crosslinker,EGDMA was used as a cross-linker for the cryogel backbone.,ethylene glycol dimethacrylate,0,
5919,10.1016/j.chroma.2014.06.008,EGDMA,crosslinker abbreviation,The cryogel backbone was prepared with EGDMA.,ethylene glycol dimethacrylate,1,
5920,10.1016/j.chroma.2014.06.008,polyethylene glycol dimethacrylate,crosslinker,PEGDA was used as a cross-linker and provided mechanical stability.,polyethylene glycol dimethacrylate,0,
5921,10.1016/j.chroma.2014.06.008,PEGDA,crosslinker abbreviation,The cryogel backbone was prepared with PEGDA.,polyethylene glycol dimethacrylate,1,
5922,10.1016/j.chroma.2014.06.008,glycidyl methacrylate,graft monomer introducing epoxy groups,GMA was graft-polymerized onto monolithic cryogels to introduce epoxy groups.,glycidyl methacrylate,0,
5923,10.1016/j.chroma.2014.06.008,GMA,graft monomer abbreviation,GMA was used in both chemical and gamma irradiation grafting procedures.,glycidyl methacrylate,1,
5924,10.1016/j.chroma.2014.06.008,"N,N-dimethylacrylamide",grafting comonomer,Gamma irradiation grafting used GMA and DMA in ethanol/water.,"N,N-dimethylacrylamide",0,
5925,10.1016/j.chroma.2014.06.008,DMA,grafting comonomer abbreviation,GIR grafting used GMA 3.2% v/v and DMA 7.6% v/v.,"N,N-dimethylacrylamide",1,
5926,10.1016/j.chroma.2014.06.008,diethylaminoethyl,weak anion-exchange ligand,Epoxy adsorbents were reacted further to introduce DEAE functionalities.,diethylaminoethyl,1,
5927,10.1016/j.chroma.2014.06.008,DEAE,weak anion-exchange functionality abbreviation,The resulting weak anion-exchange cryogel adsorbents contained DEAE functionalities.,diethylaminoethyl,1,
5928,10.1016/j.chroma.2014.06.008,diethylamine,reagent for DEAE functionalization,"Epoxy groups were modified into DEAE groups by reacting with aqueous diethylamine, dimethylamine, and ethanol.",diethylamine,0,
5929,10.1016/j.chroma.2014.06.008,dimethylamine,reagent for DEAE functionalization,"Epoxy groups were modified into DEAE groups by reacting with aqueous diethylamine, dimethylamine, and ethanol.",dimethylamine,0,
5930,10.1016/j.chroma.2014.06.008,ammonium cerium(IV) nitrate,chemical grafting initiator,Chemical grafting used 50 mg CAN as initiator in 0.1 M nitric acid.,ammonium cerium nitrate,0,
5931,10.1016/j.chroma.2014.06.008,CAN,chemical grafting initiator abbreviation,CG procedure used CAN as an initiator.,ammonium cerium nitrate,1,
5932,10.1016/j.chroma.2014.06.008,ammonium persulfate,cryogel backbone initiator,APS was added as initiator during cryogel backbone preparation.,ammonium persulfate,0,
5933,10.1016/j.chroma.2014.06.008,APS,cryogel backbone initiator abbreviation,The cryogel backbone preparation used APS.,ammonium persulfate,1,
5934,10.1016/j.chroma.2014.06.008,"N,N,N',N'-tetramethylethylenediamine",catalyst,TEMED was dissolved with monomer and cross-linkers during cryogel preparation.,"N,N,N',N'-tetramethylethylenediamine",0,
5935,10.1016/j.chroma.2014.06.008,TEMED,catalyst abbreviation,Cryogel preparation used TEMED.,"N,N,N',N'-tetramethylethylenediamine",1,
5936,10.1016/j.chroma.2014.06.008,sodium chloride,elution salt,Bound protein was eluted with 1 M NaCl in 20 mM Tris-HCl buffer.,sodium chloride,0,
5937,10.1016/j.chroma.2014.06.008,Tris-HCl,dynamic binding buffer,DBC experiments used 20 mM Tris-HCl buffer at pH 7.4.,tris hydrochloride,1,
5938,10.1016/j.chroma.2014.06.008,phosphate buffer,static binding and phosphate capacity buffer,SBC used 20 mM phosphate buffer at pH 7.4; phosphate capacity used 500 mM and 20 mM phosphate buffers.,phosphate buffer,1,
5939,10.1002/mabi.202400075,N-vinylcaprolactam,main monomer/polymer backbone precursor,Used to synthesize p(VCL/NTAaa) microgels.,N-vinylcaprolactam,0,
5940,10.1002/mabi.202400075,poly(N-vinylcaprolactam),hydrogel polymer backbone,pVCL-based microgels used as enzyme carriers.,poly(N-vinylcaprolactam),1,
5941,10.1002/mabi.202400075,"N,N'-methylenebis(acrylamide)",crosslinker,Used as BIS crosslinker in microgel synthesis.,"N,N'-methylenebisacrylamide",0,
5942,10.1002/mabi.202400075,"2,2'-azobis(2-methylpropionamidine)dihydrochloride",initiator,AMPA initiated precipitation polymerization.,"2,2'-azobis(2-methylpropionamidine) dihydrochloride",0,
5943,10.1002/mabi.202400075,cetyltrimethylammonium bromide,stabilizer/surfactant,CTAB used in p(VCL/NTAaa) microgel synthesis.,cetyltrimethylammonium bromide,0,
5944,10.1002/mabi.202400075,"2,2'-((5-acrylamido-1-carboxypentyl)azanediyl)diacetic acid",NTA-functional monomer/ligand precursor,NTAaa provides NTA groups in p(VCL/NTAaa) microgels after synthesis.,"2,2'-((5-acrylamido-1-carboxypentyl)azanediyl)diacetic acid",1,
5945,10.1002/mabi.202400075,"dimethyl 2,2'-((6-acrylamido-1-methoxy-1-oxohexan-2-yl)azanediyl)diacetate",methylated NTA monomer used for polymerization,NTAMaa was added during semi-batch synthesis and hydrolyzed to NTAaa units.,"dimethyl 2,2'-((6-acrylamido-1-methoxy-1-oxohexan-2-yl)azanediyl)diacetate",1,
5946,10.1002/mabi.202400075,nitrilotriacetic acid,affinity ligand/chelating group,NTA coordinates metal ions for His6-tagged PmHAS binding.,nitrilotriacetic acid,0,
5947,10.1002/mabi.202400075,Ni2+,metal affinity bridge,Ni2+ gave highest PmHAS uptake and UDP formation.,nickel(II) ion,0,
5948,10.1002/mabi.202400075,Co2+,metal affinity bridge,Co2+ used as alternative NTA-complexed metal for PmHAS immobilization.,cobalt(II) ion,0,
5949,10.1002/mabi.202400075,Mn2+,metal affinity bridge and PmHAS cofactor in assay,Mn2+ used in NTA microgels and as an activity assay cofactor.,manganese(II) ion,0,
5950,10.1002/mabi.202400075,Mg2+,metal affinity bridge and PmHAS cofactor in assay,Mg2+ used in NTA microgels and as an activity assay cofactor.,magnesium ion,0,
5951,10.1002/mabi.202400075,Fe2+/Fe3+,metal ion/bridge with nonspecific microgel interactions,Fe showed anomalously high incorporation and was not recommended.,iron(II) ion; iron(III) ion,1,
5952,10.1002/mabi.202400075,HEPES,immobilization and reaction buffer,PmHAS immobilization used 100 mM HEPES at pH 8.,HEPES,0,
5953,10.1002/mabi.202400075,imidazole,protein purification buffer component,Used in HisTrap purification binding/wash/elution buffers.,imidazole,0,
5954,10.1002/mabi.202400075,uridine diphosphate glucuronic acid,enzyme substrate,UDP-GlcA used for HA synthesis activity assay.,UDP-glucuronic acid,0,
5955,10.1002/mabi.202400075,uridine 5'-diphospho-N-acetylglucosamine,enzyme substrate,UDP-GlcNAc used for HA synthesis activity assay.,UDP-N-acetylglucosamine,0,
5956,10.1002/mabi.202400075,sodium dodecyl sulfate,stop solution component,SDS used to inhibit further HA production before MP-CE analysis.,sodium dodecyl sulfate,0,
5957,10.1002/mabi.202400075,para-aminobenzoic acid,internal standard/stop solution component,PABA used in stop solution and MP-CE analysis.,4-aminobenzoic acid,0,
5958,10.1002/mabi.202400075,para-aminophthalic acid,internal standard/stop solution component,PAPA used in stop solution and MP-CE analysis.,4-aminophthalic acid,1,
5959,10.1002/app.56184,polyphenylsulfone,base membrane polymer,PPSU UF membrane prepared by phase inversion.,polyphenylsulfone,0,
5960,10.1002/app.56184,poly(ethylene glycol) amine,hydrogel/top-layer coating precursor,Methoxy polyethylene glycol amine was grafted as PEG-NH2 hydrogel.,methoxy polyethylene glycol amine,1,
5961,10.1002/app.56184,dopamine hydrochloride,PDA interlayer precursor,Dopamine deposited on PPSU and combined with APTES.,dopamine hydrochloride,0,
5962,10.1002/app.56184,polydopamine,interlayer coating,PDA deposited on membrane surface and used for PEG-NH2 grafting.,polydopamine,1,
5963,10.1002/app.56184,3-(aminopropyl)triethoxysilane,aminosilane interlayer component/crosslinker,APTES acted as cross-linker for dopamine molecules via Schiff base reaction.,3-(aminopropyl)triethoxysilane,0,
5964,10.1002/app.56184,N-methyl-2-pyrrolidone,solvent,PPSU was dissolved using NMP as solvent.,N-methyl-2-pyrrolidone,0,
5965,10.1002/app.56184,Tris-HCl buffer,coating buffer,Dopamine/APTES and PEG-NH2 coating performed in 15 mM Tris-HCl buffer at pH 8.5.,Tris hydrochloride,0,
5966,10.1002/app.56184,humic acid,non-protein model organic foulant,HA was used alongside BSA for antifouling tests.,humic acid,1,
5967,10.1002/jbm.a.37503,agarose,hydrogel polymer backbone,Agarose was dissolved in ultrapure water to 2.5 wt% and used at final concentrations of 0.5 or 1.0 wt%.,agarose,0,
5968,10.1002/jbm.a.37503,PEDOT:PSS,conductive polymer additive and pure conductive hydrogel material,"PEDOT:PSS PH1000 was mixed with agarose at final concentrations of 0.0, 0.2, or 0.6 wt%; pure PEDOT:PSS gels were also used as controls.",PEDOT:PSS,1,
5969,10.1002/jbm.a.37503,"poly(3,4-ethylenedioxythiophene) polystyrene sulfonate",expanded name for PEDOT:PSS,"The study used poly(3,4-ethylenedioxythiophene) polystyrene sulfonate to manipulate hydrogel conductivity.","poly(3,4-ethylenedioxythiophene) polystyrene sulfonate",1,
5970,10.1002/jbm.a.37503,4-dodecylbenzenesulfonic acid,additive used to fabricate pure PEDOT:PSS control gels,Pure PEDOT:PSS gels were fabricated by mixing PEDOT:PSS and 4-dodecylbenzenesulfonic acid at 3 v/v%.,4-dodecylbenzenesulfonic acid,0,
5971,10.1002/jbm.a.37503,phosphate buffered saline,protein adsorption buffer,"Fibronectin, BSA, lysozyme, and myoglobin adsorption experiments used PBS.",phosphate buffered saline,1,
5972,10.1021/acsami.1c12696,poly(vinyl alcohol),hydrogel polymer backbone,PVA/Gly hydrogel was prepared with PVA and glycerol.,poly(vinyl alcohol),0,
5973,10.1021/acsami.1c12696,glycerol,hydrogel additive / transparency modifier,Glycerol was added to make the PVA hydrogel more transparent.,glycerol,0,
5974,10.1021/acsami.1c12696,tannic acid,hydrogen-bonding modifier and Cu2+ coordination ligand,TA interacted with PVA through hydrogen bonds and served as a medium for introducing Cu2+.,tannic acid,0,
5975,10.1021/acsami.1c12696,Cu2+,metal coordination bridge and antialgal component,Cu2+ coordinated with phenolic hydroxyl groups of TA and improved antifouling performance against algae.,copper(II),0,
5976,10.1021/acsami.1c12696,copper(II) chloride,Cu2+ source,PVA/Gly-TA hydrogel was soaked in CuCl2 solution to obtain PVA/Gly-TA/Cu2+ hydrogels.,copper(II) chloride,0,
5977,10.1021/acsami.1c12696,poly(dopamine methacrylamide-co-methoxyethyl acrylate),underwater adhesive coating,The Janus hydrogel was modified with the underwater adhesive P(DMA-co-MEA).,poly(dopamine methacrylamide-co-methoxyethyl acrylate),1,
5978,10.1021/acsami.1c12696,dopamine methacrylamide,catechol-containing adhesive monomer,Phenolic hydroxyl groups in the adhesive coordinated with Cu2+ on the hydrogel surface.,dopamine methacrylamide,1,
5979,10.1021/acsami.1c12696,methoxyethyl acrylate,adhesive comonomer,MEA was used in the adhesive P(DMA-co-MEA).,2-methoxyethyl acrylate,0,
5980,10.1021/acsami.1c12696,dichloromethane,adhesive dispersion solvent,P(DMA-co-MEA) was dissolved in dichloromethane to prepare a 30-40 mg/mL dispersion.,dichloromethane,0,
5981,10.1021/acsami.3c17580,"N-(3-sulfopropyl)-N-(methacryloxyethyl)-N,N-dimethylammonium betaine",zwitterionic monomer,"Selected as SBMA monomer to provide antipolyelectrolyte behavior, hydrophilicity, and antifouling performance.","N-(3-sulfopropyl)-N-(methacryloxyethyl)-N,N-dimethylammonium betaine",1,
5982,10.1021/acsami.3c17580,SBMA,zwitterionic monomer,Increasing φSBMA improved antiprotein adsorption performance of PAA/PSBMA/AlN hydrogels.,sulfobetaine methacrylate,1,
5983,10.1021/acsami.3c17580,acrylic acid,monomer,AA was copolymerized with SBMA to form PAA/PSBMA hydrogel chains and to counteract PSBMA swelling in seawater.,acrylic acid,0,
5984,10.1021/acsami.3c17580,Al(OH)3 nanoparticles,physical crosslinker and filler,Used as AlN physical cross-linker providing dynamic coordination bonds and hydrogen bonds; φAl(OH)3 was 10 wt % in antifouling samples.,aluminum hydroxide,0,
5985,10.1021/acsami.3c17580,"N,N′-methylenebis(acrylamide)",chemical crosslinker comparator,Used to prepare chemically cross-linked PAA/PSBMA hydrogel for mechanical comparison.,"N,N'-methylenebisacrylamide",0,
5986,10.1021/acsami.3c17580,2-hydroxyl-4′-(2-hydroxyethoxy)-2-methylpropiophenone,photoinitiator,Initiator 2959 was used at 0.3 mol % of monomer in photoinitiated polymerization.,Irgacure 2959,1,
5987,10.1021/acsami.3c17580,3-methacryloxypropyl trimethoxysilane,substrate coupling agent,Used to treat substrates for hydrogel coating preparation.,3-methacryloxypropyl trimethoxysilane,0,
5988,10.1021/acsami.3c17580,trehalose,hydrogen-bonding mechanical reinforcement additive,Added to repair hydrogel network through covalent-like hydrogen bonding and improve mechanical properties.,trehalose,0,
5989,10.1021/acsami.3c17580,Coomassie Brilliant Blue G-250,Bradford assay dye reagent,Used for BSA quantification by UV-vis absorbance at 595 nm.,Coomassie Brilliant Blue G-250,0,
5990,10.1021/acsami.3c17580,NaCl,artificial seawater salt,Artificial seawater contained 2.6726 g NaCl per 100 mL deionized water.,sodium chloride,0,
5991,10.1021/acsami.3c17580,MgCl2,artificial seawater salt,Artificial seawater contained 0.226 g MgCl2 per 100 mL deionized water.,magnesium chloride,0,
5992,10.1021/acsami.3c17580,CaCl2,artificial seawater salt,Artificial seawater contained 0.1153 g CaCl2 per 100 mL deionized water.,calcium chloride,0,
5993,10.1021/acsami.3c17580,MgSO4,artificial seawater salt,Artificial seawater contained 0.3248 g MgSO4 per 100 mL deionized water.,magnesium sulfate,0,
5994,10.1016/j.biomaterials.2008.01.019,chitosan,polymer backbone,"Used in PAM/chitosan beads, PAM/chitosan s-IPN hydrogels, PAM-g-chitosan hydrogels, and cross-linked chitosan beads.",chitosan,0,
5995,10.1016/j.biomaterials.2008.01.019,polyacrylamide,polymer backbone,Combined with chitosan in protein-imprinted polymers.,polyacrylamide,0,
5996,10.1016/j.biomaterials.2008.01.019,acrylamide,monomer,AAm monomer used to prepare PAM-containing hydrogels.,acrylamide,0,
5997,10.1016/j.biomaterials.2008.01.019,"N,N'-methylenebisacrylamide",crosslinker,MBA used as cross-linker for acrylamide polymerization.,"N,N'-methylenebisacrylamide",0,
5998,10.1016/j.biomaterials.2008.01.019,ethylene glycol diglycidylether,crosslinker,EGDE used to cross-link porous chitosan beads.,ethylene glycol diglycidyl ether,0,
5999,10.1016/j.biomaterials.2008.01.019,sodium dodecyl sulfate,template removal/washing agent,10% w/v SDS in 10% v/v AcOH used to remove embedded protein template and altered adsorption properties.,sodium dodecyl sulfate,0,
6000,10.1016/j.biomaterials.2008.01.019,acetic acid,template removal/washing agent,10% v/v AcOH solution containing 10% w/v SDS used for template removal.,acetic acid,0,
6001,10.1016/j.biomaterials.2008.01.019,potassium persulfate,initiator,KPS listed among materials for polymer preparation.,potassium persulfate,0,
6002,10.1016/j.biomaterials.2008.01.019,potassium chloride,analytical reagent,KCl solution added to check for residual SDS precipitate during equilibration.,potassium chloride,0,
6003,10.1016/j.biomaterials.2008.01.019,phosphate buffer,adsorption buffer,"0.02 M phosphate buffer, pH 6.8, used for Hb adsorption solution.",phosphate buffer,1,
6004,10.1016/j.biomaterials.2008.01.019,acetate buffer,adsorption buffer,"0.02 M acetate buffer, pH 4.6 or 4.7, used for BSA adsorption solution.",acetate buffer,1,
6005,10.1002/app.52846,[2-(acryloyloxy) ethyl] trimethyl ammonium chloride,cationic monomer,Used with CAA to synthesize TMA:CAA hydrogels.,[2-(acryloyloxy) ethyl] trimethyl ammonium chloride,1,
6006,10.1002/app.52846,2-carboxyethyl acrylate,anionic monomer,Used with TMA to synthesize TMA:CAA hydrogels.,2-carboxyethyl acrylate,0,
6007,10.1002/app.52846,triethylene glycol dimethacrylate,crosslinker,Added as crosslinker at 26.3 moles monomer to 1 mole crosslinker.,triethylene glycol dimethacrylate,0,
6008,10.1002/app.52846,ammonium persulfate,polymerization initiator,Added as 32 ul of 40% w/w APS to initiate hydrogel polymerization.,ammonium persulfate,0,
6009,10.1002/app.52846,sodium metabisulfite,polymerization initiator/redox component,Added as 32 ul of 15% w/w SMS to initiate hydrogel polymerization.,sodium metabisulfite,0,
6010,10.1002/app.52846,calcium chloride,calcium modifier for BSA and hydrogel exposure condition,"BSA solutions contained 0, 0.025, 0.05, 0.075, or 0.1 M calcium chloride.",calcium chloride,0,
6011,10.1002/app.52846,N-(3-dimethylaminopropyl)-N'-ethylcarbodiimide hydrochloride,conjugation reagent,0.05 M EDC was used with NHS for hydrogel activation before BSA conjugation.,EDC hydrochloride,1,
6012,10.1002/app.52846,N-hydroxysuccinimide,conjugation reagent,0.2 M NHS was used with EDC for hydrogel activation before BSA conjugation.,N-hydroxysuccinimide,0,
6013,10.1002/app.52846,GRGDSP peptide,integrin inhibitor,Used at 0.1 mM to inhibit RGD-binding integrins in cell adhesion studies.,GRGDSP peptide,1,
6014,10.1002/app.52846,BTT 3033,integrin inhibitor,Used at 10 uM to inhibit collagen-like integrin binding interactions.,BTT 3033,1,
6015,10.1002/app.52846,eriochrome black T,calcium titration indicator,Used in calcium titration assays after BSA conjugation.,eriochrome black T,0,
6016,10.1002/app.52846,ethylenediaminetetraacetic acid,calcium titrant,0.01 M EDTA was added until calcium titration endpoint.,EDTA,0,
6017,10.1002/bkcs.11980,2-methacryloyloxyethyl phosphorylcholine,zwitterionic comonomer,"MPC was incorporated at 0, 5, 10, 15, and 20 wt% to improve anti-biofouling via a hydration layer.",2-methacryloyloxyethyl phosphorylcholine,0,
6018,10.1002/bkcs.11980,MPC,zwitterionic comonomer abbreviation,MPC-containing hydrogels exhibited reduced BSA and lysozyme adsorption relative to p(HEMA)-H.,2-methacryloyloxyethyl phosphorylcholine,0,
6019,10.1002/bkcs.11980,2-hydroxyethyl methacrylate,main hydrogel monomer,HEMA was copolymerized with MPC to prepare p(HEMA-co-MPC) hydrogels.,2-hydroxyethyl methacrylate,0,
6020,10.1002/bkcs.11980,HEMA,main hydrogel monomer abbreviation,HEMA content ranged from 80 to 100 wt% in the hydrogel formulations.,2-hydroxyethyl methacrylate,0,
6021,10.1002/bkcs.11980,ethylene glycol dimethacrylate,crosslinker,EGDMA was maintained at 0.4 wt% relative to combined HEMA and MPC.,ethylene glycol dimethacrylate,0,
6022,10.1002/bkcs.11980,EGDMA,crosslinker abbreviation,EGDMA was used as cross-linking agent in all hydrogel formulations.,ethylene glycol dimethacrylate,0,
6023,10.1002/bkcs.11980,azobisisobutyronitrile,free-radical initiator,AIBN was maintained at 0.5 wt% relative to combined HEMA and MPC.,azobisisobutyronitrile,0,
6024,10.1002/bkcs.11980,AIBN,initiator abbreviation,AIBN was used as a free-radical source for hydrogel synthesis.,azobisisobutyronitrile,0,
6025,10.1002/bkcs.11980,trifluoroacetic acid,protein extraction/desorption solvent additive,Hydrogels were placed into 0.1% trifluoroacetic acid in acetonitrile/water 1:1 extraction solvent.,trifluoroacetic acid,0,
6026,10.1002/bkcs.11980,acetonitrile,protein extraction solvent and HPLC mobile phase component,Used in extraction solvent and in the isocratic HPLC mobile phase.,acetonitrile,0,
6027,10.1002/bkcs.11980,phosphate-buffered saline,"swelling medium, preincubation buffer, and artificial tear solution matrix",Hydrogels were swollen and protein adsorption was performed using PBS at pH 7.4.,phosphate buffered saline,1,
6028,10.1021/acsami.1c12307,poly(ethylene glycol diacrylate),crosslinker and hydrogel backbone component,PEGDA-based hydrogels were synthesized by photopolymerization and used for enzyme entrapment.,poly(ethylene glycol) diacrylate,1,
6029,10.1021/acsami.1c12307,2-hydroxyethyl methacrylate,comonomer,HEMA was used as a variable comonomer in PEGDA-based hydrogels; HG-2 contained 80 mol % PEGDA and 20 mol % HEMA.,2-hydroxyethyl methacrylate,0,
6030,10.1021/acsami.1c12307,2-(dimethylamino)ethyl methacrylate,comonomer and functional group source,DMAEMA-containing hydrogels were evaluated; protonated dimethylamino groups were suggested to favor NAL activity.,2-(dimethylamino)ethyl methacrylate,0,
6031,10.1021/acsami.1c12307,N-isopropylacrylamide,comonomer,NiPAAm was included among variable comonomers in PEGDA-based hydrogel synthesis.,N-isopropylacrylamide,0,
6032,10.1021/acsami.1c12307,"lithium phenyl-2,4,6-trimethylbenzoylphosphinate",photoinitiator,LAP was included in aqueous hydrogel precursor solutions for photopolymerization.,"lithium phenyl-2,4,6-trimethylbenzoylphosphinate",1,
6033,10.1021/acsami.1c12307,magnesium chloride,cofactor additive,MgCl2 at 10 mM slightly increased activity of immobilized CSS.,magnesium chloride,0,
6034,10.1021/acsami.1c12307,adenosine 5'-triphosphate,cofactor additive,ATP was added to AGE-containing hydrogel precursor and buffer/substrate solutions to realize immobilized AGE activity.,adenosine triphosphate,0,
6035,10.1016/j.colsurfb.2005.01.009,poly[(N-vinylimidazole)-maleic acid],hydrogel polymer backbone,Plain and metal-chelated affinity hydrogels used for BSA adsorption/desorption.,,1,
6036,10.1016/j.colsurfb.2005.01.009,N-vinylimidazole,monomer; imidazole affinity/coordination group source,8 mL VIm used with 1 g maleic acid and 2 mL water for hydrogel preparation.,N-vinylimidazole,0,
6037,10.1016/j.colsurfb.2005.01.009,maleic acid,comonomer; carboxylic acid/carboxylate group source,1 g MA used in hydrogel preparation; carboxylate groups participate in BSA and metal interactions.,maleic acid,0,
6038,10.1016/j.colsurfb.2005.01.009,Cu(II),chelated metal ion affinity bridge,Cu(II) ions were chelated within poly(VIm-MA) gels and promoted BSA adsorption.,copper(II),0,
6039,10.1016/j.colsurfb.2005.01.009,CuCl2,Cu(II) source,1250 ppm CuCl2 solution used as source of Cu(II) ions.,copper(II) chloride,0,
6040,10.1016/j.colsurfb.2005.01.009,Co(II),chelated metal ion affinity bridge,Co(II) ions were chelated within poly(VIm-MA) gels and promoted BSA adsorption.,cobalt(II),0,
6041,10.1016/j.colsurfb.2005.01.009,CoCl2,Co(II) source,1250 ppm CoCl2 solution used as source of Co(II) ions.,cobalt(II) chloride,0,
6042,10.1016/j.colsurfb.2005.01.009,NaCl,ionic strength modifier,BSA adsorption medium adjusted to 0.1 M ionic strength with NaCl.,sodium chloride,0,
6043,10.1016/j.colsurfb.2005.01.009,KSCN,desorption agent,1.0 M KSCN at pH 7.0 used for BSA desorption.,potassium thiocyanate,0,
6044,10.1016/j.colsurfb.2005.01.009,ethylenediamine tetraacetic acid disodium salt,desorption agent; metal chelator,0.1 M EDTA at pH 4.7 used to desorb BSA and strip metal ions from chelated gels.,disodium EDTA,0,
6045,10.1016/j.colsurfb.2005.01.009,CH3COONa-CH3COOH,acetate buffer system,0.01 M buffer used for pH 3.0-6.0 BSA adsorption and acetate desorption at pH 5.3.,sodium acetate acetic acid buffer,1,
6046,10.1016/j.colsurfb.2005.01.009,K2HPO4-KH2PO4,phosphate buffer system,0.01 M buffer used for pH 7.0 and 8.0 BSA adsorption.,potassium phosphate buffer,1,
6047,10.1016/j.ijbiomac.2026.150839,poly(vinyl alcohol),hydrogel polymer backbone,PVA powder was dissolved in distilled water to prepare a 16 wt% solution; PVA hydrogel used as comparator.,poly(vinyl alcohol),0,
6048,10.1016/j.ijbiomac.2026.150839,sulfobetaine methacrylate,zwitterionic monomer,0.6 g of SBMA was mixed with PVA solution to obtain PVA/PSBMA hydrogels; SBMA supports hydration-layer antifouling.,sulfobetaine methacrylate,0,
6049,10.1016/j.ijbiomac.2026.150839,MoS2@CNF nanosheets,nanofiller and reinforcing composite,"MoS2@CNF nanosheets were incorporated into PVA/PSBMA hydrogel; PPSM1, PPSM2, PPSM4, PPSM6, and PPSM8 correspond to 0.1-0.8 wt% loading.",molybdenum disulfide cellulose nanofiber composite,1,
6050,10.1016/j.ijbiomac.2026.150839,molybdenum disulfide,nanosheet component and NIR-activated antibacterial filler,Bulk MoS2 was exfoliated using CNF to form MoS2@CNF nanosheets.,molybdenum disulfide,0,
6051,10.1016/j.ijbiomac.2026.150839,cellulose nanofibers,"MoS2 exfoliation assistant, stabilizer, reinforcing network, carboxylate-bearing component",CNF rich in carboxylate groups stabilizes MoS2 nanosheets and interacts with SBMA ammonium groups.,cellulose,1,
6052,10.1016/j.ijbiomac.2026.150839,SiO2@Tralopyril,antifouling agent,10 wt% SiO2@Tralopyril was added during PPSM hydrogel preparation.,silica tralopyril,1,
6053,10.1016/j.ijbiomac.2026.150839,Tralopyril,antifouling compound loaded in mesoporous silica,0.5 g Tralopyril was added to mesoporous silica dispersion to fabricate SiO2@Tralopyril.,Tralopyril,0,
6054,10.1016/j.ijbiomac.2026.150839,mesoporous silica,carrier for Tralopyril,0.1 g mesoporous silica was dispersed in methanol and loaded with Tralopyril.,silicon dioxide,1,
6055,10.1016/j.ijbiomac.2026.150839,potassium persulfate,initiator,0.006 g KPS was added during PPSM hydrogel preparation.,potassium persulfate,0,
6056,10.1016/j.ijbiomac.2026.150839,sulfuric acid,hydrogel preparation reagent,2.4 g of H2SO4 solution (30 wt%) was added to PVA/SBMA mixture.,sulfuric acid,0,
6057,10.1016/j.ijbiomac.2026.150839,FITC,fluorescent label on BSA,FITC-labeled BSA was used to monitor protein attachment to hydrogel surfaces.,fluorescein isothiocyanate,0,
6058,10.1002/app.39727,"N,N-dimethylacrylamide",cryogel monomer,"Cryogel prepared from N-(3-aminopropyl)methacrylamide, dimethylacrylamide, and poly(ethylene glycol)diacrylate.","N,N-dimethylacrylamide",0,
6059,10.1002/app.39727,N-(3-aminopropyl)methacrylamide,amino-functional cryogel comonomer,Used as 10% amino functional comonomer; primary amine loading determined as 0.32 ± 0.05 mmol g-1 dry polymer.,N-(3-aminopropyl)methacrylamide,0,
6060,10.1002/app.39727,poly(ethylene glycol)diacrylate,crosslinker,Included in monomer mixture at molar equivalents 1:9:2 for N-(3-aminopropyl)methacrylamide:dimethylacrylamide:poly(ethylene glycol)diacrylate.,poly(ethylene glycol) diacrylate,1,
6061,10.1002/app.39727,HPC4 peptide tag,affinity ligand,Synthesized directly on cryogel and used to capture anti-HPC4 antibody.,HPC4 peptide tag,1,
6062,10.1002/app.39727,oligoethylene glycol,spacer,OEG spacer units used in HPC4 peptide tag and trypsin substrate II.,oligoethylene glycol,1,
6063,10.1002/app.39727,calcium chloride,binding cofactor,Anti-HPC4 antibody binding performed in CaCl2-containing buffer.,calcium chloride,0,
6064,10.1002/app.39727,EDTA,elution agent,Bound protein eluted using 5 mM EDTA.,ethylenediaminetetraacetic acid,0,
6065,10.1002/app.39727,HEPES,buffer component,Used in chromatography and trypsin cleavage buffers.,HEPES,0,
6066,10.1002/app.39727,sodium chloride,salt/buffer component,Used at 100 mM in chromatography buffers and 0.1 M in trypsin cleavage buffer.,sodium chloride,0,
6067,10.1002/app.39727,Tween80,surfactant/buffer additive,Used at 0.005% in chromatography buffers and 0.02% in trypsin cleavage buffer.,Tween 80,0,
6068,10.1002/app.39727,2-aminobenzoic acid,fluorophore in trypsin substrate,Trypsin substrate contained an N-terminal 2-aminobenzoic acid fluorophore.,2-aminobenzoic acid,0,
