Repository: sunyrain/PHA

# PHA Protein-Hydrogel Adsorption Dataset

Generated: 2026-07-05T11:36:45

## Scope

This curated package organizes literature-derived protein-hydrogel adsorption, binding, immobilization, antifouling, and related biointerface records extracted from the local PHA corpus.

The primary unit is one record:

`paper + hydrogel/sample + protein/mixture + experimental condition + measured outcome`

## Contents

- `data/sources.csv`: article-level metadata, extraction status, and curation decision.
- `data/records_flat.csv`: flattened record-level table with provenance, hydrogel, protein, condition, outcome, mechanism, and quality fields.

File: data/curated/pha_scientific_dataset_20260705/data/record_standardization.csv (part 33 of 37)
"record_id","doi","interaction_type","is_covalent_binding","experiment_mode_primary","experiment_mode_detail","application_context","comparable_target_class","model_ready","model_ready_blocker","manual_review_priority","q5_protein_evidence_flag","q5_triage_action","standardization_rules_version"
"PHA-ef472a1aeb-008","10.1021/jp035821f","physical_adsorption","no","batch","batch_adsorption_equilibrium","biointerface_adsorption","strong","True","ready","high","True","not_applicable","curated_release_20260707"
"PHA-ef472a1aeb-009","10.1021/jp035821f","physical_adsorption","no","batch","batch_adsorption_kinetics","mechanism_study","weak","False","not_strong_or_medium_comparable","high","True","not_applicable","curated_release_20260707"
"PHA-ef472a1aeb-010","10.1021/jp035821f","physical_adsorption","no","batch","batch_adsorption_kinetics","mechanism_study","weak","False","not_strong_or_medium_comparable","high","True","not_applicable","curated_release_20260707"
"PHA-ef472a1aeb-011","10.1021/jp035821f","physical_adsorption","no","batch","batch_adsorption_kinetics","mechanism_study","weak","False","not_strong_or_medium_comparable","high","False","not_applicable","curated_release_20260707"
"PHA-ef472a1aeb-012","10.1021/jp035821f","physical_adsorption","no","batch","batch_adsorption_kinetics","mechanism_study","weak","False","not_strong_or_medium_comparable","high","True","not_applicable","curated_release_20260707"
"PHA-9577858cbd-001","10.1021/jp307588b","antifouling_low_adsorption","no","hemocompatibility","static_incubation","antifouling","medium","True","ready","high","True","keep","curated_release_20260707"
"PHA-9577858cbd-002","10.1021/jp307588b","antifouling_low_adsorption","no","batch","static_incubation","antifouling","medium","True","ready","high","True","keep","curated_release_20260707"
"PHA-9577858cbd-003","10.1021/jp307588b","antifouling_low_adsorption","no","hemocompatibility","static_incubation","antifouling","medium","True","ready","high","True","keep","curated_release_20260707"
"PHA-9577858cbd-004","10.1021/jp307588b","antifouling_low_adsorption","no","batch","static_incubation","antifouling","medium","True","ready","high","True","keep","curated_release_20260707"
"PHA-9577858cbd-005","10.1021/jp307588b","antifouling_low_adsorption","no","hemocompatibility","static_incubation","antifouling","medium","True","ready","high","True","keep","curated_release_20260707"
"PHA-9577858cbd-006","10.1021/jp307588b","antifouling_low_adsorption","no","batch","static_incubation","antifouling","medium","True","ready","high","True","keep","curated_release_20260707"
"PHA-9577858cbd-007","10.1021/jp307588b","antifouling_low_adsorption","no","hemocompatibility","static_incubation","antifouling","medium","True","ready","high","True","keep","curated_release_20260707"
"PHA-9577858cbd-008","10.1021/jp307588b","antifouling_low_adsorption","no","batch","static_incubation","antifouling","medium","True","ready","high","True","keep","curated_release_20260707"
"PHA-9577858cbd-009","10.1021/jp307588b","nonspecific_adsorption","no","hemocompatibility","static_incubation","hemocompatibility","weak","False","not_strong_or_medium_comparable;low_source_quality","high","True","not_applicable","curated_release_20260707"
"PHA-9577858cbd-010","10.1021/jp307588b","nonspecific_adsorption","no","surface","static_incubation","biointerface_adsorption","medium","True","ready","high","True","not_applicable","curated_release_20260707"
"PHA-9577858cbd-011","10.1021/jp307588b","nonspecific_adsorption","no","surface","static_incubation","biointerface_adsorption","weak","False","not_strong_or_medium_comparable;missing_or_unnormalizable_unit;low_source_quality","medium","True","not_applicable","curated_release_20260707"
"PHA-3e32395b9e-001","10.1021/jp907508w","physical_adsorption","no","batch","batch_adsorption_equilibrium","biointerface_adsorption","strong","True","ready","high","True","not_applicable","curated_release_20260707"
"PHA-3e32395b9e-002","10.1021/jp907508w","physical_adsorption","no","batch","batch_adsorption_isotherm","mechanism_study","strong","True","ready","high","True","not_applicable","curated_release_20260707"
"PHA-3e32395b9e-003","10.1021/jp907508w","entrapment","no","immobilization","protein_immobilization_activity","protein_immobilization","strong","True","ready","high","False","not_applicable","curated_release_20260707"
"PHA-3e32395b9e-004","10.1021/jp907508w","entrapment","no","immobilization","protein_immobilization_activity","protein_immobilization","strong","True","ready","high","False","not_applicable","curated_release_20260707"
"PHA-96e225e579-001","10.1021/la0350195","covalent_immobilization","yes","microarray","fluorescence_surface_quantification","protein_immobilization","not_comparable","False","not_strong_or_medium_comparable","medium","True","not_applicable","curated_release_20260707"
"PHA-96e225e579-002","10.1021/la0350195","covalent_immobilization","yes","microarray","fluorescence_surface_quantification","protein_immobilization","weak","False","not_strong_or_medium_comparable","medium","True","not_applicable","curated_release_20260707"
"PHA-3401c7e5b6-001","10.1021/la048651m","covalent_immobilization","yes","microarray","fluorescence_surface_quantification","protein_immobilization","weak","False","not_strong_or_medium_comparable","medium","True","not_applicable","curated_release_20260707"
"PHA-3401c7e5b6-002","10.1021/la048651m","nonspecific_adsorption","no","microarray","fluorescence_surface_quantification","screening_library","not_comparable","False","not_strong_or_medium_comparable;missing_or_unnormalizable_unit;low_source_quality","medium","True","not_applicable","curated_release_20260707"
"PHA-3401c7e5b6-003","10.1021/la048651m","covalent_immobilization","yes","immobilization","fluorescence_surface_quantification","protein_immobilization","weak","False","not_strong_or_medium_comparable","high","True","not_applicable","curated_release_20260707"
"PHA-3401c7e5b6-004","10.1021/la048651m","covalent_immobilization","yes","immobilization","fluorescence_surface_quantification","protein_immobilization","weak","False","not_strong_or_medium_comparable","high","True","not_applicable","curated_release_20260707"
"PHA-fda3c545d1-001","10.1021/la0503294","affinity_binding","no","QCM_SPR","QCM_D","biointerface_adsorption","not_comparable","False","not_strong_or_medium_comparable","medium","True","not_applicable","curated_release_20260707"
"PHA-fda3c545d1-002","10.1021/la0503294","affinity_binding","no","QCM_SPR","QCM_D","biointerface_adsorption","not_comparable","False","not_strong_or_medium_comparable","medium","True","not_applicable","curated_release_20260707"
"PHA-fda3c545d1-003","10.1021/la0503294","affinity_binding","no","QCM_SPR","QCM_D","biointerface_adsorption","not_comparable","False","not_strong_or_medium_comparable","medium","True","not_applicable","curated_release_20260707"
"PHA-fda3c545d1-004","10.1021/la0503294","affinity_binding","no","QCM_SPR","QCM_D","biointerface_adsorption","not_comparable","False","not_strong_or_medium_comparable","medium","True","not_applicable","curated_release_20260707"
"PHA-fda3c545d1-005","10.1021/la0503294","affinity_binding","no","QCM_SPR","QCM_D","biointerface_adsorption","not_comparable","False","not_strong_or_medium_comparable","medium","True","not_applicable","curated_release_20260707"
"PHA-fda3c545d1-006","10.1021/la0503294","affinity_binding","no","QCM_SPR","QCM_D","biointerface_adsorption","not_comparable","False","not_strong_or_medium_comparable","medium","True","not_applicable","curated_release_20260707"
"PHA-fda3c545d1-007","10.1021/la0503294","affinity_binding","no","QCM_SPR","QCM_D","biointerface_adsorption","weak","False","not_strong_or_medium_comparable","medium","True","not_applicable","curated_release_20260707"
"PHA-fda3c545d1-008","10.1021/la0503294","affinity_binding","no","QCM_SPR","QCM_D","biointerface_adsorption","not_comparable","False","not_strong_or_medium_comparable","medium","True","not_applicable","curated_release_20260707"
"PHA-fda3c545d1-009","10.1021/la0503294","nonspecific_adsorption","no","QCM_SPR","QCM_D","biointerface_adsorption","weak","False","not_strong_or_medium_comparable","medium","True","not_applicable","curated_release_20260707"
"PHA-fda3c545d1-010","10.1021/la0503294","nonspecific_adsorption","no","QCM_SPR","QCM_D","biointerface_adsorption","weak","False","not_strong_or_medium_comparable","medium","True","not_applicable","curated_release_20260707"
"PHA-fda3c545d1-011","10.1021/la0503294","nonspecific_adsorption","no","QCM_SPR","QCM_D","purification","not_comparable","False","not_strong_or_medium_comparable","high","True","not_applicable","curated_release_20260707"
"PHA-b7a9b696db-001","10.1021/la061462e","covalent_immobilization","yes","column","static_incubation","purification","strong","True","ready","high","True","not_applicable","curated_release_20260707"
"PHA-087a749560-001","10.1021/la0700321","physical_adsorption","no","surface","fluorescence_surface_quantification","biointerface_adsorption","weak","False","not_strong_or_medium_comparable;missing_or_unnormalizable_unit","medium","True","not_applicable","curated_release_20260707"
"PHA-087a749560-002","10.1021/la0700321","unknown","unclear","surface","other","other","weak","False","not_strong_or_medium_comparable","high","True","not_applicable","curated_release_20260707"
"PHA-087a749560-003","10.1021/la0700321","covalent_immobilization","yes","immobilization","fluorescence_surface_quantification","protein_immobilization","weak","False","not_strong_or_medium_comparable;missing_or_unnormalizable_unit","medium","True","not_applicable","curated_release_20260707"
"PHA-087a749560-004","10.1021/la0700321","affinity_binding","no","surface","fluorescence_surface_quantification","purification","weak","False","not_strong_or_medium_comparable","high","True","not_applicable","curated_release_20260707"
"PHA-087a749560-005","10.1021/la0700321","physical_adsorption","no","immobilization","other","purification","weak","False","not_strong_or_medium_comparable;missing_or_unnormalizable_unit","medium","False","not_applicable","curated_release_20260707"
"PHA-087a749560-006","10.1021/la0700321","covalent_immobilization","yes","immobilization","other","purification","not_comparable","False","not_strong_or_medium_comparable;missing_or_unnormalizable_unit","medium","False","not_applicable","curated_release_20260707"
"PHA-dceae380c8-001","10.1021/la101542m","antifouling_low_adsorption","no","surface","other","antifouling","weak","False","not_strong_or_medium_comparable","high","True","keep","curated_release_20260707"
"PHA-dceae380c8-002","10.1021/la101542m","antifouling_low_adsorption","no","surface","surface_fouling_assay","antifouling","weak","False","not_strong_or_medium_comparable","high","True","keep","curated_release_20260707"
"PHA-dceae380c8-003","10.1021/la101542m","antifouling_low_adsorption","no","surface","other","antifouling","weak","False","not_strong_or_medium_comparable","high","True","keep","curated_release_20260707"
"PHA-e65b012390-001","10.1021/la1028004","antifouling_low_adsorption","no","QCM_SPR","SPR_binding","antifouling","strong","True","ready","high","True","keep","curated_release_20260707"
"PHA-e65b012390-002","10.1021/la1028004","antifouling_low_adsorption","no","QCM_SPR","SPR_binding","antifouling","strong","True","ready","high","True","keep","curated_release_20260707"
"PHA-e65b012390-003","10.1021/la1028004","antifouling_low_adsorption","no","hemocompatibility","static_incubation","antifouling","medium","True","ready","high","True","keep","curated_release_20260707"
"PHA-8c0211c4b0-001","10.1021/la1030203","nonspecific_adsorption","no","hemocompatibility","other","hemocompatibility","strong","True","ready","high","True","not_applicable","curated_release_20260707"
"PHA-8c0211c4b0-002","10.1021/la1030203","nonspecific_adsorption","no","hemocompatibility","other","hemocompatibility","strong","True","ready","high","True","not_applicable","curated_release_20260707"
"PHA-8c0211c4b0-003","10.1021/la1030203","nonspecific_adsorption","no","hemocompatibility","other","hemocompatibility","strong","True","ready","high","True","not_applicable","curated_release_20260707"
"PHA-8c0211c4b0-004","10.1021/la1030203","nonspecific_adsorption","no","hemocompatibility","other","hemocompatibility","strong","True","ready","high","True","not_applicable","curated_release_20260707"
"PHA-8c0211c4b0-005","10.1021/la1030203","nonspecific_adsorption","no","hemocompatibility","other","hemocompatibility","strong","True","ready","high","True","not_applicable","curated_release_20260707"
"PHA-8c0211c4b0-006","10.1021/la1030203","nonspecific_adsorption","no","hemocompatibility","other","hemocompatibility","strong","True","ready","high","True","not_applicable","curated_release_20260707"
"PHA-8c0211c4b0-007","10.1021/la1030203","nonspecific_adsorption","no","hemocompatibility","other","hemocompatibility","strong","True","ready","high","True","not_applicable","curated_release_20260707"
"PHA-66544ce71d-001","10.1021/la105016a","covalent_immobilization","yes","flow","other","protein_immobilization","weak","False","not_strong_or_medium_comparable;low_source_quality","medium","True","not_applicable","curated_release_20260707"
"PHA-66544ce71d-002","10.1021/la105016a","covalent_immobilization","yes","flow","other","purification","medium","False","low_source_quality","high","True","not_applicable","curated_release_20260707"
"PHA-66544ce71d-003","10.1021/la105016a","covalent_immobilization","yes","flow","other","purification","weak","False","not_strong_or_medium_comparable;low_source_quality","medium","False","not_applicable","curated_release_20260707"
"PHA-66544ce71d-004","10.1021/la105016a","covalent_immobilization","yes","flow","other","purification","weak","False","not_strong_or_medium_comparable;low_source_quality","medium","False","not_applicable","curated_release_20260707"
"PHA-66544ce71d-005","10.1021/la105016a","covalent_immobilization","yes","flow","other","purification","weak","False","not_strong_or_medium_comparable;low_source_quality","medium","False","not_applicable","curated_release_20260707"
"PHA-66544ce71d-006","10.1021/la105016a","covalent_immobilization","yes","flow","other","purification","weak","False","not_strong_or_medium_comparable;low_source_quality","medium","False","not_applicable","curated_release_20260707"
"PHA-66544ce71d-007","10.1021/la105016a","covalent_immobilization","yes","flow","static_incubation","purification","medium","False","low_source_quality","high","False","not_applicable","curated_release_20260707"
"PHA-fcd9ff2f50-001","10.1021/la301561j","antifouling_low_adsorption","no","hemocompatibility","surface_fouling_assay","antifouling","medium","True","ready","high","True","keep","curated_release_20260707"
"PHA-63e2bd374e-001","10.1021/la302615t","physical_adsorption","no","hemocompatibility","static_incubation","hemocompatibility","strong","True","ready","high","True","not_applicable","curated_release_20260707"
"PHA-63e2bd374e-002","10.1021/la302615t","physical_adsorption","no","hemocompatibility","static_incubation","hemocompatibility","strong","True","ready","high","True","not_applicable","curated_release_20260707"
"PHA-63e2bd374e-003","10.1021/la302615t","physical_adsorption","no","hemocompatibility","static_incubation","hemocompatibility","strong","True","ready","high","True","not_applicable","curated_release_20260707"
"PHA-63e2bd374e-004","10.1021/la302615t","physical_adsorption","no","hemocompatibility","static_incubation","hemocompatibility","strong","True","ready","high","True","not_applicable","curated_release_20260707"
"PHA-63e2bd374e-005","10.1021/la302615t","physical_adsorption","no","hemocompatibility","static_incubation","hemocompatibility","strong","True","ready","high","True","not_applicable","curated_release_20260707"
"PHA-63e2bd374e-006","10.1021/la302615t","physical_adsorption","no","hemocompatibility","static_incubation","hemocompatibility","strong","True","ready","high","True","not_applicable","curated_release_20260707"
"PHA-63e2bd374e-007","10.1021/la302615t","physical_adsorption","no","hemocompatibility","static_incubation","hemocompatibility","strong","True","ready","high","True","not_applicable","curated_release_20260707"
"PHA-63e2bd374e-008","10.1021/la302615t","physical_adsorption","no","hemocompatibility","static_incubation","hemocompatibility","strong","True","ready","high","True","not_applicable","curated_release_20260707"
"PHA-63e2bd374e-009","10.1021/la302615t","physical_adsorption","no","hemocompatibility","static_incubation","hemocompatibility","strong","True","ready","high","True","not_applicable","curated_release_20260707"
"PHA-63e2bd374e-010","10.1021/la302615t","physical_adsorption","no","hemocompatibility","static_incubation","hemocompatibility","strong","True","ready","high","True","not_applicable","curated_release_20260707"
"PHA-63e2bd374e-011","10.1021/la302615t","covalent_immobilization","yes","hemocompatibility","static_incubation","protein_immobilization","strong","True","ready","high","True","not_applicable","curated_release_20260707"
"PHA-63e2bd374e-012","10.1021/la302615t","covalent_immobilization","yes","hemocompatibility","static_incubation","protein_immobilization","strong","True","ready","high","True","not_applicable","curated_release_20260707"
"PHA-4fb7daf322-001","10.1021/la303292z","physical_adsorption","no","batch","batch_adsorption_isotherm","mechanism_study","strong","True","ready","high","True","not_applicable","curated_release_20260707"
"PHA-4fb7daf322-002","10.1021/la303292z","physical_adsorption","no","batch","batch_adsorption_isotherm","mechanism_study","strong","True","ready","high","True","not_applicable","curated_release_20260707"
"PHA-4fb7daf322-003","10.1021/la303292z","physical_adsorption","no","batch","batch_adsorption_isotherm","mechanism_study","strong","True","ready","high","True","not_applicable","curated_release_20260707"
"PHA-4fb7daf322-004","10.1021/la303292z","physical_adsorption","no","batch","batch_adsorption_isotherm","mechanism_study","strong","True","ready","high","True","not_applicable","curated_release_20260707"
"PHA-4fb7daf322-005","10.1021/la303292z","physical_adsorption","no","batch","batch_adsorption_isotherm","screening_library","strong","True","ready","high","True","not_applicable","curated_release_20260707"
"PHA-4fb7daf322-006","10.1021/la303292z","physical_adsorption","no","batch","batch_adsorption_isotherm","mechanism_study","weak","False","not_strong_or_medium_comparable","high","True","not_applicable","curated_release_20260707"
"PHA-4fb7daf322-007","10.1021/la303292z","physical_adsorption","no","batch","batch_adsorption_isotherm","mechanism_study","weak","False","not_strong_or_medium_comparable","high","True","not_applicable","curated_release_20260707"
"PHA-4fb7daf322-008","10.1021/la303292z","physical_adsorption","no","batch","batch_adsorption_isotherm","screening_library","weak","False","not_strong_or_medium_comparable","high","True","not_applicable","curated_release_20260707"
"PHA-4fb7daf322-009","10.1021/la303292z","physical_adsorption","no","batch","batch_adsorption_isotherm","mechanism_study","weak","False","not_strong_or_medium_comparable","high","True","not_applicable","curated_release_20260707"
"PHA-4fb7daf322-010","10.1021/la303292z","physical_adsorption","no","batch","batch_adsorption_isotherm","screening_library","weak","False","not_strong_or_medium_comparable","high","True","not_applicable","curated_release_20260707"
"PHA-4fb7daf322-011","10.1021/la303292z","physical_adsorption","no","batch","batch_adsorption_isotherm","screening_library","weak","False","not_strong_or_medium_comparable","high","True","not_applicable","curated_release_20260707"
"PHA-4fb7daf322-012","10.1021/la303292z","physical_adsorption","no","other","other","mechanism_study","weak","False","not_strong_or_medium_comparable","medium","True","not_applicable","curated_release_20260707"
"PHA-13a0efecec-001","10.1021/la304511s","antifouling_low_adsorption","no","hemocompatibility","surface_fouling_assay","antifouling","medium","True","ready","high","True","keep","curated_release_20260707"
"PHA-13a0efecec-002","10.1021/la304511s","antifouling_low_adsorption","no","hemocompatibility","surface_fouling_assay","antifouling","medium","True","ready","high","True","keep","curated_release_20260707"
"PHA-13a0efecec-003","10.1021/la304511s","antifouling_low_adsorption","no","hemocompatibility","surface_fouling_assay","antifouling","medium","True","ready","high","True","keep","curated_release_20260707"
"PHA-77abce0726-001","10.1021/la3051115","nonspecific_adsorption","no","hemocompatibility","static_incubation","purification","medium","True","ready","high","True","not_applicable","curated_release_20260707"
"PHA-77abce0726-002","10.1021/la3051115","nonspecific_adsorption","no","hemocompatibility","static_incubation","hemocompatibility","not_comparable","False","not_strong_or_medium_comparable","high","True","not_applicable","curated_release_20260707"
"PHA-77abce0726-003","10.1021/la3051115","nonspecific_adsorption","no","hemocompatibility","static_incubation","hemocompatibility","not_comparable","False","not_strong_or_medium_comparable;missing_or_unnormalizable_unit","high","True","not_applicable","curated_release_20260707"
"PHA-77abce0726-004","10.1021/la3051115","nonspecific_adsorption","no","hemocompatibility","static_incubation","hemocompatibility","not_comparable","False","not_strong_or_medium_comparable","high","True","not_applicable","curated_release_20260707"
"PHA-77abce0726-005","10.1021/la3051115","covalent_immobilization","yes","hemocompatibility","static_incubation","protein_immobilization","not_comparable","False","not_strong_or_medium_comparable;missing_or_unnormalizable_unit;low_source_quality","medium","True","not_applicable","curated_release_20260707"
"PHA-77abce0726-006","10.1021/la3051115","nonspecific_adsorption","no","hemocompatibility","static_incubation","hemocompatibility","not_comparable","False","not_strong_or_medium_comparable;missing_or_unnormalizable_unit;low_source_quality","medium","True","not_applicable","curated_release_20260707"
"PHA-77abce0726-007","10.1021/la3051115","nonspecific_adsorption","no","hemocompatibility","static_incubation","hemocompatibility","not_comparable","False","not_strong_or_medium_comparable;missing_or_unnormalizable_unit;low_source_quality","medium","True","not_applicable","curated_release_20260707"
"PHA-d225fcbaa7-001","10.1021/la501772t","covalent_immobilization","yes","surface","fluorescence_surface_quantification","purification","weak","False","not_strong_or_medium_comparable","medium","True","not_applicable","curated_release_20260707"
"PHA-d225fcbaa7-002","10.1021/la501772t","covalent_immobilization","yes","batch","fluorescence_surface_quantification","protein_immobilization","weak","False","not_strong_or_medium_comparable","medium","True","not_applicable","curated_release_20260707"
"PHA-d225fcbaa7-003","10.1021/la501772t","covalent_immobilization","yes","surface","fluorescence_surface_quantification","purification","weak","False","not_strong_or_medium_comparable","medium","True","not_applicable","curated_release_20260707"
"PHA-d225fcbaa7-004","10.1021/la501772t","covalent_immobilization","yes","surface","fluorescence_surface_quantification","purification","weak","False","not_strong_or_medium_comparable","medium","True","not_applicable","curated_release_20260707"
"PHA-d225fcbaa7-005","10.1021/la501772t","affinity_binding","no","immobilization","fluorescence_surface_quantification","purification","weak","False","not_strong_or_medium_comparable","medium","True","not_applicable","curated_release_20260707"
"PHA-d225fcbaa7-006","10.1021/la501772t","affinity_binding","no","immobilization","fluorescence_surface_quantification","purification","weak","False","not_strong_or_medium_comparable","medium","True","not_applicable","curated_release_20260707"
"PHA-d225fcbaa7-007","10.1021/la501772t","affinity_binding","no","immobilization","fluorescence_surface_quantification","purification","weak","False","not_strong_or_medium_comparable","medium","True","not_applicable","curated_release_20260707"
"PHA-d225fcbaa7-008","10.1021/la501772t","covalent_immobilization","yes","surface","fluorescence_surface_quantification","purification","weak","False","not_strong_or_medium_comparable;low_source_quality","medium","True","not_applicable","curated_release_20260707"
"PHA-d225fcbaa7-009","10.1021/la501772t","affinity_binding","no","surface","fluorescence_surface_quantification","purification","weak","False","not_strong_or_medium_comparable;low_source_quality","medium","True","not_applicable","curated_release_20260707"
"PHA-f116f64eab-001","10.1021/la5035273","entrapment","no","immobilization","other","protein_immobilization","medium","True","ready","high","False","not_applicable","curated_release_20260707"
"PHA-f116f64eab-002","10.1021/la5035273","entrapment","no","immobilization","other","protein_immobilization","medium","True","ready","high","True","not_applicable","curated_release_20260707"
"PHA-f116f64eab-003","10.1021/la5035273","covalent_immobilization","yes","immobilization","other","protein_immobilization","medium","True","ready","high","False","not_applicable","curated_release_20260707"
"PHA-f116f64eab-004","10.1021/la5035273","covalent_immobilization","yes","immobilization","protein_immobilization_activity","protein_immobilization","medium","True","ready","high","False","not_applicable","curated_release_20260707"
"PHA-f116f64eab-005","10.1021/la5035273","unknown","unclear","immobilization","other","purification","medium","True","ready","high","False","not_applicable","curated_release_20260707"
"PHA-f764ff1483-001","10.1021/la5040382","physical_adsorption","no","surface","batch_adsorption_equilibrium","biointerface_adsorption","not_comparable","False","not_strong_or_medium_comparable;missing_or_unnormalizable_unit","medium","False","not_applicable","curated_release_20260707"
"PHA-f764ff1483-002","10.1021/la5040382","physical_adsorption","no","surface","batch_adsorption_equilibrium","biointerface_adsorption","not_comparable","False","not_strong_or_medium_comparable;missing_or_unnormalizable_unit","medium","False","not_applicable","curated_release_20260707"
"PHA-f764ff1483-003","10.1021/la5040382","physical_adsorption","no","surface","batch_adsorption_isotherm","mechanism_study","not_comparable","False","not_strong_or_medium_comparable;missing_or_unnormalizable_unit","medium","False","not_applicable","curated_release_20260707"
"PHA-f764ff1483-004","10.1021/la5040382","physical_adsorption","no","surface","batch_adsorption_equilibrium","screening_library","not_comparable","False","not_strong_or_medium_comparable;missing_or_unnormalizable_unit","medium","False","not_applicable","curated_release_20260707"
"PHA-f764ff1483-005","10.1021/la5040382","physical_adsorption","no","surface","batch_adsorption_equilibrium","biointerface_adsorption","not_comparable","False","not_strong_or_medium_comparable;missing_or_unnormalizable_unit;low_source_quality","medium","False","not_applicable","curated_release_20260707"
"PHA-8c0873b4c2-001","10.1021/la700248s","selective_adsorption","no","hemocompatibility","batch_adsorption_isotherm","hemocompatibility","strong","True","ready","high","True","not_applicable","curated_release_20260707"
"PHA-8c0873b4c2-002","10.1021/la700248s","selective_adsorption","no","batch","batch_adsorption_isotherm","mechanism_study","strong","True","ready","high","True","not_applicable","curated_release_20260707"
"PHA-8c0873b4c2-003","10.1021/la700248s","selective_adsorption","no","surface","batch_adsorption_isotherm","mechanism_study","medium","True","ready","high","True","not_applicable","curated_release_20260707"
"PHA-8c0873b4c2-004","10.1021/la700248s","selective_adsorption","no","batch","batch_adsorption_isotherm","mechanism_study","weak","False","not_strong_or_medium_comparable","medium","True","not_applicable","curated_release_20260707"
"PHA-8c0873b4c2-005","10.1021/la700248s","affinity_binding","no","surface","other","biointerface_adsorption","weak","False","not_strong_or_medium_comparable","medium","True","not_applicable","curated_release_20260707"
"PHA-8c0873b4c2-006","10.1021/la700248s","selective_adsorption","no","surface","batch_adsorption_isotherm","mechanism_study","weak","False","not_strong_or_medium_comparable","medium","True","not_applicable","curated_release_20260707"
"PHA-8c0873b4c2-007","10.1021/la700248s","selective_adsorption","no","surface","batch_adsorption_isotherm","mechanism_study","weak","False","not_strong_or_medium_comparable","medium","True","not_applicable","curated_release_20260707"
"PHA-8c0873b4c2-008","10.1021/la700248s","selective_adsorption","no","hemocompatibility","batch_adsorption_isotherm","hemocompatibility","weak","False","not_strong_or_medium_comparable;missing_or_unnormalizable_unit;low_source_quality","medium","True","not_applicable","curated_release_20260707"
"PHA-9dc567f4fe-001","10.1021/la700579x","protein_fouling","no","surface","other","biointerface_adsorption","weak","False","not_strong_or_medium_comparable","medium","True","not_applicable","curated_release_20260707"
"PHA-9dc567f4fe-002","10.1021/la700579x","protein_fouling","no","surface","other","other","weak","False","not_strong_or_medium_comparable","medium","True","not_applicable","curated_release_20260707"
"PHA-9dc567f4fe-003","10.1021/la700579x","protein_fouling","no","surface","other","other","weak","False","not_strong_or_medium_comparable","medium","True","not_applicable","curated_release_20260707"
"PHA-9dc567f4fe-004","10.1021/la700579x","antifouling_low_adsorption","no","surface","other","antifouling","weak","False","not_strong_or_medium_comparable","medium","True","keep","curated_release_20260707"
"PHA-9dc567f4fe-005","10.1021/la700579x","antifouling_low_adsorption","no","surface","other","antifouling","weak","False","not_strong_or_medium_comparable","medium","True","keep","curated_release_20260707"
"PHA-9dc567f4fe-006","10.1021/la700579x","protein_fouling","no","surface","other","other","not_comparable","False","not_strong_or_medium_comparable","high","True","not_applicable","curated_release_20260707"
"PHA-8b5cfd1885-001","10.1021/la7033774","nonspecific_adsorption","no","surface","static_incubation","biointerface_adsorption","strong","True","ready","high","True","not_applicable","curated_release_20260707"
"PHA-8b5cfd1885-002","10.1021/la7033774","nonspecific_adsorption","no","surface","static_incubation","biointerface_adsorption","strong","True","ready","high","True","not_applicable","curated_release_20260707"
"PHA-8b5cfd1885-003","10.1021/la7033774","nonspecific_adsorption","no","surface","fluorescence_surface_quantification","biointerface_adsorption","not_comparable","False","not_strong_or_medium_comparable;missing_or_unnormalizable_unit","medium","True","not_applicable","curated_release_20260707"
"PHA-8b5cfd1885-004","10.1021/la7033774","nonspecific_adsorption","no","surface","fluorescence_surface_quantification","biointerface_adsorption","not_comparable","False","not_strong_or_medium_comparable;missing_or_unnormalizable_unit","medium","True","not_applicable","curated_release_20260707"
"PHA-a7771ef559-001","10.1021/la703963f","affinity_binding","no","surface","batch_adsorption_equilibrium","biointerface_adsorption","strong","True","ready","high","True","not_applicable","curated_release_20260707"
"PHA-a7771ef559-002","10.1021/la703963f","affinity_binding","no","surface","batch_adsorption_equilibrium","biointerface_adsorption","strong","True","ready","high","True","not_applicable","curated_release_20260707"
"PHA-a7771ef559-003","10.1021/la703963f","selective_adsorption","no","batch","batch_adsorption_equilibrium","biointerface_adsorption","strong","True","ready","high","True","not_applicable","curated_release_20260707"
"PHA-a7771ef559-004","10.1021/la703963f","selective_adsorption","no","batch","batch_adsorption_equilibrium","biointerface_adsorption","strong","True","ready","high","True","not_applicable","curated_release_20260707"
"PHA-a7771ef559-005","10.1021/la703963f","selective_adsorption","no","batch","batch_adsorption_equilibrium","biointerface_adsorption","strong","True","ready","high","True","not_applicable","curated_release_20260707"
"PHA-a7771ef559-006","10.1021/la703963f","selective_adsorption","no","batch","batch_adsorption_equilibrium","biointerface_adsorption","strong","True","ready","high","True","not_applicable","curated_release_20260707"
"PHA-a7771ef559-007","10.1021/la703963f","selective_adsorption","no","batch","batch_adsorption_equilibrium","biointerface_adsorption","strong","True","ready","high","True","not_applicable","curated_release_20260707"
"PHA-a7771ef559-008","10.1021/la703963f","selective_adsorption","no","batch","batch_adsorption_equilibrium","biointerface_adsorption","strong","True","ready","high","True","not_applicable","curated_release_20260707"
"PHA-a7771ef559-009","10.1021/la703963f","selective_adsorption","no","surface","batch_adsorption_equilibrium","biointerface_adsorption","strong","True","ready","high","True","not_applicable","curated_release_20260707"
"PHA-a7771ef559-010","10.1021/la703963f","selective_adsorption","no","surface","other","screening_library","medium","True","ready","high","True","not_applicable","curated_release_20260707"
"PHA-a7771ef559-011","10.1021/la703963f","selective_adsorption","no","surface","other","screening_library","medium","True","ready","high","True","not_applicable","curated_release_20260707"
"PHA-a7771ef559-012","10.1021/la703963f","selective_adsorption","no","surface","other","screening_library","medium","True","ready","high","True","not_applicable","curated_release_20260707"
"PHA-a7771ef559-013","10.1021/la703963f","selective_adsorption","no","surface","other","screening_library","medium","True","ready","high","True","not_applicable","curated_release_20260707"
"PHA-a7771ef559-014","10.1021/la703963f","selective_adsorption","no","surface","batch_adsorption_equilibrium","screening_library","medium","True","ready","high","True","not_applicable","curated_release_20260707"
"PHA-a7771ef559-015","10.1021/la703963f","selective_adsorption","no","surface","batch_adsorption_equilibrium","mechanism_study","not_comparable","False","not_strong_or_medium_comparable;low_source_quality","medium","True","not_applicable","curated_release_20260707"
"PHA-a7771ef559-016","10.1021/la703963f","selective_adsorption","no","other","other","biointerface_adsorption","weak","False","not_strong_or_medium_comparable;low_source_quality","medium","True","not_applicable","curated_release_20260707"
"PHA-a7771ef559-017","10.1021/la703963f","selective_adsorption","no","hemocompatibility","other","purification","weak","False","not_strong_or_medium_comparable;low_source_quality","medium","True","not_applicable","curated_release_20260707"
"PHA-a7771ef559-018","10.1021/la703963f","affinity_binding","no","other","other","mechanism_study","medium","True","ready","high","True","not_applicable","curated_release_20260707"
"PHA-a7771ef559-019","10.1021/la703963f","affinity_binding","no","other","other","biointerface_adsorption","medium","True","ready","high","True","not_applicable","curated_release_20260707"
"PHA-a7771ef559-020","10.1021/la703963f","affinity_binding","no","other","other","biointerface_adsorption","medium","True","ready","high","True","not_applicable","curated_release_20260707"
"PHA-40fcee3c46-001","10.1021/la901245z","entrapment","no","immobilization","other","protein_immobilization","strong","True","ready","high","True","not_applicable","curated_release_20260707"
"PHA-40fcee3c46-002","10.1021/la901245z","entrapment","no","immobilization","other","protein_immobilization","strong","True","ready","high","True","not_applicable","curated_release_20260707"
"PHA-40fcee3c46-003","10.1021/la901245z","entrapment","no","immobilization","other","protein_immobilization","strong","True","ready","high","True","not_applicable","curated_release_20260707"
"PHA-786f6a85b3-001","10.1021/ma021186k","nonspecific_adsorption","no","batch","batch_adsorption_equilibrium","biointerface_adsorption","strong","True","ready","high","True","not_applicable","curated_release_20260707"
"PHA-786f6a85b3-002","10.1021/ma021186k","nonspecific_adsorption","no","batch","batch_adsorption_equilibrium","biointerface_adsorption","strong","True","ready","high","True","not_applicable","curated_release_20260707"
"PHA-786f6a85b3-003","10.1021/ma021186k","nonspecific_adsorption","no","batch","batch_adsorption_equilibrium","biointerface_adsorption","strong","True","ready","high","True","not_applicable","curated_release_20260707"
"PHA-786f6a85b3-004","10.1021/ma021186k","nonspecific_adsorption","no","batch","batch_adsorption_equilibrium","biointerface_adsorption","strong","True","ready","high","True","not_applicable","curated_release_20260707"
"PHA-786f6a85b3-005","10.1021/ma021186k","nonspecific_adsorption","no","batch","batch_adsorption_equilibrium","biointerface_adsorption","strong","True","ready","high","True","not_applicable","curated_release_20260707"
"PHA-786f6a85b3-006","10.1021/ma021186k","nonspecific_adsorption","no","batch","batch_adsorption_equilibrium","biointerface_adsorption","strong","True","ready","high","True","not_applicable","curated_release_20260707"
"PHA-786f6a85b3-007","10.1021/ma021186k","nonspecific_adsorption","no","batch","batch_adsorption_equilibrium","biointerface_adsorption","strong","True","ready","high","True","not_applicable","curated_release_20260707"
"PHA-786f6a85b3-008","10.1021/ma021186k","nonspecific_adsorption","no","surface","other","mechanism_study","strong","True","ready","high","True","not_applicable","curated_release_20260707"
"PHA-786f6a85b3-009","10.1021/ma021186k","nonspecific_adsorption","no","surface","other","biointerface_adsorption","strong","True","ready","high","True","not_applicable","curated_release_20260707"
"PHA-786f6a85b3-010","10.1021/ma021186k","nonspecific_adsorption","no","surface","other","biointerface_adsorption","strong","True","ready","high","True","not_applicable","curated_release_20260707"
"PHA-786f6a85b3-011","10.1021/ma021186k","nonspecific_adsorption","no","batch","batch_adsorption_equilibrium","biointerface_adsorption","strong","True","ready","high","True","not_applicable","curated_release_20260707"
"PHA-786f6a85b3-012","10.1021/ma021186k","nonspecific_adsorption","no","batch","batch_adsorption_equilibrium","biointerface_adsorption","strong","True","ready","high","True","not_applicable","curated_release_20260707"
"PHA-786f6a85b3-013","10.1021/ma021186k","nonspecific_adsorption","no","surface","other","biointerface_adsorption","strong","True","ready","high","True","not_applicable","curated_release_20260707"
"PHA-786f6a85b3-014","10.1021/ma021186k","nonspecific_adsorption","no","batch","batch_adsorption_equilibrium","biointerface_adsorption","strong","True","ready","high","True","not_applicable","curated_release_20260707"
"PHA-34bd39d673-001","10.1021/ma8027722","affinity_binding","no","surface","other","biointerface_adsorption","weak","False","not_strong_or_medium_comparable","medium","True","not_applicable","curated_release_20260707"
"PHA-34bd39d673-002","10.1021/ma8027722","affinity_binding","no","batch","batch_adsorption_equilibrium","biointerface_adsorption","weak","False","not_strong_or_medium_comparable","medium","True","not_applicable","curated_release_20260707"
"PHA-34bd39d673-003","10.1021/ma8027722","affinity_binding","no","surface","other","biointerface_adsorption","weak","False","not_strong_or_medium_comparable","medium","True","not_applicable","curated_release_20260707"
"PHA-34bd39d673-004","10.1021/ma8027722","affinity_binding","no","batch","batch_adsorption_equilibrium","biointerface_adsorption","weak","False","not_strong_or_medium_comparable","medium","True","not_applicable","curated_release_20260707"
"PHA-34bd39d673-005","10.1021/ma8027722","affinity_binding","no","surface","other","mechanism_study","weak","False","not_strong_or_medium_comparable","medium","True","not_applicable","curated_release_20260707"
