Repository: sunyrain/PHA

# PHA Protein-Hydrogel Adsorption Dataset

Generated: 2026-07-05T11:36:45

## Scope

This curated package organizes literature-derived protein-hydrogel adsorption, binding, immobilization, antifouling, and related biointerface records extracted from the local PHA corpus.

The primary unit is one record:

`paper + hydrogel/sample + protein/mixture + experimental condition + measured outcome`

## Contents

- `data/sources.csv`: article-level metadata, extraction status, and curation decision.
- `data/records_flat.csv`: flattened record-level table with provenance, hydrogel, protein, condition, outcome, mechanism, and quality fields.

File: data/curated/pha_scientific_dataset_20260705/data/special_fields.csv (part 33 of 55)
id,doi,field_name,field_value_json,why_special,evidence_text,suggested_table
3158,10.1002/adma.73688,GOx_dense_phase_enrichment,"""233-fold relative to dilute phase""",Protein enrichment factor in coacervate phase may be useful for adsorption-like partitioning analysis.,This represents a 233-fold enrichment for GOx relative to the dilute phase.,protein_partitioning_metrics
3159,10.1002/adma.73688,HRP_dense_phase_enrichment,"""96-fold relative to dilute phase""",Protein enrichment factor in coacervate phase may be useful for adsorption-like partitioning analysis.,This represents a 96-fold enrichment for HRP relative to the dilute phase.,protein_partitioning_metrics
3160,10.1002/adma.73688,GOx_HRP_coacervate_density,"""1.5 g/mL""",Coacervate density is rarely reported and may support normalization of dense-phase loading.,"The high density of 1.5 g mL-1, determined from the calculated coacervate mass and volume, reflects the tightly packed internal architecture.",material_physical_properties
3161,10.1002/adma.73688,broad_pH_phase_stability,"""coacervation persisted from pH 4.0 to 9.0 except citrate buffer""",Shows broad condition tolerance of the protein-hydrogel coacervate system.,Coacervation persisted throughout all tested pH values and was compatible with every buffer system except citrate.,condition_screening
3162,10.1002/adma.73688,GOx_HRP_salt_response,"""solid precipitates at 0 mM NaCl; coacervates at 150 mM NaCl; no coacervation at 500 mM NaCl""","Salt controls whether hydrogel-protein assemblies behave as precipitates, coacervates, or dispersed particles.","CLSM imaging revealed solid precipitates in the absence of NaCl. In contrast, at 500 mM NaCl, coacervate formation was abolished.",condition_screening
3163,10.1002/adma.73688,MicroC_conversion,"""94% conversion over 2 h""","Catalytic outcome linked to morphology, protein incorporation, and small-molecule recruitment rather than adsorption capacity.",MicroC delivered nearly complete conversion (94%).,biointerface_or_activity_outcomes
3164,10.1002/1521-3935(20010101)202:1<163::AID-MACP163>3.0.CO;2-M,microgel_molecular_weight_comparison,"""molecular weight comparable to proteins""","Proteins are mentioned only as a comparison for microgel molecular weight, not as adsorption targets.","They were characterized by GPC, viscometry and membrane osmometry, and were found to be highly crosslinked macromolecules with a molecular weight comparable to the one of proteins.",article_notes
3165,10.1002/1521-3935(20010101)202:1<163::AID-MACP163>3.0.CO;2-M,separation_method_after_recognition,"""ultracentrifugation""",Recognition experiments were performed in homogeneous solution and microgels were separated afterward.,"The experiment can be carried out in homogeneous solution, after which the microgels are conveniently separated by ultracentrifugation.",experimental_notes
3166,10.1021/acs.analchem.5c05611,self_powered_PEC_sensor_configuration,"""split-type system with SCN/BTO/TiO2 photoanode and Pt-PH/NG sensing cathode""",The hydrogel is evaluated as an antifouling biointerface within a self-powered photoelectrochemical immunosensor rather than as a bulk adsorbent.,"The sensing system adopts a split-type configuration in which the photoanode acts as the photoelectric conversion element, whereas the biocathode functions exclusively as the specific biorecognition interface.",device_design
3167,10.1021/acs.analchem.5c05611,NSE_detection_performance,"""linear range 0.1 pg/mL to 100 ng/mL; LOD 0.036 pg/mL""","Quantitative target detection performance is reported, but it is an immunosensor response rather than protein adsorption capacity.","Within the concentration range of 0.1 pg/mL to 100 ng/mL, the current signal change exhibited a strong linear correlation... The limit of detection (LOD) was calculated to be 0.036 pg/mL.",sensor_performance
3168,10.1021/acs.analchem.5c05611,real_sample_recovery,"""human serum recoveries 95.6 to 104.0%, RSDs below 4.0%""",Real-sample validation provides biofluid anti-interference context but is not a hydrogel adsorption metric.,"The obtained recoveries ranged from 95.6 to 104.0%, with relative standard deviations (RSDs) below 4.0%.",real_sample_validation
3169,10.1021/acs.analchem.5c05611,Pt_nanoparticle_size,"""average diameter approximately 3.4 nm""",Pt nanoparticle dopant size may affect hydrogel conductivity and catalytic performance.,The Pt nanoparticles exhibit a uniform spherical shape with an average diameter of approximately 3.4 nm.,hydrogel_composite_properties
3170,10.1002/adfm.202308269,PenTag_ampicillin_covalent_binding,"""PenTag/PBP3 binds beta-lactam antibiotics through beta-lactam ring opening and covalent acyl-PBP bond formation.""",The immobilization is not conventional reversible adsorption but a specific covalent protein-ligand capture chemistry.,"Interaction of PBPs with beta-lactam antibiotics starts with the formation of a noncovalent Henri-Michaelis complex and is followed by the attack of the serine residue in the active site of the enzyme to the beta-lactam ring, which results in a covalent acyl-PBP bond.",mechanism
3171,10.1002/adfm.202308269,lyophilized_bead_storage_stability,"""No statistically significant decline in binding capacity directly after lyophilization or after 18 days of storage at 4 °C.""",Storage stability is relevant for reusable/off-the-shelf affinity hydrogel bead materials.,The beads were lyophilized and reconstituted in buffer directly after lyophilization or after 18 days of storage at 4 °C. The binding capacity was assessed as described above and no statistically significant decline was observed in either condition.,outcome_side_outcomes
3172,10.1002/adfm.202308269,PenTag_variant_equivalence,"""No significant difference was observed between PBP3 and PBP3-t versions in bead binding capacity.""",Indicates the smaller truncated PenTag can substitute for larger PBP3 in immobilization applications.,"Moreover, no significant difference was observed between the two PenTag versions, meaning that both of them can be used interchangeably.",mechanism_comparator_notes
3173,10.1002/adfm.202308269,logic_material_encoder,"""Ampicillin-functionalized agarose beads bearing PenTagged mCherry and HaloLink resin bearing HaloTagged GFP were combined in a one-pot 4:2 encoder material system.""",The material is used for information processing rather than only adsorption or release.,"To assemble the 4:2 encoder, we combined both modules with each other in a single pot in the presence or absence of each of the three input proteases... This pattern could experimentally be obtained.",special_applications
3174,10.1002/smll.201700467,proteinosome_fusion_not_adsorption,"""Hydrogel-loaded proteinosomes fused via dynamic Schiff base exchange rather than adsorbing protein targets.""",The paper is hydrogel/protein-rich but outside the protein adsorption extraction scope.,"Controlled membrane fusion of proteinosome-based protocells is achieved via a hydrogel-mediated process involving dynamic covalent binding, self-healing, and membrane reconfiguration at the contact interface.",triage_exclusions
3175,10.1002/smll.201700467,silica_particle_attachment,"""Approximately 90% of amino-functionalized silica particles were associated with hydrogel-loaded proteinosomes after 24 h.""","This is a quantitative colloid attachment result, but the adsorbate is silica particles rather than protein.","Approximately 90% of the silica particles were associated with the proteinosomes, whilst control experiments with amino-functionalized silica beads and nonhydrogel-containing proteinosomes showed virtually no aggregation between the colloids.",nonprotein_colloid_attachment
3176,10.1021/ie100291b,transport_not_adsorption,true,The paper has protein-hydrogel quantitative transport framing but no adsorption capacity or binding measurement.,"Vertical gel electrophoresis was performed on nanocomposite hydrogels to obtain an effective mobility of a model protein, OSA.",triage_notes
3177,10.1021/ie100291b,electric_field,"""6.67 V/cm""",Protein response was measured under electrophoretic driving force rather than passive adsorption.,"Gel electrophoresis was performed at constant voltage, 6.67 V/cm, for a period of 45 min.",experiment_conditions
3178,10.1021/ie100291b,current_by_filler_aspect_ratio,"""SA-GNP: 1 mA; SM-GNP: 2 mA; T-GNP: 10 mA; monodisperse GNP: 1-2 mA""",Current was used as evidence for conductive network effects in high-aspect-ratio gold nanocomposite hydrogels.,The overall current increased with higher aspect ratio nanoparticles.,transport_auxiliary_outcomes
3179,10.1021/ie100291b,normalized_mobility_definition,"""mobility of OSA in nanocomposite gel divided by mobility of OSA in a control gel at the same cross-linker content""",This is the central reported protein outcome but numeric values were not present in the supplied context.,"The normalized electrophoretic mobility is presented, here defined as the mobility of the OSA in the nanocomposite gel divided by the mobility of the OSA in a control gel at the same cross-linker content.",outcome_definitions
3180,10.1016/j.jchromb.2008.10.020,Ni2+ per carboxylic acid group,"""0.183""",Reports metal loading stoichiometry of affinity hydrogel.,ICP-AES showed that the number of the Ni2+ ions per carboxylic acid group in the dry Ni2+–PAAA hydrogel was 0.183.,hydrogel_characterization
3181,10.1016/j.jchromb.2008.10.020,Ni2+ complexation volume decrease,"""approximately 15%""",Hydrogel shrinkage after metal complexation may affect adsorption capacity and matrix structure.,"After incubating the PAAA hydrogel with Ni2+, the colour of the hydrogel changed to a blue–green, and its volume decreased by approximately 15%.",hydrogel_characterization
3182,10.1016/j.jchromb.2008.10.020,PAAA swelling ratio,"""more than 100 times its dry weight""",Large swelling ratio supports three-dimensional protein-binding matrix claim.,This PAAA hydrogel could swell up and extend to more than 100 times its dry weight.,hydrogel_characterization
3183,10.1016/j.jchromb.2008.10.020,hydrogel color change on protein binding,"""bright-green""",Qualitative visual indication of His6-GFP binding.,"After the binding process, the colour of the hydrogel changed to bright-green, confirming the successful binding of His6–GFP to the Ni2+–PAAA hydrogel.",qualitative_observations
3184,10.1016/j.jim.2003.09.017,cell_target_not_soluble_protein,true,"The article is primarily about lymphocyte affinity fractionation, so most adsorption metrics are cell-binding metrics rather than protein adsorption capacities.",More than 90% of the B-lymphocytes were retained in the column while the cells in the breakthrough fraction were enriched in T-lymphocytes.,record_quality_flags
3185,10.1016/j.jim.2003.09.017,supermacropore_fraction,"""90% interconnected supermacropores; gel phase 10% of total cryogel volume""",Macroporous architecture is central to allowing whole cells to pass without mechanical entrapment.,"The gel phase composes only 10% of the total cryogel volume, and the most part of the monolithic column (90%) is an interconnected system of supermacropores filled with water.",hydrogel_structure
3186,10.1016/j.jim.2003.09.017,water_flow_rate,"""2000-2500 cm/h at hydrostatic pressure equal to 1 m water column""",Flow permeability is unusually important for cell chromatography and cryogel monolith performance.,The water flow rate through the monoliths estimated at a hydrostatic pressure equal to 1 m of water column is in the range of 2000-2500 cm/h.,hydrogel_transport_properties
3187,10.1016/j.jim.2003.09.017,low_pH_desorption_failure,"""IgG-protein A cell interactions were not reversed by traditional low-pH conditions""",Shows that multivalent cell-surface binding differs from standard protein A antibody elution.,"It was also seen that IgG-protein A interactions between cells and the adsorbent were not reversed by traditional low-pH conditions, because of rather strong multi-point cell interactions.",desorption_behavior
3188,10.1016/j.jim.2003.09.017,breakthrough_T_cell_enrichment,"""81% T-cells in breakthrough; about twofold T-cell enrichment; about 1% B-cell contamination""",The separation goal was negative selection enrichment of T-cells rather than direct protein capture.,The cells in the breakthrough fraction were enriched in T-cells (81%). Affinity chromatography... gave about a twofold enrichment of T-cells by negative selection. The very low B-cell contamination (about 1%) showed significant selectivity.,bioseparation_performance
3189,10.1016/j.jconrel.2016.07.030,non_hydrogel_simulated_crosslinking_DA_lysozyme_pH7_4,"{""DXS_free_lysozyme_pct"": 100, ""DXS_residual_activity_pct"": 98.4, ""control_PEGylated_total_pct"": 61.1, ""control_residual_activity_pct"": 20.3}","Important mechanistic support for hydrogel results, but not itself a hydrogel adsorption/release experiment.","Without polyanions, 61.1% of the total lysozyme amount was PEGylated at pH7.4; the residual activity was 20.3% of the initial activity. With the most effective polyanion (dextran sulfate), PEGylation could be completely suppressed; the residual activity was 98.4%.",mechanistic non-hydrogel protein modification controls
3190,10.1016/j.jconrel.2016.07.030,salt_reversibility_of_polyanion_shielding,"{""NaCl_clear_threshold_mM"": 150, ""NaCl_loss_of_shielding_mM"": 300}",Shows shielding mechanism is electrostatic and reversible by ionic strength.,"Above a NaCl concentration of 150mM, the samples were totally clear. At a NaCl concentration of 300mM, the addition of polyanions could not prevent activity loss due to PEGylation.",mechanism modifiers
3191,10.1016/j.jconrel.2016.07.030,PAA_concentration_dependence,"{""control_residual_activity_pct"": ""20.3±1.0"", ""low_PAA_concentration_mg_mL"": 0.025, ""low_PAA_residual_activity_pct"": ""37.3±2.1"", ""plateau_PAA_concentration_mg_mL"": 1.0}","Dose-response for shielding additive, not a hydrogel adsorption record.","When a low PAA concentration of 0.025mg/mL was used, the residual lysozyme activity was 37.3±2.1% of the initial activity. With increasing PAA concentrations, the residual activity of lysozyme constantly increased until a plateau was reached at about 1.00mg/mL.",shielding additive dose-response
3192,10.1016/j.jconrel.2016.07.030,alternative_crosslinking_chemistry,"{""acrylamide_free_lysozyme_with_PAA_pct"": ""75.7±2.1"", ""acrylamide_free_lysozyme_without_PAA_pct"": ""70.2±1.7"", ""acrylamide_residual_activity_with_PAA_pct"": ""61.5±0.2"", ""acrylamide_residual_activity_without_PAA_pct"": ""55.0±0.4"", ""vinyl_sulfone_thiol_free_lysozyme_with_PAA_pct"": ""71.1±5.4"", ""vinyl_sulfone_thiol_free_lysozyme_without_PAA_pct"": ""29.3±2.0"", ""vinyl_sulfone_thiol_residual_activity_with_PAA_pct"": ""90.5±0.6"", ""vinyl_sulfone_thiol_residual_activity_without_PAA_pct"": ""44.9±0.8""}","Relevant to protein modification during cross-linking but performed as monofunctional PEG incubation, not hydrogel adsorption.","With PAA, 71.1±5.4% of the protein was not affected by PEGylation... residual activities of lysozyme were 44.9±0.8% (- PAA) and 90.5±0.6% (+ PAA).",cross-linking chemistry comparison
3193,10.1016/S0141-8130(01)00135-0,patient_model_plasma_preparation,"""Purified EDA(+)FN was added to heparin-treated normal plasma obtained from healthy volunteers.""",Adsorption test did not use actual RA patient plasma but a patient-model plasma.,The adsorption test plasma was prepared by adding purified EDA(+)FN to the HP (3 U/ml) treated normal plasma.,experimental_conditions
3194,10.1016/S0141-8130(01)00135-0,initial_plasma_protein_concentrations,"{""ATIII"": ""240 ug/ml"", ""EDA(+)FN"": ""1093 ng/ml"", ""IgG"": ""12.5 mg/ml"", ""albumin"": ""37 mg/ml"", ""fibrinogen"": ""2.15 mg/ml"", ""pFN"": ""328 ug/ml""}",Defines competition matrix and enables later normalization if needed.,"In this test plasma, the initial concentrations of plasma proteins were as follows (n=3): albumin (Alb) (37 mg/ml), Fbg (2.15 mg/ml), immunoglobulin-G (IgG) (12.5 mg/ml), pFN (328 ug/ml), EDA(+)FN (1093 ng/ml) and ATIII (240 ug/ml).",protein_matrix
3195,10.1016/S0141-8130(01)00135-0,immobilized_GS_amounts,"{""GS-16"": ""2.5 +/- 1.8 mg/ml"", ""GS-25"": ""0.9 +/- 0.3 mg/ml"", ""GS-35"": ""0.9 mg/ml""}",Ligand loading differs substantially among gels and affects interpretation of removal ratios.,"The amounts of immobilized GS-16, GS-25 and GS-35 on gels were 2.5+/-1.8, 0.9+/-0.3 and 0.9 mg/ml, respectively.",hydrogel_properties
3196,10.1016/S0141-8130(01)00135-0,ATIII_value_inconsistency,"""GS-35 ATIII removal is reported as 18.8%, but the narrative states ATIII removal ratios by GS-immobilized gels were less than 15% in all cases.""",Internal inconsistency requires manual review.,"41% for EDA(+)FN, 11.7% for pFN, 7.6% for Fbg, 18.8% for ATIII... ATIII removal ratios by GS-immobilized gels were less than 15% in all cases.",quality_flags
3197,10.1016/S0141-8130(01)00135-0,heparin_comparator_recent_study,"{""ATIII_removed"": ""73%"", ""EDA(+)FN_removed"": ""75%"", ""S_value_HP"": ""1.9"", ""pFN_removed"": ""11%""}",Comparator values are not generated in the current experiment but are central to the authors' claim of GS advantage.,"In our recent study, 75% of EDA(+)FN, 11% of pFN and 73% of ATIII were removed by HP-immobilized gel. In a recent study, we have clarified that the S-value of HP is 1.9.",comparators
3198,10.1021/la105016a,bca_assay_not_calibrated,"""BCA absorbance was reported in arbitrary units and could not be calibrated to mass or concentration because the assay was a flow-surface interaction.""",This limits use as a quantitative protein adsorption/loading record.,"Such a calibration cannot be performed, as the interaction between the BCA solution and protein is a flow-surface interaction, whereas standard calibrations would be carried out by mixing and incubating together the BCA solution and a solution of known protein concentration.",assay_limitations
3199,10.1021/la105016a,best_cell_capture_formulation,"""Gel type VII gave approximately 10^4 EPCs recovered and 74% purity.""","The main quantitative outcome is cell capture, not protein adsorption.",The longer mixing and incubation times provided for gel type VII relative to gel type VI provided the best yield (~10 4 EPCs recovered) and purity (74%).,biointerface_outcomes
3200,10.1021/la105016a,typical_available_epc_content,"""33 x 10^4 EPCs per 3 mL whole blood""",Used by authors to contextualize that best gel captured about one-third of available EPCs in a single pass.,Flow cytometry measurements in our laboratory indicate a typical EPC count of 33 x 10 4 EPCs per 3 mL of whole blood for the samples used in this study.,biointerface_context
3201,10.1021/la105016a,hydrogel_release_mechanism,"""50 mM EDTA in PBS dissolved calcium-crosslinked alginate coating to release captured cells.""",Release is based on hydrogel dissolution rather than protein desorption.,"For release of captured cells, a 50 mM solution of EDTA in PBS was injected at 10 uL/min for 10 min and the output was collected.",release_conditions
3202,10.1002/adhm.202505805,PVC-PVA protein adsorption comparator,"""PVC-PVA reduced lysozyme adsorption to 46.93% and fibrinogen adsorption to 53.56% of pristine PVC.""",Non-hydrogel transition-layer comparator provides context for hydrogel coating antifouling performance.,"Water molecules hydrogen-bonded to in situ hydroxyl groups formed a barrier, reducing lysozyme and fibrinogen adsorption on the PVC-PVA surface to 46.93% and 53.56% (p < 0.0001), respectively, relative to pristine PVC.",control_surface_adsorption
3203,10.1002/adhm.202505805,surface wettability and roughness,"""Water contact angle: PVC 82.46 +/- 0.42 deg; PVC-PVA 42.62 +/- 2.93 deg; pSB 11.84 +/- 0.93 deg; CNC-SB/pSB 9.55 +/- 1.12 deg. Ra/Rq increased from 0.49 +/- 0.05 nm and 0.62 +/- 0.06 nm for pSB to 8.79 +/- 1.44 nm and 11.16 +/- 1.87 nm for CNC-SB100/pSB.""",Surface hydration and nano-roughness are central explanatory variables for antifouling but are not direct adsorption outcomes.,"After coating with the pSB and CNC-SB/pSB hydrogels, the surfaces became superhydrophilic, with water contact angles further decreasing to 11.84 +/- 0.93 deg and 9.55 +/- 1.12 deg, respectively. AFM imaging revealed that Ra and Rq increased from 0.49 +/- 0.05 nm and 0.62 +/- 0.06 nm for pSB to 8.79 +/- 1.44 nm and 11.16 +/- 1.87 nm for CNC-SB100/pSB.",surface_properties
3204,10.1002/adhm.202505805,flow orientation antifouling,"""Parallel-oriented CNC-SB/pSB under flow had significantly lower lysozyme adsorption than pSB (p < 0.0001) and NCNC-SB/pSB (p < 0.01), and significantly lower fibrinogen adsorption than pSB (p < 0.01) and NCNC-SB/pSB (p < 0.05).""",Adsorption is linked to microgroove orientation and simulated physiological flow; numeric adsorption magnitudes are not provided in text.,"When shear flow was aligned parallel to the surface microgrooves, the CNC-SB/pSB hydrogel coatings demonstrated significantly reduced protein adsorption compared to pSB coatings and NCNC-SB/pSB controls.",flow_adsorption_comparisons
3205,10.1002/adhm.202505805,coating adhesion energy,"""pSB: 463.9 +/- 40.5 J/m2; CNC-SB100/pSB: 812.6 +/- 57.3 J/m2; CNC-SB120/pSB: 819.5 +/- 36.3 J/m2.""",Mechanical adhesion is a key device-coating performance attribute and may affect long-term antifouling stability.,"Compared to the pSB hydrogel coating (463.9 +/- 40.5 J/m2), CNC-SB100/pSB and CNC-SB120/pSB coatings exhibited adhesion energies of 812.6 +/- 57.3 J/m2 and 819.5 +/- 36.3 J/m2.",coating_mechanical_stability
3206,10.1002/adhm.202505805,coating thickness control,"""1 mm gasket: 839.6 +/- 11.2 um; 100 um gasket: 86.5 +/- 4.0 um; gasket-free shear coating: 10.4 +/- 1.5 um.""",Coating thickness may influence adsorption and biointerface performance but was not tied to individual adsorption records.,"Using 1 mm and 100 um thick gaskets produced uniform CNC-SB/pSB hydrogel coatings with thicknesses of 839.6 +/- 11.2 um and 86.5 +/- 4.0 um, respectively. Under gasket-free conditions ... 10.4 +/- 1.5 um.",coating_geometry
3207,10.1002/adhm.202505805,antithrombogenicity outcomes,"""In vitro thrombus weight after 1 h: PVC 51.0 +/- 8.8 mg, pSB 11.6 +/- 2.5 mg, CNC-SB/pSB 8.7 +/- 1.2 mg. Ex vivo thrombus weight after 2 h: PVC 781.0 +/- 95.6 mg, pSB 85.9 +/- 24.7 mg, CNC-SB/pSB 67.5 +/- 22.6 mg.""",Downstream blood-contacting biological response supports antifouling relevance but is not a protein adsorption metric.,"After 1 h of circulation, pristine PVC sheets developed extensive thrombi (51.0 +/- 8.8 mg), pSB coatings reduced thrombus weight to 11.6 +/- 2.5 mg, and CNC-SB/pSB coatings to 8.7 +/- 1.2 mg. Ex vivo thrombus weights decreased from 781.0 +/- 95.6 mg (PVC) to 85.9 +/- 24.7 mg (pSB) and 67.5 +/- 22.6 mg (CNC-SB/pSB).",blood_compatibility_outcomes
3208,10.1021/bm3007242,Hb_loading_ratio_R_definition,"""weight ratio of conjugated Hb to polymer network of particle""",The main adsorption/loading metric is a paper-defined ratio rather than a conventional q unit.,"We define the weight ratio of conjugated Hb to the polymer network of particle as the loading ratio, R.",outcome
3209,10.1021/bm3007242,highest_theoretical_R,"""greater than 60""","The paper gives a theoretical upper bound based on carboxyl groups, not an experimental result.",The maximum theoretical value of R would be greater than 60 for the case of every carboxyl group in the particles being conjugated to one Hb molecule.,special_fields
3210,10.1021/bm3007242,uniform_Hb_distribution,"""Hb distributed throughout particle interior""",Distinguishes bulk loading into a microgel from surface-only adsorption.,"All of the xy scans obtained showed fluorescence associated with the covalent attachment of fluorescein-Hb to the particle matrix, indicating that Hb had been distributed throughout the particle interior.",mechanism
3211,10.1021/bm3007242,Hb_secondary_structure_retention,"""percentage helicity close to native Hb""",Protein structural preservation after hydrogel conjugation is a functional quality outcome.,"The percentage helicity of Hb conjugated to particles was close to native Hb, indicating negligible change in the secondary structure of Hb-c-particles.",outcome
3212,10.1021/bm3007242,oxygen_binding_after_loading,"""air-purged CO-Hb-particle suspension showed oxyhemoglobin Soret peak at 412 nm and peaks at 542 and 576 nm""",Shows retained ligand-binding function after hydrogel loading.,"Air was bubbled for 20 min under light, and the spectrum of the resulting suspension showed a Soret peak at 412 nm, characteristic of oxyhemoglobin, along with two feature peaks at 542 and 576 nm.",outcome
3213,10.1021/bm3007242,moderate_loading_deformability_threshold,"""R <= 2.8 had no noticeable effect on passage through 3 um pores; R = 5.1 mostly lodged""",Protein loading altered mechanical performance at high loading.,"Moderate (R <= 2.8) loading of Hb had no noticeable effect on the ability of the particles to deform to elongated shape and navigate the pores... when the R increased to 5.1, the majority of the stiffer particles became lodged in the entrances to the pores.",biointerface_response
3214,10.1021/bm3007242,Hb_RBCM_fluid_concentration,"""5.2 g/dL Hb at R = 1.3 and 40% packed particle volume fraction""",This is a formulation-level concentration relevant to artificial blood rather than adsorption capacity.,"Particles with R = 1.3 could flow easily at the same PPVF, with the overall Hb concentration in the suspension to be 5.2 g/dL.",special_fields
3215,10.1002/app.52236,small_molecule_sensor_not_protein_adsorption,"""BG hydrogel detects o-nitro aniline by fluorescence quenching via FRET.""","The hydrogel is protein-based, but the measured interaction is with a nitroaromatic small molecule, not protein adsorption.",A good linear relationship of fluorescence detection of o-NA is observed in range of 0-3 × 10−4(M) with the detection limit of 35 μM.,exclusion_notes
3216,10.1002/app.52236,FRET_parameters,"{""E_pct"": 74.37, ""J_cm3_L_mol_minus1"": ""3.51 × 10−15"", ""R0_nm"": 2.1, ""r_A"": 43.3, ""sample"": ""BG-o-NA""}","Quantitative FRET parameters are reported, but they are not protein adsorption metrics.",Table 1 reports calculated parameters obtained from FRET calculation for BG-o-NA.,sensor_mechanism
3217,10.1016/j.jbiotec.2023.01.012,PHEMA-VIM 2 selected ligand amount,"""22 mmol VIM""",Composition optimum controlled the hydrogel used in the rest of the adsorption and purification experiments.,Three different ligand amounts were tested and the maximum laccase adsorption was obtained at 22 mmol VIM amount.,hydrogel_design_variables
3218,10.1016/j.jbiotec.2023.01.012,BET surface area,"""33 m2/g for PHEMA; 35 m2/g for PHEMA-VIM""",Surface area is a hydrogel characterization property relevant to adsorption but not a direct adsorption record.,"Specific surface areas of the synthesized cryogels were determined according to BET studies as, 33 m2/g and 35 m2/g for PHEMA and PHEMA-VIM respectively.",hydrogel_properties
3219,10.1016/j.jbiotec.2023.01.012,Table 1 hydrogel physical properties,"""PHEMA swelling 94%, yield 96%, porosity 66%; PHEMA-VIM 1 swelling 92%, yield 94%, porosity 65%; PHEMA-VIM 2 swelling 92%, yield 95%, porosity 66%; PHEMA-VIM 3 swelling 93%, yield 95%, porosity 65%""",Multiple composition-property values support material characterization.,"Table 1 reports swelling rate, polymerization yield, and porosity for PHEMA and PHEMA-VIM cryogels.",hydrogel_characterization
3220,10.1016/j.jbiotec.2023.01.012,single-step purification claim,"""laccase from A. niger purified in a single step with 86.7% yield using PHEMA-VIM cryogel columns""",Application-level purification claim rather than only adsorption capacity.,Laccase from A. niger was purified in a single step with 86.7 % yield using PHEMA-VIM cryogel columns.,process_summary
3221,10.1016/j.jbiotec.2023.01.012,SDS-PAGE molecular weight,"""bands around 66 kDa""",Reported target protein identity confirmation and molecular-weight evidence.,"Bands in LANE 2, LANE 3, LANE 4 and LANE 5 around 66 kDa display the presence of laccase.",protein_identity_evidence
3222,10.1016/j.jbiotec.2023.01.012,condition ambiguity,"""pH scan concentration reported as both 5 mg/mL and 0.5 mg/mL in different supplied sections""",Potential inconsistency affects extraction of pH-dependent adsorption conditions.,The 5 mg/mL laccase was circulated to PHEMA-VIM cryogel columns. The methods section also states all buffers were prepared 0.1 M and the initial laccase concentration was adjusted 0.5 mg/mL in each.,curation_flags
3223,10.1016/j.indcrop.2021.113759,hydrogel_composition_series,"""Lig-0: 0 wt% lignin-MA/100 wt% SBMA; Lig-1: 10/90; Lig-2: 20/80; Lig-3: 30/70; Lig-4: 40/60. PEGDMA 5 wt%, ACVA 1 wt%, CNF 1 mL for all samples.""",Composition gradient is central to adsorption trend but exact adsorption values were text-reported only for Lig-0 and Lig-4.,Table 1 lists compositions of hydrogels Lig-0 through Lig-4.,hydrogel_formulation
3224,10.1016/j.indcrop.2021.113759,literature_phema_comparator,"""PHEMA hydrogels: 125.6 ug/cm2 for BSA and 85.1 ug/cm2 for Lyz, cited to Xu et al. 2015.""",Comparator values are not from the main experimental series and should not be treated as newly measured in this article without review.,"The BSA and Lyz adsorption onto Lig-4 hydrogel increased to 37.65 ug/cm2 and 46.96 ug/cm2, respectively, but they were still far lower than that of the poly(2-hydroxyethyl methacrylate) (PHEMA) hydrogels (125.6 ug/cm2 for BSA and 85.1 ug/cm2 for Lyz) (Xu et al., 2015).",external_comparators
3225,10.1016/j.indcrop.2021.113759,adsorption_trend_without_numeric_intermediates,"""Protein adsorption increased with increasing lignin content and followed a reverse trend to equilibrium water content.""","Lig-1, Lig-2, and Lig-3 adsorption values appear in Fig. 6 but are not numerically provided in the supplied context.",The protein adsorption amount of the hydrogels increased with increasing lignin content. The increase in protein adsorption onto the hydrogel follows a reverse trend to the equilibrium water content.,qualitative_trends
3226,10.1016/j.indcrop.2021.113759,dual_biointerface_function,"""Hydrogels combine antifouling protein adsorption resistance with antimicrobial activity; Lig-4 had 94.8% E. coli and 95.7% S. aureus reduction.""",Protein adsorption outcomes are linked to antimicrobial and cytotoxicity claims for biomedical materials.,"Lig-4, containing 40 % lignin-MA, demonstrated the best antimicrobial performance of 94.8 % reduction of E. coli and 95.7 % of S. aureus. More importantly, the lignin hydrogels were noncytotoxic with approximately 90 % cell viability.",biointerface_side_outcomes
3227,10.1002/polb.23367,microgel_three_region_structure,"""heavily crosslinked core, lightly crosslinked near corona, lightly crosslinked far corona""",Protein adsorption behavior is governed by spatially heterogeneous hydrogel structure rather than a uniform bulk gel.,"Monte Carlo simulation identifies three structures within each microgel: a highly crosslinked core, a lightly crosslinked near corona, and a far corona at the PEG-Si interface.",mechanism_annotations
3228,10.1002/polb.23367,far_corona_biointerface_effect,"""PEG monolayer or submonolayer grafted far from the core can alter protein adsorption over micron-scale distances.""",The proximity effect has a biointerface consequence even when very thin PEG layers would be negligible in conventional lithography.,A monolayer or a submonolayer of PEG grafted to a surface can have a substantial effect on protein adsorption.,mechanism_annotations
3229,10.1002/polb.23367,modeled_adsorption_threshold,"""voxels within 5 nm of substrate surface with deposited energies exceeding 6 eV/nm3 were assigned PEGylated and protein resistant""",Paper-specific simulation rule converts electron energy deposition into predicted fibronectin adsorption maps.,The authors assumed voxels within 5 nm of the substrate surface with deposited energies exceeding 6 eV/nm3 are PEGylated and protein resistant.,simulation_parameters
3230,10.1002/polb.23367,crosslinking_energy_density_estimate,"""5.3 eV/nm3 threshold energy density for approximately one PEG crosslinking event using Gx = 2""",Connects radiation dose simulation to hydrogel network formation.,"Using Gx = 2, PEG density 1.05 g/cm3, and molecular weight 6 kDa suggested a threshold energy density for crosslinking of 5.3 eV/nm3.",simulation_parameters
3231,10.1021/acsami.6b15004,monolayer_reference_density_albumin,"""0.022 Alb nm-2""",Used as comparator for whether adsorbed albumin approached native monolayer coverage.,Surface monolayers would be achieved assuming no denaturation with Alb or Lys at surface densities of 0.022 Alb nm-2 and 0.08 Lys nm-2.,protein_monolayer_reference_values
3232,10.1021/acsami.6b15004,monolayer_reference_density_lysozyme,"""0.08 Lys nm-2""",Used as comparator for lysozyme adsorption approaching monolayer coverage on cores.,Surface monolayers would be achieved assuming no denaturation with Alb or Lys at surface densities of 0.022 Alb nm-2 and 0.08 Lys nm-2.,protein_monolayer_reference_values
3233,10.1021/acsami.6b15004,monolayer_reference_density_fibrinogen,"""0.0025 Fib nm-2""",Used to interpret fibrinogen multilayer adsorption on polystyrene cores.,Solvated Fib is cylinderical with a length of 45 nm and a diameter of 9 nm. This gives a surface density required to give a monolayer of 0.0025 Fib nm-2.,protein_monolayer_reference_values
3234,10.1021/acsami.6b15004,core_control_zeta_potential,"""-47 ± 2 mV""",Initial physicochemical comparator for hydrogel-shell particles.,A core latex was produced from emulsion polymerization of styrene and DVB. These latexes were colloidally stable and composed of particles of an average diameter of 64 ± 1.0 nm and a ζ potential of −47 ± 2 mV.,particle_properties
3235,10.1021/acsami.6b15004,protein_adsorption_conditions,"""protein solutions 50, 25, 10, 5, and 1 mg cm-3 in ultrapure water; latex 10 mg cm-3; 37 °C; pH 7.2; 24 h""",Common experimental condition for all adsorption records.,"The protein solutions were made in the following quantities: 50, 25, 10, 5, and 1 mg cm-3 in ultrapure water... latex concentration was adjusted to 10 mg cm-3... incubated at 37 °C, pH 7.2, for 24 h.",adsorption_experiment_conditions
3236,10.1016/j.cscm.2025.e05248,mechanical_antifouling_link,"""PT0.5 combined high fracture strength and elongation with optimal antifouling performance.""",The paper links protein/biofouling resistance to coating mechanical integrity rather than only surface chemistry.,"The PT0.5 sample exhibits both high fracture strength and high elongation at break, along with optimal antifouling performance.",mechanism_or_design_notes
3237,10.1016/j.cscm.2025.e05248,excess_TiO2_penalty,"""At 1.5 wt% TiO2, nanoparticle aggregation increased roughness and worsened protein adsorption resistance.""",Non-monotonic filler effect is central to the adsorption outcome.,"High roughness provides more attachment sites for proteins, making them easier to attach, resulting in decreased anti fouling performance.",dose_response_notes
3238,10.1016/j.cscm.2025.e05248,broad_spectrum_antifouling,"""The hydrogel was also tested against E. coli, S. aureus, and benthic diatoms.""",Protein adsorption was part of a larger marine antifouling evaluation.,"TiO2-PEG hydrogel also has a broad-spectrum antifouling performance, which can effectively resist protein adsorption and adhesion of Escherichia coli, Staphylococcus aureus and diatoms.",biointerface_side_outcomes
3239,10.1002/app.47653,protein_identity_ambiguity,"""Methods mention bovine fibrinogen but adsorption protocol and results identify BSA.""",Protein target identity affects adsorption interpretation and should be manually checked against the original figure/methods.,"Bovine fibrinogen n (5 mg mL−1 in PBS, pH 7.4) was used in this section... hydrogels were added to vessels with 5 mL BSA solution... amount of protein adsorbed ... μg mm−2 BSA.",protein_adsorption_conditions
3240,10.1002/app.47653,surface_unit_reported_as_ug_per_mm2,"""PVA: 0.0995 ± 0.0158 μg mm-2; PVA-g-pMEDSAH: 0.0467 ± 0.0026 μg mm-2""",The reported area unit is uncommon for protein adsorption and was normalized to μg cm-2 in records.,Figure 10 showed that the amount of protein adsorbed on the surface of PVA hydrogel was 0.0995 ± 0.0158 μg mm−2 BSA while existed only 0.0467 ± 0.0026 μg mm−2 on PVA-g-pMEDSAH hydrogel.,adsorption_outcomes
3241,10.1002/app.47653,oxygen_tolerant_pet_raft,"""Highest GP was 55.77% without oxygen and 31.42% with oxygen.""",Oxygen-tolerant PET-RAFT grafting is a synthesis-specific design feature relevant to material preparation.,The results showed that the highest GP of hydrogel was 55.77% in the absence of oxygen while 31.42% in the presence of oxygen.,hydrogel_synthesis_conditions
3242,10.1021/acsnano.4c09578,gel_filter_trapping_sequence,"""Heat AuTAGs at 32 °C to deswell and remove expelled water; cool to 18 °C and drop 15 μL protein solution; hydrogel absorbs water and transports proteins to gaps; heat to 32 °C to close gaps for SERS.""",The adsorption-related process is an active hydrogel-driven delivery/trapping workflow rather than equilibrium batch adsorption.,The GFT method involves... AuTAGs are heated at 32 °C... cooled to 18 °C... 15 μL of protein solution is dropped... protein-loaded AuTAGs are heated to 32 °C to close interparticle gaps.,experimental_condition_workflow
3243,10.1021/acsnano.4c09578,AuTAG_gap_tunability,"""Gtips expanded from 4.5 nm at 32 °C to 52 nm at 18 °C; SAXS gave Gtips 4.6 nm at 32 °C and 21 nm at 26 °C.""",Nanogap size governs steric access of proteins to SERS hotspots.,"On hydrogel swelling, Gtips could be expanded from 4.5 nm at 32 °C to 52 nm at 18 °C... From the q-value... Gtips were calculated to be... 4.6 nm... at 32 °C... expanded to 21 nm at 26 °C.",hydrogel_structural_properties
3244,10.1021/acsnano.4c09578,single_molecule_thresholds,"""Calculated single-molecule concentration levels were 10^-6.9, 10^-7.4, and 10^-7.5 mg/mL for hemoglobin, myoglobin, and lysozyme, respectively.""",The paper defines a detection-area occupancy threshold rather than an adsorption capacity.,"The limitations to the single-molecule concentration level of proteins on the AuTAG could be identified as 10^-6.9, 10^-7.4, and 10^-7.5 mg/mL for hemoglobin, myoglobin, and lysozyme, respectively.",protein_detection_limits
3245,10.1021/acsnano.4c09578,droplet_area_for_molecule_number_calculation,"""Protein droplet area on AuTAG during GFT was 22.1 mm2; laser spot area was calculated as 1.13 μm2.""",These geometric values underpin the authors' single-molecule and delivery-efficiency claims.,Sd is the area of protein droplet on the AuTAG surface... identified as 22.1 mm2... Slaser was calculated to be 1.13 μm2.,calculation_parameters
3246,10.1021/acsnano.4c09578,nonuniform_delivery_mapping,"""At 1 pg/mL Hb, 113 SERS-positive pixels were observed in a 120 × 60 μm2 central map versus 36 calculated for uniform delivery.""",Shows enrichment during hydrogel water absorption and trapping.,"The number of pixels showing Hb signals in this area was counted to be 113, which was 3-fold larger than our calculation of 36 based on the assumption of a uniform delivery.",spatial_delivery_metrics
3247,10.1021/acsabm.1c00622,hydrogel_layer_thickness,"""approximately 3 ± 1 mm""",Hydrogel coating thickness is unusually large for a vial surface coating and may affect interfacial behavior.,"Once synthesized, a thin layer (∼3 ± 1 mm) of polyacrylamide hydrogel was deposited on the interior walls of glass vials.",hydrogel_properties
3248,10.1021/acsabm.1c00622,dry_contact_angle,"""32 ± 1 degrees""",Hydrophilicity is central to the proposed cavitation suppression mechanism.,The water contact angle on polyacrylamide hydrogel under dry conditions was 32 ± 1°.,hydrogel_properties
