Repository: sunyrain/PHA

# PHA Protein-Hydrogel Adsorption Dataset

Generated: 2026-07-05T11:36:45

## Scope

This curated package organizes literature-derived protein-hydrogel adsorption, binding, immobilization, antifouling, and related biointerface records extracted from the local PHA corpus.

The primary unit is one record:

`paper + hydrogel/sample + protein/mixture + experimental condition + measured outcome`

## Contents

- `data/sources.csv`: article-level metadata, extraction status, and curation decision.
- `data/records_flat.csv`: flattened record-level table with provenance, hydrogel, protein, condition, outcome, mechanism, and quality fields.

File: data/curated/pha_scientific_dataset_20260705/data/materials.csv (part 34 of 67)
id,doi,name,role,context,pubchem_query,needs_manual_normalization,enrichment_json
6069,10.1002/app.39727,dinitrophenyl,quencher in trypsin substrate,Trypsin substrate contained a C-terminal di-nitrophenyl quencher.,dinitrophenyl,1,
6070,10.1002/app.39727,ammonium persulfate,polymerization initiator,APS was added at 1% w/w of monomers for cryogel preparation.,ammonium persulfate,0,
6071,10.1002/app.39727,TEMED,polymerization accelerator,TEMED constituted 3% w/w of monomers in cryogel preparation.,"N,N,N',N'-tetramethylethylenediamine",0,
6072,10.1016/j.bbagen.2012.04.015,Mannan-VMA-SC16,amphiphilic mannan nanogel precursor,Synthesized with 31 acrylate groups and 20 alkyl chains per 100 mannose residues; named MVC16-31-20.,Mannan vinyl methacrylate hydrophobic alkyl chain,1,
6073,10.1016/j.bbagen.2012.04.015,MVC16-31-20,mannan nanogel material,Amphiphilic mannan with DSC16/DSVMA equal to 65% and cac/cmc 0.01 mg/mL.,MVC16-31-20 mannan nanogel,1,
6074,10.1016/j.bbagen.2012.04.015,mannan,polymer backbone,Main component of self-assembled nanogel.,mannan,0,
6075,10.1016/j.bbagen.2012.04.015,vinyl methacrylate,functional monomer/modification,VMA in Mannan-VMA-SC16; 31 acrylate groups per 100 mannose residues.,vinyl methacrylate,0,
6076,10.1016/j.bbagen.2012.04.015,SC16 hydrophobic alkyl chain,hydrophobic modification,SC16 hydrophobic alkyl chain in Mannan-VMA-SC16; 20 alkyl chains per 100 mannose residues.,hexadecyl alkyl chain,1,
6077,10.1016/j.bbagen.2012.04.015,mannose residues,polysaccharide repeat/affinity-related group,Mannan nanogel designed to exploit bioactive properties of mannan and mannose receptor targeting.,mannose,0,
6078,10.1016/j.bbagen.2012.04.015,phosphate buffered saline,buffer,Used for nanogel preparation and protein incubation.,phosphate buffered saline,0,
6079,10.1016/j.bbagen.2012.04.015,sodium dodecyl sulfate,protein desorption/loading buffer component,Used to desorb proteins from nanogel before SDS-PAGE.,sodium dodecyl sulfate,0,
6080,10.1016/j.bbagen.2012.04.015,trichloroacetic acid,protein precipitation reagent,Used at 10% to precipitate SEC fraction proteins.,trichloroacetic acid,0,
6081,10.1016/j.bbagen.2012.04.015,thioflavin T,amyloid fibrillation fluorescence dye,Used at 20 μM in fibrillation assays.,Thioflavin T,0,
6082,10.1016/j.bbagen.2012.04.015,ethylenediaminetetraacetic acid,buffer additive,Aβ(M1-40) fibrillation buffer contained 200 μM EDTA.,EDTA,0,
6083,10.1016/j.bbagen.2012.04.015,sodium azide,buffer preservative,Fibrillation buffers contained 0.02% NaN3.,sodium azide,0,
6084,10.1016/j.bbagen.2012.04.015,sodium chloride,salt,β2m fibrillation buffer contained 50 mM NaCl.,sodium chloride,0,
6085,10.1016/j.bbagen.2012.04.015,HEPES,buffer,Used in thrombin generation assay HBS buffer.,HEPES,0,
6086,10.1016/j.bbagen.2012.04.015,bovine serum albumin,assay buffer supplement,HBSBSA contained 5 mg/mL BSA in thrombin generation assay.,bovine serum albumin,1,
6087,10.1002/app.28062,2-hydroxyethyl methacrylate,monomer,HEMA was used to prepare pHEMA-based hydrogel networks.,2-hydroxyethyl methacrylate,0,
6088,10.1002/app.28062,poly(2-hydroxyethyl methacrylate),hydrogel backbone,pHEMA hydrogel networks were used as blood-contacting tube materials.,poly(2-hydroxyethyl methacrylate),0,
6089,10.1002/app.28062,low-molecular-weight heparin,surface ligand/coating,HEP was covalently immobilized on pHEMA and pHEMA-AL-3 hydrogel tubes.,low molecular weight heparin,0,
6090,10.1002/app.28062,"1,1'-carbonyl diimidazole",activation reagent,CDI activation was used before heparin coating.,"1,1'-carbonyldiimidazole",0,
6091,10.1002/app.28062,alpha-azoisobutyronitrile,polymerization initiator,"AIBN, 50 mg, was included as polymerization initiator.",azobisisobutyronitrile,1,
6092,10.1002/app.28062,phosphate buffer,"polymerization, washing, adsorption buffer",Used at 50 mM pH 7.4 for polymerization mixture and at pH 6.4-8.4 in adsorption studies.,phosphate buffer,0,
6093,10.1002/app.28062,acetate buffer,adsorption buffer,Used for fibrinogen adsorption at pH 4.4-5.4.,acetate buffer,0,
6094,10.1002/app.28062,sodium chloride,physiological salt,0.85% NaCl solution used in water content and hemocompatibility conditioning.,sodium chloride,0,
6095,10.1002/app.28062,toluidine blue,heparin quantification reagent,Used spectrophotometrically at 631 nm to determine immobilized heparin.,toluidine blue,0,
6096,10.1002/app.28062,sodium citrate,blood anticoagulant,Human venous blood was mixed with sodium citrate in a 1:9 ratio for PT/aPTT tests.,sodium citrate,0,
6097,10.1002/app.28062,calcium chloride,aPTT reagent,2.5 mM calcium chloride solution was added during aPTT determination.,calcium chloride,0,
6098,10.1002/app.28062,ethylene diamine tetraacetic acid,blood anticoagulant,Whole human blood containing EDTA was used in hemolytic activity tests.,ethylenediaminetetraacetic acid,0,
6099,10.1002/app.28062,diiodomethane,contact-angle test liquid,DIM was used for contact-angle measurements.,diiodomethane,0,
6100,10.1002/app.28062,dimethyl sulfoxide,contact-angle test liquid,DMSO was used for contact-angle measurements.,dimethyl sulfoxide,0,
6101,10.1016/j.memsci.2018.11.022,poly(vinylidene fluoride),matrix membrane,Hydrophobic flat sheet PVDF membrane used as ultrafiltration substrate.,poly(vinylidene fluoride),0,
6102,10.1016/j.memsci.2018.11.022,poly(N-acryloyl glycinamide),hydrogel graft layer,PNAGA hydrogel grafted onto PVDF surface by UV-initiated radical graft polymerization.,poly(N-acryloyl glycinamide),1,
6103,10.1016/j.memsci.2018.11.022,N-acryloyl glycinamide,monomer,"Monomer used at 0, 6, 10, and 20 g/L to prepare M0, M1, M2, and M3.",N-acryloyl glycinamide,1,
6104,10.1016/j.memsci.2018.11.022,benzophenone,photoinitiator,PVDF membranes were immersed in methanol-benzophenone solution before UV grafting.,benzophenone,0,
6105,10.1016/j.memsci.2018.11.022,glycinamide hydrochloride,NAGA monomer precursor,Used for synthesis of NAGA monomer.,glycinamide hydrochloride,0,
6106,10.1016/j.memsci.2018.11.022,acryloyl chloride,NAGA monomer precursor,Used for synthesis of NAGA monomer.,acryloyl chloride,0,
6107,10.1016/j.memsci.2018.11.022,ammonium ferrous sulfate,monomer solution additive,Monomer solution included 10 wt% (NH4)2Fe(SO4)2·6H2O.,ammonium iron(II) sulfate hexahydrate,0,
6108,10.1016/j.memsci.2018.11.022,methanol,solvent/additive,Used to wash membranes and included at 16 wt% in monomer solution.,methanol,0,
6109,10.1016/j.memsci.2018.11.022,potassium dihydrogen phosphate,buffer reagent,Listed among materials.,potassium dihydrogen phosphate,0,
6110,10.1016/j.memsci.2018.11.022,disodium hydrogen phosphate dodecahydrate,buffer reagent,Listed among materials.,disodium hydrogen phosphate dodecahydrate,0,
6111,10.1016/j.memsci.2018.11.022,sodium chloride,salt reagent,Listed among materials.,sodium chloride,0,
6112,10.1016/j.memsci.2018.11.022,potassium chloride,salt reagent,Listed among materials.,potassium chloride,0,
6113,10.1016/j.cej.2025.171043,carboxymethyl cellulose,hydrogel backbone,CMC provides the structural framework for hydrogel formation and contains hydroxyl and carboxyl groups.,carboxymethyl cellulose,0,
6114,10.1016/j.cej.2025.171043,amidoxime-functionalized carboxymethyl cellulose,functional polymer adsorbent component,Amidoxime groups enable selective chelation with uranyl ions.,amidoxime carboxymethyl cellulose,1,
6115,10.1016/j.cej.2025.171043,Ti3C2Tx MXene,filler or composite component,"MXene nanosheets were incorporated into AO-CMC hydrogel beads to improve hydrophilicity, diffusion, and uranium capture.",Ti3C2Tx MXene,1,
6116,10.1016/j.cej.2025.171043,AlCl3,ionic crosslinker source,Hydrogel beads were formed by extrusion into 10 wt% AlCl3 solution.,aluminum chloride,0,
6117,10.1016/j.cej.2025.171043,Al3+,metal ion crosslinking bridge,Al3+-driven ionic cross-linking was used to form AO-CMC/MXene hydrogel beads.,aluminum ion,0,
6118,10.1016/j.cej.2025.171043,acrylonitrile,grafting reagent,CMC-Na was reacted with acrylonitrile to obtain AN-CMC.,acrylonitrile,0,
6119,10.1016/j.cej.2025.171043,hydroxylamine hydrochloride,amidoximation reagent,Hydroxylamine hydrochloride was used to convert nitrile groups to amidoxime groups.,hydroxylamine hydrochloride,0,
6120,10.1016/j.cej.2025.171043,uranyl nitrate hexahydrate,uranium source,Used as the source of U(VI) in adsorption experiments.,uranyl nitrate hexahydrate,0,
6121,10.1016/j.cej.2025.171043,LiF,MXene etching reagent,Ti3AlC2 powder was mixed with LiF and HCl to etch the MAX phase.,lithium fluoride,0,
6122,10.1016/j.cej.2025.171043,HCl,MXene etching reagent and desorption acid,Used for MAX phase etching and selected at 0.03 mol/L for desorption experiments.,hydrochloric acid,0,
6123,10.1002/pola.23937,acrylamide,monomer,AAm was used to prepare PAM gel beads and AAm-based MIPs.,acrylamide,0,
6124,10.1002/pola.23937,"N,N'-methylenebisacrylamide",crosslinker,MBA was used as crosslinking agent in PAM and PNIPAm gel beads.,"N,N'-methylenebisacrylamide",0,
6125,10.1002/pola.23937,acrylic acid,functional comonomer,AA was spiked into PAM beads to add electrostatic carboxylate functionality and used in MIP5.,acrylic acid,0,
6126,10.1002/pola.23937,2-(dimethylamino)ethyl methacrylate,functional comonomer,DMAM was used to add electrostatic amine functionality in MIP3/NIP3.,2-(dimethylamino)ethyl methacrylate,1,
6127,10.1002/pola.23937,N-isopropylacrylamide,monomer,NIPAm was used to prepare PNIPAm hydrogel beads.,N-isopropylacrylamide,0,
6128,10.1002/pola.23937,ethyl cellulose,suspension stabilizer/continuous phase additive,Ethyl cellulose was dissolved in toluene or cyclohexane for the continuous medium.,ethyl cellulose,0,
6129,10.1002/pola.23937,potassium persulfate,polymerization initiator,Degassed aqueous potassium persulfate and sodium bisulfite were added to initiate polymerization.,potassium persulfate,0,
6130,10.1002/pola.23937,sodium bisulfite,redox initiator component,Used with potassium persulfate in polymerization.,sodium bisulfite,0,
6131,10.1002/pola.23937,sodium dodecyl sulfate,washing reagent/template removal,Beads were washed with aqueous SDS and acetic acid to remove template.,sodium dodecyl sulfate,0,
6132,10.1002/pola.23937,acetic acid,washing reagent/template removal,Beads were washed with SDS and acetic acid solution.,acetic acid,0,
6133,10.1002/pola.23937,5(6)-carboxyfluorescein,fluorescent label,Full-length hepcidin was labeled with 5(6)-carboxyfluorescein.,5(6)-carboxyfluorescein,1,
6134,10.1002/pola.23937,Tris-HCl,binding buffer,"Used at 0.02 M, pH 7 in peptide and BSA binding experiments.",tris hydrochloride,0,
6135,10.1002/pola.23937,phosphate buffer,binding and synthesis buffer,"Used at 0.02 M, pH 5.2 for CF-hepcidin MIP5 experiments.",phosphate buffer,1,
6136,10.1002/pola.23937,acetonitrile,cosolvent,PNIPAm monomer mixture contained 10% v/v acetonitrile.,acetonitrile,0,
6137,10.1002/pola.23937,toluene,continuous phase solvent,Used with ethyl cellulose for w/o suspension polymerization.,toluene,0,
6138,10.1002/pola.23937,cyclohexane,continuous phase solvent,Used with ethyl cellulose for w/o suspension polymerization.,cyclohexane,0,
6139,10.1021/acs.biomac.3c01405,N-isopropylacrylamide,thermoresponsive backbone monomer,Used as NIPAM backbone monomer for acrylamide-based nanogels.,N-isopropylacrylamide,0,
6140,10.1021/acs.biomac.3c01405,N-n-propylacrylamide,thermoresponsive backbone monomer,Used as NPAM backbone monomer for acrylamide-based nanogels.,N-n-propylacrylamide,0,
6141,10.1021/acs.biomac.3c01405,"N,N′-methylene-bis(acrylamide)",crosslinker,MBA was used as cross-linker at 2.5-20 molar %.,"N,N'-methylenebisacrylamide",0,
6142,10.1021/acs.biomac.3c01405,N-acryloyl-l-proline,negatively charged comonomer,ProAM introduced carboxylate-containing negative charge into nanogels.,N-acryloyl-L-proline,0,
6143,10.1021/acs.biomac.3c01405,acrylic acid,negatively charged comonomer,AA was incorporated to introduce negative charge and tune VPTT.,acrylic acid,0,
6144,10.1021/acs.biomac.3c01405,2-acrylamido-2-methyl-1-propanesulfonic acid,negatively charged comonomer,AMPS was incorporated to introduce sulfonate negative charge and tune VPTT.,2-acrylamido-2-methyl-1-propanesulfonic acid,0,
6145,10.1021/acs.biomac.3c01405,"2,2′-azobis(isobutyronitrile)",radical initiator,AIBN was used at 1 mol % of total moles of double bonds in nanogel synthesis.,azobisisobutyronitrile,0,
6146,10.1021/acs.biomac.3c01405,dimethyl sulfoxide,polymerization solvent,Dry DMSO was used to dissolve monomers for HDRP synthesis.,dimethyl sulfoxide,0,
6147,10.1021/acs.biomac.3c01405,phosphate-buffered saline,experimental buffer,"PBS 10 mM pH 7.4 was used for VPTT, DLS, protein corona, and CD experiments.",phosphate buffered saline,1,
6148,10.1016/j.seppur.2011.08.011,hydroxyethyl methacrylate,main monomer,Used with MAH and MBAAm to prepare poly(HEMA-MAH) cryogel.,2-hydroxyethyl methacrylate,0,
6149,10.1016/j.seppur.2011.08.011,N-methacryloyl-(l)-histidine methyl ester,metal-chelating functional monomer,MAH forms a Cu2+ complex and provides affinity groups in the cryogel.,N-methacryloyl-L-histidine methyl ester,1,
6150,10.1016/j.seppur.2011.08.011,"N,N'-methylene-bis(acrylamide)",crosslinker,Used as crosslinker in cryogel synthesis.,"N,N'-methylenebisacrylamide",0,
6151,10.1016/j.seppur.2011.08.011,l-histidine,template molecule,Used to imprint the cryogel and removed with KSCN after polymerization.,L-histidine,0,
6152,10.1016/j.seppur.2011.08.011,Cu2+,metal ion or coordination bridge,Coordinates MAH and is implicated in lysozyme recognition through surface histidines.,copper(II),0,
6153,10.1016/j.seppur.2011.08.011,copper nitrate pentahydrate,Cu2+ source,Used to prepare the MAH-Cu2+ complex.,copper nitrate pentahydrate,0,
6154,10.1016/j.seppur.2011.08.011,ammonium persulfate,initiator,APS/TEMED initiated cryogel free radical polymerization.,ammonium persulfate,0,
6155,10.1016/j.seppur.2011.08.011,"N,N,N',N'-tetramethylene diamine",activator,TEMED used with APS for cryogel polymerization.,"N,N,N',N'-tetramethylethylenediamine",1,
6156,10.1016/j.seppur.2011.08.011,potassium thiocyanate,template removal reagent,1 M KSCN was used to remove l-histidine template.,potassium thiocyanate,0,
6157,10.1016/j.seppur.2011.08.011,sodium chloride,ionic strength modifier and elution salt,NaCl affected adsorption and was used in desorption/FPLC gradient.,sodium chloride,0,
6158,10.1016/j.seppur.2011.08.011,sodium hydroxide,regeneration and sterilization reagent,50 mM NaOH was used after adsorption-elution cycles.,sodium hydroxide,0,
6159,10.1016/j.seppur.2011.08.011,MOPS,preorganization buffer,Used at pH 7.4 for l-histidine and MAH-Cu2+ preorganization.,MOPS buffer,0,
6160,10.1016/j.seppur.2011.08.011,potassium bromide,void marker,KBr was used as the void marker in FPLC.,potassium bromide,0,
6161,10.1021/acs.bioconjchem.9b00568,N-vinylcaprolactam,monomer,Used to synthesize PVCL/GMA microgels.,N-vinylcaprolactam,0,
6162,10.1021/acs.bioconjchem.9b00568,glycidyl methacrylate,monomer; epoxy functional comonomer,"PVCL/GMA microgels contained 5 mol % GMA in the shell, providing epoxy groups for peptide coupling.",glycidyl methacrylate,0,
6163,10.1021/acs.bioconjchem.9b00568,"N,N'-methylene-bis(acrylamide)",crosslinker,Cross-linker used in PVCL/GMA microgel synthesis.,"N,N'-methylene-bisacrylamide",0,
6164,10.1021/acs.bioconjchem.9b00568,"2,2'-azobis(2-methylpropionamidine)dihydrochloride",initiator,Initiator used in microgel synthesis.,"2,2'-azobis(2-methylpropionamidine) dihydrochloride",0,
6165,10.1021/acs.bioconjchem.9b00568,H2N-GGGRPWFWGMHC-COOH,GGG peptide ligand,Coupled to PVCL/GMA microgels by thiol-epoxy reaction to generate H2N-GGG-PVCL/GMA.,GGGRPWFWGMHC peptide,1,
6166,10.1021/acs.bioconjchem.9b00568,H2N-CRPWFWGMHLPETGGRR-COOH,LPETG peptide ligand,Coupled to PVCL/GMA microgels to generate LPETGGRR-tagged microgels.,CRPWFWGMHLPETGGRR peptide,1,
6167,10.1021/acs.bioconjchem.9b00568,LPETG,sortase recognition motif,Sortase A recognizes the LPxTG motif for covalent ligation.,LPETG peptide,1,
6168,10.1021/acs.bioconjchem.9b00568,GGG,sortase nucleophile tag,N-terminal oligoglycine tag used as nucleophile in sortase-mediated ligation.,triglycine,0,
6169,10.1021/acs.bioconjchem.9b00568,CuCl2,enzyme metal cofactor treatment,"Tagged CueO was incubated with copper, CuCl2 2 mM, for at least 24 h before use.",copper(II) chloride,0,
6170,10.1021/acs.bioconjchem.9b00568,CuSO4,dye decolorization additive,Decolorization experiments used 1.5 mM CuSO4 with indigo carmine and CueO-GelZyms.,copper(II) sulfate,0,
6171,10.1021/acs.bioconjchem.9b00568,indigo carmine,laccase substrate; dye,Used to test CueO-GelZym decolorization and reusability.,indigo carmine,0,
6172,10.1021/acs.bioconjchem.9b00568,ABTS,laccase assay substrate,Used in colorimetric CueO activity assay.,ABTS,0,
6173,10.1021/acs.bioconjchem.9b00568,BCCE,P450 BM3 assay substrate,Used to determine P450 BM3 F87A activity fluorometrically.,7-benzoxy-3-carboxycoumarin ethyl ester,0,
6174,10.1021/acs.bioconjchem.9b00568,4-methylumbelliferylphosphate,phytase assay substrate,Used for Ym-phytase activity assay.,4-methylumbelliferyl phosphate,0,
6175,10.1021/acs.bioconjchem.9b00568,4-methylumbelliferyl-beta-D-cellobioside,cellulase assay substrate,Used for CelA2 activity assay.,4-methylumbelliferyl beta-D-cellobioside,0,
6176,10.1021/acs.bioconjchem.9b00568,p-nitrophenol,lipase assay substrate/product context,Used in colorimetric BSLA activity assay as stated in the context.,p-nitrophenol,0,
6177,10.1002/pen.24077,poly(vinylidene fluoride),base membrane polymer,PVDF powder used to form pristine membrane by immersed phase inversion.,poly(vinylidene fluoride),0,
6178,10.1002/pen.24077,[2-(methacryloyloxy)ethyl] trimethylammonium chloride,cationic monomer,Grafted with AMPS onto alkali-treated PVDF membrane.,[2-(methacryloyloxy)ethyl] trimethylammonium chloride,0,
6179,10.1002/pen.24077,DMC,cationic monomer abbreviation,Used as abbreviation for [2-(methacryloyloxy)ethyl] trimethylammonium chloride.,[2-(methacryloyloxy)ethyl] trimethylammonium chloride,1,
6180,10.1002/pen.24077,2-acrylamide-2-methyl propane sulfonic acid,anionic monomer,Grafted with DMC onto alkali-treated PVDF membrane.,2-acrylamide-2-methylpropane sulfonic acid,0,
6181,10.1002/pen.24077,AMPS,anionic monomer abbreviation,Used as abbreviation for 2-acrylamide-2-methyl propane sulfonic acid.,2-acrylamide-2-methylpropane sulfonic acid,1,
6182,10.1002/pen.24077,"N,N'-methylenebisacrylamide",crosslinker,"MBAA was added as crosslinking agent at 0.1, 0.3, and 0.5 mol% of total monomers.","N,N'-methylenebisacrylamide",0,
6183,10.1002/pen.24077,MBAA,crosslinker abbreviation,Crosslinking agent for DMC/AMPS radical copolymerization.,"N,N'-methylenebisacrylamide",1,
6184,10.1002/pen.24077,ammonium persulphate,initiator,"APS, 0.03 g, was added to initiate radical copolymerization.",ammonium persulfate,0,
6185,10.1002/pen.24077,potassium hydroxide,PVDF pretreatment reagent,PVDF membranes were treated with 2.5 mol/L KOH at 60°C for 15 min to produce double bonds.,potassium hydroxide,0,
6186,10.1002/pen.24077,sodium chloride,washing salt,"Modified samples were washed with NaCl solution, 1 g/L, to remove residual monomers.",sodium chloride,0,
6187,10.1002/pen.24077,poly(ethylene glycol),porogen/additive in PVDF casting solution,"PEG Mn = 10,000 was dissolved with PVDF in DMF for membrane preparation.",polyethylene glycol,0,
6188,10.1002/pen.24077,"N,N-dimethyl formamide",solvent,PVDF and PEG were dissolved in DMF to prepare casting solution.,"N,N-dimethylformamide",0,
6189,10.1002/pen.24077,Coomassie brilliant blue G250,protein assay dye,Used in Bradford method for BSA concentration measurement.,Coomassie brilliant blue G-250,0,
6190,10.1021/am504120c,N-isopropylacrylamide,monomer,Used to synthesize PNIPAm core and shell microgels.,N-isopropylacrylamide,0,
6191,10.1021/am504120c,"N,N'-(1,2-dihydroxyethylene)bis(acrylamide)",degradable crosslinker,Used as cross-linker for PNIPAm core preparation; vicinal diol cleaved by NaIO4.,"N,N'-(1,2-dihydroxyethylene)bis(acrylamide)",1,
6192,10.1021/am504120c,"N,N'-methylene bis(acrylamide)",crosslinker,Used in shell synthesis with NIPAm and APMA.,"N,N'-methylene bis(acrylamide)",0,
6193,10.1021/am504120c,N-(3-aminopropyl)methacrylamide,functional comonomer,APMA was used in the shell to include free amine groups for covalent cross-linking with glutaraldehyde.,N-(3-aminopropyl)methacrylamide,1,
6194,10.1021/am504120c,glutaraldehyde,crosslinker,Used to cross-link hollow microgel membranes after suction filtration.,glutaraldehyde,0,
6195,10.1021/am504120c,sodium periodate,core degradation reagent,"Used to cleave DHEA 1,2-glycol bonds and remove the microgel core.",sodium periodate,0,
6196,10.1021/am504120c,sodium dodecyl sulfate,surfactant,Used in surfactant-assisted free radical precipitation polymerization.,sodium dodecyl sulfate,0,
6197,10.1021/am504120c,ammonium persulfate,initiator,Used to initiate free radical polymerization.,ammonium persulfate,0,
6198,10.1021/am504120c,cadmium hydroxide,sacrificial nanostrand layer,Cd(OH)2 nanostrands were coated on PET track etched membranes and later removed by HCl.,cadmium hydroxide,0,
6199,10.1021/am504120c,polyethylene terephthalate,membrane support,PET track etched microporous membranes were used as support.,polyethylene terephthalate,0,
6200,10.1021/am504120c,gold nanoparticles,immobilized catalytic material,Membranes were used to synthesize gold nanoparticles for catalytic applications.,gold,0,
6201,10.1016/j.cej.2026.177929,sulfobetaine methacrylate,zwitterionic monomer,SBMA and AAm were dissolved in deionized water at SBMA:AAm mass ratio 2:1 to form the hydrogel precursor solution.,sulfobetaine methacrylate,0,
6202,10.1016/j.cej.2026.177929,acrylamide,hydrophilic monomer,AAm was copolymerized with SBMA in the zwitterionic hydrogel coating.,acrylamide,0,
6203,10.1016/j.cej.2026.177929,"N,N'-methylenebisacrylamide",crosslinker,MBA was added as crosslinker in the range of 1.0-3.0 wt% relative to total monomers.,"N,N'-methylenebisacrylamide",0,
6204,10.1016/j.cej.2026.177929,ammonium persulfate,water-soluble initiator,APS was employed as initiator at 0.05-0.2 wt% in the aqueous precursor.,ammonium persulfate,0,
6205,10.1016/j.cej.2026.177929,benzoyl peroxide,surface-adsorbed hydrophobic initiator,"BPO initiator solution, 10 wt% in amyl acetate, was introduced into the lumen to generate surface-confined thermal initiation sites.",benzoyl peroxide,0,
6206,10.1016/j.cej.2026.177929,amyl acetate,BPO solvent,BPO was dissolved at 10 wt% in amyl acetate for lumen-side initiator treatment.,amyl acetate,0,
6207,10.1016/j.cej.2026.177929,isopropanol,rinsing solvent,"After BPO treatment, the lumen was flushed with isopropanol to remove residual amyl acetate.",isopropanol,0,
6208,10.1016/j.cej.2026.177929,sodium dodecyl sulfate,protein elution reagent and coating stability challenge,Adsorbed proteins were eluted in 1 wt% SDS solution by ultrasonication; coating stability was also tested after 1 wt% SDS ultrasonication.,sodium dodecyl sulfate,0,
6209,10.1016/j.cej.2026.177929,polyethersulfone,hollow fiber membrane substrate,The hydrogel antifouling layer was formed on the lumen surface of PES hollow fiber membranes.,polyethersulfone,0,
6210,10.1016/j.cej.2026.177929,poly(vinylpyrrolidone),residual additive/comparator hydrophilic additive,Pristine PES membrane showed weak N 1s signal attributed to residual PVP; PVP blending is discussed as leaching-prone comparator strategy.,polyvinylpyrrolidone,0,
6211,10.1016/j.cej.2026.177929,fluorescein o-acrylate,fluorescent hydrogel labeling comonomer,Fluorescein o-acrylate was incorporated at 0.01 wt% for fluorescence visualization of hydrogel coating.,fluorescein o-acrylate,0,
6212,10.1016/j.cej.2026.177929,fluorescein sodium,small-molecule tracer,Used as a 0.376 kDa tracer to evaluate small-molecule diffusion and molecular sieving.,fluorescein sodium,0,
6213,10.1016/j.cej.2026.177929,FITC-dextran,middle-molecule tracer,FITC-dextran 20 kDa was used to probe middle-molecule penetration depth; other FITC-dextran sizes were used in MWCO characterization.,FITC-dextran,1,
6214,10.1016/j.cej.2026.177929,polydimethylsiloxane,SFoC device material,PDMS prepolymer/curing agent was used to fabricate the single-fiber-on-a-chip microfluidic device.,polydimethylsiloxane,0,
6215,10.1016/j.cej.2026.177929,heparin,anticoagulant in ECC,"Low-dose systemic heparinization protocol was used, with heparin discontinued after 3 h.",heparin,0,
6216,10.1002/jbm.a.10062,N-isopropylacrylamide,monomer,Used to prepare PNIPA hydrogels; 100 mg NIPA per polymerization.,N-isopropylacrylamide,0,
6217,10.1002/jbm.a.10062,"N,N'-Methylenebis(acrylamide)",crosslinker,1.5 mg BIS used in hydrogel polymerization.,"N,N'-methylenebisacrylamide",0,
6218,10.1002/jbm.a.10062,ammonium persulfate,initiator,50 microliters of 5 wt% APS solution used to initiate polymerization.,ammonium persulfate,0,
6219,10.1002/jbm.a.10062,"N,N,N',N'-tetramethylethylenediamine",accelerator,30 microliters TEMED added during polymerization.,"N,N,N',N'-tetramethylethylenediamine",0,
6220,10.1002/jbm.a.10062,sodium chloride,porogen/reaction medium salt,"Aqueous NaCl solutions of 0.30, 0.70, and 1.00 M were used as polymerization media to induce phase separation and macroporous structure.",sodium chloride,0,
6221,10.1002/jbm.a.10062,phosphate buffer solution,release medium,Protein release studies used 100 mL of 0.1 M phosphate buffer solution at pH 7.4.,phosphate buffer,1,
6222,10.1002/ecj.11960,acrylamide,hydrogel monomer,"Prepolymer solution consisted of acrylamide, BIS, PVP-coated AgNPs, and HOMPP.",acrylamide,0,
6223,10.1002/ecj.11960,"N,N'-methylenebisacrylamide",hydrogel crosslinker,BIS concentration defined the cross-linker concentration in the AgNPs-contained hydrogel.,"N,N'-methylenebisacrylamide",0,
6224,10.1002/ecj.11960,PVP-coated silver nanoparticles,hydrogel filler and plasmonic sensing component,PVP-coated AgNPs with particle diameter ca. 20 nm were contained in the hydrogel and changed color in response to hydrogen peroxide.,silver nanoparticles polyvinylpyrrolidone,1,
6225,10.1002/ecj.11960,2-hydroxy-2-methylpropiophenone,photoinitiator,Prepolymer solution contained 1 v/v% HOMPP and was photopolymerized under UV light.,2-hydroxy-2-methylpropiophenone,0,
6226,10.1002/ecj.11960,poly(vinyl) pyrrolidone,silver nanoparticle coating,PVP-coated silver nanoparticles were used in the hydrogel.,polyvinylpyrrolidone,0,
6227,10.1002/ecj.11960,glucose,enzyme substrate and release pad reagent,Glucose release pad contained 9 mg glucose powder; glucose reacted with GOx to generate hydrogen peroxide.,glucose,0,
6228,10.1002/ecj.11960,hydrogen peroxide,silver nanoparticle-responsive analyte generated by GOx reaction,AgNPs changed color from yellow to colorless through oxidization and agglomeration by hydrogen peroxide.,hydrogen peroxide,0,
6229,10.1002/ecj.11960,sodium hydroxide,test solution for AgNP hydrogel optical response,2 M NaOH was introduced into wells with AgNPs-contained hydrogel during optical characterization.,sodium hydroxide,0,
6230,10.1002/ecj.11960,copper(II) chloride,test solution for AgNP hydrogel optical response,20 mM CuCl2 was introduced into wells with AgNPs-contained hydrogel during optical characterization.,copper(II) chloride,0,
6231,10.1002/ecj.11960,(3-aminopropyl)triethoxysilane,surface functionalization reagent for antibody immobilization on glass fiber filter paper,APTES was used to introduce amino groups on the glass fiber surface.,(3-aminopropyl)triethoxysilane,0,
6232,10.1002/ecj.11960,glutaraldehyde,linker for antibody immobilization,GA was used to introduce aldehyde groups before antibody immobilization.,glutaraldehyde,0,
6233,10.1002/ecj.11960,polyethylene glycol,GOx-antibody release pad matrix reagent,GOx-antibody release pad used mixed solution containing 5 mg/mL PEG with molecular weight 4000.,polyethylene glycol 4000,0,
6234,10.1021/acsestwater.2c00165,Kevlar aramid fiber,hydrogel membrane precursor/polymer backbone,Kevlar aramid fibers were dissolved to prepare Kevlar nanofiber casting solutions and hydrogel membranes.,Kevlar p-phenylene terephthalamide,1,
6235,10.1021/acsestwater.2c00165,p-phenylene terephthalamide,polymer structure of Kevlar,Hydrogen bonds rebuild via chemical bonds such as C=O and N-H existing in p-phenylene terephthalamide.,poly(p-phenylene terephthalamide),1,
6236,10.1021/acsestwater.2c00165,potassium hydroxide,Kevlar dissolution/nanofiber preparation reagent,Kevlar fibers and KOH were dissolved in DMSO to prepare casting solution.,potassium hydroxide,0,
6237,10.1021/acsestwater.2c00165,dimethyl sulfoxide,solvent,DMSO was used with KOH to dissolve Kevlar fibers and prepare nanofiber solutions.,dimethyl sulfoxide,0,
6238,10.1021/acsestwater.2c00165,polyvinylidene fluoride,commercial comparator membrane,Commercial PVDF ultrafiltration membrane was compared with Kevlar-2.0 for antifouling and BSA adhesion.,polyvinylidene fluoride,0,
6239,10.1021/acsestwater.2c00165,phosphate-buffered saline,rinse buffer,PBS standard solution was used to rinse contaminated membrane surfaces before BSA adhesion imaging.,phosphate buffered saline,0,
6240,10.1021/acsestwater.2c00165,sodium bicarbonate,fixation solution,Membrane surface was fixed with sodium bicarbonate solution at 0.1 mol/L before FITC staining.,sodium bicarbonate,0,
6241,10.1021/acsestwater.2c00165,fluorescein isothiocyanate,fluorescent stain,FITC solution was used for dyeing adsorbed BSA before CLSM imaging.,fluorescein isothiocyanate,0,
6242,10.1021/acsestwater.2c00165,humic acid,non-protein foulant comparator,HA solution was used alongside BSA solution in antifouling tests.,humic acid,1,
6243,10.1002/jssc.201700247,acrylamide,cryogel monomer,Acrylamide and methylene-bis-acrylamide are mixed in a molar ratio of Aam/Bis-Aam = 5.,acrylamide,0,
6244,10.1002/jssc.201700247,methylene-bis-acrylamide,cryogel crosslinker/comonomer,Acrylamide and methylene-bis-acrylamide are mixed in a molar ratio of Aam/Bis-Aam = 5.,"N,N'-methylenebisacrylamide",0,
6245,10.1002/jssc.201700247,allyl glycidyl ether,epoxy-functional comonomer,"Allyl glycidylether, providing reactive epoxy groups, is added to Aam/AGE in different molar ratios from 2.5-40.",allyl glycidyl ether,0,
6246,10.1002/jssc.201700247,"3,3′-diaminodipropylamine",linear spacer,Besides the two di-amino-alkane spacers also dAPA will be screened in the same molar ratio range.,"3,3'-diaminodipropylamine",0,
6247,10.1002/jssc.201700247,"1,6-diaminohexane",linear spacer,"Results indicated that using 1,6-diaminohexane or 1,8-diaminooctane resulted in the highest increase in binding capacity.","1,6-diaminohexane",0,
6248,10.1002/jssc.201700247,"1,8-diaminooctane",linear spacer,"Results indicated that using 1,6-diaminohexane or 1,8-diaminooctane resulted in the highest increase in binding capacity.","1,8-diaminooctane",0,
6249,10.1002/jssc.201700247,di-amino alkanes C2-C10,linear spacer series,"Linear spacers used are di-amino alkanes with a carbon length varying of C2, C4, C6, C8, C10.",diaminoalkane,1,
6250,10.1002/jssc.201700247,polyethyleneimine,branched spacer,Branched spacers are polyethylene imine structures with a different MW varying from 800 to 10 000 Da.,polyethyleneimine,0,
6251,10.1002/jssc.201700247,Lupasol FG,PEI800 branched spacer source,Lupasol FG (PEI800) is a generous gift from BASF.,polyethyleneimine,1,
6252,10.1002/jssc.201700247,glutaraldehyde,coupling/activation reagent,The column is incubated with 20 mL 5% glutaraldehyde solution in PBS by recirculation.,glutaraldehyde,0,
6253,10.1002/jssc.201700247,sodium cyanoborohydride,reductive coupling reagent,The column is incubated with phage solution containing 5 mg/mL NaCNBH4 in PBS.,sodium cyanoborohydride,0,
6254,10.1002/jssc.201700247,ethanolamine,blocking reagent,The column is incubated with 0.1 M ethanolamine to block all remaining free epoxy groups.,ethanolamine,0,
6255,10.1002/jssc.201700247,iminodiacetic acid,ligand density determination reagent,Iminodiacetic-cryogels are prepared to determine the ligand density.,iminodiacetic acid,0,
6256,10.1002/jssc.201700247,copper sulfate,epoxy density assay reagent,The epoxy-cryogel is saturated with a 0.5 M CuSO4 solution and bound Cu2+ is eluted with EDTA.,copper sulfate,0,
6257,10.1002/jssc.201700247,EDTA,copper elution/complexation reagent,Bound Cu2+ is eluted with 0.1 M EDTA pH = 7.6 and determined spectrophotometrically.,EDTA,0,
6258,10.1002/jssc.202200639,acrylamide,monomer,AAm was used as the functional monomer for poly(acrylamide)-based cryogel synthesis.,acrylamide,0,
6259,10.1002/jssc.202200639,"N,N'-methylene-bis-acrylamide",crosslinker,MAAm was included in the cryogel polymerization mixture.,"N,N'-methylenebisacrylamide",0,
6260,10.1002/jssc.202200639,allyl glycidyl ether,epoxy-functional monomer,AGE introduced epoxy groups for ligand immobilization on the cryogel.,allyl glycidyl ether,0,
6261,10.1002/jssc.202200639,p-aminobenzenesulfonamide,affinity ligand,Immobilized on epoxy groups of the cryogel as a ligand for LPO capture.,p-aminobenzenesulfonamide,0,
6262,10.1002/jssc.202200639,ammonium persulfate,polymerization initiator,APS was added to start cryogel polymerization.,ammonium persulfate,0,
6263,10.1002/jssc.202200639,"N,N,N',N'-tetramethylethylene-diamine",polymerization accelerator,TEMED was added to start polymerization.,"N,N,N',N'-tetramethylethylenediamine",1,
6264,10.1002/jssc.202200639,sodium chloride,elution salt,Elution was performed with equilibrating buffer added with 1 M NaCl.,sodium chloride,0,
6265,10.1002/jssc.202200639,phosphate buffer,equilibration/mobile phase buffer,"SAM-cryogel was equilibrated with 25 mM phosphate buffer, pH 6.8, for standard LPO flow velocity experiments.",phosphate buffer,1,
6266,10.1002/jssc.202200639,"2,2'-azino-bis(3-ethylbenzothiazoline-6-sulfonic acid) diammonium salt",chromogenic substrate,ABTS was used to measure lactoperoxidase activity.,ABTS diammonium salt,0,
6267,10.1002/jssc.202200639,hydrogen peroxide,enzyme assay reagent,Used with ABTS for lactoperoxidase activity assay.,hydrogen peroxide,0,
6268,10.1002/jssc.202200639,chymosin,whey preparation reagent,Whey was produced by adding 0.1% chymosin to skim milk.,chymosin,1,
6269,10.1021/acsbiomaterials.4c01436,alginate,hydrogel polymer backbone,Alginate hydrogels were used as the binding and retention matrix.,alginate,0,
6270,10.1021/acsbiomaterials.4c01436,alginic acid sodium salt,hydrogel precursor,Alginic acid sodium salt was purchased and used for alginate hydrogel fabrication.,sodium alginate,0,
6271,10.1021/acsbiomaterials.4c01436,CaCl2,divalent ion crosslinker,Final hydrogels contained 30 mM CaCl2; Ca2+ forms alginate hydrogels.,calcium chloride,0,
6272,10.1021/acsbiomaterials.4c01436,"glucono-1,5-lactone",gelation component,"Final hydrogels contained 120 mM glucono-1,5-lactone.","glucono-1,5-lactone",0,
6273,10.1021/acsbiomaterials.4c01436,NaCl,salt,Final hydrogels contained 30 mM NaCl.,sodium chloride,0,
6274,10.1021/acsbiomaterials.4c01436,EDC,conjugation reagent,Labeled BSA was conjugated to 5′ amine-modified aptamer with 5 mg/mL EDC.,1-ethyl-3-(3-dimethylaminopropyl)carbodiimide hydrochloride,0,
6275,10.1021/acsbiomaterials.4c01436,TAMRA-NHS ester,fluorescent labeling reagent,BSA and oligonucleotides were labeled with TAMRA for fluorescence monitoring.,TAMRA NHS ester,0,
6276,10.1021/acsbiomaterials.4c01436,DNA aptamer 7CF13,alginate-binding affinity tag,Aptamer 7CF13 was conjugated to BSA and improved retention in alginate hydrogels.,,1,
6277,10.1021/acsbiomaterials.4c01436,DNA aptamer 7CH31,alginate-binding affinity tag,Aptamer 7CH31 was conjugated to BSA and improved retention in alginate hydrogels.,,1,
6278,10.1021/acsbiomaterials.4c01436,agarose,hydrogel comparator for aptamer specificity,Agarose discs were used to test specificity of aptamers for alginate.,agarose,0,
6279,10.1021/acsbiomaterials.4c01436,MgCl2,aptamer selection divalent ion,Some SELEX buffers contained 10 mM MgCl2; 7CH31 was selected with Mg2+.,magnesium chloride,0,
6280,10.1016/j.actbio.2025.10.045,2-methacryloyloxyethyl phosphorylcholine,zwitterionic monomer,MPC selected as zwitterionic building block for super-hydrophilic and anti-protein adsorption properties.,2-methacryloyloxyethyl phosphorylcholine,0,
6281,10.1016/j.actbio.2025.10.045,chitosan oligosaccharide lactate,biopolymer conjugation handle,CS provides abundant primary amine moieties for EDC/NHS-mediated peptide conjugation.,chitosan oligosaccharide lactate,1,
6282,10.1016/j.actbio.2025.10.045,poly(ethylene glycol) diacrylate,crosslinker,PEGDA crosslinker content was varied from 1 to 2.5 w/v % to tune particle volume and swelling.,polyethylene glycol diacrylate,1,
6283,10.1016/j.actbio.2025.10.045,1-ethyl-3-(3-dimethylaminopropyl) carbodiimide hydrochloride,carbodiimide coupling reagent,EDC was used with NHS to activate peptide C-terminal carboxylate for conjugation to chitosan amines.,1-ethyl-3-(3-dimethylaminopropyl) carbodiimide hydrochloride,0,
6284,10.1016/j.actbio.2025.10.045,N-hydroxysuccinimide,carbodiimide coupling reagent additive,NHS converts the peptide carboxylate intermediate to an amine-reactive NHS ester.,N-hydroxysuccinimide,0,
6285,10.1016/j.actbio.2025.10.045,YVHHYSTGQMFN,IL-1β affinity peptide ligand,12-mer IL-1β affinity peptide identified through biopanning and conjugated to CS-MPC particles.,YVHHYSTGQMFN peptide,1,
6286,10.1016/j.actbio.2025.10.045,Texas Red X succinimidyl ester,protein labeling dye,Used to label IL-1β and BSA for fluorescence binding/selectivity assays.,Texas Red X succinimidyl ester,1,
6287,10.1016/j.actbio.2025.10.045,NHS-fluorescein,amine-reactive fluorescent label,Used to label CS-MPC particles and assess chitosan incorporation/functionality.,carboxyfluorescein succinimidyl ester,1,
6288,10.1016/j.actbio.2025.10.045,Tween 20,surfactant/rinse additive,"Used in buffers during fabrication, conjugation, and rinsing.",Tween 20,1,
6289,10.1016/j.actbio.2025.10.045,paraffin oil,hydrophobic wetting fluid,Used with photoinitiator for interfacially initiated free-radical polymerization.,paraffin oil,1,
6290,10.1016/j.actbio.2025.10.045,2-hydroxy-2-methylpropiophenone,photoinitiator,Darocur 1173 photoinitiator in wetting fluid for hydrogel polymerization.,2-hydroxy-2-methylpropiophenone,0,
6291,10.1016/j.reactfunctpolym.2008.10.007,hydroxyethyl methacrylate,monomer,Used to prepare PHEMA cryogel and bilirubin-imprinted poly(HEMA-MAT) particles.,hydroxyethyl methacrylate,0,
6292,10.1016/j.reactfunctpolym.2008.10.007,N-methacryloyl-(l)-tyrosine methylester,functional monomer,Chosen as the pre-organization monomer for bilirubin imprinting.,N-methacryloyl-L-tyrosine methyl ester,1,
6293,10.1016/j.reactfunctpolym.2008.10.007,bilirubin,template molecule and adsorption target,Template for molecular imprinting and small-molecule target removed from human plasma.,bilirubin,0,
6294,10.1016/j.reactfunctpolym.2008.10.007,"N,N'-methylene-bis(acrylamide)",crosslinker,Used in production of the PHEMA cryogel with embedded MIP particles.,"N,N'-methylenebisacrylamide",0,
6295,10.1016/j.reactfunctpolym.2008.10.007,ethylene glycol dimethacrylate,crosslinker,Included in the MIP particle polymerization recipe as cross-linker.,ethylene glycol dimethacrylate,0,
6296,10.1016/j.reactfunctpolym.2008.10.007,toluene,porogenic diluent,Included in the MIP particle polymerization recipe as pore former.,toluene,0,
6297,10.1016/j.reactfunctpolym.2008.10.007,ammonium persulfate,initiator,Used with TEMED to initiate free radical polymerization.,ammonium persulfate,0,
6298,10.1016/j.reactfunctpolym.2008.10.007,"N,N,N',N'-tetramethylene diamine",polymerization initiator component,Reported as TEMED used with APS to produce the PHEMA cryogel.,"N,N,N',N'-tetramethylethylenediamine",1,
6299,10.1016/j.reactfunctpolym.2008.10.007,cholesterol,competitive small molecule,Used as homologous competitor in bilirubin selectivity experiments.,cholesterol,0,
