Repository: sunyrain/PHA

# PHA Protein-Hydrogel Adsorption Dataset

Generated: 2026-07-05T11:36:45

## Scope

This curated package organizes literature-derived protein-hydrogel adsorption, binding, immobilization, antifouling, and related biointerface records extracted from the local PHA corpus.

The primary unit is one record:

`paper + hydrogel/sample + protein/mixture + experimental condition + measured outcome`

## Contents

- `data/sources.csv`: article-level metadata, extraction status, and curation decision.
- `data/records_flat.csv`: flattened record-level table with provenance, hydrogel, protein, condition, outcome, mechanism, and quality fields.

File: data/curated/pha_scientific_dataset_20260705/data/record_standardization.csv (part 34 of 37)
"record_id","doi","interaction_type","is_covalent_binding","experiment_mode_primary","experiment_mode_detail","application_context","comparable_target_class","model_ready","model_ready_blocker","manual_review_priority","q5_protein_evidence_flag","q5_triage_action","standardization_rules_version"
"PHA-34bd39d673-006","10.1021/ma8027722","affinity_binding","no","batch","batch_adsorption_equilibrium","mechanism_study","weak","False","not_strong_or_medium_comparable","medium","True","not_applicable","curated_release_20260707"
"PHA-34bd39d673-007","10.1021/ma8027722","affinity_binding","no","surface","other","mechanism_study","weak","False","not_strong_or_medium_comparable","medium","True","not_applicable","curated_release_20260707"
"PHA-34bd39d673-008","10.1021/ma8027722","affinity_binding","no","batch","batch_adsorption_equilibrium","mechanism_study","weak","False","not_strong_or_medium_comparable","medium","True","not_applicable","curated_release_20260707"
"PHA-34bd39d673-009","10.1021/ma8027722","affinity_binding","no","surface","other","biointerface_adsorption","weak","False","not_strong_or_medium_comparable","medium","True","not_applicable","curated_release_20260707"
"PHA-34bd39d673-010","10.1021/ma8027722","affinity_binding","no","batch","batch_adsorption_equilibrium","biointerface_adsorption","weak","False","not_strong_or_medium_comparable","medium","True","not_applicable","curated_release_20260707"
"PHA-34bd39d673-011","10.1021/ma8027722","affinity_binding","no","surface","other","mechanism_study","weak","False","not_strong_or_medium_comparable","medium","True","not_applicable","curated_release_20260707"
"PHA-34bd39d673-012","10.1021/ma8027722","affinity_binding","no","batch","batch_adsorption_equilibrium","biointerface_adsorption","weak","False","not_strong_or_medium_comparable","medium","True","not_applicable","curated_release_20260707"
"PHA-34bd39d673-013","10.1021/ma8027722","entrapment","no","surface","other","protein_immobilization","medium","True","ready","high","True","not_applicable","curated_release_20260707"
"PHA-34bd39d673-014","10.1021/ma8027722","entrapment","no","surface","other","protein_immobilization","medium","True","ready","high","True","not_applicable","curated_release_20260707"
"PHA-34bd39d673-015","10.1021/ma8027722","entrapment","no","surface","other","protein_immobilization","medium","True","ready","high","True","not_applicable","curated_release_20260707"
"PHA-34bd39d673-016","10.1021/ma8027722","affinity_binding","no","surface","other","biointerface_adsorption","weak","False","not_strong_or_medium_comparable","medium","True","not_applicable","curated_release_20260707"
"PHA-34bd39d673-017","10.1021/ma8027722","affinity_binding","no","batch","batch_adsorption_equilibrium","biointerface_adsorption","weak","False","not_strong_or_medium_comparable","medium","True","not_applicable","curated_release_20260707"
"PHA-34bd39d673-018","10.1021/ma8027722","affinity_binding","no","surface","other","mechanism_study","weak","False","not_strong_or_medium_comparable","medium","True","not_applicable","curated_release_20260707"
"PHA-34bd39d673-019","10.1021/ma8027722","affinity_binding","no","batch","batch_adsorption_equilibrium","mechanism_study","weak","False","not_strong_or_medium_comparable","medium","True","not_applicable","curated_release_20260707"
"PHA-34bd39d673-020","10.1021/ma8027722","affinity_binding","no","surface","other","mechanism_study","weak","False","not_strong_or_medium_comparable","medium","True","not_applicable","curated_release_20260707"
"PHA-34bd39d673-021","10.1021/ma8027722","affinity_binding","no","batch","batch_adsorption_equilibrium","mechanism_study","weak","False","not_strong_or_medium_comparable","medium","True","not_applicable","curated_release_20260707"
"PHA-34bd39d673-022","10.1021/ma8027722","affinity_binding","no","surface","other","biointerface_adsorption","weak","False","not_strong_or_medium_comparable","medium","True","not_applicable","curated_release_20260707"
"PHA-34bd39d673-023","10.1021/ma8027722","affinity_binding","no","batch","batch_adsorption_equilibrium","biointerface_adsorption","weak","False","not_strong_or_medium_comparable","medium","True","not_applicable","curated_release_20260707"
"PHA-34bd39d673-024","10.1021/ma8027722","affinity_binding","no","surface","other","biointerface_adsorption","weak","False","not_strong_or_medium_comparable","medium","True","not_applicable","curated_release_20260707"
"PHA-34bd39d673-025","10.1021/ma8027722","affinity_binding","no","batch","batch_adsorption_equilibrium","biointerface_adsorption","weak","False","not_strong_or_medium_comparable","medium","True","not_applicable","curated_release_20260707"
"PHA-34bd39d673-026","10.1021/ma8027722","affinity_binding","no","surface","other","biointerface_adsorption","weak","False","not_strong_or_medium_comparable","medium","True","not_applicable","curated_release_20260707"
"PHA-34bd39d673-027","10.1021/ma8027722","affinity_binding","no","batch","batch_adsorption_equilibrium","biointerface_adsorption","weak","False","not_strong_or_medium_comparable","medium","True","not_applicable","curated_release_20260707"
"PHA-34bd39d673-028","10.1021/ma8027722","selective_adsorption","no","other","other","biointerface_adsorption","medium","True","ready","high","True","not_applicable","curated_release_20260707"
"PHA-34bd39d673-029","10.1021/ma8027722","selective_adsorption","no","other","other","biointerface_adsorption","medium","True","ready","high","True","not_applicable","curated_release_20260707"
"PHA-34bd39d673-030","10.1021/ma8027722","selective_adsorption","no","other","other","biointerface_adsorption","medium","True","ready","high","True","not_applicable","curated_release_20260707"
"PHA-c6ce768817-001","10.1021/mp200375x","covalent_immobilization","yes","surface","fluorescence_surface_quantification","protein_immobilization","medium","True","ready","high","True","not_applicable","curated_release_20260707"
"PHA-c6ce768817-002","10.1021/mp200375x","covalent_immobilization","yes","hemocompatibility","static_incubation","purification","weak","False","not_strong_or_medium_comparable;missing_or_unnormalizable_unit","high","True","not_applicable","curated_release_20260707"
"PHA-c6ce768817-003","10.1021/mp200375x","covalent_immobilization","yes","hemocompatibility","other","protein_immobilization","not_comparable","False","not_strong_or_medium_comparable;missing_or_unnormalizable_unit","high","True","not_applicable","curated_release_20260707"
"PHA-c6ce768817-004","10.1021/mp200375x","covalent_immobilization","yes","hemocompatibility","other","protein_immobilization","not_comparable","False","not_strong_or_medium_comparable;missing_or_unnormalizable_unit","high","True","not_applicable","curated_release_20260707"
"PHA-c6ce768817-005","10.1021/mp200375x","covalent_immobilization","yes","hemocompatibility","other","protein_immobilization","not_comparable","False","not_strong_or_medium_comparable;missing_or_unnormalizable_unit","high","True","not_applicable","curated_release_20260707"
"PHA-c6ce768817-006","10.1021/mp200375x","covalent_immobilization","yes","batch","batch_adsorption_equilibrium","purification","not_comparable","False","not_strong_or_medium_comparable;missing_or_unnormalizable_unit","medium","True","not_applicable","curated_release_20260707"
"PHA-c6ce768817-007","10.1021/mp200375x","covalent_immobilization","yes","hemocompatibility","other","protein_immobilization","not_comparable","False","not_strong_or_medium_comparable;missing_or_unnormalizable_unit","high","True","not_applicable","curated_release_20260707"
"PHA-c6ce768817-008","10.1021/mp200375x","covalent_immobilization","yes","immobilization","other","protein_immobilization","not_comparable","False","not_strong_or_medium_comparable;missing_or_unnormalizable_unit","medium","True","not_applicable","curated_release_20260707"
"PHA-bc6f9bec67-001","10.1021/nl072174l","nonspecific_adsorption","no","batch","fluorescence_surface_quantification","purification","not_comparable","False","not_strong_or_medium_comparable;missing_or_unnormalizable_unit","medium","True","not_applicable","curated_release_20260707"
"PHA-bc6f9bec67-002","10.1021/nl072174l","physical_adsorption","no","batch","fluorescence_surface_quantification","purification","weak","False","not_strong_or_medium_comparable;missing_or_unnormalizable_unit","medium","True","not_applicable","curated_release_20260707"
"PHA-bc6f9bec67-003","10.1021/nl072174l","physical_adsorption","no","batch","static_incubation","purification","weak","False","not_strong_or_medium_comparable;missing_or_unnormalizable_unit","medium","True","not_applicable","curated_release_20260707"
"PHA-bc6f9bec67-004","10.1021/nl072174l","affinity_binding","no","batch","static_incubation","purification","weak","False","not_strong_or_medium_comparable","medium","True","not_applicable","curated_release_20260707"
"PHA-bc6f9bec67-005","10.1021/nl072174l","physical_adsorption","no","batch","static_incubation","purification","weak","False","not_strong_or_medium_comparable;missing_or_unnormalizable_unit","medium","True","not_applicable","curated_release_20260707"
"PHA-bc6f9bec67-006","10.1021/nl072174l","affinity_binding","no","batch","static_incubation","purification","weak","False","not_strong_or_medium_comparable;missing_or_unnormalizable_unit","medium","True","not_applicable","curated_release_20260707"
"PHA-bc6f9bec67-007","10.1021/nl072174l","unknown","unclear","batch","static_incubation","purification","weak","False","not_strong_or_medium_comparable","medium","True","not_applicable","curated_release_20260707"
"PHA-bc6f9bec67-008","10.1021/nl072174l","affinity_binding","no","hemocompatibility","static_incubation","hemocompatibility","weak","False","not_strong_or_medium_comparable;missing_or_unnormalizable_unit","medium","True","not_applicable","curated_release_20260707"
"PHA-bc6f9bec67-009","10.1021/nl072174l","affinity_binding","no","hemocompatibility","static_incubation","purification","not_comparable","False","not_strong_or_medium_comparable;missing_or_unnormalizable_unit","high","True","not_applicable","curated_release_20260707"
"PHA-bc6f9bec67-010","10.1021/nl072174l","affinity_binding","no","microarray","batch_adsorption_kinetics","screening_library","medium","True","ready","high","True","not_applicable","curated_release_20260707"
"PHA-bc6f9bec67-011","10.1021/nl072174l","affinity_binding","no","batch","batch_adsorption_kinetics","mechanism_study","weak","False","not_strong_or_medium_comparable;missing_or_unnormalizable_unit","medium","True","not_applicable","curated_release_20260707"
"PHA-bc6f9bec67-012","10.1021/nl072174l","unknown","unclear","hemocompatibility","static_incubation","purification","weak","False","not_strong_or_medium_comparable","high","True","not_applicable","curated_release_20260707"
"PHA-bc6f9bec67-013","10.1021/nl072174l","affinity_binding","no","hemocompatibility","static_incubation","purification","weak","False","not_strong_or_medium_comparable","high","True","not_applicable","curated_release_20260707"
"PHA-bc6f9bec67-014","10.1021/nl072174l","affinity_binding","no","immobilization","static_incubation","protein_immobilization","weak","False","not_strong_or_medium_comparable;missing_or_unnormalizable_unit","medium","True","not_applicable","curated_release_20260707"
"PHA-bc6f9bec67-015","10.1021/nl072174l","unknown","unclear","surface","static_incubation","purification","weak","False","not_strong_or_medium_comparable;missing_or_unnormalizable_unit","medium","True","not_applicable","curated_release_20260707"
"PHA-bc6f9bec67-016","10.1021/nl072174l","physical_adsorption","no","batch","static_incubation","purification","weak","False","not_strong_or_medium_comparable;missing_or_unnormalizable_unit","medium","True","not_applicable","curated_release_20260707"
"PHA-2a99999985-001","10.1038/am.2017.71","entrapment","no","other","other","protein_immobilization","medium","True","ready","high","False","not_applicable","curated_release_20260707"
"PHA-2a99999985-002","10.1038/am.2017.71","entrapment","no","immobilization","protein_immobilization_activity","protein_immobilization","medium","True","ready","high","False","not_applicable","curated_release_20260707"
"PHA-2a99999985-003","10.1038/am.2017.71","entrapment","no","other","other","protein_immobilization","medium","True","ready","high","False","not_applicable","curated_release_20260707"
"PHA-2a99999985-004","10.1038/am.2017.71","entrapment","no","batch","static_incubation","protein_immobilization","medium","True","ready","high","False","not_applicable","curated_release_20260707"
"PHA-2a99999985-005","10.1038/am.2017.71","entrapment","no","other","other","protein_immobilization","medium","True","ready","high","False","not_applicable","curated_release_20260707"
"PHA-2a99999985-006","10.1038/am.2017.71","entrapment","no","other","other","protein_immobilization","medium","True","ready","high","True","not_applicable","curated_release_20260707"
"PHA-ca68d8e7fd-001","10.1038/nprot.2011.400","affinity_binding","no","hemocompatibility","fluorescence_surface_quantification","purification","weak","False","not_strong_or_medium_comparable","high","True","not_applicable","curated_release_20260707"
"PHA-ca68d8e7fd-002","10.1038/nprot.2011.400","affinity_binding","no","hemocompatibility","fluorescence_surface_quantification","purification","not_comparable","False","not_strong_or_medium_comparable","high","True","not_applicable","curated_release_20260707"
"PHA-ca68d8e7fd-003","10.1038/nprot.2011.400","nonspecific_adsorption","no","other","fluorescence_surface_quantification","purification","not_comparable","False","not_strong_or_medium_comparable;missing_or_unnormalizable_unit;low_source_quality","medium","False","not_applicable","curated_release_20260707"
"PHA-ca70b38df4-001","10.1038/nprot.2013.027","affinity_binding","no","column","other","purification","medium","True","ready","high","True","not_applicable","curated_release_20260707"
"PHA-ca70b38df4-002","10.1038/nprot.2013.027","affinity_binding","no","column","other","purification","medium","True","ready","high","True","not_applicable","curated_release_20260707"
"PHA-ca70b38df4-003","10.1038/nprot.2013.027","affinity_binding","no","column","other","purification","medium","True","ready","high","True","not_applicable","curated_release_20260707"
"PHA-ca70b38df4-004","10.1038/nprot.2013.027","affinity_binding","no","column","other","purification","medium","True","ready","high","True","not_applicable","curated_release_20260707"
"PHA-ca70b38df4-005","10.1038/nprot.2013.027","affinity_binding","no","column","other","purification","medium","True","ready","high","True","not_applicable","curated_release_20260707"
"PHA-ca70b38df4-006","10.1038/nprot.2013.027","affinity_binding","no","column","other","purification","medium","True","ready","high","True","not_applicable","curated_release_20260707"
"PHA-ca70b38df4-007","10.1038/nprot.2013.027","affinity_binding","no","column","other","purification","medium","True","ready","high","True","not_applicable","curated_release_20260707"
"PHA-ca70b38df4-008","10.1038/nprot.2013.027","affinity_binding","no","column","column_breakthrough","purification","weak","False","not_strong_or_medium_comparable;missing_or_unnormalizable_unit;low_source_quality","medium","True","not_applicable","curated_release_20260707"
"PHA-fad5b33ea2-001","10.1038/pj.2014.101","affinity_binding","no","immobilization","fluorescence_surface_quantification","protein_immobilization","strong","True","ready","high","True","not_applicable","curated_release_20260707"
"PHA-fad5b33ea2-002","10.1038/pj.2014.101","affinity_binding","no","immobilization","fluorescence_surface_quantification","purification","strong","True","ready","high","True","not_applicable","curated_release_20260707"
"PHA-fad5b33ea2-003","10.1038/pj.2014.101","nonspecific_adsorption","no","immobilization","static_incubation","protein_immobilization","weak","False","not_strong_or_medium_comparable;missing_or_unnormalizable_unit;low_source_quality","low","True","not_applicable","curated_release_20260707"
"PHA-bf2f820820-001","10.1038/s41467-024-51734-7","entrapment","no","other","fluorescence_surface_quantification","purification","strong","True","ready","high","False","not_applicable","curated_release_20260707"
"PHA-bf2f820820-002","10.1038/s41467-024-51734-7","entrapment","no","other","fluorescence_surface_quantification","purification","strong","True","ready","high","False","not_applicable","curated_release_20260707"
"PHA-bf2f820820-003","10.1038/s41467-024-51734-7","entrapment","no","other","fluorescence_surface_quantification","purification","strong","True","ready","high","False","not_applicable","curated_release_20260707"
"PHA-bf2f820820-004","10.1038/s41467-024-51734-7","entrapment","no","batch","fluorescence_surface_quantification","purification","not_comparable","False","not_strong_or_medium_comparable","medium","True","not_applicable","curated_release_20260707"
"PHA-bf2f820820-005","10.1038/s41467-024-51734-7","affinity_binding","no","microarray","other","screening_library","strong","False","missing_key_experiment_condition","high","False","not_applicable","curated_release_20260707"
"PHA-bf2f820820-006","10.1038/s41467-024-51734-7","affinity_binding","no","microarray","other","screening_library","strong","False","missing_key_experiment_condition","high","False","not_applicable","curated_release_20260707"
"PHA-bf2f820820-007","10.1038/s41467-024-51734-7","affinity_binding","no","microarray","other","screening_library","strong","False","missing_key_experiment_condition","high","False","not_applicable","curated_release_20260707"
"PHA-bf2f820820-008","10.1038/s41467-024-51734-7","unknown","unclear","other","other","other","medium","True","ready","high","False","not_applicable","curated_release_20260707"
"PHA-e78f84dafa-001","10.1038/s41467-025-58338-9","covalent_immobilization","yes","immobilization","other","protein_immobilization","strong","True","ready","high","True","not_applicable","curated_release_20260707"
"PHA-e78f84dafa-002","10.1038/s41467-025-58338-9","covalent_immobilization","yes","other","other","protein_immobilization","strong","True","ready","high","True","not_applicable","curated_release_20260707"
"PHA-e78f84dafa-003","10.1038/s41467-025-58338-9","covalent_immobilization","yes","immobilization","other","protein_immobilization","not_comparable","False","not_strong_or_medium_comparable;missing_or_unnormalizable_unit;low_source_quality","medium","True","not_applicable","curated_release_20260707"
"PHA-14f0994e95-001","10.1038/s41467-026-68318-2","covalent_immobilization","yes","batch","batch_adsorption_equilibrium","protein_immobilization","not_comparable","False","not_strong_or_medium_comparable","medium","True","not_applicable","curated_release_20260707"
"PHA-14f0994e95-002","10.1038/s41467-026-68318-2","covalent_immobilization","yes","batch","batch_adsorption_equilibrium","protein_immobilization","not_comparable","False","not_strong_or_medium_comparable","medium","True","not_applicable","curated_release_20260707"
"PHA-14f0994e95-003","10.1038/s41467-026-68318-2","covalent_immobilization","yes","batch","static_incubation","protein_immobilization","not_comparable","False","not_strong_or_medium_comparable;low_source_quality","medium","True","not_applicable","curated_release_20260707"
"PHA-14f0994e95-004","10.1038/s41467-026-68318-2","covalent_immobilization","yes","other","other","protein_immobilization","weak","False","not_strong_or_medium_comparable;low_source_quality","high","True","not_applicable","curated_release_20260707"
"PHA-14f0994e95-005","10.1038/s41467-026-68318-2","covalent_immobilization","yes","hemocompatibility","other","purification","not_comparable","False","not_strong_or_medium_comparable;missing_or_unnormalizable_unit;low_source_quality","medium","True","not_applicable","curated_release_20260707"
"PHA-3efd8462c8-001","10.1038/s41587-023-01973-8","covalent_immobilization","yes","immobilization","fluorescence_surface_quantification","protein_immobilization","not_comparable","False","not_strong_or_medium_comparable;missing_or_unnormalizable_unit","medium","True","not_applicable","curated_release_20260707"
"PHA-3efd8462c8-002","10.1038/s41587-023-01973-8","covalent_immobilization","yes","QCM_SPR","SPR_binding","protein_immobilization","strong","True","ready","high","True","not_applicable","curated_release_20260707"
"PHA-3efd8462c8-003","10.1038/s41587-023-01973-8","covalent_immobilization","yes","QCM_SPR","SPR_binding","protein_immobilization","not_comparable","False","not_strong_or_medium_comparable;missing_or_unnormalizable_unit;low_source_quality","medium","True","not_applicable","curated_release_20260707"
"PHA-d4d3816c2f-001","10.1038/s41598-023-35027-5","covalent_immobilization","yes","biofouling","surface_fouling_assay","antifouling","medium","True","ready","high","True","keep","curated_release_20260707"
"PHA-d4d3816c2f-002","10.1038/s41598-023-35027-5","covalent_immobilization","yes","biofouling","surface_fouling_assay","purification","medium","True","ready","high","True","not_applicable","curated_release_20260707"
"PHA-e85471aadb-001","10.1038/s41598-026-38040-6","covalent_immobilization","yes","immobilization","other","protein_immobilization","strong","True","ready","high","True","not_applicable","curated_release_20260707"
"PHA-e85471aadb-002","10.1038/s41598-026-38040-6","covalent_immobilization","yes","immobilization","other","protein_immobilization","strong","True","ready","high","True","not_applicable","curated_release_20260707"
"PHA-e85471aadb-003","10.1038/s41598-026-38040-6","covalent_immobilization","yes","immobilization","other","protein_immobilization","strong","True","ready","high","True","not_applicable","curated_release_20260707"
"PHA-e85471aadb-004","10.1038/s41598-026-38040-6","covalent_immobilization","yes","immobilization","other","protein_immobilization","strong","True","ready","high","True","not_applicable","curated_release_20260707"
"PHA-e85471aadb-005","10.1038/s41598-026-38040-6","covalent_immobilization","yes","immobilization","other","protein_immobilization","strong","True","ready","high","True","not_applicable","curated_release_20260707"
"PHA-e85471aadb-006","10.1038/s41598-026-38040-6","covalent_immobilization","yes","immobilization","other","protein_immobilization","weak","False","not_strong_or_medium_comparable","medium","True","not_applicable","curated_release_20260707"
"PHA-e85471aadb-007","10.1038/s41598-026-38040-6","covalent_immobilization","yes","immobilization","other","protein_immobilization","weak","False","not_strong_or_medium_comparable","medium","True","not_applicable","curated_release_20260707"
"PHA-e85471aadb-008","10.1038/s41598-026-38040-6","covalent_immobilization","yes","immobilization","other","protein_immobilization","strong","True","ready","high","True","not_applicable","curated_release_20260707"
"PHA-e85471aadb-009","10.1038/s41598-026-38040-6","covalent_immobilization","yes","immobilization","other","protein_immobilization","strong","True","ready","high","True","not_applicable","curated_release_20260707"
"PHA-e85471aadb-010","10.1038/s41598-026-38040-6","covalent_immobilization","yes","immobilization","protein_immobilization_activity","protein_immobilization","weak","False","not_strong_or_medium_comparable","medium","True","not_applicable","curated_release_20260707"
"PHA-8be289b79e-001","10.1080/00032719.2017.1371728","covalent_immobilization","yes","surface","fluorescence_surface_quantification","protein_immobilization","not_comparable","False","missing_key_experiment_condition;not_strong_or_medium_comparable","high","True","not_applicable","curated_release_20260707"
"PHA-8be289b79e-002","10.1080/00032719.2017.1371728","nonspecific_adsorption","no","batch","fluorescence_surface_quantification","biointerface_adsorption","not_comparable","False","missing_key_experiment_condition;not_strong_or_medium_comparable","high","True","not_applicable","curated_release_20260707"
"PHA-8be289b79e-003","10.1080/00032719.2017.1371728","nonspecific_adsorption","no","batch","fluorescence_surface_quantification","biointerface_adsorption","not_comparable","False","missing_key_experiment_condition;not_strong_or_medium_comparable","high","True","not_applicable","curated_release_20260707"
"PHA-8be289b79e-004","10.1080/00032719.2017.1371728","nonspecific_adsorption","no","batch","fluorescence_surface_quantification","biointerface_adsorption","not_comparable","False","missing_key_experiment_condition;not_strong_or_medium_comparable","high","True","not_applicable","curated_release_20260707"
"PHA-8be289b79e-005","10.1080/00032719.2017.1371728","covalent_immobilization","yes","immobilization","fluorescence_surface_quantification","purification","not_comparable","False","not_strong_or_medium_comparable","high","True","not_applicable","curated_release_20260707"
"PHA-8be289b79e-006","10.1080/00032719.2017.1371728","covalent_immobilization","yes","immobilization","fluorescence_surface_quantification","purification","not_comparable","False","not_strong_or_medium_comparable","high","True","not_applicable","curated_release_20260707"
"PHA-8be289b79e-007","10.1080/00032719.2017.1371728","covalent_immobilization","yes","immobilization","fluorescence_surface_quantification","purification","not_comparable","False","not_strong_or_medium_comparable","high","True","not_applicable","curated_release_20260707"
"PHA-8be289b79e-008","10.1080/00032719.2017.1371728","covalent_immobilization","yes","immobilization","fluorescence_surface_quantification","purification","weak","False","not_strong_or_medium_comparable","high","True","not_applicable","curated_release_20260707"
"PHA-8be289b79e-009","10.1080/00032719.2017.1371728","covalent_immobilization","yes","microarray","fluorescence_surface_quantification","purification","not_comparable","False","not_strong_or_medium_comparable","high","True","not_applicable","curated_release_20260707"
"PHA-8be289b79e-010","10.1080/00032719.2017.1371728","covalent_immobilization","yes","immobilization","fluorescence_surface_quantification","purification","medium","True","ready","high","True","not_applicable","curated_release_20260707"
"PHA-417d3b0d03-001","10.1080/00268976.2018.1467056","physical_adsorption","no","surface","other","biointerface_adsorption","not_comparable","False","not_strong_or_medium_comparable;low_source_quality","medium","True","not_applicable","curated_release_20260707"
"PHA-417d3b0d03-002","10.1080/00268976.2018.1467056","physical_adsorption","no","surface","other","biointerface_adsorption","not_comparable","False","not_strong_or_medium_comparable;low_source_quality","medium","True","not_applicable","curated_release_20260707"
"PHA-417d3b0d03-003","10.1080/00268976.2018.1467056","physical_adsorption","no","surface","other","mechanism_study","not_comparable","False","not_strong_or_medium_comparable;low_source_quality","medium","True","not_applicable","curated_release_20260707"
"PHA-417d3b0d03-004","10.1080/00268976.2018.1467056","physical_adsorption","no","surface","other","biointerface_adsorption","not_comparable","False","not_strong_or_medium_comparable;low_source_quality","medium","True","not_applicable","curated_release_20260707"
"PHA-417d3b0d03-005","10.1080/00268976.2018.1467056","physical_adsorption","no","surface","other","screening_library","not_comparable","False","not_strong_or_medium_comparable","medium","True","not_applicable","curated_release_20260707"
"PHA-ddc7858eb1-001","10.1080/00914037.2016.1252356","covalent_immobilization","yes","biofouling","other","antifouling","strong","True","ready","high","True","keep","curated_release_20260707"
"PHA-ddc7858eb1-002","10.1080/00914037.2016.1252356","covalent_immobilization","yes","biofouling","other","antifouling","strong","True","ready","high","True","keep","curated_release_20260707"
"PHA-ddc7858eb1-003","10.1080/00914037.2016.1252356","covalent_immobilization","yes","surface","other","protein_immobilization","not_comparable","False","missing_key_experiment_condition;not_strong_or_medium_comparable;missing_or_unnormalizable_unit;low_source_quality","medium","True","not_applicable","curated_release_20260707"
"PHA-ddc7858eb1-004","10.1080/00914037.2016.1252356","covalent_immobilization","yes","surface","other","protein_immobilization","not_comparable","False","missing_key_experiment_condition;not_strong_or_medium_comparable;missing_or_unnormalizable_unit;low_source_quality","medium","True","not_applicable","curated_release_20260707"
"PHA-ddc7858eb1-005","10.1080/00914037.2016.1252356","physical_adsorption","no","surface","other","biointerface_adsorption","strong","False","missing_key_experiment_condition","high","True","not_applicable","curated_release_20260707"
"PHA-8748cd28e8-001","10.1080/00914037.2017.1320655","covalent_immobilization","yes","column","other","protein_immobilization","strong","True","ready","high","True","not_applicable","curated_release_20260707"
"PHA-8748cd28e8-002","10.1080/00914037.2017.1320655","selective_adsorption","no","column","other","biointerface_adsorption","strong","True","ready","high","True","not_applicable","curated_release_20260707"
"PHA-8748cd28e8-003","10.1080/00914037.2017.1320655","affinity_binding","no","column","other","biointerface_adsorption","strong","True","ready","high","True","not_applicable","curated_release_20260707"
"PHA-8748cd28e8-004","10.1080/00914037.2017.1320655","selective_adsorption","no","column","other","biointerface_adsorption","strong","True","ready","high","True","not_applicable","curated_release_20260707"
"PHA-8748cd28e8-005","10.1080/00914037.2017.1320655","selective_adsorption","no","column","other","purification","medium","True","ready","high","False","not_applicable","curated_release_20260707"
"PHA-8748cd28e8-006","10.1080/00914037.2017.1320655","affinity_binding","no","column","other","biointerface_adsorption","medium","True","ready","high","True","not_applicable","curated_release_20260707"
"PHA-b0396589e0-001","10.1080/00914037.2019.1616198","entrapment","no","batch","batch_adsorption_equilibrium","protein_immobilization","strong","True","ready","high","True","not_applicable","curated_release_20260707"
"PHA-b0396589e0-002","10.1080/00914037.2019.1616198","entrapment","no","batch","batch_adsorption_equilibrium","protein_immobilization","strong","True","ready","high","True","not_applicable","curated_release_20260707"
"PHA-b0396589e0-003","10.1080/00914037.2019.1616198","entrapment","no","batch","batch_adsorption_equilibrium","protein_immobilization","strong","True","ready","high","True","not_applicable","curated_release_20260707"
"PHA-b0396589e0-004","10.1080/00914037.2019.1616198","entrapment","no","batch","batch_adsorption_equilibrium","protein_immobilization","strong","True","ready","high","True","not_applicable","curated_release_20260707"
"PHA-b0396589e0-005","10.1080/00914037.2019.1616198","entrapment","no","batch","batch_adsorption_equilibrium","protein_immobilization","strong","True","ready","high","True","not_applicable","curated_release_20260707"
"PHA-b0396589e0-006","10.1080/00914037.2019.1616198","entrapment","no","batch","batch_adsorption_equilibrium","protein_immobilization","strong","True","ready","high","True","not_applicable","curated_release_20260707"
"PHA-b0396589e0-007","10.1080/00914037.2019.1616198","entrapment","no","batch","batch_adsorption_equilibrium","protein_immobilization","strong","True","ready","high","True","not_applicable","curated_release_20260707"
"PHA-b0396589e0-008","10.1080/00914037.2019.1616198","entrapment","no","batch","batch_adsorption_equilibrium","protein_immobilization","strong","True","ready","high","True","not_applicable","curated_release_20260707"
"PHA-b0396589e0-009","10.1080/00914037.2019.1616198","entrapment","no","batch","batch_adsorption_equilibrium","protein_immobilization","strong","True","ready","high","True","not_applicable","curated_release_20260707"
"PHA-b0396589e0-010","10.1080/00914037.2019.1616198","entrapment","no","batch","batch_adsorption_equilibrium","protein_immobilization","strong","True","ready","high","True","not_applicable","curated_release_20260707"
"PHA-7f5d49f9cb-001","10.1080/00914037.2024.2325960","antifouling_low_adsorption","no","biofouling","surface_fouling_assay","antifouling","not_comparable","False","missing_key_experiment_condition;not_strong_or_medium_comparable;missing_or_unnormalizable_unit;low_source_quality","medium","True","keep","curated_release_20260707"
"PHA-7f5d49f9cb-002","10.1080/00914037.2024.2325960","entrapment","no","biofouling","surface_fouling_assay","antifouling","not_comparable","False","missing_key_experiment_condition;not_strong_or_medium_comparable;missing_or_unnormalizable_unit;low_source_quality","medium","True","keep","curated_release_20260707"
"PHA-6e367aed89-001","10.1080/01496390802414700","covalent_immobilization","yes","immobilization","batch_adsorption_equilibrium","protein_immobilization","weak","False","not_strong_or_medium_comparable","medium","True","not_applicable","curated_release_20260707"
"PHA-6e367aed89-002","10.1080/01496390802414700","covalent_immobilization","yes","immobilization","batch_adsorption_equilibrium","protein_immobilization","weak","False","not_strong_or_medium_comparable","medium","True","not_applicable","curated_release_20260707"
"PHA-6e367aed89-003","10.1080/01496390802414700","covalent_immobilization","yes","immobilization","batch_adsorption_equilibrium","protein_immobilization","weak","False","not_strong_or_medium_comparable","medium","True","not_applicable","curated_release_20260707"
"PHA-6e367aed89-004","10.1080/01496390802414700","covalent_immobilization","yes","immobilization","batch_adsorption_equilibrium","protein_immobilization","weak","False","not_strong_or_medium_comparable","medium","True","not_applicable","curated_release_20260707"
"PHA-6e367aed89-005","10.1080/01496390802414700","covalent_immobilization","yes","immobilization","batch_adsorption_equilibrium","protein_immobilization","weak","False","not_strong_or_medium_comparable","medium","True","not_applicable","curated_release_20260707"
"PHA-6e367aed89-006","10.1080/01496390802414700","covalent_immobilization","yes","immobilization","batch_adsorption_equilibrium","protein_immobilization","weak","False","not_strong_or_medium_comparable","medium","True","not_applicable","curated_release_20260707"
"PHA-6e367aed89-007","10.1080/01496390802414700","covalent_immobilization","yes","immobilization","batch_adsorption_equilibrium","protein_immobilization","weak","False","not_strong_or_medium_comparable","medium","True","not_applicable","curated_release_20260707"
"PHA-6e367aed89-008","10.1080/01496390802414700","covalent_immobilization","yes","immobilization","batch_adsorption_equilibrium","protein_immobilization","weak","False","not_strong_or_medium_comparable","medium","True","not_applicable","curated_release_20260707"
"PHA-6e367aed89-009","10.1080/01496390802414700","covalent_immobilization","yes","immobilization","batch_adsorption_equilibrium","protein_immobilization","weak","False","not_strong_or_medium_comparable","medium","True","not_applicable","curated_release_20260707"
"PHA-6e367aed89-010","10.1080/01496390802414700","covalent_immobilization","yes","immobilization","batch_adsorption_equilibrium","protein_immobilization","weak","False","not_strong_or_medium_comparable","medium","True","not_applicable","curated_release_20260707"
"PHA-6e367aed89-011","10.1080/01496390802414700","covalent_immobilization","yes","surface","other","protein_immobilization","weak","False","not_strong_or_medium_comparable","medium","True","not_applicable","curated_release_20260707"
"PHA-6e367aed89-012","10.1080/01496390802414700","covalent_immobilization","yes","immobilization","other","protein_immobilization","weak","False","not_strong_or_medium_comparable","medium","True","not_applicable","curated_release_20260707"
"PHA-6e367aed89-013","10.1080/01496390802414700","covalent_immobilization","yes","immobilization","other","protein_immobilization","weak","False","not_strong_or_medium_comparable","medium","True","not_applicable","curated_release_20260707"
"PHA-6e367aed89-014","10.1080/01496390802414700","covalent_immobilization","yes","immobilization","other","protein_immobilization","weak","False","not_strong_or_medium_comparable","medium","True","not_applicable","curated_release_20260707"
"PHA-6e367aed89-015","10.1080/01496390802414700","covalent_immobilization","yes","immobilization","other","protein_immobilization","weak","False","not_strong_or_medium_comparable","medium","True","not_applicable","curated_release_20260707"
"PHA-6e367aed89-016","10.1080/01496390802414700","covalent_immobilization","yes","immobilization","other","protein_immobilization","weak","False","not_strong_or_medium_comparable","medium","True","not_applicable","curated_release_20260707"
"PHA-6e367aed89-017","10.1080/01496390802414700","covalent_immobilization","yes","surface","other","protein_immobilization","weak","False","not_strong_or_medium_comparable","medium","True","not_applicable","curated_release_20260707"
"PHA-6e367aed89-018","10.1080/01496390802414700","covalent_immobilization","yes","immobilization","other","protein_immobilization","weak","False","not_strong_or_medium_comparable","medium","True","not_applicable","curated_release_20260707"
"PHA-6e367aed89-019","10.1080/01496390802414700","covalent_immobilization","yes","immobilization","other","protein_immobilization","not_comparable","False","not_strong_or_medium_comparable","medium","True","not_applicable","curated_release_20260707"
"PHA-6be0322ac3-001","10.1080/01496395.2012.662258","affinity_binding","no","column","other","biointerface_adsorption","strong","True","ready","high","True","not_applicable","curated_release_20260707"
"PHA-6be0322ac3-002","10.1080/01496395.2012.662258","affinity_binding","no","column","other","biointerface_adsorption","strong","True","ready","high","True","not_applicable","curated_release_20260707"
"PHA-6be0322ac3-003","10.1080/01496395.2012.662258","affinity_binding","no","column","other","biointerface_adsorption","strong","True","ready","high","True","not_applicable","curated_release_20260707"
"PHA-6be0322ac3-004","10.1080/01496395.2012.662258","affinity_binding","no","column","other","purification","medium","True","ready","high","True","not_applicable","curated_release_20260707"
"PHA-6be0322ac3-005","10.1080/01496395.2012.662258","affinity_binding","no","column","other","purification","not_comparable","False","not_strong_or_medium_comparable;low_source_quality","medium","True","not_applicable","curated_release_20260707"
"PHA-8f77c842db-001","10.1080/01496395.2014.898660","affinity_binding","no","column","other","purification","not_comparable","False","not_strong_or_medium_comparable;missing_or_unnormalizable_unit;low_source_quality","medium","True","not_applicable","curated_release_20260707"
"PHA-8f77c842db-002","10.1080/01496395.2014.898660","affinity_binding","no","column","other","purification","medium","False","missing_or_unnormalizable_unit;low_source_quality","high","True","not_applicable","curated_release_20260707"
"PHA-8f77c842db-003","10.1080/01496395.2014.898660","affinity_binding","no","column","other","biointerface_adsorption","weak","False","not_strong_or_medium_comparable;low_source_quality","medium","True","not_applicable","curated_release_20260707"
"PHA-fda2b90549-001","10.1080/01496395.2016.1183677","covalent_immobilization","yes","column","static_incubation","protein_immobilization","strong","True","ready","high","True","not_applicable","curated_release_20260707"
"PHA-fda2b90549-002","10.1080/01496395.2016.1183677","covalent_immobilization","yes","column","other","purification","medium","True","ready","high","True","not_applicable","curated_release_20260707"
"PHA-fda2b90549-003","10.1080/01496395.2016.1183677","covalent_immobilization","yes","column","other","protein_immobilization","strong","False","low_source_quality","high","True","not_applicable","curated_release_20260707"
"PHA-58dc7c00e2-001","10.1080/01496395.2017.1318921","covalent_immobilization","yes","batch","batch_adsorption_equilibrium","protein_immobilization","strong","True","ready","high","True","not_applicable","curated_release_20260707"
