Repository: sunyrain/PHA

# PHA Protein-Hydrogel Adsorption Dataset

Generated: 2026-07-05T11:36:45

## Scope

This curated package organizes literature-derived protein-hydrogel adsorption, binding, immobilization, antifouling, and related biointerface records extracted from the local PHA corpus.

The primary unit is one record:

`paper + hydrogel/sample + protein/mixture + experimental condition + measured outcome`

## Contents

- `data/sources.csv`: article-level metadata, extraction status, and curation decision.
- `data/records_flat.csv`: flattened record-level table with provenance, hydrogel, protein, condition, outcome, mechanism, and quality fields.

File: data/curated/pha_scientific_dataset_20260705/data/special_fields.csv (part 34 of 55)
id,doi,field_name,field_value_json,why_special,evidence_text,suggested_table
3249,10.1021/acsabm.1c00622,ultrasound_cavitation_threshold_uncoated,"""approximately 21 MPa""",Cavitation threshold is a nonstandard but mechanistically important surface outcome.,"For uncoated vials, cavitation events were observed at an input pressure of ∼21 MPa.",mechanical_surface_response
3250,10.1021/acsabm.1c00622,ultrasound_cavitation_threshold_hydrogel_coated,"""no cavitation at input pressure of at least 31 MPa""","Shows hydrogel coating increased cavitation resistance, but experiment used filtered water rather than protein solution.",Cavitation in hydrogel-coated vials did not occur for an input pressure of at least 31 MPa.,mechanical_surface_response
3251,10.1021/acsabm.1c00622,machine_learning_particle_morphology,"""ConvNet with triplet loss trained on FIM images mapped particle images to 2D embeddings.""","AI image analysis was used to distinguish aggregate morphology distributions, not just count particles.","Using a triplet loss approach, a ConvNet was trained on the images of protein aggregates formed after 10 min of tumbling stress or 60 min of shaking stress in both vial types.",ai_modeling_labels
3252,10.1016/j.colsurfb.2024.114420,BC-SBMA_particle_size,"""approximately 300-600 nm""",The antifouling filler has a reported nanoparticle size relevant to hydrogel structure and protein adsorption behavior.,The average diameter of the modified BC-SBMA clay determined using zeta-sizer showed approximately 300–600 nm.,hydrogel_properties
3253,10.1016/j.colsurfb.2024.114420,BC_zeta_potential,"""around -16.15 mV""",Reported charge of unmodified bentonite may influence protein interaction and composite behavior.,Pure BC has a negative zeta protentional of around −16.15 mV due to the negative charge of the silica on the clay nanoparticle.,hydrogel_properties
3254,10.1016/j.colsurfb.2024.114420,mechanical_tensile_strength,"""PS: 46.97 ± 10.83 kPa; PS@BC-SBMA: 101.36 ± 14.7 kPa; PS@BC: 95.82 ± 18.20 kPa""",Mechanical reinforcement is a major non-adsorption design constraint for vascular graft hydrogels.,"The tensile strength of PS, PS@BC-SBMA, and PS@BC was 46.97 ± 10.83 kPa, 101.36 ± 14.7 kPa and 95.82 ± 18.20 kPa respectively.",hydrogel_properties
3255,10.1016/j.colsurfb.2024.114420,platelet_adhesion_OD,"""PS: 1.38 ± 0.48; PS@BC: 1.01 ± 0.19; PS@BC-SBMA: 0.30 ± 0.02""",Platelet adhesion is a connected biointerface outcome related to protein adsorption and thrombosis resistance.,"The LDH assay results proved that about 1.38 ± 0.48, 1.01 ± 0.19, and 0.30 ± 0.02 platelet adhesion was attached on the surface of PS, PS@BC, and PS@BC-SBMA, respectively.",biointerface_response
3256,10.1016/j.colsurfb.2024.114420,subcutaneous_fibrous_capsule_thickness,"""PS: 83.1 ± 8.0 μm; PS@BC: 44.8 ± 3.19 μm; PS@BC-SBMA: 19.73 ± 2.23 μm""",In vivo foreign-body response was linked by the authors to nonspecific protein adhesion.,"Masson’s trichrome staining revealed that the thickness of the fibrous capsule surrounding the PS hydrogel upon implantation was 83.1 ± 8.0 μm, whereas the thickness for PS@BC was 44.8 ± 3.19 μm. In contrast, the thickness of the fiber capsule in the nanohybrid hydrogel PS@BC-SBMA was much subordinate (19.73 ± 2.23 μm).",biointerface_response
3257,10.1021/acs.nanolett.1c01357,BaP1 physical properties,"{""diameter_nm"": ""ca. 5"", ""molecular_weight_kDa"": 23, ""pI"": 8.3}",Protein dimensions are used to rationalize the polymer-size threshold for inhibition.,"BaP1... has a molecular weight, isoelectric point, and diameter of 23000 Da, 8.3, and ca. 5 nm, respectively.",protein_properties
3258,10.1021/acs.nanolett.1c01357,linear polymer size threshold,"{""threshold_molecular_weight_Da"": 18800, ""threshold_polymer_diameter_nm"": 4.8}",The article links effective inhibition to polymer size matching the enzyme diameter.,"The polymer diameter was 4.8 nm at the threshold of effective inhibition (molecular weight 18800 Da), which was comparable to that of the enzyme.",design_rules
3259,10.1021/acs.nanolett.1c01357,NP1 hydrogel network accessibility,"{""mesh_size_nm"": ""~10-15"", ""particle_size_nm"": 120}",The proposed mechanism depends on enzyme and substrate entering the hydrogel nanoparticle interior.,The authors suggest the solvent swollen polymer network and mesh size (~10-15 nm) allow enzyme and substrate penetration into the interior of the NP.,hydrogel_transport_properties
3260,10.1021/acs.nanolett.1c01357,whole venom SVMP composition,"{""Crotalus_atrox"": {""P-III_SVMP_wt_pct"": 27.3, ""P-I_SVMP_wt_pct"": 22.4}, ""Echis_ocellatus"": {""P-III_SVMP_wt_pct"": 60.2, ""P-I_SVMP_wt_pct"": 6.3}}",Whole-venom inhibition involves protein mixtures with reported SVMP class compositions.,The populations of P-I/P-III (wt %/wt %) are 22.4 wt %/27.3 wt % for Crotalus atrox venom and 6.3 wt %/60.2 wt % for Echis ocellatus venom.,protein_mixture_composition
3261,10.1002/app.41537,adsorption_equation,"""Adsorbed BSA calculated from Co, Ce, V, and dried gel mass m.""",The context states the variables but the rendered equation itself is omitted.,"Where Co and Ce (mg/mL) are the initial and equilibrium concentrations of BSA solutions, respectively, V (mL) is the volume of BSA solution and m (g) is the mass of dried gels.",adsorption_methods
3262,10.1002/app.41537,other_pcp_adsorption_range,"""Other proportion gels were approximately 20-25 mg/g.""",The article text gives an approximate range without assigning exact values to individual sample IDs.,"Though the protein resistance effect of PEG in the study is less obvious than the cationic monomer METAC, the role as auxiliary regulator is still very significant.",qualitative_or_aggregate_outcomes
3263,10.1002/app.41537,counterintuitive_charge_result,"""Cationic METAC-containing gels adsorbed less negatively charged BSA at pH 7.4 than METAC-free PEG/pHEMA gels.""",The authors explicitly discuss why electrostatic attraction did not dominate the adsorption trend.,"In a general way, gels pcpL and pcpS containing cationic monomer METAC should adsorb more negative BSA because of the electrostatic effect between gels and BSA. It can be explained that the electrostatic effect is ignored and the reason of the result may be attributed to the hydrophobic interaction.",mechanistic_annotations
3264,10.1002/macp.202300306,BP_signal_not_pure_protein_adsorption,"""Undiluted BP SPR fouling values may include extracellular vesicles and lipids, not only proteins.""","The extraction target is protein adsorption, but the authors explicitly caution that BP signals cannot be solely attributed to protein adsorption.","For BP, authors attribute high SPR signal partly to possible capture of extracellular vesicles by C12+.",biofluid_assay_notes
3265,10.1002/macp.202300306,vesicle_precoverage_antifouling_effect,"""C12+ hydrogel BP fouling changed from 666 ng cm^-2 before z-DS immobilization to 12 ng cm^-2 after z-DS immobilization.""",The same C12+ hydrogel changes from highly fouling to low fouling after vesicle immobilization.,SPR data in Figure 6b report high BP fouling before z-DSs and low BP fouling afterward.,biointerface_state_effects
3266,10.1002/macp.202300306,surface_rearrangement_mechanism,"""Surface-attached hydrogels were described as able to expose or conceal hydrophobic chains depending on the interface.""",This mechanism explains why C12+ hydrogels fouled more than brushes before vesicle immobilization.,Authors link high fouling on C12+ hydrogels to dynamic contact angle hysteresis and functional group rearrangement.,mechanism_annotations
3267,10.1002/macp.202300306,hydrogel_contact_angle_properties,"{""poly(HPMA-co-BPMAA)"": {""Chen_Qi_ratio"": 0.7, ""alpha_bromonaphthalene_deg"": ""38 +/- 4"", ""formamide_deg"": ""33 +/- 6"", ""water_deg"": ""27 +/- 3""}, ""poly(HPMA-co-BPMAA-co-C12+)"": {""Chen_Qi_ratio"": 0.7, ""alpha_bromonaphthalene_deg"": ""40 +/- 4"", ""formamide_deg"": ""35 +/- 4"", ""water_deg"": ""29 +/- 3""}}",Surface wettability and Chen Qi ratio support the antifouling interpretation but are not adsorption outcomes.,Table 1 reports static contact angles and surface tension components for hydrogel coatings.,surface_properties
3268,10.1021/acs.langmuir.7b02434,equilibrium_water_content_range,"""94% to 85% as cross-linker increased from 0.5 to 1.5 wt %""",Hydration is central to the claimed nonfouling mechanism but is not itself an adsorption metric.,"For poly(ectoine) hydrogels with a cross-linker of 0.5 to 1.5 wt %, EWC decreases from 94 to 85%.",hydrogel_properties
3269,10.1021/acs.langmuir.7b02434,mechanical_modulus_range,"""139 to 172 kPa compressive modulus as cross-linking density increased from 0.5 to 1.5 wt %""",Mechanical property may be useful for biomaterial design but is outside protein adsorption outcome fields.,The hydrogels become more rigid when the modulus increases from 139 to 172 kPa.,hydrogel_properties
3270,10.1021/acs.langmuir.7b02434,cell_adhesion_resistance,"""NIH-3T3 cells did not attach to 1 wt % poly(ectoine) hydrogel and were washed away after rinsing.""",Cell adhesion result supports nonfouling biointerface behavior but is not a protein adsorption measurement.,"After rinsing, all of the aggregated cells are washed away on the surface of the poly(ectoine) hydrogel but still bind strongly to that of TCPS.",biointerface_response
3271,10.1021/acs.langmuir.7b02434,assay_normalization_reference,"""ELISA absorbance values normalized to TCPS, while reported percent decreases are versus PP.""",Two different references are mentioned and may affect interpretation of extracted relative values.,"The results were then normalized to that of TCPS. ... decreasing 97.0, 95.8, and 95.6% of the fibrinogen adsorption, respectively, with respect to that of polypropylene (PP).",quality
3272,10.1002/adbi.201800312,quantitative_release_not_adsorption,"""Approximately 40 ng RFP released into medium from nearly 10 uL bacterial hydrogel in 24 h at the highest irradiation dose; approximately 3 ng in dark condition.""","The article contains quantitative protein-hydrogel data, but the endpoint is optoregulated protein release rather than adsorption.","At the highest dose applied, approximately 40 ng of protein was accumulated in the medium from nearly 10 uL of bacterial hydrogel in 24 h... in the dark... approximately 3 ng.",protein_release_outcomes
3273,10.1002/adbi.201800312,reirradiation_response,"""On Day 15, hydrogels were re-irradiated; RFP secretion measured on Day 17 ranged from 140 ng for 42 pulse cycles to 17 ng in dark.""",Shows repeated activation of a living hydrogel protein release system over weeks.,"On Day 15, the bacterial hydrogels were re-irradiated... RFP secretion was higher than on Day 1 and spanned a broader range from 140 ng for 42 pulse cycles to 17 ng in dark, as measured on Day 17.",longitudinal_release
3274,10.1002/adbi.201800312,oxygen_limited_expression_depth,"""RFP expression was observed only up to approximately 400 um within the gel on the air-exposed side.""",Important living-material design constraint affecting protein production and release.,"On this side, expression seemed to occur only up to approximately 400 um within the gel.",hydrogel_design_constraints
3275,10.1002/adma.202514461,DNA_to_VEGF_molar_ratio,"""20:1""",This ratio defines the affinity-cargo design but is not a standard adsorption metric.,"The molar ratio of DNA strands to VEGF was set at 20:1 to ensure effective VEGF binding, promoting angiogenesis.",hydrogel formulation metadata
3276,10.1002/adma.202514461,VEGF_release_comparator,"""PAV released ≈75% over 21 days; PV released >90% within 15 days""",The comparison supports DNA-mediated retention of VEGF in the hydrogel.,"PAV hydrogels exhibited a sustained release profile, with ≈75% of VEGF released over 21 days. In contrast, PV hydrogels with physically loaded VEGF exhibited a faster release, with over 90% released within 15 days.",protein release outcomes
3277,10.1002/adma.202514461,VEGF_DNA_binding_energy_components,"{""EEL_kcal_mol"": -110.5, ""VDW_kcal_mol"": -45.2, ""total_binding_free_energy_kcal_mol"": -47.9}",Computational affinity evidence explains protein retention but is not a measured adsorption capacity.,Electrostatic forces (EEL: −110.5 kcal mol−1) and van der Waals interactions (VDW: −45.2 kcal mol−1) were the main contributors. The total binding free energy was −47.9 kcal mol−1.,computed protein affinity
3278,10.1002/adma.202514461,actin_delayed_phosphate_release,"""PA hydrogels lacking actin released ≈14 nmol phosphate after 1 day; actin-containing PA hydrogels showed negligible phosphate release""","Actin is used as a protein stabilizer for DNA, affecting hydrogel responsiveness rather than protein adsorption.","After 1 day, PA hydrogels lacking actin released significantly higher phosphate levels, reaching ≈14 nmol. In contrast, PA hydrogels containing actin showed negligible phosphate release.",enzyme-responsive phosphate release
3279,10.1016/j.actbio.2024.10.026,cartilage_binding_peptide_sequence,"""WYRGRLC""",The hydrogel bioadhesion mechanism depends on a specific collagen II binding peptide sequence.,CBP (amino acid sequence: WYRGRLC) was conjugated on the microgel surface via a reaction between the methacrylate of CXB-HA and the thiol group of CBP.,hydrogel_ligands
3280,10.1016/j.actbio.2024.10.026,mmp2_responsive_linker_sequence,"""GGPLGLAGGC""",The drug release mechanism depends on enzymatic cleavage of a peptide linker rather than protein adsorption.,CXB is conjugated to HAMA via a peptide linker (GGPLGLAGGC) that is sensitive to matrix metalloproteinase-2 (MMP-2).,responsive_linkers
3281,10.1016/j.actbio.2024.10.026,in_vivo_retention_HA_CBP_ICG_day3,"""37.7 ± 8.3% relative fluorescence intensity on day 3; undetected on day 18""",Retention is a bioadhesion-related outcome but not a direct protein adsorption metric.,"In the HA-CBP-ICG microgel group, the fluorescence intensity remained 37.7 ± 8.3 % on day 3 and was undetected on day 18.",biointerface_retention
3282,10.1016/j.actbio.2024.10.026,in_vivo_retention_HA_ICG_day3,"""7 ± 2.5% relative fluorescence intensity on day 3; undetected on day 6""",Provides comparator retention for microgel without collagen II binding peptide.,The ICG fluorescence intensity of the right knee (injected with HA-ICG) declined rapidly to 7 ± 2.5 % on day 3 and was undetected on day 6.,biointerface_retention
3283,10.1016/j.colsurfb.2022.112677,mesh_size_vs_protein_radius,"""TOCNF mesh size 7.4 nm; ALG mesh size 5.21 nm; lysozyme hydrodynamic radius 2 nm.""",Connects hydrogel network dimensions to protein diffusion and adsorption/desorption interpretation.,"Average mesh size is reduced up to 7.4 nm (TOCNF) and 5.21 nm (ALG), which significantly affect diffusion of lysozyme (rH is 2 nm).",hydrogel_properties
3284,10.1016/j.colsurfb.2022.112677,carboxyl_content,"""TOCNF 1.2 mmol/g; ALG 2.6 mmol/g used in crosslink-density calculation.""",Carboxylate density is central to the proposed electrostatic adsorption mechanism.,"Nion is the amount of carboxyl content on the surface per gram of dry polymer, 1.2 mmol/g for TOCNF and 2.6 mmol/g for ALG.",material_properties
3285,10.1016/j.colsurfb.2022.112677,surface_roughness_RMS,"""ALG RMS 56.1 nm; TOCNF RMS 12.1 nm.""",Surface morphology/topography was used to explain differences in lysozyme adsorption kinetics.,"ALG is rougher than TOCNF, in terms of macro- and microstructure; RMS for ALG is 56.1 nm and for TOCNF 12.1 nm.",surface_characterization
3286,10.1016/j.colsurfb.2022.112677,ionic_strength_KD_equilibrium,"""K_D equilibrium at 0.2 mol/L NaCl for TOCNF and 0.57 mol/L NaCl for ALG.""",Gives hydrogel-specific ionic strength where adsorption and desorption rates balance.,"The equilibrium is reached in a medium with a NaCl concentration of 0.2 mol/L and 0.57 mol/L for TOCNF and ALG, respectively.",kinetic_model_parameters
3287,10.1016/j.colsurfb.2022.112677,temperature_KD_equilibrium_extrapolation,"""K_D = 1 extrapolated at 351 K for TOCNF and 319 K for ALG.""",Temperature-dependent adsorption/desorption balance was extrapolated beyond measured temperatures.,"By extrapolation the function from Fig. 6D, equilibrium between adsorption and desorption rates would be reached at 351 K and 319 K for TOCNF and ALG hydrogels, respectively.",kinetic_model_parameters
3288,10.1016/j.colsurfb.2022.112677,release_capsule_geometry,"""Cylindrical capsule length 2.21 cm, diameter 1.52 cm; release only from both edge surfaces.""",Defines one-dimensional axial diffusion boundary condition for release modeling.,The release capsule has cylindrical shape of 2.21 cm in length and 1.52 cm in diameter; release was possible only from both sides of the edge surfaces.,experimental_geometry
3289,10.1016/j.colsurfb.2022.112677,salt_effect_on_desorbed_amount,"""Amount of desorbed protein increased by up to 40% when NaCl increased from 0.1 M to 1 M.""",Quantitative release response reported in text but not resolved by hydrogel in supplied context.,The amount of desorbed protein increased by up to 40% when the NaCl concentration was increased from 0.1 M to 1 M.,release_outcomes
3290,10.1021/bm025697q,temperature_condition_conflict,"""Table 4 caption says 25 C; Results text says all extractions are performed at 20 C.""",Temperature is a key thermoresponsive condition and conflicting values should not be silently resolved.,Table 4 caption: The Separation Efficiencies ... at 25 C. Text: All extractions are performed at 20 C under the condition that the gel absorbs half of the feed solution.,condition_quality_flags
3291,10.1021/bm025697q,figure_8_protein_identity_conflict,"""Figure 8 text refers to gamma-globulin, but caption refers to albumin.""",Cycled separation efficiency values match gamma-globulin Table 4 values but figure caption names albumin.,"Text: variation of the separation efficiencies eta, and the supernatant concentrations of gamma-globulin. Caption: supernatant concentration of albumin.",source_discrepancies
3292,10.1021/bm025697q,vitamin_B12_nonprotein_control,"""Vitamin B12 eta was 0 for both comb-type and normal-type gels.""","Shows low molecular weight solute penetrates gel network, supporting size-exclusion mechanism, but it is not a protein adsorption record.","The separation efficiencies of vitamin B12 for both gels are zero, indicating that the concentration of vitamin B12 inside the gel phase is equal to that in the outer solution.",nonprotein_solute_controls
3293,10.1021/bm025697q,thermal_reversibility_gamma_globulin,"""Comb-type gel eta changed reversibly between 85 and 0 during 20/35 C cycling; normal-type gel changed between 60 and 45.""",Reports reusable thermoresponsive separation behavior rather than a single equilibrium adsorption value.,Reversible change in the separation efficiency in response to temperature changes was observed between 85 and zero ... In contrast ... between 60 and 45.,stimulus_response_outcomes
3294,10.1016/j.biomaterials.2005.09.007,hydrated_QCMD_negative_apparent_mass,"""−108±6 ng/cm2""",Hydrated QCM-D showed apparent mass decrease after lysozyme exposure because water displacement exceeded protein mass gain.,"Following initial lysozyme exposure, QCM-D results show that the mass of water displaced is greater than the mass of lysozyme absorbed.",mechanistic_interpretation
3295,10.1016/j.biomaterials.2005.09.007,two_stage_binding_by_DPI,"""first exposure matrix absorption; subsequent exposure surface adsorption""","DPI differentiated absorption and adsorption using thickness, mass and refractive index changes.","While lysozyme is absorbing into the polymer the thickness of the layer decreases, however, when lysozyme is adsorbing onto the polymer the thickness increases.",binding_stage_annotations
3296,10.1016/j.biomaterials.2005.09.007,monolayer_reference,"""theoretical monolayer coverage of lysozyme approximately 207-310 ng/cm2""",Provides context that dry QCM-D bound lysozyme was sub-monolayer.,The theoretical monolayer coverage of lysozyme is approximately 207–310ng/cm2.,reference_values
3297,10.1016/j.biomaterials.2005.09.007,comparator_surface_binding,"""gold QCM-D approximately 290 ng/cm2; PMMA-coated QCM-D approximately 380 ng/cm2; bare gold SPR approximately 208 ng/cm2""",Comparator surfaces show much higher adsorption where absorption into hydrogel is absent or different.,Lysozyme adsorption onto gold and poly(methylmethacrylate)-coated QCM-D crystals... was found to be approximately 290 and 380ng/cm2... Permanently bound lysozyme to a bare gold SPR chip was approximately 208ng/cm2.,comparator_adsorption
3298,10.1016/j.biomaterials.2005.09.007,polymer_molecular_weight,"""Mn 520,000 g/mol""",Polymer molecular weight is reported for the hydrogel precursor and may affect film formation or swelling.,"Mn for P(HEMA-MAA) was determined to be 520,000g/mol.",hydrogel_synthesis_properties
3299,10.1016/j.biomaterials.2005.09.007,dry_surface_roughness,"""approximately 2 nm""",Dry P(HEMA-MAA) surface roughness on gold QCM-D crystals may affect adsorption interpretation.,The surface roughness of dry P(HEMA-MAA) on gold QCM-D crystals was found to be approximately 2nm.,hydrogel_surface_properties
3300,10.1002/smll.202512777,hot_start_reversibility,"""Alg-CNGs250 inhibits Taq DNA polymerase >99% at 35°C and restores activity to approximately 80% at 75°C.""",Protein binding is intentionally reversible and temperature-programmed rather than simple irreversible adsorption.,"At 35°C, adding 10 µg mL−1 of Alg-CNGs250 resulted in >99% inhibition... Upon heating to 75°C, the polymerase activity was restored to ≈80%.",thermoresponsive_binding_outcomes
3301,10.1002/smll.202512777,binding_stoichiometry,"""approximately 23 Taq DNA polymerase molecules per Alg-CNGs250 particle""","Reports multivalent protein loading per nanogel particle, useful for nanogel-protein interface datasets.",The binding stoichiometry (n − 1) was determined to be ≈23 molecules of Taq DNA polymerase... per CNG particle.,binding_thermodynamics
3302,10.1002/smll.202512777,protein_binding_sites,"[""430-450 palm subdomain"", ""488-492 thumb subdomain"", ""620-640 finger subdomain"", ""770-780 finger subdomain""]",Maps nanogel-protein interaction to specific enzyme residue regions.,Binding predominantly occurs in multiple subdomains at residues 430-450... 488-492... 620-640 and 770-780.,protein_interface_mapping
3303,10.1002/smll.202512777,itc_temperature_conflict,"""Results text says ITC at 35°C; Experimental section says titrations were performed at 25°C.""",Condition discrepancy affects binding thermodynamics interpretation.,Section 2.3 states titrating Alg-CNGs250 into Taq DNA polymerase at 35°C; Section 4.4 states titrations were performed at 25°C.,curation_flags
3304,10.1016/j.chroma.2013.08.042,best_capture_condition,"""pH 8, 40 C, 200 mmol L-1 NaCl, Keq about 5500""",The authors identify this as the best condition for lactoferrin capture.,Fig. 4 shows clearly that the best condition for the capture of lactoferrin occurs at pH 8 and a temperature of 40 C with a Keq (200 mmol L-1 of NaCl) of about 5500.,condition_optimization
3305,10.1016/j.chroma.2013.08.042,salt_switch_capture_release,"""low NaCl favors capture; NaCl >=1000 mmol L-1 favors release""",The paper proposes using salt concentration to shift adsorption equilibrium for capture or elution.,"The salt concentration can alter the equilibrium of Eq. (3), favoring the capture of lactoferrin (NaCl<200 mmol L-1) or releasing protein (NaCl>=1000 mmol L-1).",process_design_notes
3306,10.1016/j.chroma.2013.08.042,pore_description_unusual_unit,"""pores with average diameter of 10-100 uL""",Pore diameter is reported with a volume-like unit in the supplied context and requires manual checking.,The adsorbent cryogel has pores with an average diameter of 10-100 uL.,material_properties_manual_review
3307,10.1016/j.chroma.2013.08.042,adsorption_thermodynamic_driver,"""entropy driven; entropy and enthalpy favored in most cases""",Mechanistic interpretation is central to the microcalorimetric study.,"The microcalorimetric study indicated that, in most cases examined, the adsorption of the protein in the matrix was entropy and enthalpy favored and entropy driven.",mechanism_summary
3308,10.1021/acsanm.5c05531,His-Rhod grafting density was quantitative but not protein adsorption,"{""PAH-HA_GD_Co_mg_tag_per_mg_NG"": 0.426, ""PAH-HA_GD_Ni_mg_tag_per_mg_NG"": 0.101, ""PAH-PEG-c4k_GD_Co_mg_tag_per_mg_NG"": 0.351, ""PAH-PEG-c4k_GD_Ni_mg_tag_per_mg_NG"": 0.033, ""PAH-PEG-c8k_GD_Co_mg_tag_per_mg_NG"": 0.269, ""PAH-PEG-c8k_GD_Ni_mg_tag_per_mg_NG"": 0.031}",These values resemble adsorption/loading outcomes but refer to a synthetic histidine-rhodamine model tag rather than a protein target.,"Table 3 reports grafting density analysis performed on NGs, expressed in mgtag/mgNG, after reaction with His-Rhod tag at a lys-NTA:His-Rhod molar ratio of 1:1.",nonprotein_his_tag_grafting_density
3309,10.1021/acsanm.5c05531,Co3+ versus Ni2+ coordination stability,"""Co3+-conjugated nanoscaffolds retained more bound His-Rhod than Ni2+-based systems in PBS and especially in 50 mM EDTA, where Ni2+ release was completed in approximately 24 h.""",This is a relevant affinity-material design observation but lacks protein adsorption measurements.,"The article states that Co3+-conjugated nanoscaffolds maintained a significantly higher fraction of bound His-Rhod, whereas Ni2+-based systems showed a markedly faster release completed in approximately 24 h under EDTA conditions.",nonprotein_coordination_stability
3310,10.1002/pat.4233,surface_roughness_Rq_nm,"{""acid_PHEMA"": 15.2, ""amine_PHEMA"": 4.33, ""ammonium_PHEMA"": 2.55, ""neat_PHEMA"": 4.46}",Surface roughness was used to discuss biofouling and bacterial adhesion but is not part of the core adsorption outcome schema.,"Surface roughness of the neat PHEMA increased from 4.46 to 15.2 nm upon acid treatment. Further treatment with amine and ammonium decreased the surface roughness to 4.33 and 2.55 nm, respectively.",hydrogel_properties
3311,10.1002/pat.4233,bacterial_adhesion_CFU,"{""acid_PHEMA"": 342, ""amine_PHEMA"": 9, ""ammonium_PHEMA"": 18, ""neat_PHEMA"": 274}",The article pairs protein antifouling with bacterial adhesion for contact lens performance.,The neat PHEMA and the acid-treated sample showed relatively high bacterial adhesion with mean CFU values of 274 neat PHEMA and 342 acid-treated. The amine group had CFU of 9 and ammonium group CFU of 18.,biointerface_response
3312,10.1002/pat.4233,optical_transmission_pct,"{""acid_PHEMA"": ""88%-93%"", ""amine_PHEMA"": ""88%-96%"", ""ammonium_PHEMA"": ""92%-96%"", ""neat_PHEMA"": ""88%-95%""}",Optical transparency is relevant to contact lens hydrogel application but not directly an adsorption metric.,"The ammonium sample had higher light transmission (92%-96%) compared to neat polymer (88%-95%); acid and amine groups showed transmission of (88%-93%) and (88%-96%), respectively.",hydrogel_properties
3313,10.1016/j.ejps.2025.107132,photo-crosslinking enzyme inactivation,"""LAP caused extensive inactivation of HRP and lysozyme; activity decreased by 70% and 60%, respectively, when physically mixed with hydrogel components.""","The hydrogel crosslinking chemistry, not only adsorption, strongly controlled recovered enzyme activity.","The presence of the photointiator (LAP) caused extensive inactivation of HRP and lysozyme (activity decreased by 70 % and 60 %, respectively).",hydrogel_component_activity_controls
3314,10.1016/j.ejps.2025.107132,printability exclusion,"""All tested formulations were successfully 3D printed except lysozyme-hydrogel without nanoparticles.""",Protein adsorption to anionic T-CNF likely altered hydrogel rheology and prevented printing.,All tested formulations were successfully 3D printed except lysozyme-hydrogel.,printability_and_rheology
3315,10.1016/j.ejps.2025.107132,optimal carrier selection,"""ACA-MSNs were selected for HRP; SUC-MSNs were selected for lysozyme.""",Optimal adsorption was not simply maximum loading; activity retention was a deciding criterion.,"ACA-MSNs were chosen as suitable carriers for the HRP with moderated adsorption capacity while maintaining optimal enzymatic activity. On the other hand, SUC-MSNs were selected for lysozyme loading due to their highest adsorption capacity and superior enzymatic activity.",formulation_selection_rules
3316,10.1016/j.ejps.2025.107132,MD simulation surface simplification,"""Small silica chains with PEI/ACA/SUC modifications were used instead of full MSN particles.""",Computational model is a simplified representation of the nanoparticle surface.,We used small silica chains and performed PEI modification on them. These PEI-modified MSNs were further modified to get ACA and SUC modified MSNs for this study.,modeling_assumptions
3317,10.1016/j.ejps.2025.107132,lysozyme SPR model failure,"""Lysozyme sensograms could not be fitted to the One-To-One model because no distinct dissociation phase was observed.""",SPR data are qualitative for lysozyme while HRP has quantitative kinetic parameters.,The sensogram of lysozyme interacting with the silica sensor and its functionalized coatings could not be fitted to the One-To-One due to the absence of a distinct dissociation phase.,spr_fit_quality
3318,10.1016/j.seppur.2025.131953,non_protein_adsorption_target,"""U(VI)/uranyl ion""","The paper contains extensive adsorption data, but the adsorbate is a metal ion rather than a protein.",PTAOPPy exhibited a remarkable uranium adsorption capacity of 315.87 mg g−1 at seawater pH.,exclusion_rationale
3319,10.1016/j.seppur.2025.131953,anti_fouling_without_protein_adsorption_measurement,"""Antimicrobial activity against S. aureus and E. coli and algae resistance were reported, but no protein adsorption amount was measured.""",The article is biointerface-relevant but outside protein-hydrogel adsorption scope.,PTAOPPy exhibited excellent antimicrobial properties against S. aureus (97.0 %) and E. coli (96.2 %).,biointerface_context
3320,10.1021/acsapm.5c00472,CA_hydrodynamic_radius,"""approximately 2 nm""",Used as the key size threshold for interpreting enzyme entrapment by hydrogel mesh size.,"CA has an approximate hydrodynamic radius, (Rh), of 2 nm, so ξ must be smaller than approximately 2Rh for efficient entrapment of the enzyme.",protein_properties
3321,10.1021/acsapm.5c00472,mesh_size_design_threshold,"""ξ smaller than approximately 2Rh for efficient enzyme entrapment""",Paper-specific design rule connecting hydrogel mesh size to protein retention.,ξ must be smaller than approximately 2Rh for efficient entrapment of the enzyme.,mechanism_design_rules
3322,10.1021/acsapm.5c00472,melt_extrusion_conditions,"""100 °C, 5 min, 20 rpm, 0.5 mm x 5 mm rectangular die""",Scale-up manufacturing condition for enzyme-loaded PEO hydrogels.,Samples were processed in the recirculation mode at 100 °C for 5 min with a screw speed of 20 rpm before being extruded through a 0.5 mm × 5 mm rectangular die.,manufacturing_conditions
3323,10.1021/acsapm.5c00472,temperature_activity_stability,"""45 °C for 1 h had minimal impact; 65 and 85 °C caused loss of activity""",Biointerface stability outcome related to retained immobilized enzyme function rather than adsorption capacity.,Samples exposed to 45 °C also displayed roughly equivalent results following 1 h elevated temperature exposure. Samples exposed to 65 and 85 °C lost all activity.,enzyme_activity_stability
3324,10.1021/acsapm.5c00472,long_term_activity_retention,"""20 w/w % hydrogels maintained 90-100% initial activity after 3 weeks storage in buffer; 15 w/w % showed roughly 30%""",Longer-term functional retention distinguishes hydrogel mesh designs.,"20 w/w % hydrogel samples maintained between 90 and 100% of their initial activity, whereas 15 w/w % samples displayed roughly 30%.",enzyme_activity_stability
3325,10.1016/j.talanta.2022.123260,thermoresponsive_particle_size_change,"""Particle diameter changed from 600 nm at 25 °C to 353 nm at 40 °C and approximately 343 nm from 40 °C to 55 °C.""",Particle size changes are central to adsorption/release control and may belong in a separate hydrogel characterization table.,"The microgels particle diameter was 600 nm at 25 °C, and shrunk to 353 nm at 40 °C... for temperature ranging from 40 °C to 55 °C, the particle diameter was approximately 343 nm.",hydrogel_temperature_response
3326,10.1016/j.talanta.2022.123260,phase_transition_temperature,"""35 °C""",Controls the designed release temperature near physiological temperature.,The differential scanning calorimetry results shown in Fig. 3(c) indicates that the phase transition temperature of PNIPAM-VPBA microgels was 35 °C.,hydrogel_temperature_response
3327,10.1016/j.talanta.2022.123260,cytotoxicity,"""HeLa cell viability approximately 83.5% after 24 h at 187 g/L PNIPAM-VPBA microgels.""",Biointerface/cytocompatibility result is not an adsorption metric but relevant to hydrogel use.,The cell viability after 24 h was found to be remain approximately 83.5% even when the concentration was increased up to 187 g/L.,biointerface_response
3328,10.1016/j.talanta.2022.123260,glucose_oxidase_detection_limit,"""LOD 16.7 U/L; quantitation limit 50.0 U/L.""",Analytical performance metric derived from adsorption/enrichment but not adsorption capacity.,PNIPAM-VPBA microgels quantification method for trace glucose oxidase in beer was established with a quantitation limit of 50.0 U/L and a limit of detection (LOD) of 16.7 U/L.,analytical_performance
3329,10.1016/j.talanta.2022.123260,AFP_detection_limit,"""LOD 8.4 ng/L; linear range 2.5 × 10−2 to 1.0 μg/L.""",Analytical ELISA performance metric for antibody-functionalized hydrogel microgels.,PNIPAM-VPBA microgels quantification method for trace AFP was established with a linear range from 2.5 × 10−2 to 1.0 μg/L and a LOD of 8.4 ng/L.,analytical_performance
3330,10.1016/j.talanta.2022.123260,high_interference_tolerance,"""AFP assay tolerated BSA at 5.00 × 10^6-fold and glucose oxidase assay tolerated BSA at 5.00 × 10^3-fold.""",Selectivity/anti-interference information may be useful for complex-sample adsorption records.,The tolerable ratio for foreign species was... 5.00 × 106 for BSA... 7.20 mg/L glucose oxidase were measured in the presence of interfering substances... BSA (5.00 × 103 - fold).,selectivity_interference
3331,10.1021/ac1022343,barcode_capacity,"""192 unique codes, expandable to >100000 by adding more bits""","Hydrogel particles are graphically encoded, enabling multiplexed protein quantification without spectral barcode overlap.","One bit is fixed to provide particle orientation information, thereby providing 192 unique codes which can easily be augmented to >10^5 by adding more bits.",platform_design
3332,10.1021/ac1022343,particle_production_rate,"""300 particles per minute using a five-particle mask; abstract also states >10000 particles per hour""",Synthesis throughput is relevant to scalable hydrogel assay manufacturing.,Computer automation of pressure valves and illumination shutter enabled production of 300 particles per minute using a five-particle mask.,synthesis_process
3333,10.1021/ac1022343,scan_throughput,"""50 uL sample well scanned in 30 s""",Readout throughput is a key performance feature of the hydrogel-particle assay.,The current design can scan the contents of a 50 uL sample well in 30 s.,assay_readout
3334,10.1021/ac1022343,intraplex_particle_design,"""all three probes located on a single barcoded hydrogel particle""",Single-particle multiplexing is a paper-specific hydrogel architecture.,We created particles with all three probes proximally located on a single hydrogel particle.,hydrogel_design
3335,10.1021/ac1022343,no_blocking_or_filtration,"""no additional blocking proteins or filtration steps were necessary for FBS spike-in detection""",Indicates low-fouling PEG hydrogel biointerface behavior in complex protein media.,"No additional blocking proteins or filtration steps were necessary, thereby reducing assay complexity.",biointerface_response
3336,10.1021/ac1022343,capture_antibody_material_efficiency,"""500 ug capture antibody would produce approximately 60000 particles, enough for over 1200 assays""",Connects protein reagent loading to particle yield and assay economy.,"Five hundred micrograms of capture antibody would produce approximately 60 000 particles, enough for over 1200 assays.",synthesis_process
3337,10.1021/ac1022343,particle_storage,"""particles stored up to three months before use""",Storage stability is relevant for practical diagnostic assay deployment.,"Particles with capture antibody probes were synthesized in bulk and were stored, up to three months, before use.",assay_handling
3338,10.1021/acs.jafc.2c03363,purification_controls_processability,"""Direct resin-blending ion exchange produced lysozyme of about 86% purity, while heating-induced precipitation combined with resin-blending ion exchange produced about 89% purity; only the latter lysozyme sample clearly fibrillated.""",The paper emphasizes that similar purity did not predict fibrillation processability.,"Although lysozyme samples obtained from the direct resin-blending ion exchange and the heating-induced precipitation combined with resin-blending ion exchange methods showed similar purities of 86% versus 89%, respectively, their performances during the thermal and acidic fibrillation processing were totally different.",protein_purification_processability
3339,10.1021/acs.jafc.2c03363,salt_free_hydrogelation,"""EGCG, GA, and CA induced lysozyme fibril hydrogel formation, replacing salts.""",The hydrogel is formed by phytochemical-protein fibril co-assembly rather than conventional salt-induced protein gelation.,"Addition of EGCG, GA, and CA into the lysozyme ordered linear aggregates spontaneously induced the hydrogel formation.",hydrogel_formation_conditions
3340,10.1016/j.biomaterials.2026.123996,FcL1 binding affinity to anti-sFRP2,"""KD = 6.99 x 10^-8 +/- 0.3 x 10^-8 M by BLI""","Affinity constant explains hydrogel retention but was measured with soluble/immobilized peptide, not directly as hydrogel adsorption capacity.",BLI showed FcL1 bound anti-sFRP2 with KD 6.99 x 10^-8 M.,ligand_protein_affinity
3341,10.1016/j.biomaterials.2026.123996,FcL1 binding affinity to Fc-Noggin,"""KD = 2.70 x 10^-8 +/- 0.07 x 10^-8 M by BLI""",Affinity constant supports shared FcL1 ligand use for dual antibody-based therapeutic delivery.,BLI showed FcL1 bound Fc-Noggin with KD 2.70 x 10^-8 M.,ligand_protein_affinity
3342,10.1016/j.biomaterials.2026.123996,FcL2 selectivity,"""FcL2 bound anti-sFRP2 with KD = 1.19 x 10^-6 +/- 0.31 x 10^-6 M and showed no detectable Fc-Noggin interaction.""",The alternative Fc ligand behaved differently and was not selected for the main hydrogel platform.,FcL2 bound anti-sFRP2 but not Fc-Noggin detectably.,ligand_screen
3343,10.1016/j.biomaterials.2026.123996,N-terminal FcL1 modification specificity control,"""N-terminal biotinylation of FcL1 caused loss of hIgG1 binding.""",Supports sequence-dependent Fc recognition and importance of the N-terminal HWRGWV motif.,N-terminal modification of FcL1 resulted in loss of hIgG1 binding.,binding_specificity_controls
3344,10.1016/j.biomaterials.2026.123996,FcL1 substitution on HAKT,"""2.03 nmol peptide per mg HAKT by amino acid analysis; 2.8 +/- 1.5 nmol peptide per mg HAKT by peptide assay.""",Ligand density limits the maximum FcL1-to-protein ratio and is central to affinity release design.,The paper reports FcL1 substitution by two analytical methods.,hydrogel_ligand_density
3345,10.1016/j.biomaterials.2026.123996,HAKT substitution,"""ketone substitution reported as 37-38 mol%; tetrazine substitution 7.7 mol%.""",Controls crosslink density and independent ligand conjugation capacity; supplied text gives 37 mol% in one section and 38% in methods.,NMR analysis quantified ketone and tetrazine substitutions.,hydrogel_chemistry
