Repository: sunyrain/PHA

# PHA Protein-Hydrogel Adsorption Dataset

Generated: 2026-07-05T11:36:45

## Scope

This curated package organizes literature-derived protein-hydrogel adsorption, binding, immobilization, antifouling, and related biointerface records extracted from the local PHA corpus.

The primary unit is one record:

`paper + hydrogel/sample + protein/mixture + experimental condition + measured outcome`

## Contents

- `data/sources.csv`: article-level metadata, extraction status, and curation decision.
- `data/records_flat.csv`: flattened record-level table with provenance, hydrogel, protein, condition, outcome, mechanism, and quality fields.

File: data/curated/pha_scientific_dataset_20260705/data/materials.csv (part 35 of 67)
id,doi,name,role,context,pubchem_query,needs_manual_normalization,enrichment_json
6300,10.1016/j.reactfunctpolym.2008.10.007,testosterone,competitive small molecule,Used as homologous competitor in bilirubin selectivity experiments.,testosterone,0,
6301,10.1016/j.reactfunctpolym.2008.10.007,sodium carbonate,template removal/elution reagent,Used with sodium hydroxide for bilirubin template removal and as an elution medium.,sodium carbonate,0,
6302,10.1016/j.reactfunctpolym.2008.10.007,sodium hydroxide,template removal/regeneration/elution reagent,"Used for template removal, elution, sterilization, and regeneration of the cryogel.",sodium hydroxide,0,
6303,10.1016/j.reactfunctpolym.2008.10.007,EDTA,elution/template removal additive,Included in template removal and elution solutions.,ethylenediaminetetraacetic acid,0,
6304,10.1021/acsapm.5c04803,2-hydroxyethyl methacrylate,hydrogel monomer,Thermally copolymerized with DS-Cross-linker to produce pHEMA-based DS-Hydrogel.,2-hydroxyethyl methacrylate,0,
6305,10.1021/acsapm.5c04803,2-methacryloyloxyethyl phosphorylcholine,zwitterionic antifouling monomer,Polymerized onto the lens surface to form pMPC coating.,2-methacryloyloxyethyl phosphorylcholine,0,
6306,10.1021/acsapm.5c04803,pMPC,surface-grafted antifouling polymer,MPC-grafted surface formed a lubricious and highly hydrated layer that reduced nonspecific protein adsorption.,,1,
6307,10.1021/acsapm.5c04803,DS-Cross-linker,dynamic disulfide crosslinker,Disulfide-functionalized cross-linker incorporated into pHEMA hydrogels for self-healing and UV-induced grafting chemistry.,,1,
6308,10.1021/acsapm.5c04803,triethylene glycol dimethacrylate,control hydrogel crosslinker,Used at 1 wt % to prepare Control-Hydrogel and Control-Lens.,triethylene glycol dimethacrylate,0,
6309,10.1021/acsapm.5c04803,Irgacure 2959,photoinitiator,Added to promote radical generation and facilitate surface grafting of MPC.,Irgacure 2959,0,
6310,10.1021/acsapm.5c04803,azobis(isobutyronitrile),thermal polymerization initiator,Initiator content fixed at 0.4 wt % for hydrogel preparation.,azobis(isobutyronitrile),0,
6311,10.1021/acsapm.5c04803,sodium dodecyl sulfate,protein extraction reagent,Lenses were immersed in 1 wt % SDS and sonicated for 10 min to extract adsorbed proteins.,sodium dodecyl sulfate,0,
6312,10.1021/acsapm.5c04803,phosphorylcholine,antifouling functional group,Phosphorylcholine groups on pMPC surface form hydration layer preventing protein attachment.,phosphorylcholine,0,
6313,10.1016/j.carbpol.2014.09.077,starch,polymer backbone,"Starch from potato, amylose, Mw 1.01×10^6, used to synthesize native and ionic starch hydrogels.",starch,0,
6314,10.1016/j.carbpol.2014.09.077,poly(ethylene glycol) diglycidyl ether,crosslinker,"PEGDE was used as the chemical crosslinker for starch, A-Starch, C-Starch and Z-Starch hydrogels.",poly(ethylene glycol) diglycidyl ether,0,
6315,10.1016/j.carbpol.2014.09.077,3-dimethyl(chloropropyl) ammonium propanesulfonate,zwitterionic etherifying agent,DCAPS was synthesized and used to prepare Z-Starch.,3-dimethyl(chloropropyl) ammonium propanesulfonate,1,
6316,10.1016/j.carbpol.2014.09.077,DCAPS,zwitterionic etherifying agent,Etherifying agent for Z-Starch according to methods text and Table 1.,DCAPS 3-dimethyl chloropropyl ammonium propanesulfonate,1,
6317,10.1016/j.carbpol.2014.09.077,3-chloro-2-hydroxypropanesulfonic acid sodium salt,anionic etherifying agent,CHPSNa was used as etherifying agent for A-Starch.,3-chloro-2-hydroxypropanesulfonic acid sodium salt,0,
6318,10.1016/j.carbpol.2014.09.077,CHPSNa,anionic etherifying agent,Etherifying agent for A-Starch.,CHPSNa,1,
6319,10.1016/j.carbpol.2014.09.077,3-chloro-2-hydroxypropyltrimethyl ammonium chloride,cationic etherifying agent,CHPAC was used as etherifying agent for C-Starch.,3-chloro-2-hydroxypropyltrimethyl ammonium chloride,0,
6320,10.1016/j.carbpol.2014.09.077,CHPAC,cationic etherifying agent,Etherifying agent for C-Starch.,CHPAC,1,
6321,10.1016/j.carbpol.2014.09.077,"1,3-propanesultone",reagent for zwitterionic etherifying agent synthesis,Reacted with CDMAP to synthesize DCAPS.,"1,3-propanesultone",0,
6322,10.1016/j.carbpol.2014.09.077,1-chloro-3-dimethylaminopropane hydrochloride,reagent for zwitterionic etherifying agent synthesis,CDMAP.HCl was used to obtain CDMAP for DCAPS synthesis.,1-chloro-3-dimethylaminopropane hydrochloride,0,
6323,10.1016/j.carbpol.2014.09.077,[2-(methacryloxy)ethyl] dimethyl-3-sulfopropylammonium hydroxide,monomer for PSBMA control hydrogel,SBMA monomer was polymerized to prepare PSBMA hydrogel control.,[2-(methacryloxy)ethyl] dimethyl-3-sulfopropylammonium hydroxide,0,
6324,10.1016/j.carbpol.2014.09.077,"N,N'-methylenebis(acrylamide)",crosslinker for PSBMA control hydrogel,Used at a cross-linker ratio of 4% w/w for PSBMA hydrogel synthesis.,"N,N'-methylenebisacrylamide",0,
6325,10.1016/j.carbpol.2014.09.077,sodium metabisulfite,polymerization initiator component,Added during PSBMA hydrogel preparation.,sodium metabisulfite,0,
6326,10.1016/j.carbpol.2014.09.077,ammonium persulfate,polymerization initiator component,Added during PSBMA hydrogel preparation.,ammonium persulfate,0,
6327,10.1016/j.carbpol.2014.09.077,o-phenylenediamine,ELISA colorimetric substrate,Used with hydrogen peroxide in citrate-phosphate buffer for color reaction.,o-phenylenediamine,0,
6328,10.1016/j.carbpol.2014.09.077,hydrogen peroxide,ELISA colorimetric reagent,Used at 0.03% with o-phenylenediamine.,hydrogen peroxide,0,
6329,10.1021/acsami.5b02156,acrylamide,polymer backbone monomer,Copolymers consisting of acrylamide units and acrydite-nucleic acid units were synthesized to form DNA-cross-linked hydrogels.,acrylamide,0,
6330,10.1021/acsami.5b02156,acrydite-modified nucleic acid,DNA-functional monomer/comonomer,Acrylamide/acrylamide-modified nucleic acid copolymer chains were used as hydrogel building units.,acrydite nucleic acid,1,
6331,10.1021/acsami.5b02156,Mg2+,metal ion trigger for DNAzyme cleavage,Mg2+ activated the Mg2+-dependent DNAzyme/substrate-cross-linked hydrogel and triggered dissolution and release.,magnesium ion,0,
6332,10.1021/acsami.5b02156,Zn2+,metal ion trigger for DNAzyme cleavage,Zn2+ activated the Zn2+-dependent DNAzyme/substrate-cross-linked hydrogel and triggered dissolution and release.,zinc ion,0,
6333,10.1021/acsami.5b02156,Cu2+,metal ion trigger for DNAzyme cleavage,Cu2+ activated the Cu2+-dependent DNAzyme/substrate-cross-linked hydrogel and triggered dissolution and release.,copper(II) ion,0,
6334,10.1021/acsami.5b02156,HEPES,buffer material,HEPES sodium salt and HEPES were listed in Materials.,HEPES,0,
6335,10.1021/acsami.5b02156,ABTS,colorimetric enzyme substrate,HRP activity was followed by oxidation of ABTS2- by H2O2 to ABTS radical anion at 414 nm.,ABTS diammonium salt,0,
6336,10.1021/acsami.5b02156,Atto 590 NHS ester,fluorescent labeling reagent,Atto-590-modified glucose oxidase was incorporated into hydrogels for release measurements.,Atto 590 NHS ester,1,
6337,10.1021/acsami.5b02156,tetramethylrhodamine-functionalized dextran,fluorophore-labeled macromolecular load,TMR-functionalized dextran was loaded into hydrogels and released after metal-ion-triggered dissolution.,tetramethylrhodamine dextran,1,
6338,10.1021/acsapm.5c03850,2-methacryloyloxyethyl phosphorylcholine,zwitterionic monomer,"MPC was copolymerized with MAST or TMSPMA and provides antifouling, lubricating, and hydration-layer properties.",2-methacryloyloxyethyl phosphorylcholine,0,
6339,10.1021/acsapm.5c03850,MPC,zwitterionic monomer abbreviation,MPC imparts excellent antifouling and lubricating properties to the hydrogel.,2-methacryloyloxyethyl phosphorylcholine,1,
6340,10.1021/acsapm.5c03850,methacrylate silatrane,cross-linkable and graftable silatrane monomer,"MAST contains a stable silatrane cage and methacrylate group for polymerization, cross-linking, and substrate bonding.",methacrylate silatrane,1,
6341,10.1021/acsapm.5c03850,MAST,silatrane-containing monomer abbreviation,MAST enables strong covalent bonding to oxide surfaces and controlled silanization.,methacrylate silatrane,1,
6342,10.1021/acsapm.5c03850,3-(trimethoxysilyl)propyl methacrylate,commercial silane cross-linking and grafting comparator,TMSPMA was used as a control monomer to compare conventional silane chemistry against silatrane chemistry.,3-(trimethoxysilyl)propyl methacrylate,0,
6343,10.1021/acsapm.5c03850,TMSPMA,silane comparator abbreviation,p(TMSPMA-co-MPC) coating solutions were used as controls and showed hydrolytic instability.,3-(trimethoxysilyl)propyl methacrylate,1,
6344,10.1021/acsapm.5c03850,AIBN,free radical initiator,AIBN was used for free radical polymerization of silicon-containing zwitterionic copolymers.,"2,2'-azobis(2-methylpropionitrile)",1,
6345,10.1021/acsapm.5c03850,ethanol,polymerization and coating solvent,Prepolymer solutions were prepared in ethanol.,ethanol,0,
6346,10.1021/acsapm.5c03850,silicone,medical tubing substrate,Hydrogel coatings were applied to medical-grade silicone tubing and tested in an in vitro blood loop.,silicone,1,
6347,10.1021/acsapm.5c03850,sodium dodecyl sulfate,protein extraction/desorption reagent,Test samples were soaked in 2% SDS solution with sonication before micro BCA assay.,sodium dodecyl sulfate,0,
6348,10.1021/acsapm.5c03850,glutaraldehyde,cell fixation reagent,Blood-loop samples were immersed in 2.5% glutaraldehyde in PBS for 48 h to immobilize adhering cells.,glutaraldehyde,0,
6349,10.1002/app.36660,polyacrylamide,hydrogel backbone,PAAm hydrogels and PAAm/MMT composite hydrogels were used as electrophoresis media.,polyacrylamide,0,
6350,10.1002/app.36660,acrylamide,monomer,3.5 g of acrylamide was used to prepare hydrogel precursor solution.,acrylamide,0,
6351,10.1002/app.36660,"N,N'-methylene bisacrylamide",crosslinker,0.12 g of Bis was used; hydrogels were 3% C.,"N,N'-methylenebisacrylamide",0,
6352,10.1002/app.36660,sodium montmorillonite,nanoclay filler,Sodium MMT was incorporated into PAAm hydrogels as anisotropic clay platelets.,sodium montmorillonite,1,
6353,10.1002/app.36660,Cloisite Na+,commercial sodium montmorillonite source,Sodium MMT was obtained as Cloisite Na+ from Southern Clay Products.,Cloisite Na,1,
6354,10.1002/app.36660,ammonium persulfate,polymerization initiator,50 uL of ammonium persulfate solution was added during hydrogel formation.,ammonium persulfate,0,
6355,10.1002/app.36660,tetramethylethylenediamine,polymerization accelerator,10 uL of tetramethylethylenediamine was added during hydrogel formation.,"N,N,N',N'-tetramethylethylenediamine",0,
6356,10.1002/app.36660,trisborate ethylene diamine tetraacetic acid buffer,electrophoresis buffer,Hydrogels were immersed in trisborate ethylene diamine tetraacetic acid buffer at pH 8.0.,Tris borate EDTA buffer,1,
6357,10.1002/app.36660,dansyl chloride,protein fluorescent label,Dansyl chloride labeled OSA and CA were loaded into gel lanes.,dansyl chloride,0,
6358,10.1021/ma021186k,N-isopropylacrylamide,primary monomer,Recrystallized from hexane and used to prepare pNIPAm-based particles.,N-isopropylacrylamide,0,
6359,10.1021/ma021186k,poly(N-isopropylacrylamide),hydrogel polymer backbone,Thermoresponsive pNIPAm microgels formed the core hydrogel family.,poly(N-isopropylacrylamide),1,
6360,10.1021/ma021186k,poly(ethylene glycol) monomethyl ether monomethacrylate,PEG macromonomer/comonomer,PEG-MA was copolymerized with NIPAm at 0-40 wt% or localized in core/shell feeds.,poly(ethylene glycol) monomethyl ether monomethacrylate,1,
6361,10.1021/ma021186k,poly(ethylene glycol),protein adsorption resistant side chain,PEG side chains were reported to provide hydration and steric hindrance against protein adsorption.,polyethylene glycol,1,
6362,10.1021/ma021186k,"N,N'-methylenebis(acrylamide)",crosslinker,BIS was used at 5 mol% based on NIPAm.,"N,N'-methylenebisacrylamide",0,
6363,10.1021/ma021186k,ammonium persulfate,free-radical initiator,APS was used at 1 mol% based on NIPAm to initiate precipitation polymerization.,ammonium persulfate,0,
6364,10.1021/ma021186k,sodium dodecyl sulfate,surfactant,SDS was added at 1 mol% during microgel polymerization.,sodium dodecyl sulfate,0,
6365,10.1021/ma021186k,phosphate buffer solution,adsorption buffer,BSA adsorption experiments used PBS at pH 7.0.,,1,
6366,10.1021/ma021186k,Bradford Reagent,protein detection reagent,Bradford assay quantified BSA remaining in supernatant.,Bradford reagent Brilliant Blue G,1,
6367,10.1021/ma021186k,Brilliant Blue G,protein assay dye,The protein-dye complex shifted absorbance maximum to 595 nm.,Brilliant Blue G,0,
6368,10.1021/ma021186k,D2O,NMR solvent,Freeze-dried particles were redispersed in D2O for 1H NMR.,deuterium oxide,0,
6369,10.1016/j.msec.2011.02.012,2-hydroxyethyl methacrylate,monomer,HEMA was polymerized to produce the PHEMA cryogel.,2-hydroxyethyl methacrylate,0,
6370,10.1016/j.msec.2011.02.012,poly(2-hydroxyethyl methacrylate),hydrogel backbone,Supermacroporous PHEMA cryogel was used as the chromatographic matrix.,poly(2-hydroxyethyl methacrylate),1,
6371,10.1016/j.msec.2011.02.012,poly(ethylene imine),surface modifier / amino group provider,PEI was attached to PHEMA cryogel; PEI attachment was 82 mg/g.,polyethyleneimine,1,
6372,10.1016/j.msec.2011.02.012,DNA from herring testes,affinity ligand,DNA was attached onto the PHEMA cryogel via amino groups; DNA loading was 53.4 mg/g cryogel.,DNA,1,
6373,10.1016/j.msec.2011.02.012,"N,N'-methylene-bis(acrylamide)",crosslinker,MBAAm was used in PHEMA cryogel preparation.,"N,N'-methylenebisacrylamide",0,
6374,10.1016/j.msec.2011.02.012,ammonium persulfate,initiator,APS initiated free radical polymerization.,ammonium persulfate,0,
6375,10.1016/j.msec.2011.02.012,"N,N,N',N'-tetramethylene diamine",polymerization accelerator,TEMED was used with APS for cryogel polymerization.,"N,N,N',N'-tetramethylethylenediamine",1,
6376,10.1016/j.msec.2011.02.012,sodium chloride,elution salt,Anti-dsDNA antibodies were eluted using 1.0 M NaCl at pH 4.0 in acetate buffer.,sodium chloride,0,
6377,10.1016/j.msec.2011.02.012,sodium hydroxide,regeneration/sterilization agent,Column was washed with 50 mM NaOH solution for 30 min after adsorption-elution cycles.,sodium hydroxide,0,
6378,10.1016/j.msec.2011.02.012,sodium azide,storage preservative,Cryogel was stored in buffer containing 0.02% sodium azide at 4°C until use.,sodium azide,0,
6379,10.1002/bab.1259,hydroxyethyl methacrylate,monomer,Used for PHEMA cryogel and PHEMAPA beads.,hydroxyethyl methacrylate,0,
6380,10.1002/bab.1259,N-methacryloyl-L-phenylalanine,functional comonomer and hydrophobic ligand,MAPA-containing PHEMAPA beads interact with lysozyme via phenyl and carboxyl groups.,N-methacryloyl-L-phenylalanine,1,
6381,10.1002/bab.1259,poly(hydroxyethyl methacrylate-N-methacryloyl-L-phenylalanine),affinity bead polymer,PHEMAPA beads smaller than 5 um embedded into PHEMA cryogel.,poly hydroxyethyl methacrylate N methacryloyl L phenylalanine,1,
6382,10.1002/bab.1259,poly(hydroxyethyl methacrylate),cryogel backbone and control material,PHEMA-based cryogel column; PHEMA BEC column used for control studies.,poly hydroxyethyl methacrylate,0,
6383,10.1002/bab.1259,ethylene glycol dimethacrylate,crosslinker for beads,Material listed for synthesis of PHEMAPA beads.,ethylene glycol dimethacrylate,0,
6384,10.1002/bab.1259,"N,N'-methylenebisacrylamide",crosslinker for cryogel,MBAAm was dissolved and used in preparation of PHEMAPA BEC column.,"N,N'-methylenebisacrylamide",0,
6385,10.1002/bab.1259,ammonium persulfate,initiator,Cryogel free radical polymerization initiated by APS and TEMED.,ammonium persulfate,0,
6386,10.1002/bab.1259,"N,N,N,N-tetramethyl ethylene diamine",polymerization accelerator/initiation component,Cryogel polymerization initiated by TEMED and APS.,"N,N,N',N'-tetramethylethylenediamine",0,
6387,10.1002/bab.1259,azobisisobutyronitrile,initiator,Used as initiator for suspension polymerization of beads.,azobisisobutyronitrile,0,
6388,10.1002/bab.1259,poly(vinyl alcohol),steric stabilizer,Used as stabilizer in suspension polymerization.,polyvinyl alcohol,0,
6389,10.1002/bab.1259,sodium chloride,salt for adsorption scan and desorption/elution,NaCl concentration increased lysozyme adsorption; 2 M NaCl used for desorption and FPLC elution.,sodium chloride,0,
6390,10.1002/bab.1259,phosphate buffer,buffer,"Used at pH 6.0 or pH 7.0 in adsorption, desorption, and FPLC.",phosphate buffer,1,
6391,10.1002/bab.1259,sodium azide,storage preservative,Cryogel stored in buffer containing 0.02% sodium azide at 4 C.,sodium azide,0,
6392,10.1002/bab.1259,potassium carbonate,MAPA synthesis reagent,Used in synthesis of N-methacryloyl-L-phenylalanine.,potassium carbonate,0,
6393,10.1002/bab.1259,sodium nitrite,MAPA synthesis reagent,Used in synthesis of N-methacryloyl-L-phenylalanine.,sodium nitrite,0,
6394,10.1002/bab.1259,methacryloyl chloride,MAPA synthesis reagent,Added dropwise during MAPA synthesis.,methacryloyl chloride,0,
6395,10.1002/bab.1259,KBr,void marker,Used as void marker in FPLC chromatographic application.,potassium bromide,0,
6396,10.1002/app.37992,acrylic acid,monomer,Used as AA monomer for PAA-based hydrogel synthesis.,acrylic acid,0,
6397,10.1002/app.37992,methacrylic acid,monomer,Used as MA monomer for PMA-based hydrogel synthesis.,methacrylic acid,0,
6398,10.1002/app.37992,"N,N'-methylene bisacrylamide",crosslinker,Crosslinking agent MBA used in hydrogel recipes.,"N,N'-methylenebisacrylamide",0,
6399,10.1002/app.37992,ethylene glycol dimethacrylate,crosslinker,Crosslinking agent EGDMA used in hydrogel recipes.,ethylene glycol dimethacrylate,0,
6400,10.1002/app.37992,glutardialdehyde,crosslinker,Crosslinking agent GA used in hydrogel recipes.,glutaraldehyde,1,
6401,10.1002/app.37992,sodium metabisulfite,redox initiator component,MS used with potassium peroxydisulfate as redox initiating system.,sodium metabisulfite,0,
6402,10.1002/app.37992,potassium peroxydisulfate,redox initiator component,KPS used with sodium metabisulfite as redox initiating system.,potassium persulfate,1,
6403,10.1002/app.37992,iron(II) sulfate heptahydrate,optional initiator system component,FeSO4·7H2O optionally used in initiator system recipes.,iron(II) sulfate heptahydrate,0,
6404,10.1002/app.37992,sodium dihydrogen phosphate dihydrate,buffer component,NaH2PO4·2H2O used to prepare 0.1 M pH 7 phosphate buffer for HRP dissolution.,sodium dihydrogen phosphate dihydrate,0,
6405,10.1002/app.37992,potassium dihydrogen phosphate,buffer component,KH2PO4 used to prepare enzyme dissolution buffers.,potassium dihydrogen phosphate,0,
6406,10.1002/app.37992,sodium tetraborate decahydrate,buffer component,Na2B4O7·10H2O used with KH2PO4 to prepare pH 9 buffer for XYL dissolution.,sodium tetraborate decahydrate,0,
6407,10.1016/j.msec.2016.12.036,2-hydroxyethyl methacrylate,monomer,Used to prepare PHEMA-based cryogel by radical cryo-copolymerization.,2-hydroxyethyl methacrylate,0,
6408,10.1016/j.msec.2016.12.036,"N,N′-methylene-bis-acrylamide",crosslinker,Cross-linker used with HEMA in cryogel synthesis.,"N,N'-methylenebisacrylamide",0,
6409,10.1016/j.msec.2016.12.036,bentonite,filler_or_composite,Natural bentonite particles embedded in cryogel; Cu2+ attached to bentonite particles.,bentonite,1,
6410,10.1016/j.msec.2016.12.036,Cu2+,metal_ion_or_bridge,Attached to bentonite particles to provide affinity sites for hemoglobin adsorption.,copper(2+),0,
6411,10.1016/j.msec.2016.12.036,"N,N,N′,N′-Tetramethylethylenediamine",polymerization accelerator,Supplied by Sigma and used in cryogel preparation materials.,"N,N,N',N'-tetramethylethylenediamine",0,
6412,10.1016/j.msec.2016.12.036,ammonium persulfate,initiator,Supplied by Sigma and used in cryogel preparation materials.,ammonium persulfate,0,
6413,10.1016/j.msec.2016.12.036,sodium azide,storage preservative,Cryogels were left in 0.02% sodium azide at 4°C until use.,sodium azide,0,
6414,10.1016/j.msec.2016.12.036,sodium chloride,ionic strength modifier and desorption salt,NaCl concentration was scanned from 0 to 0.2 M for adsorption and 1 M NaCl was used in acetate buffer for desorption.,sodium chloride,0,
6415,10.1016/j.msec.2016.12.036,phosphate buffer,adsorption buffer,0.02 M phosphate buffer at pH 6.0 was used for equilibration and maximum Hb adsorption.,phosphate buffer,1,
6416,10.1016/j.msec.2016.12.036,acetate buffer,desorption buffer,0.05 M acetate buffer with 1 M NaCl was used for Hb desorption.,acetate buffer,1,
6417,10.1016/S0956-7135(99)00114-0,acrylamide,hydrogel monomer,Aqueous solutions contained 1 g AAm for hydrogel preparation.,acrylamide,0,
6418,10.1016/S0956-7135(99)00114-0,maleic acid,hydrogel comonomer and ionizable affinity group,MA was varied from 20 to 90 mg in the feed; ionized MA was cited as interacting with positively charged invertase.,maleic acid,0,
6419,10.1016/S0956-7135(99)00114-0,water,polymerization solvent,AAm/MA/water ternary mixtures were irradiated.,water,0,
6420,10.1016/S0956-7135(99)00114-0,sucrose,enzyme substrate,Used as 1% sucrose substrate for invertase activity assays.,sucrose,0,
6421,10.1016/S0956-7135(99)00114-0,phosphate buffer,washing and assay buffer,Unadsorbed enzyme was removed by washing with phosphate buffer; activity assays used phosphate buffer.,,1,
6422,10.1016/S0956-7135(99)00114-0,glucose,calibration/product reference,Amount of glucose was obtained from calibration curve for enzyme activity calculation.,glucose,0,
6423,10.1016/S0956-7135(99)00114-0,alkaline copper sulphate solution,Folin-Wu assay reagent,Added to terminate the enzyme reaction before color development.,copper sulfate,1,
6424,10.1016/S0956-7135(99)00114-0,phosphomolybdic acid reagent,Folin-Wu assay reagent,Added after boiling step before absorbance measurement at 640 nm.,phosphomolybdic acid,1,
6425,10.1016/S0956-7135(99)00114-0,sodium hydroxide,titration reagent,MA content was determined by titration against NaOH 0.05 M.,sodium hydroxide,0,
6426,10.1016/S0956-7135(99)00114-0,phenolphthalein,titration endpoint indicator,Used as endpoint indicator for MA titration.,phenolphthalein,0,
6427,10.1021/acsomega.5c07033,gelatin,hydrogel polymer backbone,Alkali-treated gelatin with pI 5.0 was used for Genocel fabric and bovine gelatin film.,gelatin,1,
6428,10.1021/acsomega.5c07033,Genocel,commercial gelatin hydrogel nonwoven fabric,Purchased from Cosmo Bio and used as the fabric-format hydrogel.,,1,
6429,10.1021/acsomega.5c07033,R9,cationic peptide tag domain,Sequence RRRRRRRRR; used to add positive electrostatic interaction.,polyarginine nonapeptide,1,
6430,10.1021/acsomega.5c07033,Dec,collagen-binding peptide motif,Sequence LRELHLNNN derived from decorin; used for collagen or gelatin affinity.,LRELHLNNN peptide,1,
6431,10.1021/acsomega.5c07033,L3,hydrophobic peptide segment,Sequence LLL; used to add hydrophobic interaction.,Leu-Leu-Leu peptide,1,
6432,10.1021/acsomega.5c07033,R9DecL3,candidate antibody-anchoring peptide,"C-7 peptide combining R9, Dec, and L3; adsorption ratio 16% and qualitative serum retention.",RRRRRRRRRLRELHLNNNLLL peptide,1,
6433,10.1021/acsomega.5c07033,R9Dec2L3,optimized antibody-anchoring peptide ligand,C-14 peptide with tandem Dec; selected for further retention and activity tests.,RRRRRRRRRLRELHLNNNGGGSLRELHLNNNLLL peptide,1,
6434,10.1021/acsomega.5c07033,R12DecL3,modified cationic peptide ligand,C-10 peptide used to test increased arginine count; adsorption ratio 23%.,R12DecL3 peptide,1,
6435,10.1021/acsomega.5c07033,R15DecL3,modified cationic peptide ligand,C-11 peptide used to test increased arginine count; adsorption ratio 27%.,R15DecL3 peptide,1,
6436,10.1021/acsomega.5c07033,R9POGL3,collagen-affinity peptide ligand,"C-12 peptide with POG collagen-mimetic sequence; adsorption ratio 21%, retention rate 59% after iFBS.",R9POGL3 peptide,1,
6437,10.1021/acsomega.5c07033,R9CollL3,collagen-affinity peptide ligand,"C-13 peptide with TKKTLRT motif; adsorption ratio 21%, retention rate 54% after iFBS.",R9CollL3 peptide,1,
6438,10.1021/acsomega.5c07033,maleimide-modified peptide,antibody conjugation reagent,Maleimide peptides were added to reoxidized antibody to form peptide-conjugated antibodies.,maleimide,1,
6439,10.1021/acsomega.5c07033,CF594 succinimidyl ester,fluorescent labeling reagent,Used to label peptide-conjugated antibodies for fluorescence quantification.,CF594 succinimidyl ester,1,
6440,10.1021/acsomega.5c07033,TCEP,antibody reduction reagent,Used before peptide conjugation to reduce alphaCD3 agonist antibodies.,tris(2-carboxyethyl)phosphine,0,
6441,10.1021/acsomega.5c07033,dehydroascorbic acid,antibody reoxidation reagent,DHAA was used after TCEP reduction and before maleimide-peptide conjugation.,dehydroascorbic acid,0,
6442,10.1021/acsomega.5c07033,EDTA,hydrogel digestion assay reagent,Trypsin aqueous solution containing 1 mmol/L EDTA was used to dissolve hydrogels before fluorescence measurement.,EDTA,0,
6443,10.1021/acsomega.5c07033,inactivated fetal bovine serum,competitive serum matrix,iFBS was used for 24 h and 8 day serum retention challenges.,,1,
6444,10.1016/j.memsci.2008.06.023,expanded poly(tetrafluoroethylene),base membrane polymer,Commercial ePTFE microporous membranes were surface modified with PEGMA.,poly(tetrafluoroethylene),0,
6445,10.1016/j.memsci.2008.06.023,poly(ethylene glycol) methacrylate,grafted macromonomer / hydrogel-like antifouling chain,PEGMA macromonomer was graft copolymerized from H2 plasma-activated ePTFE membrane.,poly(ethylene glycol) methacrylate,0,
6446,10.1016/j.memsci.2008.06.023,hydrogen,plasma gas / surface activation,Free radicals were produced on the ePTFE membrane surface via H2 plasma treatment.,hydrogen,0,
6447,10.1016/j.memsci.2008.06.023,toluene,grafting reaction solvent,PEGMA solid content of 10 wt.% in toluene solution was used in plasma power dependence experiments.,toluene,0,
6448,10.1016/j.memsci.2008.06.023,methanol,extraction solvent,Unreacted macromonomers and homopolymers were extracted by soaking in methanol and DI water.,methanol,0,
6449,10.1016/j.memsci.2008.06.023,phosphate buffered saline,"buffer for equilibration, rinsing, and ELISA workflow",Membranes were equilibrated and rinsed with PBS during plasma protein adsorption assays.,phosphate buffered saline,1,
6450,10.1016/j.memsci.2008.06.023,bovine serum albumin,blocking protein in ELISA,Membranes were incubated in BSA to block areas unoccupied by protein.,bovine serum albumin,1,
6451,10.1016/j.memsci.2008.06.023,"3,3',5,5'-tetramethylbenzidine",chromogen for ELISA,"PBS containing 1 mg/mL chromogen of 3,3',5,5'-tetramethylbenzidine was used for color development.","3,3',5,5'-tetramethylbenzidine",0,
6452,10.1016/j.memsci.2008.06.023,Tween 20,ELISA reagent,The chromogen solution contained 0.05 wt.% Tween 20.,Tween 20,0,
6453,10.1016/j.memsci.2008.06.023,hydrogen peroxide,ELISA reagent,The chromogen solution contained 0.05 wt.% hydrogen peroxide.,hydrogen peroxide,0,
6454,10.1016/j.memsci.2008.06.023,sulfuric acid,ELISA stop solution,The enzyme-induced color reaction was stopped by adding H2SO4.,sulfuric acid,0,
6455,10.1016/j.memsci.2008.06.023,glutaraldehyde,platelet fixation reagent,Adhered platelets and adsorbed proteins were fixed with 2.5% glutaraldehyde in PBS.,glutaraldehyde,0,
6456,10.1002/app.1794,acrylamide,monomer,Used with acrylic acid or DMAPAAm to form lysozyme-imprinted polymer layers.,acrylamide,0,
6457,10.1002/app.1794,acrylic acid,functional monomer,AAm/AAc copolymer provided carboxylate groups for lysozyme recognition; optimum reported at 0.46 mol % AAc.,acrylic acid,0,
6458,10.1002/app.1794,"N,N-dimethylaminopropylacrylamide",functional monomer,AAm/DMAPAAm copolymer provided amino groups for lysozyme recognition; optimum reported at 5.98 mol % DMAPAAm.,"N,N-dimethylaminopropylacrylamide",0,
6459,10.1002/app.1794,"N,N'-methylene-bisacrylamide",crosslinker,130 mg mixed with monomer mixture for polymer layer synthesis.,"N,N'-methylenebisacrylamide",0,
6460,10.1002/app.1794,"N,N'-(1,2-dihydroxyethylene)-bisacrylamide",crosslinker,120 mg mixed with monomer mixture for polymer layer synthesis.,"N,N'-(1,2-dihydroxyethylene)bisacrylamide",1,
6461,10.1002/app.1794,ammonium persulfate,polymerization initiator,0.225 mL of 40% ammonium persulfate added to initiate polymerization.,ammonium persulfate,0,
6462,10.1002/app.1794,"N,N,N',N'-tetramethylethylenediamine",polymerization accelerator,0.18 mL added during polymerization initiation.,"N,N,N',N'-tetramethylethylenediamine",0,
6463,10.1002/app.1794,silica beads with amino groups,solid support/filler,"Lichroprep NH2 silica beads, particle size 0.025-0.04 mm, surface-modified and coated with polymer layer.",silica,1,
6464,10.1002/app.1794,acryloyl chloride,surface functionalization reagent,Reacted with amino silica beads to introduce vinyl groups.,acryloyl chloride,0,
6465,10.1002/app.1794,phosphate buffer,synthesis and assay buffer,12 mM pH 5.0 buffer used in polymerization and rebinding; 240 mM phosphate buffer used for template removal.,phosphate buffer,1,
6466,10.1002/app.1794,sodium chloride,chromatography salt,0.2 M NaCl in 10 mM phosphate buffer used as gel filtration solvent.,sodium chloride,0,
6467,10.1002/app.33960,2-hydroxyethyl methacrylate,monomer,Used to prepare host PHEMA hydrogel.,2-hydroxyethyl methacrylate,0,
6468,10.1002/app.33960,poly(2-hydroxyethyl methacrylate),hydrogel polymer backbone,Host hydrogel and comparator material.,poly(2-hydroxyethyl methacrylate),1,
6469,10.1002/app.33960,2-methacryloyloxyethyl phosphorylcholine,monomer,MPC monomer used to form PMPC network in IPN hydrogels.,2-methacryloyloxyethyl phosphorylcholine,0,
6470,10.1002/app.33960,poly(2-methacryloyloxyethyl phosphorylcholine),IPN polymer network,PMPC network incorporated into PHEMA hydrogels to improve protein resistance.,poly(2-methacryloyloxyethyl phosphorylcholine),1,
6471,10.1002/app.33960,poly(ethylene glycol) dimethacrylate,crosslinker,Crosslinker for PHEMA host hydrogel at 0.5% w/w based on HEMA; number average molecular weight around 598.,poly(ethylene glycol) dimethacrylate,1,
6472,10.1002/app.33960,ethylene glycol dimethacrylate,crosslinker,Crosslinker for MPC polymerization at 5% w/w based on MPC.,ethylene glycol dimethacrylate,0,
6473,10.1002/app.33960,Darocur 1173,photoinitiator,Free radical photoinitiator used for HEMA and MPC photopolymerization.,Darocur 1173,1,
6474,10.1002/app.33960,ethanol,solvent,Solvent for monomer mixtures and Soxhlet extraction.,ethanol,0,
6475,10.1002/app.33960,phosphate-buffered saline,adsorption buffer,Hydrogels were immersed in PBS overnight and then incubated in BSA in PBS at pH 7.4.,phosphate buffered saline,1,
6476,10.1002/app.33960,sodium dodecyl sulfate,protein desorption reagent,Adsorbed protein detached in 1 wt% SDS in water by sonication for 5 h.,sodium dodecyl sulfate,0,
6477,10.1002/app.33960,sodium chloride,ion permeability test solute,NaCl solution used in donor reservoir for ionoflux measurement.,sodium chloride,0,
6478,10.1002/app.33960,bicinchoninic acid assay reagent,protein detection reagent,BCA method used to determine concentration of detached protein.,bicinchoninic acid,1,
6479,10.1021/acsami.1c09100,PdCu hydrogel,hydrogel carrier / nanozyme,PdCu hydrogel nanozymes were used to immobilize HRP and enhance peroxidase activity.,palladium copper hydrogel,1,
6480,10.1021/acsami.1c09100,H2PdCl4,palladium precursor,Aqueous solution contained H2PdCl4 at 0.31 mM for PdCu hydrogel synthesis.,chloropalladic acid,1,
6481,10.1021/acsami.1c09100,CuCl2,copper precursor,Aqueous solution contained CuCl2 at 0.31 mM for PdCu hydrogel synthesis.,copper(II) chloride,0,
6482,10.1021/acsami.1c09100,NaBH4,reducing agent,Aqueous NaBH4 at 100 mM was introduced to reduce Pd and Cu precursors.,sodium borohydride,0,
6483,10.1021/acsami.1c09100,TMB,chromogenic substrate,TMB was oxidized to oxTMB in the peroxidase-like assay and ELISA readout.,"3,3',5,5'-tetramethylbenzidine",0,
6484,10.1021/acsami.1c09100,H2O2,peroxidase substrate,Hydrogen peroxide was used with TMB to measure peroxidase-like activity.,hydrogen peroxide,0,
6485,10.1021/acsami.1c09100,sodium acetate buffer,assay buffer,Peroxidase-like activity was measured in 0.2 M sodium acetate buffer at pH 4.,sodium acetate,0,
6486,10.1021/acsami.1c09100,ZIF-8,GOx encapsulation matrix and HRP carrier comparator,GOx was encapsulated into ZIF-8 for cascade amplification; ZIF-8 was also used to load HRP for comparison.,zeolitic imidazolate framework-8,1,
6487,10.1021/acsami.1c09100,SiO2,HRP carrier comparator,SiO2 was synthesized and used to load HRP for comparison.,silicon dioxide,0,
6488,10.1021/acsami.1c09100,Cu3(PO4)2,HRP carrier comparator,Cu3(PO4)2 was used to load HRP and increased HRP activity 1.16-fold.,copper(II) phosphate,0,
6489,10.1021/acsami.1c09100,glucose,GOx substrate,Glucose was added in the cascade ELISA to produce H2O2 through GOx activity.,glucose,0,
6490,10.1021/acsami.1c09100,RhB,fluorescent label,RhB-modified HRP and RhB-labeled GOx were used for CLSM confirmation.,rhodamine B,0,
6491,10.1021/acsami.1c09100,PBS,immunoassay washing/dilution buffer,PBS at 0.01 M pH 7.4 was used for washing and sample dilution.,phosphate buffered saline,1,
6492,10.1002/pola.26903,gelatin hydrolysate vinyl ester,hydrogel macromer,Vinyl ester derivative of gelatin hydrolysate used as the ene-functional macromer for thiol-vinyl ester hydrogel formation.,,1,
6493,10.1002/pola.26903,gelatin hydrolysate,starting polymer/protein-derived backbone,"Commercial enzymatic gelatin hydrolysate, dialyzed to 3500-6000 Da, was derivatized with divinyl adipate.",,1,
6494,10.1002/pola.26903,divinyl adipate,vinyl ester functionalization reagent,Used to introduce pendant vinyl ester groups onto gelatin hydrolysate.,divinyl adipate,0,
6495,10.1002/pola.26903,tricarboxyethylphosphate,reducing agent,Added to BSA solutions to generate reduced BSA macrothiols with free cysteines.,tricarboxyethylphosphate,1,
6496,10.1002/pola.26903,Irgacure 2959,one-photon photoinitiator,Used as water-soluble photoinitiator for photorheometry studies.,Irgacure 2959,0,
6497,10.1002/pola.26903,WSPI,two-photon photoinitiator,Water-soluble two-photon initiator used for 2PP microfabrication.,"1,4-bis(4-(N,N-bis(6-(N,N,N-trimethylammonium)hexyl)amino)-styryl)-2,5-dimethoxybenzene tetraiodide",1,
6498,10.1002/pola.26903,pyrogallol,stabilizer,Added at 500 ppm to prevent premature radical-mediated thiol-ene polymerization.,pyrogallol,0,
6499,10.1021/acs.jpcb.8b03774,acrylamide,main monomer,AAM used in F4 and F8 hydrogel formulations; F4 described as simple acrylamide gel containing only polar interactions.,acrylamide,0,
6500,10.1021/acs.jpcb.8b03774,AAM,main monomer abbreviation,Table 1 and Table 2 list AAM as monomer with CG bead scheme SC2-SP2.,acrylamide,0,
6501,10.1021/acs.jpcb.8b03774,"N,N'-methylenebisacrylamide",crosslinker,MBA used as 10% cross-linker in F4 and F8 formulations.,"N,N'-methylenebisacrylamide",0,
6502,10.1021/acs.jpcb.8b03774,MBA,crosslinker abbreviation,Table 1 and Table 6 footnotes identify MBA as cross-linker.,"N,N'-methylenebisacrylamide",0,
6503,10.1021/acs.jpcb.8b03774,methacrylic acid,acidic charged functional monomer,MAA included in F8 formulation; modeled as deprotonated at pH 7.,methacrylic acid,0,
6504,10.1021/acs.jpcb.8b03774,MAA,acidic charged functional monomer abbreviation,F8 contains AAM + 21% MAA + 47% DMEAMA + 10% MBA as cross-linker.,methacrylic acid,0,
6505,10.1021/acs.jpcb.8b03774,2-(dimethylamino)ethyl methacrylate,basic charged functional monomer,DMEAMA included in F8 formulation; modeled as protonated at pH 7.,2-(dimethylamino)ethyl methacrylate,1,
6506,10.1021/acs.jpcb.8b03774,DMEAMA,basic charged functional monomer abbreviation,F8 contains DMEAMA; Table 2 footnote reports protonated at pH 7. Text also uses DMAEMA spelling.,2-(dimethylamino)ethyl methacrylate,1,
6507,10.1021/acs.jpcb.8b03774,DMAEMA,alternate spelling/name for DMEAMA functional monomer,Table 5 lists DMAEMA while other sections use DMEAMA.,2-(dimethylamino)ethyl methacrylate,1,
6508,10.1021/acs.jpcb.8b03774,water,solvent and swelling medium,Hydrogel swelling simulated with GCMC-NVT MD by exchanging water molecules with external bath containing pure CG water.,water,0,
6509,10.1021/acs.jpcb.8b03774,NaCl,experimental washing salt mentioned for context,"Experimentally, samples are washed with deionized water and NaCl solution; this was not directly modeled quantitatively.",sodium chloride,0,
6510,10.1002/smll.201902927,melamine,hydrogel gelator/template component and coordinating agent,Hydrogel template formed by hydrogen bonds between melamine and salicylic acid; melamine also coordinates metal precursor.,melamine,0,
6511,10.1002/smll.201902927,salicylic acid,hydrogel gelator/template component and coordinating agent,Hydrogel template formed by hydrogen bonds between melamine and salicylic acid; salicylic acid also coordinates metal precursor.,salicylic acid,0,
6512,10.1002/smll.201902927,zinc nitrate,zinc ion precursor for Zn hydrogel and ZIF-8,Zn hydrogel was prepared by adding 0.05-0.12 mol L-1 zinc nitrate.,zinc nitrate,0,
6513,10.1002/smll.201902927,Zn2+,metal node/bridge,Zinc ions were well distributed in the hydrogel and coordinated with 2-methylimidazole to form ZIF-8.,zinc ion,0,
6514,10.1002/smll.201902927,2-methylimidazole,organic linker for ZIF-8,"After introducing 2-methylimidazole, zinc ions coordinated with the organic linker to form ZIF-8 nanocrystals.",2-methylimidazole,0,
6515,10.1002/smll.201902927,Span 85,surfactant for water-in-oil emulsification,Hot Zn hydrogel solution was poured into hexane containing Span 85 surfactant.,Span 85,1,
6516,10.1002/smll.201902927,hexane,oil phase,Hot Zn hydrogel aqueous solution was added to hexane as the oil phase.,hexane,0,
6517,10.1002/smll.201902927,cobalt nitrate,cobalt ion precursor for HZIF-67,Cobalt nitrate was used to prepare aqueous hydrogel solution for HZIF-67.,cobalt nitrate,0,
6518,10.1002/smll.201902927,Co2+,metal node/bridge,HZIF-67 was obtained using cobalt nitrate in the hydrogel templating approach.,cobalt ion,0,
6519,10.1021/acs.analchem.9b01586,PEG-BCN,macromonomer / homobifunctional polyethylene glycol linker carrying strained alkyne,Cross-linked with dPG-N3 via SPAAC to form dPG-G6 or dPG-G10 hydrogels.,polyethylene glycol bicyclononyne PEG-BCN,1,
6520,10.1021/acs.analchem.9b01586,PEG-BCN 6 kDa,hydrogel precursor,Used to yield hydrogel dPG-G6.,PEG BCN 6000,1,
6521,10.1021/acs.analchem.9b01586,PEG-BCN 10 kDa,hydrogel precursor,Used to yield hydrogel dPG-G10.,PEG BCN 10000,1,
6522,10.1021/acs.analchem.9b01586,dPG-N3,multivalent crosslinker / dendritic polyglycerol azide,"Mw 3 kDa, 20% azide; reacted with PEG-BCN at a 3:1 PEG-BCN:dPG-N3 ratio.",dendritic polyglycerol azide,1,
6523,10.1021/acs.analchem.9b01586,BCN,strained alkyne functional group,Bioorthogonal SPAAC reactive group on PEG linker.,bicyclononyne BCN,1,
6524,10.1021/acs.analchem.9b01586,azide,reactive functional group,Functional group on dPG-N3 for SPAAC cross-linking.,azide,0,
6525,10.1021/acs.analchem.9b01586,poly(methyl methacrylate) microbeads,fluorescent substrate / composite inclusion,Carboxylated PMMA microbeads functionalized with antibody or oligonucleotide and embedded in hydrogel levels.,poly(methyl methacrylate),0,
6526,10.1021/acs.analchem.9b01586,Tween 20,buffer additive,TBS-T buffer contained 0.01% Tween 20 at pH 7.4.,Tween 20 polysorbate 20,0,
6527,10.1021/acs.analchem.9b01586,BHQ2,quencher label,"Used on target oligonucleotide sequences, not a protein ligand.",Black Hole Quencher 2 BHQ2,1,
6528,10.1021/acs.analchem.9b01586,Alexa Fluor 647,fluorescent protein label,Label on Ab* and Fab* targets.,Alexa Fluor 647,1,
6529,10.1002/marc.202200869,acrylamide,monomer,Used at 13 wt.% to prepare PAAm microhydrogel dots.,acrylamide,0,
6530,10.1002/marc.202200869,"N,N'-methylenebis(acrylamide)",crosslinker,Used as covalent crosslinker for PAAm hydrogel dots at 0.50 mol%.,"N,N'-methylenebisacrylamide",0,
