Repository: sunyrain/PHA

# PHA Protein-Hydrogel Adsorption Dataset

Generated: 2026-07-05T11:36:45

## Scope

This curated package organizes literature-derived protein-hydrogel adsorption, binding, immobilization, antifouling, and related biointerface records extracted from the local PHA corpus.

The primary unit is one record:

`paper + hydrogel/sample + protein/mixture + experimental condition + measured outcome`

## Contents

- `data/sources.csv`: article-level metadata, extraction status, and curation decision.
- `data/records_flat.csv`: flattened record-level table with provenance, hydrogel, protein, condition, outcome, mechanism, and quality fields.

File: data/curated/pha_scientific_dataset_20260705/data/record_standardization.csv (part 35 of 37)
"record_id","doi","interaction_type","is_covalent_binding","experiment_mode_primary","experiment_mode_detail","application_context","comparable_target_class","model_ready","model_ready_blocker","manual_review_priority","q5_protein_evidence_flag","q5_triage_action","standardization_rules_version"
"PHA-58dc7c00e2-002","10.1080/01496395.2017.1318921","covalent_immobilization","yes","batch","batch_adsorption_equilibrium","protein_immobilization","strong","True","ready","high","True","not_applicable","curated_release_20260707"
"PHA-58dc7c00e2-003","10.1080/01496395.2017.1318921","covalent_immobilization","yes","batch","batch_adsorption_equilibrium","protein_immobilization","strong","True","ready","high","True","not_applicable","curated_release_20260707"
"PHA-58dc7c00e2-004","10.1080/01496395.2017.1318921","covalent_immobilization","yes","batch","batch_adsorption_equilibrium","protein_immobilization","strong","True","ready","high","True","not_applicable","curated_release_20260707"
"PHA-58dc7c00e2-005","10.1080/01496395.2017.1318921","covalent_immobilization","yes","batch","batch_adsorption_equilibrium","protein_immobilization","strong","True","ready","high","True","not_applicable","curated_release_20260707"
"PHA-58dc7c00e2-006","10.1080/01496395.2017.1318921","covalent_immobilization","yes","batch","batch_adsorption_equilibrium","protein_immobilization","strong","True","ready","high","True","not_applicable","curated_release_20260707"
"PHA-58dc7c00e2-007","10.1080/01496395.2017.1318921","covalent_immobilization","yes","batch","batch_adsorption_equilibrium","protein_immobilization","strong","True","ready","high","True","not_applicable","curated_release_20260707"
"PHA-58dc7c00e2-008","10.1080/01496395.2017.1318921","covalent_immobilization","yes","batch","batch_adsorption_equilibrium","protein_immobilization","strong","True","ready","high","True","not_applicable","curated_release_20260707"
"PHA-58dc7c00e2-009","10.1080/01496395.2017.1318921","covalent_immobilization","yes","batch","batch_adsorption_equilibrium","protein_immobilization","strong","True","ready","high","True","not_applicable","curated_release_20260707"
"PHA-58dc7c00e2-010","10.1080/01496395.2017.1318921","covalent_immobilization","yes","batch","batch_adsorption_equilibrium","protein_immobilization","strong","True","ready","high","True","not_applicable","curated_release_20260707"
"PHA-58dc7c00e2-011","10.1080/01496395.2017.1318921","covalent_immobilization","yes","batch","batch_adsorption_equilibrium","protein_immobilization","strong","True","ready","high","True","not_applicable","curated_release_20260707"
"PHA-58dc7c00e2-012","10.1080/01496395.2017.1318921","covalent_immobilization","yes","batch","batch_adsorption_equilibrium","protein_immobilization","strong","True","ready","high","True","not_applicable","curated_release_20260707"
"PHA-58dc7c00e2-013","10.1080/01496395.2017.1318921","covalent_immobilization","yes","batch","batch_adsorption_equilibrium","protein_immobilization","strong","True","ready","high","True","not_applicable","curated_release_20260707"
"PHA-58dc7c00e2-014","10.1080/01496395.2017.1318921","covalent_immobilization","yes","column","column_breakthrough","purification","strong","True","ready","high","True","not_applicable","curated_release_20260707"
"PHA-58dc7c00e2-015","10.1080/01496395.2017.1318921","covalent_immobilization","yes","column","column_breakthrough","purification","strong","True","ready","high","True","not_applicable","curated_release_20260707"
"PHA-58dc7c00e2-016","10.1080/01496395.2017.1318921","covalent_immobilization","yes","column","other","purification","medium","True","ready","high","True","not_applicable","curated_release_20260707"
"PHA-1429b422ad-001","10.1080/01496395.2019.1577446","selective_adsorption","no","column","other","biointerface_adsorption","strong","True","ready","high","True","not_applicable","curated_release_20260707"
"PHA-1429b422ad-002","10.1080/01496395.2019.1577446","selective_adsorption","no","column","other","biointerface_adsorption","strong","True","ready","high","True","not_applicable","curated_release_20260707"
"PHA-1429b422ad-003","10.1080/01496395.2019.1577446","selective_adsorption","no","column","other","biointerface_adsorption","medium","True","ready","high","True","not_applicable","curated_release_20260707"
"PHA-1429b422ad-004","10.1080/01496395.2019.1577446","selective_adsorption","no","column","other","biointerface_adsorption","medium","True","ready","high","True","not_applicable","curated_release_20260707"
"PHA-1429b422ad-005","10.1080/01496395.2019.1577446","selective_adsorption","no","column","other","biointerface_adsorption","medium","True","ready","high","True","not_applicable","curated_release_20260707"
"PHA-1429b422ad-006","10.1080/01496395.2019.1577446","selective_adsorption","no","column","other","purification","medium","True","ready","high","True","not_applicable","curated_release_20260707"
"PHA-0091d51e54-001","10.1080/01496395.2019.1612912","entrapment","no","column","other","protein_immobilization","strong","True","ready","high","False","not_applicable","curated_release_20260707"
"PHA-0091d51e54-002","10.1080/01496395.2019.1612912","entrapment","no","column","batch_adsorption_equilibrium","protein_immobilization","strong","True","ready","high","False","not_applicable","curated_release_20260707"
"PHA-0091d51e54-003","10.1080/01496395.2019.1612912","entrapment","no","column","batch_adsorption_isotherm","purification","weak","False","missing_key_experiment_condition;not_strong_or_medium_comparable;low_source_quality","medium","False","not_applicable","curated_release_20260707"
"PHA-0091d51e54-004","10.1080/01496395.2019.1612912","entrapment","no","column","other","purification","weak","False","not_strong_or_medium_comparable;missing_or_unnormalizable_unit;low_source_quality","medium","True","not_applicable","curated_release_20260707"
"PHA-18bf54adf3-001","10.1080/01496395.2019.1617743","covalent_immobilization","yes","column","other","protein_immobilization","strong","True","ready","high","True","not_applicable","curated_release_20260707"
"PHA-18bf54adf3-002","10.1080/01496395.2019.1617743","covalent_immobilization","yes","column","other","protein_immobilization","weak","False","not_strong_or_medium_comparable","medium","True","not_applicable","curated_release_20260707"
"PHA-18bf54adf3-003","10.1080/01496395.2019.1617743","covalent_immobilization","yes","column","other","protein_immobilization","strong","True","ready","high","True","not_applicable","curated_release_20260707"
"PHA-18bf54adf3-004","10.1080/01496395.2019.1617743","covalent_immobilization","yes","column","other","purification","weak","False","not_strong_or_medium_comparable","medium","True","not_applicable","curated_release_20260707"
"PHA-0274e2dfd3-001","10.1080/01932691.2010.497463","physical_adsorption","no","hemocompatibility","other","hemocompatibility","strong","False","missing_key_experiment_condition","high","True","not_applicable","curated_release_20260707"
"PHA-0274e2dfd3-002","10.1080/01932691.2010.497463","physical_adsorption","no","hemocompatibility","other","hemocompatibility","strong","False","missing_key_experiment_condition","high","True","not_applicable","curated_release_20260707"
"PHA-0274e2dfd3-003","10.1080/01932691.2010.497463","physical_adsorption","no","hemocompatibility","other","hemocompatibility","strong","False","missing_key_experiment_condition","high","True","not_applicable","curated_release_20260707"
"PHA-0274e2dfd3-004","10.1080/01932691.2010.497463","physical_adsorption","no","hemocompatibility","other","hemocompatibility","strong","False","missing_key_experiment_condition","high","True","not_applicable","curated_release_20260707"
"PHA-0274e2dfd3-005","10.1080/01932691.2010.497463","physical_adsorption","no","hemocompatibility","other","hemocompatibility","strong","False","missing_key_experiment_condition","high","True","not_applicable","curated_release_20260707"
"PHA-0274e2dfd3-006","10.1080/01932691.2010.497463","physical_adsorption","no","hemocompatibility","other","hemocompatibility","strong","False","missing_key_experiment_condition","high","True","not_applicable","curated_release_20260707"
"PHA-0274e2dfd3-007","10.1080/01932691.2010.497463","physical_adsorption","no","surface","other","biointerface_adsorption","strong","False","missing_key_experiment_condition","high","True","not_applicable","curated_release_20260707"
"PHA-0274e2dfd3-008","10.1080/01932691.2010.497463","physical_adsorption","no","surface","other","biointerface_adsorption","strong","False","missing_key_experiment_condition","high","True","not_applicable","curated_release_20260707"
"PHA-0274e2dfd3-009","10.1080/01932691.2010.497463","physical_adsorption","no","hemocompatibility","other","hemocompatibility","strong","False","missing_key_experiment_condition","high","True","not_applicable","curated_release_20260707"
"PHA-0274e2dfd3-010","10.1080/01932691.2010.497463","physical_adsorption","no","hemocompatibility","other","hemocompatibility","strong","False","missing_key_experiment_condition","high","True","not_applicable","curated_release_20260707"
"PHA-0274e2dfd3-011","10.1080/01932691.2010.497463","physical_adsorption","no","hemocompatibility","other","hemocompatibility","strong","False","missing_key_experiment_condition","high","True","not_applicable","curated_release_20260707"
"PHA-e1da39305a-001","10.1080/03602559.2012.709297","physical_adsorption","no","hemocompatibility","other","hemocompatibility","not_comparable","False","missing_key_experiment_condition;not_strong_or_medium_comparable;missing_or_unnormalizable_unit;low_source_quality","medium","True","not_applicable","curated_release_20260707"
"PHA-e1da39305a-002","10.1080/03602559.2012.709297","physical_adsorption","no","hemocompatibility","other","hemocompatibility","not_comparable","False","missing_key_experiment_condition;not_strong_or_medium_comparable;missing_or_unnormalizable_unit;low_source_quality","medium","True","not_applicable","curated_release_20260707"
"PHA-e1da39305a-003","10.1080/03602559.2012.709297","physical_adsorption","no","hemocompatibility","other","hemocompatibility","not_comparable","False","missing_key_experiment_condition;not_strong_or_medium_comparable;missing_or_unnormalizable_unit;low_source_quality","medium","True","not_applicable","curated_release_20260707"
"PHA-e1da39305a-004","10.1080/03602559.2012.709297","physical_adsorption","no","hemocompatibility","other","hemocompatibility","not_comparable","False","missing_key_experiment_condition;not_strong_or_medium_comparable;missing_or_unnormalizable_unit;low_source_quality","medium","True","not_applicable","curated_release_20260707"
"PHA-8a2a8d6842-001","10.1080/08927014.2012.702763","unknown","unclear","surface","other","purification","not_comparable","False","not_strong_or_medium_comparable","medium","True","not_applicable","curated_release_20260707"
"PHA-8a2a8d6842-002","10.1080/08927014.2012.702763","unknown","unclear","other","other","purification","not_comparable","False","not_strong_or_medium_comparable","medium","True","not_applicable","curated_release_20260707"
"PHA-8a2a8d6842-003","10.1080/08927014.2012.702763","unknown","unclear","surface","other","purification","not_comparable","False","not_strong_or_medium_comparable","medium","True","not_applicable","curated_release_20260707"
"PHA-8a2a8d6842-004","10.1080/08927014.2012.702763","unknown","unclear","other","other","purification","not_comparable","False","not_strong_or_medium_comparable","medium","True","not_applicable","curated_release_20260707"
"PHA-8a2a8d6842-005","10.1080/08927014.2012.702763","unknown","unclear","surface","other","purification","not_comparable","False","not_strong_or_medium_comparable","medium","True","not_applicable","curated_release_20260707"
"PHA-8a2a8d6842-006","10.1080/08927014.2012.702763","unknown","unclear","other","other","purification","not_comparable","False","not_strong_or_medium_comparable","medium","True","not_applicable","curated_release_20260707"
"PHA-8a2a8d6842-007","10.1080/08927014.2012.702763","unknown","unclear","surface","other","other","not_comparable","False","not_strong_or_medium_comparable","medium","True","not_applicable","curated_release_20260707"
"PHA-8a2a8d6842-008","10.1080/08927014.2012.702763","unknown","unclear","other","other","other","not_comparable","False","not_strong_or_medium_comparable","medium","True","not_applicable","curated_release_20260707"
"PHA-8a2a8d6842-009","10.1080/08927014.2012.702763","unknown","unclear","surface","other","purification","not_comparable","False","not_strong_or_medium_comparable","medium","True","not_applicable","curated_release_20260707"
"PHA-8a2a8d6842-010","10.1080/08927014.2012.702763","unknown","unclear","other","other","purification","not_comparable","False","not_strong_or_medium_comparable","medium","True","not_applicable","curated_release_20260707"
"PHA-c697b441b4-001","10.1080/08927022.2012.749408","affinity_binding","no","column","other","purification","weak","False","not_strong_or_medium_comparable","medium","False","not_applicable","curated_release_20260707"
"PHA-c697b441b4-002","10.1080/08927022.2012.749408","affinity_binding","no","column","other","purification","weak","False","not_strong_or_medium_comparable","medium","False","not_applicable","curated_release_20260707"
"PHA-c697b441b4-003","10.1080/08927022.2012.749408","affinity_binding","no","column","other","purification","weak","False","not_strong_or_medium_comparable","medium","False","not_applicable","curated_release_20260707"
"PHA-abf2929230-001","10.1080/09205063.2014.997560","covalent_immobilization","yes","column","other","protein_immobilization","strong","True","ready","high","True","not_applicable","curated_release_20260707"
"PHA-abf2929230-002","10.1080/09205063.2014.997560","covalent_immobilization","yes","column","other","protein_immobilization","strong","True","ready","high","True","not_applicable","curated_release_20260707"
"PHA-abf2929230-003","10.1080/09205063.2014.997560","covalent_immobilization","yes","column","other","protein_immobilization","medium","True","ready","high","True","not_applicable","curated_release_20260707"
"PHA-abf2929230-004","10.1080/09205063.2014.997560","covalent_immobilization","yes","column","other","protein_immobilization","medium","True","ready","high","True","not_applicable","curated_release_20260707"
"PHA-abf2929230-005","10.1080/09205063.2014.997560","covalent_immobilization","yes","column","other","purification","medium","True","ready","high","True","not_applicable","curated_release_20260707"
"PHA-abf2929230-006","10.1080/09205063.2014.997560","covalent_immobilization","yes","column","other","protein_immobilization","medium","True","ready","high","True","not_applicable","curated_release_20260707"
"PHA-47594d13ac-001","10.1080/09205063.2016.1201916","covalent_immobilization","yes","surface","other","protein_immobilization","not_comparable","False","missing_key_experiment_condition;not_strong_or_medium_comparable;missing_or_unnormalizable_unit;low_source_quality","medium","True","not_applicable","curated_release_20260707"
"PHA-47594d13ac-002","10.1080/09205063.2016.1201916","covalent_immobilization","yes","surface","other","protein_immobilization","not_comparable","False","missing_key_experiment_condition;not_strong_or_medium_comparable;missing_or_unnormalizable_unit;low_source_quality","medium","True","not_applicable","curated_release_20260707"
"PHA-47594d13ac-003","10.1080/09205063.2016.1201916","covalent_immobilization","yes","other","other","protein_immobilization","not_comparable","False","missing_key_experiment_condition;not_strong_or_medium_comparable;missing_or_unnormalizable_unit;low_source_quality","medium","True","not_applicable","curated_release_20260707"
"PHA-47594d13ac-004","10.1080/09205063.2016.1201916","covalent_immobilization","yes","other","other","protein_immobilization","not_comparable","False","missing_key_experiment_condition;not_strong_or_medium_comparable;missing_or_unnormalizable_unit;low_source_quality","medium","True","not_applicable","curated_release_20260707"
"PHA-47594d13ac-005","10.1080/09205063.2016.1201916","covalent_immobilization","yes","other","other","protein_immobilization","not_comparable","False","missing_key_experiment_condition;not_strong_or_medium_comparable;missing_or_unnormalizable_unit;low_source_quality","medium","True","not_applicable","curated_release_20260707"
"PHA-47594d13ac-006","10.1080/09205063.2016.1201916","covalent_immobilization","yes","other","other","protein_immobilization","not_comparable","False","missing_key_experiment_condition;not_strong_or_medium_comparable;missing_or_unnormalizable_unit;low_source_quality","medium","True","not_applicable","curated_release_20260707"
"PHA-47594d13ac-007","10.1080/09205063.2016.1201916","covalent_immobilization","yes","other","other","protein_immobilization","not_comparable","False","missing_key_experiment_condition;not_strong_or_medium_comparable;missing_or_unnormalizable_unit;low_source_quality","medium","True","not_applicable","curated_release_20260707"
"PHA-47594d13ac-008","10.1080/09205063.2016.1201916","covalent_immobilization","yes","other","other","protein_immobilization","not_comparable","False","missing_key_experiment_condition;not_strong_or_medium_comparable;missing_or_unnormalizable_unit;low_source_quality","medium","True","not_applicable","curated_release_20260707"
"PHA-47594d13ac-009","10.1080/09205063.2016.1201916","covalent_immobilization","yes","surface","other","protein_immobilization","strong","True","ready","high","True","not_applicable","curated_release_20260707"
"PHA-47594d13ac-010","10.1080/09205063.2016.1201916","covalent_immobilization","yes","other","other","protein_immobilization","strong","False","low_source_quality","high","True","not_applicable","curated_release_20260707"
"PHA-47594d13ac-011","10.1080/09205063.2016.1201916","covalent_immobilization","yes","other","other","protein_immobilization","strong","False","low_source_quality","high","True","not_applicable","curated_release_20260707"
"PHA-47594d13ac-012","10.1080/09205063.2016.1201916","nonspecific_adsorption","no","surface","other","biointerface_adsorption","strong","True","ready","high","True","not_applicable","curated_release_20260707"
"PHA-f52e71d847-001","10.1080/09205063.2017.1327751","physical_adsorption","no","batch","static_incubation","biointerface_adsorption","not_comparable","False","not_strong_or_medium_comparable","medium","True","not_applicable","curated_release_20260707"
"PHA-f52e71d847-002","10.1080/09205063.2017.1327751","physical_adsorption","no","batch","static_incubation","biointerface_adsorption","not_comparable","False","not_strong_or_medium_comparable","medium","True","not_applicable","curated_release_20260707"
"PHA-f52e71d847-003","10.1080/09205063.2017.1327751","physical_adsorption","no","batch","static_incubation","biointerface_adsorption","not_comparable","False","not_strong_or_medium_comparable","medium","True","not_applicable","curated_release_20260707"
"PHA-f52e71d847-004","10.1080/09205063.2017.1327751","physical_adsorption","no","batch","static_incubation","biointerface_adsorption","not_comparable","False","not_strong_or_medium_comparable","medium","True","not_applicable","curated_release_20260707"
"PHA-f52e71d847-005","10.1080/09205063.2017.1327751","physical_adsorption","no","batch","static_incubation","biointerface_adsorption","not_comparable","False","not_strong_or_medium_comparable","medium","True","not_applicable","curated_release_20260707"
"PHA-f52e71d847-006","10.1080/09205063.2017.1327751","physical_adsorption","no","batch","static_incubation","biointerface_adsorption","not_comparable","False","not_strong_or_medium_comparable","medium","True","not_applicable","curated_release_20260707"
"PHA-f52e71d847-007","10.1080/09205063.2017.1327751","physical_adsorption","no","batch","static_incubation","biointerface_adsorption","not_comparable","False","not_strong_or_medium_comparable","medium","True","not_applicable","curated_release_20260707"
"PHA-f52e71d847-008","10.1080/09205063.2017.1327751","physical_adsorption","no","batch","static_incubation","biointerface_adsorption","not_comparable","False","not_strong_or_medium_comparable","medium","True","not_applicable","curated_release_20260707"
"PHA-f52e71d847-009","10.1080/09205063.2017.1327751","selective_adsorption","no","batch","static_incubation","other","not_comparable","False","not_strong_or_medium_comparable","medium","True","not_applicable","curated_release_20260707"
"PHA-f52e71d847-010","10.1080/09205063.2017.1327751","selective_adsorption","no","batch","static_incubation","other","not_comparable","False","not_strong_or_medium_comparable","medium","True","not_applicable","curated_release_20260707"
"PHA-f52e71d847-011","10.1080/09205063.2017.1327751","selective_adsorption","no","batch","static_incubation","other","not_comparable","False","not_strong_or_medium_comparable","medium","True","not_applicable","curated_release_20260707"
"PHA-f52e71d847-012","10.1080/09205063.2017.1327751","physical_adsorption","no","batch","static_incubation","biointerface_adsorption","not_comparable","False","not_strong_or_medium_comparable","medium","True","not_applicable","curated_release_20260707"
"PHA-f52e71d847-013","10.1080/09205063.2017.1327751","physical_adsorption","no","batch","static_incubation","biointerface_adsorption","not_comparable","False","not_strong_or_medium_comparable","medium","True","not_applicable","curated_release_20260707"
"PHA-f52e71d847-014","10.1080/09205063.2017.1327751","selective_adsorption","no","batch","static_incubation","biointerface_adsorption","not_comparable","False","not_strong_or_medium_comparable","high","True","not_applicable","curated_release_20260707"
"PHA-f52e71d847-015","10.1080/09205063.2017.1327751","selective_adsorption","no","batch","static_incubation","other","weak","False","not_strong_or_medium_comparable","high","True","not_applicable","curated_release_20260707"
"PHA-f52e71d847-016","10.1080/09205063.2017.1327751","selective_adsorption","no","batch","static_incubation","other","weak","False","not_strong_or_medium_comparable","high","True","not_applicable","curated_release_20260707"
"PHA-f52e71d847-017","10.1080/09205063.2017.1327751","physical_adsorption","no","surface","fluorescence_surface_quantification","biointerface_adsorption","not_comparable","False","not_strong_or_medium_comparable","high","False","not_applicable","curated_release_20260707"
"PHA-f52e71d847-018","10.1080/09205063.2017.1327751","physical_adsorption","no","surface","fluorescence_surface_quantification","biointerface_adsorption","not_comparable","False","not_strong_or_medium_comparable","high","False","not_applicable","curated_release_20260707"
"PHA-f52e71d847-019","10.1080/09205063.2017.1327751","physical_adsorption","no","surface","fluorescence_surface_quantification","biointerface_adsorption","not_comparable","False","not_strong_or_medium_comparable","high","False","not_applicable","curated_release_20260707"
"PHA-417c3a13ea-001","10.1080/09205063.2017.1363127","antifouling_low_adsorption","no","surface","other","antifouling","strong","False","missing_key_experiment_condition","high","True","keep","curated_release_20260707"
"PHA-417c3a13ea-002","10.1080/09205063.2017.1363127","antifouling_low_adsorption","no","surface","other","antifouling","strong","False","missing_key_experiment_condition","high","True","keep","curated_release_20260707"
"PHA-417c3a13ea-003","10.1080/09205063.2017.1363127","nonspecific_adsorption","no","surface","other","biointerface_adsorption","strong","False","missing_key_experiment_condition","high","True","not_applicable","curated_release_20260707"
"PHA-417c3a13ea-004","10.1080/09205063.2017.1363127","nonspecific_adsorption","no","surface","other","biointerface_adsorption","strong","False","missing_key_experiment_condition","high","True","not_applicable","curated_release_20260707"
"PHA-129a0e4a47-001","10.1080/09205063.2017.1417197","affinity_binding","no","surface","other","biointerface_adsorption","strong","True","ready","high","True","not_applicable","curated_release_20260707"
"PHA-129a0e4a47-002","10.1080/09205063.2017.1417197","affinity_binding","no","surface","batch_adsorption_kinetics","mechanism_study","strong","True","ready","high","True","not_applicable","curated_release_20260707"
"PHA-129a0e4a47-003","10.1080/09205063.2017.1417197","affinity_binding","no","surface","other","biointerface_adsorption","medium","False","missing_or_unnormalizable_unit","high","True","not_applicable","curated_release_20260707"
"PHA-129a0e4a47-004","10.1080/09205063.2017.1417197","affinity_binding","no","surface","other","biointerface_adsorption","medium","False","missing_or_unnormalizable_unit","high","True","not_applicable","curated_release_20260707"
"PHA-129a0e4a47-005","10.1080/09205063.2017.1417197","affinity_binding","no","surface","other","biointerface_adsorption","medium","False","missing_or_unnormalizable_unit","high","True","not_applicable","curated_release_20260707"
"PHA-129a0e4a47-006","10.1080/09205063.2017.1417197","affinity_binding","no","surface","other","purification","medium","True","ready","high","True","not_applicable","curated_release_20260707"
"PHA-129a0e4a47-007","10.1080/09205063.2017.1417197","covalent_immobilization","yes","immobilization","other","protein_immobilization","strong","True","ready","high","True","not_applicable","curated_release_20260707"
"PHA-466f1e7dcc-001","10.1080/09205063.2018.1464263","physical_adsorption","no","batch","batch_adsorption_isotherm","mechanism_study","strong","True","ready","high","True","not_applicable","curated_release_20260707"
"PHA-466f1e7dcc-002","10.1080/09205063.2018.1464263","covalent_immobilization","yes","immobilization","batch_adsorption_isotherm","protein_immobilization","strong","True","ready","high","True","not_applicable","curated_release_20260707"
"PHA-466f1e7dcc-003","10.1080/09205063.2018.1464263","covalent_immobilization","yes","immobilization","batch_adsorption_isotherm","protein_immobilization","strong","True","ready","high","True","not_applicable","curated_release_20260707"
"PHA-466f1e7dcc-004","10.1080/09205063.2018.1464263","physical_adsorption","no","batch","batch_adsorption_isotherm","mechanism_study","strong","True","ready","high","True","not_applicable","curated_release_20260707"
"PHA-466f1e7dcc-005","10.1080/09205063.2018.1464263","covalent_immobilization","yes","immobilization","batch_adsorption_isotherm","protein_immobilization","strong","True","ready","high","True","not_applicable","curated_release_20260707"
"PHA-466f1e7dcc-006","10.1080/09205063.2018.1464263","covalent_immobilization","yes","immobilization","batch_adsorption_isotherm","protein_immobilization","strong","True","ready","high","True","not_applicable","curated_release_20260707"
"PHA-466f1e7dcc-007","10.1080/09205063.2018.1464263","covalent_immobilization","yes","immobilization","batch_adsorption_equilibrium","protein_immobilization","strong","True","ready","high","True","not_applicable","curated_release_20260707"
"PHA-466f1e7dcc-008","10.1080/09205063.2018.1464263","covalent_immobilization","yes","immobilization","batch_adsorption_equilibrium","protein_immobilization","strong","True","ready","high","True","not_applicable","curated_release_20260707"
"PHA-15bf5ad937-001","10.1080/09205063.2018.1534423","selective_adsorption","no","surface","batch_adsorption_isotherm","mechanism_study","strong","True","ready","high","True","not_applicable","curated_release_20260707"
"PHA-15bf5ad937-002","10.1080/09205063.2018.1534423","selective_adsorption","no","surface","other","biointerface_adsorption","strong","True","ready","high","True","not_applicable","curated_release_20260707"
"PHA-15bf5ad937-003","10.1080/09205063.2018.1534423","selective_adsorption","no","surface","other","biointerface_adsorption","strong","True","ready","high","True","not_applicable","curated_release_20260707"
"PHA-15bf5ad937-004","10.1080/09205063.2018.1534423","selective_adsorption","no","surface","other","purification","strong","True","ready","high","True","not_applicable","curated_release_20260707"
"PHA-15bf5ad937-005","10.1080/09205063.2018.1534423","selective_adsorption","no","surface","other","biointerface_adsorption","strong","True","ready","high","True","not_applicable","curated_release_20260707"
"PHA-15bf5ad937-006","10.1080/09205063.2018.1534423","selective_adsorption","no","surface","other","purification","strong","False","missing_or_unnormalizable_unit;low_source_quality","high","True","not_applicable","curated_release_20260707"
"PHA-a02c63d77d-001","10.1080/09205063.2019.1570435","covalent_immobilization","yes","hemocompatibility","fluorescence_surface_quantification","protein_immobilization","medium","True","ready","high","True","not_applicable","curated_release_20260707"
"PHA-a02c63d77d-002","10.1080/09205063.2019.1570435","covalent_immobilization","yes","surface","static_incubation","protein_immobilization","medium","True","ready","high","True","not_applicable","curated_release_20260707"
"PHA-a02c63d77d-003","10.1080/09205063.2019.1570435","covalent_immobilization","yes","surface","static_incubation","protein_immobilization","medium","True","ready","high","True","not_applicable","curated_release_20260707"
"PHA-a02c63d77d-004","10.1080/09205063.2019.1570435","covalent_immobilization","yes","surface","fluorescence_surface_quantification","protein_immobilization","not_comparable","False","not_strong_or_medium_comparable;missing_or_unnormalizable_unit;low_source_quality","medium","True","not_applicable","curated_release_20260707"
"PHA-a02c63d77d-005","10.1080/09205063.2019.1570435","covalent_immobilization","yes","surface","static_incubation","protein_immobilization","not_comparable","False","not_strong_or_medium_comparable;low_source_quality","medium","True","not_applicable","curated_release_20260707"
"PHA-a02c63d77d-006","10.1080/09205063.2019.1570435","covalent_immobilization","yes","surface","static_incubation","protein_immobilization","not_comparable","False","not_strong_or_medium_comparable;low_source_quality","medium","True","not_applicable","curated_release_20260707"
"PHA-e577a9cbc7-001","10.1080/09205063.2019.1627652","affinity_binding","no","column","other","biointerface_adsorption","strong","True","ready","high","True","not_applicable","curated_release_20260707"
"PHA-e577a9cbc7-002","10.1080/09205063.2019.1627652","nonspecific_adsorption","no","column","other","biointerface_adsorption","strong","True","ready","high","True","not_applicable","curated_release_20260707"
"PHA-e577a9cbc7-003","10.1080/09205063.2019.1627652","affinity_binding","no","column","other","biointerface_adsorption","strong","True","ready","high","True","not_applicable","curated_release_20260707"
"PHA-e577a9cbc7-004","10.1080/09205063.2019.1627652","covalent_immobilization","yes","column","other","purification","medium","True","ready","high","True","not_applicable","curated_release_20260707"
"PHA-b41cf5701d-001","10.1080/09205063.2022.2045666","affinity_binding","no","hemocompatibility","other","hemocompatibility","strong","True","ready","high","True","not_applicable","curated_release_20260707"
"PHA-b41cf5701d-002","10.1080/09205063.2022.2045666","nonspecific_adsorption","no","hemocompatibility","other","hemocompatibility","strong","True","ready","high","True","not_applicable","curated_release_20260707"
"PHA-b41cf5701d-003","10.1080/09205063.2022.2045666","affinity_binding","no","hemocompatibility","other","hemocompatibility","medium","True","ready","high","True","not_applicable","curated_release_20260707"
"PHA-b41cf5701d-004","10.1080/09205063.2022.2045666","affinity_binding","no","hemocompatibility","other","hemocompatibility","medium","True","ready","high","True","not_applicable","curated_release_20260707"
"PHA-86d6082b53-001","10.1080/10601320601030707","physical_adsorption","no","hemocompatibility","other","hemocompatibility","weak","False","not_strong_or_medium_comparable;low_source_quality","medium","True","not_applicable","curated_release_20260707"
"PHA-86d6082b53-002","10.1080/10601320601030707","entrapment","no","other","other","protein_immobilization","weak","False","not_strong_or_medium_comparable","medium","True","not_applicable","curated_release_20260707"
"PHA-86d6082b53-003","10.1080/10601320601030707","entrapment","no","other","other","protein_immobilization","weak","False","not_strong_or_medium_comparable","high","True","not_applicable","curated_release_20260707"
"PHA-86d6082b53-004","10.1080/10601320601030707","entrapment","no","other","other","protein_immobilization","weak","False","not_strong_or_medium_comparable","high","True","not_applicable","curated_release_20260707"
"PHA-14a944df61-001","10.1080/10601325.2012.703515","selective_adsorption","no","column","batch_adsorption_isotherm","mechanism_study","strong","True","ready","high","True","not_applicable","curated_release_20260707"
"PHA-14a944df61-002","10.1080/10601325.2012.703515","selective_adsorption","no","column","other","purification","medium","True","ready","high","True","not_applicable","curated_release_20260707"
"PHA-14a944df61-003","10.1080/10601325.2012.703515","selective_adsorption","no","column","other","purification","medium","True","ready","high","True","not_applicable","curated_release_20260707"
"PHA-14a944df61-004","10.1080/10601325.2012.703515","physical_adsorption","no","column","other","biointerface_adsorption","weak","False","not_strong_or_medium_comparable;missing_or_unnormalizable_unit;low_source_quality","low","True","not_applicable","curated_release_20260707"
"PHA-7a4db462ad-001","10.1080/10601325.2017.1381921","covalent_immobilization","yes","column","other","protein_immobilization","strong","True","ready","high","True","not_applicable","curated_release_20260707"
"PHA-7a4db462ad-002","10.1080/10601325.2017.1381921","covalent_immobilization","yes","column","other","protein_immobilization","strong","True","ready","high","True","not_applicable","curated_release_20260707"
"PHA-7a4db462ad-003","10.1080/10601325.2017.1381921","covalent_immobilization","yes","column","other","protein_immobilization","strong","True","ready","high","True","not_applicable","curated_release_20260707"
"PHA-7a4db462ad-004","10.1080/10601325.2017.1381921","covalent_immobilization","yes","column","other","protein_immobilization","strong","True","ready","high","True","not_applicable","curated_release_20260707"
"PHA-7a4db462ad-005","10.1080/10601325.2017.1381921","covalent_immobilization","yes","column","batch_adsorption_equilibrium","protein_immobilization","strong","True","ready","high","True","not_applicable","curated_release_20260707"
"PHA-7a4db462ad-006","10.1080/10601325.2017.1381921","covalent_immobilization","yes","column","batch_adsorption_isotherm","protein_immobilization","strong","True","ready","high","True","not_applicable","curated_release_20260707"
"PHA-7a4db462ad-007","10.1080/10601325.2017.1381921","covalent_immobilization","yes","column","other","protein_immobilization","weak","False","not_strong_or_medium_comparable;low_source_quality","medium","True","not_applicable","curated_release_20260707"
"PHA-7a4db462ad-008","10.1080/10601325.2017.1381921","covalent_immobilization","yes","column","other","protein_immobilization","strong","True","ready","high","True","not_applicable","curated_release_20260707"
"PHA-7a4db462ad-009","10.1080/10601325.2017.1381921","covalent_immobilization","yes","column","other","protein_immobilization","strong","True","ready","high","True","not_applicable","curated_release_20260707"
"PHA-7a4db462ad-010","10.1080/10601325.2017.1381921","covalent_immobilization","yes","column","batch_adsorption_kinetics","protein_immobilization","strong","True","ready","high","True","not_applicable","curated_release_20260707"
"PHA-7a4db462ad-011","10.1080/10601325.2017.1381921","covalent_immobilization","yes","column","other","purification","weak","False","not_strong_or_medium_comparable;missing_or_unnormalizable_unit;low_source_quality","medium","True","not_applicable","curated_release_20260707"
"PHA-7a4db462ad-012","10.1080/10601325.2017.1381921","covalent_immobilization","yes","column","other","purification","weak","False","not_strong_or_medium_comparable;missing_or_unnormalizable_unit;low_source_quality","medium","True","not_applicable","curated_release_20260707"
"PHA-cf996df5ca-001","10.1080/10826068.2015.1085400","affinity_binding","no","flow","other","biointerface_adsorption","strong","True","ready","high","True","not_applicable","curated_release_20260707"
"PHA-cf996df5ca-002","10.1080/10826068.2015.1085400","affinity_binding","no","flow","other","purification","strong","True","ready","high","True","not_applicable","curated_release_20260707"
"PHA-cf996df5ca-003","10.1080/10826068.2015.1085400","affinity_binding","no","other","other","purification","strong","True","ready","high","True","not_applicable","curated_release_20260707"
"PHA-d8f7ba5113-001","10.1080/10826068.2022.2081860","covalent_immobilization","yes","column","other","purification","strong","True","ready","high","True","not_applicable","curated_release_20260707"
"PHA-d8f7ba5113-002","10.1080/10826068.2022.2081860","covalent_immobilization","yes","column","other","purification","strong","True","ready","high","True","not_applicable","curated_release_20260707"
"PHA-d8f7ba5113-003","10.1080/10826068.2022.2081860","covalent_immobilization","yes","column","other","purification","strong","True","ready","high","True","not_applicable","curated_release_20260707"
"PHA-d8f7ba5113-004","10.1080/10826068.2022.2081860","covalent_immobilization","yes","column","other","purification","strong","True","ready","high","True","not_applicable","curated_release_20260707"
"PHA-d8f7ba5113-005","10.1080/10826068.2022.2081860","covalent_immobilization","yes","column","other","protein_immobilization","medium","True","ready","high","False","not_applicable","curated_release_20260707"
"PHA-d8f7ba5113-006","10.1080/10826068.2022.2081860","covalent_immobilization","yes","column","other","protein_immobilization","strong","True","ready","high","False","not_applicable","curated_release_20260707"
"PHA-d8f7ba5113-007","10.1080/10826068.2022.2081860","covalent_immobilization","yes","column","other","purification","medium","False","low_source_quality","high","False","not_applicable","curated_release_20260707"
"PHA-32b1ecd502-001","10.1080/10826076.2020.1780606","selective_adsorption","no","hemocompatibility","other","hemocompatibility","medium","False","missing_key_experiment_condition;low_source_quality","high","True","not_applicable","curated_release_20260707"
"PHA-32b1ecd502-002","10.1080/10826076.2020.1780606","selective_adsorption","no","column","other","purification","strong","False","missing_key_experiment_condition;low_source_quality","high","True","not_applicable","curated_release_20260707"
"PHA-32b1ecd502-003","10.1080/10826076.2020.1780606","selective_adsorption","no","column","other","purification","strong","True","ready","high","True","not_applicable","curated_release_20260707"
"PHA-32b1ecd502-004","10.1080/10826076.2020.1780606","selective_adsorption","no","surface","other","purification","strong","False","missing_key_experiment_condition;low_source_quality","high","True","not_applicable","curated_release_20260707"
"PHA-32b1ecd502-005","10.1080/10826076.2020.1780606","selective_adsorption","no","column","other","purification","not_comparable","False","missing_key_experiment_condition;not_strong_or_medium_comparable;low_source_quality","medium","False","not_applicable","curated_release_20260707"
"PHA-32b1ecd502-006","10.1080/10826076.2020.1780606","affinity_binding","no","column","other","purification","not_comparable","False","missing_key_experiment_condition;not_strong_or_medium_comparable;missing_or_unnormalizable_unit;low_source_quality","medium","True","not_applicable","curated_release_20260707"
"PHA-32b1ecd502-007","10.1080/10826076.2020.1780606","covalent_immobilization","yes","surface","other","protein_immobilization","strong","False","missing_key_experiment_condition;low_source_quality","high","False","not_applicable","curated_release_20260707"
