Repository: sunyrain/PHA

# PHA Protein-Hydrogel Adsorption Dataset

Generated: 2026-07-05T11:36:45

## Scope

This curated package organizes literature-derived protein-hydrogel adsorption, binding, immobilization, antifouling, and related biointerface records extracted from the local PHA corpus.

The primary unit is one record:

`paper + hydrogel/sample + protein/mixture + experimental condition + measured outcome`

## Contents

- `data/sources.csv`: article-level metadata, extraction status, and curation decision.
- `data/records_flat.csv`: flattened record-level table with provenance, hydrogel, protein, condition, outcome, mechanism, and quality fields.

File: data/curated/pha_scientific_dataset_20260705/data/special_fields.csv (part 35 of 55)
id,doi,field_name,field_value_json,why_special,evidence_text,suggested_table
3346,10.1016/j.biomaterials.2026.123996,hydrogel formulation,"""1.25 wt% HAKT/HA and 1.19 wt% PEG-OA4, 80 mol% crosslinking relative to HA ketone groups, final pH 7.2 for release formulations.""",Defines the material composition for extracted release records.,"Hydrogel preparation and release methods specify polymer weight percentages, crosslinking ratio, and pH adjustment.",hydrogel_formulation
3347,10.1016/j.biomaterials.2026.123996,in vivo competitor context,"""mouse vitreous antibodies about 761 ng mL-1; therapeutic concentrations 21,000 ng mL-1 Fc-Noggin and 26,300 ng mL-1 anti-sFRP2; vitreous albumin about 2.68 ug/mL; in vitro BSA 1 mg/mL.""",The authors discuss whether endogenous proteins could displace FcL1-bound therapeutics.,Endogenous antibody and albumin concentrations were compared with therapeutic and in vitro BSA concentrations.,competition_context
3348,10.1016/j.biomaterials.2026.123996,mechanical-property control,"""FcL1 incorporation had no detectable impact on Young's modulus; numeric modulus not supplied in context.""",Supports that release changes were attributed to affinity rather than stiffness changes.,The paper reports unchanged Young's modulus in the absence and presence of FcL1.,mechanism_controls
3349,10.1016/j.biomaterials.2026.123996,in vivo delivery outcome,"""single HAT-ox-FcL1 intravitreal delivery of anti-sFRP2 plus Fc-Noggin activated retinal stem/progenitor cells comparably to three repeated bolus injections.""",Biological endpoint supports functional relevance of retention/release but is not an adsorption metric.,Hydrogel-based delivery achieved retinal stem cell activation comparable to repeated bolus injections.,biointerface_outcomes
3350,10.1016/j.msec.2020.111590,phase_reversible_protein_hydrogel_not_adsorption,"""BSA itself forms the hydrogel network; it is not an adsorbed protein target.""",The paper is protein-hydrogel relevant but lacks protein adsorption measurements.,"High concentrations of BSA (14–22% w/v) were heated at 65 °C for less than 3 min without any cross-linking agent to yield soft, injectable gels.",exclusion_notes
3351,10.1016/j.msec.2020.111590,minimum_gelation_time_range,"""45-165 s depending on BSA concentration at 65 °C""",Quantitative hydrogel phase behavior is central to the paper but is not an adsorption outcome.,Table 2 reports minimum gelation time at 65 °C from 165 s for 14% BSA to 45 s for 22% BSA.,hydrogel_phase_behavior
3352,10.1016/j.msec.2020.111590,rhodamine_b_release,"""zero-order release, R2 = 0.98, complete within first 3 h""",Drug/dye release is reported instead of protein adsorption.,All the dye was released from the gels following a zero-order kinetics (regression coefficient R2 = 0.98) within the first 3 h.,drug_release
3353,10.1002/mame.201200297,protein_size_values,"{""BSA_diameter_nm"": 7.7, ""Fib_size_nm2"": ""9 x 45"", ""Lys_diameter_nm"": 1.8}",Protein size was central to the authors' size-exclusion interpretation but is not a standard scalar adsorption field.,"The amount of Lys (diameter 1.8 nm) sorbed into the hydrogels was larger than that of BSA (diameter 7.7 nm), and much larger than that of Fib (9 x 45 nm2).",protein_properties
3354,10.1002/mame.201200297,partition_coefficient_formula_context,"""K was calculated from protein desorbed from gels after batch uptake and NaOH desorption, using swollen and dry gel weights.""",The reported adsorption metric is a partition coefficient rather than capacity or surface adsorption.,The protein concentration in the NaOH solution was analyzed using a Thermo Scientific Pierce Micro BCA protein assay kit. The protein partition coefficient K was calculated according to Equations 5 and 6.,adsorption_method
3355,10.1002/mame.201200297,polyPEGMEMA1000_physical_crosslinking,"""Protein partitioning in PEGMEMA1000 was small and nearly independent of chemical crosslinking, attributed to physical crosslinking from long PEG side-chain entanglement.""","This is a paper-specific mechanistic finding linking protein uptake, rheology, and network structure.","The protein partitioning results provide additional, independent evidence that in the polyPEGMEMA1000 hydrogels additional physical crosslinking most probably entanglement between the relatively long PEG chains contributed to the network structure.",mechanism_notes
3356,10.1002/mame.201200297,mesh_size_range_from_rheology,"""12-70 nm""","A broad network-structure descriptor reported in text, but not assignable to individual adsorption records without Figure data.",The mesh sizes of polyPEGMEMA gels estimated from rheological data are in a range of 12-70 nm.,hydrogel_properties
3357,10.1002/mame.201200297,biointerface_bacterial_context,"""Pseudomonas fluorescens deposition and biofilm growth were also assessed on glass-anchored gels.""",The paper links low protein sorption to anti-biofouling behavior but bacterial tests are not protein adsorption records.,The low protein sorption in the gels and low propensity to bacterial deposition on the gel surface could be indicators of anti-biofouling properties of the gel surfaces.,biointerface_response
3358,10.1021/acsami.5b03325,xerogel_immobilization_failure,"""Immobilization of laccase on dried composite xerogels failed; neat polymer xerogel also failed.""","Qualitative negative result for support format, not quantified in Table 2.","It is worth mentioning that the immobilization of laccase on the dried forms of the composites (i.e., xerogels) failed. The neat polymer xerogel as a support for immobilization also failed.",support_format_controls
3359,10.1021/acsami.5b03325,sodium_azide_stability,"""Free laccase retained 1.3% activity after 10 min and 0% after 20 min with 0.1 mM sodium azide; hydrogel-immobilized laccase retained 44.6% after 10 min and 39.3% after 20 min.""",Bioactivity/stability outcome after immobilization rather than direct adsorption capacity.,"Free laccase lost the activity almost completely after N3Na incubation for 10 min (1.3%) and completely after 20 min, whereas the hydrogel-immobilized laccase kept 44.6% of activity after 10 min and 39.3% after 20 min.",post_immobilization_enzyme_stability
3360,10.1021/acsami.5b03325,pores_and_modulus,"""Composite hydrogels showed pore sizes from 5 to approximately 30 micrometers in one SEM-described sample; storage modulus values for AsA/GO ratios 0.5, 1, and 2 were 12, 78, and 513 kPa.""","Hydrogel physical properties were reported, but not mapped directly to the Table 2 immobilization supports.","SEM images showed a wide distribution of pore sizes ranging from 5 to ∼30 μm. Storage modulus values were 12, 78, and 513 KPa for AsA/GO ratios of 0.5, 1, and 2, respectively.",hydrogel_physical_properties
3361,10.1021/acsami.5b03325,bromostyrene_name_conflict,"""Main text describes 4-bromostyrene, while abbreviations list SBr as 3-bromostyrene.""",Potential nomenclature inconsistency requiring manual normalization.,The nanoparticles were functionalized with Br by using 2% functional monomer 4-bromostyrene (SBr). Abbreviations section lists SBr 3-bromostyrene.,material_normalization_flags
3362,10.1021/acs.analchem.1c03347,hydrogel_cPAD_small_molecule_selective_sieving,"""The alginate hydrogel c-PAD allowed small targets such as glucose, cholesterol, and triglycerides to pass while resisting large proteins and red blood cells.""","This is a protein-exclusion/biofluid-filtration function rather than adsorption, relevant for distinguishing non-adsorptive hydrogel-protein interactions.","The formed hydrogels have a porous structure with the size of a several nanometer scale, allowing small molecules to pass through freely while resisting the entry of biological macromolecules (proteins and cells).",mechanism_or_exclusion_notes
3363,10.1021/acs.analchem.1c03347,hemoglobin_size_reported,"""5.62 nm""",The paper explicitly links hemoglobin molecular size to hydrogel size-sieving performance.,"Because of the nanometer-scale pores of the alginate hydrogel, the size-sieving function effectively prevents the passage of large molecules (hemoglobin, 5.62 nm) or red blood cells (7-8 um).",protein_mentions
3364,10.1021/acs.analchem.1c03347,enzyme_dimensions_reported,"""GOx: 6.0 nm x 5.5 nm x 7.7 nm; HRP: 4.4 nm x 4.4 nm x 6.8 nm""",The encapsulated enzyme dimensions are reported and may matter for hydrogel mesh-size interpretation.,"As the alginate network grows, enzymes GOx (6.0 nm x 5.5 nm x 7.7 nm) and HRP (4.4 nm x 4.4 nm x 6.8 nm) and TMB are encapsulated.",protein_mentions
3365,10.1016/j.jcis.2006.12.053,Gibbs free energy distribution similarity,"""For gelatin and ovalbumin adsorbed onto PMS, peak positions differed by less than 0.3 kJ/mol.""",The adsorption outcome is not only capacity-based; the paper used a modified Langmuir/CONTIN analysis to compare adsorption energy distributions.,"The distribution functions of the Gibbs free energy of adsorption are similar for both proteins adsorbed onto PMS, since the difference in the peak position is smaller than 0.3 kJ/mol.",protein_adsorption_energy_distribution
3366,10.1016/j.jcis.2006.12.053,adsorbent mass mismatch,"""0.2 g PMS hydrogel versus 0.02 g fumed silica A-300""","Comparator masses differ by a factor of 10 and PMS hydrogel contains 90 wt% water, so dry-mass normalization requires manual review.","An aqueous solution (0.6 wt%) of a protein (ovalbumin, gelatin) and 0.2 g of PMS (CPMS = 10 wt%) or 0.02 g of fumed silica A-300 was mixed for 1 h.",experimental_conditions
3367,10.1016/j.jcis.2006.12.053,biocompatibility inference,"""Authors infer lower PMS-protein interaction may imply lower RBC hemolysis than unmodified fumed silica.""","This is a biological implication, not a directly measured adsorption metric.","Diminution of the interaction of PMS with proteins in comparison with nanosilica can provide a higher biocompatibility of PMS particles. One can assume that, e.g., hemolysis of red blood cells (RBCs) caused by PMS can be much smaller than that caused by unmodified fumed silica.",biointerface_claims
3368,10.1002/app.52099,nanogel_DLS_PSBA_Tyr_NG,"{""PDI"": 0.216, ""conversion_pct"": 78, ""hydrodynamic_diameter_nm"": 181, ""standard_deviation_nm"": 75}","Nanogel particle characterization is reported, but protein adsorption testing was performed on polymer-coated substrates rather than these nanogels.","Table 1 reports PSBA-Tyr-NG Dh 181 nm, SD 75 nm, PDI 0.216, Y 78%.",nanogel_characterization
3369,10.1002/app.52099,nanogel_DLS_PCBA_Tyr_NG,"{""PDI"": 0.237, ""conversion_pct"": 76, ""hydrodynamic_diameter_nm"": 152, ""standard_deviation_nm"": 81}","Nanogel particle characterization is reported, but protein adsorption testing was performed on polymer-coated substrates rather than these nanogels.","Table 1 reports PCBA-Tyr-NG Dh 152 nm, SD 81 nm, PDI 0.237, Y 76%.",nanogel_characterization
3370,10.1002/app.52099,contact_angle_series,"{""PCBA-Tyr_deg"": 35, ""PDMA-Tyr_deg"": 49, ""PSBA-Tyr_deg"": 21, ""SW-NH2_deg"": 59}",Hydrophilicity is used as mechanistic support for antifouling performance but is not itself a protein adsorption metric.,"The contact angles of the amino-modified silicon wafer and silicon wafer coated by non-zwitterionic polyaspartamide PDMA-Tyr are 59 degrees and 49 degrees, respectively. The contact angles of zwitterionic polyaspartamides PCBA-Tyr and PSBA-Tyr are 35 degrees and 21 degrees, respectively.",surface_properties
3371,10.1002/app.52099,zeta_potential_and_pI,"{""PCBA-Tyr"": {""pI"": 9.02, ""zeta_pH_10_5_mV"": -22, ""zeta_pH_2_mV"": 28, ""zeta_pH_5_2_to_6_8_mV"": 15}, ""PSBA-Tyr"": {""pI"": 3.2, ""zeta_pH_2_mV"": 8, ""zeta_pH_5_2_to_6_8_mV"": -3, ""zeta_pH_9_5_mV"": -20}}","Charge characterization helps interpret antifouling behavior, but the adsorption experiments themselves were conducted in PBS without detailed pH reporting in the supplied context.",The zeta potential of PSBA-Tyr decreased from +8 mV to -20 mV upon pH increases from 2.0 to 9.5. The same tendency from +28 mV at pH 2.0 to -22 at pH 10.5 was observed for PCBA-Tyr. The higher value of pI (9.02) for PCBA-Tyr than for PSBA-Tyr (pI = 3.2) was observed.,surface_charge_properties
3372,10.1002/app.52099,fluorescence_table_missing,"""Table S2 contains average fluorescence intensity values but numeric values are not present in supplied context.""","The main text refers to quantification of BSA-FITC adsorption, but only qualitative rankings can be extracted from the supplied article context.","Confirmed visually and by the quantification of the average fluorescence intensity over the images (see Figure 5c,b, Table S2).",protein_adsorption_fluorescence
3373,10.1016/j.polymer.2013.04.010,self_generating_hydrogel_layer,"""Coatings form a thin swollen hydrogel layer at the water-contacting surface after seawater hydrolysis of hydrolyzable silyl methacrylate groups.""",The hydrogel is generated in situ at the coating surface rather than prepared as a bulk hydrogel adsorbent.,"After immersed in seawater, such coatings quickly self-generate a thin and swollen hydrogel layer at the water-contacting surface due to hydrolysis of hydrolyzable groups on the surface.",hydrogel_properties
3374,10.1016/j.polymer.2013.04.010,self_peeling_antifouling_mechanism,"""Layer-by-layer hydrogel formation and gradual self-peeling were claimed to prevent protein adsorption and barnacle growth.""","Protein resistance is linked to a dynamic eroding hydrated layer, not only equilibrium protein-surface affinity.",It is such a layer-by-layer hydrogel formation and self-peeling process that leads to an excellent antifouling property.,mechanism
3375,10.1016/j.polymer.2013.04.010,protein_release_test,"""Protein releasing test was conducted by rinsing the coating with 20 mL PBS and immediately measuring fluorescence decrease.""","A desorption/release protocol is mentioned, but no quantitative release results are present in the context.",Protein releasing test was conducted by first rinsing the coating with 20 mL of PBS and then measuring the decrease in the fluorescence intensity immediately.,experiment
3376,10.1016/j.polymer.2013.04.010,polystyrene_control,"""Polystyrene surface was used as a control in fluorescence comparison.""",The control is mentioned for protein adsorption but no control fluorescence value is supplied.,"The fluorescence intensity of each tested coating was compared, where we used a polystyrene surface as a control.",mechanism
3377,10.1002/app.28539,hydrogel_monomer_ratio,"""MAc:DMA:MBAm = 1:3:5""",Composition ratio may be important for reproducing adsorption material but does not fit a scalar adsorption field.,The synthetic hydrogel was obtained with MAc-DMA-MBAm in a ratio of 1 : 3 : 5.,materials_design
3378,10.1002/app.28539,swelling_capacity,"""Sw = 3.46""",Hydrogel swelling value is a material property relevant to protein uptake.,The poly(MAc-co-DMA-cl-MBAm) matrix possessed an Sw value of 3.46.,hydrogel_properties
3379,10.1002/app.28539,post_immobilization_biocatalysis,"""Approximately 82.8 mM geranyl acetate at 55°C in n-heptane after 15 h using 25 mg/mL immobilized lipase and 100:100 mM geraniol:acetic acid.""","Primary paper focus is enzyme-catalyzed esterification after adsorption immobilization, not only adsorption.",The immobilized lipase (25 mg/mL) was used to perform an esterification in n-alkane(s) that resulted in the synthesis of approximately 82.8 mM geranyl acetate at 55°C in n-heptane under continuous shaking (160 rpm) after 15 h when geraniol and acetic acid were used in a ratio of 100 : 100 mM.,bioactivity_outcomes
3380,10.1002/app.28539,protein_concentration_ambiguity,"""Immobilization procedure says 4.2 mg/mL protein; purification table indicates 0.14 mg/mL protein and 4.2 IU/mg specific activity.""",Affects calculation of adsorption capacity in mg/g.,The xerogel (3.5 g) ... was incubated with purified lipase (6.0 mL approximately 0.59 IU/mL; 4.2 mg/mL protein) ... Table I lists Octyl sepharose chromatography: Protein 0.14 mg/mL; Specific activity 4.2 IU/mg.,data_quality_flags
3381,10.1002/app.29325,nanogel_particle_size,"""38 nm by dynamic light scattering""",Small magnetic nanogel support size is a key material descriptor for adsorption/immobilization modeling.,The resultant magnetic nanogels were measured to be 38 nm by dynamic light scattering.,hydrogel_properties
3382,10.1002/app.29325,polymer_content,"""6.7% by thermogravimetric analysis""",Polymer fraction affects available carboxyl groups and loading interpretation.,The polymer content was determined to be 6.7% by thermogravimetric analysis.,hydrogel_properties
3383,10.1002/app.29325,magnetic_content,"""84.9% Fe3O4 in dried state""",Composite composition matters for normalization per gram nanogel.,The magnetic content of Fe3O4 was calculated to be 84.9% in dried state.,hydrogel_properties
3384,10.1002/app.29325,saturation_magnetization,"""61.6 emu g^-1""",Magnetic separation capability is relevant to magnetic hydrogel immobilization workflows.,The saturation of the magnetic nanogels was calculated to be 61.6 emu g−1.,hydrogel_properties
3385,10.1002/app.29325,no_enzyme_leaching,"""No enzyme leaked out from the support.""",Leaching result supports covalent immobilization and adsorption reversibility annotation.,The leaking experiment revealed that no enzyme leaked out from the support.,outcome
3386,10.1002/app.29325,surfactant_activity_response,"{""CTAB"": {""free_enzyme_pct"": 71.0, ""immobilized_enzyme_pct"": 146.8}, ""SDS"": {""free_enzyme_pct"": 50.8, ""immobilized_enzyme_pct"": 93.1}, ""Tween 20"": {""free_enzyme_pct"": 105.8, ""immobilized_enzyme_pct"": 150.1}}",Not a direct adsorption metric but important biointerface/stability outcome for immobilized protein.,Table II reports relative activity of immobilized and free enzyme after surfactant exposure.,biointerface_response
3387,10.1002/app.29325,trypsin_resistance,"{""0.1_mg_mL_trypsin_36h_relative_activity_pct"": 62.8, ""0.5_mg_mL_trypsin_36h_relative_activity_pct"": 40.9, ""free_CT_activity_after_6h"": ""nearly lost all initial activity""}",Protease resistance is a paper-specific functional consequence of immobilization.,"The immobilized enzyme retained 62.8% of initial activity after being incubated in 0.1 mg/mL of trypsin for 36 h, while the immobilized enzyme incubated in 0.5 mg/mL of protease solution just expressed a relative activity of 40.9%.",biointerface_response
3388,10.1002/app.29325,casein_hydrolysis,"{""10_h_DH_pct"": 22.7, ""1_h_DH_pct"": 5.3, ""3_h_DH_pct"": 12.3, ""5_h_DH_pct"": 16.8}",Shows immobilized CT retained protein-substrate digestion activity; not an adsorption capacity metric.,Table III reports DH of casein hydrolyzed by immobilized CT over digestion time.,biointerface_response
3389,10.1021/acsnano.0c09512,oxygen_penetration_rate_FmocFF,"""2.5 uM h-1""",Hydrogel function is oxygen encaging rather than protein adsorption; this metric explains enzyme protection.,"The rate was found to be 34 μM h-1 in gel-free buffer solution, compared to 2.5 μM h-1 in FmocFF hydrogel.",oxygen_transport_controls
3390,10.1021/acsnano.0c09512,oxygen_penetration_rate_controls,"{""Fmoc-F5-Phe"": ""5.7 uM h-1"", ""FmocFF_suspension"": ""3 uM h-1"", ""FmocLL"": ""3.1 uM h-1"", ""agarose"": ""4.3 uM h-1"", ""alginate"": ""7.4 uM h-1"", ""buffer_solution"": ""34 uM h-1""}",Comparator oxygen transport rates support the reported enzyme activity protection mechanism.,"The maximal rates of O2 penetration into alginate, Fmoc-F5-Phe, agarose, and FmocLL were 7.4, 5.7, 4.3, and 3.1 μM h-1, respectively.",oxygen_transport_controls
3391,10.1021/acsnano.0c09512,MD_gas_binding_to_FmocFF_fibril,"{""Ar_interior_bound_pct"": ""1.0 +/- 0.3"", ""Ar_total_bound_pct"": ""6.2 +/- 1.0"", ""CO2_interior_bound_pct"": ""2.4 +/- 0.3"", ""CO2_total_bound_pct"": ""7.1 +/- 0.24"", ""O2_interior_bound_pct"": ""6.2 +/- 0.5"", ""O2_total_bound_pct"": ""11.1 +/- 0.4""}","Simulation describes gas binding by a hydrogel fibril, not protein adsorption, but is central to paper mechanism.",The percentage of O2 bound to the fibril (11.1 ± 0.4%) was higher than either Ar (6.2 ± 1.0%) or CO2 (7.1 ± 0.24%).,simulation_gas_binding
3392,10.1021/acsnano.0c09512,FmocFF_rheology_in_Tris,"{""loss_modulus"": ""1000 Pa"", ""maximum_storage_modulus_time"": ""1 h"", ""storage_modulus"": ""approximately 5000 Pa""}","Hydrogel mechanical characterization may be useful as contextual material property, but not adsorption data.",Rheology analysis revealed...reaching a storage modulus of approximately 5000 Pa with a loss modulus (G'') of 1000 Pa.,hydrogel_properties
3393,10.1021/acsnano.0c09512,HydA1_specific_activity,"""100 uM[H2] mg[HydA1]-1 min-1""",Reported enzyme property used to characterize protein activity before encapsulation.,The specific activity of the recombinant protein was 100 μM[H2] mg[HydA1]−1 min-1.,protein_activity_metadata
3394,10.1002/jbm.b.30983,rod_dimensions_for_polymerization_mold,"""0.2 cm diameter and 5.0 cm length""",Defines hydrogel rod geometry but not directly tied to adsorption surface area in the table.,The polymerization was carried out in a cylinder glass mold (0.2 cm diameter and 5.0 cm length).,hydrogel_synthesis
3395,10.1002/jbm.b.30983,protein_adsorption_equilibration,"""maximum adsorption after 10 h; constant thereafter""",Kinetic observation reported without full kinetic data.,The tested three proteins reached their maximum adsorption values on the poly(HEMA) and copoly(HEMA: PEO-MA)-1-4 materials after 10 h and remained constant after this period.,adsorption_kinetics_notes
3396,10.1002/jbm.b.30983,table_polymer_name_inconsistency,"""PEG-MA and PEO-MA both appear in text for the copolymer series""",Potential nomenclature inconsistency requiring manual normalization.,The antifouling properties of copoly(HEMA:PEO-MA)-1-4 materials were tested with major plasma proteins.,curation_notes
3397,10.1002/jbm.b.30983,protein_charge_statement,"""blood proteins have isoelectric points between 4.0 and 6.9 and carry negative charge at pH 7.4""",Mechanistic claim links protein charge to PEGylated rod Lewis-base repulsion.,"The isoelectric points of the blood proteins are between 4.0 and 6.9, thus these proteins carry negative charge at blood pH 7.4.",mechanism_annotations
3398,10.1021/ja900500j,enzyme_retention_of_activity_in_hydrogel,"""Phosphatase enzymes embedded in the gel matrix retained activity and enabled enzyme-coupled probe translocation.""","Proteins are present as active embedded enzymes, but the paper does not quantify protein adsorption to the hydrogel.",The enzymatic dephosphorylation catalyzed by phosphatase (alkaline phosphatase or acid phosphatase) that is embedded in gel matrix with retention of activity also contributed to improving the sensing selectivity toward polysulfates relative to polyphosphates.,protein_mentions
3399,10.1021/ja900500j,ovalbumin_size_exclusion,"""Ovalbumin was not able to replace P-coum2 from NH2-MCM41.""","This is the only named non-enzyme protein-like analyte outcome, but it is a qualitative probe-release result for mesoporous silica, not hydrogel protein adsorption.","For instance, bulky polyanions such as ovalbumin and double-stranded DNAs (plasmid DNA and λ-DNA) were not able to replace P-coum2, suggesting that the size of the polyanions is another controlling factor for the anion-exchange in NH2−MCM41.",special_fields
3400,10.1002/app.29580,capacity_ranking,"""CMPCyD4 > SPCyD > CMPCyD1 approximately CMPCyD3 > CyDTMS""",Author-provided ranking summarizes protein capacity trends across hydrogel chemistries.,The k2 values correspond with lysozyme amounts retained and follow this order.,mechanism_summary
3401,10.1002/app.29580,affinity_ranking,"""CMPCyD4 < CMPCyD1 < CyDTMS < CMPCyD3 < SPCyD""",Affinity trend separates capacity from binding affinity and highlights sulfopropyl effect.,The values k1 increase in this order.,mechanism_summary
3402,10.1002/app.29580,lysozyme_recovery_condition,"""NaCl ionic strength over 0.5 N""",Desorption/recovery condition is reported without quantitative recovery percentage.,Lysozyme retained on the supports can be recovered with NaCl solutions of ionic strength over 0.5 N.,desorption_conditions
3403,10.1002/app.29580,enzyme_activity_after_immobilization,"""immobilized lysozyme preserves enzymatic activity""",Bioactivity after adsorption is a protein-specific functional outcome.,"The lysozyme immobilized on the supports preserves its enzymatic activity, tested toward Micrococcus Lysodeikticus.",biointerface_response
3404,10.1002/app.29580,retention_rate_qualitative,"""CMPCyD4 showed the highest lysozyme retention rate; CyDTMS retained enzyme mainly on the surface at a slow rate.""",Kinetic trend is described qualitatively but figure values are not provided in the supplied context.,"CMPCyD4, less crosslinked and most hydrophilic, presents the highest rate of lysozyme retention; CyDTMS retains mainly on surface by hydrophobic interactions at a slow rate.",kinetic_notes
3405,10.1002/app.29580,PEG_exclusion_limits,"{""CMPCyD3"": ""PEG 13500, hydrodynamic radius 6 nm"", ""CMPCyD4"": ""PEG 35000, hydrodynamic radius 10 nm"", ""CyDTMS"": ""PEG 1500"", ""SPCyD"": ""PEG 2000, hydrodynamic radius 2 nm""}",Pore accessibility affects protein adsorption but is measured with PEG probes rather than direct protein adsorption.,PEG retention experiments were used to estimate exclusion limits for the microparticles.,hydrogel_properties
3406,10.1016/j.jbiotec.2020.07.002,two_step_immobilization,"""lipase adsorption onto SiO2 nanoparticles followed by entrapment of SiO2-lipase in PVA/Alg hydrogel beads""",The hydrogel does not directly serve as the primary adsorption surface; it physically entraps a pre-adsorbed enzyme-nanoparticle complex.,The lipase adsorbed under optimal conditions (SiO2-lipase) was entrapped in a PVA/Alg hydrogel.,method_design_notes
3407,10.1016/j.jbiotec.2020.07.002,optimized_adsorption_window,"""SiO2 nanoparticles 8.5-14 mg/mL; lipase 106-116 ug/mL; 20 C; 12.5 h""",Optimization is reported as a range from response surface design rather than a single formulation.,"The optimal conditions for the lipase adsorption onto SiO2 nanoparticles were determined to be an SiO2 nanoparticles amount of 8.5-14 mg/ml, a lipase concentration of 106-116 ug/mL, an adsorption temperature of 20 C and an adsorption time of 12.5 h.",optimization_conditions
3408,10.1016/j.jbiotec.2020.07.002,table5_vmax_inconsistency,"""Text states entrapped SiO2-lipase and SiO2-lipase Vmax were 20-fold and 10-fold higher than free lipase, but supplied Table 5 lists free lipase Vmax 500,000 U/g protein, SiO2-lipase 25,000, and entrapped SiO2-lipase 250,000.""",This apparent inconsistency affects interpretation of kinetic improvement.,"As shown in Table 5, it was found that the Vmax value of entrapped SiO2-lipase and SiO2-lipase was 20-fold and 10-fold higher than that of free lipase.",quality_flags
3409,10.1016/j.jbiotec.2020.07.002,hydrogel_morphology_confirmation,"""FESEM showed porous PVA/Alg hydrogel and surface holes filled with irregular particles after SiO2-lipase entrapment; FTIR indicated physical entrapment with no new formal peak between hydrogel beads and SiO2-lipase particles.""",Provides qualitative confirmation of incorporation mechanism rather than adsorption capacity.,The surface holes of the non-entrapped hydrogel were filled with irregular particles and the surface structure became rough and coarse. FTIR text states entrapment occurred physically and no formal peak appeared between the hydrogel beads and the SiO2-lipase particles.,characterization_notes
3410,10.1021/la0700321,optimized_stamp_composition,"""72 wt % HEA, 18 wt % PEGDA, 10 wt % water, 0.5 wt % Darocure""",Defines the main hydrogel sample used for protein printing.,"The optimized concentration is 72 wt % HEA, 18 wt % PEGDA, 10 wt % water, and 0.5 wt % Darocure.",hydrogel_formulation
3411,10.1021/la0700321,stamp_thickness,"""704 um""",Physical stamp dimension affects format and transfer conditions.,The resulting stamps were 704 um thick.,hydrogel_properties
3412,10.1021/la0700321,water_contact_angle,"""19 +/- 8 deg for optimized hydrogel stamp; PDMS 111 +/- 1 deg; oxygen-plasma-treated PDMS 48 +/- 3 deg""",Hydrophilicity is central to protein wetting and printing mechanism.,"Static contact angle measurement yielded water contact angles of 19 +/- 8 deg for hydrogel stamps, less than PDMS and plasma-treated PDMS.",surface_properties
3413,10.1021/la0700321,water_or_buffer_holding_capacity,"""approaching 50 wt %""",Explains maintenance of proteins in aqueous buffer on the hydrogel stamp.,"The stamps have a high water and buffer holding capacity, mostly independent of composition and approaching 50 wt %.",hydrogel_swelling_or_holding_capacity
3414,10.1021/la0700321,printing_pressure,"""approximately 70 g/cm2""",Printing pressure influenced feature deformation and protein transfer.,"With the current contact pressure used of approximately 70 g/cm2, a shrinkage deformation of feature dimensions up to 18% was observed.",printing_conditions
3415,10.1021/la0700321,long_contact_time_effect,"""contact times greater than 20 min induced sagging and deformation due to diffusion""",Defines an upper practical condition limit for hydrogel-protein printing.,Long contact times (>20 min) at the current weight used induce sagging and deformation of printed features as a consequence of diffusion.,printing_conditions
3416,10.1021/la0700321,antibody_layer_roughness_comparison,"""printed anti-PTH Rmax 12.1 nm, Rq 1.8 nm, Ra 1.4 nm; solution-adsorbed Rmax 24.1 nm, Rq 1.9 nm, Ra 1.5 nm""",Quantitative surface morphology comparison between hydrogel-printed and solution-adsorbed antibody layers.,"Roughness values for printed and solution-adsorbed layers were reported as 12.1, 1.8, 1.4 nm and 24.1, 1.9, 1.5 nm.",surface_morphology
3417,10.1002/advs.201800711,vitreous_substitute_context,"""Hydrogels were developed as artificial vitreous body materials, so protein adsorption was used as an antifouling/foreign-body-response indicator rather than a separation capacity.""","The adsorption assay is embedded in an ophthalmic biomaterials study, not a purification or adsorbent-removal study.","As a vitreous substitute, the stability of a hydrogel determined its lifetime... This excellent antiprotein property will allow for the alleviating the foreign body reactions.",biointerface_context
3418,10.1002/advs.201800711,hydrogel_code_meaning,"""For PNAGA-PCBAA-b-c, b is the initial total monomer concentration and c is the mass ratio of NAGA to CBAA.""",Hydrogel sample IDs encode formulation variables needed for modeling.,"The obtained poly(N-acryloyl glycinamide) homopolymer and copolymer hydrogels were named as PNAGA and PNAGA-PCBAA-b-c, respectively (b represented the initial total monomer concentration and c was the mass ratio of NAGA to CBAA).",formulation_metadata
3419,10.1002/advs.201800711,protein_removal_method_before_assay,"""Adsorbed protein was detached by ultrasound before micro-BCA quantification.""",The quantified adsorption depends on the detachment protocol.,Then the adsorbed protein was detached by ultrasound. The micro-BCA protein assay kit was used to determine the concentration of the adsorbed protein.,assay_protocol
3420,10.1021/ic060755s,non_protein_hydrogel_adsorbate,"""fac-[Ru(CO)3Cl2(THZ)] / ruthenium species""",The hydrogel adsorption/release experiments are about a metal complex rather than protein adsorption.,Compound 2 was absorbed by CP2 when the hydrogel was soaked into a TRIS buffer solution that contained a relatively high concentration of ruthenium species.,hydrogel_drug_release_experiments
3421,10.1021/ic060755s,protein_binding_not_hydrogel_adsorption,"""BSA and HTF bind ruthenium complex 2 in solution""",Protein data are relevant to biointeraction but not to protein-hydrogel adsorption.,"The amount of ruthenium in the lower fraction was 5 ± 2% and 15 ± 3% for BSA and HTF, respectively.",metal_complex_protein_binding
3422,10.1021/ic060755s,silica_release_mechanism,"""release associated with matrix erosion rather than diffusion""",Hydrogel/silica carrier behavior is mechanistically described but not protein-related.,The release of metal as a function of time has the same trend as the release of SiO2 from the gel. This suggests that the release itself happens after erosion of the matrix and not through diffusive processes.,carrier_release_mechanisms
3423,10.1016/j.cej.2022.137486,pCBAA-SH molecular_weight_series,"""pCBAA1-SH 14583 g/mol; pCBAA2-SH 18,973 g/mol; pCBAA3-SH 23462 g/mol""","PEGBAA1-3 differ by pCBAA-SH molecular weight, which may explain decreasing BSA adsorption.","The GPC results further confirmed... molecular weights of pCBAA1-SH, pCBAA2-SH, pCBAA3-SH were found to be 14583, 18,973 and 23462 g/mol, respectively.",hydrogel_design_variables
3424,10.1016/j.cej.2022.137486,thiol_content_series,"""pCBAA1-SH 3.86 × 10−6 mol/g; pCBAA2-SH 2.43 × 10−6 mol/g; pCBAA3-SH 1.33 × 10−6 mol/g""",Thiol content affects PEGBAA precursor chemistry and may affect network structure.,"The thiol contents of pCBAA1-SH, pCBAA2-SH, and pCBAA3-SH were 3.86 × 10−6 mol/g, 2.43 × 10−6 mol/g and 1.33 × 10−6 mol/g, respectively.",precursor_characterization
3425,10.1016/j.cej.2022.137486,anti_opacity_claim,"""No opacity occurred after PEGBAA3 implantation, attributed to zwitterionic anti-protein adsorption ability.""",Links protein adsorption reduction to optical performance in vitreous substitute application.,There were no white-dot changes after implantation with the PEGBAA3 hydrogel... and no opacity occurred due to the anti-protein adsorption ability of the zwitterionic group.,biointerface_observations
3426,10.1002/admi.201601039,non_protein_antifouling_targets,"[""Dunaliella tertiolecta"", ""Navicula sp."", ""oil droplets""]",The paper is hydrogel-antifouling relevant but outside the requested protein adsorption scope.,The antifouling properties of hydrogel fibers were characterized by the diatoms Navicula sp. and green algal D. tertiolecta.,nonprotein_antifouling_outcomes
3427,10.1002/admi.201601039,reported_algae_attachment_reduction,"""Almost 90% decrease for P(AA/SPMA) and 95% decrease for P(AA/SBMA) compared with AAO substrate control.""","Quantitative biofouling data are reported, but the targets are algae rather than proteins.","Almost 90% and 95% decrease of algal attachment were achieved for P(AA/SPMA) and P(AA/SBMA) gel fibers, compared with AAO substrate for control.",nonprotein_antifouling_outcomes
3428,10.1016/j.clae.2018.03.005,surface_vs_bulk_active_lysozyme,"""The study separately quantified surface active and bulk active lysozyme.""",Most adsorption studies report total deposition only; this paper distinguishes activity location within hydrogel lenses.,The surface activity of the deposited lysozyme was determined using a modified turbidity assay. The amount of active lysozyme present within the bulk of the lens material was calculated by determining the difference between the total and surface active lysozyme.,surface_bulk_activity
3429,10.1016/j.clae.2018.03.005,nelfilcon_surface_only_activity,"""Nelfilcon A had all active lysozyme on the surface, with no active lysozyme quantified in bulk.""",Unusual localization pattern compared with other lens materials.,"There was no active lysozyme quantified in the bulk of the nelfilcon material, as all of the active lysozyme was found on the surface.",surface_bulk_activity
3430,10.1016/j.clae.2018.03.005,polymacon_no_surface_activity,"""Polymacon had no detectable surface-active lysozyme; active lysozyme was in the bulk.""",Negative/near-zero surface activity value needs manual handling.,"In contrast, no active lysozyme was quantified on the surface of polymacon, with all of the active lysozyme found in the bulk of the lens material.",surface_bulk_activity
3431,10.1016/j.clae.2018.03.005,percent_active_above_100,"""AV Moist and BioMed reported percent active lysozyme values above 100%.""","Reported activity exceeds measured total deposition, likely due to assay variability; should be preserved as reported.",AV Moist percent active lysozyme 102.1; BioMed percent active lysozyme 102.6.,assay_quality_flags
3432,10.1021/acsami.3c17633,spermine_condensation_area_reduction,"""Tri- and tetravalent cations induced volumetric condensation up to approximately 92% area reduction; maximum area reduction appeared at 160 uM spermine.""","This is a hydrogel physical-response metric, not a protein adsorption metric.","Tri- and tetravalent cations such as spermidine(3+), cobalt hexammine(3+), and spermine(4+) induced an effective volumetric condensation up to ∼92% of area reduction.",hydrogel_stimuli_response
3433,10.1021/acsami.3c17633,dnase_resistance,"""Condensed hydrogels preserved structural integrity after incubation with DNase I for 50 days.""","Protein/enzyme exposure is reported, but the measured outcome is hydrogel degradation resistance rather than adsorption.","Condensed hydrogels exhibited an unnoticeable response to the enzyme, preserving their structural integrity even after being incubated for 50 days.",hydrogel_degradation
3434,10.1021/acsami.3c17633,salt_triggered_degradation_onset,"""In salt-containing DNase I solution, degradation began after about 30 min at NaCl concentrations over 100 mM, after about 75 min at 50 mM, and was not observed within the experimental time frame at 10 mM.""",This captures responsive degradation timing under enzyme and salt conditions.,"At salt concentrations over 100 mM, degradation commenced after ∼30 min due to the expansion ratio reaching ∼2.5. At 50 mM, it began after ∼75 min, while at 10 mM, no decomposition was observed within the experimental time frame.",hydrogel_degradation
3435,10.1021/acsami.3c17633,cargo_release,"""DAPI and DOX release was delayed from condensed hydrogels in salt-containing DNase I solution.""","Cargo release involves small molecules, not proteins, and is outside protein adsorption scope.","The uncondensed hydrogel showed early release of DAPI, whereas the condensed hydrogel exhibited no release. In contrast, the condensed hydrogel incubated in a PBS-supplemented DNase I solution demonstrated a delayed release of DAPI.",small_molecule_cargo_release
3436,10.1002/admt.202101396,cross_flow_advective_transport,"""Cross-flow induced advective transport reduced detection time to under 15 min.""",The hydrogel platform is designed to overcome diffusion-limited binding in 3D hydrogel biosensors.,This flow enhanced delivery of target analytes significantly reduces their detection time to under 15 min.,mechanism_or_device_design
3437,10.1002/admt.202101396,B4F_saturation_time_flow_rate_dependence,"""At 1.0 x 10^-6 M B4F, saturation occurred at approximately 10 min for 300 uL min-1 and approximately 15 min for 150 uL min-1.""",Quantifies transport-controlled binding acceleration in the hydrogel membrane.,"By increasing the flow rate of the B4F solution twofold from 150 to 300 uL min-1, the time required for the membrane saturation decreases from approximately 15 to approximately 10 min.",flow_rate_kinetics
3438,10.1002/admt.202101396,bulk_diffusion_saturation_time,"""Bulk incubation without flow required approximately five hours to reach fluorescence saturation.""",Provides comparator for cross-flow acceleration.,"In case of B4F bulk incubation with the membranes in Eppendorf tubes, where only diffusion of B4F into the membrane occurs, it takes a much longer time, approximate five hours required to achieve a fluorescence saturation signal.",flow_vs_bulk_comparator
3439,10.1002/admt.202101396,B4F_limit_of_detection,"""LOD down to 0.64 pg mL-1 using 5 s excitation exposure.""","Primary analytical sensitivity result, although analyte is not a protein.",This lengthened exposure produces a CV of 18% for B4F solutions of 64 pg mL-1 concentration and we obtain the low detection limit down to 0.64 pg mL-1.,analytical_performance
