Repository: sunyrain/PHA

# PHA Protein-Hydrogel Adsorption Dataset

Generated: 2026-07-05T11:36:45

## Scope

This curated package organizes literature-derived protein-hydrogel adsorption, binding, immobilization, antifouling, and related biointerface records extracted from the local PHA corpus.

The primary unit is one record:

`paper + hydrogel/sample + protein/mixture + experimental condition + measured outcome`

## Contents

- `data/sources.csv`: article-level metadata, extraction status, and curation decision.
- `data/records_flat.csv`: flattened record-level table with provenance, hydrogel, protein, condition, outcome, mechanism, and quality fields.

File: data/curated/pha_scientific_dataset_20260705/data/materials.csv (part 36 of 67)
id,doi,name,role,context,pubchem_query,needs_manual_normalization,enrichment_json
6531,10.1002/marc.202200869,β-cyclodextrin,host ligand and release competitor,β-CD groups grafted to PMOXA chains captured adamantane-bearing molecules; free β-CD was perfused to release captured guests.,beta-cyclodextrin,0,
6532,10.1002/marc.202200869,adamantane,guest affinity group,Ada groups on guest molecules formed β-CD/Ada host-guest complexes with the hydrogel.,adamantane,0,
6533,10.1002/marc.202200869,poly(2-methyl-2-oxazoline),grafted polymer chain and macromolecular guest backbone,CD-PMOXA was grafted into hydrogel dots; Ada-PMOXA-Cy5 was used as macromolecular guest.,poly(2-methyl-2-oxazoline),1,
6534,10.1002/marc.202200869,Ada-FITC,small guest molecule,Adamantane-fluorescein-isothiocyanate was captured and released by β-CD-grafted hydrogel dots.,adamantane fluorescein isothiocyanate,1,
6535,10.1002/marc.202200869,Ada-PMOXA-Cy5,macromolecular guest molecule,Cyanine-5-labelled Ada-PMOXA was captured and released by β-CD-grafted hydrogel dots.,adamantane poly(2-methyl-2-oxazoline) cyanine 5,1,
6536,10.1002/marc.202200869,"lithium phenyl-2,4,6-trimethylbenzoylphosphinate",photoinitiator,Used at 0.65 mol% for UV photopolymerization of hydrogel dots.,"lithium phenyl-2,4,6-trimethylbenzoylphosphinate",0,
6537,10.1002/marc.202200869,fluorescein sodium,control molecule,Perfused over β-CD-containing hydrogel dots as a control lacking adamantane.,fluorescein sodium,0,
6538,10.1002/marc.202200869,dimethyl sulfoxide,solvent additive,10 vol.% DMSO was added to aqueous Ada-FITC solution to dissolve Ada-FITC.,dimethyl sulfoxide,0,
6539,10.1016/j.ejps.2019.104993,N-isopropylacrylamide,thermoresponsive hydrogel monomer,NIPAAM monomer was polymerised with Ac-HA to form thermoresponsive antibody-loaded hydrogels.,N-isopropylacrylamide,0,
6540,10.1016/j.ejps.2019.104993,acrylated hyaluronic acid,biodegradable macromolecular crosslinker,Ac-HA was prepared by acrylation of hyaluronic acid and used at 2.0-10.0 mg/mL.,acrylated hyaluronic acid,1,
6541,10.1016/j.ejps.2019.104993,hyaluronic acid,crosslinker precursor and hydrogel backbone component,HA approximately 50 kDa was acrylated to synthesize Ac-HA.,hyaluronic acid,0,
6542,10.1016/j.ejps.2019.104993,acryloyl chloride,acrylation reagent,Ac-Cl reacted with HA hydroxyl groups to form Ac-HA.,acryloyl chloride,0,
6543,10.1016/j.ejps.2019.104993,ammonium persulfate,radical initiator,APS was used with TEMED for redox polymerisation.,ammonium persulfate,0,
6544,10.1016/j.ejps.2019.104993,"N,N,N′,N′-tetramethylethylenediamine",redox polymerisation accelerator,"TEMED was added after mixing antibody, NIPAAM, Ac-HA and APS.","N,N,N',N'-tetramethylethylenediamine",0,
6545,10.1016/j.ejps.2019.104993,hyaluronidase from bovine testes,enzymatic degradation agent,Hydrogels degraded in presence of bovine testes hyaluronidase at 0-50 U/mL.,hyaluronidase,1,
6546,10.1016/j.ejps.2019.104993,phosphate buffered saline,release and wash medium,PBS pH 7.4 was used in hydrogel washing and PK-Eye release studies.,phosphate buffered saline,1,
6547,10.1016/j.ejps.2019.104993,sodium azide,preservative in release medium,PBS with 0.05% sodium azide was used in the PK-Eye inlet flow.,sodium azide,0,
6548,10.1016/j.ejps.2019.104993,bovine serum albumin,ELISA blocking protein,10% BSA in PBS was used as assay diluent to prevent non-specific binding.,bovine serum albumin,1,
6549,10.1016/j.ejps.2019.104993,"3,3′,5,5′-tetramethylbenzidine",ELISA substrate,TMB substrate solution was used in the VEGF-ELISA assay.,"3,3',5,5'-tetramethylbenzidine",0,
6550,10.1002/macp.201000382,N-isopropylacrylamide,monomer,Used as the dominant thermoresponsive monomer in the NIPA-DMAPA cryogel.,N-isopropylacrylamide,0,
6551,10.1002/macp.201000382,"N-[3-(N,N'-dimethylamino)propyl]acrylamide",functional monomer,Basic DMAPA units were introduced for salt-bridge formation with ibuprofen carboxylic groups.,"N-[3-(N,N-dimethylamino)propyl]acrylamide",0,
6552,10.1002/macp.201000382,"N,N'-bis(acryloyl)cystamine",crosslinker,Used as the divinyl cross-linking monomer for cryogel synthesis.,"N,N'-bis(acryloyl)cystamine",0,
6553,10.1002/macp.201000382,ibuprofen,template molecule and ligand,Template ligand for imprinting; excess absorption by cryogel related to collapse was 0.327 mmol g-1.,ibuprofen,0,
6554,10.1002/macp.201000382,benzoic acid,structural analog ligand,Tested as an analog ligand; excess absorption did not exceed 0.016 mmol g-1.,benzoic acid,0,
6555,10.1002/macp.201000382,phenylacetic acid,structural analog ligand,Tested as an analog ligand; excess absorption did not exceed 0.016 mmol g-1.,phenylacetic acid,0,
6556,10.1002/macp.201000382,tolylacetic acid,structural analog ligand,Tested as an analog ligand; excess absorption did not exceed 0.016 mmol g-1.,tolylacetic acid,0,
6557,10.1016/j.jcis.2007.07.052,poly(acrylic acid),hydrogel polymer backbone,cross-linked poly(acrylic acid) microgels interact with lysozyme,poly(acrylic acid),0,
6558,10.1016/j.jcis.2007.07.052,acrylic acid,monomer,10.4 g acrylic acid used in microgel preparation,acrylic acid,0,
6559,10.1016/j.jcis.2007.07.052,"N,N'-methylenebisacrylamide",crosslinker,0.4 g used in reaction mixture for cross-linked microgels,"N,N'-methylenebisacrylamide",0,
6560,10.1016/j.jcis.2007.07.052,"N,N,N',N'-tetramethylethylenediamine",polymerization accelerator,TEMED used in microgel preparation,"N,N,N',N'-tetramethylethylenediamine",0,
6561,10.1016/j.jcis.2007.07.052,ammonium persulfate,polymerization initiator,1 ml of 0.18 M ammonium persulfate added to reaction mixture,ammonium persulfate,0,
6562,10.1016/j.jcis.2007.07.052,sorbitan monostearate,suspension stabilizer,Span 60 used as stabilizer in cyclohexane continuous phase,sorbitan monostearate,0,
6563,10.1016/j.jcis.2007.07.052,cyclohexane,continuous phase solvent,inverse suspension polymerization used cyclohexane as continuous phase,cyclohexane,0,
6564,10.1016/j.jcis.2007.07.052,sodium hydroxide,reaction mixture component,80 g NaOH (2 M) included in microgel preparation,sodium hydroxide,0,
6565,10.1016/j.jcis.2007.07.052,sodium chloride,reaction mixture component,16 g NaCl included in microgel preparation,sodium chloride,0,
6566,10.1016/j.jcis.2007.07.052,fluorescein isothiocyanate,fluorescent label for lysozyme,lysozyme labeled with FITC for confocal distribution and exchange experiments,fluorescein isothiocyanate,0,
6567,10.1016/j.jcis.2007.07.052,Alexa 633,fluorescent label for poly(aspartic acid),Alexa 633-labeled pAsp used as negative charge marker,Alexa Fluor 633,1,
6568,10.1016/j.jcis.2007.07.052,poly-l-lysine,pore-size probe polypeptide,FITC-labeled pLys Mw 500-2000 and 9200 added to preformed lysozyme/microgel shells,poly-L-lysine,1,
6569,10.1016/j.jcis.2007.07.052,poly-l-aspartic acid,negative charge marker polypeptide,Alexa 633-labeled pAsp added to lysozyme-loaded microgels to test net shell charge,poly-L-aspartic acid,1,
6570,10.1016/j.jcis.2007.07.052,sodium acetate/acetic acid,pH 4.5 buffer,used for pH control at pH 4.5,sodium acetate acetic acid buffer,1,
6571,10.1016/j.jcis.2007.07.052,sodium phosphate monobasic/sodium phosphate dibasic,pH 7.0 buffer,used for pH control at pH 7.0,sodium phosphate buffer,1,
6572,10.1016/j.jcis.2007.07.052,"N,N-dimethylformamide",labeling solvent,FITC and Alexa 633 dissolved in DMFA for labeling reactions,"N,N-dimethylformamide",0,
6573,10.1016/j.chroma.2018.05.026,2-hydroxyethyl methacrylate,monomer,Used to synthesize the monolithic poly(HEMA-co-GMA) cryogel support.,2-hydroxyethyl methacrylate,0,
6574,10.1016/j.chroma.2018.05.026,glycidyl methacrylate,monomer; epoxide-bearing reactive comonomer,Used in the support and provides epoxide rings for calixarene immobilization.,glycidyl methacrylate,0,
6575,10.1016/j.chroma.2018.05.026,"N,N'-methylene-bis(acrylamide)",crosslinker,Used in synthesis of the monolithic cryogel support.,"N,N'-methylenebisacrylamide",0,
6576,10.1016/j.chroma.2018.05.026,ammonium persulfate,radical initiator,Added during cryogel support preparation.,ammonium persulfate,0,
6577,10.1016/j.chroma.2018.05.026,"N,N,N',N'-tetramethylethylenediamine",polymerization accelerator,Added during cryogel support preparation.,"N,N,N',N'-tetramethylethylenediamine",0,
6578,10.1016/j.chroma.2018.05.026,tetracarboxylate calix[4]arene,immobilized ligand; cation-exchange functional group source,Immobilized on P to form P-CLX-COO.,tetracarboxylate calix[4]arene,1,
6579,10.1016/j.chroma.2018.05.026,tetrasulfonate calix[4]arene,immobilized ligand; cation-exchange functional group source,Immobilized on P to form P-CLX-SO3.,tetrasulfonate calix[4]arene,1,
6580,10.1016/j.chroma.2018.05.026,tetraphosphonate calix[4]arene,immobilized ligand; cation-exchange functional group source,Immobilized on P to form P-CLX-PO4.,tetraphosphonate calix[4]arene,1,
6581,10.1016/j.chroma.2018.05.026,sodium chloride,chromatography modifier; eluent salt,Used as NaCl modifier in mobile phase and gradient elution.,sodium chloride,0,
6582,10.1016/j.chroma.2018.05.026,phosphate buffer,buffer,20 mM phosphate buffer used for chromatographic runs and lysozyme adsorption capacity experiments.,phosphate buffer,1,
6583,10.1016/j.chroma.2018.05.026,calcium ion,titration probe,Used to determine sulfonate group amount in P-CLX-SO3 by Ca2+ binding capacity.,calcium ion,0,
6584,10.1002/mabi.202000126,16-doxyl stearic acid,"small-molecule model drug, fatty acid spin probe, released molecule","16-DSA was loaded into BSA hydrogels at 0.5:1, 1:1, and 2:1 FA:BSA molar ratios and its release was monitored by CW EPR spectroscopy.",16-doxyl stearic acid,0,
6585,10.1002/mabi.202000126,stearic acid,fatty acid comparator for BSA binding and rheology discussion,The article states that stearic acid and 16-DSA have similar binding affinities to BSA from an EPR spectroscopy point of view.,stearic acid,0,
6586,10.1002/mabi.202000126,potassium hydroxide,solvent/base for 16-DSA stock solution,The 16-DSA stock solution was prepared in 0.1 M KOH.,potassium hydroxide,0,
6587,10.1002/mabi.202000126,hydrochloric acid,pH adjustment reagent for pH-induced gelation,HCl at 2 M was added dropwise to lower the pH to 3.5 for pH-induced BSA hydrogel formation.,hydrochloric acid,0,
6588,10.1002/mabi.202000126,phosphate-buffered saline,release medium,10× PBS at pH 7.4 was added on top of synthesized hydrogels for release experiments.,phosphate buffered saline,1,
6589,10.1016/j.ijbiomac.2024.136529,polyvinyl alcohol,hydrogel polymer backbone,PVA was dissolved in water and blended with sodium alginate to prepare PVA-SA cryogels.,polyvinyl alcohol,0,
6590,10.1016/j.ijbiomac.2024.136529,sodium alginate,hydrogel polymer backbone,Sodium alginate was added to PVA solution to form the PVA-SA cryogel matrix.,sodium alginate,0,
6591,10.1016/j.ijbiomac.2024.136529,halloysite nanotube,nanofiller and enzyme carrier,HNTs were loaded with lipase to form HNT/lipase nanohybrids and dispersed into the cryogel.,halloysite,1,
6592,10.1016/j.ijbiomac.2024.136529,boric acid,crosslinker,Prepared suspensions were poured into saturated boric acid solution to crosslink the polymer composite.,boric acid,0,
6593,10.1016/j.ijbiomac.2024.136529,calcium chloride,crosslinker / Ca2+ bridge source,Prepared suspensions were poured into CaCl2 solution; Ca2+ interacted with alginate carboxylate groups.,calcium chloride,0,
6594,10.1016/j.ijbiomac.2024.136529,ρ-nitrophenyl palmitate,lipase assay substrate,Used as substrate for specific activity and kinetic assays.,p-nitrophenyl palmitate,1,
6595,10.1016/j.ijbiomac.2024.136529,ρ-nitrophenol,lipase assay product/standard,Released para-nitrophenol was measured at 405 nm.,p-nitrophenol,1,
6596,10.1016/j.ijbiomac.2024.136529,Triton X-100,assay additive,Phosphate buffer containing 0.1 % Triton X-100 was used to prepare the pNPP substrate solution.,Triton X-100,0,
6597,10.1016/j.ijbiomac.2024.136529,bovine serum albumin,Bradford assay standard,Used in Bradford method to measure quantity of lipase and NH loaded in cryogels.,bovine serum albumin,0,
6598,10.1021/cg401668z,poly(ethylene glycol) monomethyl ether monomethacrylate,monomer,PEG-based hydrogels were prepared by mixing PEGMA with PEGDMA.,poly(ethylene glycol) monomethyl ether monomethacrylate,1,
6599,10.1021/cg401668z,PEGMA,monomer abbreviation,Abbreviated as poly(ethylene glycol) monomethyl ether monomethacrylate.,PEGMA,1,
6600,10.1021/cg401668z,poly(ethylene glycol) dimethacrylate,crosslinker,PEGDMA was used as the cross-linker for PEG-based hydrogels.,poly(ethylene glycol) dimethacrylate,1,
6601,10.1021/cg401668z,PEGDMA,crosslinker abbreviation,Abbreviated as poly(ethylene glycol) dimethacrylate.,PEGDMA,1,
6602,10.1021/cg401668z,1-hydroxycyclohexyl phenyl ketone,photoinitiator,Used as the photoinitiator at 0.075% w/w.,1-hydroxycyclohexyl phenyl ketone,0,
6603,10.1021/cg401668z,sodium chloride,crystallization agent,Lysozyme crystallization solution used 1.75 M NaCl in 50 mM sodium acetate buffer pH 4.5.,sodium chloride,0,
6604,10.1021/cg401668z,sodium acetate,buffer component,Protein and crystallization solution were prepared in 50 mM sodium acetate buffer pH 4.5.,sodium acetate,0,
6605,10.1021/cg401668z,sodium phosphate dibasic,insulin crystallization agent,Insulin was crystallized by adding 0.5 M sodium phosphate dibasic in 0.1 M Tris/HCl pH 9.0.,sodium phosphate dibasic,0,
6606,10.1021/cg401668z,Tris hydrochloride,buffer component,Used for insulin crystallization in 0.1 M Tris/HCl pH 9.0.,Tris hydrochloride,0,
6607,10.1021/cg401668z,agarose,comparator gel,Agarose gel was used as a comparator crystallization medium for lysozyme.,agarose,1,
6608,10.1021/la1028004,sulfobetaine vinylimidazole,monomer,Used to prepare pSBVI hydrogels and pSBVI brush coatings.,sulfobetaine vinylimidazole,1,
6609,10.1021/la1028004,[2-(Methacryloxy)ethyl]dimethyl-3-sulfopropylammonium hydroxide,monomer comparator,SBMA monomer used to prepare pSBMA hydrogels.,[2-(Methacryloxy)ethyl]dimethyl-3-sulfopropylammonium hydroxide,0,
6610,10.1021/la1028004,"N,N'-methylenebis(acrylamide)",crosslinker,Added at a cross-linker ratio of 4% for SBVI or SBMA hydrogels.,"N,N'-methylenebisacrylamide",0,
6611,10.1021/la1028004,sodium metabisulfite,polymerization initiator component,10.9 uL of 15% sodium metabisulfite added per 1 mL hydrogel solution.,sodium metabisulfite,0,
6612,10.1021/la1028004,ammonium persulfate,polymerization initiator,Used for SBVI/SBMA hydrogel preparation and pHEMA hydrogel preparation.,ammonium persulfate,0,
6613,10.1021/la1028004,2-hydroxyethyl methacrylate,monomer comparator,HEMA monomer used to prepare pHEMA control hydrogels.,2-hydroxyethyl methacrylate,0,
6614,10.1021/la1028004,tetraethylene glycol dimethacrylate,crosslinker,Cross-linker used for pHEMA hydrogels.,tetraethylene glycol dimethacrylate,0,
6615,10.1021/la1028004,"1,3-propane sultone",SBVI synthesis reagent,Reacted with vinylimidazole to synthesize SBVI monomer.,"1,3-propane sultone",0,
6616,10.1021/la1028004,vinylimidazole,SBVI synthesis reagent,Reacted with sultone to synthesize SBVI monomer.,vinylimidazole,1,
6617,10.1021/la1028004,CuBr,ATRP catalyst,Used in ATRP of SBVI brush coatings.,copper(I) bromide,0,
6618,10.1021/la1028004,CuBr2,ATRP catalyst component,Used in ATRP of SBVI brush coatings.,copper(II) bromide,0,
6619,10.1021/la1028004,"2,2'-bipyridine",ATRP ligand,Used with copper bromides in ATRP of SBVI.,"2,2'-bipyridine",0,
6620,10.1021/la1028004,omega-mercaptoundecyl bromoisobutyrate,surface initiator,Initiator SAM formed on gold-coated substrates before ATRP.,omega-mercaptoundecyl bromoisobutyrate,1,
6621,10.1021/la1028004,phosphate-buffered saline,buffer,Used for fibrinogen adsorption solution and hydrogel hydration.,phosphate buffered saline,0,
6622,10.1021/la1028004,NaCl,hydrogel preparation salt,SBVI or SBMA monomers dissolved in 1 M NaCl for chemical hydrogel preparation.,sodium chloride,0,
6623,10.1021/acsami.2c19877,poly(lactide-block-carboxybetaine),nanoparticle polymer backbone,self-assembled transiently cationic nanoparticles,,1,
6624,10.1021/acsami.2c19877,sodium hyaluronate,hydrogel polymer,"HAMC hydrogel component, 1.4 mg per 100 uL gel",sodium hyaluronate,0,
6625,10.1021/acsami.2c19877,methylcellulose,hydrogel polymer,"HAMC hydrogel component, 3.0 mg per 100 uL gel",methylcellulose,0,
6626,10.1021/acsami.2c19877,"D,L-lactide",monomer,PLA block synthesis,lactide,0,
6627,10.1021/acsami.2c19877,N-[3-(dimethylamino)propyl]methacrylamide,monomer,PDMAPMA block precursor to PCB derivatives,N-[3-(dimethylamino)propyl]methacrylamide,0,
6628,10.1021/acsami.2c19877,methyl bromoacetate,quaternizing electrophile,COOMe surface group synthesis,methyl bromoacetate,0,
6629,10.1021/acsami.2c19877,ethyl bromoacetate,quaternizing electrophile,COOEt surface group synthesis,ethyl bromoacetate,0,
6630,10.1021/acsami.2c19877,propyl bromoacetate,quaternizing electrophile,COOPr surface group synthesis,propyl bromoacetate,0,
6631,10.1021/acsami.2c19877,tert-butyl bromoacetate,quaternizing electrophile,COOtBu surface group synthesis,tert-butyl bromoacetate,0,
6632,10.1021/acsami.2c19877,phenyl bromoacetate,quaternizing electrophile,COOPh surface group synthesis,phenyl bromoacetate,0,
6633,10.1021/acsami.2c19877,iodomethane,quaternizing electrophile,Me nonhydrolyzing surface group synthesis,iodomethane,0,
6634,10.1021/acsami.2c19877,bromoacetyl bromide,amide precursor reagent,amide surface group synthesis,bromoacetyl bromide,0,
6635,10.1021/acsami.2c19877,ethylamine,amide reagent,CONHEt surface group synthesis,ethylamine,0,
6636,10.1021/acsami.2c19877,tert-butylamine,amide reagent,CONHtBu surface group synthesis,tert-butylamine,0,
6637,10.1021/acsami.2c19877,tin(II) 2-ethylhexanoate,polymerization catalyst,tin-catalyzed ring-opening polymerization of lactide,tin(II) 2-ethylhexanoate,0,
6638,10.1021/acsami.2c19877,Alexa Fluor 488 NHS ester,protein fluorescent label,"labeling transferrin, panitumumab, and lysozyme",Alexa Fluor 488 NHS ester,1,
6639,10.1016/S0969-806X(00)00342-X,acrylamide,monomer,"Aqueous solutions of monomers of 1 g AAm and 20, 30, 40, 50 and 60 mg MA were prepared.",acrylamide,0,
6640,10.1016/S0969-806X(00)00342-X,maleic acid,comonomer; ionizable functional component,AAm/MA hydrogels contained maleic acid and carboxyl groups that were proposed to interact with positively charged nicotine.,maleic acid,0,
6641,10.1016/S0969-806X(00)00342-X,nicotine,small-molecule adsorption target,AAm/MA hydrogel sorbed only nicotine in binding experiments.,nicotine,0,
6642,10.1016/S0969-806X(00)00342-X,nicotinic acid,small-molecule comparator,No significant concentration difference was measured for nicotinic acid solutions containing AAm or AAm/MA hydrogels.,nicotinic acid,0,
6643,10.1016/S0969-806X(00)00342-X,nicotinamide,small-molecule comparator,AAm/MA hydrogel did not sorb nicotinamide in the binding experiments.,nicotinamide,0,
6644,10.1016/S0969-806X(00)00342-X,nikethamide,small-molecule comparator,AAm/MA hydrogel did not sorb nikethamide in the binding experiments.,nikethamide,0,
6645,10.1016/j.ces.2007.09.008,2-acrylamido-2-methyl-1-propanesulfonic acid,grafted functional monomer; cation-exchange sulfo group source,"AMPSA was grafted onto pAAm cryogel under varied concentrations of 0.5, 1, 2, 3, and 4 M.",2-acrylamido-2-methyl-1-propanesulfonic acid,0,
6646,10.1016/j.ces.2007.09.008,AMPSA,abbreviation for grafted monomer,AMPSA concentration and grafting conditions influenced lysozyme binding capacity.,2-acrylamido-2-methyl-1-propanesulfonic acid,1,
6647,10.1016/j.ces.2007.09.008,acrylamide,backbone monomer for pAAm cryogel,The reactant mixture contained AAm + MBAAm = 7%.,acrylamide,0,
6648,10.1016/j.ces.2007.09.008,AAm,abbreviation for acrylamide,AAm/MBAAm ratio reported in cryogel preparation.,acrylamide,1,
6649,10.1016/j.ces.2007.09.008,"N,N'-methylene-bis-acrylamide",crosslinker,MBAAm was used in the pAAm cryogel reactant mixture.,"N,N'-methylenebisacrylamide",0,
6650,10.1016/j.ces.2007.09.008,MBAAm,crosslinker abbreviation,AAm/MBAAm ratio reported for basic cryogel preparation.,"N,N'-methylenebisacrylamide",1,
6651,10.1016/j.ces.2007.09.008,potassium diperiodatocuprate,Cu(III) graft polymerization initiator,AMPSA grafting used potassium diperiodatocuprate Cu(III) solution as initiator.,potassium diperiodatocuprate,1,
6652,10.1016/j.ces.2007.09.008,K5[Cu(HIO6)2],Cu(III) initiator,The basic cryogels were saturated with initiator solution of K5[Cu(HIO6)2].,potassium diperiodatocuprate,1,
6653,10.1016/j.ces.2007.09.008,sodium hydroxide,alkaline medium for Cu(III) initiator,Cu(III) solution and 1 M NaOH were mixed as initiator; NaOH:Cu(III) ratio was varied.,sodium hydroxide,0,
6654,10.1016/j.ces.2007.09.008,ammonium persulfate,cryogel polymerization initiator,APS concentration was 1.2% relative to total mass of AAm + MBAAm.,ammonium persulfate,0,
6655,10.1016/j.ces.2007.09.008,APS,ammonium persulfate abbreviation,APS was used in basic cryogel preparation.,ammonium persulfate,1,
6656,10.1016/j.ces.2007.09.008,"N,N,N',N'-tetramethylethylenediamine",polymerization accelerator,TEMED concentration was 0.5% relative to total mass of AAm + MBAAm.,"N,N,N',N'-tetramethylethylenediamine",0,
6657,10.1016/j.ces.2007.09.008,TEMED,polymerization accelerator abbreviation,TEMED was used in basic cryogel preparation.,"N,N,N',N'-tetramethylethylenediamine",1,
6658,10.1016/j.ces.2007.09.008,sodium chloride,elution salt,"Lysozyme was eluted with 2 M NaCl in 20 mM phosphate buffer, pH 7.2.",sodium chloride,0,
6659,10.1016/j.ces.2007.09.008,phosphate buffer,adsorption and elution buffer,"Lysozyme solution was 1 mg/mL in 20 mM phosphate buffer, pH 7.2.",phosphate buffer,1,
6660,10.1016/j.ces.2007.09.008,hydrochloric acid,post-grafting wash reagent,"After graft reaction, cryogel was washed with 0.1 M HCl and deionised water.",hydrochloric acid,0,
6661,10.1021/bm800547m,2-hydroxyethyl methacrylate,monomer,The monomer solution consisted of 120 mM HEMA and 120 mM PEG10MA dissolved in Milli-Q water.,2-hydroxyethyl methacrylate,0,
6662,10.1021/bm800547m,HEMA,monomer abbreviation,Hydrogel was prepared by UV-initiated free radical polymerization of HEMA and PEG methacrylate.,2-hydroxyethyl methacrylate,0,
6663,10.1021/bm800547m,PEG 10 MA,PEG methacrylate monomer,PEG methacrylate with an average PEG chain length of 10 units was used at 120 mM.,poly(ethylene glycol) methacrylate,1,
6664,10.1021/bm800547m,poly(ethylene glycol),protein-resistant hydrogel component,PEG-containing hydrogel coating was evaluated for protein resistance and antifouling.,polyethylene glycol,0,
6665,10.1021/bm800547m,gamma-methacryloxypropyltrimethoxysilane,surface silane coupling agent,Glass microscope slides were immersed in ethanol/water containing 0.4% MPS before hydrogel polymerization.,3-methacryloxypropyltrimethoxysilane,0,
6666,10.1021/bm800547m,MPS,surface silane coupling agent abbreviation,MPS was used for silanization of glass and silicon substrates.,3-methacryloxypropyltrimethoxysilane,0,
6667,10.1021/bm800547m,polystyrene,underlayer/substrate coating,"For long-term stability, an additional layer of polystyrene was spin-coated on silanized silicon and gold substrates.",polystyrene,0,
6668,10.1021/bm800547m,glacial acetic acid,silanization solution additive,Silanization solution contained 0.05% glacial acetic acid.,acetic acid,0,
6669,10.1021/bm800547m,calcium carbonate,possible salt buildup in hydrogel,"A likely candidate for the salt formed could be CaCO3, based on carbonate IR peaks and acid solubility.",calcium carbonate,0,
6670,10.1002/app.44846,chitosan,hydrogel polymer backbone,"Low molecular weight chitosan powder, Mv = 50-190 kDa, 75-85% average deacetylation, used to form physically crosslinked hydrogels.",chitosan,0,
6671,10.1002/app.44846,hydrochloric acid,acid used during hydrogel formation,Concentrated HCl was added to chitosan in deionised water before ethanol addition.,hydrochloric acid,0,
6672,10.1002/app.44846,ethanol,solvent used during hydrogel formation and dye release tests,Ethanol was added during hydrogel synthesis; also used to release disperse dyes.,ethanol,0,
6673,10.1002/app.44846,sodium hydroxide,base used during hydrogel formation,Chitosan solution was added to 1 mol dm-3 NaOH to produce white hydrogel.,sodium hydroxide,0,
6674,10.1002/app.44846,FITC,fluorescent label on albumin,FITC-albumin uptake and release were monitored by UV-Vis spectroscopy and fluorescence microscopy.,fluorescein isothiocyanate,1,
6675,10.1002/app.44846,Reactive Black 5,anionic dye adsorbate comparator,RB5 uptake by chitosan hydrogels was compared mechanistically with FITC-albumin uptake.,Reactive Black 5,0,
6676,10.1002/app.44846,Disperse Orange 3,disperse dye adsorbate comparator,DO3 was evaluated for adsorption by chitosan hydrogels.,Disperse Orange 3,0,
6677,10.1002/app.44846,Disperse Blue 3,disperse dye adsorbate comparator,DB3 was evaluated for adsorption by chitosan hydrogels.,Disperse Blue 3,0,
6678,10.1016/j.actbio.2010.04.013,2-hydroxyethyl methacrylate,main monomer,Ophthalmic grade HEMA used to synthesize pHEMA hydrogels.,2-hydroxyethyl methacrylate,0,
6679,10.1016/j.actbio.2010.04.013,glycidyl methacrylate,comonomer providing glycidyl groups for cyclodextrin grafting,"GMA added at 0, 100, 200, 300, or 400 mM before polymerization.",glycidyl methacrylate,0,
6680,10.1016/j.actbio.2010.04.013,ethylene glycol dimethacrylate,crosslinker,EGDMA was included in HEMA polymerization.,ethylene glycol dimethacrylate,0,
6681,10.1016/j.actbio.2010.04.013,"2,2′-azo-bis(isobutyronitrile)",radical initiator,AIBN was used for hydrogel polymerization.,azobisisobutyronitrile,0,
6682,10.1016/j.actbio.2010.04.013,α-cyclodextrin,pendant affinity group,α-CD grafted to pHEMA-co-GMA hydrogels and affected protein deposition.,alpha-cyclodextrin,0,
6683,10.1016/j.actbio.2010.04.013,β-cyclodextrin,pendant affinity group,β-CD grafted to pHEMA-co-GMA hydrogels and reduced protein sorption.,beta-cyclodextrin,0,
6684,10.1016/j.actbio.2010.04.013,γ-cyclodextrin,pendant affinity group,γ-CD grafted to pHEMA-co-GMA hydrogels and most strongly reduced protein deposition.,gamma-cyclodextrin,0,
6685,10.1016/j.actbio.2010.04.013,dimethylformamide,functionalization solvent,Used with aqueous NaCl and NaOH during CD grafting.,dimethylformamide,0,
6686,10.1016/j.actbio.2010.04.013,sodium chloride,functionalization medium component,0.5 M NaCl aqueous solution mixed with dimethylformamide during CD grafting; 0.9% NaCl used in washing/storage and biofilm assay.,sodium chloride,0,
6687,10.1016/j.actbio.2010.04.013,sodium hydroxide,base for cyclodextrin grafting,NaOH included in CD functionalization solution.,sodium hydroxide,0,
6688,10.1016/j.actbio.2010.04.013,3-methylbenzoic acid,β-CD cavity probe,3-MBA adsorption used to estimate available β-CD cavities.,3-methylbenzoic acid,0,
6689,10.1016/j.actbio.2010.04.013,miconazole nitrate,antifungal drug cargo,Hydrogels were loaded with miconazole nitrate for release and biofilm inhibition studies.,miconazole nitrate,0,
6690,10.1016/j.actbio.2010.04.013,sodium dodecylsulfate,release medium additive,0.3% SDS medium used for miconazole release tests.,sodium dodecyl sulfate,0,
6691,10.1002/1097-4628(20001213)78:12<2219::AID-APP200>3.0.CO;2-X,poly(N-vinyl 2-pyrrolidone-g-tartaric acid),hydrogel adsorbent,Poly-electrolyte N-vinyl 2-pyrrolidone-g-tartaric acid hydrogels were prepared and tested for uranyl ion adsorption.,,1,
6692,10.1002/1097-4628(20001213)78:12<2219::AID-APP200>3.0.CO;2-X,N-vinyl 2-pyrrolidone,monomer,Aqueous solutions of VP and TA were prepared at different compositions for hydrogel synthesis.,N-vinyl-2-pyrrolidone,0,
6693,10.1002/1097-4628(20001213)78:12<2219::AID-APP200>3.0.CO;2-X,tartaric acid,grafted functional comonomer,Tartaric acid was grafted during polymerization; increasing TA content increased uranyl adsorption.,tartaric acid,0,
6694,10.1002/1097-4628(20001213)78:12<2219::AID-APP200>3.0.CO;2-X,uranyl nitrate,metal ion source / adsorbate source,Uranyl nitrate was used for adsorption studies in aqueous solution.,uranyl nitrate,0,
6695,10.1002/1097-4628(20001213)78:12<2219::AID-APP200>3.0.CO;2-X,uranyl ion,non-protein adsorbate,The study measured UO ion adsorption by PVP-g-TA hydrogels.,uranyl,1,
6696,10.1002/1097-4628(20001213)78:12<2219::AID-APP200>3.0.CO;2-X,sodium salicylate,complexing agent for UV detection,Sodium salicylate with absorption maximum at 466 nm was used as a complexing agent.,sodium salicylate,0,
6697,10.1002/1097-4628(20001213)78:12<2219::AID-APP200>3.0.CO;2-X,sodium chloride,ionic strength modifier,Adsorption was investigated in water and 0.1 M NaCl solutions.,sodium chloride,0,
6698,10.1016/j.polymer.2018.12.026,polyvinyl alcohol,hydrogel backbone,PVA hydrogel membranes prepared by dissolving PVA and applying six freeze-thaw cycles.,polyvinyl alcohol,0,
6699,10.1016/j.polymer.2018.12.026,carboxybetaine methacrylate,zwitterionic graft monomer,CBMA was grafted onto PVA hydrogel membrane surface via PET-RAFT polymerization.,carboxybetaine methacrylate,1,
6700,10.1016/j.polymer.2018.12.026,poly(carboxybetaine methacrylate),antifouling polymer brush,pCBMA grafting reduced BSA adsorption on PVA hydrogel membrane.,poly(carboxybetaine methacrylate),1,
6701,10.1016/j.polymer.2018.12.026,4-Cyano-4-(phenyl-carbonothioylthio) pentanoic acid,RAFT chain transfer agent,CPADB used in the modifying solution; optimal concentration 1.20 mmol/L.,4-cyano-4-(phenylcarbonothioylthio)pentanoic acid,0,
6702,10.1016/j.polymer.2018.12.026,Eosin Y,photo redox catalyst,Eosin Y used as organo-photocatalyst in PET-RAFT; optimal concentration 0.03 mmol/L.,Eosin Y,0,
6703,10.1016/j.polymer.2018.12.026,triethylamine,electron donor / oxygen reducer,TEA can reduce oxygen in PET-RAFT polymerization.,triethylamine,0,
6704,10.1016/j.polymer.2018.12.026,dimethyl formamide,solvent,CBMA modifying solution used 63% DMF aqueous solution.,"N,N-dimethylformamide",0,
6705,10.1016/j.polymer.2018.12.026,dimethyl sulfoxide,PVA preparation solvent,PVA was swelled in mixed solvent of DMSO and water.,dimethyl sulfoxide,0,
6706,10.1016/j.polymer.2018.12.026,sodium dodecyl sulphate,protein desorption solution,"Samples were soaked and oscillated in SDS, 1 wt% water solution, at 37 °C for 4 h.",sodium dodecyl sulfate,0,
6707,10.1016/j.polymer.2018.12.026,phosphate buffered saline,wash buffer,Samples were gently washed three times with PBS after BSA adsorption.,phosphate buffered saline,0,
6708,10.1016/j.polymer.2018.12.026,acrylic acid,CBMA synthesis reagent,Acrylic acid was reacted with DMAEMA to prepare CBMA.,acrylic acid,0,
6709,10.1016/j.polymer.2018.12.026,dimethyl-aminoethyl methacrylate,CBMA synthesis reagent,DMAEMA was reacted with acrylic acid to prepare CBMA.,2-(dimethylamino)ethyl methacrylate,0,
6710,10.1021/ac202335u,poly(ethylene glycol) diacrylate 700,hydrogel monomer/crosslinker,Monomer solutions included PEG-DA 700 for microgel particle synthesis.,polyethylene glycol diacrylate,1,
6711,10.1021/ac202335u,poly(ethylene glycol) 200,hydrogel monomer/formulation component,Monomer solutions included PEG 200; PEG-DA/PEG ratios were tuned for probe incorporation and pore access.,polyethylene glycol 200,1,
6712,10.1021/ac202335u,Darocur 1173,photoinitiator,Used in monomer solutions for UV polymerization.,2-hydroxy-2-methylpropiophenone,1,
6713,10.1021/ac202335u,HTDQ aptamer,α-thrombin capture ligand,Acrydite-modified HTDQ was embedded into PEG-DA gel particles as the capture aptamer.,HTDQ thrombin aptamer,1,
6714,10.1021/ac202335u,HTQ aptamer,α-thrombin reporter ligand,Biotinylated HTQ reporter aptamers with GGG spacer were used as HTQ-3′ and HTQ-5′.,HTQ thrombin aptamer,1,
6715,10.1021/ac202335u,Acrydite,aptamer polymerizable modification,Capture probe aptamers were purchased with 5′ acrydite modification to facilitate integration into PEG-DA gel matrix.,acrydite phosphoramidite,1,
6716,10.1021/ac202335u,biotin,reporter labeling handle,Reporter probe aptamers and antibodies were biotinylated to enable fluorophore labeling with SA-PE.,biotin,0,
6717,10.1021/ac202335u,GGG spacer,short reporter aptamer spacer,Short GGG spacers distanced biotin modifications from HTQ reporter sequence.,triguanosine,1,
6718,10.1021/ac202335u,6-thymine spacer,capture aptamer spacer,HTDQ was modified with a 6-thymine spacer to test spacer effects.,thymidine oligonucleotide spacer,1,
6719,10.1021/ac202335u,12-thymine spacer,capture aptamer spacer,HTDQ was modified with a 12-thymine spacer to test spacer effects.,thymidine oligonucleotide spacer,1,
6720,10.1021/ac202335u,potassium chloride,buffer salt / aptamer folding ion source,Reporter buffer optimization tested 10 mM and 50 mM KCl.,potassium chloride,0,
6721,10.1021/ac202335u,sodium chloride,PBS salt,PBS formulation contained 155 mM NaCl; Na+ was reported detrimental for HTQ-3′ but crucial for HTDQ−α-thrombin binding.,sodium chloride,0,
6722,10.1021/ac202335u,phosphate-buffered saline,assay buffer,"Protein serial dilutions were performed in PBS with 0.1% T-20; PBS formulation was 1 mM KH2PO4, 155 mM NaCl, 6 mM Na2HPO4.",phosphate buffered saline,1,
6723,10.1021/ac202335u,Tween-20,surfactant,PBST and storage buffers contained T-20/Tween-20.,polysorbate 20,0,
6724,10.1021/ac202335u,Tris-EDTA buffer,monomer solution and particle storage buffer,Monomer solutions included 3× TE; particles stored in 1× TE with Tween-20.,Tris EDTA buffer,1,
6725,10.1021/ac202335u,PEG 400,imaging medium additive,Particles were resuspended in PTET containing 25% PEG 400 for image contrast.,polyethylene glycol 400,1,
6726,10.1021/ac202335u,poly(dimethylsiloxane),microfluidic device material,Monomer solutions were loaded into a 38 μm tall PDMS microfluidic device for synthesis.,polydimethylsiloxane,1,
6727,10.1021/acssuschemeng.4c00450,N-vinylcaprolactam,monomer,PVCL-Vim microgel synthesis used 1.98 g of VCL.,N-vinylcaprolactam,0,
6728,10.1021/acssuschemeng.4c00450,N-vinylimidazole,comonomer,PVCL-Vim microgel synthesis used 143.1 μL of Vim.,N-vinylimidazole,0,
6729,10.1021/acssuschemeng.4c00450,"N,N′-Methylenebis(acrylamide)",crosslinker,PVCL-Vim microgel synthesis used 48.6 mg of BIS.,"N,N'-Methylenebisacrylamide",0,
6730,10.1021/acssuschemeng.4c00450,"2,2′-azobis(2-methylpropionamidine)-dihydrochloride",initiator,AMPA was dissolved in water and added to initiate polymerization.,"2,2'-azobis(2-methylpropionamidine) dihydrochloride",0,
6731,10.1021/acssuschemeng.4c00450,silica nanoparticles,filler/support,Nonporous SNPs with an average particle size of 20 nm were embedded in PVCL-Vim and used to immobilize SiBP-tagged enzymes.,silicon dioxide,0,
6732,10.1021/acssuschemeng.4c00450,NADH,cofactor cargo,Negatively charged NADH was immobilized in PVCL-Vim through electrostatic interactions/ion exchanges.,NADH,0,
6733,10.1021/acssuschemeng.4c00450,NAD+,cofactor,NAD+ was necessary for the initial ADH cascade step but was little adsorbed onto PVCL-Vim because of weak electrostatic interactions.,NAD+,0,
6734,10.1021/acssuschemeng.4c00450,(S)-2-hexanol,substrate,Used as substrate in the ADH-AmDH cascade reaction.,(S)-2-hexanol,0,
6735,10.1021/acssuschemeng.4c00450,2-hexanone,reaction intermediate/trigger additive,Added at 0.5 mM to trigger the cascade reaction.,2-hexanone,0,
6736,10.1021/acssuschemeng.4c00450,NH4Cl,buffer/ammonium source,Cascade reactions were conducted in 2 M NH4Cl buffer at pH 8.7.,ammonium chloride,0,
6737,10.1021/acssuschemeng.4c00450,urea,denaturant challenge,Stability was tested against 8 M urea.,urea,0,
6738,10.1021/acsomega.0c06327,2-methacryloyloxyethyl phosphorylcholine,MPC monomer / zwitterionic antifouling surface unit,Cross-linked polymer layer composed of MPC; MPC unit provides phosphorylcholine groups and hydration structure.,2-methacryloyloxyethyl phosphorylcholine,0,
6739,10.1021/acsomega.0c06327,polydimethylsiloxane monomethacrylate,base monomer,Used in MPC polymer-modified lens material and base substrate.,polydimethylsiloxane monomethacrylate,1,
6740,10.1021/acsomega.0c06327,glycerol-functionalized polydimethylsiloxane dimethacrylate,base monomer,Used in MPC polymer-modified lens material and base substrate.,glycerol-functionalized polydimethylsiloxane dimethacrylate,1,
6741,10.1021/acsomega.0c06327,N-vinylpyrrolidone,hydrophilic monomer,Used in the base substrate and some comparator silicone hydrogels.,N-vinylpyrrolidone,0,
6742,10.1021/acsomega.0c06327,tetraethylene glycol dimethacrylate,crosslinker / base monomer,Listed as TEGDMA in the base substrate and senofilcon C.,tetraethylene glycol dimethacrylate,0,
6743,10.1021/acsomega.0c06327,methyl methacrylate,base monomer,Used in MPC polymer-modified lens material and base substrate.,methyl methacrylate,0,
6744,10.1021/acsomega.0c06327,ethylene glycol methyl ether methacrylate,base monomer,Used in MPC polymer-modified lens material and base substrate; table abbreviation EGMEMA.,ethylene glycol methyl ether methacrylate,0,
6745,10.1021/acsomega.0c06327,poly(methacrylic acid),interpenetrating anchoring layer,Base substrate was put into poly(methacrylic acid) solution to produce an interpenetrating anchoring layer.,poly(methacrylic acid),1,
6746,10.1021/acsomega.0c06327,polyaminoamide-epichlorohydrin,crosslinking reagent,PAE reacts with carboxylic groups in poly(methacrylic acid) and PMA to form stable amide-bond cross-linking.,polyaminoamide epichlorohydrin,1,
6747,10.1021/acsomega.0c06327,poly(MPC-co-2-aminoethyl methacrylate),MPC polymer surface modifier,Aqueous solution contained PMA having MPC units and amino groups.,poly(2-methacryloyloxyethyl phosphorylcholine-co-2-aminoethyl methacrylate),1,
6748,10.1021/acsomega.0c06327,2-aminoethyl methacrylate,comonomer in PMA,Part of poly(MPC-co-2-aminoethyl methacrylate).,2-aminoethyl methacrylate,0,
6749,10.1021/acsomega.0c06327,"2,2'-azobisisobutyronitrile",radical initiator,Used as initiator for base substrate radical polymerization.,"2,2'-azobisisobutyronitrile",0,
6750,10.1021/acsomega.0c06327,poly(N-vinylpyrrolidone),wetting reagent / comparator lens component,Listed as PVP wetting reagent for senofilcon C.,poly(N-vinylpyrrolidone),1,
6751,10.1021/acsomega.0c06327,[methyl bis(trimethylsiloxy)silyl] propyl glycerol methacrylate,silicone hydrogel monomer,Listed as SiGMA in senofilcon C.,[methyl bis(trimethylsiloxy)silyl] propyl glycerol methacrylate,1,
6752,10.1021/acsomega.0c06327,"N,N-dimethylacrylamide",hydrophilic monomer,Listed as DMA in senofilcon C and samfilcon A.,"N,N-dimethylacrylamide",0,
6753,10.1021/acsomega.0c06327,2-hydroxyethyl methacrylate,hydrophilic monomer,Listed as HEMA in senofilcon C and samfilcon A.,2-hydroxyethyl methacrylate,0,
6754,10.1002/term.1584,hyaluronan,hydrogel polymer backbone,HA is the negatively charged polysaccharide basis for the injectable hydrogel.,hyaluronic acid,0,
6755,10.1002/term.1584,aldehyde derivative of hyaluronan,hydrogel component A,HAA was dissolved at 15 mg/mL in PBS and mixed with PVAH to form hydrogel.,aldehyde modified hyaluronic acid,1,
6756,10.1002/term.1584,hydrazide derivative of poly(vinyl alcohol),hydrogel component B/crosslinking polymer,PVAH was dissolved and mixed with HAA to form the injectable hydrogel.,polyvinyl alcohol hydrazide,1,
6757,10.1002/term.1584,poly(vinyl alcohol),hydrogel polymer backbone precursor,Hydrazide derivative of PVA was used as one hydrogel component.,polyvinyl alcohol,0,
6758,10.1002/term.1584,chloramine-T,radioiodination reagent,Used for direct radio-iodination of rhBMP-2.,chloramine-T,0,
6759,10.1002/term.1584,sodium metabisulphite,radioiodination quench reagent,Added to quench the iodination reaction.,sodium metabisulfite,0,
6760,10.1002/term.1584,iodine-125,radiolabel,125I was used to label rhBMP-2 for gamma-counting measurements.,iodine-125,0,
6761,10.1002/term.1584,PBS,buffer/release medium,PBS pH 7.4 was used as release medium and for hydrogel component preparation.,phosphate buffered saline,0,
6762,10.1002/term.1584,glycine,formulation buffer component,Supplier formulation buffer contained 2.5% glycine.,glycine,0,
6763,10.1002/term.1584,sucrose,formulation buffer component,Supplier formulation buffer contained 0.5% sucrose.,sucrose,0,
