Repository: sunyrain/PHA

# PHA Protein-Hydrogel Adsorption Dataset

Generated: 2026-07-05T11:36:45

## Scope

This curated package organizes literature-derived protein-hydrogel adsorption, binding, immobilization, antifouling, and related biointerface records extracted from the local PHA corpus.

The primary unit is one record:

`paper + hydrogel/sample + protein/mixture + experimental condition + measured outcome`

## Contents

- `data/sources.csv`: article-level metadata, extraction status, and curation decision.
- `data/records_flat.csv`: flattened record-level table with provenance, hydrogel, protein, condition, outcome, mechanism, and quality fields.

File: data/curated/pha_scientific_dataset_20260705/data/record_standardization.csv (part 36 of 37)
"record_id","doi","interaction_type","is_covalent_binding","experiment_mode_primary","experiment_mode_detail","application_context","comparable_target_class","model_ready","model_ready_blocker","manual_review_priority","q5_protein_evidence_flag","q5_triage_action","standardization_rules_version"
"PHA-32b1ecd502-008","10.1080/10826076.2020.1780606","covalent_immobilization","yes","surface","other","protein_immobilization","strong","False","missing_key_experiment_condition;low_source_quality","high","False","not_applicable","curated_release_20260707"
"PHA-32b1ecd502-009","10.1080/10826076.2020.1780606","selective_adsorption","no","column","other","purification","not_comparable","False","missing_key_experiment_condition;not_strong_or_medium_comparable;missing_or_unnormalizable_unit;low_source_quality","low","False","not_applicable","curated_release_20260707"
"PHA-32b1ecd502-010","10.1080/10826076.2020.1780606","covalent_immobilization","yes","surface","other","purification","strong","False","missing_key_experiment_condition;low_source_quality","high","True","not_applicable","curated_release_20260707"
"PHA-32b1ecd502-011","10.1080/10826076.2020.1780606","selective_adsorption","no","surface","other","biointerface_adsorption","strong","False","missing_key_experiment_condition;low_source_quality","high","False","not_applicable","curated_release_20260707"
"PHA-32b1ecd502-012","10.1080/10826076.2020.1780606","selective_adsorption","no","hemocompatibility","other","purification","medium","False","missing_key_experiment_condition;low_source_quality","high","True","not_applicable","curated_release_20260707"
"PHA-32b1ecd502-013","10.1080/10826076.2020.1780606","selective_adsorption","no","hemocompatibility","other","hemocompatibility","strong","False","missing_key_experiment_condition;low_source_quality","high","True","not_applicable","curated_release_20260707"
"PHA-32b1ecd502-014","10.1080/10826076.2020.1780606","selective_adsorption","no","column","other","purification","strong","False","missing_key_experiment_condition;low_source_quality","high","True","not_applicable","curated_release_20260707"
"PHA-32b1ecd502-015","10.1080/10826076.2020.1780606","selective_adsorption","no","hemocompatibility","other","hemocompatibility","not_comparable","False","missing_key_experiment_condition;not_strong_or_medium_comparable;low_source_quality","medium","True","not_applicable","curated_release_20260707"
"PHA-32b1ecd502-016","10.1080/10826076.2020.1780606","selective_adsorption","no","surface","other","purification","not_comparable","False","not_strong_or_medium_comparable;missing_or_unnormalizable_unit;low_source_quality","medium","True","not_applicable","curated_release_20260707"
"PHA-32b1ecd502-017","10.1080/10826076.2020.1780606","selective_adsorption","no","surface","fluorescence_surface_quantification","biointerface_adsorption","medium","False","low_source_quality","high","True","not_applicable","curated_release_20260707"
"PHA-32b1ecd502-018","10.1080/10826076.2020.1780606","selective_adsorption","no","hemocompatibility","other","hemocompatibility","strong","False","missing_key_experiment_condition;low_source_quality","high","True","not_applicable","curated_release_20260707"
"PHA-32b1ecd502-019","10.1080/10826076.2020.1780606","selective_adsorption","no","column","other","biointerface_adsorption","strong","False","missing_key_experiment_condition;low_source_quality","high","True","not_applicable","curated_release_20260707"
"PHA-ea9d05d49a-001","10.1080/14686996.2016.1189798","entrapment","no","hemocompatibility","fluorescence_surface_quantification","protein_immobilization","weak","False","not_strong_or_medium_comparable","medium","True","not_applicable","curated_release_20260707"
"PHA-ea9d05d49a-002","10.1080/14686996.2016.1189798","affinity_binding","no","hemocompatibility","surface_fouling_assay","hemocompatibility","weak","False","not_strong_or_medium_comparable","medium","True","not_applicable","curated_release_20260707"
"PHA-ea9d05d49a-003","10.1080/14686996.2016.1189798","affinity_binding","no","other","other","biointerface_adsorption","not_comparable","False","not_strong_or_medium_comparable;missing_or_unnormalizable_unit;low_source_quality","medium","True","not_applicable","curated_release_20260707"
"PHA-27cbde2c34-001","10.1080/15422119.2013.795902","entrapment","no","immobilization","other","protein_immobilization","not_comparable","False","missing_key_experiment_condition;not_strong_or_medium_comparable;missing_or_unnormalizable_unit;low_source_quality","medium","False","not_applicable","curated_release_20260707"
"PHA-27cbde2c34-002","10.1080/15422119.2013.795902","affinity_binding","no","column","other","purification","not_comparable","False","not_strong_or_medium_comparable;low_source_quality","medium","False","not_applicable","curated_release_20260707"
"PHA-27cbde2c34-003","10.1080/15422119.2013.795902","covalent_immobilization","yes","column","other","purification","not_comparable","False","not_strong_or_medium_comparable;missing_or_unnormalizable_unit;low_source_quality","medium","True","not_applicable","curated_release_20260707"
"PHA-27cbde2c34-004","10.1080/15422119.2013.795902","physical_adsorption","no","batch","batch_adsorption_equilibrium","purification","strong","False","missing_key_experiment_condition;low_source_quality","high","False","not_applicable","curated_release_20260707"
"PHA-27cbde2c34-005","10.1080/15422119.2013.795902","unknown","unclear","immobilization","other","protein_immobilization","medium","False","low_source_quality","high","False","not_applicable","curated_release_20260707"
"PHA-3f04485e35-001","10.1080/19420862.2023.2218951","entrapment","no","surface","fluorescence_surface_quantification","purification","not_comparable","False","not_strong_or_medium_comparable;missing_or_unnormalizable_unit","medium","True","not_applicable","curated_release_20260707"
"PHA-3f04485e35-002","10.1080/19420862.2023.2218951","entrapment","no","batch","fluorescence_surface_quantification","purification","strong","False","missing_or_unnormalizable_unit","high","True","not_applicable","curated_release_20260707"
"PHA-3f04485e35-003","10.1080/19420862.2023.2218951","entrapment","no","batch","fluorescence_surface_quantification","purification","strong","False","missing_or_unnormalizable_unit","high","True","not_applicable","curated_release_20260707"
"PHA-3f04485e35-004","10.1080/19420862.2023.2218951","entrapment","no","batch","batch_adsorption_equilibrium","purification","not_comparable","False","not_strong_or_medium_comparable","medium","True","not_applicable","curated_release_20260707"
"PHA-3f04485e35-005","10.1080/19420862.2023.2218951","entrapment","no","batch","batch_adsorption_equilibrium","purification","not_comparable","False","not_strong_or_medium_comparable;missing_or_unnormalizable_unit","medium","True","not_applicable","curated_release_20260707"
"PHA-0f438ebe5b-001","10.3390/app8101941","affinity_binding","no","batch","fluorescence_surface_quantification","purification","medium","True","ready","high","True","not_applicable","curated_release_20260707"
"PHA-0f438ebe5b-002","10.3390/app8101941","affinity_binding","no","batch","fluorescence_surface_quantification","purification","not_comparable","False","not_strong_or_medium_comparable","medium","True","not_applicable","curated_release_20260707"
"PHA-0f438ebe5b-003","10.3390/app8101941","affinity_binding","no","batch","fluorescence_surface_quantification","purification","not_comparable","False","not_strong_or_medium_comparable","medium","True","not_applicable","curated_release_20260707"
"PHA-0f438ebe5b-004","10.3390/app8101941","entrapment","no","batch","fluorescence_surface_quantification","purification","medium","True","ready","high","True","not_applicable","curated_release_20260707"
"PHA-0f438ebe5b-005","10.3390/app8101941","entrapment","no","batch","fluorescence_surface_quantification","purification","not_comparable","False","not_strong_or_medium_comparable","medium","True","not_applicable","curated_release_20260707"
"PHA-0f438ebe5b-006","10.3390/app8101941","entrapment","no","hemocompatibility","fluorescence_surface_quantification","purification","not_comparable","False","not_strong_or_medium_comparable","medium","True","not_applicable","curated_release_20260707"
"PHA-0f438ebe5b-007","10.3390/app8101941","entrapment","no","hemocompatibility","fluorescence_surface_quantification","purification","not_comparable","False","not_strong_or_medium_comparable","high","True","not_applicable","curated_release_20260707"
"PHA-c863b4f641-001","10.3390/biomimetics10120798","entrapment","no","immobilization","fluorescence_surface_quantification","protein_immobilization","not_comparable","False","not_strong_or_medium_comparable;missing_or_unnormalizable_unit","medium","True","not_applicable","curated_release_20260707"
"PHA-c863b4f641-002","10.3390/biomimetics10120798","affinity_binding","no","batch","fluorescence_surface_quantification","biointerface_adsorption","not_comparable","False","not_strong_or_medium_comparable;missing_or_unnormalizable_unit","medium","False","not_applicable","curated_release_20260707"
"PHA-8ee19f4274-001","10.3390/bios15050326","physical_adsorption","no","surface","fluorescence_surface_quantification","purification","not_comparable","False","not_strong_or_medium_comparable;missing_or_unnormalizable_unit","low","True","not_applicable","curated_release_20260707"
"PHA-8ee19f4274-002","10.3390/bios15050326","affinity_binding","no","surface","fluorescence_surface_quantification","purification","not_comparable","False","not_strong_or_medium_comparable;missing_or_unnormalizable_unit;low_source_quality","medium","True","not_applicable","curated_release_20260707"
"PHA-8ee19f4274-003","10.3390/bios15050326","affinity_binding","no","surface","fluorescence_surface_quantification","purification","weak","False","not_strong_or_medium_comparable","medium","True","not_applicable","curated_release_20260707"
"PHA-8ee19f4274-004","10.3390/bios15050326","unknown","unclear","surface","fluorescence_surface_quantification","purification","weak","False","not_strong_or_medium_comparable","high","True","not_applicable","curated_release_20260707"
"PHA-8ee19f4274-005","10.3390/bios15050326","unknown","unclear","surface","fluorescence_surface_quantification","purification","weak","False","not_strong_or_medium_comparable;missing_or_unnormalizable_unit","high","True","not_applicable","curated_release_20260707"
"PHA-8ee19f4274-006","10.3390/bios15050326","physical_adsorption","no","surface","fluorescence_surface_quantification","purification","not_comparable","False","not_strong_or_medium_comparable;missing_or_unnormalizable_unit","low","True","not_applicable","curated_release_20260707"
"PHA-fd44b88c00-001","10.3390/coatings9040218","antifouling_low_adsorption","no","biofouling","surface_fouling_assay","purification","medium","True","ready","high","True","not_applicable","curated_release_20260707"
"PHA-fd44b88c00-002","10.3390/coatings9040218","antifouling_low_adsorption","no","biofouling","surface_fouling_assay","purification","medium","True","ready","high","True","not_applicable","curated_release_20260707"
"PHA-4b9d048a6f-001","10.3390/foods15010009","physical_adsorption","no","surface","other","biointerface_adsorption","strong","True","ready","high","True","not_applicable","curated_release_20260707"
"PHA-4b9d048a6f-002","10.3390/foods15010009","physical_adsorption","no","surface","other","biointerface_adsorption","strong","True","ready","high","True","not_applicable","curated_release_20260707"
"PHA-4b9d048a6f-003","10.3390/foods15010009","physical_adsorption","no","surface","other","biointerface_adsorption","strong","True","ready","high","True","not_applicable","curated_release_20260707"
"PHA-13768bf149-001","10.3390/gels10030200","physical_adsorption","no","batch","batch_adsorption_kinetics","mechanism_study","strong","True","ready","high","True","not_applicable","curated_release_20260707"
"PHA-13768bf149-002","10.3390/gels10030200","affinity_binding","no","surface","batch_adsorption_kinetics","mechanism_study","strong","True","ready","high","True","not_applicable","curated_release_20260707"
"PHA-13768bf149-003","10.3390/gels10030200","physical_adsorption","no","batch","batch_adsorption_kinetics","mechanism_study","strong","True","ready","high","True","not_applicable","curated_release_20260707"
"PHA-13768bf149-004","10.3390/gels10030200","affinity_binding","no","surface","batch_adsorption_kinetics","mechanism_study","strong","True","ready","high","True","not_applicable","curated_release_20260707"
"PHA-13768bf149-005","10.3390/gels10030200","physical_adsorption","no","batch","batch_adsorption_isotherm","mechanism_study","strong","True","ready","high","True","not_applicable","curated_release_20260707"
"PHA-13768bf149-006","10.3390/gels10030200","affinity_binding","no","surface","batch_adsorption_isotherm","mechanism_study","strong","True","ready","high","True","not_applicable","curated_release_20260707"
"PHA-13768bf149-007","10.3390/gels10030200","physical_adsorption","no","batch","batch_adsorption_isotherm","mechanism_study","strong","True","ready","high","True","not_applicable","curated_release_20260707"
"PHA-13768bf149-008","10.3390/gels10030200","affinity_binding","no","surface","batch_adsorption_isotherm","mechanism_study","strong","True","ready","high","True","not_applicable","curated_release_20260707"
"PHA-13768bf149-009","10.3390/gels10030200","entrapment","no","batch","batch_adsorption_equilibrium","protein_immobilization","strong","True","ready","high","True","not_applicable","curated_release_20260707"
"PHA-13768bf149-010","10.3390/gels10030200","entrapment","no","batch","batch_adsorption_equilibrium","protein_immobilization","strong","True","ready","high","True","not_applicable","curated_release_20260707"
"PHA-13768bf149-011","10.3390/gels10030200","entrapment","no","batch","batch_adsorption_equilibrium","protein_immobilization","strong","True","ready","high","True","not_applicable","curated_release_20260707"
"PHA-13768bf149-012","10.3390/gels10030200","entrapment","no","surface","other","protein_immobilization","strong","True","ready","high","True","not_applicable","curated_release_20260707"
"PHA-817cce214d-001","10.3390/gels10030201","physical_adsorption","no","batch","batch_adsorption_equilibrium","biointerface_adsorption","strong","True","ready","high","True","not_applicable","curated_release_20260707"
"PHA-817cce214d-002","10.3390/gels10030201","physical_adsorption","no","batch","batch_adsorption_kinetics","mechanism_study","strong","True","ready","high","True","not_applicable","curated_release_20260707"
"PHA-817cce214d-003","10.3390/gels10030201","entrapment","no","other","other","protein_immobilization","weak","False","not_strong_or_medium_comparable","medium","True","not_applicable","curated_release_20260707"
"PHA-e78d225856-001","10.3390/gels10050320","entrapment","no","biofouling","surface_fouling_assay","antifouling","not_comparable","False","not_strong_or_medium_comparable;low_source_quality","medium","True","keep","curated_release_20260707"
"PHA-ccb18b5a2d-001","10.3390/gels10070472","nonspecific_adsorption","no","hemocompatibility","static_incubation","hemocompatibility","strong","True","ready","high","True","not_applicable","curated_release_20260707"
"PHA-ccb18b5a2d-002","10.3390/gels10070472","nonspecific_adsorption","no","hemocompatibility","static_incubation","hemocompatibility","strong","True","ready","high","True","not_applicable","curated_release_20260707"
"PHA-ccb18b5a2d-003","10.3390/gels10070472","nonspecific_adsorption","no","hemocompatibility","static_incubation","hemocompatibility","not_comparable","False","not_strong_or_medium_comparable;low_source_quality","medium","True","not_applicable","curated_release_20260707"
"PHA-ccb18b5a2d-004","10.3390/gels10070472","nonspecific_adsorption","no","hemocompatibility","static_incubation","hemocompatibility","not_comparable","False","not_strong_or_medium_comparable;low_source_quality","medium","True","not_applicable","curated_release_20260707"
"PHA-ccb18b5a2d-005","10.3390/gels10070472","nonspecific_adsorption","no","hemocompatibility","static_incubation","hemocompatibility","weak","False","not_strong_or_medium_comparable","high","True","not_applicable","curated_release_20260707"
"PHA-ccb18b5a2d-006","10.3390/gels10070472","physical_adsorption","no","hemocompatibility","static_incubation","hemocompatibility","strong","True","ready","high","True","not_applicable","curated_release_20260707"
"PHA-ccb18b5a2d-007","10.3390/gels10070472","physical_adsorption","no","surface","static_incubation","purification","strong","False","low_source_quality","high","True","not_applicable","curated_release_20260707"
"PHA-ccb18b5a2d-008","10.3390/gels10070472","nonspecific_adsorption","no","hemocompatibility","other","hemocompatibility","not_comparable","False","not_strong_or_medium_comparable","high","True","not_applicable","curated_release_20260707"
"PHA-ccb18b5a2d-009","10.3390/gels10070472","unknown","unclear","hemocompatibility","other","hemocompatibility","weak","False","not_strong_or_medium_comparable","high","True","not_applicable","curated_release_20260707"
"PHA-ccb18b5a2d-010","10.3390/gels10070472","unknown","unclear","hemocompatibility","other","hemocompatibility","weak","False","not_strong_or_medium_comparable","high","True","not_applicable","curated_release_20260707"
"PHA-ccb18b5a2d-011","10.3390/gels10070472","unknown","unclear","hemocompatibility","other","hemocompatibility","weak","False","not_strong_or_medium_comparable","high","True","not_applicable","curated_release_20260707"
"PHA-54532fb2e6-001","10.3390/gels10100647","nonspecific_adsorption","no","surface","static_incubation","biointerface_adsorption","strong","True","ready","high","True","not_applicable","curated_release_20260707"
"PHA-54532fb2e6-002","10.3390/gels10100647","nonspecific_adsorption","no","surface","static_incubation","biointerface_adsorption","strong","True","ready","high","True","not_applicable","curated_release_20260707"
"PHA-54532fb2e6-003","10.3390/gels10100647","nonspecific_adsorption","no","surface","static_incubation","biointerface_adsorption","strong","True","ready","high","True","not_applicable","curated_release_20260707"
"PHA-54532fb2e6-004","10.3390/gels10100647","nonspecific_adsorption","no","surface","static_incubation","biointerface_adsorption","strong","True","ready","high","True","not_applicable","curated_release_20260707"
"PHA-54532fb2e6-005","10.3390/gels10100647","nonspecific_adsorption","no","surface","static_incubation","biointerface_adsorption","strong","True","ready","high","True","not_applicable","curated_release_20260707"
"PHA-54532fb2e6-006","10.3390/gels10100647","nonspecific_adsorption","no","surface","static_incubation","biointerface_adsorption","strong","True","ready","high","True","not_applicable","curated_release_20260707"
"PHA-54532fb2e6-007","10.3390/gels10100647","antifouling_low_adsorption","no","biofouling","surface_fouling_assay","antifouling","strong","True","ready","high","True","keep","curated_release_20260707"
"PHA-54532fb2e6-008","10.3390/gels10100647","antifouling_low_adsorption","no","biofouling","surface_fouling_assay","antifouling","strong","True","ready","high","True","keep","curated_release_20260707"
"PHA-7ee22be74c-001","10.3390/gels11060402","covalent_immobilization","yes","other","other","protein_immobilization","medium","True","ready","high","True","not_applicable","curated_release_20260707"
"PHA-7ee22be74c-002","10.3390/gels11060402","covalent_immobilization","yes","other","other","protein_immobilization","medium","True","ready","high","True","not_applicable","curated_release_20260707"
"PHA-7ee22be74c-003","10.3390/gels11060402","covalent_immobilization","yes","other","other","purification","medium","True","ready","high","True","not_applicable","curated_release_20260707"
"PHA-371ff091cb-001","10.3390/gels11120984","affinity_binding","no","hemocompatibility","static_incubation","hemocompatibility","strong","True","ready","high","True","not_applicable","curated_release_20260707"
"PHA-371ff091cb-002","10.3390/gels11120984","affinity_binding","no","hemocompatibility","static_incubation","hemocompatibility","strong","True","ready","high","True","not_applicable","curated_release_20260707"
"PHA-371ff091cb-003","10.3390/gels11120984","affinity_binding","no","hemocompatibility","static_incubation","hemocompatibility","strong","True","ready","high","True","not_applicable","curated_release_20260707"
"PHA-371ff091cb-004","10.3390/gels11120984","affinity_binding","no","hemocompatibility","static_incubation","hemocompatibility","strong","True","ready","high","True","not_applicable","curated_release_20260707"
"PHA-371ff091cb-005","10.3390/gels11120984","affinity_binding","no","batch","static_incubation","biointerface_adsorption","strong","True","ready","high","True","not_applicable","curated_release_20260707"
"PHA-371ff091cb-006","10.3390/gels11120984","affinity_binding","no","batch","static_incubation","biointerface_adsorption","strong","True","ready","high","True","not_applicable","curated_release_20260707"
"PHA-371ff091cb-007","10.3390/gels11120984","affinity_binding","no","batch","static_incubation","biointerface_adsorption","strong","True","ready","high","True","not_applicable","curated_release_20260707"
"PHA-371ff091cb-008","10.3390/gels11120984","affinity_binding","no","batch","static_incubation","biointerface_adsorption","strong","True","ready","high","True","not_applicable","curated_release_20260707"
"PHA-371ff091cb-009","10.3390/gels11120984","affinity_binding","no","hemocompatibility","static_incubation","hemocompatibility","strong","False","low_source_quality","high","True","not_applicable","curated_release_20260707"
"PHA-65b1de360b-001","10.3390/gels4010009","physical_adsorption","no","batch","fluorescence_surface_quantification","biointerface_adsorption","not_comparable","False","not_strong_or_medium_comparable;missing_or_unnormalizable_unit","medium","True","not_applicable","curated_release_20260707"
"PHA-65b1de360b-002","10.3390/gels4010009","physical_adsorption","no","other","fluorescence_surface_quantification","mechanism_study","not_comparable","False","not_strong_or_medium_comparable","medium","True","not_applicable","curated_release_20260707"
"PHA-65b1de360b-003","10.3390/gels4010009","physical_adsorption","no","batch","batch_adsorption_equilibrium","other","not_comparable","False","not_strong_or_medium_comparable","medium","True","not_applicable","curated_release_20260707"
"PHA-65b1de360b-004","10.3390/gels4010009","physical_adsorption","no","other","other","biointerface_adsorption","not_comparable","False","not_strong_or_medium_comparable;missing_or_unnormalizable_unit","medium","True","not_applicable","curated_release_20260707"
"PHA-65b1de360b-005","10.3390/gels4010009","physical_adsorption","no","batch","batch_adsorption_equilibrium","other","not_comparable","False","not_strong_or_medium_comparable","medium","True","not_applicable","curated_release_20260707"
"PHA-65b1de360b-006","10.3390/gels4010009","entrapment","no","other","other","protein_immobilization","not_comparable","False","not_strong_or_medium_comparable;missing_or_unnormalizable_unit","medium","True","not_applicable","curated_release_20260707"
"PHA-753d969e82-001","10.3390/gels6010004","affinity_binding","no","column","other","biointerface_adsorption","strong","True","ready","high","True","not_applicable","curated_release_20260707"
"PHA-753d969e82-002","10.3390/gels6010004","affinity_binding","no","column","other","biointerface_adsorption","strong","True","ready","high","True","not_applicable","curated_release_20260707"
"PHA-753d969e82-003","10.3390/gels6010004","affinity_binding","no","column","other","biointerface_adsorption","strong","True","ready","high","True","not_applicable","curated_release_20260707"
"PHA-753d969e82-004","10.3390/gels6010004","affinity_binding","no","column","other","biointerface_adsorption","strong","True","ready","high","True","not_applicable","curated_release_20260707"
"PHA-753d969e82-005","10.3390/gels6010004","affinity_binding","no","column","other","purification","medium","True","ready","high","True","not_applicable","curated_release_20260707"
"PHA-753d969e82-006","10.3390/gels6010004","affinity_binding","no","column","other","purification","weak","False","not_strong_or_medium_comparable;low_source_quality","medium","True","not_applicable","curated_release_20260707"
"PHA-753d969e82-007","10.3390/gels6010004","covalent_immobilization","yes","column","other","protein_immobilization","strong","True","ready","high","True","not_applicable","curated_release_20260707"
"PHA-183ebb7d64-001","10.3390/gels7030113","physical_adsorption","no","hemocompatibility","batch_adsorption_equilibrium","hemocompatibility","medium","True","ready","high","True","not_applicable","curated_release_20260707"
"PHA-183ebb7d64-002","10.3390/gels7030113","physical_adsorption","no","hemocompatibility","batch_adsorption_equilibrium","hemocompatibility","medium","True","ready","high","True","not_applicable","curated_release_20260707"
"PHA-183ebb7d64-003","10.3390/gels7030113","physical_adsorption","no","hemocompatibility","batch_adsorption_equilibrium","hemocompatibility","weak","False","not_strong_or_medium_comparable;low_source_quality","medium","True","not_applicable","curated_release_20260707"
"PHA-183ebb7d64-004","10.3390/gels7030113","physical_adsorption","no","hemocompatibility","batch_adsorption_equilibrium","hemocompatibility","weak","False","not_strong_or_medium_comparable;low_source_quality","medium","True","not_applicable","curated_release_20260707"
"PHA-183ebb7d64-005","10.3390/gels7030113","physical_adsorption","no","hemocompatibility","batch_adsorption_equilibrium","hemocompatibility","weak","False","not_strong_or_medium_comparable;low_source_quality","medium","True","not_applicable","curated_release_20260707"
"PHA-2a36c40cd9-001","10.3390/gels8010046","antifouling_low_adsorption","no","biofouling","surface_fouling_assay","antifouling","strong","False","low_source_quality","high","True","keep","curated_release_20260707"
"PHA-2a36c40cd9-002","10.3390/gels8010046","antifouling_low_adsorption","no","biofouling","surface_fouling_assay","antifouling","strong","False","low_source_quality","high","True","keep","curated_release_20260707"
"PHA-2a36c40cd9-003","10.3390/gels8010046","antifouling_low_adsorption","no","biofouling","surface_fouling_assay","antifouling","not_comparable","False","missing_key_experiment_condition;not_strong_or_medium_comparable;missing_or_unnormalizable_unit;low_source_quality","low","True","keep","curated_release_20260707"
"PHA-2a36c40cd9-004","10.3390/gels8010046","antifouling_low_adsorption","no","biofouling","surface_fouling_assay","antifouling","not_comparable","False","not_strong_or_medium_comparable;missing_or_unnormalizable_unit;low_source_quality","low","True","keep","curated_release_20260707"
"PHA-2a36c40cd9-005","10.3390/gels8010046","antifouling_low_adsorption","no","QCM_SPR","QCM_D","antifouling","not_comparable","False","missing_key_experiment_condition;not_strong_or_medium_comparable;missing_or_unnormalizable_unit;low_source_quality","low","True","keep","curated_release_20260707"
"PHA-2a36c40cd9-006","10.3390/gels8010046","antifouling_low_adsorption","no","hemocompatibility","surface_fouling_assay","antifouling","weak","False","missing_key_experiment_condition;not_strong_or_medium_comparable;low_source_quality","medium","True","keep","curated_release_20260707"
"PHA-2a36c40cd9-007","10.3390/gels8010046","antifouling_low_adsorption","no","hemocompatibility","surface_fouling_assay","antifouling","not_comparable","False","not_strong_or_medium_comparable;missing_or_unnormalizable_unit;low_source_quality","low","True","keep","curated_release_20260707"
"PHA-2a36c40cd9-008","10.3390/gels8010046","antifouling_low_adsorption","no","hemocompatibility","surface_fouling_assay","antifouling","not_comparable","False","not_strong_or_medium_comparable;missing_or_unnormalizable_unit;low_source_quality","low","True","keep","curated_release_20260707"
"PHA-2a36c40cd9-009","10.3390/gels8010046","antifouling_low_adsorption","no","hemocompatibility","surface_fouling_assay","antifouling","not_comparable","False","missing_key_experiment_condition;not_strong_or_medium_comparable;missing_or_unnormalizable_unit;low_source_quality","low","True","keep","curated_release_20260707"
"PHA-ce37224c90-001","10.3390/gels8080501","covalent_immobilization","yes","column","other","protein_immobilization","strong","True","ready","high","True","not_applicable","curated_release_20260707"
"PHA-ce37224c90-002","10.3390/gels8080501","covalent_immobilization","yes","column","other","purification","medium","True","ready","high","True","not_applicable","curated_release_20260707"
"PHA-8956dae804-001","10.3390/gels8100653","antifouling_low_adsorption","no","surface","static_incubation","antifouling","weak","False","not_strong_or_medium_comparable","medium","True","keep","curated_release_20260707"
"PHA-8956dae804-002","10.3390/gels8100653","antifouling_low_adsorption","no","surface","fluorescence_surface_quantification","antifouling","not_comparable","False","not_strong_or_medium_comparable;missing_or_unnormalizable_unit","medium","True","keep","curated_release_20260707"
"PHA-8956dae804-003","10.3390/gels8100653","antifouling_low_adsorption","no","surface","static_incubation","antifouling","weak","False","not_strong_or_medium_comparable","medium","True","keep","curated_release_20260707"
"PHA-8956dae804-004","10.3390/gels8100653","antifouling_low_adsorption","no","surface","fluorescence_surface_quantification","antifouling","not_comparable","False","not_strong_or_medium_comparable;missing_or_unnormalizable_unit;low_source_quality","medium","True","keep","curated_release_20260707"
"PHA-8956dae804-005","10.3390/gels8100653","unknown","unclear","batch","fluorescence_surface_quantification","other","weak","False","not_strong_or_medium_comparable;missing_or_unnormalizable_unit","medium","True","not_applicable","curated_release_20260707"
"PHA-b8b8f24dc2-001","10.3390/gels9010041","covalent_immobilization","yes","immobilization","other","protein_immobilization","not_comparable","False","not_strong_or_medium_comparable;missing_or_unnormalizable_unit;low_source_quality","medium","True","not_applicable","curated_release_20260707"
"PHA-9ebcf7c406-001","10.3390/gels9040341","entrapment","no","immobilization","protein_immobilization_activity","purification","medium","True","ready","high","False","not_applicable","curated_release_20260707"
"PHA-9ebcf7c406-002","10.3390/gels9040341","entrapment","no","immobilization","other","protein_immobilization","medium","True","ready","high","False","not_applicable","curated_release_20260707"
"PHA-9ebcf7c406-003","10.3390/gels9040341","entrapment","no","column","other","purification","medium","True","ready","high","False","not_applicable","curated_release_20260707"
"PHA-9ebcf7c406-004","10.3390/gels9040341","physical_adsorption","no","column","other","purification","not_comparable","False","missing_protein_target_or_mixture;not_strong_or_medium_comparable","medium","True","not_applicable","curated_release_20260707"
"PHA-9ebcf7c406-005","10.3390/gels9040341","entrapment","no","immobilization","other","purification","medium","True","ready","high","False","not_applicable","curated_release_20260707"
"PHA-230d76d11e-001","10.3390/gels9100776","covalent_immobilization","yes","immobilization","other","protein_immobilization","strong","True","ready","high","True","not_applicable","curated_release_20260707"
"PHA-230d76d11e-002","10.3390/gels9100776","covalent_immobilization","yes","immobilization","other","protein_immobilization","weak","False","not_strong_or_medium_comparable;missing_or_unnormalizable_unit;low_source_quality","medium","True","not_applicable","curated_release_20260707"
"PHA-230d76d11e-003","10.3390/gels9100776","covalent_immobilization","yes","immobilization","other","protein_immobilization","not_comparable","False","not_strong_or_medium_comparable","medium","True","not_applicable","curated_release_20260707"
"PHA-230d76d11e-004","10.3390/gels9100776","covalent_immobilization","yes","immobilization","other","protein_immobilization","not_comparable","False","not_strong_or_medium_comparable","medium","True","not_applicable","curated_release_20260707"
"PHA-a6f9051a62-001","10.3390/gels9120968","entrapment","no","immobilization","other","protein_immobilization","weak","False","not_strong_or_medium_comparable","medium","True","not_applicable","curated_release_20260707"
"PHA-a6f9051a62-002","10.3390/gels9120968","entrapment","no","immobilization","protein_immobilization_activity","protein_immobilization","medium","True","ready","high","False","not_applicable","curated_release_20260707"
"PHA-a6f9051a62-003","10.3390/gels9120968","entrapment","no","immobilization","protein_immobilization_activity","protein_immobilization","weak","False","not_strong_or_medium_comparable","medium","False","not_applicable","curated_release_20260707"
"PHA-a6f9051a62-004","10.3390/gels9120968","entrapment","no","immobilization","protein_immobilization_activity","protein_immobilization","not_comparable","False","not_strong_or_medium_comparable;missing_or_unnormalizable_unit","medium","False","not_applicable","curated_release_20260707"
"PHA-0e77933a7b-001","10.3390/gels9120971","entrapment","no","batch","static_incubation","purification","medium","True","ready","high","True","not_applicable","curated_release_20260707"
"PHA-0e77933a7b-002","10.3390/gels9120971","entrapment","no","batch","static_incubation","purification","medium","True","ready","high","True","not_applicable","curated_release_20260707"
"PHA-0e77933a7b-003","10.3390/gels9120971","entrapment","no","batch","static_incubation","purification","strong","True","ready","high","True","not_applicable","curated_release_20260707"
"PHA-0e77933a7b-004","10.3390/gels9120971","entrapment","no","other","other","protein_immobilization","not_comparable","False","not_strong_or_medium_comparable;low_source_quality","medium","True","not_applicable","curated_release_20260707"
"PHA-0e77933a7b-005","10.3390/gels9120971","entrapment","no","hemocompatibility","other","protein_immobilization","not_comparable","False","not_strong_or_medium_comparable","high","True","not_applicable","curated_release_20260707"
"PHA-0e77933a7b-006","10.3390/gels9120971","entrapment","no","hemocompatibility","other","protein_immobilization","weak","False","not_strong_or_medium_comparable;low_source_quality","medium","True","not_applicable","curated_release_20260707"
"PHA-0e77933a7b-007","10.3390/gels9120971","entrapment","no","other","fluorescence_surface_quantification","protein_immobilization","weak","False","not_strong_or_medium_comparable","high","True","not_applicable","curated_release_20260707"
"PHA-ca97d91c21-001","10.3390/ijms21072315","entrapment","no","other","other","protein_immobilization","not_comparable","False","not_strong_or_medium_comparable","high","True","not_applicable","curated_release_20260707"
"PHA-ca97d91c21-002","10.3390/ijms21072315","covalent_immobilization","yes","other","other","protein_immobilization","not_comparable","False","not_strong_or_medium_comparable","high","True","not_applicable","curated_release_20260707"
"PHA-ca97d91c21-003","10.3390/ijms21072315","covalent_immobilization","yes","other","other","protein_immobilization","not_comparable","False","not_strong_or_medium_comparable","high","True","not_applicable","curated_release_20260707"
"PHA-ca97d91c21-004","10.3390/ijms21072315","covalent_immobilization","yes","other","other","protein_immobilization","not_comparable","False","not_strong_or_medium_comparable","high","True","not_applicable","curated_release_20260707"
"PHA-ca97d91c21-005","10.3390/ijms21072315","covalent_immobilization","yes","other","other","protein_immobilization","not_comparable","False","not_strong_or_medium_comparable","high","True","not_applicable","curated_release_20260707"
"PHA-ca97d91c21-006","10.3390/ijms21072315","covalent_immobilization","yes","surface","other","protein_immobilization","not_comparable","False","not_strong_or_medium_comparable;low_source_quality","medium","True","not_applicable","curated_release_20260707"
"PHA-92f7b8bb61-001","10.3390/ijms22189857","affinity_binding","no","column","other","purification","strong","True","ready","high","True","not_applicable","curated_release_20260707"
"PHA-92f7b8bb61-002","10.3390/ijms22189857","affinity_binding","no","immobilization","batch_adsorption_isotherm","purification","strong","True","ready","high","True","not_applicable","curated_release_20260707"
"PHA-92f7b8bb61-003","10.3390/ijms22189857","affinity_binding","no","immobilization","fluorescence_surface_quantification","purification","strong","True","ready","high","True","not_applicable","curated_release_20260707"
"PHA-92f7b8bb61-004","10.3390/ijms22189857","affinity_binding","no","column","surface_fouling_assay","biointerface_adsorption","strong","False","missing_or_unnormalizable_unit","high","True","not_applicable","curated_release_20260707"
"PHA-92f7b8bb61-005","10.3390/ijms22189857","affinity_binding","no","column","other","purification","strong","True","ready","high","True","not_applicable","curated_release_20260707"
"PHA-8ffcf4f877-001","10.3390/ijms23063388","physical_adsorption","no","surface","other","biointerface_adsorption","strong","True","ready","high","True","not_applicable","curated_release_20260707"
"PHA-8ffcf4f877-002","10.3390/ijms23063388","physical_adsorption","no","surface","other","biointerface_adsorption","strong","True","ready","high","True","not_applicable","curated_release_20260707"
"PHA-8ffcf4f877-003","10.3390/ijms23063388","nonspecific_adsorption","no","hemocompatibility","static_incubation","hemocompatibility","strong","True","ready","high","True","not_applicable","curated_release_20260707"
"PHA-8ffcf4f877-004","10.3390/ijms23063388","nonspecific_adsorption","no","hemocompatibility","static_incubation","hemocompatibility","strong","True","ready","high","True","not_applicable","curated_release_20260707"
"PHA-8ffcf4f877-005","10.3390/ijms23063388","nonspecific_adsorption","no","hemocompatibility","static_incubation","hemocompatibility","strong","True","ready","high","True","not_applicable","curated_release_20260707"
"PHA-8ffcf4f877-006","10.3390/ijms23063388","nonspecific_adsorption","no","hemocompatibility","static_incubation","hemocompatibility","strong","True","ready","high","True","not_applicable","curated_release_20260707"
"PHA-8ffcf4f877-007","10.3390/ijms23063388","physical_adsorption","no","surface","other","biointerface_adsorption","strong","True","ready","high","True","not_applicable","curated_release_20260707"
"PHA-8ffcf4f877-008","10.3390/ijms23063388","physical_adsorption","no","batch","static_incubation","biointerface_adsorption","weak","False","not_strong_or_medium_comparable;low_source_quality","medium","True","not_applicable","curated_release_20260707"
"PHA-24e70a900c-001","10.3390/ijms232314789","nonspecific_adsorption","no","hemocompatibility","other","hemocompatibility","strong","True","ready","high","True","not_applicable","curated_release_20260707"
"PHA-24e70a900c-002","10.3390/ijms232314789","nonspecific_adsorption","no","hemocompatibility","other","hemocompatibility","strong","True","ready","high","True","not_applicable","curated_release_20260707"
"PHA-24e70a900c-003","10.3390/ijms232314789","nonspecific_adsorption","no","hemocompatibility","other","hemocompatibility","strong","True","ready","high","True","not_applicable","curated_release_20260707"
"PHA-24e70a900c-004","10.3390/ijms232314789","nonspecific_adsorption","no","hemocompatibility","other","hemocompatibility","strong","True","ready","high","True","not_applicable","curated_release_20260707"
"PHA-9eaffc2302-001","10.3390/ijms24032810","physical_adsorption","no","surface","batch_adsorption_equilibrium","screening_library","weak","False","not_strong_or_medium_comparable","medium","True","not_applicable","curated_release_20260707"
