Repository: sunyrain/PHA

# PHA Protein-Hydrogel Adsorption Dataset

Generated: 2026-07-05T11:36:45

## Scope

This curated package organizes literature-derived protein-hydrogel adsorption, binding, immobilization, antifouling, and related biointerface records extracted from the local PHA corpus.

The primary unit is one record:

`paper + hydrogel/sample + protein/mixture + experimental condition + measured outcome`

## Contents

- `data/sources.csv`: article-level metadata, extraction status, and curation decision.
- `data/records_flat.csv`: flattened record-level table with provenance, hydrogel, protein, condition, outcome, mechanism, and quality fields.

File: data/curated/pha_scientific_dataset_20260705/data/special_fields.csv (part 36 of 55)
id,doi,field_name,field_value_json,why_special,evidence_text,suggested_table
3440,10.1002/admt.202101396,whole_blood_no_blocking,"""No blocking agent was required for whole-blood B4F assay due to hydrophilic hydrogel membrane.""","Indicates antifouling behavior in a complex biofluid, but without direct protein adsorption quantification.","Owing to the hydrophilic nature of the hydrogel membrane, it was not necessary to coat the membrane surface with blocking agents-for the elimination of nonspecific binding by biological molecules.",biofluid_matrix_performance
3441,10.1002/admt.202101396,membrane_dimensions,"""Fabricated membrane approximately 1.13 mm x 1.13 mm and 45 um thick; installed/swollen membrane approximately 1.5 mm x 1.5 mm and 60 um thick.""",Physical format is central to cross-flow and hydrogel membrane performance.,"The membrane's size is approximately 1.13 mm x 1.13 mm in length and 45 um in thickness. The installed membrane's size is larger than its initial size, approximately 1.5 mm x 1.5 mm in length and width, and 60 um in thickness because of its swelling in buffer and sample solutions.",hydrogel_properties
3442,10.1002/admt.202101396,modeling_parameters_reported_in_supporting_information,"""Pe approximately 10^5 in the entrance channel and 10^2 in the hydrogel for B4F fluid; modeled t_sat 8.6 min at 300 uL min-1 and 17 min at 150 uL min-1.""",The article combines experimental detection with transport-reaction modeling.,Pe approximately 10^5 in the entrance channel and 10^2 in the hydrogel for the B4F fluid... The numerical prediction (t_sat = 8.6 min for 300 uL min-1 and t_sat = 17 min for 150 uL min-1) shows good agreement with the experimental binding time.,modeling
3443,10.1016/j.biomaterials.2010.09.067,ELISA_absorbance_not_mass_adsorption,"""Protein adsorption is reported only as absorbance, not ng/cm2 or mg/g.""",Limits normalization and comparison with adsorption-capacity datasets.,"Non-specific Protein Adsorption (ELISA, absorbance)",adsorption_assay_notes
3444,10.1016/j.biomaterials.2010.09.067,surface_state_ambiguity,"""Table caption refers to hydrogels functionalized with cRGD and also states protein adsorption reflects pre-functionalized hydrogels.""",The exact surface state during fibrinogen ELISA may affect adsorption interpretation.,Cell adhesion on 17% CBMAX- and MBAA-crosslinked hydrogels functionalized with cRGD. Non-specific protein adsorption from ELISA reflects non-specific cell adhesion on pre-functionalized hydrogels.,manual_review_flags
3445,10.1016/j.biomaterials.2010.09.067,biointerface_linked_to_adsorption,"""Lower ELISA fibrinogen adsorption on CBMAX hydrogel is linked by authors to lower nonspecific cell adhesion.""",Protein adsorption outcome is used to explain cell adhesion behavior.,"As shown by ELISA, CBMAX-crosslinked hydrogels resist non-specific protein adsorption much more effectively than do MBAA-crosslinked hydrogels, and this is reflected in the lower overall number of cells adhered to the CBMAX-crosslinked hydrogels.",biointerface_response
3446,10.1002/admi.202002015,triple_modification_synergy,"""fibrin blending plus Fe-NP addition plus serum protein coating was required for strong endothelialization""",The paper's central result is a synergistic biointerface response rather than a standalone quantitative adsorption capacity.,"Only a triple, synergetic modification of the alginate coating by simultaneous fibrin blending, Fe-NP addition complemented by SPC was found to significantly improve endothelial cell viability and proliferation.",mechanism_or_design_notes
3447,10.1002/admi.202002015,albumin_colocalization_pattern,"""albumin deposition colocalized with Fe-NP along fibrin fibers""",Spatial colocalization is the main adsorption evidence and may be important for categorical modeling.,the fibrin-alginate gels enriched with Fe-NP showed an agglomerated albumin deposition that colocalized with Fe-NP along the fibrin fibers,qualitative_adsorption_patterns
3448,10.1002/admi.202002015,bioresponse_fold_increase_not_adsorption,"""2.4- to 3.0-fold increase in WST-8 viability signal for FBS-coated fibrin plus Fe-NP alginate gels""","These are quantitative outcomes but measure endothelial cell viability, not protein adsorption.",the combination of fibrin plus Fe-NP in both concentrations resulted in a significant 2.9- and 2.6-fold increase for 5 mg mL-1 fibrin and in a 3.0- and 2.4-fold increase for 10 mg mL-1 fibrin,biointerface_response
3449,10.1021/acs.langmuir.9b01420,phase_separation_not_syneresis,"""Dense phase A and dilute phase B both contain peptide self-assemblies and nanoparticles; phase B is not only water.""",The paper emphasizes that the hydrogel contraction differs from ordinary syneresis.,"The dilute phase is not only constituted of water, as it should be for syneresis, but also of supramolecular peptide self-assemblies and NPs.",phase_separation_observations
3450,10.1021/acs.langmuir.9b01420,enzyme_localization_required,"""Phase separation is observed when AP is covalently linked to nanoparticles, but not with nonfunctionalized NPs plus AP in solution at high enzyme concentration.""",This identifies enzyme localization as central to the material behavior rather than general protein adsorption.,The obtained gel remains stable over weeks without any indication of a phase separation. This indicates that the observed phase separation is intimately related to the fact that the enzymes are covalently linked to the NPs.,controls
3451,10.1021/acs.langmuir.9b01420,dense_phase_volume_contraction,"""Hydrogels from 1 mg mL-1 Fmoc-FFpY with NPs@AP at 2.5% w/v and 1.25% w/v contracted to 40% of initial volume after 10 and 20 days, respectively.""","Quantitative morphology/phase-separation outcome, not adsorption.","Hydrogels, obtained from 1 mg mL-1 Fmoc-FFpY mixed with NPs@AP at 2.5% w/v and 1.25% w/v, contracted to 40% of their initial volume after 10 and 20 days, respectively.",hydrogel_phase_contraction
3452,10.1016/j.aca.2025.344847,relative_bacterial_adhesion_rates_GC_PANI_K_ISM_ZnO_Pep,"{""E_coli_pct"": 0.34, ""S_aureus_pct"": 0.19}","Quantitative antifouling data are reported for bacteria, but not for protein adsorption.","The GC/PANI/K+-ISM/ZnO-Pep electrode demonstrates the most minimal relative bacterial adhesion rates for bacteria, with values of 0.34 % and 0.19 % for E. coli and S. aureus, respectively.",non_protein_antifouling_outcomes
3453,10.1016/j.aca.2025.344847,contact_angle_after_hydrogel_modification,"{""ZnO_hydrogel_modified_deg"": ""28.51 ± 0.16"", ""hydrogel_modified_deg"": ""24.11 ± 1.41"", ""unmodified_K_ISM_deg"": ""82.20 ± 2.04""}",Surface hydrophilicity is used as mechanistic support for antifouling behavior.,"The contact angle of the unmodified potassium ion-selective membrane was 82.20 ± 2.04°, which significantly decreased to 24.11 ± 1.41° after hydrogel modification... The incorporation of ZnO NPs slightly increased the angle to 28.51 ± 0.16°.",hydrogel_surface_properties
3454,10.1016/j.aca.2025.344847,long_term_stability_in_complex_media,"{""GC_PANI_K_ISM_ZnO_Pep_days"": {""seawater"": 9, ""sweat"": 13, ""urine"": 10}, ""GC_PANI_K_ISM_days"": {""seawater"": 5, ""sweat"": 7, ""urine"": 4}}","The hydrogel coating improves sensor stability in biofouling-prone media, but this is not a protein adsorption measurement.","GC/PANI/K+-ISM/ZnO-Pep was continuously exposed to seawater, sweat and urine, it could maintain stability for 9, 13, and 10 days, respectively.",sensor_antifouling_stability
3455,10.1021/acsami.8b08381,hydrogel_layer_thickness_stability_window,"""about or less than 5 μm""",Hydrogel layer thickness controlled mechanical stability of HCM during continuous operation.,A proper thickness of the composite hydrogel layer is around (or less than) 5 μm to ensure the stable HCM structure throughout repeated tests.,hydrogel fabrication and stability
3456,10.1021/acsami.8b08381,contact_angles_temperature_table,"{""PEGDA-NIPAM_1:1"": {""25_C"": 50.7, ""60_C"": 55.6, ""8_C"": 45.5}, ""PEGDA-NIPAM_2:1"": {""25_C"": 42.0, ""60_C"": 53.9, ""8_C"": 38.1}, ""PEGDA-NIPAM_3:1"": {""25_C"": 47.5, ""60_C"": 52.4, ""8_C"": 46.7}, ""PEGDA-NIPAM_4:1"": {""25_C"": 47.3, ""60_C"": 52.8, ""8_C"": 42.6}, ""PEGDA-NIPAM_5:1"": {""25_C"": 45.5, ""60_C"": 58.5, ""8_C"": 32.9}}",Temperature-dependent contact angles support thermo-responsive hydrogel surface behavior but are not protein adsorption measurements.,Table 1. Contact Angles under Different Temperatures of HCMs.,hydrogel surface properties
3457,10.1021/acsami.8b08381,contact_angles_pH_table,"{""pH_3.6"": {""1:1_HCM"": 37.5, ""2:1_HCM"": 33.92, ""3:1_HCM"": 33.95, ""4:1_HCM"": 30.5, ""5:1_HCM"": 41.8, ""PEGDA_HCM"": 40.3}, ""pH_4.0"": {""1:1_HCM"": 41.5, ""2:1_HCM"": 40.5, ""3:1_HCM"": 42.17, ""4:1_HCM"": 40.67, ""5:1_HCM"": 42.08, ""PEGDA_HCM"": 41.3}, ""pH_4.6"": {""1:1_HCM"": 50.67, ""2:1_HCM"": 42.0, ""3:1_HCM"": 47.5, ""4:1_HCM"": 47.25, ""5:1_HCM"": 45.4, ""PEGDA_HCM"": 44.8}}",pH-dependent contact angles support pH-responsive surface behavior.,Table 2. Contact Angles of HCMs under Different pH Values.,hydrogel surface properties
3458,10.1021/acsami.8b08381,NaCl_swelling_crystallization_test,"{""1:1_HCM"": ""long rod-like NaCl crystals"", ""3:1_HCM"": ""branched NaCl crystals"", ""5:1_HCM"": ""cross-flower NaCl crystals"", ""PEGDA_HCM"": ""square NaCl crystals; distribution density 16.9 crystals μm^-2; mean size about 0.1 μm; CV 44.5"", ""condition"": ""PEGDA, 5:1, 3:1, and 1:1 HCMs immersed in 1 M NaCl for 7 days at 14 °C, then dried at room temperature under constant humidity and pressure""}","This is an ion adsorption/mass-transfer proxy, not a protein adsorption assay.","Four kinds of HCMs were immersed into 20 mL of NaCl (1 M) for 7 days... NaCl crystals with diverse shapes, average sizes, and size distributions were obtained.",salt swelling-crystallization behavior
3459,10.1021/acsami.8b08381,continuous_MCr_feed_recipe,"{""MgCl2"": ""60 mL at 250, 300, 350, or 400 mg mL^-1"", ""NaCl"": ""1.5 g in 30 mL acetate buffer, 25 mg mL^-1"", ""flow_rates"": {""MgCl2_side"": ""0.328 mL s^-1, equivalent to 0.104 m s^-1"", ""lysozyme_side"": ""0.103 mL s^-1, equivalent to 0.131 m s^-1""}, ""glycerol"": ""1.8 g, 30 mg mL^-1"", ""lysozyme"": ""900 mg in 30 mL acetate buffer, 15 mg mL^-1"", ""temperatures_C"": [10, 14]}",Complete crystallizer recipe is needed to interpret interfacial adsorption/nucleation claims.,"The feed side of the protein membrane crystallizer consisted of lysozyme, NaCl, and glycerol... The other side involved 60 mL of MgCl2 solution.",experimental conditions
3460,10.1021/acsami.8b08381,nucleation_energy_ratios,"{""PEGDA-NIPAM_HCM"": {""10_C"": 0.021, ""14_C"": 0.029}, ""PEGDA_HCM"": {""10_C"": 0.059, ""14_C"": 0.057}}",Quantitative interfacial metric linked to lysozyme nucleation but not adsorption capacity.,"PEGDA-NIPAM HCMs can further reduce the ΔG_HEN*/ΔG_HON* from 0.029 to 0.021... In the case of PEGDA HCMs, the corresponding ΔG_HEN*/ΔG_HON* increases from 0.057 to 0.059.",interfacial nucleation metrics
3461,10.1021/acsami.8b08381,Cstrip_unit_inconsistency,"""Cstrip reported as 0.30 to 0.35 mg L^-1 in one sentence and 0.35 g mL^-1 in another, while methods list MgCl2 stripping solution as 250-400 mg mL^-1.""",The stripping concentration unit affects condition normalization and requires manual review.,"Cstrip increases from 0.30 to 0.35 mg L-1... Cstrip increased to 0.35 g mL-1... MgCl2 solution (250, 300, 350, 400 mg mL-1).",curation flags
3462,10.1002/adbi.201700240,supercharging_mutations,"[""Gln148Arg"", ""Gln155Arg"", ""Ser238Arg"", ""Glu263Arg"", ""Asp315Arg""]",The adsorption behavior depends on engineered cationic surface charge.,"The final variant, R5-arPTE, comprised Gln148Arg, Gln155Arg, Ser238Arg, Glu263Arg, and Asp315Arg.",protein_engineering
3463,10.1002/adbi.201700240,resin_acid_group_density,"""250-400 CM acidic groups µEq mL−1""",Important material descriptor for ionic adsorption capacity.,"The hydrogel consists of a hydrophilic polymer containing 250-400 CM acidic groups (µEq mL−1), making it a weak cation exchanger.",hydrogel_properties
3464,10.1002/adbi.201700240,high_salt_recycling,"""R5-arPTE can be stripped from the column with 2 M NaCl and resin recharged with fresh enzyme.""",Desorption/recycling fact relevant to reversibility of ionic adsorption.,"R5-arPTE can be stripped from the column with high salt buffer (2 m NaCl), allowing the resin to be recharged with fresh enzyme.",desorption_recycling
3465,10.1002/adbi.201700240,organic_solvent_reversibility,"""Activity loss was essentially fully reversible up to 70% methanol, partially reversible up to 90% methanol with approximately 80% recovery, and less than 20% recovery after 100% methanol.""",Solvent-triggered activity changes are not adsorption capacity but indicate hydrogel-stabilized immobilized protein behavior.,"The loss of activity was essentially fully reversible in methanol concentrations up to 70%, and partially reversible up to 90% methanol (≈80% recovery). It was only in 100% methanol that significant irreversible loss of activity occurred (<20% recovery).",solvent_stability
3466,10.1002/adbi.201700240,ethyl_acetate_stabilization,"""Immobilized R5-arPTE showed no reduction in catalytic activity after cumulative 100 mL ethyl acetate exposure, while free R5-arPTE showed almost complete activity loss after 1 min.""",Highlights hydrogel immobilization effect compared with free protein.,"No reduction in catalytic activity was observed after exposure to a cumulative 100 mL of ethyl acetate. As a control, free R5-arPTE in solution was exposed to ethyl acetate... Almost complete loss of activity was observed after only 1 min of contact time.",solvent_stability
3467,10.1016/S0014-5793(03)01028-7,cholesteryl_substitution_degree,"""1.2 cholesteryl moieties per 100 glucose units of pullulan""",Defines hydrophobic modification density of the nanogel polymer.,"CHP, which was substituted by 1.2 cholesteryl moieties per 100 glucose units of pullulan (MW 108000), was synthesized as previously reported.",hydrogel_properties
3468,10.1016/S0014-5793(03)01028-7,pullulan_molecular_weight,"""108000""",Polymer molecular weight may influence nanogel assembly and protein binding.,"CHP, which was substituted by 1.2 cholesteryl moieties per 100 glucose units of pullulan (MW 108000), was synthesized as previously reported.",hydrogel_properties
3469,10.1016/S0014-5793(03)01028-7,nanogel_size,"""approximately 20-30 nm""",Particle size is a key hydrogel nanostructure property.,"The size of the nanogels was approximately 20-30 nm, as determined by a static light scattering method.",hydrogel_properties
3470,10.1016/S0014-5793(03)01028-7,native_CAB_nonbinding,"""CHP nanogels 4 uM did not bind native CAB 2 uM after incubation for 24 h at 25 C.""",Shows selectivity for non-native/refolding intermediate protein over native protein.,"The nanogels (4 uM) did not bind to native CAB (2 uM), even after incubation for 24 h at 25°C.",mechanism_controls
3471,10.1016/S0014-5793(03)01028-7,CAB_complex_stability,"""No spontaneous dissociation of CAB observed after one week at room temperature.""",Indicates stable nanogel-protein complex before cyclodextrin-triggered release.,"No spontaneous dissociation of CAB was observed, even after storage for a week at room temperature.",adsorption_reversibility
3472,10.1016/S0014-5793(03)01028-7,cyclodextrin_cholesterol_affinity_order_note,"""Affinity of beta-CD for cholesterol is higher than alpha-CD and gamma-CD.""",Explains why beta-cyclodextrin derivatives are effective nanogel dissociation effectors.,It is known that the affinity of beta-CD for cholesterol is higher than that of both alpha-CD and gamma-CD.,mechanism
3473,10.1016/S0014-5793(03)01028-7,future_design_note,"""Surface-modified cationic/ionic and stimulus-sensitive heat/light nanogels, immobilized on surfaces such as beads for chromatography, are proposed.""",Paper-specific design-space statement relevant to artificial chaperone hydrogel applications.,"It is possible to design various functional nanogels such as surface-modified (cationic as well as ionic) and stimulus-sensitive (heat, light) nanogels. We are able to immobilize nanogels (artificial chaperone) by various surfaces such as beads for chromatography.",design_space_notes
3474,10.1002/marc.202100413,hydrogel_sample_series,"""H1-H12 hydrogels varied by pH, iron(III) equivalents, and dcHSA-PEG-C3 wt%""","The paper provides a structured hydrogel formulation and rheology matrix, but not adsorption outcomes.",Twelve different protein hydrogels consisting of precisely adjusted amounts of iron(III) at different pH values and weight percentages were synthesized and their rheological properties were characterized.,hydrogel formulation and rheology table
3475,10.1002/pmic.200900187,SEAN_protocol_sample_to_buffer_ratio,"""SEAN pellet resuspended in binding buffer equivalent to 20 volumes of the sample""",Protocol-specific condition that affects adsorption but does not fit a scalar adsorption field.,Following centrifugation the SEAN pellet is resuspended in binding buffer equivalent to 20 volumes of the sample to be analyzed.,experiment_conditions
3476,10.1002/pmic.200900187,SEAN_dry_weight_equivalence,"""200 μL SEAN equivalent to 2 mg dry weight""",Useful for normalizing adsorption if bound protein mass is later recovered from supplementary data.,A 200 μL aliquot of SEAN (equivalent to 2 mg dry weight) is first washed in binding buffer.,hydrogel_dosage
3477,10.1002/pmic.200900187,reported_capacity_and_kinetics_in_supplement,"""Binding capacity and kinetics were established but numeric values are not present in supplied context.""",Indicates potentially extractable quantitative adsorption data outside the provided article body.,"Importantly, using this procedure we have demonstrated both the simultaneous charge and size-specific protein binding characteristics expected of SEAN as well as established the protein binding capacity and kinetics of protein uptake (see supplementary data and Supporting Information Figs. 1 and 2).",supplementary_adsorption_metrics
3478,10.1002/pmic.200900187,SEAN_mass_cutoff_claims,"""Prior report cited exclusion above approximately 20000 Da; present plasma data observed SEAN-bound proteins below approximately m/z 25000.""",Hydrogel selectivity threshold differs between cited prior work and current observed spectra.,"These nanoparticles could sequester low molecular weight peptide and protein species from plasma, excluding proteins above ∼20 000 Da. By contrast, SEAN-bound proteins were only observed with a m/z below ∼25 000.",selectivity_notes
3479,10.1002/pmic.200900187,temperature_handling_note,"""Incubation at 4°C minimized non-specific protein degradation and binding and temperature-dependent porosity changes.""",Temperature is mechanistically important for hydrogel porosity and non-specific binding.,"Incubation may be carried out at any temperature, although we observed that incubation at 4°C minimized both non-specific protein degradation and binding, as well as temperature-dependent porosity changes exhibited by SEAN.",condition_variables
3480,10.1021/acs.jafc.8b06182,CO2_capture_CaCO3_fold_change,"""PVA/CS/CA@ZIF-8 hydrogel membrane produced 32.6-fold more CaCO3 than free CA and 1.63-fold more than CA@ZIF-8, while CA@ZIF-8 produced 20-fold more than free CA.""",The main performance endpoint is CO2 capture/mineralization rather than protein adsorption capacity.,"In comparison to free CA, the amount of calcium carbonate obtained using CA@ZIF-8 and PVA/CS/CA@ZIF-8 hydrogel membrane was 20- and 32.6-fold, respectively.",catalytic_CO2_capture_outcomes
3481,10.1021/acs.jafc.8b06182,mechanical_properties,"{""tensile_strength_MPa"": ""8.44 ± 0.28"", ""tensile_yield_stress_MPa"": ""1.72 ± 0.04""}","Mechanical membrane properties are reported and tied to immobilized enzyme stability, but are not adsorption metrics.","The tensile strength and tensile yield stress were 8.44 ± 0.28 and 1.72 ± 0.04 MPa, respectively.",hydrogel_mechanical_properties
3482,10.1021/acs.jafc.8b06182,CaCO3_crystal_form,"""Free CA and CA@ZIF-8 produced vaterite particles; PVA/CS/CA@ZIF-8 hydrogel membrane produced calcite particles.""",The immobilization format changed the mineral product morphology/crystal form.,"CaCO3 by free CA and CA@ZIF-8 exhibited vaterite particles... However, CaCO3 by the hydrogel membrane formed calcite particles.",mineralization_product_characterization
3483,10.1002/adfm.202005245,hELP_cloud_point,"""32.7 °C at 30 × 10^-6 M""",Defines temperature-responsive phase separation relevant to clot stiffening.,"At a working concentration of 30 × 10−6 m, both hELP and conELP exhibited cloud points below 37 °C (32.7 and 34.1 °C respectively).",material_design_and_phase_behavior
3484,10.1002/adfm.202005245,conELP_cloud_point,"""34.1 °C at 30 × 10^-6 M""","Control ELP also phase separates, isolating the effect of FXIIIa-reactive Q/K tags.","At a working concentration of 30 × 10−6 m, both hELP and conELP exhibited cloud points below 37 °C (32.7 and 34.1 °C respectively).",material_design_and_phase_behavior
3485,10.1002/adfm.202005245,hELP_architecture,"""ABC triblock with Q-block, phase-separation block, and K-block""",Paper-specific engineered protein design controls fibrin integration.,We designed hELPs with an ABC triblock architecture.,material_design
3486,10.1002/adfm.202005245,phase_and_covalent_integration_requirement,"""Both covalent integration and phase transition were necessary for clot stiffening.""",Mechanistic conclusion distinguishes hELP from conELP and below-LCST hELP.,Stiffening was not observed for fibrin networks formed in the presence of a control ELP... or for hELP-Fb networks formed at temperatures below LCST.,mechanism_summary
3487,10.1002/adfm.202005245,plasminolysis_relative_rate,"""hELP-Fb lysis rate roughly 3× slower than conELP-Fb and 5× slower than HEPES-Fb""",Functional durability outcome caused by hELP incorporation.,"The lysis rate in hELP-Fb clots was roughly three times slower than that found in conELP-Fb clots, and roughly five times slower than that found in HEPES-Fb clots.",biointerface_degradation
3488,10.1016/j.talanta.2025.128105,sensor_retention_after_long_serum_exposure,"""ANcI-modified aptasensor retained approximately 81% redox signal after one month in human serum.""","This is a long-duration antifouling stability result in a complex biological matrix, but it is reported as electrochemical signal retention rather than direct protein adsorption mass.","The nanocomposite modified aptasensor exhibited excellent antifouling capabilities, retaining ∼90 % of its redox signal after one month of incubation in 1 % BSA and ∼81 % in human serum.",antifouling_signal_retention
3489,10.1016/j.talanta.2025.128105,optimized_hydrogel_ratio,"""CS:SCMC 1:1""",The paper identifies the hydrogel polymer ratio used for the antifouling nanocomposite based on electrochemical performance.,"Therefore, the 1:1 CS:SCMC hybrid hydrogel was identified as the most suitable composition for further incorporating with Ti3C2Tx MXene nanostructures.",material_formulation
3490,10.1016/j.talanta.2025.128105,optimized_mxene_concentration,"""1.0 mg/mL""",MXene concentration was optimized for the conductive antifouling hydrogel interface.,"The optimal MXene concentration was found to be 1.0 mg/mL, which resulted in the lowest charge transfer resistance (Rct), demonstrating the highest conductivity.",material_formulation
3491,10.1021/acs.langmuir.4c04351,zwitterionic_photo_crosslinker_design,"""XL-SPe combines a sulfobetaine moiety with a benzophenone photo-cross-linkable unit.""","The cross-linker itself is zwitterionic, allowing high cross-linker content while maintaining underwater hydrophilicity.",A zwitterionic methacrylate monomer was developed that contains a benzophenone moiety as a photo-cross-linkable unit and a hydrophilic zwitterionic sulfobetaine moiety.,materials_design
3492,10.1021/acs.langmuir.4c04351,lysozyme_crosslinker_trend,"""Irreversibly bound lysozyme decreased with increasing XL-SPe cross-linker content.""",This trend links adsorption resistance to hydrogel network density and swelling limitation.,"In general, the amount of irreversibly bound Lys decreased with an increasing amount of cross-linker for the new type of zwitterionic polymers.",adsorption_trends
3493,10.1021/acs.langmuir.4c04351,fibrinogen_crosslinker_independence,"""Fibrinogen adsorption was low on all zwitterion-containing coatings, with ΔSPR response <200 μRIU.""","Fibrinogen resistance did not depend strongly on cross-linker content, unlike lysozyme.","All zwitterion-containing polymers, the hydrophilic control pSPe-1 as well as the new zwitterionic copolymers, showed a significantly higher resistance against the NSA of Fb with ΔSPR response <200 μRIU.",adsorption_trends
3494,10.1021/acs.langmuir.4c04351,protein_size_and_mesh_diffusion_hypothesis,"""Lysozyme may diffuse into swollen hydrogel meshes more readily than fibrinogen.""",Author-proposed protein-specific mechanism relevant for hydrogel mesh/protein size modeling.,"Additionally, it is possible that the smaller protein diffuses into the meshes of the swollen hydrogel coatings. Lys adsorption decreases at higher cross-linker contents as higher cross-linking densities limit such a diffusion into the film.",mechanisms
3495,10.1021/acs.langmuir.4c04351,optimal_crosslinker_content,"""p30-XL-SPe was identified as the best overall coating for protein and marine fouling resistance.""","Paper-specific design optimum balancing hydrophilicity, swelling, and structural stability.",Copolymer p30-XL-SPe exhibited the lowest fouling and thus seems to present the optimal ratio of hydrophilic zwitterionic units and photo-cross-linking benzophenone units.,design_rules
3496,10.1021/acs.biomac.5c00669,pO2_responsive_viscoelasticity,"""OxyHb-PEG gel showed rapid increases in relaxation time and zero-shear viscosity below pO2 of 1.0 Torr, with reversible response after exposure to air.""",The article claims this is the first synthetic hydrogel switching viscoelasticity by reversible oxygen binding and release.,"It is noteworthy that tau and eta0 showed a rapid increase, especially at lower pO2 values below 1.0 Torr.",stimulus_response_rheology
3497,10.1021/acs.biomac.5c00669,heme_state_viscoelastic_parameters,"""At pH 7.41, oxyHb-PEG, deoxyHb-PEG, metHb-PEG, and carbonylHb-PEG gels had distinct G0, eta0, and tau values.""",Quantitative rheology is central to the paper but is not a protein adsorption outcome.,"Ligand exchange from O2 to carbon monoxide caused a leftward shift with corresponding increases in tau and eta0 to 51 s and 8963 Pa.s, respectively. Dissociation of the ligands caused a further left shift, with tau and eta0 increasing, respectively, to 390 s and 58,841 Pa.s.",hydrogel_rheology
3498,10.1021/acs.biomac.5c00669,hydrogel_pore_and_water_content,"""CarbonylHb-PEG gels had pores approximately 1-50 micrometers and water content of 92% for 1.0 mM gel and 96% for 0.50 mM gel.""",Hydrogel structure properties may be useful for material characterization but are unrelated to adsorption capacity.,The pores are interconnected to form a 3D network... water content was estimated to be 92% for the 1.0 mM hydrogel and 96% for the 0.50 mM hydrogel.,hydrogel_properties
3499,10.1021/acs.biomac.7b00516,SPR_mass_calibration,"""Delta lambda_res = 1 nm corresponds to 15 ng cm-2 deposited protein mass""",Allows conversion from SPR wavelength shift to surface mass coverage if raw sensogram values are available elsewhere.,The sensor response was converted to surface mass coverage using a calibration made previously (Delta lambda_res = 1 nm corresponds to an increase in the deposited protein mass of 15 ng cm-2).,assay_calibration
3500,10.1021/acs.biomac.7b00516,leukocyte_adhesion_control,"""Bare chitosan had 94.0% cell-covered area after leukocyte contact.""",Cell adhesion is not a protein adsorption metric but supports the antifouling biointerface response.,Quantitative analysis of the images indicates that the area covered by the cells amounts to 94.0%.,biointerface_response
3501,10.1021/acs.biomac.7b00516,platelet_adhesion_control,"""Bare chitosan had 11.9% platelet surface coverage after PRP contact.""",Cell adhesion is not a protein adsorption metric but supports hemocompatibility claims.,"Upon contact of bare chitosan with PRP, extensive adhesion of platelets is observed on its surface, amounting to a surface coverage of 11.9%.",biointerface_response
3502,10.1021/acs.biomac.7b00516,polyHEMA_platelet_reduction,"""Poly(HEMA)-coated chitosan reduced platelet adhesion by 97% relative to bare chitosan.""",Related biointerface outcome linked to antifouling but not directly protein adsorption.,Poly(HEMA)-coated chitosan shows the presence of a small amount of platelets on the surface (a reduction of 97% with respect to bare chitosan).,biointerface_response
3503,10.1021/acs.biomac.7b00516,polyMeOEGMA_platelet_prevention,"""Poly(MeOEGMA)-coated chitosan fully prevented platelet adhesion.""",Related hemocompatibility result supporting antifouling performance.,coating of the chitosan surface with poly(MeOEGMA) fully prevents the adhesion of platelets,biointerface_response
3504,10.1016/j.carbpol.2014.02.020,crosslinking_degree_series_nPEG,"{""entry 1"": ""6.4e-3"", ""entry 2"": ""12.7e-3"", ""entry 3"": ""23.5e-3"", ""entry 4"": ""29.9e-3"", ""entry 5"": ""36.6e-3""}",Crosslinking degree is the central hydrogel design variable governing adsorption and release.,Average number of the crosslinked PEGDE molecules per one AGU of CMC in each hydrogel.,hydrogel_design_parameters
3505,10.1016/j.carbpol.2014.02.020,AGU_per_crosslinked_PEGDE,"{""entry 1"": 156, ""entry 2"": 79, ""entry 3"": 43, ""entry 4"": 33, ""entry 5"": 27}",Provides inverse crosslinking density for each hydrogel.,Average number of AGU of CMC per one PEGDE molecules crosslinked with CMC in each hydrogel.,hydrogel_design_parameters
3506,10.1016/j.carbpol.2014.02.020,release_retention_at_10h,"{""entries 1-3"": ""about 70% of loaded proteins released"", ""entry 4"": ""over 40% of loaded proteins remained"", ""entry 5"": ""over 50% of loaded proteins remained""}",Release data are reported semi-quantitatively and are relevant to adsorption reversibility and drug delivery behavior.,"In the initial release step until 10h, hydrogels (entries 1-3) released about 70% of the loaded proteins while over 40 and 50% of the loaded proteins remained in the gel structure of entries 4 and 5, respectively.",protein_release_summary
3507,10.1016/j.carbpol.2014.02.020,possible_internal_inconsistency_release_trend,"""One sentence states release rates rose with increasing nPEG, but later mechanistic discussion states increases in nPEG caused release rates to decrease and that small pore size suppressed release.""",The supplied text contains contradictory wording about release-rate direction versus crosslinking degree.,The protein release rates of both proteins rose with increasing nPEG of the hydrogels. ... increases in the nPEG of CMC hydrogels caused the release rates for BSA and lysozyme to decrease.,manual_review_flags
3508,10.1016/j.carbpol.2014.02.020,electrostatic_interaction_wording_issue,"""The text states lysozyme positive, BSA negative, CMC negative, then says attraction between BSA and CMC and repulsion between lysozyme and CMC, which appears inconsistent with the stated charges.""",Mechanistic interpretation should be manually checked against original article.,"Because the pI values of lysozyme and BSA are 10.5 and 4.7, respectively, lysozyme and BSA were positively and negatively charged in the PBS buffer, respectively. Conversely, it was proposed that the CMC hydrogel was negatively charged ... suggesting that there was an electrostatic attraction between BSA and the CMC hydrogel, while an electrostatic repulsion occurred between lysozyme and the CMC hydrogel.",manual_review_flags
3509,10.1002/mabi.202600003,BSA adsorption values missing from text,"""Qualitative trend only in supplied context""","The prompt asks for adsorption facts, but Figure 4D numeric values are not present in the provided article text.",Protein adsorption from the BSA solution decreased with increasing IMIP content in the hydrogels and remained nearly constant for samples containing 25 and 35 mg.mL−1 IMIPs.,protein_adsorption
3510,10.1002/mabi.202600003,Residual insulin interference note,"""Authors state residual or released insulin at 278 nm is considered minimal compared to BSA concentration.""","BSA adsorption was measured by UV-Vis near insulin absorbance, creating a paper-specific assay caveat.","Notably, all formulations were tested under identical experimental conditions, and the presence of any residual or released insulin at the absorbance wavelength of 278 nm is considered to be minimal compared to the BSA concentration used in the protein adsorption study.",assay_quality_notes
3511,10.1002/mabi.202600003,Optimal composite formulation,"""CPN-IMIP15""",This formulation was selected for further pH/temperature release studies and in vivo treatment.,"Among all formulations, CPN-IMIP15 was selected for pH and temperature sensitivity studies due to its optimal rheological and physiological properties in previous experiments.",formulation_selection
3512,10.1021/jp5060205,curcumin_degradation_half_life_with_PAAC18,"""PAAC18 increased curcumin degradation half-life from 0.04 ± 0.01 h in buffer to 71.6 ± 4.0 h at 0.3 wt %, 74.0 ± 9.4 h at 1.0 wt %, and 98.6 ± 16.2 h at 2.0 wt %.""",Quantitative hydrogel-related outcome is drug stabilization rather than protein adsorption.,Table 1 reports curcumin half-lives for buffer and PAAC18 samples in 50 mM phosphate buffer at pH 7.4 and 37 °C.,small_molecule_hydrogel_binding_or_stabilization
3513,10.1021/jp5060205,PAAC18_curcumin_binding_stoichiometry,"""Most favorable binding involves one curcumin molecule and five octadecyl substituents; K5 = (2.1 ± 0.1) × 10^4 M^-1.""","Binding constant is reported for a small molecule-hydrophobic substituent complex, not protein adsorption.",Conclusions state that UV-visible absorption titration shows binding dominantly through five octadecyl substituents binding curcumin with K5 = (2.1 ± 0.1) × 10^4 M^-1.,small_molecule_hydrogel_binding_or_stabilization
3514,10.1016/j.polymer.2008.06.036,protein_adsorption_indirect_from_swelling,"""CEWL adsorption was not directly measured; it was proposed to explain shrinkage, pore blockage, and loss of sharp phase transition.""",The paper provides adsorption-relevant mechanistic interpretation without quantitative adsorption capacity.,The most likely explanation for the observed swelling behavior is the surface adsorption of proteins on the hydrogel surface.,mechanism
3515,10.1016/j.polymer.2008.06.036,CEWL_temperature_limit,"""CEWL swelling studies were performed up to 60 C with short equilibration times to avoid protein denaturation.""",Temperature range differs from other swelling studies that extended to 80 C.,The equilibrium swelling of the gels in CEWL was studied up to 60°C with short equilibration times to ensure that the protein did not denature.,experiment
3516,10.1016/j.polymer.2008.06.036,no_sharp_phase_transition_in_CEWL,"""Table 1 reports NTO for both NIPAAm-VIDA and Cu-NIPAAm-VIDA in CEWL solution.""",Categorical phase-transition outcome is the main reported outcome under protein exposure.,Table 1 lists CEWL with NTO for NIPAAm-VIDA and Cu-NIPAAm-VIDA gels.,outcome
3517,10.1016/j.polymertesting.2021.107087,relative_adsorption_control_definition,"""TCPS absorbance defined as 100%""",Protein adsorption values are relative percentages rather than mass adsorption capacities.,"Finally, the relative adsorption values were calculated by taking the absorbance of TCP samples to be 100%.",assay_normalization
3518,10.1016/j.polymertesting.2021.107087,protein_wash_off_behavior,"""Protein adsorption declined after 3 h PBS immersion on both hydrogels, while TCPS remained unchanged.""",Indicates weak/reversible nonspecific adsorption but numeric values are absent.,"after immersing in PBS solution for 3 h, the protein adsorption of two hydrogels both declined while that on TCPS was as same as before",adsorption_reversibility
3519,10.1016/j.polymertesting.2021.107087,optimized_dn_formulation,"""1.5 M HEAA, 0.06 g/mL SA, MBAA/HEAA 0.2 mol%, 0.3 M CaCl2 immersion for 120 min""",Defines the main DN hydrogel sample used unless otherwise stated.,"the PHEAA/SA-Ca2+ could get the best mechanical properties when the concentration of HEAA and SA are 1.5 M and 0.06 g/mL separately, the molar ratio of MBAA to HEAA is 0.2 mol%, and ... immersed in 0.3 M calcium chloride for 120 min.",hydrogel_formulation
3520,10.1016/j.snb.2024.136256,ATP detection range,"""10^-15 to 10^-7 M in main text; abstract reports 10^-15 to 10^-10 M""",The supplied context contains an apparent discrepancy between abstract and main text linear ranges.,"Under optimal conditions, the DPV peak current of the biosensor exhibited a clear response to varying ATP concentrations... within the range of 10–15–10–7 M. Abstract states linear range (10–15–10–10 M).",assay_performance
3521,10.1016/j.snb.2024.136256,ATP LOD,"""3.1×10^-16 M""",Ultrasensitive biosensor performance is central to paper but not a protein adsorption metric.,"Moreover, the limit of detection (LOD) was determined to be 3.1×10–16 M (S/N = 3).",biosensor_detection
3522,10.1016/j.snb.2024.136256,XDNA-YPEP contact angle,"""13.73 degrees""",Hydrophilicity is used as mechanistic evidence for antifouling behavior.,"The CA of the XDNA-YPEP hydrogel (Figs. 2F, 13.73°) was smaller than that of the DNA hydrogel without peptides (Fig. 2E, 19.65°).",hydrogel_properties
3523,10.1016/j.snb.2024.136256,Cell adhesion resistance,"""MPC5 cells scarcely found on ITO/XDNA-YPEP after PBS cleaning""",Biointerface antifouling evidence extends beyond protein adsorption.,"In stark contrast, post-cleaning, cells were scarcely found on ITO/XDNA-YPEP (C2). This suggested that XDNA-YPEP hydrogel exhibited strong resistance to cell adsorption.",biointerface_response
3524,10.1016/j.snb.2024.136256,Electroactive area,"""bare electrode 0.061 cm2; GCE/PANI 1.720 cm2; GCE/PANI/AuNPs 1.002 cm2; GCE/PANI/AuNPs/XDNA-YPEP 0.150 cm2""",Shows fabrication and interface changes but not directly protein adsorption.,"The electroactive areas of the unmodified electrode, GCE/PANI, GCE/PANI/AuNPs, and GCE/PANI/AuNPs/XDNA-YPEP were measured to be 0.061 cm2, 1.720 cm2, 1.002 cm2, and 0.150 cm2, respectively.",electrode_characterization
3525,10.1021/bm060075g,albumin_penetration_exclusion,"""Albumin adsorbs only on the surface of PHEMA and other HEMA-based hydrogels and cannot penetrate the polymer network.""",This is a qualitative size-exclusion biointerface claim relevant to hydrogel mesh/protein transport but no mesh size or adsorption amount is reported.,The existing studies unambiguously agree that albumin is only adsorbed on the surface of PHEMA and other HEMA-based hydrogels and cannot penetrate the polymer network.,protein_transport_and_adsorption_notes
3526,10.1021/bm060075g,SBF2_albumin_concentration,"""0.135 g L-1 human serum albumin""",This defines the protein-containing calcification medium and is the main quantitative protein exposure condition.,SBF-2 had the same composition of the inorganic components but additionally contained 0.135 g L-1 human serum albumin.,experimental_conditions
3527,10.1021/bm060075g,CaP_layer_thickness_SBF2,"""about 4 um""","The measured layer thickness is an indirect consequence of albumin-containing SBF exposure, not a protein adsorption metric.",The size of the deposited structures increased gradually until they eventually reached confluence to form a CaP layer with a thickness of about 4 um.,calcification_outcomes
