Repository: sunyrain/PHA

# PHA Protein-Hydrogel Adsorption Dataset

Generated: 2026-07-05T11:36:45

## Scope

This curated package organizes literature-derived protein-hydrogel adsorption, binding, immobilization, antifouling, and related biointerface records extracted from the local PHA corpus.

The primary unit is one record:

`paper + hydrogel/sample + protein/mixture + experimental condition + measured outcome`

## Contents

- `data/sources.csv`: article-level metadata, extraction status, and curation decision.
- `data/records_flat.csv`: flattened record-level table with provenance, hydrogel, protein, condition, outcome, mechanism, and quality fields.

File: data/curated/pha_scientific_dataset_20260705/data/materials.csv (part 37 of 67)
id,doi,name,role,context,pubchem_query,needs_manual_normalization,enrichment_json
6764,10.1002/term.1584,Polysorbate 80,formulation buffer component,Supplier formulation buffer contained 0.01% Polysorbate 80.,polysorbate 80,0,
6765,10.1002/term.1584,sodium chloride,formulation buffer salt,Supplier formulation buffer contained 5 mM sodium chloride.,sodium chloride,0,
6766,10.1002/term.1584,L-glutamic acid,formulation buffer component,Supplier formulation buffer contained 5 mM L-glutamic acid.,L-glutamic acid,0,
6767,10.1002/term.1584,p-nitrophenyl phosphate,ALP assay substrate,ALP yellow substrate was used to measure ALP activity.,p-nitrophenyl phosphate,0,
6768,10.1002/smll.202511661,Fmoc-Lys(Fmoc)-His,hydrogelator,Minimalistic dipeptide used to form the peptide hydrogel catalyst.,Fmoc-Lys(Fmoc)-His,1,
6769,10.1002/smll.202511661,Zn2+,metal ion cofactor,Incorporated into the peptide hydrogel to mimic carbonic anhydrase activity.,zinc ion,0,
6770,10.1002/smll.202511661,Cu2+,metal ion cofactor,Incorporated into the peptide hydrogel to mimic laccase activity.,copper(II) ion,0,
6771,10.1002/smll.202511661,Fe3+,metal ion,Tested as a metal ion incorporated into metallogels and in hydrolase activity comparisons.,iron(III) ion,0,
6772,10.1002/smll.202511661,K+,metal ion,Tested as a monovalent ion incorporated into metallogels.,potassium ion,0,
6773,10.1002/smll.202511661,Ca2+,metal ion,Tested as a divalent ion incorporated into metallogels.,calcium ion,0,
6774,10.1002/smll.202511661,p-nitrophenyl acetate,chromogenic substrate,Used to evaluate hydrolase-like ester hydrolysis activity.,p-nitrophenyl acetate,0,
6775,10.1002/smll.202511661,"2,4-dichlorophenol",laccase-like oxidation substrate,Used with 4-aminoantipyrine to assess laccase-mimicking catalytic activity.,"2,4-dichlorophenol",0,
6776,10.1002/smll.202511661,4-aminoantipyrine,colorimetric coupling reagent,"Reacts with oxidized 2,4-dichlorophenol product to form antipyrilquinoneimine dye.",4-aminoantipyrine,0,
6777,10.1002/smll.202511661,epinephrine,catecholamine oxidation substrate,Used to test Fmoc-Lys(Fmoc)-His/Cu2+ hydrogel oxidation activity.,epinephrine,0,
6778,10.1002/smll.202511661,phenol red,pH indicator,Used to monitor pH shift during CO2 hydration assay.,phenol red,0,
6779,10.1021/acsapm.5c03793,polyethylene glycol,hydrophilic soft segment / monomeric macromer,PEG Mw approximately 2000 g/mol was used as a main component; PEG provides hydrophilic properties and interacts with water to form a hydrated layer.,polyethylene glycol,0,
6780,10.1021/acsapm.5c03793,polytetramethylene glycol,soft segment / monomeric macromer,PTMG Mw approximately 2000 g/mol was used as a main component and provides mechanical properties.,polytetramethylene glycol,0,
6781,10.1021/acsapm.5c03793,isophorone diisocyanate,diisocyanate monomer,IPDI reacted with PEG and PTMG to install terminal isocyanate groups.,isophorone diisocyanate,0,
6782,10.1021/acsapm.5c03793,triethylenetetramine,chain extender / amine reactant,TETA was added to form urea linkages and introduce imino/amine functionality.,triethylenetetramine,0,
6783,10.1021/acsapm.5c03793,epoxy resin E-51,substrate primer / interfacial bonding layer,Epoxy resin E-51 was mixed with polyamide curing agent and used as an intermediate coating for lamination of IAPU patch.,epoxy resin E-51,1,
6784,10.1021/acsapm.5c03793,polyamide curing agent 650,epoxy curing agent,Mixed 1:1 with epoxy resin E-51 for the epoxy-lacquer-coated substrate.,polyamide curing agent 650,1,
6785,10.1021/acsapm.5c03793,dibutyltin dilaurate,catalyst,DBTDL was used as a catalyst during IAPU synthesis.,dibutyltin dilaurate,0,
6786,10.1021/acsapm.5c03793,"N,N-dimethylacetamide",solvent,DMAc was used as solvent in IAPU synthesis.,"N,N-dimethylacetamide",0,
6787,10.1021/acsapm.5c03793,1-(3-(dimethylamino)propyl)-3-ethylcarbodiimide hydrochloride,protein labeling coupling reagent,EDC was used with NHS and DTAF for fluorescent labeling of BSA or Fg.,EDC hydrochloride,0,
6788,10.1021/acsapm.5c03793,N-hydroxysuccinimide,protein labeling coupling reagent,NHS was used with EDC and DTAF for fluorescent labeling of BSA or Fg.,N-hydroxysuccinimide,0,
6789,10.1021/acsapm.5c03793,aminofluorescein,fluorescent label,DTAF/aminofluorescein was used to label BSA or Fg for fluorescence visualization.,aminofluorescein,1,
6790,10.1021/acsapm.5c03793,carboxyfluorescein,fluorescent label,Model pollutants were conjugated with carboxyfluorescein to visualize adsorption.,carboxyfluorescein,0,
6791,10.1021/acsapm.5c03793,agarose,nonprotein model polysaccharide foulant,Agarose was selected as a template absorbent molecule and labeled for adsorption visualization.,agarose,0,
6792,10.1021/acsapm.5c03793,5-carboxyfluorescein,polysaccharide fluorescent label,Agarose was labeled with FAM using the same protocol.,5-carboxyfluorescein,0,
6793,10.1016/j.ijbiomac.2025.141595,polyethyleneimine,polymer backbone; cationic amine-rich adsorption component,PEI provides amino groups and bilirubin adsorption sites in PEI/MFC cryogel.,polyethyleneimine,1,
6794,10.1016/j.ijbiomac.2025.141595,microfibrillated cellulose,reinforcing filler/polymer component,MFC reinforces mechanical properties and forms PEI/MFC cryogel composite.,cellulose,1,
6795,10.1016/j.ijbiomac.2025.141595,bis(vinylsulphonyl)methane,chemical crosslinker,BVSM was used as chemical cross-linker for cryo-induced chemical crosslinking.,bis(vinylsulphonyl)methane,1,
6796,10.1016/j.ijbiomac.2025.141595,bilirubin,adsorbate toxin bound to albumin or free in PBS,Target removed by PEI/MFC cryogel from free bilirubin and albumin-bound bilirubin solutions.,bilirubin,0,
6797,10.1016/j.ijbiomac.2025.141595,hydrochloric acid,pH adjuster,HCl was used to adjust synthesis mixture to pH 6.,hydrochloric acid,0,
6798,10.1016/j.ijbiomac.2025.141595,sodium hydroxide,pH adjuster/materials reagent,NaOH was listed among obtained reagents.,sodium hydroxide,0,
6799,10.1016/j.ijbiomac.2025.141595,phosphate-buffered saline,adsorption buffer and blood compatibility buffer,"PBS used for free bilirubin solution, albumin-bound bilirubin solution, hemolysis, and sample washing.",phosphate buffered saline,1,
6800,10.1016/j.ijbiomac.2025.141595,sodium chloride,PBS salt component/materials reagent,NaCl obtained as reagent.,sodium chloride,0,
6801,10.1016/j.ijbiomac.2025.141595,potassium chloride,PBS salt component/materials reagent,KCl obtained as reagent.,potassium chloride,0,
6802,10.1016/j.ijbiomac.2025.141595,disodium hydrogen phosphate dodecahydrate,PBS component/materials reagent,Na2HPO4.12H2O obtained as reagent.,disodium hydrogen phosphate dodecahydrate,0,
6803,10.1016/j.ijbiomac.2025.141595,potassium dihydrogen phosphate,PBS component/materials reagent,KH2PO4 obtained as reagent.,potassium dihydrogen phosphate,0,
6804,10.1002/pro.3976,16-DOXYL-stearic acid,EPR-active fatty acid spin probe and hydrophobic screening agent,Added to BSA samples at a 1:1 concentration ratio with BSA to probe hydrophobic binding environments by EPR.,16-DOXYL-stearic acid,0,
6805,10.1002/pro.3976,16-DSA,abbreviation for 16-DOXYL-stearic acid,Used as amphiphilic EPR-active stearic acid derivative in BSA solutions and hydrogels.,16-DOXYL-stearic acid,0,
6806,10.1002/pro.3976,HCl,pH adjustment acid,2 M HCl stock solution was added to reach acidic pH set points.,hydrochloric acid,0,
6807,10.1002/pro.3976,NaOH,pH adjustment base,2 M NaOH stock solution was added to reach basic pH set points.,sodium hydroxide,0,
6808,10.1016/j.ijbiomac.2023.126367,titanium dioxide,hydrophilic inorganic modifier/filler,"TiO2 nanoparticles were blended with sodium alginate to prepare TiO2/CaAlg hydrogel filtration membrane and improve hydrophilicity, mechanical properties, anti-fouling, and chlorine resistance.",titanium dioxide,0,
6809,10.1016/j.ijbiomac.2023.126367,sodium alginate,hydrogel precursor polymer,NaAlg was used as the membrane substrate and ionically cross-linked with CaCl2.,sodium alginate,0,
6810,10.1016/j.ijbiomac.2023.126367,calcium chloride,ionic crosslinker,Casting solution was soaked in 2.5 wt% CaCl2 aqueous solution for 4 h to obtain TiO2/CaAlg hydrogel filtration membrane.,calcium chloride,0,
6811,10.1016/j.ijbiomac.2023.126367,polyethylene glycol,porogenic agent,PEG20000 at 3.0 wt% was used as a pore-forming agent and eluted after cross-linking.,polyethylene glycol,0,
6812,10.1016/j.ijbiomac.2023.126367,polyhydroxybutyrate,nanofiber support layer,PHB nanofiber supported TiO2/CaAlg hydrogel membrane allowed thinner hydrogel filtration layer and higher flux.,polyhydroxybutyrate,0,
6813,10.1016/j.ijbiomac.2023.126367,sodium hypochlorite,chlorine cleaning/disinfection agent,Membrane chlorine resistance was tested by immersion in NaClO solutions of 41.67-666.67 mg L-1 for 12 h.,sodium hypochlorite,0,
6814,10.1016/j.ijbiomac.2023.126367,Tris-HCl,eluent buffer,Tris-HCl buffer at pH 7.4 was used to elute BSA from the membrane surface after filtration for gel electrophoresis.,Tris hydrochloride,0,
6815,10.1016/j.ijbiomac.2023.126367,acid red 27,small molecule dye impurity model,AR27 was used in protein-dye separation experiments and showed low rejection relative to BSA.,acid red 27,0,
6816,10.1021/acsbiomaterials.7b00397,poly(oligoethylene glycol methacrylate),hydrogel backbone,Thermoresponsive POEGMA hydrogels used as injectable degradable cell scaffolds and protein adsorption substrates.,poly(oligoethylene glycol methacrylate),1,
6817,10.1021/acsbiomaterials.7b00397,oligo(ethylene glycol) methyl ether methacrylate,monomer,OEGMA 475 used with M(EO)2MA to prepare POEGMA precursors.,oligo(ethylene glycol) methyl ether methacrylate,1,
6818,10.1021/acsbiomaterials.7b00397,di(ethylene glycol) methyl ether methacrylate,monomer,M(EO)2MA used in a 90:10 monomer ratio with OEGMA 475.,di(ethylene glycol) methyl ether methacrylate,1,
6819,10.1021/acsbiomaterials.7b00397,"N,N-dimethylaminoethyl methacrylate",cationic charged monomer,DMAEMA incorporated into cationic hydrazide-functionalized POEGMA precursor polymers.,"N,N-dimethylaminoethyl methacrylate",0,
6820,10.1021/acsbiomaterials.7b00397,acrylic acid,anionic charged monomer,AA incorporated into anionic aldehyde-functionalized POEGMA precursor polymers.,acrylic acid,0,
6821,10.1021/acsbiomaterials.7b00397,adipic acid dihydrazide,hydrazide functionalization reagent,Used to create hydrazide-functionalized POEGMA precursors.,adipic acid dihydrazide,0,
6822,10.1021/acsbiomaterials.7b00397,"N-(2,2-dimethoxyethyl) methacrylamide",aldehyde/acetal functional monomer precursor,DMAEAm used to prepare aldehyde-functionalized POEGMA precursors after acid treatment.,"N-(2,2-dimethoxyethyl) methacrylamide",0,
6823,10.1021/acsbiomaterials.7b00397,fluorescein isothiocyanate,protein fluorescent label,FITC-labeled BSA and lysozyme were prepared for adsorption/absorption assays.,fluorescein isothiocyanate,0,
6824,10.1021/acsbiomaterials.7b00397,10 mM PBS,buffer,Used in BSA uptake and thin-film adsorption experiments.,phosphate buffered saline,1,
6825,10.1002/app.43851,acrylamide,main monomer/polyacrylamide backbone precursor,Used at 200 mg in cryogel synthesis.,acrylamide,0,
6826,10.1002/app.43851,"N,N'-methylenebisacrylamide",crosslinker,BisAM used at 100 mg in cryogel synthesis.,"N,N'-methylenebisacrylamide",0,
6827,10.1002/app.43851,acrylic acid,acidic charged monomer; carboxyl source,Added in different volumes to prepare acidic and amphoteric cryogels.,acrylic acid,0,
6828,10.1002/app.43851,diallylamine,basic charged monomer; amino source,Added in different volumes to prepare basic and amphoteric cryogels.,diallylamine,0,
6829,10.1002/app.43851,sodium hydrogen sulfite,redox initiator component,SHS used at 10 mg in cryogel synthesis.,sodium hydrogen sulfite,1,
6830,10.1002/app.43851,ammonium peroxydisulfate,initiator,APS used at 30 mg in cryogel synthesis.,ammonium persulfate,1,
6831,10.1002/app.43851,phosphate buffer solution,synthesis buffer,"10 mM PBS, pH 7.0, used to dissolve monomers and BSA.",phosphate buffer,1,
6832,10.1002/app.43851,sodium chloride,template removal salt,1 M NaCl used with SDS to wash imprinted BSA from MIPs.,sodium chloride,0,
6833,10.1002/app.43851,sodium dodecylsulfate,template removal detergent,10 g/L SDS used with 1 M NaCl to remove BSA template.,sodium dodecyl sulfate,0,
6834,10.1002/app.43851,hydrochloric acid,acidification reagent for titration,Basic and amphoteric cryogels were acidified by 10 mL HCl before conductometric titration.,hydrochloric acid,0,
6835,10.1002/app.43851,sodium hydroxide,conductometric titration reagent,Standard NaOH was used as titrant to quantify charged group densities.,sodium hydroxide,0,
6836,10.1016/j.ijbiomac.2025.149322,agarose,hydrogel polymer,Agarose gels were made by dispersing agarose in PBS at 10 mg/mL and heating to 80 C.,agarose,0,
6837,10.1016/j.ijbiomac.2025.149322,sodium hyaluronate,hyaluronic acid hydrogel component,Sodium hyaluronate was thiol-modified and used in COL-HA gels.,hyaluronic acid sodium salt,1,
6838,10.1016/j.ijbiomac.2025.149322,collagen I from rat tail tendon,collagen hydrogel component,Methacrylol-functionalized collagen was prepared from collagen I from rat tail tendon.,,1,
6839,10.1016/j.ijbiomac.2025.149322,1-(3-Dimethylaminopropyl)-3-ethylcarbodiimide hydrochloride,coupling reagent for HA thiolation,EDC was added during thiol modification of sodium hyaluronate.,1-(3-Dimethylaminopropyl)-3-ethylcarbodiimide hydrochloride,0,
6840,10.1016/j.ijbiomac.2025.149322,"3,3'-dithiobis(propanoic dihydrazide)",thiol-modification reagent for HA,DTP was added to sodium hyaluronate during HA-SH synthesis.,"3,3'-dithiobis(propanoic dihydrazide)",0,
6841,10.1016/j.ijbiomac.2025.149322,dl-dithiothreitol,reducing agent,DTT was added to reduce formed disulphide bonds during HA-SH synthesis.,dithiothreitol,0,
6842,10.1016/j.ijbiomac.2025.149322,methacrylic anhydride,collagen functionalization reagent,Methacrylic anhydride was used to prepare methacrylol-functionalized collagen.,methacrylic anhydride,0,
6843,10.1016/j.ijbiomac.2025.149322,"lithium phenyl-2,4,6-trimethylbenzoylphosphinate",photoinitiator,LAP was used at final concentration 0.1% w/w for COL-HA UV crosslinking.,"lithium phenyl-2,4,6-trimethylbenzoylphosphinate",0,
6844,10.1016/j.ijbiomac.2025.149322,fluorescein 5(6)-isothiocyanate,fluorescent protein label,"Affibody molecules, HSA, and Herceptin were labelled with FITC for FRAP.",fluorescein isothiocyanate,0,
6845,10.1016/j.ijbiomac.2025.149322,phosphate buffered saline,buffer,Gels were equilibrated in PBS and FRAP experiments used PBS or PBS with HSA.,phosphate buffered saline,1,
6846,10.1016/j.ijbiomac.2025.149322,sodium azide,storage preservative,Gels were stored in PBS containing 0.02% sodium azide.,sodium azide,0,
6847,10.1016/j.ijbiomac.2011.01.022,hydroxyethyl methacrylate,monomer,HEMA was polymerized with MAH to prepare PHEMAH cryogel.,hydroxyethyl methacrylate,0,
6848,10.1016/j.ijbiomac.2011.01.022,N-methacryloyl-(l)-histidine methyl ester,pseudospecific affinity ligand/comonomer,MAH was chosen as pseudospecific ligand and/or comonomer for pDNA binding.,N-methacryloyl L histidine methyl ester,1,
6849,10.1016/j.ijbiomac.2011.01.022,"N,N'-methylene-bis(acrylamide)",crosslinker,MBAAm was used as the cross-linker in PHEMAH cryogel preparation.,"N,N'-methylenebisacrylamide",0,
6850,10.1016/j.ijbiomac.2011.01.022,ammonium persulfate,initiator,APS and TEMED initiated free radical polymerization.,ammonium persulfate,0,
6851,10.1016/j.ijbiomac.2011.01.022,"N,N,N',N'-tetramethylene diamine",initiator component,TEMED and APS initiated cryogel polymerization.,"N,N,N',N'-tetramethylethylenediamine",1,
6852,10.1016/j.ijbiomac.2011.01.022,sodium chloride,eluent and ionic strength modifier,NaCl concentration was varied during adsorption and used for pDNA elution.,sodium chloride,0,
6853,10.1016/j.ijbiomac.2011.01.022,sodium azide,storage preservative,Cryogel disks were stored in buffer containing 0.02% sodium azide at 4 C.,sodium azide,0,
6854,10.1016/j.ijbiomac.2011.01.022,l-histidine methyl ester,MAH synthesis precursor,l-histidine methyl ester was reacted during MAH synthesis.,L-histidine methyl ester,0,
6855,10.1016/j.ijbiomac.2011.01.022,methacryloyl chloride,MAH synthesis reagent,Methacryloyl chloride was used in synthesis of MAH.,methacryloyl chloride,0,
6856,10.1002/smll.202512624,dextran,polymer backbone,Dextran was selected as the base material for microgel production.,dextran,0,
6857,10.1002/smll.202512624,2-(4-hydroxyphenyl)ethanol,phenolic affinity ligand precursor,"Tyrosol (2-(4-Hydroxyphenyl)ethanol, HPE) was used to synthesize Dex-HPE conjugate.",2-(4-hydroxyphenyl)ethanol,0,
6858,10.1002/smll.202512624,Dex-HPE conjugate,microgel precursor polymer,Dex-HPE conjugate was used to produce protein-capturing microgels.,,1,
6859,10.1002/smll.202512624,cross-linked HPE dimer,protein-binding affinity motif,Cross-linked HPE decreased intrinsic fluorescence of BSA and was accountable for superior protein-capturing ability.,hydroxyphenylethanol dimer,1,
6860,10.1002/smll.202512624,hyaluronic acid,microneedle matrix polymer,HA was chosen as a microneedle material owing to biodegradability and natural abundance in skin tissues.,hyaluronic acid,0,
6861,10.1002/smll.202512624,horseradish peroxidase,enzymatic crosslinking catalyst,HRP catalyzed oxidative coupling of HPE moieties during microgel synthesis.,horseradish peroxidase,0,
6862,10.1002/smll.202512624,hydrogen peroxide,oxidative crosslinking reagent,Dilute H2O2 triggered oxidative coupling of HPE moieties.,hydrogen peroxide,0,
6863,10.1002/smll.202512624,methacrylated dextran,control microgel material,Dex-MA microgels lacking HPE were used for comparison in BSA capture and tip loading.,methacrylated dextran,1,
6864,10.1002/smll.202512624,epichlorohydrin-cross-linked dextran,control microgel material,Dex-ECH microgels lacking HPE were used as comparison material.,epichlorohydrin crosslinked dextran,1,
6865,10.1002/smll.202512624,CpG oligonucleotide ODN 1826,adjuvant co-loaded with RBD,RBD/CpG-loaded microgels and MAPs were prepared for immunostimulatory and vaccination studies.,,1,
6866,10.1002/smll.202512624,Span 80,surfactant for inverse emulsion,Dex-HPE conjugate and HRP were added to hexane containing Span 80 for water-in-oil emulsion microgel synthesis.,Span 80,0,
6867,10.1002/smll.202512624,"1,1'-carbonyldiimidazole",coupling reagent,Used to synthesize HPE-imidazole carbamate and Dex-HPE conjugate.,"1,1'-carbonyldiimidazole",0,
6868,10.1002/smll.202512624,DBU,base catalyst,Added during Dex-HPE conjugate synthesis.,"1,8-diazabicyclo[5.4.0]undec-7-ene",0,
6869,10.1016/j.talanta.2022.124068,MagG@PCBAA hydrogel,adsorbent/enrichment hydrogel,Magnetic super-hydrophilic zwitterionic hydrogel used to capture N-glycopeptides and exosomes.,,1,
6870,10.1016/j.talanta.2022.124068,poly(carboxybetaine acrylamide),hydrogel polymer backbone,PCBAA is described as a zwitterionic-hydrophilic polymer containing positive and negative groups.,poly(carboxybetaine acrylamide),1,
6871,10.1016/j.talanta.2022.124068,CBAA monomer,monomer,CBAA monomer was used to prepare the PCBAA hydrogel on magnetic graphene.,carboxybetaine acrylamide,1,
6872,10.1016/j.talanta.2022.124068,N-[3-(dimethylamino) propyl] acrylamide,CBAA monomer precursor,Reacted with β-propiolactone in anhydrous acetone to synthesize CBAA monomer.,N-[3-(dimethylamino)propyl]acrylamide,0,
6873,10.1016/j.talanta.2022.124068,β-propiolactone,CBAA monomer precursor,Reacted with N-[3-(dimethylamino) propyl] acrylamide to form CBAA monomer.,beta-propiolactone,0,
6874,10.1016/j.talanta.2022.124068,BAC,crosslinker,BAC crosslinker at 0.1 or 1% relative to monomer by weight was added to 40% CBAA monomer solution.,BAC crosslinker acrylamide,1,
6875,10.1016/j.talanta.2022.124068,APS,initiator,APS initiator at 0.2% relative to monomer by weight was added during hydrogel preparation.,ammonium persulfate,1,
6876,10.1016/j.talanta.2022.124068,magnetic graphene,magnetic substrate/filler,Magnetic graphene was modified with PCBAA hydrogel and used as comparator in enrichment experiments.,magnetic graphene,1,
6877,10.1016/j.talanta.2022.124068,Fe-O,magnetic oxide functional evidence,FT-IR peak at 570 cm−1 was assigned to Fe-O.,iron oxide,1,
6878,10.1016/j.talanta.2022.124068,acetonitrile,loading/washing/elution solvent,Loading buffer contained 95% ACN/3% TFA; washing buffer contained 85% ACN/0.5% H3PO4; eluent contained 30% ACN.,acetonitrile,0,
6879,10.1016/j.talanta.2022.124068,trifluoroacetic acid,loading buffer acid,Loading buffer was 95% ACN/3% TFA.,trifluoroacetic acid,0,
6880,10.1016/j.talanta.2022.124068,phosphoric acid,washing buffer acid,Washing buffer was 85% ACN/0.5% H3PO4.,phosphoric acid,0,
6881,10.1016/j.talanta.2022.124068,DTT,reducing-condition additive,Reduced DTT solution was added during enrichment to test hydrogel stability under reducing condition.,dithiothreitol,0,
6882,10.1016/j.talanta.2022.124068,TEAB,labeling buffer,HRP digestion was dissolved in 50 μL of 0.1 M TEAB for stable isotope dimethyl labeling.,triethylammonium bicarbonate,1,
6883,10.1016/j.talanta.2022.124068,CH2O,light dimethyl labeling reagent,CH2O was added to HRP digest solution during stable isotope dimethyl labeling.,formaldehyde,0,
6884,10.1016/j.talanta.2022.124068,CD2O,heavy dimethyl labeling reagent,CD2O was added to HRP digest solution during stable isotope dimethyl labeling.,deuterated formaldehyde,1,
6885,10.1016/j.talanta.2022.124068,NaBH3CN,reductive amination reagent,NaBH3CN was added during stable isotope dimethyl labeling.,sodium cyanoborohydride,0,
6886,10.1021/acsbiomaterials.9b00522,cellulose nanocrystals,nanocomposite filler; anionic component; magnetically alignable rod-shaped nanoparticles,CNCs were physically incorporated into POEGMA hydrogels at 0.2 to 4.95 wt %. Sulfate half-ester groups contributed anionic charge.,cellulose,1,
6887,10.1021/acsbiomaterials.9b00522,poly(oligoethylene glycol methacrylate),hydrogel polymer backbone,POEGMA precursor polymers with long or short/long PEG side chains formed injectable hydrazone-crosslinked hydrogels.,poly oligoethylene glycol methacrylate,1,
6888,10.1021/acsbiomaterials.9b00522,OEGMA 500,monomer,PO 100 contained 100 mol % OEGMA 500; PO 10 contained 10 mol % OEGMA 500.,oligo(ethylene glycol) methyl ether methacrylate,1,
6889,10.1021/acsbiomaterials.9b00522,M(EO)2MA,monomer,PO 10 precursor polymers contained 90 mol % M(EO)2MA.,di(ethylene glycol) methyl ether methacrylate,1,
6890,10.1021/acsbiomaterials.9b00522,"N-(2,2-dimethoxyethyl)-methacrylamide",comonomer/aldehyde precursor functional monomer,DMAEAm was synthesized and used in precursor polymer preparation.,"N-(2,2-dimethoxyethyl)methacrylamide",1,
6891,10.1021/acsbiomaterials.9b00522,acrylic acid,comonomer or precursor material,Listed in materials for precursor synthesis.,acrylic acid,0,
6892,10.1021/acsbiomaterials.9b00522,adipic acid dihydrazide,hydrazide functionalization reagent,Used to prepare hydrazide-functionalized POEGMA precursors.,adipic acid dihydrazide,0,
6893,10.1021/acsbiomaterials.9b00522,aldehyde groups,crosslinking functional group,POEGMA copolymers were functionalized with approximately 30 mol % aldehyde groups for hydrazone cross-linking.,aldehyde,1,
6894,10.1021/acsbiomaterials.9b00522,hydrazide groups,crosslinking functional group,POEGMA copolymers were functionalized with approximately 30 mol % hydrazide groups for hydrazone cross-linking.,hydrazide,1,
6895,10.1021/acsbiomaterials.9b00522,hydrazone bonds,hydrolytically degradable crosslink,Hydrazide and aldehyde functional groups formed cross-linked hydrogel networks through hydrazone bonds.,hydrazone,1,
6896,10.1021/acsbiomaterials.9b00522,fluorescein isothiocyanate,protein fluorescent label,"FITC was used to label BSA, fibrinogen, and lysozyme for adsorption assays.",fluorescein isothiocyanate,0,
6897,10.1021/acsbiomaterials.9b00522,phosphate-buffered saline,assay buffer and swelling medium,Hydrogels were swollen and rinsed in 10 mM PBS; proteins were added in PBS.,phosphate buffered saline,1,
6898,10.1021/acsbiomaterials.9b00522,sulfo-Cy5 azide,CNC fluorescent label for biodistribution,Used to graft Cy5 to alkyne-functionalized CNCs for in vivo tracking.,sulfo-Cy5 azide,1,
6899,10.1021/acsbiomaterials.9b00522,dichlorotriazinyl aminopropyne,CNC alkyne functionalization reagent,DTAP introduced an alkyne handle onto CNCs prior to Cy5 click labeling.,dichlorotriazinyl aminopropyne,1,
6900,10.1021/acsbiomaterials.9b00522,copper sulfate pentahydrate,click reaction catalyst component,Used in copper-mediated click reaction for Cy5-CNC preparation.,copper sulfate pentahydrate,0,
6901,10.1002/macp.200500125,N-isopropylacrylamide,monomer,Used to synthesize poly(NIPA-co-GMA-Dex) hydrogels and PNIPA hydrogel.,N-isopropylacrylamide,0,
6902,10.1002/macp.200500125,glycidyl methacrylate-derivatized dextran,macromonomer,Copolymerized with NIPA to prepare poly(NIPA-co-GMA-Dex) hydrogels.,glycidyl methacrylate dextran,1,
6903,10.1002/macp.200500125,dextran,polymer precursor and model polysaccharide,Used to synthesize GMA-Dex and as a model polysaccharide in separation experiments.,dextran,0,
6904,10.1002/macp.200500125,glycidyl methacrylate,derivatization reagent,Reacted with dextran to synthesize GMA-Dex.,glycidyl methacrylate,0,
6905,10.1002/macp.200500125,4-dimethylaminopyridine,catalyst,Used in synthesis of GMA-Dex.,4-dimethylaminopyridine,0,
6906,10.1002/macp.200500125,ammonium peroxydisulfate,initiator,Used with TEMED as initiating system for hydrogel synthesis.,ammonium persulfate,0,
6907,10.1002/macp.200500125,"N,N,N',N'-tetramethylenediamine",initiator accelerator,Used with APS as initiating system for hydrogel synthesis.,"N,N,N',N'-tetramethylenediamine",1,
6908,10.1002/macp.200500125,"N,N'-methylenebis(acrylamide)",crosslinker for PNIPA comparator,Used at 2 wt.-% to prepare PNIPA hydrogel.,"N,N'-methylenebisacrylamide",0,
6909,10.1002/macp.200500125,sodium dodecylsulfate,model small-molecule adsorbate,Interaction and desorption behavior with hydrogels was studied.,sodium dodecyl sulfate,0,
6910,10.1002/macp.200500125,Rutin,model small-molecule adsorbate,Interaction with hydrogels was studied as a weakly polar hydrophobic compound.,rutin,0,
6911,10.1002/macp.200500125,DL-alpha-alanine,model small-molecule adsorbate,Interaction with hydrogels was studied as a zwitterionic weakly hydrophobic compound.,DL-alpha-alanine,0,
6912,10.1002/macp.200500125,phenol,analytical reagent,Used in phenol-sulfuric acid assay for dextran concentration.,phenol,0,
6913,10.1002/macp.200500125,sulfuric acid,analytical reagent,Used in phenol-sulfuric acid assay for dextran concentration.,sulfuric acid,0,
6914,10.1021/nl072174l,N-isopropylacrylamide,monomer/polymer backbone,Main thermoresponsive hydrogel monomer used to fabricate NIPAm particles.,N-isopropylacrylamide,0,
6915,10.1021/nl072174l,acrylic acid,comonomer/anionic affinity bait,Incorporated into NIPAm/AAc particles to provide negatively charged carboxyl groups at pH values greater than 3.5.,acrylic acid,0,
6916,10.1021/nl072174l,methylenebisacrylamide,crosslinker,Chemical structure shown as particle crosslinking agent.,"N,N'-methylenebisacrylamide",0,
6917,10.1021/nl072174l,FITC,fluorescent small molecule/model analyte and protein label,"Used alone and as label for BSA, insulin, and myoglobin in uptake studies.",fluorescein isothiocyanate,0,
6918,10.1021/nl072174l,Tris,buffer,"Used at pH 7, 50 mM or 100 mM in protein uptake experiments.",tris(hydroxymethyl)aminomethane,0,
6919,10.1021/nl072174l,NH4HCO3,buffer/salt,Used at pH 7 or pH 8 in protease degradation/protection experiments.,ammonium bicarbonate,0,
6920,10.1021/nl072174l,dithiothreitol,reducing agent,Used at 10 mM to reduce lysozyme before denatured protection test.,dithiothreitol,0,
6921,10.1021/nl072174l,iodoacetamide,alkylating agent,Used at 50 mM to alkylate reduced lysozyme.,iodoacetamide,0,
6922,10.1021/nl072174l,urea,denaturant,Used at 2 M during lysozyme reduction.,urea,0,
6923,10.1021/nl072174l,NIPAm/allylamine copolymer,proposed positively charged hydrogel for anionic proteins,Mentioned as future particle chemistry for selectively harvesting anionic species.,allylamine,1,
6924,10.1021/nl072174l,NIPAm/styrene copolymer,proposed hydrophobic particle chemistry,Mentioned for capturing hydrophobic metabolites.,styrene,1,
6925,10.1021/nl072174l,p-vinylphenylboronic acid,proposed boronate affinity bait,Under consideration as copolymer for harvesting sugars and nucleic acids.,4-vinylphenylboronic acid,0,
6926,10.1021/nl072174l,triazinil-based reactive dyes,proposed affinity bait,Mentioned as affinity baits with affinity toward proteins.,triazine reactive dye protein affinity ligand,1,
6927,10.1021/nl072174l,hexadecylamine,proposed lipid uptake bait,Mentioned for lipid uptake by noncovalent or covalent immobilization within particles.,hexadecylamine,0,
6928,10.1021/nl072174l,cyclodextrins,proposed small molecule association bait,Mentioned as baits able to associate small molecules.,cyclodextrin,1,
6929,10.1021/acsami.8b18302,poly(ethylene glycol) dimethacrylate,hydrogel monomer/crosslinker,Soft-1 and stiff-1 PEG hydrogels were formulated using PEG dimethacrylate Mn 750; soft-2 used PEGDMA Mn 750 and Mn 20000.,poly(ethylene glycol) dimethacrylate,1,
6930,10.1021/acsami.8b18302,Irgacure 2959,photoinitiator,The radical photoinitiator Irgacure 2959 at 0.8 wt% was added to facilitate photopolymerization.,Irgacure 2959,1,
6931,10.1021/acsami.8b18302,3-(trimethoxysilyl)propyl methacrylate,glass functionalization reagent,Glass coverslips were functionalized with 3-(trimethoxysilyl)propyl methacrylate to covalently attach the hydrogel.,3-(trimethoxysilyl)propyl methacrylate,0,
6932,10.1021/acsami.8b18302,poly-L-lysine-graft-poly(ethylene glycol),brush coating polymer,PLL-PEG copolymers were synthesized and adsorbed onto silica to form PEG brushes.,poly-L-lysine graft poly(ethylene glycol),1,
6933,10.1021/acsami.8b18302,poly-L-lysine hydrobromide,brush copolymer backbone,PLL with nominal molecular weight 20000 g/mol was reacted with PEG NHS ester or PEG sodium valeric acid.,poly-L-lysine hydrobromide,1,
6934,10.1021/acsami.8b18302,n-hydroxysuccinimidyl ester of methoxypoly(ethylene glycol) acetic acid,PEG grafting reagent for 2k brush,PLL was reacted with nominal 2k molecular weight n-hydroxysuccinimidyl ester of methoxypoly(ethylene glycol) acetic acid.,methoxypolyethylene glycol acetic acid N-hydroxysuccinimide ester,1,
6935,10.1021/acsami.8b18302,PEG sodium valeric acid,PEG grafting reagent for 5k brush,PLL was reacted with nominal 5k molecular weight PEG sodium valeric acid.,polyethylene glycol sodium valeric acid,1,
6936,10.1021/acsami.8b18302,phosphate buffered saline,buffer,Hydrogels were prepared and equilibrated in phosphate buffered saline; bacteria were washed and resuspended in PBS.,phosphate buffered saline,0,
6937,10.1021/acsami.8b18302,sodium borate buffer,brush synthesis buffer,PLL was dissolved in 50 mM sodium borate buffer at pH 9.1 for copolymer synthesis.,sodium borate,0,
6938,10.1021/acsami.8b18302,silica,brush substrate and microparticle material,PLL-PEG brushes were deposited on cleaned silica surfaces; control microparticles were silica.,silicon dioxide,0,
6939,10.1021/acsami.8b18302,poly(ethylene oxide),control microparticle coating,Control silica microparticles were coated with adsorbed 10 kDa PEO.,polyethylene oxide,1,
6940,10.1021/acsami.7b17670,sodium alginate,negatively charged hydrogel polymer backbone,Alginate was used as the negatively charged polyelectrolyte; sodium alginate was purchased from Sigma-Aldrich.,sodium alginate,0,
6941,10.1021/acsami.7b17670,poly(ethylene imine),positively charged hydrogel polymer backbone,"Branched poly(ethylene imine) (PEI, Mw = 70 kDa) was used as the positively charged polyelectrolyte.",polyethyleneimine,0,
6942,10.1021/acsami.7b17670,calcium chloride,crosslinker precursor,"The alginate/PEI mixture was cross-linked by CaCl2 solution (10%, w/v).",calcium chloride,0,
6943,10.1021/acsami.7b17670,Ca2+,divalent cation crosslinking bridge,Hydrogels were cross-linked by divalent cation (Ca2+) at room temperature.,calcium ion,0,
6944,10.1021/acsami.7b17670,fluorescein isothiocyanate,protein fluorescent label,FITC-labeled bovine serum albumin was used as the model protein.,fluorescein isothiocyanate,0,
6945,10.1021/acsami.7b17670,sodium chloride,wash and incubation solution component,Hydrogel samples were washed with 0.9% NaCl solution before and after BSA-FITC incubation.,sodium chloride,0,
6946,10.1016/j.chroma.2014.07.019,acrylamide,monomer,Poly(AAm-MBAAm) cryogel monoliths were prepared from AAm/MBAAm at 9:1 molar ratio.,acrylamide,0,
6947,10.1016/j.chroma.2014.07.019,"N,N'-methylene-bis-acrylamide",crosslinker and comonomer,Used with acrylamide to fabricate poly(AAm-MBAAm) cryogel.,"N,N'-methylenebisacrylamide",0,
6948,10.1016/j.chroma.2014.07.019,glycidyl methacrylate,nanoparticle monomer; epoxy-functional coating component,Used to prepare poly(GMA-EDMA) nanoparticles coated onto cryogel pore walls.,glycidyl methacrylate,0,
6949,10.1016/j.chroma.2014.07.019,ethylene glycol dimethacrylate,nanoparticle crosslinker,Used with GMA to prepare pGMA nanoparticles.,ethylene glycol dimethacrylate,0,
6950,10.1016/j.chroma.2014.07.019,polyethylenimine,anion-exchange ligand and modifier,"PEI was coupled to pore wall surface; PEI contains primary, secondary and tertiary amino groups.",polyethylenimine,0,
6951,10.1016/j.chroma.2014.07.019,2-diethylaminoethylchloride hydrochloride,DEAE modification reagent,Used for double modification of CM-NPs-P to form CM-NPs-P-D.,2-diethylaminoethyl chloride hydrochloride,1,
6952,10.1016/j.chroma.2014.07.019,diethylaminoethyl,anion-exchange ligand,Introduced after PEI modification to increase ion-exchange capacity.,diethylaminoethyl,1,
6953,10.1016/j.chroma.2014.07.019,epichlorohydrin,coupling/crosslinking reagent for PEI attachment,Used with DMSO in the single modification of CM with PEI.,epichlorohydrin,0,
6954,10.1016/j.chroma.2014.07.019,ammonium persulfate,polymerization initiator,Used to initiate cryogel polymerization.,ammonium persulfate,0,
6955,10.1016/j.chroma.2014.07.019,"N,N,N',N'-tetramethylethylenediamine",polymerization accelerator,Used with APS to initiate free radical polymerization of cryogel.,"N,N,N',N'-tetramethylethylenediamine",0,
6956,10.1016/j.chroma.2014.07.019,potassium persulfate,nanoparticle polymerization initiator,Included in pGMA nanoparticle reaction mixture.,potassium persulfate,0,
6957,10.1016/j.chroma.2014.07.019,sodium dodecyl sulfate,surfactant for nanoparticle synthesis,Included in pGMA nanoparticle reaction mixture.,sodium dodecyl sulfate,0,
6958,10.1016/j.chroma.2014.07.019,sodium chloride,elution salt,Buffer A contained 20 mM Tris-HCl pH 7.2 plus 1.0 M NaCl for elution and column efficiency experiments.,sodium chloride,0,
6959,10.1016/j.chroma.2014.07.019,Tris,buffer component,20 mM Tris-HCl buffer pH 7.2 was used for BSA loading.,tris(hydroxymethyl)aminomethane,0,
6960,10.1016/j.chroma.2014.07.019,poly(GMA-EDMA) nanoparticles,filler or composite coating,pGMA nanoparticles were coated onto cryogel pore wall surfaces to increase specific surface area.,poly(glycidyl methacrylate-co-ethylene glycol dimethacrylate),1,
6961,10.1021/acsami.1c21814,N-isopropylacrylamide,monomer,Used to synthesize p(NIPAm-co-GMA) and p(NIPAm-co-MPC) thermoresponsive microgels.,N-isopropylacrylamide,0,
6962,10.1021/acsami.1c21814,glycidyl methacrylate,comonomer; epoxy functional monomer,Used in p(NIPAm-co-GMA); exposed epoxy rings interact with protein amine groups.,glycidyl methacrylate,0,
6963,10.1021/acsami.1c21814,2-methacryloyloxyethyl-phosphorylcholine,zwitterionic monomer/antifouling group,Used to form pMPC/polyzwitterionic chains in p(NIPAm-co-MPC) coating.,2-methacryloyloxyethyl phosphorylcholine,0,
6964,10.1021/acsami.1c21814,poly(2-methacryloyloxyethyl-phosphorylcholine),zwitterionic antifouling chain,Anchored to microgels using macroRAFT approach to improve protein repellence.,poly(2-methacryloyloxyethyl phosphorylcholine),1,
6965,10.1021/acsami.1c21814,"N,N'-methylenebis(acrylamide)",crosslinker,BIS cross-linker content was varied; 6 mol % BIS sample had swelling degree 2.05.,"N,N'-methylenebisacrylamide",0,
6966,10.1021/acsami.1c21814,cetyltrimethylammonium bromide,surfactant,CTAB content was varied during p(NIPAm-co-GMA) microgel synthesis; 2.5 wt % CTAB used for selected particles.,cetyltrimethylammonium bromide,0,
6967,10.1021/acsami.1c21814,sodium dodecylsulphate,material reagent,Listed in materials.,sodium dodecyl sulfate,0,
6968,10.1021/acsami.1c21814,"2,2'-azobis(2-methylpropionamidine)dihydrochloride",initiator,Listed in materials.,"2,2'-azobis(2-methylpropionamidine) dihydrochloride",0,
6969,10.1021/acsami.1c21814,(3-mercaptopropyl)-trimethoxysilane,surface coupling/silanization reagent,Used for covalent adhesion of microgel coating to silica by epoxy-thiol click chemistry.,(3-mercaptopropyl)trimethoxysilane,0,
6970,10.1021/acsami.1c21814,SiO2,sensor surface/control material,Clean SiO2-coated quartz sensor used as reference; microgel coatings deposited on SiO2.,silicon dioxide,0,
6971,10.1021/acs.langmuir.8b04071,N-isopropylacrylamide,monomer,Used to synthesize the mixed-charged zwitterionic hydrogel.,N-isopropylacrylamide,0,
6972,10.1021/acs.langmuir.8b04071,[2-(methacryloyloxy)ethyl]trimethylammonium,cationic monomer or charged component,Used with SA and NIPA to form a pseudozwitterionic hydrogel.,[2-(methacryloyloxy)ethyl]trimethylammonium,1,
6973,10.1021/acs.langmuir.8b04071,3-sulfopropyl methacrylate potassium salt,anionic monomer or charged component,Used with TMA and NIPA to form a pseudozwitterionic hydrogel.,3-sulfopropyl methacrylate potassium salt,0,
6974,10.1021/acs.langmuir.8b04071,"N,N'-methylenebis(acrylamide)",crosslinker,MBAA was included at 1.6 wt % in the monomer solution.,"N,N'-methylenebisacrylamide",0,
6975,10.1021/acs.langmuir.8b04071,ammonium persulfate,initiator,APS was added to initialize copolymerization.,ammonium persulfate,0,
6976,10.1021/acs.langmuir.8b04071,TEMED,polymerization accelerator,TEMED was added with APS to initialize copolymerization.,"N,N,N',N'-tetramethylethylenediamine",0,
6977,10.1021/acs.langmuir.8b04071,nano silicon dioxide,filler or reinforcing composite,Nano SiO2 was incorporated into PZH at 0.01% and 0.02% and was reported to improve surface structure and hydrophilic characteristics.,silicon dioxide,0,
6978,10.1021/acs.langmuir.8b04071,polyaniline,surface modification layer,Polyaniline was coated over polyethylene nettings as a platform for hydrogel implementation.,polyaniline,0,
6979,10.1021/acs.langmuir.8b04071,polyethylene,substrate,High-density polyethylene nettings were used as aquaculture cage net substrates.,polyethylene,0,
6980,10.1002/jmr.870,N-isopropylacrylamide,major monomer,Used as major monomer for stimuli-responsive protein imprinted polymers.,N-isopropylacrylamide,0,
6981,10.1002/jmr.870,NIPA,monomer abbreviation,Abbreviation for N-isopropylacrylamide in supplied context.,N-isopropylacrylamide,1,
6982,10.1002/jmr.870,methacrylic acid,functional comonomer,Used as functional co-monomer in the imprinted hydrogel.,methacrylic acid,0,
6983,10.1002/jmr.870,MAA,functional comonomer abbreviation,Abbreviation for methacrylic acid in supplied context.,methacrylic acid,1,
6984,10.1002/jmr.870,acrylamide,functional comonomer,Used as functional co-monomer in the imprinted hydrogel.,acrylamide,0,
6985,10.1002/jmr.870,AAm,functional comonomer abbreviation,Abbreviation for acrylamide in supplied context.,acrylamide,1,
6986,10.1002/jmr.870,"N,N-methylenebisacrylamide",crosslinker,Used as crosslinker for the imprinted hydrogel.,"N,N'-methylenebisacrylamide",1,
6987,10.1002/jmr.870,MBAAm,crosslinker abbreviation,"Abbreviation for N,N-methylenebisacrylamide in supplied context.","N,N'-methylenebisacrylamide",1,
6988,10.1016/j.memsci.2025.124493,N-isopropylacrylamide,microgel monomer,p(NIPAM-co-AEMA) microgels were synthesized using NIPAM; Table 3 lists 220.8 mg.,N-isopropylacrylamide,0,
