Repository: sunyrain/PHA

# PHA Protein-Hydrogel Adsorption Dataset

Generated: 2026-07-05T11:36:45

## Scope

This curated package organizes literature-derived protein-hydrogel adsorption, binding, immobilization, antifouling, and related biointerface records extracted from the local PHA corpus.

The primary unit is one record:

`paper + hydrogel/sample + protein/mixture + experimental condition + measured outcome`

## Contents

- `data/sources.csv`: article-level metadata, extraction status, and curation decision.
- `data/records_flat.csv`: flattened record-level table with provenance, hydrogel, protein, condition, outcome, mechanism, and quality fields.

File: data/curated/pha_scientific_dataset_20260705/data/record_standardization.csv (part 37 of 37)
"record_id","doi","interaction_type","is_covalent_binding","experiment_mode_primary","experiment_mode_detail","application_context","comparable_target_class","model_ready","model_ready_blocker","manual_review_priority","q5_protein_evidence_flag","q5_triage_action","standardization_rules_version"
"PHA-9eaffc2302-002","10.3390/ijms24032810","physical_adsorption","no","surface","other","biointerface_adsorption","strong","True","ready","high","True","not_applicable","curated_release_20260707"
"PHA-9eaffc2302-003","10.3390/ijms24032810","physical_adsorption","no","surface","batch_adsorption_equilibrium","biointerface_adsorption","weak","False","not_strong_or_medium_comparable","high","True","not_applicable","curated_release_20260707"
"PHA-9eaffc2302-004","10.3390/ijms24032810","physical_adsorption","no","surface","batch_adsorption_equilibrium","biointerface_adsorption","weak","False","not_strong_or_medium_comparable","high","True","not_applicable","curated_release_20260707"
"PHA-9eaffc2302-005","10.3390/ijms24032810","physical_adsorption","no","surface","batch_adsorption_equilibrium","biointerface_adsorption","weak","False","not_strong_or_medium_comparable","high","True","not_applicable","curated_release_20260707"
"PHA-9eaffc2302-006","10.3390/ijms24032810","physical_adsorption","no","surface","batch_adsorption_kinetics","mechanism_study","weak","False","not_strong_or_medium_comparable","high","True","not_applicable","curated_release_20260707"
"PHA-9eaffc2302-007","10.3390/ijms24032810","physical_adsorption","no","surface","batch_adsorption_equilibrium","biointerface_adsorption","weak","False","not_strong_or_medium_comparable","high","True","not_applicable","curated_release_20260707"
"PHA-9eaffc2302-008","10.3390/ijms24032810","physical_adsorption","no","surface","batch_adsorption_kinetics","mechanism_study","weak","False","not_strong_or_medium_comparable","high","True","not_applicable","curated_release_20260707"
"PHA-9eaffc2302-009","10.3390/ijms24032810","physical_adsorption","no","surface","other","biointerface_adsorption","not_comparable","False","not_strong_or_medium_comparable;missing_or_unnormalizable_unit","medium","True","not_applicable","curated_release_20260707"
"PHA-9a58a6de47-001","10.3390/jcm9020301","covalent_immobilization","yes","immobilization","fluorescence_surface_quantification","protein_immobilization","weak","False","not_strong_or_medium_comparable;missing_or_unnormalizable_unit","medium","True","not_applicable","curated_release_20260707"
"PHA-9a58a6de47-002","10.3390/jcm9020301","affinity_binding","no","batch","fluorescence_surface_quantification","purification","weak","False","not_strong_or_medium_comparable;missing_or_unnormalizable_unit","medium","False","not_applicable","curated_release_20260707"
"PHA-9a58a6de47-003","10.3390/jcm9020301","covalent_immobilization","yes","other","fluorescence_surface_quantification","purification","not_comparable","False","not_strong_or_medium_comparable;missing_or_unnormalizable_unit;low_source_quality","medium","True","not_applicable","curated_release_20260707"
"PHA-511ae2e081-001","10.3390/ma12050704","covalent_immobilization","yes","immobilization","fluorescence_surface_quantification","protein_immobilization","medium","True","ready","high","True","not_applicable","curated_release_20260707"
"PHA-511ae2e081-002","10.3390/ma12050704","covalent_immobilization","yes","immobilization","protein_immobilization_activity","purification","medium","True","ready","high","True","not_applicable","curated_release_20260707"
"PHA-511ae2e081-003","10.3390/ma12050704","covalent_immobilization","yes","immobilization","batch_adsorption_kinetics","protein_immobilization","not_comparable","False","not_strong_or_medium_comparable","high","True","not_applicable","curated_release_20260707"
"PHA-511ae2e081-004","10.3390/ma12050704","covalent_immobilization","yes","immobilization","other","protein_immobilization","medium","True","ready","high","True","not_applicable","curated_release_20260707"
"PHA-ff24aa7be3-001","10.3390/ma13040943","antifouling_low_adsorption","no","surface","static_incubation","antifouling","medium","True","ready","high","True","keep","curated_release_20260707"
"PHA-ff24aa7be3-002","10.3390/ma13040943","antifouling_low_adsorption","no","surface","static_incubation","antifouling","medium","True","ready","high","True","keep","curated_release_20260707"
"PHA-ff24aa7be3-003","10.3390/ma13040943","antifouling_low_adsorption","no","surface","static_incubation","antifouling","medium","True","ready","high","True","keep","curated_release_20260707"
"PHA-ff24aa7be3-004","10.3390/ma13040943","antifouling_low_adsorption","no","surface","static_incubation","antifouling","medium","True","ready","high","True","keep","curated_release_20260707"
"PHA-ff24aa7be3-005","10.3390/ma13040943","antifouling_low_adsorption","no","surface","static_incubation","antifouling","medium","True","ready","high","True","keep","curated_release_20260707"
"PHA-ff24aa7be3-006","10.3390/ma13040943","antifouling_low_adsorption","no","surface","static_incubation","antifouling","medium","True","ready","high","True","keep","curated_release_20260707"
"PHA-a82ec3710b-001","10.3390/ma14123175","physical_adsorption","no","surface","fluorescence_surface_quantification","mechanism_study","strong","True","ready","high","True","not_applicable","curated_release_20260707"
"PHA-a82ec3710b-002","10.3390/ma14123175","physical_adsorption","no","immobilization","batch_adsorption_isotherm","purification","strong","True","ready","high","True","not_applicable","curated_release_20260707"
"PHA-a82ec3710b-003","10.3390/ma14123175","covalent_immobilization","yes","immobilization","batch_adsorption_isotherm","protein_immobilization","strong","True","ready","high","True","not_applicable","curated_release_20260707"
"PHA-a82ec3710b-004","10.3390/ma14123175","physical_adsorption","no","surface","fluorescence_surface_quantification","mechanism_study","strong","True","ready","high","True","not_applicable","curated_release_20260707"
"PHA-a82ec3710b-005","10.3390/ma14123175","physical_adsorption","no","immobilization","batch_adsorption_isotherm","purification","strong","True","ready","high","True","not_applicable","curated_release_20260707"
"PHA-a82ec3710b-006","10.3390/ma14123175","covalent_immobilization","yes","immobilization","batch_adsorption_isotherm","protein_immobilization","strong","True","ready","high","True","not_applicable","curated_release_20260707"
"PHA-a82ec3710b-007","10.3390/ma14123175","physical_adsorption","no","surface","fluorescence_surface_quantification","mechanism_study","strong","True","ready","high","True","not_applicable","curated_release_20260707"
"PHA-a82ec3710b-008","10.3390/ma14123175","physical_adsorption","no","immobilization","batch_adsorption_isotherm","purification","strong","True","ready","high","True","not_applicable","curated_release_20260707"
"PHA-a82ec3710b-009","10.3390/ma14123175","covalent_immobilization","yes","immobilization","batch_adsorption_isotherm","protein_immobilization","strong","True","ready","high","True","not_applicable","curated_release_20260707"
"PHA-a82ec3710b-010","10.3390/ma14123175","affinity_binding","no","immobilization","other","purification","strong","True","ready","high","True","not_applicable","curated_release_20260707"
"PHA-a82ec3710b-011","10.3390/ma14123175","affinity_binding","no","immobilization","other","purification","strong","True","ready","high","True","not_applicable","curated_release_20260707"
"PHA-a82ec3710b-012","10.3390/ma14123175","affinity_binding","no","immobilization","other","purification","strong","True","ready","high","True","not_applicable","curated_release_20260707"
"PHA-792254694c-001","10.3390/ma15134498","antifouling_low_adsorption","no","hemocompatibility","fluorescence_surface_quantification","antifouling","not_comparable","False","not_strong_or_medium_comparable","high","True","keep","curated_release_20260707"
"PHA-792254694c-002","10.3390/ma15134498","antifouling_low_adsorption","no","surface","other","antifouling","medium","True","ready","high","True","keep","curated_release_20260707"
"PHA-792254694c-003","10.3390/ma15134498","antifouling_low_adsorption","no","batch","batch_adsorption_equilibrium","antifouling","medium","True","ready","high","True","keep","curated_release_20260707"
"PHA-792254694c-004","10.3390/ma15134498","antifouling_low_adsorption","no","batch","batch_adsorption_equilibrium","antifouling","medium","True","ready","high","True","keep","curated_release_20260707"
"PHA-397808226c-001","10.3390/ma15176089","physical_adsorption","no","batch","batch_adsorption_equilibrium","mechanism_study","not_comparable","False","not_strong_or_medium_comparable;low_source_quality","low","True","not_applicable","curated_release_20260707"
"PHA-5c16d232f5-001","10.3390/ma16052119","physical_adsorption","no","surface","static_incubation","other","weak","False","not_strong_or_medium_comparable","medium","True","not_applicable","curated_release_20260707"
"PHA-5c16d232f5-002","10.3390/ma16052119","physical_adsorption","no","surface","static_incubation","other","weak","False","not_strong_or_medium_comparable","medium","True","not_applicable","curated_release_20260707"
"PHA-5c16d232f5-003","10.3390/ma16052119","physical_adsorption","no","surface","static_incubation","other","weak","False","not_strong_or_medium_comparable","medium","True","not_applicable","curated_release_20260707"
"PHA-5c16d232f5-004","10.3390/ma16052119","physical_adsorption","no","surface","static_incubation","other","weak","False","not_strong_or_medium_comparable","medium","True","not_applicable","curated_release_20260707"
"PHA-5c16d232f5-005","10.3390/ma16052119","physical_adsorption","no","surface","static_incubation","other","weak","False","not_strong_or_medium_comparable","medium","True","not_applicable","curated_release_20260707"
"PHA-5c16d232f5-006","10.3390/ma16052119","physical_adsorption","no","surface","static_incubation","other","weak","False","not_strong_or_medium_comparable","medium","True","not_applicable","curated_release_20260707"
"PHA-474bca8c04-001","10.3390/ma17010103","entrapment","no","surface","fluorescence_surface_quantification","protein_immobilization","not_comparable","False","not_strong_or_medium_comparable;missing_or_unnormalizable_unit;low_source_quality","medium","False","not_applicable","curated_release_20260707"
"PHA-474bca8c04-002","10.3390/ma17010103","entrapment","no","surface","fluorescence_surface_quantification","protein_immobilization","not_comparable","False","not_strong_or_medium_comparable;missing_or_unnormalizable_unit;low_source_quality","medium","False","not_applicable","curated_release_20260707"
"PHA-474bca8c04-003","10.3390/ma17010103","entrapment","no","surface","fluorescence_surface_quantification","protein_immobilization","not_comparable","False","not_strong_or_medium_comparable;missing_or_unnormalizable_unit;low_source_quality","medium","False","not_applicable","curated_release_20260707"
"PHA-8352d08cdb-001","10.3390/ma19071362","covalent_immobilization","yes","surface","other","protein_immobilization","strong","False","missing_key_experiment_condition","high","True","not_applicable","curated_release_20260707"
"PHA-8352d08cdb-002","10.3390/ma19071362","covalent_immobilization","yes","surface","other","protein_immobilization","strong","True","ready","high","True","not_applicable","curated_release_20260707"
"PHA-8352d08cdb-003","10.3390/ma19071362","covalent_immobilization","yes","surface","other","protein_immobilization","strong","False","missing_key_experiment_condition","high","True","not_applicable","curated_release_20260707"
"PHA-8352d08cdb-004","10.3390/ma19071362","covalent_immobilization","yes","surface","other","protein_immobilization","strong","False","missing_key_experiment_condition","high","True","not_applicable","curated_release_20260707"
"PHA-8352d08cdb-005","10.3390/ma19071362","covalent_immobilization","yes","surface","other","protein_immobilization","strong","False","missing_key_experiment_condition","high","True","not_applicable","curated_release_20260707"
"PHA-22d98a4ba1-001","10.3390/md20020094","nonspecific_adsorption","no","batch","batch_adsorption_equilibrium","biointerface_adsorption","strong","True","ready","high","True","not_applicable","curated_release_20260707"
"PHA-22d98a4ba1-002","10.3390/md20020094","nonspecific_adsorption","no","batch","batch_adsorption_equilibrium","biointerface_adsorption","strong","True","ready","high","True","not_applicable","curated_release_20260707"
"PHA-22d98a4ba1-003","10.3390/md20020094","nonspecific_adsorption","no","batch","batch_adsorption_equilibrium","biointerface_adsorption","strong","True","ready","high","True","not_applicable","curated_release_20260707"
"PHA-22d98a4ba1-004","10.3390/md20020094","nonspecific_adsorption","no","batch","batch_adsorption_equilibrium","biointerface_adsorption","strong","True","ready","high","True","not_applicable","curated_release_20260707"
"PHA-22d98a4ba1-005","10.3390/md20020094","nonspecific_adsorption","no","batch","batch_adsorption_equilibrium","biointerface_adsorption","strong","True","ready","high","True","not_applicable","curated_release_20260707"
"PHA-22d98a4ba1-006","10.3390/md20020094","nonspecific_adsorption","no","batch","batch_adsorption_equilibrium","biointerface_adsorption","strong","True","ready","high","True","not_applicable","curated_release_20260707"
"PHA-22d98a4ba1-007","10.3390/md20020094","nonspecific_adsorption","no","batch","batch_adsorption_equilibrium","biointerface_adsorption","strong","True","ready","high","True","not_applicable","curated_release_20260707"
"PHA-22d98a4ba1-008","10.3390/md20020094","nonspecific_adsorption","no","batch","batch_adsorption_equilibrium","biointerface_adsorption","strong","True","ready","high","True","not_applicable","curated_release_20260707"
"PHA-22d98a4ba1-009","10.3390/md20020094","nonspecific_adsorption","no","batch","batch_adsorption_equilibrium","biointerface_adsorption","strong","True","ready","high","True","not_applicable","curated_release_20260707"
"PHA-22d98a4ba1-010","10.3390/md20020094","nonspecific_adsorption","no","batch","batch_adsorption_equilibrium","biointerface_adsorption","strong","True","ready","high","True","not_applicable","curated_release_20260707"
"PHA-c4a702fb59-001","10.3390/membranes11100761","protein_fouling","no","biofouling","other","antifouling","strong","True","ready","high","True","keep","curated_release_20260707"
"PHA-c4a702fb59-002","10.3390/membranes11100761","antifouling_low_adsorption","no","biofouling","surface_fouling_assay","purification","medium","True","ready","high","True","not_applicable","curated_release_20260707"
"PHA-c4a702fb59-003","10.3390/membranes11100761","protein_fouling","no","biofouling","other","purification","medium","True","ready","high","True","not_applicable","curated_release_20260707"
"PHA-901c81e025-001","10.3390/molecules27185818","physical_adsorption","no","hemocompatibility","fluorescence_surface_quantification","hemocompatibility","weak","False","not_strong_or_medium_comparable;missing_or_unnormalizable_unit;low_source_quality","medium","True","not_applicable","curated_release_20260707"
"PHA-901c81e025-002","10.3390/molecules27185818","physical_adsorption","no","hemocompatibility","fluorescence_surface_quantification","hemocompatibility","weak","False","not_strong_or_medium_comparable;missing_or_unnormalizable_unit;low_source_quality","medium","True","not_applicable","curated_release_20260707"
"PHA-901c81e025-003","10.3390/molecules27185818","physical_adsorption","no","hemocompatibility","fluorescence_surface_quantification","hemocompatibility","weak","False","not_strong_or_medium_comparable;missing_or_unnormalizable_unit;low_source_quality","medium","True","not_applicable","curated_release_20260707"
"PHA-901c81e025-004","10.3390/molecules27185818","affinity_binding","no","other","fluorescence_surface_quantification","purification","weak","False","not_strong_or_medium_comparable;missing_or_unnormalizable_unit;low_source_quality","medium","True","not_applicable","curated_release_20260707"
"PHA-901c81e025-005","10.3390/molecules27185818","affinity_binding","no","other","other","biointerface_adsorption","not_comparable","False","not_strong_or_medium_comparable;missing_or_unnormalizable_unit","medium","True","not_applicable","curated_release_20260707"
"PHA-901c81e025-006","10.3390/molecules27185818","affinity_binding","no","other","other","biointerface_adsorption","strong","True","ready","high","True","not_applicable","curated_release_20260707"
"PHA-0e97d87549-001","10.3390/molecules27217304","selective_adsorption","no","surface","batch_adsorption_equilibrium","biointerface_adsorption","strong","True","ready","high","True","not_applicable","curated_release_20260707"
"PHA-0e97d87549-002","10.3390/molecules27217304","selective_adsorption","no","surface","batch_adsorption_kinetics","mechanism_study","strong","True","ready","high","True","not_applicable","curated_release_20260707"
"PHA-0e97d87549-003","10.3390/molecules27217304","selective_adsorption","no","surface","batch_adsorption_kinetics","mechanism_study","strong","True","ready","high","True","not_applicable","curated_release_20260707"
"PHA-0e97d87549-004","10.3390/molecules27217304","selective_adsorption","no","surface","batch_adsorption_isotherm","mechanism_study","strong","True","ready","high","True","not_applicable","curated_release_20260707"
"PHA-0e97d87549-005","10.3390/molecules27217304","selective_adsorption","no","surface","batch_adsorption_isotherm","mechanism_study","strong","True","ready","high","True","not_applicable","curated_release_20260707"
"PHA-0e97d87549-006","10.3390/molecules27217304","selective_adsorption","no","surface","batch_adsorption_isotherm","mechanism_study","strong","True","ready","high","True","not_applicable","curated_release_20260707"
"PHA-0e97d87549-007","10.3390/molecules27217304","selective_adsorption","no","surface","batch_adsorption_equilibrium","biointerface_adsorption","strong","True","ready","high","True","not_applicable","curated_release_20260707"
"PHA-0e97d87549-008","10.3390/molecules27217304","selective_adsorption","no","surface","batch_adsorption_equilibrium","biointerface_adsorption","strong","True","ready","high","True","not_applicable","curated_release_20260707"
"PHA-0e97d87549-009","10.3390/molecules27217304","selective_adsorption","no","surface","batch_adsorption_equilibrium","biointerface_adsorption","strong","True","ready","high","True","not_applicable","curated_release_20260707"
"PHA-0e97d87549-010","10.3390/molecules27217304","selective_adsorption","no","surface","other","other","strong","True","ready","high","True","not_applicable","curated_release_20260707"
"PHA-0e97d87549-011","10.3390/molecules27217304","selective_adsorption","no","surface","other","biointerface_adsorption","strong","True","ready","high","True","not_applicable","curated_release_20260707"
"PHA-0e97d87549-012","10.3390/molecules27217304","selective_adsorption","no","hemocompatibility","other","purification","weak","False","not_strong_or_medium_comparable;missing_or_unnormalizable_unit;low_source_quality","low","True","not_applicable","curated_release_20260707"
"PHA-0e97d87549-013","10.3390/molecules27217304","selective_adsorption","no","surface","other","purification","medium","True","ready","high","True","not_applicable","curated_release_20260707"
"PHA-fa06d326ae-001","10.3390/molecules28062604","physical_adsorption","no","hemocompatibility","static_incubation","hemocompatibility","not_comparable","False","not_strong_or_medium_comparable;missing_or_unnormalizable_unit;low_source_quality","medium","True","not_applicable","curated_release_20260707"
"PHA-e30cdb22c2-001","10.3390/molecules29204858","physical_adsorption","no","batch","batch_adsorption_equilibrium","biointerface_adsorption","strong","True","ready","high","True","not_applicable","curated_release_20260707"
"PHA-e30cdb22c2-002","10.3390/molecules29204858","physical_adsorption","no","batch","batch_adsorption_equilibrium","biointerface_adsorption","strong","True","ready","high","True","not_applicable","curated_release_20260707"
"PHA-e30cdb22c2-003","10.3390/molecules29204858","physical_adsorption","no","batch","batch_adsorption_equilibrium","biointerface_adsorption","strong","True","ready","high","True","not_applicable","curated_release_20260707"
"PHA-e30cdb22c2-004","10.3390/molecules29204858","physical_adsorption","no","batch","batch_adsorption_equilibrium","mechanism_study","strong","True","ready","high","True","not_applicable","curated_release_20260707"
"PHA-e30cdb22c2-005","10.3390/molecules29204858","physical_adsorption","no","batch","batch_adsorption_equilibrium","biointerface_adsorption","strong","True","ready","high","True","not_applicable","curated_release_20260707"
"PHA-e30cdb22c2-006","10.3390/molecules29204858","entrapment","no","batch","batch_adsorption_equilibrium","purification","medium","True","ready","high","True","not_applicable","curated_release_20260707"
"PHA-e30cdb22c2-007","10.3390/molecules29204858","entrapment","no","batch","batch_adsorption_equilibrium","purification","medium","True","ready","high","True","not_applicable","curated_release_20260707"
"PHA-e30cdb22c2-008","10.3390/molecules29204858","entrapment","no","batch","batch_adsorption_equilibrium","purification","medium","True","ready","high","True","not_applicable","curated_release_20260707"
"PHA-e30cdb22c2-009","10.3390/molecules29204858","entrapment","no","batch","batch_adsorption_equilibrium","purification","medium","True","ready","high","True","not_applicable","curated_release_20260707"
"PHA-e30cdb22c2-010","10.3390/molecules29204858","entrapment","no","batch","batch_adsorption_equilibrium","purification","medium","True","ready","high","True","not_applicable","curated_release_20260707"
"PHA-e30cdb22c2-011","10.3390/molecules29204858","entrapment","no","batch","batch_adsorption_equilibrium","purification","medium","True","ready","high","True","not_applicable","curated_release_20260707"
"PHA-e30cdb22c2-012","10.3390/molecules29204858","entrapment","no","batch","batch_adsorption_equilibrium","purification","medium","True","ready","high","True","not_applicable","curated_release_20260707"
"PHA-e30cdb22c2-013","10.3390/molecules29204858","entrapment","no","batch","batch_adsorption_equilibrium","purification","medium","True","ready","high","True","not_applicable","curated_release_20260707"
"PHA-e30cdb22c2-014","10.3390/molecules29204858","entrapment","no","batch","batch_adsorption_equilibrium","purification","medium","True","ready","high","True","not_applicable","curated_release_20260707"
"PHA-e30cdb22c2-015","10.3390/molecules29204858","entrapment","no","batch","batch_adsorption_equilibrium","purification","medium","True","ready","high","True","not_applicable","curated_release_20260707"
"PHA-90d88852d6-001","10.3390/molecules30224337","covalent_immobilization","yes","column","other","protein_immobilization","strong","True","ready","high","False","not_applicable","curated_release_20260707"
"PHA-90d88852d6-002","10.3390/molecules30224337","covalent_immobilization","yes","column","other","purification","strong","True","ready","high","True","not_applicable","curated_release_20260707"
"PHA-90d88852d6-003","10.3390/molecules30224337","covalent_immobilization","yes","column","other","purification","strong","False","low_source_quality","high","True","not_applicable","curated_release_20260707"
"PHA-4e24d9f820-001","10.3390/nano10081504","affinity_binding","no","batch","static_incubation","biointerface_adsorption","medium","True","ready","high","False","not_applicable","curated_release_20260707"
"PHA-4e24d9f820-002","10.3390/nano10081504","affinity_binding","no","batch","static_incubation","biointerface_adsorption","medium","True","ready","high","False","not_applicable","curated_release_20260707"
"PHA-4e24d9f820-003","10.3390/nano10081504","covalent_immobilization","yes","hemocompatibility","fluorescence_surface_quantification","protein_immobilization","not_comparable","False","not_strong_or_medium_comparable;missing_or_unnormalizable_unit;low_source_quality","medium","True","not_applicable","curated_release_20260707"
"PHA-fd69a7f82b-001","10.3390/nano12193500","selective_adsorption","no","surface","batch_adsorption_equilibrium","biointerface_adsorption","strong","True","ready","high","True","not_applicable","curated_release_20260707"
"PHA-fd69a7f82b-002","10.3390/nano12193500","selective_adsorption","no","surface","batch_adsorption_equilibrium","biointerface_adsorption","strong","True","ready","high","True","not_applicable","curated_release_20260707"
"PHA-fd69a7f82b-003","10.3390/nano12193500","selective_adsorption","no","surface","batch_adsorption_kinetics","mechanism_study","strong","True","ready","high","True","not_applicable","curated_release_20260707"
"PHA-fd69a7f82b-004","10.3390/nano12193500","selective_adsorption","no","surface","batch_adsorption_isotherm","mechanism_study","strong","True","ready","high","True","not_applicable","curated_release_20260707"
"PHA-fd69a7f82b-005","10.3390/nano12193500","selective_adsorption","no","column","column_breakthrough","purification","strong","True","ready","high","True","not_applicable","curated_release_20260707"
"PHA-fd69a7f82b-006","10.3390/nano12193500","selective_adsorption","no","surface","other","mechanism_study","strong","True","ready","high","True","not_applicable","curated_release_20260707"
"PHA-fd69a7f82b-007","10.3390/nano12193500","selective_adsorption","no","surface","other","biointerface_adsorption","strong","True","ready","high","True","not_applicable","curated_release_20260707"
"PHA-fd69a7f82b-008","10.3390/nano12193500","selective_adsorption","no","surface","other","biointerface_adsorption","strong","True","ready","high","True","not_applicable","curated_release_20260707"
"PHA-fd69a7f82b-009","10.3390/nano12193500","selective_adsorption","no","surface","other","purification","weak","False","not_strong_or_medium_comparable;missing_or_unnormalizable_unit;low_source_quality","low","True","not_applicable","curated_release_20260707"
"PHA-fd69a7f82b-010","10.3390/nano12193500","selective_adsorption","no","column","other","purification","medium","False","missing_or_unnormalizable_unit;low_source_quality","high","True","not_applicable","curated_release_20260707"
"PHA-ceab939c17-001","10.3390/pharmaceutics12060543","covalent_immobilization","yes","hemocompatibility","batch_adsorption_isotherm","protein_immobilization","strong","True","ready","high","True","not_applicable","curated_release_20260707"
"PHA-ceab939c17-002","10.3390/pharmaceutics12060543","covalent_immobilization","yes","hemocompatibility","batch_adsorption_isotherm","protein_immobilization","strong","True","ready","high","True","not_applicable","curated_release_20260707"
"PHA-ceab939c17-003","10.3390/pharmaceutics12060543","covalent_immobilization","yes","hemocompatibility","batch_adsorption_isotherm","protein_immobilization","strong","True","ready","high","True","not_applicable","curated_release_20260707"
"PHA-ceab939c17-004","10.3390/pharmaceutics12060543","entrapment","no","hemocompatibility","batch_adsorption_kinetics","protein_immobilization","strong","True","ready","high","True","not_applicable","curated_release_20260707"
"PHA-ceab939c17-005","10.3390/pharmaceutics12060543","entrapment","no","hemocompatibility","batch_adsorption_kinetics","protein_immobilization","strong","True","ready","high","True","not_applicable","curated_release_20260707"
"PHA-ceab939c17-006","10.3390/pharmaceutics12060543","entrapment","no","hemocompatibility","batch_adsorption_kinetics","protein_immobilization","strong","True","ready","high","True","not_applicable","curated_release_20260707"
"PHA-ceab939c17-007","10.3390/pharmaceutics12060543","entrapment","no","hemocompatibility","other","protein_immobilization","weak","False","not_strong_or_medium_comparable","medium","True","not_applicable","curated_release_20260707"
"PHA-ceab939c17-008","10.3390/pharmaceutics12060543","entrapment","no","hemocompatibility","other","protein_immobilization","weak","False","not_strong_or_medium_comparable","medium","True","not_applicable","curated_release_20260707"
"PHA-ceab939c17-009","10.3390/pharmaceutics12060543","entrapment","no","hemocompatibility","other","protein_immobilization","weak","False","not_strong_or_medium_comparable","medium","True","not_applicable","curated_release_20260707"
"PHA-ceab939c17-010","10.3390/pharmaceutics12060543","physical_adsorption","no","hemocompatibility","other","hemocompatibility","medium","True","ready","high","True","not_applicable","curated_release_20260707"
"PHA-ceab939c17-011","10.3390/pharmaceutics12060543","physical_adsorption","no","hemocompatibility","other","hemocompatibility","medium","True","ready","high","True","not_applicable","curated_release_20260707"
"PHA-ceab939c17-012","10.3390/pharmaceutics12060543","physical_adsorption","no","hemocompatibility","other","hemocompatibility","weak","False","not_strong_or_medium_comparable;low_source_quality","medium","True","not_applicable","curated_release_20260707"
"PHA-ceab939c17-013","10.3390/pharmaceutics12060543","physical_adsorption","no","hemocompatibility","other","hemocompatibility","weak","False","not_strong_or_medium_comparable","medium","True","not_applicable","curated_release_20260707"
"PHA-94012948e6-001","10.3390/pharmaceutics13091473","physical_adsorption","no","surface","batch_adsorption_isotherm","mechanism_study","strong","True","ready","high","True","not_applicable","curated_release_20260707"
"PHA-94012948e6-002","10.3390/pharmaceutics13091473","affinity_binding","no","surface","batch_adsorption_isotherm","mechanism_study","strong","True","ready","high","True","not_applicable","curated_release_20260707"
"PHA-94012948e6-003","10.3390/pharmaceutics13091473","affinity_binding","no","surface","batch_adsorption_isotherm","mechanism_study","strong","True","ready","high","True","not_applicable","curated_release_20260707"
"PHA-94012948e6-004","10.3390/pharmaceutics13091473","physical_adsorption","no","surface","batch_adsorption_kinetics","mechanism_study","strong","True","ready","high","True","not_applicable","curated_release_20260707"
"PHA-94012948e6-005","10.3390/pharmaceutics13091473","physical_adsorption","no","surface","batch_adsorption_kinetics","mechanism_study","strong","True","ready","high","True","not_applicable","curated_release_20260707"
"PHA-94012948e6-006","10.3390/pharmaceutics13091473","affinity_binding","no","surface","batch_adsorption_kinetics","mechanism_study","strong","True","ready","high","True","not_applicable","curated_release_20260707"
"PHA-94012948e6-007","10.3390/pharmaceutics13091473","physical_adsorption","no","surface","other","biointerface_adsorption","weak","False","not_strong_or_medium_comparable","medium","True","not_applicable","curated_release_20260707"
"PHA-94012948e6-008","10.3390/pharmaceutics13091473","physical_adsorption","no","surface","other","biointerface_adsorption","weak","False","not_strong_or_medium_comparable","medium","True","not_applicable","curated_release_20260707"
"PHA-94012948e6-009","10.3390/pharmaceutics13091473","physical_adsorption","no","surface","other","biointerface_adsorption","weak","False","not_strong_or_medium_comparable","medium","True","not_applicable","curated_release_20260707"
"PHA-94012948e6-010","10.3390/pharmaceutics13091473","physical_adsorption","no","surface","other","biointerface_adsorption","not_comparable","False","not_strong_or_medium_comparable;missing_or_unnormalizable_unit;low_source_quality","medium","True","not_applicable","curated_release_20260707"
"PHA-94012948e6-011","10.3390/pharmaceutics13091473","physical_adsorption","no","surface","other","biointerface_adsorption","not_comparable","False","not_strong_or_medium_comparable;missing_or_unnormalizable_unit;low_source_quality","medium","True","not_applicable","curated_release_20260707"
"PHA-94012948e6-012","10.3390/pharmaceutics13091473","physical_adsorption","no","surface","other","biointerface_adsorption","not_comparable","False","missing_key_experiment_condition;not_strong_or_medium_comparable","medium","True","not_applicable","curated_release_20260707"
"PHA-9ae53f1305-001","10.3390/pharmaceutics15071843","nonspecific_adsorption","no","hemocompatibility","static_incubation","hemocompatibility","not_comparable","False","not_strong_or_medium_comparable;missing_or_unnormalizable_unit","high","True","not_applicable","curated_release_20260707"
"PHA-9ae53f1305-002","10.3390/pharmaceutics15071843","entrapment","no","hemocompatibility","static_incubation","protein_immobilization","not_comparable","False","not_strong_or_medium_comparable;missing_or_unnormalizable_unit","high","True","not_applicable","curated_release_20260707"
"PHA-b002f47ed5-001","10.3390/polym11040622","selective_adsorption","no","surface","other","purification","strong","True","ready","high","True","not_applicable","curated_release_20260707"
"PHA-b002f47ed5-002","10.3390/polym11040622","selective_adsorption","no","surface","other","biointerface_adsorption","strong","True","ready","high","True","not_applicable","curated_release_20260707"
"PHA-b002f47ed5-003","10.3390/polym11040622","selective_adsorption","no","surface","other","biointerface_adsorption","medium","True","ready","high","True","not_applicable","curated_release_20260707"
"PHA-b002f47ed5-004","10.3390/polym11040622","selective_adsorption","no","surface","other","purification","medium","True","ready","high","True","not_applicable","curated_release_20260707"
"PHA-b002f47ed5-005","10.3390/polym11040622","selective_adsorption","no","surface","other","biointerface_adsorption","not_comparable","False","not_strong_or_medium_comparable;missing_or_unnormalizable_unit;low_source_quality","low","True","not_applicable","curated_release_20260707"
"PHA-c5ad2cef8a-001","10.3390/polym13132051","physical_adsorption","no","hemocompatibility","other","hemocompatibility","weak","False","not_strong_or_medium_comparable;missing_or_unnormalizable_unit","high","True","not_applicable","curated_release_20260707"
"PHA-c5ad2cef8a-002","10.3390/polym13132051","physical_adsorption","no","hemocompatibility","other","hemocompatibility","weak","False","not_strong_or_medium_comparable;missing_or_unnormalizable_unit","high","True","not_applicable","curated_release_20260707"
"PHA-c5ad2cef8a-003","10.3390/polym13132051","physical_adsorption","no","hemocompatibility","other","hemocompatibility","weak","False","not_strong_or_medium_comparable;missing_or_unnormalizable_unit","high","True","not_applicable","curated_release_20260707"
"PHA-c5ad2cef8a-004","10.3390/polym13132051","physical_adsorption","no","hemocompatibility","other","hemocompatibility","weak","False","not_strong_or_medium_comparable;missing_or_unnormalizable_unit","high","True","not_applicable","curated_release_20260707"
"PHA-c5ad2cef8a-005","10.3390/polym13132051","physical_adsorption","no","hemocompatibility","other","hemocompatibility","not_comparable","False","not_strong_or_medium_comparable","high","True","not_applicable","curated_release_20260707"
"PHA-9e1937cfdf-001","10.3390/polym14020267","covalent_immobilization","yes","flow","fluorescence_surface_quantification","purification","not_comparable","False","not_strong_or_medium_comparable;missing_or_unnormalizable_unit","medium","True","not_applicable","curated_release_20260707"
"PHA-9e1937cfdf-002","10.3390/polym14020267","covalent_immobilization","yes","flow","fluorescence_surface_quantification","purification","medium","True","ready","high","True","not_applicable","curated_release_20260707"
"PHA-9e1937cfdf-003","10.3390/polym14020267","covalent_immobilization","yes","flow","fluorescence_surface_quantification","purification","medium","True","ready","high","True","not_applicable","curated_release_20260707"
"PHA-9e1937cfdf-004","10.3390/polym14020267","covalent_immobilization","yes","flow","fluorescence_surface_quantification","purification","medium","True","ready","high","True","not_applicable","curated_release_20260707"
"PHA-9e1937cfdf-005","10.3390/polym14020267","covalent_immobilization","yes","flow","fluorescence_surface_quantification","purification","medium","True","ready","high","True","not_applicable","curated_release_20260707"
"PHA-9e1937cfdf-006","10.3390/polym14020267","covalent_immobilization","yes","flow","fluorescence_surface_quantification","purification","medium","True","ready","high","True","not_applicable","curated_release_20260707"
"PHA-9e1937cfdf-007","10.3390/polym14020267","covalent_immobilization","yes","flow","fluorescence_surface_quantification","purification","not_comparable","False","not_strong_or_medium_comparable;missing_or_unnormalizable_unit","medium","True","not_applicable","curated_release_20260707"
"PHA-9e1937cfdf-008","10.3390/polym14020267","covalent_immobilization","yes","flow","fluorescence_surface_quantification","purification","not_comparable","False","not_strong_or_medium_comparable;missing_or_unnormalizable_unit","medium","True","not_applicable","curated_release_20260707"
"PHA-6b124410b6-001","10.3390/polym14102070","physical_adsorption","no","surface","other","biointerface_adsorption","strong","True","ready","high","True","not_applicable","curated_release_20260707"
"PHA-6b124410b6-002","10.3390/polym14102070","physical_adsorption","no","surface","other","biointerface_adsorption","strong","True","ready","high","True","not_applicable","curated_release_20260707"
"PHA-6b124410b6-003","10.3390/polym14102070","physical_adsorption","no","surface","other","biointerface_adsorption","strong","True","ready","high","True","not_applicable","curated_release_20260707"
"PHA-8b64bc58f2-001","10.3390/polym14193979","unknown","unclear","surface","other","purification","not_comparable","False","not_strong_or_medium_comparable","medium","True","not_applicable","curated_release_20260707"
"PHA-8b64bc58f2-002","10.3390/polym14193979","unknown","unclear","surface","other","other","weak","False","not_strong_or_medium_comparable","medium","True","not_applicable","curated_release_20260707"
"PHA-8b64bc58f2-003","10.3390/polym14193979","unknown","unclear","surface","other","other","weak","False","not_strong_or_medium_comparable","medium","True","not_applicable","curated_release_20260707"
"PHA-8b64bc58f2-004","10.3390/polym14193979","physical_adsorption","no","surface","batch_adsorption_isotherm","mechanism_study","weak","False","not_strong_or_medium_comparable","medium","True","not_applicable","curated_release_20260707"
"PHA-8b64bc58f2-005","10.3390/polym14193979","unknown","unclear","surface","other","other","weak","False","not_strong_or_medium_comparable;low_source_quality","medium","True","not_applicable","curated_release_20260707"
"PHA-1b1bc1ae9b-001","10.3390/polym14194200","affinity_binding","no","surface","other","biointerface_adsorption","medium","True","ready","high","True","not_applicable","curated_release_20260707"
"PHA-1b1bc1ae9b-002","10.3390/polym14194200","affinity_binding","no","surface","other","biointerface_adsorption","medium","True","ready","high","True","not_applicable","curated_release_20260707"
"PHA-1b1bc1ae9b-003","10.3390/polym14194200","affinity_binding","no","surface","other","biointerface_adsorption","medium","True","ready","high","True","not_applicable","curated_release_20260707"
"PHA-1b1bc1ae9b-004","10.3390/polym14194200","affinity_binding","no","surface","other","biointerface_adsorption","medium","True","ready","high","True","not_applicable","curated_release_20260707"
"PHA-1b1bc1ae9b-005","10.3390/polym14194200","selective_adsorption","no","batch","batch_adsorption_equilibrium","biointerface_adsorption","weak","False","not_strong_or_medium_comparable","medium","True","not_applicable","curated_release_20260707"
"PHA-1b1bc1ae9b-006","10.3390/polym14194200","selective_adsorption","no","batch","batch_adsorption_equilibrium","biointerface_adsorption","weak","False","not_strong_or_medium_comparable","medium","True","not_applicable","curated_release_20260707"
"PHA-1b1bc1ae9b-007","10.3390/polym14194200","selective_adsorption","no","surface","other","biointerface_adsorption","medium","True","ready","high","False","not_applicable","curated_release_20260707"
"PHA-1b1bc1ae9b-008","10.3390/polym14194200","selective_adsorption","no","surface","other","biointerface_adsorption","medium","True","ready","high","False","not_applicable","curated_release_20260707"
"PHA-24e6a27754-001","10.3390/polym18070852","physical_adsorption","no","hemocompatibility","other","hemocompatibility","strong","True","ready","high","True","not_applicable","curated_release_20260707"
"PHA-24e6a27754-002","10.3390/polym18070852","physical_adsorption","no","hemocompatibility","other","hemocompatibility","strong","True","ready","high","True","not_applicable","curated_release_20260707"
"PHA-24e6a27754-003","10.3390/polym18070852","physical_adsorption","no","hemocompatibility","batch_adsorption_kinetics","hemocompatibility","strong","True","ready","high","True","not_applicable","curated_release_20260707"
"PHA-24e6a27754-004","10.3390/polym18070852","physical_adsorption","no","hemocompatibility","batch_adsorption_kinetics","hemocompatibility","strong","True","ready","high","True","not_applicable","curated_release_20260707"
"PHA-24e6a27754-005","10.3390/polym18070852","physical_adsorption","no","hemocompatibility","batch_adsorption_kinetics","hemocompatibility","strong","True","ready","high","True","not_applicable","curated_release_20260707"
"PHA-24e6a27754-006","10.3390/polym18070852","physical_adsorption","no","hemocompatibility","other","hemocompatibility","strong","True","ready","high","True","not_applicable","curated_release_20260707"
"PHA-24e6a27754-007","10.3390/polym18070852","physical_adsorption","no","hemocompatibility","batch_adsorption_kinetics","hemocompatibility","strong","True","ready","high","True","not_applicable","curated_release_20260707"
"PHA-24e6a27754-008","10.3390/polym18070852","covalent_immobilization","yes","hemocompatibility","other","protein_immobilization","strong","True","ready","high","True","not_applicable","curated_release_20260707"
"PHA-24e6a27754-009","10.3390/polym18070852","covalent_immobilization","yes","hemocompatibility","batch_adsorption_kinetics","protein_immobilization","strong","True","ready","high","True","not_applicable","curated_release_20260707"
"PHA-24e6a27754-010","10.3390/polym18070852","covalent_immobilization","yes","hemocompatibility","batch_adsorption_kinetics","protein_immobilization","strong","True","ready","high","True","not_applicable","curated_release_20260707"
"PHA-24e6a27754-011","10.3390/polym18070852","covalent_immobilization","yes","hemocompatibility","batch_adsorption_equilibrium","protein_immobilization","medium","True","ready","high","True","not_applicable","curated_release_20260707"
"PHA-01c531c04b-001","10.3390/polym8120418","nonspecific_adsorption","no","hemocompatibility","batch_adsorption_isotherm","hemocompatibility","not_comparable","False","not_strong_or_medium_comparable;missing_or_unnormalizable_unit;low_source_quality","medium","True","not_applicable","curated_release_20260707"
"PHA-01c531c04b-002","10.3390/polym8120418","covalent_immobilization","yes","hemocompatibility","batch_adsorption_isotherm","protein_immobilization","not_comparable","False","not_strong_or_medium_comparable;missing_or_unnormalizable_unit;low_source_quality","medium","True","not_applicable","curated_release_20260707"
"PHA-01c531c04b-003","10.3390/polym8120418","covalent_immobilization","yes","hemocompatibility","batch_adsorption_isotherm","protein_immobilization","not_comparable","False","not_strong_or_medium_comparable;missing_or_unnormalizable_unit;low_source_quality","medium","True","not_applicable","curated_release_20260707"
"PHA-01c531c04b-004","10.3390/polym8120418","covalent_immobilization","yes","surface","other","protein_immobilization","not_comparable","False","not_strong_or_medium_comparable;missing_or_unnormalizable_unit;low_source_quality","medium","True","not_applicable","curated_release_20260707"
"PHA-01c531c04b-005","10.3390/polym8120418","covalent_immobilization","yes","surface","other","purification","not_comparable","False","not_strong_or_medium_comparable;missing_or_unnormalizable_unit;low_source_quality","medium","True","not_applicable","curated_release_20260707"
"PHA-54e8daf45e-001","10.3390/s21196348","affinity_binding","no","other","fluorescence_surface_quantification","biointerface_adsorption","weak","False","not_strong_or_medium_comparable;missing_or_unnormalizable_unit","medium","True","not_applicable","curated_release_20260707"
"PHA-54e8daf45e-002","10.3390/s21196348","unknown","unclear","surface","fluorescence_surface_quantification","biointerface_adsorption","weak","False","not_strong_or_medium_comparable;missing_or_unnormalizable_unit","medium","True","not_applicable","curated_release_20260707"
"PHA-54e8daf45e-003","10.3390/s21196348","unknown","unclear","surface","fluorescence_surface_quantification","biointerface_adsorption","weak","False","not_strong_or_medium_comparable;missing_or_unnormalizable_unit","medium","True","not_applicable","curated_release_20260707"
"PHA-54e8daf45e-004","10.3390/s21196348","unknown","unclear","flow","fluorescence_surface_quantification","other","not_comparable","False","not_strong_or_medium_comparable;missing_or_unnormalizable_unit","medium","True","not_applicable","curated_release_20260707"
"PHA-54e8daf45e-005","10.3390/s21196348","unknown","unclear","flow","fluorescence_surface_quantification","mechanism_study","not_comparable","False","not_strong_or_medium_comparable;missing_or_unnormalizable_unit","medium","True","not_applicable","curated_release_20260707"
"PHA-54e8daf45e-006","10.3390/s21196348","unknown","unclear","other","fluorescence_surface_quantification","other","not_comparable","False","not_strong_or_medium_comparable","high","True","not_applicable","curated_release_20260707"
"PHA-54e8daf45e-007","10.3390/s21196348","unknown","unclear","other","fluorescence_surface_quantification","other","not_comparable","False","not_strong_or_medium_comparable","high","True","not_applicable","curated_release_20260707"
"PHA-54e8daf45e-008","10.3390/s21196348","unknown","unclear","surface","fluorescence_surface_quantification","mechanism_study","not_comparable","False","not_strong_or_medium_comparable","high","True","not_applicable","curated_release_20260707"
"PHA-54e8daf45e-009","10.3390/s21196348","unknown","unclear","other","fluorescence_surface_quantification","biointerface_adsorption","not_comparable","False","not_strong_or_medium_comparable;missing_or_unnormalizable_unit","medium","True","not_applicable","curated_release_20260707"
"PHA-54e8daf45e-010","10.3390/s21196348","unknown","unclear","other","fluorescence_surface_quantification","other","not_comparable","False","not_strong_or_medium_comparable;missing_or_unnormalizable_unit","medium","True","not_applicable","curated_release_20260707"
"PHA-54e8daf45e-011","10.3390/s21196348","unknown","unclear","other","fluorescence_surface_quantification","other","not_comparable","False","not_strong_or_medium_comparable;missing_or_unnormalizable_unit","medium","True","not_applicable","curated_release_20260707"
"PHA-11c2b63eb6-001","10.3390/s90100645","affinity_binding","no","surface","fluorescence_surface_quantification","purification","not_comparable","False","not_strong_or_medium_comparable","medium","True","not_applicable","curated_release_20260707"
"PHA-11c2b63eb6-002","10.3390/s90100645","covalent_immobilization","yes","biofouling","surface_fouling_assay","purification","medium","True","ready","high","True","not_applicable","curated_release_20260707"
"PHA-11c2b63eb6-003","10.3390/s90100645","covalent_immobilization","yes","biofouling","surface_fouling_assay","purification","not_comparable","False","not_strong_or_medium_comparable","medium","True","not_applicable","curated_release_20260707"
"PHA-11c2b63eb6-004","10.3390/s90100645","covalent_immobilization","yes","biofouling","surface_fouling_assay","purification","not_comparable","False","not_strong_or_medium_comparable","medium","True","not_applicable","curated_release_20260707"
