Repository: sunyrain/PHA

# PHA Protein-Hydrogel Adsorption Dataset

Generated: 2026-07-05T11:36:45

## Scope

This curated package organizes literature-derived protein-hydrogel adsorption, binding, immobilization, antifouling, and related biointerface records extracted from the local PHA corpus.

The primary unit is one record:

`paper + hydrogel/sample + protein/mixture + experimental condition + measured outcome`

## Contents

- `data/sources.csv`: article-level metadata, extraction status, and curation decision.
- `data/records_flat.csv`: flattened record-level table with provenance, hydrogel, protein, condition, outcome, mechanism, and quality fields.

File: data/curated/pha_scientific_dataset_20260705/data/special_fields.csv (part 37 of 55)
id,doi,field_name,field_value_json,why_special,evidence_text,suggested_table
3528,10.1021/bm060075g,CaP_layer_thickness_in_vivo,"""about 0.4 mm""",Provides a comparator for protein-mediated in vivo calcification versus SBF-2.,The deposits about 0.4 mm in thickness covered the whole surface of the PHEMA hydrogels.,calcification_outcomes
3529,10.1021/bm060075g,XPS_albumin_signature,"""N 1s peaks at 399.96 and 401.50 eV assigned to N-H and N-C moieties in SBF-2 deposits.""",Surface chemistry evidence used to support albumin involvement in CaP deposit formation.,The high-resolution N 1s XPS spectrum of the deposits generated in SBF-2 confirmed the involvement of albumin; peaks at 399.96 and 401.50 eV are associated with N-H and N-C moieties.,surface_chemistry_evidence
3530,10.1021/acsbiomaterials.7b00563,hemin_binding_not_protein_adsorption,"""K+-stabilized G-PhB hydrogel binds iron(III)-hemin and shows peroxidase-like activity.""","The paper contains binding to a biomolecular cofactor, but the target is not a protein; this is the main reason for exclusion from protein-hydrogel adsorption records.",The G-quartet assembly of the G-PhB hydrogel binds to iron(III)-hemin. Both UV-vis and CD spectra show strong interaction of the gel structure with hemin.,nonprotein_binding_or_biomimetic_activity
3531,10.1021/acsbiomaterials.7b00563,peroxidase_mimic_activity,"""Gel-hemin complex oxidized TMB to oxTMB with absorbance at 652 nm over about 14 min.""",This is a catalytic biomimetic outcome rather than adsorption capacity.,The catalytic activity of the gel-hemin complex was then studied by monitoring the oxidation of TMB... The peaks were found to reach a maximum over a period of almost 14 min.,catalytic_activity
3532,10.1021/acsbiomaterials.7b00563,pb2_inhibition_logic_gate,"""K+ and Pb2+ inputs produced INHIBIT logic gate behavior using absorbance at 652 nm as output.""",The hydrogel response was used for metal ion sensing and molecular logic rather than protein adsorption.,"K+ and Pb2+ can switch between two states of aggregation of the G-quartet assemblies in the gel network ('on' and 'off'), resulting in a two-input INHIBIT logic gate behavior.",sensing_logic_gate
3533,10.1021/am5027067,native_PS_control_BSA_saturated_adsorption,"""89.55 mg/g dry microspheres""",Important non-hydrogel comparator quantifying reduction of nonspecific BSA adsorption after PVA hydrogel coating.,the saturated adsorption amount of BSA on PS microspheres (89.55 mg/g dry microspheres) was 18.9-fold as compared with PS-PVA (96:4) (4.74 mg/g dry microspheres),comparators
3534,10.1021/am5027067,linear_PVA_comparator_BSA_adsorption,"""7.72 mg BSA/g dry microspheres""",Comparator from previous work indicating cross-linked PVA hydrogel was more effective than linear PVA chains.,"Compared with PS microspheres modified with linear PVA chains (7.72 mg BSA/g dry microspheres), the cross-linked PVA hydrogel grafted on PS microspheres surfaces is more effective in rejecting protein adsorption.",literature_comparators
3535,10.1021/am5027067,agarose_physical_coating_comparator_BSA_adsorption,"""1.18 mg/g""",Comparator from previous work; lower adsorption than PS-PVA but physical coating may desorb over time.,"Although the adsorption amount of BSA on PS-PVA is still larger than that on PS microspheres with agarose physical coating (1.18 mg/g), the cross-linked PVA hydrogel grafted on PS microspheres surfaces can effectively avoid the problem of desorption of physical coating over time",literature_comparators
3536,10.1021/am5027067,PS_PVA_96_4_column_permeability,"""2.05 × 10^-10 m2""",Chromatography matrix performance property relevant to protein chromatography but not an adsorption outcome.,The bed permeability (K) calculated from eq for PS and PS-PVA (96:4) column was 2.71 × 10 -10 m 2 and 2.05 × 10 -10 m 2,chromatography_support_properties
3537,10.1021/am5027067,PS_PVA_96_4_backpressure_at_3612_cm_h,"""0.98 MPa""",Flow performance of hydrogel-coated chromatography matrix.,"The backpressure of PS and PS-PVA (96:4) columns under 3612 cm/h was only 0.83 and 0.98 MPa, respectively.",chromatography_support_properties
3538,10.1021/am5027067,gigaporous_structure,"""superpores 100-700 nm; largest incremental pore volume about 280 nm""",Large-pore morphology affects protein chromatography mass transfer and coating design.,"the superpores ranging from 100 to 700 nm contributed to most of pore volumes, and the largest incremental pore volume was assigned to the pores with diameter of about 280 nm",material_properties
3539,10.1016/j.msec.2016.05.095,dosage_discrepancy,"""0.01 mg versus 10 mg dried composite""",Two supplied sections report different composite masses for the same lysozyme adsorption setup.,Adsorption study section states 0.01mg of dried composite was added to 3 ml 10^-3 mol/L lysozyme solution; fluorescence studies section states 10mg of dried composite was added into 3ml of 10^-3 mol/L lysozyme solution.,experiment_conditions
3540,10.1016/j.msec.2016.05.095,fast_equilibrium_time,"""480 s""",Equilibrium time is short and central to the authors' claim that the material is a fast catalyst for lysozyme immobilization.,"The adsorption of Fe3O4 Nanorod-PNIPA Nanogel Composite for lysozyme can reach equilibrium in 480s, indicating fast adsorption rate.",adsorption_kinetics
3541,10.1016/j.msec.2016.05.095,magnetic_response,"""superparamagnetic behavior with no remnant and coercivity observed""",Magnetic separation/response is a distinctive material feature relevant to protein immobilization applications.,"There is no remnant and coersivity observed in the curve, that is well-known superparamagnetic behavior of Fe3O4 nanorods.",material_properties
3542,10.1016/j.optlastec.2023.109485,MAPLE deposition process,"""Matrix assisted pulsed laser evaporation using Nd:YAG laser at 532 nm""",The paper-specific coating method is central to the comparison between Process-A and Process-B.,Nd: YAG laser with a wavelength (λ) of 532 nm was applied in the MAPLE system.,process_parameters
3543,10.1016/j.optlastec.2023.109485,Process-A synthesis,"""PVP-Ag NPs synthesized by UV photoreduction before MAPLE deposition""",Defines one coated hydrogel sample and comparator arm.,"In Process-A, PVP-Ag NPs were synthesized by the photoreduction following the MAPLE deposition.",coating_processes
3544,10.1016/j.optlastec.2023.109485,Process-B synthesis,"""PVP-Ag NPs produced by unfocused laser irradiation in the MAPLE target holder before deposition""",Defines the lower-protein-adsorption coated hydrogel sample.,"In Process-B, PVP-Ag NPs were produced by the unfocused laser beam of the MAPLE system following the MAPLE deposition.",coating_processes
3545,10.1016/j.optlastec.2023.109485,antimicrobial linkage to protein adsorption,"""Improved antimicrobial efficiency of Process-B coating was related by the authors to lower protein adsorption.""",Connects protein adsorption outcome to bacterial viability outcome.,The improved antimicrobial efficiency of silicone hydrogel coated with PVP-Ag NPs by Process-B is related to its lower protein adsorption.,biointerface_side_outcomes
3546,10.1002/mabi.200300034,residual_concentration_higher_than_initial,"""Uncrosslinked hybrid gel residual HSA concentration reported as 965 μg/ml despite initial concentration 500 μg/ml.""","This prevents straightforward adsorption capacity calculation and may reflect concentration effects, calibration ambiguity, or reporting issue.",The hybrid gel (0.659 g) was put into 10 ml solution of human serum albumin (concentration 500 μg/ml) at 25 °C for 24 h... residual human serum albumin concentration was 965 μg · ml−1.,protein_separation_quality_flags
3547,10.1002/mabi.200300034,negative_swelling_for_dissolution,"""Pure gelatin gel dissolved completely at 37 °C and was reported as S% = -100.""",Unusual use of swelling percentage to encode dissolution.,"The pure gelatin gel dissolved completely at 37 °C (S% = −100), while the hybrid gel kept swelling within the first 45 min and slowly dissolved after 45 min.",hydrogel_stability_observations
3548,10.1002/mabi.200300034,MWNT_dual_swelling_effect,"""MWNTs initially increased swelling within 5 min via capillarity but later inhibited swelling via shielding effect.""",Paper-specific mechanistic interpretation relevant to hydrogel transport and protein separation.,"Within the first 5 min, the capillarity effect is the leading effect, while after 5 min, the shielding effect is the leading effect.",mechanism_annotations
3549,10.1002/jmr.2584,nonprotein_target_system,"""fondaparinux and sulfated heparin/heparan sulfate oligosaccharide analogs""","The article is adsorption/recognition-relevant but the targets are carbohydrates, not proteins.","Hydrogels were prepared to recognize fondaparinux, a synthetic pentasaccharide analog, and selectivity was tested with structural analogs 1 to 4.",nonprotein_adsorption_exclusion_notes
3550,10.1002/jmr.2584,reported_specificity_factor,"""maximum specificity factor approximately 2.5 between 12 and 40 mg polymer for FH-A90 and FH-B90""",Quantitative recognition metric exists but is not a protein adsorption outcome.,The specificity factor was reported to reach approximately 2.5 between 12 and 40 mg of polymer amount for both hydrogels.,oligosaccharide_recognition_metrics
3551,10.1002/mabi.200500091,platelet_adhesion_loss_without_fibrinogen,"{""copoly(HEMA/V-PEO)-1"": 0.9, ""copoly(HEMA/V-PEO)-2"": 0.4, ""copoly(HEMA/V-PEO)-3"": 0.4, ""poly(HEMA)"": 6.2}",Biointerface response associated with antifouling membranes but not a protein adsorption amount.,Table 6 reports platelet adhesion loss without fibrinogen contact.,biointerface_response
3552,10.1002/mabi.200500091,platelet_adhesion_loss_after_fibrinogen_contact,"{""copoly(HEMA/V-PEO)-1"": 1.5, ""copoly(HEMA/V-PEO)-2"": 1.1, ""copoly(HEMA/V-PEO)-3"": 0.8, ""poly(HEMA)"": 9.8}","Shows platelet adhesion after fibrinogen pre-contact, relevant to blood compatibility but not direct protein adsorption.",Table 6 reports platelet adhesion after contact with fibrinogen.,biointerface_response
3553,10.1002/mabi.200500091,nonporous_surface_observation,"""SEM micrographs showed smooth and non-porous copoly(HEMA/V-PEO)-3 membrane surfaces with no measurable pores observed at ×1600.""",Morphology information is qualitative and applies specifically to copoly(HEMA/V-PEO)-3.,SEM micrographs revealed that the wholly dense structure and smooth surfaces of the membranes were independent of the presence of PEO.,hydrogel_properties
3554,10.1002/chem.201002747,catalytic_nanogel_not_adsorption,"""The nanogels were evaluated for enzyme-like Kemp elimination kinetics rather than protein adsorption.""","The material is a hydrogel/nanogel and includes quantitative affinity-like kinetic constants, but the target is a small-molecule substrate, not a protein.",The synthesis and characterization of water-soluble imprinted nanogels with enzyme-like activity in the Kemp elimination is reported.,exclusion_notes
3555,10.1016/j.biomaterials.2005.06.010,qcm_d_coupled_water_limitation,"""QCM-D mass estimates include protein or biomolecule plus associated/trapped water.""",Adsorption mass cannot be interpreted as dry protein mass.,The paper states that quantitative distinction between biomolecule mass and associated water cannot be made.,measurement_limitations
3556,10.1016/j.biomaterials.2005.06.010,lysozyme_PHEMA_MAA_net_negative_mass,"""Lysozyme caused net mass and dissipation decreases on P(HEMA-MAA), attributed to hydrogel collapse and water expulsion.""",Protein exposure produced apparent mass loss rather than ordinary adsorption gain.,The authors described lysozyme on P(HEMA-MAA) as causing permanent hydrogel collapse after rinsing.,adsorption_anomalies
3557,10.1016/j.biomaterials.2005.06.010,cholesterol_nonprotein_hydrogel_collapse,"""Cholesterol caused apparent mass decreases on all three hydrogels.""",This lipid behavior parallels the lysozyme/P(HEMA-MAA) collapse effect but is outside protein-record scope.,Hydrogels showed mass decreases after cholesterol exposure; PMMA showed mass increase.,nonprotein_biomolecule_controls
3558,10.1016/j.biomaterials.2005.06.010,ATF_nonadditivity,"""ATF adsorption was lower than the sum of individual components for all materials except P(HEMA-MAA).""","Mixture adsorption was nonadditive, indicating competitive adsorption.",The ATF section reports competition between tear components and longer equilibrium times.,mixture_competition
3559,10.1016/j.biomaterials.2005.06.010,sample_format_caveat,"""Hydrogels were spin-coated films on QCM-D crystals, not bulk contact lenses.""",Surface-film geometry affects comparability to bulk lens adsorption capacity.,PHEMA-based materials were dissolved in ethanol and spin coated onto QCM-D crystals.,experimental_geometry
3560,10.1016/j.ijbiomac.2020.06.063,exclusion_basis,"""protein is a hydrogel constituent, not an adsorption target""",The paper contains a protein and a hydrogel but does not report protein adsorption by a hydrogel adsorbent.,The aim of this study was to characterize the process of the gelation and the properties of the gels formed from the albumin solutions and mixed solutions of albumin and hyaluronan.,triage_exclusions
3561,10.1016/j.ijbiomac.2020.06.063,nonprotein_binding_assay,"""Sudan III hydrophobic dye solubilization by BSA-HA complexes""",The only binding-like experiment involves a small hydrophobic dye rather than a protein target.,"The solubilization experiments proved the ability of the BSA-HA complexes to solubilize a hydrophobic entity, i.e. Sudan III dye.",nonprotein_binding_observations
3562,10.1002/jssc.202100675,cryogel_pore_diameter,"""10-100 μm""",Supermacroporous structure is central to column flow and protein purification performance.,The produced cryogel ... presented large pores (10-100 μm in diameter) continuously interconnected and distributed along the monolith.,hydrogel_properties
3563,10.1002/jssc.202100675,hydraulic_permeability,"""5.154 × 10^-13 m^2""",Hydraulic permeability supports use as a low-backpressure chromatographic cryogel.,The hydraulic permeability (Kw) was determined as 5.154 × 10−13 m2.,hydrogel_properties
3564,10.1002/jssc.202100675,cryogel_porosity,"""84.12%""",Porosity is a structural descriptor relevant to dynamic protein adsorption and flow.,The porosity of the monolith under study was 84.12% (R2 = 0.999).,hydrogel_properties
3565,10.1002/jssc.202100675,HETP,"""0.2-0.3 mm""",Chromatographic efficiency metric reported for the cryogel column.,HETP ... was in the range of 0.2-0.3 mm.,hydrogel_properties
3566,10.1002/jssc.202100675,purified_gamma_conglutin_secondary_structure,"""46.34% β-sheets, 21.96% α-helix, 12.56% random coils, 11.35% β-sheets/turns, 7.75% turns""",Paper reports detailed physicochemical characterization of the adsorbed and purified target protein.,"The secondary structure composition was found to be 46.34% β-sheets, 21.96% α-helix, 12.56% random coils, and 11.35% β-sheets/turns, and 7.75% turns.",protein_characterization
3567,10.1002/jssc.202100675,thermal_denaturation_temperature,"""68.31°C""",Thermal stability of the purified adsorbed protein is reported but is not an adsorption metric.,The thermal characteristics of γ-conglutin were determined ... where the Td was 68.31°C.,protein_characterization
3568,10.1016/j.jbiosc.2024.04.001,protein_G_IgG_KD_values,"{""human_IgG_KD_nM"": 67.4, ""mouse_IgG_KD_nM"": 41.5}",Affinity constants are reported for the capture ligand rather than directly for the hydrogel adsorption experiment.,pG is an antibody-binding protein ... with a dissociation constant (KD) of 67.4 nM for human IgG and 41.5 nM for mouse IgG.,affinity_ligand_properties
3569,10.1016/j.jbiosc.2024.04.001,CHO_IgG_productivity,""">30 pg/cell/day""",Cell secretion rate is used to justify hydrogel binding capacity but is not an adsorption metric.,the IgG productivity of CHO(IgG/GFP) is >30 pg/cell/day,cell_secretion_context
3570,10.1016/j.jbiosc.2024.04.001,single_cell_encapsulation_optimum,"""2.5 x 10^6 cells/mL""",Cell loading affects single-cell screening interpretation but is not a protein adsorption condition.,The results indicated that the optimal concentration for encapsulating a single cell in a microdroplet was 2.5 x 10^6 cells/mL.,hydrogel_cell_encapsulation_conditions
3571,10.1016/j.jbiosc.2024.04.001,bead_dissolution_condition,"""10 mM cysteine solution in medium""",Redox dissolution enables recovery of selected cells after protein-capture-based sorting.,"Selected HBs were dissolved by adding 10 mM cysteine solution in medium, and CHO(IgG/GFP) cells were recovered in 6-well plates.",stimuli_responsive_release_conditions
3572,10.1021/acsami.9b16117,microgel_volume_decrease_on_pH_shift,"""76% volume decrease from pH 4.6 to 7.6""",This pH-triggered physical change is central to enzyme encapsulation and retention but is not a standard adsorption field.,"The encapsulation efficacy is mainly attributed to the size reduction of PDEAEMA microgels by the change of pH from 4.6 to 7.6, as the volume of the particle can be decreased by 76%, as calculated by DLS.",hydrogel_properties
3573,10.1021/acsami.9b16117,binary_particle_pickering_interface,"""PDEAEMA microgels originate from aqueous phase and hydrophobic silica nanoparticles originate from oil phase; both adsorb at water-oil interface.""","The interface is stabilized by two particle types with contrasting softness and hydrophobicity, affecting enzyme localization and catalysis.","The PDEAEMA microgels adsorb at the oil-water interface, from the aqueous phase, while the silica nanoparticles are held on the emulsion interface from the oil phase.",mechanism
3574,10.1021/acsami.9b16117,emulsion_reuse,"""five consecutive catalytic runs with almost the same enzymatic activity each time""",Shows functional retention of encapsulated enzyme in Pickering emulsion but is not a direct adsorption metric.,The emulsion stabilized by binary particles is reused in five consecutive runs and almost the same enzymatic activity is obtained each time.,outcome_side_outcomes
3575,10.1021/acsapm.2c01300,GOx_desorption_during_OsPEI_reexposure,"""For OsPEI@NaBr, about 57% GOx was lost after the second OsPEI layer and about 38% after the third; for OsPEI@NaCl, 77% and 36% were lost.""","The assembly alternates adsorption and partial enzyme removal, so cumulative adsorbed mass is not a simple sum of each GOx exposure.","For assemblies using OsPEI solutions with bromide, when the system was exposed to OsPEI solution to assemble the second OsPEI layer, almost 57% of GOx was desorbed from the surface, while after the third OsPEI layer, about 38% of GOx was lost. The effect of the chloride ion is similar: 77 and 36% of GOx are lost after the second and third OsPEI layers are assembled, respectively.",enzyme_retention_by_layer
3576,10.1021/acsapm.2c01300,perchlorate_precipitation,"""ClO4- caused OsPEI precipitation at 0.2 M sodium salt screening condition.""",This is a material-process failure condition relevant to hydrogel assembly design but not an adsorption outcome.,"in the presence of ClO4-, the polyelectrolyte precipitates",failed_formulations
3577,10.1021/acsapm.2c01300,OsPAA_high_GOx_ratio_low_current,"""OsPAA@NaBr had GOx/polyelectrolyte ratio 14 but lower catalytic current than OsPEI@NaBr.""","Higher enzyme loading did not translate to better function, attributed to rigidity and enzyme-cluster insulation.","the GOx/enzyme ratio is strikingly higher (with Br-: 14 vs 2.4 for OsPEI), even though this is not reflected in a better catalytic current",adsorption_function_tradeoff
3578,10.1021/acsapm.2c01300,biofuel_cell_performance,"""OsPEI@NaBr/GOx bioanode: open-circuit voltage 0.97 V, maximum current density 12.4 mA cm-2, power output 2.5 mW cm-2; OsPAA@NaBr/GOx bioanode: 0.79 V, 5.6 mA cm-2, about 0.80 mW cm-2.""",Functional electrochemical outputs are reported for adsorbed enzyme hydrogel films and may be useful as secondary labels.,"The OsPEI/GOx bioanode shows an open-circuit voltage of 0.97 V, yielding a maximum current density of 12.4 mA cm-2 and a power output of 2.5 mW cm-2. Moreover, the OsPAA/GOx bioanode shows an open-circuit voltage of 0.79 V, yielding a maximum current density of 5.6 mA cm-2, and the power output reaches about 0.80 mW cm-2.",biointerface_electrochemical_performance
3579,10.1021/acsami.4c01088,HD-L formulation,"""HD:PEGDE molar ratio 1:0.5""",Hydrogel sample identity depends on crosslinker feed ratio.,"Different amounts of PEGDE (with a molar ratio of HD to PEGDE of 1:1 or 1:0.5) were subsequently added... Obtained hydrogels were termed HD-H and HD-L, respectively.",hydrogel_formulation
3580,10.1021/acsami.4c01088,HD-H formulation,"""HD:PEGDE molar ratio 1:1""",Hydrogel sample identity depends on crosslinker feed ratio.,"Different amounts of PEGDE (with a molar ratio of HD to PEGDE of 1:1 or 1:0.5) were subsequently added... Obtained hydrogels were termed HD-H and HD-L, respectively.",hydrogel_formulation
3581,10.1021/acsami.4c01088,equilibrium water content HD-L,"""98.68%""",Hydrophilicity is part of the claimed antifouling mechanism.,"The EWC for the HD-L hydrogel was 98.68%, whereas for the HD-H hydrogel it was 97.97%.",hydrogel_properties
3582,10.1021/acsami.4c01088,equilibrium water content HD-H,"""97.97%""",Hydrophilicity is part of the claimed antifouling mechanism.,"The EWC for the HD-L hydrogel was 98.68%, whereas for the HD-H hydrogel it was 97.97%.",hydrogel_properties
3583,10.1021/acsami.4c01088,BSA adsorption assay elution,"""1% SDS for 1 h""",Adsorbed protein was measured after chemical release rather than directly on the surface.,Hydrogels were rinsed three times with a 0.9% NaCl solution and then submerged in a 1% sodium dodecyl sulfate (SDS) for 1 h to release the adsorbed protein.,adsorption_methods
3584,10.1002/mame.201800782,not_direct_adsorption_study,"""No adsorption capacity, adsorption isotherm, adsorption kinetics, or loading efficiency was reported.""",The article is relevant to protein-hydrogel interaction but not a conventional protein adsorption paper.,"Enzymes in water were loaded to 1, 5, or 10 weight equivalents of the trehalose hydrogel, then lyophilized.",triage_or_quality
3585,10.1002/mame.201800782,optimized_hydrogel_synthesis_yield,"""87.5% overall yield at small scale; 75.6% yield after 100-fold scale-up""",Scalable synthesis is a major claim but not an adsorption outcome.,"The overall yield of the two-step synthesis was 87.5%, providing 155.9 mg of gel. The synthesis was increased 100-fold... The reaction gave an overall yield of 75.6%, providing 81.02 g of monomer/cross-linker and 13.8 g of gel.",material_synthesis
3586,10.1002/mame.201800782,hydrogel_bulk_properties,"""storage modulus 547.9 +/- 38.2 Pa; loss modulus 67.49 +/- 5.67 Pa; swelling ratio 15.63 +/- 0.71""",Hydrogel mechanical and swelling properties may help interpret loading and release but are not adsorption metrics.,The final product demonstrated a storage modulus (average 547.9 +/- 38.2 Pa) that was larger than the loss modulus (average 67.49 +/- 5.67 Pa)... The swelling ratio was calculated as 15.63 +/- 0.71.,hydrogel_properties
3587,10.1002/mame.201800782,activity_above_100_percent,"""Phytase at 10 weight equivalents retained 108 +/- 8%; xylanase at 5 and 10 weight equivalents retained 117 +/- 17% and 107 +/- 9%.""","Normalized bioactivity exceeded 100%, which is unusual for a retained-activity endpoint.",The activity beyond 100% retention invoked by the addition of trehalose hydrogel to phytase and xylanase may be attributed to the gel scaffold or trehalose moieties stabilizing or enhancing the protein/substrate binding and/or stabilizing the protein to the assay conditions that includes a lyophilization step.,outcome_or_mechanism
3588,10.1002/mame.201800782,xylanase_DLS_aggregation,"""Hydrogel additive samples and fresh xylanase: 4-13 nm; free xylanase assay-condition controls: 1060 and 1280 nm.""",DLS provides mechanistic support for aggregation suppression rather than adsorption.,"The results demonstrated small hydrodynamic sizes (4-13 nm) for fresh xylanase as well as xylanase subjected to heat with hydrogel additive. However, large increases in hydrodynamic size (1060 and 1280 nm), indicative of aggregate formation, were observed for free xylanase subjected to assay conditions with or without heat.",mechanism
3589,10.1002/mame.201800782,simulated_intestinal_release,"""100% FITC-phytase release within 4 h at pH 6.3 and 37 C in simulated intestinal fluid.""",This is the closest quantitative release/desorption-like endpoint in the paper.,FITC-labeled phytase demonstrated 100% release from the trehalose hydrogels within 4 h.,release_outcome
3590,10.1002/btm2.10414,A-CXCL9 loading per hydrogel volume,"""2 ug A-CXCL9 per 1 mL hydrogel""",This is a protein therapeutic loading value rather than a classical adsorption capacity.,Totally 2 μg of A-CXCL-9 was carried in 1 ml of hydrogel.,protein_loading_release
3591,10.1002/btm2.10414,A-CXCL9 final release,"""58.78%""",Only final release percentage is extractable from supplied text; full release curve is in supporting Figure S3.,"The release of A-CXCL9 reached equilibrium after the 7th day, and the final release amount could reach to 58.78%.",protein_loading_release
3592,10.1002/btm2.10414,PCEC zeta potential shift after antibody loading,"""PCEC -32.70 ± 0.61 mV; A-CXCL9@PCEC -7.02 ± 0.06 mV""",Supports electrostatic association of antibody with anionic nanoparticles.,"PCEC had negative zeta potential of −32.70 ± 0.61 mV, after carrying the positive A-CXCL9, the zeta potential of A-CXCL9@PCEC nano micelles increased to −7.02 ± 0.06 mV.",nanoparticle_characterization
3593,10.1002/btm2.10414,PCEC particle size shift after antibody loading,"""PCEC 81.36 ± 1.06 nm; A-CXCL9@PCEC 94.37 ± 3.49 nm""",Particle size increase is indirect evidence of antibody loading.,"The size distribution of PCEC and A-CXCL9@PCEC nanoparticles was 81.36 ± 1.06 nm and 94.37 ± 3.49 nm, respectively.",nanoparticle_characterization
3594,10.1016/j.ijbiomac.2016.05.049,non_protein_adsorption_target,"""Hg(II)""","The article contains hydrogels and protein-containing enzyme media but the adsorbed analyte is mercury, not protein.",The beads have been found to be effective in removal or detoxification of the heavy metal mercury from aqueous as well as pepsin and pancreatin containing simulated gastric and intestinal fluids.,exclusion_notes
3595,10.1016/j.ijbiomac.2016.05.049,enzyme_media_not_target,"""SGF contained pepsin; SIF contained pancreatin""","Proteins are present as background media components, which could be confused with protein adsorption targets.","The SGF (pH 1.11) contained 0.03M NaCl, 0.085M HCl, and 0.32% (w/v) pepsin. The SIF contained 0.05M KH2PO4, 10mg/mL pancreatin and the pH was adjusted to 6.8 using 0.2M NaOH.",media_components
3596,10.1016/j.jbiotec.2014.04.003,virus_DBC10_nonprotein_primary_product,"{""high_ligand_density_3.3_umol_cm2"": {""BTP10_percent_CV"": 106, ""DBC10_percent"": ""4.70 x 10^10 vp/cm2""}, ""low_ligand_density_1.7_umol_cm2"": {""BTP10_percent_CV"": 58, ""DBC10_percent"": ""3.02 x 10^10 vp/cm2""}, ""medium_ligand_density_2.4_umol_cm2"": {""BTP10_percent_CV"": 58, ""DBC10_percent"": ""3.02 x 10^10 vp/cm2""}}",Adenovirus is the primary product but is not a protein target; values are relevant to competitive adsorption context.,Table 5 reports virus DBC10% values for the three hydrogel-grafted membranes.,nonprotein_bioadsorbate_outcomes
3597,10.1016/j.jbiotec.2014.04.003,DNA_DBC10_nonprotein_contaminant,"{""high_ligand_density_3.3_umol_cm2"": {""BTP10_percent_CV"": 227, ""DBC10_percent_mg_cm2"": 0.1}, ""low_ligand_density_1.7_umol_cm2"": {""BTP10_percent_CV"": 50, ""DBC10_percent_mg_cm2"": 0.023}, ""medium_ligand_density_2.4_umol_cm2"": {""BTP10_percent_CV"": 103, ""DBC10_percent_mg_cm2"": 0.055}}",DNA is a non-protein contaminant but is part of the multicomponent competitive adsorption system.,Table 5 reports DNA breakthrough and DBC10% values.,nonprotein_bioadsorbate_outcomes
3598,10.1016/j.jbiotec.2014.04.003,virus_recovery_best_conditions,"{""buffer"": ""50 mM HEPES, pH 7.0"", ""high_ligand_density_3.3_umol_cm2"": {""NaCl_mM"": 0, ""infectious_virus_particles_10e7_IP_mL"": 5.37}, ""low_ligand_density_1.7_umol_cm2"": {""NaCl_mM"": 200, ""infectious_virus_particles_10e7_IP_mL"": 62.5}, ""medium_ligand_density_2.4_umol_cm2"": {""NaCl_mM"": 150, ""infectious_virus_particles_10e7_IP_mL"": 58.7}}",Virus recovery is central to the paper but outside protein-only adsorption records.,Table 4 gives infectious virus particle concentrations at best recovery conditions.,virus_recovery
3599,10.1016/j.jbiotec.2014.04.003,flowthrough_virus_percentage,"{""NaCl_range_mM"": ""0-200"", ""high_ligand_density_3.3_umol_cm2"": ""1.0-2.7%"", ""low_ligand_density_1.7_umol_cm2"": ""3.6-13%"", ""medium_ligand_density_2.4_umol_cm2"": ""1.8-6.1%""}",Virus flow-through values describe non-protein adsorption competition and recovery.,Table 3 reports virus particles detected in flow-through across ionic strengths.,virus_flowthrough
3600,10.1016/j.jbiotec.2014.04.003,protein_binding_formula,"""qP = (Vbulk / Vm) * (cP_in - cP_out); Vbulk/Vm = 21.7; cP_in = 600 ug/mL""","The paper gives a calculation basis for bound total protein from flow-through concentration, but figure-derived qP values are not present in the supplied context.","Protein binding section reports the formula, volume ratio, and initial protein concentration.",calculation_notes
3601,10.1016/j.jbiotec.2014.04.003,membrane_pore_and_particle_size_context,"{""membrane_pore_size"": ""around 3 um"", ""virus_particle_size"": ""approximately 100 nm""}","This mechanistic size context is used to discuss entrapment, steric hindrance, and pore blockage.",Dynamic binding section compares membrane pore size with adenovirus particle size.,material_structure_notes
3602,10.1016/j.jbiotec.2014.04.003,adsorption_modeling_approach,"{""Peclet_number_fixed"": 500, ""isotherm"": ""apparent single-component adsorption isotherm under multicomponent conditions"", ""model"": ""equilibrium-based dispersed plug flow adsorption model"", ""solver"": ""Ipopt 3.10 via AMPL""}","The paper includes mechanistic modeling of breakthrough curves, not just measured adsorption capacities.",Dynamic binding section describes fitting breakthrough curves with an equilibrium-dispersed adsorption model.,modeling_metadata
3603,10.1021/acs.biomac.5c01176,hydrogel_particle_size,"""100-160 μm range; average diameter 127.6 μm from 68 particles""",Particle-scale hydrogel format is central to adhesion and drug-release behavior.,"Static analysis of 68 particles revealed a Gaussian distribution of particle sizes, ranging from 100 to 160 μm, with an average diameter of 127.6 μm.",hydrogel_properties
3604,10.1021/acs.biomac.5c01176,SA_AP_zeta_potential,"""-53.4 mV""",Surface charge was used to explain selective adhesion behavior.,Zeta potential measurements revealed its negative surface charges of −68.5 mV for SA microparticles and −53.4 mV for SA-AP microparticles.,hydrogel_properties
3605,10.1021/acs.biomac.5c01176,SA_zeta_potential,"""-68.5 mV""",Comparator alginate microparticle surface charge was reported.,Zeta potential measurements revealed its negative surface charges of −68.5 mV for SA microparticles and −53.4 mV for SA-AP microparticles.,hydrogel_properties
3606,10.1021/acs.biomac.5c01176,SA_AP_swelling_ratio,"""0.72""",Hydrogel swelling behavior was reported but not tied to protein adsorption capacity.,"The equilibrium swelling ratio (Q) for unmodified SA and SA-AP hydrogel microparticles were determined to be 0.74 and 0.72, respectively.",hydrogel_properties
3607,10.1021/acs.biomac.5c01176,SA_AP_drug_loading,"""1.33 × 10^-4 mmol 5-ASA per mg SA-AP; 0.024 mg per mg SA-AP; 26% molar ratio to SA monomers""",Drug loading is a paper-specific formulation property unrelated to protein adsorption but important for hydrogel identity.,The content of 5-ASA incorporated into the polymer was calculated to be 1.33 × 10-4 mmol per mg of SA-AP (equivalent to 0.024 mg per mg of SA-AP or 26% molar ratio to SA monomers).,formulation_properties
3608,10.1021/acs.biomac.5c01176,qualitative_PEΙ_selective_adhesion,"""Intense fluorescence/substantial particle adhesion on PEI-coated surfaces; minimal retention on mucin-coated surfaces.""",The reported adhesion selectivity is the closest evidence to a hydrogel-biomacromolecule biointerface outcome.,"On mucin-coated surfaces, minimal particle retention was observed. Conversely, on PEI-coated surfaces, intense fluorescence was detected, indicating substantial particle adhesion.",biointerface_response
3609,10.1016/j.foostr.2024.100386,small_molecule_encapsulation_not_protein_adsorption,"""SLP−nanogel−Cur had EE 93.52 ± 0.65% and LA 13.02 ± 0.29 μg/mg.""","Quantitative binding/loading data are present, but the adsorbate is curcumin, not a protein.","Table 1 reports EE (%) and LA (μg/mg) for SPI−Cur, SLP−Cur, and SLP−nanogel−Cur.",small_molecule_delivery_outcomes
3610,10.1016/j.foostr.2024.100386,modeling_binding_sites,"""Curcumin binding was modeled in beta-barrel regions K232−Y388 of 7SPC and D300−I410 of 11SPC.""",The article includes molecular docking and MD details for curcumin binding to protein nanogel components.,Molecular dynamics results identified H-bonds and pi interactions in beta-barrel regions after pH-induced treatment.,small_molecule_binding_mechanisms
3611,10.1021/ja029510e,apparent_electron_diffusion_coefficient_polymer_I,"""(5.8 ± 0.5) × 10^-6 cm2 s^-1""","Primary quantitative result is electron transport, not adsorption.",The resulting estimate of D app is (5.8 ± 0.5) × 10 - 6 cm 2 s - 1 for polymer I.,non_adsorption_electrochemical_outcomes
3612,10.1021/ja029510e,glucose_oxidation_current_density_polymer_I,"""1.15 mA/cm2 at -0.1 V versus Ag/AgCl""",Protein-associated outcome reflects enzyme wiring/electrocatalysis rather than adsorption.,Glucose was electrooxidized on the fiber with polymer I at -0.1 V versus Ag/AgCl at a current density of 1.15 mA/cm2.,enzyme_wiring_outcomes
3613,10.1021/ja029510e,GOx_loading_in_anode_coating,"""39.6 wt % GOx, 59.5 wt % redox polymer, 0.9 wt % PEDGE""",Reports enzyme incorporation composition but not adsorption capacity or binding efficiency.,"The resulting electrocatalyst consisted of the cross-linked adduct of 39.6 wt % GOx, 59.5 wt % redox polymer, and 0.9 wt % PEDGE.",enzyme_hydrogel_compositions
3614,10.1002/app.48655,qcm_d_single_experiment_assay,"""The method measures nanogel swelling, protein adsorption, and biodegradation in a single QCM-D experiment.""",The paper is primarily a protocol/method paper rather than a conventional batch adsorption study.,"In this work, we developed a new QCM-D assay for measuring nanogel swelling, adsorption of ligands, and degradation, in a single experiment.",assay_design_notes
3615,10.1002/app.48655,adsorption_outcome_is_affinity_not_capacity,"""The quantitative protein adsorption value reported in text is Kd approximately 15.5 μM; concentration-dependent bound mass values are shown in Figure 4 but not numerically provided in the supplied context.""",Most adsorption datasets report capacity; this context reports an isotherm-derived affinity.,We calculated a Langmuir adsorption isotherm for ligand-polymer binding data. ... the Kd value for both the degradable and non-degradable nanogels was approximately 15.5 μM.,adsorption_affinity
3616,10.1002/app.48655,complete_lysozyme_removal_required_digestion,"""Trypsin-EDTA digestion was necessary to fully remove lysozyme from the degradable and non-degradable nanogels after adsorption.""",Important for adsorption reversibility and repeated-protein QCM-D assay design.,"If none of these buffers are sufficient to extract all of the bound protein, infusion of Trypsin-EDTA solution (0.25 wt %) will digest the absorbed protein. In the case of lysozyme adsorption to our degradable and nondegradable nanogels, this was the case, and a digestion step was necessary.",desorption_regeneration
3617,10.1021/acs.analchem.5c03916,in_gel_cDNA_product_concentration,"""approximately 3 uM""","This is a hydrogel-localized nucleic acid display concentration relevant to ligand density, not a protein adsorption metric.","Using the ac-P1 gel particle analysis as a standard, the coupled isothermal amplification yields approximately 3 uM in-gel cDNA product, which is approximately 10% of the concentration of ac-P1 starting material copolymerized in gels.",hydrogel_functionalization
3618,10.1021/acs.analchem.5c03916,trypsin_inhibitor_microplate_IC50,"""T24 IC50 = 30 +/- 7 nM""","A soluble or microplate enzyme inhibition value is reported for the aptamer control, but it is not a hydrogel adsorption outcome.","The T24 aptamer potently inhibits tryptic proteolysis in microplate assays (IC50 = 30 +/- 7 nM, Figure 3A).",functional_inhibition_controls
3619,10.1021/acs.analchem.5c03916,hydrogel_diffusion_claim,"""molecules up to 2 MDa can infiltrate the hydrogel matrix by passive diffusion""","This supports protein access to the hydrogel interior but is cited as prior size exclusion work, not measured adsorption in this article context.",Prior size exclusion studies of these particles showed that molecules up to 2 MDa can successfully infiltrate the hydrogel matrix by passive diffusion.,transport_properties
3620,10.1021/acs.analchem.5c03916,screen_enrichment,"""T59 enriched from 0.0001 to 13% of final screen output, or 130,000-fold enrichment""",This is a library screening performance metric rather than protein adsorption.,"Round over round screening ultimately enriched the control T59 sequence found in the library at 0.0001 to 13% of the final screen output of hit beads, or 130,000-fold enrichment.",screening_outcomes
3621,10.1016/j.colsurfb.2022.112595,microgel_as_protein_model_system,"""pNIPAM microgels were proposed as simplified model systems for globular protein adsorption and deformation at fluid interfaces.""","The paper is hydrogel-related and protein-related, but the hydrogel is not used to adsorb protein targets.","Herein, we propose N-isopropylacrylamide microgels as a promising model system to isolate different aspects of adsorption, dilatational rheology, and interfacial structure at fluid interfaces.",article_notes
3622,10.1016/j.colsurfb.2022.112595,microgel_adsorption_scaling_exponent,"""Both soft and stiff pNIPAM microgels showed Pi_infinity proportional to gamma_ow^a with a = 1.5.""","This is quantitative adsorption behavior, but it describes microgel adsorption to oil-water interfaces rather than protein adsorption onto hydrogels.",Both microgels reveal an exponent a = 1.5.,non_pha_interfacial_adsorption
3623,10.1016/j.colsurfb.2022.112595,globular_protein_comparator_scaling,"""Globular proteins were reported from literature to show the same exponent a = 1.5 for steady-state interfacial pressure versus initial oil-water interfacial tension.""","This is a protein adsorption comparator drawn from literature, not a directly measured hydrogel-protein adsorption outcome.","microgels closely resemble the behavior of globular proteins, which also show a = 1.5.",literature_comparators
3624,10.1016/j.colsurfb.2022.112595,microgel_formulations,"""Stiffer microgels: 5 mol % BIS, 5 mol % MAA, Dh = 918 +/- 17 nm at 22 C and 499 +/- 2 nm at 40 C. Softer microgels: 1 mol % BIS, 5 mol % MAA, Dh = 786 +/- 13 nm at 22 C and 319 +/- 1 nm at 40 C.""",These are detailed hydrogel particle properties useful for material indexing despite exclusion from protein-hydrogel adsorption records.,"pNIPAM microgels were synthesized with 5 mol % ... or 1 mol % ... BIS as crosslinker, and in addition copolymerized with 5 mol % methacrylic acid ... hydrodynamic diameter ...",material_properties
