Repository: sunyrain/PHA

# PHA Protein-Hydrogel Adsorption Dataset

Generated: 2026-07-05T11:36:45

## Scope

This curated package organizes literature-derived protein-hydrogel adsorption, binding, immobilization, antifouling, and related biointerface records extracted from the local PHA corpus.

The primary unit is one record:

`paper + hydrogel/sample + protein/mixture + experimental condition + measured outcome`

## Contents

- `data/sources.csv`: article-level metadata, extraction status, and curation decision.
- `data/records_flat.csv`: flattened record-level table with provenance, hydrogel, protein, condition, outcome, mechanism, and quality fields.

File: data/curated/pha_scientific_dataset_20260705/data/materials.csv (part 38 of 67)
id,doi,name,role,context,pubchem_query,needs_manual_normalization,enrichment_json
6989,10.1016/j.memsci.2025.124493,2-aminoethyl methacrylate hydrochloride,amine-functional co-monomer,AEMA introduced amine functionality into pNIPAM-based microgels; Table 3 lists 321.2 mg.,2-aminoethyl methacrylate hydrochloride,0,
6990,10.1016/j.memsci.2025.124493,"N,N'-methylenebis(acrylamide)",microgel crosslinker,BIS was used in p(NIPAM-co-AEMA) microgel synthesis; Table 3 lists 13.5 mg.,"N,N'-methylenebisacrylamide",0,
6991,10.1016/j.memsci.2025.124493,"2,2-Azobis(2-methylpropionamidine) dihydrochloride",initiator,AMPA was used as initiator in microgel synthesis.,"2,2-Azobis(2-methylpropionamidine) dihydrochloride",0,
6992,10.1016/j.memsci.2025.124493,cetyltrimethylammonium bromide,surfactant,CTAB was used in the p(NIPAM-co-AEMA) microgel synthesis recipe.,cetyltrimethylammonium bromide,0,
6993,10.1016/j.memsci.2025.124493,polyethersulfone,membrane base polymer,"PES was used for P-0 and blended with SMA for PS-0, MG-60C, and MG-80C membranes.",polyethersulfone,1,
6994,10.1016/j.memsci.2025.124493,styrene-maleic anhydride copolymer,reactive membrane additive,SMA in PES-SMA membranes enabled amine-functionalized microgel attachment by imide bond formation or electrostatic interaction after hydrolysis.,styrene maleic anhydride copolymer,1,
6995,10.1016/j.memsci.2025.124493,polyvinylpyrrolidone K17,pore-forming additive,PVP K17 was included in polymer solutions for hollow fiber fabrication.,polyvinylpyrrolidone,1,
6996,10.1016/j.memsci.2025.124493,polyvinylpyrrolidone K30,pore-forming additive,PVP K30 was included in polymer solutions for hollow fiber fabrication.,polyvinylpyrrolidone,1,
6997,10.1016/j.memsci.2025.124493,polyethylene glycol 400,pore-forming additive/bore solution component,PEG 400 was included in polymer and bore solutions.,polyethylene glycol 400,1,
6998,10.1016/j.memsci.2025.124493,N-methyl-2-pyrrolidone,solvent,NMP was used in polymer and bore solutions for hollow fiber spinning.,N-methyl-2-pyrrolidone,0,
6999,10.1016/j.memsci.2025.124493,sodium hydroxide,pH adjustment and SMA activation/coating solution base,Microgel solution pH 11 was obtained by diluting with NaOH before coating.,sodium hydroxide,0,
7000,10.1016/j.memsci.2025.124493,phosphate buffered saline,protein fouling buffer,"BSA, f-BSA, and gelatin fouling/adsorption experiments used PBS at pH 7.4.",phosphate buffered saline,1,
7001,10.1016/j.memsci.2025.124493,potassium chloride,zeta potential electrolyte,Zeta potential was measured using 1 mM KCl electrolyte solution.,potassium chloride,0,
7002,10.1002/pat.1726,2-methacryloyloxyethyl phosphorylcholine,monomer; zwitterionic phosphorylcholine component forming PMPC,MPC monomer was used to form PMPC in silicone/PMPC IPN hydrogels and improve protein resistance.,2-methacryloyloxyethyl phosphorylcholine,0,
7003,10.1002/pat.1726,poly(2-methacryloyloxyethyl phosphorylcholine),hydrogel polymer network; protein-resistant component,PMPC was incorporated onto the surface and into the bulk of silicone membranes by sequential IPN method.,poly(2-methacryloyloxyethyl phosphorylcholine),1,
7004,10.1002/pat.1726,methacryloxypropyl tris(trimethylsiloxy)silane,silicone monomer,TRIS and methacrylated polydimethylsiloxanes macromer were mixed in a 3:7 ratio to prepare pristine silicone membrane.,methacryloxypropyl tris(trimethylsiloxy)silane,0,
7005,10.1002/pat.1726,TRIS,silicone monomer abbreviation,Methacryloxypropyl tris(trimethylsiloxy)silane (TRIS) was used in silicone membrane preparation.,methacryloxypropyl tris(trimethylsiloxy)silane,1,
7006,10.1002/pat.1726,bifunctional methacrylated polydimethylsiloxanes macromer,silicone macromer,Used with TRIS to prepare the pristine silicone membrane.,methacrylated polydimethylsiloxane,1,
7007,10.1002/pat.1726,ethylene glycol dimethacrylate,crosslinker,EGDMA was used at 5% w/w based on monomer during MPC incorporation.,ethylene glycol dimethacrylate,0,
7008,10.1002/pat.1726,Darocur 1173,photoinitiator,Free radical photoinitiator used in silicone membrane curing and MPC polymerization.,Darocur 1173,1,
7009,10.1002/pat.1726,ethanol,solvent; extraction solvent,"Used during silicone membrane preparation, MPC solution preparation, swelling, and extraction.",ethanol,0,
7010,10.1002/pat.1726,sodium dodecyl sulfate,protein desorption reagent,Adsorbed protein was detached in SDS 1 wt% in water by sonication for 5 hr.,sodium dodecyl sulfate,0,
7011,10.1002/pat.1726,PBS,protein adsorption buffer,Membranes were immersed in 5 mg/ml BSA in PBS at pH 7.4.,phosphate buffered saline,1,
7012,10.1002/pat.1726,sodium chloride,ion permeability test salt,0.1 mol/l NaCl solution used for ionoflux measurement.,sodium chloride,0,
7013,10.1021/acs.langmuir.1c01638,"poly(N,N-dimethylacrylamide-stat-methacryloyloxy benzophenone-stat-vinylphenylboronic acid)",photoreactive boronic-acid-functionalized hydrogel or cryogel polymer,Used at 60 mg/mL in PBS to prepare hydrogel-coated or cryogel-packed capillaries.,"poly(N,N-dimethylacrylamide-stat-methacryloyloxy benzophenone-stat-vinylphenylboronic acid)",1,
7014,10.1021/acs.langmuir.1c01638,"N,N-dimethylacrylamide",main polymer backbone monomer,PDMAA-based polymer network reported as protein-repellent in prior work and used as the major polymer component.,"N,N-dimethylacrylamide",0,
7015,10.1021/acs.langmuir.1c01638,methacryloyloxy benzophenone,photoreactive cross-linking comonomer,"MABP units undergo C,H-insertion reactions under 365 nm UV light.",methacryloyloxy benzophenone,1,
7016,10.1021/acs.langmuir.1c01638,vinylphenylboronic acid,cis-diol capture group,VPBA groups act as capture units for dopamine through boronic acid cis-diol binding.,vinylphenylboronic acid,1,
7017,10.1021/acs.langmuir.1c01638,dopamine,small-molecule analyte captured and released,"Test analyte enriched from PBS, PBS containing BSA, and synthetic urine.",dopamine,0,
7018,10.1021/acs.langmuir.1c01638,hydrochloric acid,release solution,HCl at pH 1 was pumped through capillaries to release captured dopamine.,hydrochloric acid,0,
7019,10.1021/acs.langmuir.1c01638,phosphate-buffered saline,buffer and preparation/washing medium,Used as 0.1 mol/L PBS at pH 7.5 for dopamine solutions and capillary washing.,phosphate buffered saline,1,
7020,10.1002/jbm.a.36116,low methyl-esterified apple pectin AU701,hydrogel polymer backbone,Low methyl-esterified commercial apple pectin AU701 with 43% degree of methylation was used to prepare hydrogels.,pectin,1,
7021,10.1002/jbm.a.36116,calcium chloride,ionic crosslinker,CaCl2 solutions were used to form calcium pectin hydrogels.,calcium chloride,0,
7022,10.1002/jbm.a.36116,Ca2+,metal ion bridge,Ca2+-pectin gel networks are generated via junction zones based on the egg-box model.,calcium ion,0,
7023,10.1002/jbm.a.36116,phosphate buffered saline,buffer and plasma dilution medium,Plasma was diluted 1:10 with PBS before adsorption assay.,phosphate buffered saline,1,
7024,10.1002/jbm.a.36116,bovine serum albumin,protein assay standard,Remaining protein fraction was determined by Lowry's method using a BSA standard.,bovine serum albumin,1,
7025,10.1002/jbm.a.36116,sodium dodecyl sulfate,cytotoxicity assay solubilization reagent,SDS was listed among materials and used in solubilization solution for MTT assay.,sodium dodecyl sulfate,0,
7026,10.1002/app.47956,N-acetyl-D-glucosamine,affinity ligand,Immobilized on cryogel surface for lectin capture; optimum experimental immobilization 160.39 ± 26.38 mg/g dry cryogel.,N-acetyl-D-glucosamine,0,
7027,10.1002/app.47956,acrylamide,main monomer,Used to synthesize polyacrylamide cryogel backbone.,acrylamide,0,
7028,10.1002/app.47956,allyl glycidyl ether,epoxy-containing comonomer,Provided reactive epoxy groups; 1.1% AGE used for optimized cryogels.,allyl glycidyl ether,0,
7029,10.1002/app.47956,"N,N'-methylene-bis-acrylamide",crosslinker,Crosslinking monomer used in cryogel synthesis.,"N,N'-methylenebisacrylamide",0,
7030,10.1002/app.47956,glutaraldehyde,spacer arm / activation reagent,Used to functionalize amine-activated cryogels and immobilize D-GlcNAc.,glutaraldehyde,0,
7031,10.1002/app.47956,ethylenediamine,amine activation reagent,Converted epoxy-containing monolith to amine-activated form before glutaraldehyde reaction.,ethylenediamine,0,
7032,10.1002/app.47956,ammonium persulfate,polymerization initiator,APS added to monomer solution for cryogel synthesis.,ammonium persulfate,0,
7033,10.1002/app.47956,"N,N,N',N'-tetramethylethylenediamine",polymerization accelerator,TEMED added with APS for cryogel polymerization.,"N,N,N',N'-tetramethylethylenediamine",0,
7034,10.1002/app.47956,sodium borohydride,reduction reagent,Used after D-GlcNAc contact in the functionalization procedure.,sodium borohydride,0,
7035,10.1002/app.47956,ethanolamine,blocking/quenching reagent,Used after sodium borohydride step during activation procedure.,ethanolamine,0,
7036,10.1002/app.47956,sodium phosphate,buffer component,Used in protein extraction and adsorption buffer at pH 7.2.,sodium phosphate,1,
7037,10.1002/app.47956,sodium chloride,salt,150 mM NaCl present in crude barley protein extraction buffer.,sodium chloride,0,
7038,10.1016/j.carbpol.2014.05.050,guar gum,polymer backbone,Hydrogels were prepared from guar gum via esterification with BTCA.,guar gum,0,
7039,10.1016/j.carbpol.2014.05.050,"1,2,3,4-butanetetracarboxylic dianhydride",crosslinker,BTCA was used as the crosslinking agent for GG hydrogels and introduced ester and carboxylate groups.,"1,2,3,4-butanetetracarboxylic dianhydride",0,
7040,10.1016/j.carbpol.2014.05.050,4-dimethylaminopyridine,esterification catalyst,GG was dissolved in water containing DMAP before BTCA addition.,4-dimethylaminopyridine,0,
7041,10.1016/j.carbpol.2014.05.050,d-mannose residue,guar gum monomer residue,Guar gum contains a linear chain of d-mannose residues.,D-mannose,0,
7042,10.1016/j.carbpol.2014.05.050,d-galactose residue,guar gum side-chain residue,Pendant d-galactose residues are attached to the mannose backbone.,D-galactose,0,
7043,10.1016/j.carbpol.2014.05.050,sodium carboxylate group,hydrogel functional group,FTIR and NMR indicated formation of sodium carboxylate groups after BTCA esterification.,carboxylate,1,
7044,10.1016/j.carbpol.2014.05.050,phosphate buffered salt,release medium,Protein release was tested in PBS pH 7.4.,phosphate buffered saline,1,
7045,10.1016/j.carbpol.2014.05.050,sodium chloride,ionic strength modifier for swelling,NaCl concentration was varied from 0 to 1.5% for swelling tests.,sodium chloride,0,
7046,10.1002/anie.201805772,N-isopropylacrylamide,backbone monomer,Used as backbone monomer for nanogel synthesis.,N-isopropylacrylamide,0,
7047,10.1002/anie.201805772,"N,N'-methylenebisacrylamide",crosslinker,Used as crosslinker in the nanogel monomer formulation.,"N,N'-methylenebisacrylamide",0,
7048,10.1002/anie.201805772,N-tert-butylacrylamide,functional monomer,Added to balance hydrophobic sites on the protein surface.,N-tert-butylacrylamide,0,
7049,10.1002/anie.201805772,acrylic acid,functional monomer,Added as part of the monomer mixture to balance protein-surface interactions.,acrylic acid,0,
7050,10.1002/anie.201805772,aminopropylmethacrylamide,functional monomer,Added as part of the monomer mixture to balance protein-surface interactions.,aminopropylmethacrylamide,1,
7051,10.1002/anie.201805772,N-fluoresceinylacrylamide,fluorescent monomer,Added in a small amount for fluorescent tracking of nanogel particles.,N-fluoresceinylacrylamide,1,
7052,10.1002/anie.201805772,ammonium persulfate,polymerization initiator,Used with TEMED as the redox couple to initiate polymerization.,ammonium persulfate,0,
7053,10.1002/anie.201805772,"N,N,N',N'-tetramethylethylenediamine",polymerization accelerator,Used with APS as the redox couple to initiate polymerization.,"N,N,N',N'-tetramethylethylenediamine",0,
7054,10.1002/anie.201805772,magnetite,magnetic core,Chosen as the magnetic core for template carrier particles.,magnetite,0,
7055,10.1002/anie.201805772,tetraethyl orthosilicate,silica shell precursor,Used to apply a silica shell by aqueous hydrolysis in glycerol.,tetraethyl orthosilicate,0,
7056,10.1002/anie.201805772,APTMS,amino-functionalization reagent,Used for amino-functionalization of sol-gel-coated magnetic nanoparticles.,3-aminopropyltrimethoxysilane,1,
7057,10.1002/anie.201805772,glutaraldehyde,protein coupling reagent,Used for glutaraldehyde-based coupling of trypsin and pepsin templates.,glutaraldehyde,0,
7058,10.1002/anie.201805772,glycerol,silica shell synthesis medium,TEOS hydrolysis was performed in glycerol.,glycerol,0,
7059,10.1002/admi.202201226,chitosan quaternary ammonium salt,hydrogel substrate / cationic polymer,CQAS was used as gel substrate to fabricate a positively charged ambient self-crosslinking hydrogel composite membrane.,chitosan quaternary ammonium salt,1,
7060,10.1002/admi.202201226,acrylamide,monomer,6 g AM was dissolved with MBA in 2 vol% acetic solution to prepare monomer solution.,acrylamide,0,
7061,10.1002/admi.202201226,"N,N'-methylene bisacrylamide",crosslinker,MBA was used as crosslinking agent in the CQAS hydrogel membrane.,"N,N'-methylenebisacrylamide",0,
7062,10.1002/admi.202201226,ammonium persulfate,initiator,APS was added into the monomer solution as initiator and its dosage controlled curing rate and membrane structure.,ammonium persulfate,0,
7063,10.1002/admi.202201226,polyethersulfone,support membrane,Pre-gel solution was coated onto PES support membrane to form the hydrogel composite membrane.,polyethersulfone,1,
7064,10.1002/admi.202201226,acetic acid,solvent,"CQAS, AM, and MBA were dissolved or dispersed in 2 vol% acetic solution.",acetic acid,0,
7065,10.1002/admi.202201226,humic acid,non-protein simulated contaminant,0.5 g L−1 HA was used in dynamic antifouling testing.,humic acid,1,
7066,10.1002/admi.202201226,sodium alginate,non-protein simulated contaminant,0.5 g L−1 SA was used in dynamic antifouling testing.,sodium alginate,1,
7067,10.1021/acs.analchem.2c03055,polymethylacrylic acid nanogels,hydrogel nanocarrier,Carboxyl group-rich PMAANGs were used as nanocarriers to immobilize ABEI and Co2+ and connect antibodies.,polymethacrylic acid,1,
7068,10.1021/acs.analchem.2c03055,methacrylic acid,monomer,PMAANGs were synthesized by free-radical copolymerization of methacrylic acid and divinylbenzene.,methacrylic acid,0,
7069,10.1021/acs.analchem.2c03055,divinylbenzene,crosslinker,Divinylbenzene was used as the cross-linker for PMAANG synthesis.,divinylbenzene,0,
7070,10.1021/acs.analchem.2c03055,N-(4-aminobutyl)-N-ethylisoluminol,chemiluminescent ligand/reagent,ABEI was covalently bonded to PMAANGs through amide bonds.,N-(4-aminobutyl)-N-ethylisoluminol,0,
7071,10.1021/acs.analchem.2c03055,Co2+,metal ion catalyst,Co2+ was loaded on PMAANGs-ABEI by coordination reaction and catalyzed the ABEI-H2O2 CL system.,cobalt ion,1,
7072,10.1021/acs.analchem.2c03055,cobalt chloride hexahydrate,Co2+ source,CoCl2·6H2O solution was mixed with PMAANGs-ABEI to load Co2+.,cobalt chloride hexahydrate,0,
7073,10.1021/acs.analchem.2c03055,EDC,carboxyl activation/coupling reagent,EDC and NHS activated carboxyl groups for ABEI and antibody conjugation.,1-(3-(dimethylamino)propyl)-3-ethylcarbodiimide hydrochloride,0,
7074,10.1021/acs.analchem.2c03055,NHS,carboxyl activation reagent,NHS ester intermediates were formed during activation of PMAANG carboxyl groups.,N-hydroxysuccinimide,0,
7075,10.1021/acs.analchem.2c03055,glycine,blocking reagent,Glycine was used with BSA to block nonspecific binding sites on PMAANGs-ABEI/Co2+-Ab2.,glycine,0,
7076,10.1021/acs.analchem.2c03055,carboxyl magnetic beads,capture probe carrier/comparator biointerface material,MBs-COOH were chosen as carriers of Ab1 to construct MBs-Ab1/BSA capture probes.,carboxyl magnetic beads,1,
7077,10.1021/acs.analchem.2c03055,hydrogen peroxide,chemiluminescence coreactant,50 mM H2O2 in 0.1 M NaOH initiated CL emission.,hydrogen peroxide,0,
7078,10.1021/acs.analchem.2c03055,sodium hydroxide,alkaline CL medium,H2O2 in 0.1 M NaOH was injected to initiate CL reaction.,sodium hydroxide,0,
7079,10.1021/acs.analchem.2c03055,AIBN,free-radical initiator,Free-radical copolymerization was initiated by AIBN.,"2,2-azobis(isobutyronitrile)",0,
7080,10.1021/acs.analchem.2c03055,acetonitrile,solvent,Acetonitrile was used as poor solvent during PMAANG synthesis.,acetonitrile,0,
7081,10.1021/jp907508w,poly(N-isopropylacrylamide),thermoresponsive hydrogel shell polymer,Shell consists of a PNiPA network; swollen below LCST and shrunken above about 32 °C.,poly(N-isopropylacrylamide),0,
7082,10.1021/jp907508w,N-isopropylacrylamide,monomer,Monomer for PNiPA shell.,N-isopropylacrylamide,0,
7083,10.1021/jp907508w,polystyrene,core polymer,Core of the core-shell microgel; core diameter approximately 85 nm.,polystyrene,0,
7084,10.1021/jp907508w,styrene,monomer,Used for PS core synthesis.,styrene,0,
7085,10.1021/jp907508w,"N,N'-methylenebisacrylamide",crosslinker,PNiPA shell cross-linked by BIS; content 2.5 mol % with respect to NiPA.,"N,N'-methylenebisacrylamide",0,
7086,10.1021/jp907508w,potassium persulfate,initiator introducing sulfate groups,Sulfate groups introduced through KPS as initiator made the PS-PNiPA system weakly negatively charged.,potassium persulfate,0,
7087,10.1021/jp907508w,MOPS,buffer,10 mM MOPS buffer at pH 7.2 used for adsorption and activity assays.,3-(N-morpholino)propanesulfonic acid,0,
7088,10.1021/jp907508w,sodium azide,antimicrobial buffer additive,NaN3 at 2 mM added to buffer to avoid microbial growth during adsorption.,sodium azide,0,
7089,10.1021/jp907508w,o-nitrophenyl-beta-D-glucopyranoside,enzyme substrate,oNPG used as substrate in beta-D-glucosidase activity assay.,o-nitrophenyl beta-D-glucopyranoside,0,
7090,10.1021/jp907508w,o-nitrophenol,enzyme assay product,Hydrolysis product monitored at 405 nm.,o-nitrophenol,0,
7091,10.1021/jp907508w,acrylic acid,material mentioned in synthesis/materials,"Acrylic acid was distilled prior to use, but no explicit incorporation into final hydrogel is provided in supplied context.",acrylic acid,1,
7092,10.1002/admt.202400025,poly(ethylene glycol) diacrylate,network-forming monomer/crosslinker,PEG-DA crosslinked with initiator under UV light served as the main structural polymer; Sample #6 used 55.56 wt% PEG-DA + initiator.,poly(ethylene glycol) diacrylate,1,
7093,10.1002/admt.202400025,poly(ethylene oxide),viscosity modifier and entanglement polymer,PEO was added to increase ink viscosity and improve mechanical properties; Sample #6 used 4.44 wt% PEO.,polyethylene oxide,1,
7094,10.1002/admt.202400025,"phenylbis(2,4,6-trimethylbenzoyl)phosphine oxide",photoinitiator,BAPO photoinitiator stock solution was added at a volume ratio of 1:8 to PEG-DA before UV curing.,"phenylbis(2,4,6-trimethylbenzoyl)phosphine oxide",0,
7095,10.1002/admt.202400025,potassium carbonate,CO2 absorption solvent component,CO2 absorption solvent was 8.5 wt% K2CO3 + 1.5 wt% KHCO3 + 90 wt% H2O with final pH 10.5.,potassium carbonate,0,
7096,10.1002/admt.202400025,potassium bicarbonate,CO2 absorption solvent component,CO2 absorption solvent was 8.5 wt% K2CO3 + 1.5 wt% KHCO3 + 90 wt% H2O with final pH 10.5.,potassium bicarbonate,0,
7097,10.1002/admt.202400025,Fluorescein isothiocyanate,protein fluorescent label,CA enzymes were labeled with FITC and observed by confocal laser scanning microscopy.,fluorescein isothiocyanate,0,
7098,10.1002/admt.202400025,Tris,buffer comparator,Enzyme filters incubated in 25 × 10−3 M Tris buffer did not show any appreciable activity drop over 140 h.,tris(hydroxymethyl)aminomethane,0,
7099,10.1002/admt.202400025,4-nitrophenyl acetate,esterase activity assay substrate,p-NPAc was purchased for enzyme activity assay.,4-nitrophenyl acetate,0,
7100,10.1002/admt.202400025,4-nitrophenol,esterase activity assay product/reference material,p-NP was purchased for enzyme activity assay.,4-nitrophenol,0,
7101,10.1016/j.apmt.2025.103031,poly(2-isopropenyl-2-oxazoline),hydrogel polymer backbone,PiPOx xerogels were synthesized by crosslinking the side-chain 2-oxazoline groups of PiPOx.,poly(2-isopropenyl-2-oxazoline),1,
7102,10.1016/j.apmt.2025.103031,2-isopropenyl-2-oxazoline,monomer,PiPOx was prepared via living anionic polymerization of iPOx.,2-isopropenyl-2-oxazoline,0,
7103,10.1016/j.apmt.2025.103031,succinic acid,crosslinker,PiPOx-Suc hydrogel crosslinker.,succinic acid,0,
7104,10.1016/j.apmt.2025.103031,DL-malic acid,crosslinker,PiPOx-Mal hydrogel crosslinker.,malic acid,0,
7105,10.1016/j.apmt.2025.103031,DL-tartaric acid,crosslinker,PiPOx-Tar hydrogel crosslinker.,tartaric acid,0,
7106,10.1016/j.apmt.2025.103031,DL-cysteine hydrochloride,crosslinker,PiPOx-Cys hydrogel crosslinker.,cysteine hydrochloride,0,
7107,10.1016/j.apmt.2025.103031,aspartic acid hydrochloride,crosslinker,PiPOx-Asp hydrogel crosslinker.,aspartic acid hydrochloride,0,
7108,10.1016/j.apmt.2025.103031,glutamic acid hydrochloride,crosslinker,PiPOx-Glu hydrogel crosslinker.,glutamic acid hydrochloride,0,
7109,10.1016/j.apmt.2025.103031,Cy5-NHS monoreactive ester,protein fluorescent labelling reagent,BSA or FBS solutions were incubated with 0.66 mM Cy5-NHS monoreactive ester.,Cy5 NHS ester,1,
7110,10.1016/j.apmt.2025.103031,methylamine hydrochloride,labelling quench reagent,The Cy5 labelling reaction was terminated by adding 28 mM methylamine hydrochloride.,methylamine hydrochloride,0,
7111,10.1016/j.apmt.2025.103031,phosphate buffered saline,protein adsorption buffer,BSA and FBS were diluted in PBS pH 7.4 and hydrogels were washed with PBS.,phosphate buffered saline,1,
7112,10.1016/j.apmt.2025.103031,mica,positive control surface for platelet adhesion,Mica positive control showed platelet presence in every scan.,mica,1,
7113,10.1016/j.apmt.2025.103031,polyethylene glycol,literature comparator antifouling hydrogel,PiPOx hydrogels were compared with PEG-based hydrogels from literature.,polyethylene glycol,1,
7114,10.1016/j.biomaterials.2014.11.026,poly(ethylene glycol) diacrylate,hydrogel macromer/crosslinker,20% (w/w) PEG-dA (3000 Da) used to form PEG-based hydrogels.,poly(ethylene glycol) diacrylate,1,
7115,10.1016/j.biomaterials.2014.11.026,PEG,polymer precursor,PEG 3000 Da reacted with acryloyl chloride to synthesize PEG-dA.,polyethylene glycol,1,
7116,10.1016/j.biomaterials.2014.11.026,acryloyl chloride,PEG acrylation reagent,"PEG-dA synthesized by reacting acryloyl chloride, triethylamine, and PEG in dry toluene.",acryloyl chloride,0,
7117,10.1016/j.biomaterials.2014.11.026,triethylamine,base/reagent,Used in PEG-dA synthesis.,triethylamine,0,
7118,10.1016/j.biomaterials.2014.11.026,toluene,solvent,Dry toluene used for PEG-dA synthesis.,toluene,0,
7119,10.1016/j.biomaterials.2014.11.026,I2959,photoinitiator,0.0125% (w/w) 1-(4-(2-Hydroxyethoxy)-phenyl)-2-hydroxy-2-methyl-1-propane-1-one used in hydrogel formation.,1-(4-(2-Hydroxyethoxy)phenyl)-2-hydroxy-2-methyl-1-propan-1-one,0,
7120,10.1016/j.biomaterials.2014.11.026,YRGDS,cell adhesion peptide ligand,Peptide reacted with monoacrylated-PEG-SCM to produce acryloyl-PEG-YRGDS for PEG-RGD hydrogels.,YRGDS peptide,1,
7121,10.1016/j.biomaterials.2014.11.026,YRDGS,scrambled peptide ligand/control,Peptide reacted with monoacrylated-PEG-SCM to produce acryloyl-PEG-YRDGS for PEG-RDG hydrogels.,YRDGS peptide,1,
7122,10.1016/j.biomaterials.2014.11.026,monoacrylated-PEG-Succinimidyl Carboxymethyl,peptide conjugation reagent,Reacted with YRGDS or YRDGS to form acryloyl-PEG-peptide.,acrylate PEG succinimidyl carboxymethyl,1,
7123,10.1016/j.biomaterials.2014.11.026,phosphate buffered saline,hydrogel formation and rinsing buffer,Hydrogel macromer solutions prepared in PBS pH 7.4.,phosphate buffered saline,1,
7124,10.1016/j.biomaterials.2014.11.026,ammonium bicarbonate,protein extraction buffer,Explanted hydrogels placed in 50 mM ammonium bicarbonate for 2 h and vortexed to remove adsorbed proteins.,ammonium bicarbonate,0,
7125,10.1016/j.biomaterials.2014.11.026,dithiothreitol,protein reduction reagent,Proteins reduced with DTT to final concentration of 4 mM before proteomics.,dithiothreitol,0,
7126,10.1016/j.biomaterials.2014.11.026,iodoacetamide,protein alkylation reagent,Proteins alkylated with 14 mM iodoacetamide before trypsinization.,iodoacetamide,0,
7127,10.1016/j.biomaterials.2014.11.026,trypsin,proteomics digestion enzyme,Proteins cleaved overnight at 37 °C at 1:50 trypsin to protein ratio.,trypsin,1,
7128,10.1016/j.biomaterials.2014.11.026,acetonitrile,LC-MS solvent,Proteins eluted in 70% acetonitrile in high purity water for mass spectroscopy.,acetonitrile,0,
7129,10.1016/j.jtice.2016.03.032,2-hydroxyethylmethacrylate,monomer,300 uL HEMA blended with HA-Cu2+ aggregates and MBAAm to prepare cryogel.,2-hydroxyethyl methacrylate,0,
7130,10.1016/j.jtice.2016.03.032,poly(hydroxyethylmethacrylate),hydrogel backbone,p(HEMA) cryogel support used to immobilize humic acid-Cu(II) aggregates.,poly(2-hydroxyethyl methacrylate),1,
7131,10.1016/j.jtice.2016.03.032,humic acid,affinity/fouling ligand and aggregate component,Humic aggregates immobilized within p(HEMA) cryogel matrix interacted with BSA.,humic acid,1,
7132,10.1016/j.jtice.2016.03.032,Cu2+,metal ion bridge for humic acid immobilization,HA was titrated into Cu2+ solution to form metal-humate aggregates; Cu2+ helped immobilize HA.,copper(II),0,
7133,10.1016/j.jtice.2016.03.032,"N,N'-methylene-bis-acrylamide",crosslinker,70 mg MBAAm used with HEMA in cryogel preparation.,"N,N'-methylenebisacrylamide",0,
7134,10.1016/j.jtice.2016.03.032,ammonium persulfate,polymerization initiator,100 uL APS solution (10% w/v) initiated polymerization.,ammonium persulfate,0,
7135,10.1016/j.jtice.2016.03.032,"N,N,N,N'-tetramethylethylenediamine",polymerization accelerator,20 uL TEMED used in cryogel polymerization.,"N,N,N',N'-tetramethylethylenediamine",0,
7136,10.1016/j.jtice.2016.03.032,sodium chloride,salt for ionic strength scan and desorption,0.01-0.1 M NaCl used in adsorption studies; 1.0 M NaCl used for desorption.,sodium chloride,0,
7137,10.1016/j.jtice.2016.03.032,sodium acetate buffer,buffer,Used for pH 4.0 and 5.0 adsorption studies.,sodium acetate,0,
7138,10.1016/j.jtice.2016.03.032,sodium phosphate buffer,buffer,"Used for pH 6.0, 7.1 and 8.0 adsorption studies.",sodium phosphate,1,
7139,10.1021/jacs.6c00205,CPE-FBI,photoactive conjugated polyelectrolyte and hydrogel component,"Designed with fluorene-alt-benzothiadiazole backbone, oligoethylene glycol side chains, and vinylimidazolium pendant groups for hydrogel cross-linking and biocatalyst binding.",CPE-FBI conjugated polyelectrolyte,1,
7140,10.1021/jacs.6c00205,acrylamide,hydrogel monomer,"Polymerized with N,N'-methylenebis(acrylamide) in the presence of CPE-FBI to form the hydrogel.",acrylamide,0,
7141,10.1021/jacs.6c00205,"N,N'-methylenebis(acrylamide)",crosslinker,Used during free-radical polymerization to form the polyacrylamide hydrogel network.,"N,N'-methylenebisacrylamide",0,
7142,10.1021/jacs.6c00205,vinylimidazolium,crosslinkable cationic affinity group,Pendant groups on CPE-FBI enable covalent cross-linking and electrostatic binding to negatively charged biocatalysts.,vinylimidazolium,1,
7143,10.1021/jacs.6c00205,imidazolium,cationic protein-binding group,Metal-free imidazolium functionality within the polymer network electrostatically anchors FDH.,imidazolium,0,
7144,10.1021/jacs.6c00205,oligoethylene glycol,hydrophilic side chain,"Side chains increase water solubility, hydrophilicity, and water uptake at photocatalytic sites.",oligoethylene glycol,1,
7145,10.1021/jacs.6c00205,ammonium persulfate,polymerization initiator,Used with tetramethylethylenediamine to catalyze free-radical polymerization.,ammonium persulfate,0,
7146,10.1021/jacs.6c00205,tetramethylethylenediamine,polymerization accelerator,Used with ammonium persulfate during hydrogel synthesis.,"N,N,N',N'-tetramethylethylenediamine",0,
7147,10.1021/jacs.6c00205,glycerol,antifreezing agent,Added to pregel solution to enhance hydrogel optical transmittance during cryopolymerization.,glycerol,0,
7148,10.1021/jacs.6c00205,sodium ascorbate,sacrificial electron donor,Used in FDH photocatalytic experiments and hydrogel H2 production experiments.,sodium ascorbate,0,
7149,10.1021/jacs.6c00205,methyl viologen,redox mediator comparator,Added at 1 mM to compare mediated electron transfer with direct electron transfer to FDH.,methyl viologen,0,
7150,10.1021/jacs.6c00205,NaHCO3,buffer and CO2 source,"CO2-saturated NaHCO3 buffer, 100 mM pH 6.7, used for FDH biohybrid hydrogel photocatalysis.",sodium bicarbonate,0,
7151,10.1021/jacs.6c00205,K2PtCl6,Pt precursor,Used for photodeposition of Pt nanoparticles onto CPE-FBI hydrogels for microbial H2 evolution experiments.,potassium hexachloroplatinate,0,
7152,10.1021/jacs.6c00205,Pt nanoparticles,photodeposited cocatalyst,Photodeposited on hydrogels for H2 evolution; not used in pristine FDH hydrogel experiments.,platinum nanoparticle,1,
7153,10.1021/jacs.6c00205,agarose,gel electrophoresis matrix,Used to evaluate association between CPE-FBI and FDH.,agarose,0,
7154,10.1021/jacs.6c00205,Coomassie Blue,protein stain,Used to visualize FDH in agarose gel electrophoresis.,Coomassie Blue,1,
7155,10.1002/adfm.202513931,PDZ,non-covalent protein-protein interaction domain,Used as ligand and ligand-binding domain fusion system for ncAEH formation.,,1,
7156,10.1002/adfm.202513931,GBD,non-covalent protein-protein interaction domain,Used as an intermediate-affinity ligand and binding-domain system for ncAEH formation.,,1,
7157,10.1002/adfm.202513931,SH3,non-covalent protein-protein interaction domain,Used as high-affinity ligand and binding-domain system for ncAEH formation.,,1,
7158,10.1002/adfm.202513931,SpyCatcher/SpyTag,covalent comparator linkage system,Prior covalent AEH system used as comparator to non-covalent systems.,,1,
7159,10.1002/adfm.202513931,FITC,fluorescent dopant,Added at 100 µM before foaming for fluorescence microscopy characterization.,fluorescein isothiocyanate,0,
7160,10.1002/adfm.202513931,NADP+,cofactor,Included at 1 mM in NDK conversion assays and flow substrate solution.,NADP+,0,
7161,10.1002/adfm.202513931,glucose,cofactor regeneration substrate,Included at 100 mM for NADPH regeneration by BsGDH.,glucose,0,
7162,10.1002/adfm.202513931,"5-nitrononane-2,8-dione",biocatalysis substrate,NDK 1 substrate converted by LbADH/BsGDH cascade.,"5-nitrononane-2,8-dione",0,
7163,10.1002/adfm.202513931,p-coumaric acid,biocatalysis substrate,Converted by EsPAD-based foams to 4-vinylphenol.,p-coumaric acid,0,
7164,10.1016/j.desal.2015.03.015,sodium alginate,hydrogel matrix/polymer precursor,Used with acrylamide to prepare CA/PAM hydrogel membrane; 2 g added to prepolymerization solution.,sodium alginate,0,
7165,10.1016/j.desal.2015.03.015,acrylamide,monomer,12 g acrylamide used in CA/PAM prepolymerization solution.,acrylamide,0,
7166,10.1016/j.desal.2015.03.015,"N,N′-methylenebisacrylamide",covalent crosslinker,0.018 g MBAA used as covalent crosslinker for polyacrylamide network.,"N,N'-methylenebisacrylamide",0,
7167,10.1016/j.desal.2015.03.015,calcium chloride,ionic crosslinker,Hydrogel immersed in 2.5% CaCl2 for ionic crosslinking and saved in 1% CaCl2 solution.,calcium chloride,0,
7168,10.1016/j.desal.2015.03.015,urea,porogen/pore-forming agent,2 g urea used in membrane preparation and removed by deionized water immersion for one week.,urea,0,
7169,10.1016/j.desal.2015.03.015,ammonium persulfate,polymerization initiator,0.12 g ammonium persulfate added to prepolymerization solution.,ammonium persulfate,0,
7170,10.1016/j.desal.2015.03.015,"N,N,N′,N′-tetramethylethylenediamine",crosslinking accelerator,0.034 g TEMED added as crosslinking accelerator for polyacrylamide.,"N,N,N',N'-tetramethylethylenediamine",0,
7171,10.1016/j.desal.2015.03.015,polysulfone,comparator membrane material,PSF membrane used for anti-fouling experiments and BSA adsorption comparison.,polysulfone,0,
7172,10.1016/j.desal.2015.03.015,"N,N-dimethyl formamide",solvent for polysulfone comparator membrane preparation,"PSF membrane prepared using 14 g PSF, 2 g urea and 86 mL N,N-dimethyl formamide by phase separation.","N,N-dimethylformamide",0,
7173,10.1016/j.desal.2015.03.015,fluorescein isothiocyanate,fluorescent label on BSA,BSA-FITC used for fluorescence microscopy adsorption experiment.,fluorescein isothiocyanate,0,
7174,10.1021/acs.chemmater.7b02267,hyaluronic acid,polymer backbone,Sodium hyaluronate used to prepare HA-Ga and HA/PEG controls.,hyaluronic acid,0,
7175,10.1021/acs.chemmater.7b02267,sodium hyaluronate,starting polymer,HA; MW 151-300 kDa purchased from Lifecore Biomedical.,sodium hyaluronate,0,
7176,10.1021/acs.chemmater.7b02267,5-hydroxydopamine hydrochloride,gallol-conjugating reactant,Reacted with HA by EDC/NHS coupling to make HA-Ga.,5-hydroxydopamine hydrochloride,0,
7177,10.1021/acs.chemmater.7b02267,gallol,protein-affinity functional group,Three hydroxyls attached to benzene; mediates hydrogel crosslinking and protein binding.,pyrogallol,1,
7178,10.1021/acs.chemmater.7b02267,epigallocatechin gallate,monomer for OEGCG,EGCG oligomerized with acetaldehyde to synthesize OEGCG.,epigallocatechin gallate,0,
7179,10.1021/acs.chemmater.7b02267,oligo-epigallocatechin gallate,gallol-rich crosslinker and protein-affinity component,OEGCG mixed with HA-Ga to form gallol-rich hydrogels.,oligo epigallocatechin gallate,1,
7180,10.1021/acs.chemmater.7b02267,acetaldehyde,oligomerization reagent,Added to EGCG solution for OEGCG synthesis.,acetaldehyde,0,
7181,10.1021/acs.chemmater.7b02267,EDC,coupling reagent,Used with NHS for HA-Ga synthesis and HA/PEG gel control.,1-ethyl-3-(3-dimethylaminopropyl)carbodiimide,0,
7182,10.1021/acs.chemmater.7b02267,NHS,coupling reagent,Used with EDC for carboxyl activation.,N-hydroxysuccinimide,0,
7183,10.1021/acs.chemmater.7b02267,alginate,control hydrogel polymer,Alginate beads used as low-affinity FITC-BSA loading control.,alginic acid sodium salt,0,
7184,10.1021/acs.chemmater.7b02267,calcium chloride,alginate crosslinker,1 M calcium chloride solution used to prepare alginate beads.,calcium chloride,0,
7185,10.1021/acs.chemmater.7b02267,PEG-diamine,control hydrogel crosslinker,HA/PEG-diamine gels prepared as enzymatic degradation control.,polyethylene glycol diamine,1,
7186,10.1021/acs.chemmater.7b02267,tannic acid,polyphenol gelation comparator,Tested with HA-Ga but no gelation observed.,tannic acid,0,
7187,10.1021/acs.chemmater.7b02267,punicalagin,polyphenol gelation comparator,Tested with HA-Ga but no gelation observed.,punicalagin,0,
7188,10.1021/acs.chemmater.7b02267,urea,hydrogen bond inhibitor,2 M urea dissociated preformed HA-Ga/OEGCG hydrogels.,urea,0,
7189,10.1021/acs.chemmater.7b02267,Rhodamine B isothiocyanate-dextran,non-protein macromolecule comparator/load,Rho-Dex used in double-layer release experiments.,rhodamine B isothiocyanate dextran,1,
7190,10.1021/acs.chemmater.7b02267,MES buffer,release buffer,10 mM MES buffer used for double-layer release tests.,2-(N-morpholino)ethanesulfonic acid,0,
7191,10.1021/acs.chemmater.7b02267,PBS,protein loading and release buffer,FITC-BSA dissolved in PBS pH 7.4; release studies performed in PBS.,phosphate buffered saline,1,
7192,10.1021/am501167x,poly(ethylene glycol) diacrylate,hydrogel macromer and crosslinker,PEGDA700 macromers were dissolved at 50% w/w to prepare the hydrogel precursor solution.,polyethylene glycol diacrylate,1,
7193,10.1021/am501167x,PEGDA700,hydrogel precursor,"Poly(ethylene glycol) diacrylate, average Mn 700, was used to form PEG hydrogel coatings.",polyethylene glycol diacrylate Mn 700,1,
7194,10.1021/am501167x,3-(Trimethoxysilyl)propyl methacrylate,silane coupling agent and adhesive surface modifier,TMSPMA was introduced onto the oxidized PDMS surface by silanization to present crosslinkable carbon-carbon double bonds.,3-(trimethoxysilyl)propyl methacrylate,0,
7195,10.1021/am501167x,TMSPMA,surface modification agent,PDMS substrates were immersed in a 1.5% TMSPMA solution for 1 h.,3-(trimethoxysilyl)propyl methacrylate,0,
7196,10.1021/am501167x,Irgacure 2959,photoinitiator,0.8% w/w Irgacure 2959 was added to the PEGDA700 precursor solution.,Irgacure 2959,0,
7197,10.1021/am501167x,polydimethylsiloxane,substrate,PDMS micropillar substrates were coated with PEG hydrogel.,polydimethylsiloxane,0,
7198,10.1021/am501167x,Sylgard 184,PDMS prepolymer kit,Sylgard 184 silicone prepolymer and curing agent were mixed at 10:1 to fabricate PDMS substrates.,Sylgard 184 polydimethylsiloxane,1,
7199,10.1021/am501167x,hydrogen peroxide,PDMS oxidation reagent,PDMS was immersed in H2O/H2O2/HCl solution after air plasma treatment.,hydrogen peroxide,0,
7200,10.1021/am501167x,hydrochloric acid,PDMS oxidation reagent,PDMS was immersed in H2O/H2O2/HCl solution after air plasma treatment.,hydrochloric acid,0,
7201,10.1021/am501167x,ammonium persulfate,alternative redox initiator,Thermal polymerization was also performed using 1% w/v ammonium persulfate/tetramethylethylenediamine.,ammonium persulfate,0,
7202,10.1021/am501167x,tetramethylethylenediamine,alternative redox initiator component,Thermal polymerization was also performed using 1% w/v ammonium persulfate/tetramethylethylenediamine.,"N,N,N',N'-tetramethylethylenediamine",0,
7203,10.1021/am501167x,SU-8 2150,micromolding mold material,The mold for PDMS micropillar substrates was made of SU-8 2150.,SU-8 photoresist,1,
7204,10.1016/j.chroma.2011.06.056,hydroxyethyl methacrylate,monomer,pHEMA cryogels were prepared from HEMA-containing monomer solution.,hydroxyethyl methacrylate,0,
7205,10.1016/j.chroma.2011.06.056,HEMA,monomer abbreviation,1.53 g HEMA used in cryogel preparation.,2-hydroxyethyl methacrylate,0,
7206,10.1016/j.chroma.2011.06.056,poly(ethyleneglycol) diacrylate,crosslinker,0.46 g PEGDA used in cryogel preparation.,poly(ethylene glycol) diacrylate,1,
7207,10.1016/j.chroma.2011.06.056,PEGDA,crosslinker abbreviation,"PEGDA, Mn approximately 258 g/mol, was used in the monomer mixture.",poly(ethylene glycol) diacrylate Mn 258,1,
7208,10.1016/j.chroma.2011.06.056,allyl glycidyl ether,comonomer,0.27 g AGE used in cryogel preparation.,allyl glycidyl ether,0,
7209,10.1016/j.chroma.2011.06.056,AGE,comonomer abbreviation,AGE was included in the pHEMA cryogel monomer mixture.,allyl glycidyl ether,0,
7210,10.1016/j.chroma.2011.06.056,iminodiacetic acid,affinity ligand or functional group,Cryogel-1 was treated with 0.5 M IDA in 1.0 M Na2CO3 for 18 h.,iminodiacetic acid,0,
7211,10.1016/j.chroma.2011.06.056,IDA,affinity ligand abbreviation,Possible IDA functional groups were associated with very low lysozyme binding in Cryogel-1.,iminodiacetic acid,0,
7212,10.1016/j.chroma.2011.06.056,TEMED,polymerization initiator component,Free radical cryo-copolymerization was initiated by TEMED and APS.,"N,N,N',N'-tetramethylethylenediamine",0,
7213,10.1016/j.chroma.2011.06.056,APS,polymerization initiator component,Free radical cryo-copolymerization was initiated by TEMED and APS.,ammonium persulfate,0,
7214,10.1016/j.chroma.2011.06.056,sodium carbonate,functionalization reagent/base,0.5 M Na2CO3 and 1.0 M Na2CO3 were used during IDA functionalization of Cryogel-1.,sodium carbonate,0,
7215,10.1016/j.chroma.2011.06.056,sodium chloride,wash salt,Cryogel-2 column was washed using 2 M NaCl in 20 mM PBS buffer.,sodium chloride,0,
7216,10.1021/bm400814u,CutA-dsTip1,hydrogel building block,Purified CutA-dsTip1 and CutA-dsTip1lig were manually mixed at a 1:1 molar ratio to form dsTip1 hydrogel.,,1,
7217,10.1021/bm400814u,CutA-dsTip1lig,hydrogel building block and SH3lig-containing docking component,CutA-dsTip1lig contains the DSP SH3lig and was mixed with SH3-Slac or SH3-GFP before hydrogel formation.,,1,
7218,10.1021/bm400814u,SH3lig,docking station peptide ligand,SH3lig exhibits high affinity toward the SH3 protein and mediates immobilization of SH3-tagged target proteins.,,1,
7219,10.1021/bm400814u,Tip1lig,protein ligand motif,Tip1 and its peptide ligand Tip1lig were used to connect CutA cross-linkers.,,1,
