Repository: sunyrain/PHA

# PHA Protein-Hydrogel Adsorption Dataset

Generated: 2026-07-05T11:36:45

## Scope

This curated package organizes literature-derived protein-hydrogel adsorption, binding, immobilization, antifouling, and related biointerface records extracted from the local PHA corpus.

The primary unit is one record:

`paper + hydrogel/sample + protein/mixture + experimental condition + measured outcome`

## Contents

- `data/sources.csv`: article-level metadata, extraction status, and curation decision.
- `data/records_flat.csv`: flattened record-level table with provenance, hydrogel, protein, condition, outcome, mechanism, and quality fields.

File: data/curated/pha_scientific_dataset_20260705/data/special_fields.csv (part 38 of 55)
id,doi,field_name,field_value_json,why_special,evidence_text,suggested_table
3625,10.1021/acsapm.2c00359,non_protein_adsorption_observed,"""Methylene blue adsorption/removal was measured, but no protein adsorption was reported.""","The article contains adsorption language and quantitative removal values, but the adsorbate is a dye rather than a protein.",The removal efficiency of MB is 7.0 and 23.0% in the presence of only bare Fe3O4 and MMHs during 60 min of adsorption in dark.,non_protein_adsorption_exclusions
3626,10.1021/acsapm.2c00359,environmental_application_focus,"""Oil-in-water emulsion separation and methylene blue degradation""",The hydrogel application is environmental remediation rather than protein adsorption or bioseparation.,"The as-prepared Fe3O4 NPs@Poly(PEGDA) composites displayed superwettability, high catalytic activity, and magnetic properties.",article_triage_notes
3627,10.1002/app.31055,sample_label_ambiguity_PHI5_vs_PSI5,"""Adsorption table reports PHI5, while preparation/property tables include PSI5 with phenyl content 2.64 mmol/g and Table III reports PHI5 with 2.64 mmol/g.""",The reported adsorption sample label appears inconsistent across tables and may need manual curation.,Table IV uses PHI5; Table II lists PSI5 with phenyl content 2.64 ± 0.13 mmol/g; Table III lists PHI5 with phenyl content 2.64 mmol/g.,sample_normalization
3628,10.1002/app.31055,salt_opposite_effect,"""Phenyl-polysucrose q_m increased from 66.14 to 83.33 mg/g as NaCl rose from 0.00 to 0.20 mol/L; PS q_m decreased from 69.49 to 42.64 mg/g.""",Clear comparator trend supports hydrophobic interaction mechanism.,"The results reveal that the saturated adsorption capacities of the phenyl-polysucrose microspheres increased from 66.14 to 83.33 mg/g when the ion strength increased from 0.00 to 0.20 mol/L, whereas those of the polysucrose microspheres decreased from 69.49 to 42.64 mg/g.",condition_response_summary
3629,10.1002/app.31055,optimal_preparation_conditions,"""Polysucrose microspheres with 41.78 mmol/g hydroxyl content reacted with 5 mL glycidyl phenyl ether under 5 mL catalyst at 70 °C for 6 h.""",Preparation optimization is linked to the adsorbent used for protein adsorption.,The optimum preparation conditions occurred when the polysucrose microspheres with a 41.78-mmol/g hydroxyl content reacted with glycidyl phenyl ether (5 mL) under catalyst (5 mL) at 70°C for 6 h.,synthesis_conditions
3630,10.1016/j.cej.2026.172626,lowest_detectable_uranyl_concentration,"""0.05 nM""",This is the main sensing performance metric but is not a protein adsorption outcome.,the proposed BSAPCH demonstrates the lowest detectable concentration at 0.05 nM,sensor_performance
3631,10.1016/j.cej.2026.172626,photocleavage_condition,"""UO₂2+ plus 420 nm light""",The hydrogel response depends on protein photocleavage rather than adsorption.,"BSA undergoes photocleavage only under Condition (4), as evidenced by the appearance of two distinct protein bands",mechanism_controls
3632,10.1016/j.cej.2026.172626,protein_fragment_masses,"[""36018 Da"", ""30445 Da""]",MALDI-TOF fragment masses support the photocleavage mechanism.,"MALDI-TOF mass spectrometry... reveals two new peaks at 36,018 Da and 30,445 Da",photocleavage_characterization
3633,10.1016/j.cej.2026.172626,real_sample_recovery,"""93% to 101%""","Recovery was reported for UO₂2+ detection in uranium mine leachate, not protein adsorption.",the recovery rates of the spiked samples ranged from 93 % to 101 %,real_sample_validation
3634,10.1016/j.foodhyd.2014.05.013,TEM protein coating thickness,"""206-240 nm at pH 3""",Direct nanoscale measurement of adsorbed protein layer thickness on hydrogel microgel surface.,"From the same TEM images, the protein layer was estimated to be around 206-240 nm thick.",adsorbed_layer_morphology
3635,10.1016/j.foodhyd.2014.05.013,caseinate adsorption localization,"""caseinate only binds to the periphery of alginate microgels""",Distinguishes surface coating from protein penetration into hydrogel interior.,CLSM and TEM micrographs showed that the caseinate only binds to the periphery of the alginate microgels.,adsorption_spatial_distribution
3636,10.1016/j.foodhyd.2014.05.013,alginate pore-size rationale,"""pore size generally 5-200 nm; too small to allow caseinate to freely penetrate""",Mechanistic explanation for peripheral adsorption and exclusion from hydrogel pores.,The porous alginate gel allows substrate to diffuse in or out of the gel beads... Pore size is generally in the range 5-200 nm... This is likely due to the fact that the pore size of the gel is too small to allow caseinate to freely penetrate into the microgel.,hydrogel_transport_constraints
3637,10.1016/j.foodhyd.2014.05.013,dye-binding wash retention,"""complexed pellets retained color through 4 washing and centrifugation-suspension cycles""",Qualitative indication that adsorbed caseinate layer was retained under repeated washing.,These resuspended pellets were subjected to 4 cycles of washing and subsequent centrifugation-suspension. It was further observed that colour intensity was retained in the complexed alginate microgel particles during these washings.,adsorption_reversibility
3638,10.1016/j.foodhyd.2014.05.013,minimum coating concentration,"""0.02% wt/wt sodium caseinate was minimum amount required to completely coat 0.10% wt/wt alginate microgels at pH 3""",Preliminary optimization gives approximate coating stoichiometry but not a normalized adsorption capacity.,"In a separate experiment, 0-0.05% (wt/wt) of sodium caseinate was allowed to interact with 0.10% (wt/wt) of alginate microgels at pH 3. From the zeta-potential values, it was found that 0.02% (wt/wt) sodium caseinate was the minimum amount required to completely coat the microgel surface.",coating_optimization
3639,10.1016/j.colsurfb.2024.114370,biofuel_cell_power_density_size_effect,"""PMMFc75_50 %-GOD approximately 80 nW/cm2; PMMFc100_100 %-GOD approximately 30 nW/cm2; FRP-PMMFc-GOD approximately 20 nW/cm2""",The main protein-hydrogel outcome is bioelectrochemical performance rather than adsorption capacity.,The maximum power density of PMMFc75_50 %-GOD was approximately 80 nW/cm2 ... PMMFc100_100 %-GOD exhibited the lowest power density of approximately 30 nW/cm2 ... FRP-PMMFc-GOD (∼ 20 nW/cm2).,biointerface_performance
3640,10.1016/j.colsurfb.2024.114370,GOD_location_in_nanogel,"""GOD suggested to be immobilized inside the nanogel rather than on its surface""",This is a mechanistic localization claim relevant to protein-hydrogel association.,"With a negative zeta potential of approximately −19 mV, GOD should be immobilized inside the nanogel rather than on its surface.",mechanism_notes
3641,10.1016/j.colsurfb.2024.114370,adsorption_capacity_absent,"""No direct GOD adsorption capacity, immobilization yield, or binding efficiency was reported in the supplied context.""",The paper is relevant to enzyme immobilization but not directly quantitative protein adsorption.,GOD was chemically immobilized on PMMFcX_Y% nanogels with a narrow size distribution.,quality_flags
3642,10.1021/acsapm.3c02949,qualitative_asterisk_rating,"""Table 3 uses one to three asterisks to compare membrane performance without quantitative comparison.""","The table reports comparative membrane behavior but explicitly says asterisks are qualitative, limiting numeric extraction.",More asterisks denote better performance without indicating quantitative comparison.,membrane_performance_qualitative
3643,10.1021/acsapm.3c02949,bsa_result_direction_ambiguity,"""Text describes normalized amounts of BSA passing but also discusses BSA removed/filtered by the original membrane.""","Manual review is needed to distinguish BSA passage, removal, rejection, and adsorption.",Figure 5C shows normalized amounts of BSA passing through each zwitterionic membrane by that value of uncoated CTA... decline in the amount of BSA removed...,protein_filtration_metrics
3644,10.1021/acsapm.3c02949,hydrogel_formula_table,"""S0.5-N1 contains 2.514 g SBMA (0.5 M), 0.18 g NMBA (1 wt %), 18 g DI water, and 0.018 g i2959 (0.1 wt %); S0.5-N2 contains 2.514 g SBMA (0.5 M), 0.36 g NMBA (2 wt %), 18 g DI water, and 0.018 g i2959 (0.1 wt %).""",Precise formulation is available even though adsorption values are mostly qualitative.,Table 1. Composition of Hydrogels for Membrane Modification.,hydrogel_formulations
3645,10.1021/acsapm.3c02949,exosome_isolation_context,"""The hydrogel-modified CTA membrane was used as the 30 nm second filter in a tandem system with a 200 nm zP(S-r-4VP)-PVDF first filter.""","The study goal is exosome isolation rather than protein adsorption capacity, so protein outcomes are antifouling and filtration side metrics.",This study is a debut of a zwitterionic membrane system consisting of 200 nm-zP(S-r-4VP)-PVDF and 30 nm-SBMA-CTA filters for exosome isolation.,device_context
3646,10.1002/anie.202306274,epitope_template_sequence,"""CTPEGAEAC-K(N3) (C-C)""",The nanogel recognizes TNF-α via imprinting against a rationally selected cyclic epitope rather than whole-protein imprinting.,"The final cyclic peptide templates consist of the following sequences, CIAVSYQTKC-K(N3) (C−C) and CTPEGAEAC-K(N3) (C−C).",hydrogel_design
3647,10.1002/anie.202306274,linear_epitope_deprioritized,"""Further investigations were carried out using only the cyclic peptide-based MIP-NGs.""","Two epitope MIPs were synthesized, but adsorption studies focused on cyclic peptide MIP-NGs.","Consequently, further investigations were carried out using only the cyclic peptide-based MIP-NGs.",study_scope_notes
3648,10.1002/anie.202306274,endotoxin_free_requirement,"""MIP-NGs for cell studies required endotoxin-free synthesis; typical endotoxin levels were 0.018-0.057 EU/mL.""",Endotoxin contamination can confound cytokine response assays because LPS interacts with positively charged MIP-NGs.,MIP-NGs prepared under these conditions typically contain 0.018-0.057 endotoxin units (EU)/mL.,biointerface_quality_controls
3649,10.1002/anie.202306274,adalimumab_comparison,"""Adalimumab was more potent than MIP-NGs by a factor of approximately 20.""",Benchmarks synthetic nanogel TNF-α capture against a clinical anti-TNF-α antibody.,Figure S12 shows that adalimumab was more potent than MIP-NGs by a factor of ∼20.,comparators
3650,10.1002/anie.202306274,TNF_alpha_TNFR1_blocking,"""MIP-NGs inhibited TNF-α/TNFR1 interaction; CONT-NGs showed no inhibition.""","Adsorption/capture had a functional receptor-blocking outcome, not only analytical depletion.",Figure 5 shows the inhibition of TNF-α and TNFR1 interaction in the presence of MIP-NGs. No inhibition was observed with CONT-NGs.,functional_binding_outcomes
3651,10.1002/app.20001,ESCA_surface_nitrogen_as_adsorption_proxy,"""BSA adsorption quantified by N(1s)/CH2 relative intensity, not by adsorbed mass.""",Protein adsorption is reported as a surface spectroscopy ratio after desorption rather than conventional q or surface mass.,"As measured by the ESCA N(1s) peak, bovine serum albumin formed very thin protein adsorbates on the PEG-coated surfaces.",outcome_metrics
3652,10.1002/app.20001,irreversibly_adsorbed_fraction_only,"""Samples were desorbed in fresh buffer three times for 15 min before ESCA measurement.""",The reported protein signal represents protein remaining after a desorption/rinse sequence.,It was assumed that only irreversibly adsorbed proteins remained on the surfaces after this treatment.,experiment_conditions
3653,10.1002/app.20001,PEG5000_percent_of_control,"""Approximately 14% of silicone rubber substrate value""",The authors provide a relative interpretation of the PEG 5000 adsorption signal versus bare silicone rubber.,"For PEG 5000, the coating amounted to approximately 14% of the value obtained for the silicone rubber substrate.",comparators
3654,10.1002/app.20001,biointerface_cell_platelet_qualitative,"""PEG-coated silicone rubber showed very low cell and platelet adhesion qualitatively.""",The article links protein repellence to broader biointerface performance but does not provide quantitative adhesion values in the supplied context.,The PEG-coated silicon rubber also demonstrated very low cell and platelet adhesion.,biointerface_response
3655,10.1002/anie.201612667,immobilized_HRP_loading,"""1 mg HRP per gram glass beads""",Protein immobilization amount is relevant to the synthesis method but is not an adsorption outcome for the target protein.,The amount of immobilized protein on the GBs was determined as 1 mg of HRP per gram of GBs.,synthesis_conditions
3656,10.1002/anie.201612667,immobilized_HRP_specific_activity,"""3e-7 mol min-1 mg-1""",Enzyme activity controls radical-source performance during nanogel synthesis.,The immobilized enzyme was found to be active (specific activity: 3×10−7 mol min−1 mg−1).,synthesis_conditions
3657,10.1002/anie.201612667,trypsin_MIP_particle_size,"""25 nm""",Reported specifically for the protein-imprinted nanogel sample.,"With trypsin, the particle size was 25 nm, and a maximum IF of 4 was obtained.",hydrogel_properties
3658,10.1002/anie.201612667,trypsin_MIP_maximum_IF,4,Only quantitative binding-related metric reported for the protein-target MIP in the supplied context.,"With trypsin, the particle size was 25 nm, and a maximum IF of 4 was obtained.",outcome
3659,10.1016/j.carbpol.2024.122879,actual_marine_antifouling_duration,"""180 days / six months""",Long-duration field antifouling test is relevant to hydrogel biointerface durability but not a protein adsorption metric.,"To further evaluate the actual antifouling capability of hydrogels, a 180-day marine antifouling test was conducted in the south China sea.",field_antifouling_tests
3660,10.1016/j.carbpol.2024.122879,DN-M-P_mechanical_toughness,"""16050 kJ/m3""",High toughness is central to the material design and may correlate with marine coating durability.,"The as-prepared double network (DN) hydrogels have extremely high toughness (16,050 kJ/m3).",hydrogel_mechanical_properties
3661,10.1016/j.carbpol.2024.122879,DN-M-P_self_healing_condition,"""NIR irradiation; heated to 90 °C in 40 s; merged after 30 s illumination""",Photothermal self-healing is an unusual functionality of the protein-resistant hydrogel.,DN-M-P possesses strong photothermal effect ... rapidly heated up to 90 °C in 40 s under NIR irradiation ... two disconnected parts of the hydrogel merge into a whole after only 30 s of NIR illumination.,stimuli_responsive_properties
3662,10.1021/acsami.8b10446,salt_enhanced_antifouling,"""0.154 M NaCl improved BSA-repelling property of zwitterionic hydrogel""","Protein adsorption decreased in physiological salt because of antipolyelectrolyte behavior, opposite to simple charge-screening expectations for many polyelectrolytes.","In the presence of salt solution, the protein-repelling property of the hydrogel was observed to improve. This is mainly due to the antipolyelectrolyte effect.",condition_variables_scanned
3663,10.1021/acsami.8b10446,self_healing_antifouling_coupling,"""Hydrogel combines zwitterionic antifouling with UV-triggered disulfide metathesis self-healing""",The material is designed as a multifunctional coating rather than solely an adsorption material.,The zwitterionic hydrogel having CCL Am-BCP showed self-healing behavior utilizing a synergistic effect of phototriggered dynamic disulfide metathesis reaction and zwitterionic interaction.,mechanism_tags_reported
3664,10.1021/acsami.8b10446,graphical_adsorption_values_unavailable,"""Figure 9e contains the amount of BSA adsorption over PFMA and BCP surfaces, but numeric values are not included in supplied context.""",Potentially quantitative adsorption data may be recoverable only by figure digitization or source PDF inspection.,The amount of the BSA adsorption over the PFMA and the BCP surface is graphically represented in Figure 9e.,quality
3665,10.1021/bm701274p,biotin_density,"""100 nmol biotin/cm3""",Hydrogel ligand density is reported and may affect WGA functionalization and binding.,ACR-PEG-B was added to the prepolymer mixture in an amount to give a final density of 100 nmol biotin/cm3.,hydrogel_functionalization
3666,10.1021/bm701274p,PEG_biotin_functionalization_efficiency,"""90%""",Intermediate conjugation efficiency for creating WGA-functionalizable PEG tethers.,"A fluorescamine assay was used to determine the efficiency of PEG functionalization with the biotin, which confirmed 90% of the PEG was functionalized with biotin.",synthesis_quality
3667,10.1021/bm701274p,avidin_ratio,"""1:1 molar ratio of ACR-PEG-B/avidin""",Defines protein bridge stoichiometry for WGA attachment.,Avidin was added to yield a 1:1 molar ratio of ACR-PEG-B/avidin and the solution was then stirred for 30 min.,hydrogel_functionalization
3668,10.1021/bm701274p,B_WGA_ratio,"""1.5:1 molar ratio of B-WGA/avidin""",Defines lectin ligand functionalization stoichiometry.,B-WGA was added in a 1.5:1 molar ratio of B-WGA/avidin.,hydrogel_functionalization
3669,10.1021/bm701274p,competitive_carbohydrate_specificity,"""N,N',N''-triacetyl-chitotriose decreased P(MAA-g-EG) WGA binding but had no effect on P(MAA-g-EG).""",Direct evidence of specific and reversible lectin-carbohydrate-mediated mucoadhesion.,The addition of the competitive carbohydrate had no effect on the wells containing P(MAA-g-EG)... adding the competitive carbohydrate to the wells containing P(MAA-g-EG) WGA did decrease binding.,mechanism_controls
3670,10.1021/bm701274p,Caco_2_carbohydrate_targets,"""N-acetyl-glucosamine and sialic acid""",Specific cellular carbohydrate motifs named as WGA binding targets.,"Specifically, WGA binds to N-acetyl-glucosamine and sialic acid, which are expressed by Caco-2 cells.",biointerface_mechanism
3671,10.1002/anie.201713428,AgD_desthiobiotin_substitution,"""6.2 mmol desthiobiotin per mol of agarose repeat units""",Defines density of immobilized affinity ligand in the hydrogel.,AgD (6.2 mmol desthiobiotin per mol of agarose repeat units) was synthesized by coupling NHS-desthiobiotin to aminated agarose.,hydrogel_properties_or_material_design
3672,10.1002/anie.201713428,biotin_derivative_activity_equivalent_biotin_concentration,"{""boc-biotin"": ""146±1 uM"", ""hexadecyl-biotin"": ""below detection limit"", ""octyl-biotin"": ""23±1 uM"", ""oleyl-biotin"": ""1.8±0.2 uM""}","Characterizes effective soluble activity of competing ligands, combining solubility and affinity.","Saturated solutions of boc-biotin, octyl-biotin, and oleyl-biotin had equivalent biotin concentrations of 146±1, 23±1, and 1.8±0.2 uM, respectively; hexadecyl-biotin was below the detection limit.",ligand_activity
3673,10.1002/anie.201713428,SA_Avastin_biotin_binding_sites,"""5.91±0.20""",Reports retained biotin-binding capacity of the streptavidin-antibody conjugate.,"The number of biotin binding sites was determined to be 5.91±0.20 by fluorescence after saturation with biotin-fluorescein, suggesting about 1-2 SAs per Avastin.",protein_conjugate_characterization
3674,10.1002/anie.201713428,SA_Avastin_biotin_fluorescein_KD,"""about 10 nM""",Quantifies altered affinity of SA-Avastin for a biotin analogue relative to SA.,A dialysis equilibrium binding experiment between biotin-fluorescein and SA-Avastin yielded a KD of about 10 nM compared to 0.14 nM for SA.,binding_affinity
3675,10.1002/anie.201713428,long_term_release_duration,"""100-150 days""",Hydrogel system achieved unusually long protein or antibody conjugate release duration.,Competitive affinity extended protein release to 100-150 days.,release_duration
3676,10.1002/anie.201713428,transparency_note,"""oleyl-biotin concentrations <80 uM did not decrease gel transparency""",Application-specific property relevant to ocular implantation.,"The system is amenable to applications requiring transparency such as ocular implantation, as oleyl-biotin concentrations <80 uM did not decrease gel transparency and sustained SA and SA-Avastin release.",application_constraints
3677,10.1002/adhm.202405238,bilayer_functional_design,"""HPPT combines a PEI/TA tissue-adhesive inner layer with a zwitterionic HP anti-adhesive outer layer.""",The protein adsorption result is tied to a Janus/bilayer design where only the outer layer is intended to be anti-fouling.,"The inner layer consists of a bioadhesive gel formed from thioctic acid (TA) and polyethyleneimine (PEI), and effectively adheres to moist tissue surfaces. The outer layer comprises of HA polymer grafted with zwitterionic ... SPDA ... resulting in ... HP.",hydrogel_design
3678,10.1002/adhm.202405238,qualitative_adsorption_only,"""BSA adsorption was reported only as significantly lower than TCPS in supplied text; no numeric adsorption value was available.""",Manual review of Figure 3F or supporting data is needed for quantitative extraction.,The study demonstrated that protein adhesion from bovine serum albumin (BSA) solution to both HP and HPPT bilayers was significantly lower compared to the TCPS group (Figure 3F).,adsorption_outcomes
3679,10.1002/adhm.202405238,in_vivo_fibrinolysis_markers,"""HPPT reduced PAI-1 and enhanced t-PA expression by immunofluorescence.""",These are protein-related biointerface outcomes but not direct hydrogel protein adsorption measurements.,"In contrast, HP and HPPT treatments significantly reduced PAI-1 levels, with the HPPT group notably enhancing t-PA expression, thereby facilitating the fibrinolytic process.",biointerface_response
3680,10.1002/adfm.202424994,non_protein_biofouling_targets,"[""Staphylococcus aureus"", ""Escherichia coli"", ""Pseudomonas sp."", ""Navicula incerta""]","The article contains adsorption/attachment-like assays, but the targets are bacteria and diatoms rather than proteins.","Gram-positive bacteria Staphylococcus aureus, gram-negative bacteria Escherichia coli, and marine bacteria Pseudomonas sp. were used as a model for antibacterial assays. Diatom (N. incerta) was used to further examine the anti-biofouling diversity of MUx coatings.",non_protein_biofouling_assays
3681,10.1002/adfm.202424994,diatom_relative_density,"""As BU content increased from 0 wt% to 9 wt%, relative density of diatoms increased from approximately 0.95% to approximately 6.38%.""","Quantitative anti-biofouling result, but not protein adsorption.","As illustrated in Figure 5e, as BU content increased from 0 wt% to 9 wt%, the relative density of diatoms on the coating surface increased from ≈0.95% to ≈6.38% (p < 0.001).",non_protein_biofouling_assays
3682,10.1002/adfm.202424994,BTA_release_rate,"""Constant release rates were approximately 5, 8, and 11 µg cm−2 d−1 for MU3, MU6, and MU9, respectively.""",Drug/inhibitor release from hydrogel-MOF coating is central to anti-corrosion function but outside protein adsorption scope.,"The constant release rates were ≈5, 8, and 11 µg cm−2 d−1 for MU3, MU6, and MU9, respectively.",corrosion_inhibitor_release
3683,10.1002/adfm.202424994,low_frequency_impedance_modulus,"""MU0: 2.3 × 10^4 Ω cm2; MUiO9: 6.3 × 10^5 Ω cm2; BU-doped coatings: 1.0 × 10^6, 2.3 × 10^6, and 14.8 × 10^6 Ω cm2.""","Quantitative corrosion-resistance comparator data, not protein adsorption.","MUiO9 coating exhibited a markedly higher low-frequency impedance modulus (|Z|0.01 Hz) of 6.3 × 105 Ω cm2 than MU0 coating (2.3 × 104 Ω cm2). The BU-doped coatings had characteristic low-frequency impedance moduli ... of 1.0 × 106, 2.3 × 106, and 14.8 × 106 Ω cm2.",anti_corrosion_metrics
3684,10.1016/j.biomaterials.2008.08.003,microgel_water_content,"""approximately 97% water""",Hydration was used to support the protein-resistance mechanism of the hydrogel coating.,Comparison between the optical mass and Voight mass for PEG-OVS/BSA microgels revealed the presence of a highly hydrated coating (~97% water).,hydrogel_properties
3685,10.1016/j.biomaterials.2008.08.003,surface_coating_thickness,"""75.2±8.6 nm for PEG-OVS/BSA microgels; 65.7±5.4 nm after BSA cap; 71.0±12.0 nm after bFg exposure""",Coating thickness determines whether OWLS can detect protein adsorption above the hydrogel layer.,"Using optical waveguide lightmode spectroscopy (OWLS) and quartz crystal microbalance with dissipation (QCM-D), we identified a highly hydrated, protein-resistant layer with a thickness of approximately 75nm.",hydrogel_properties
3686,10.1016/j.biomaterials.2008.08.003,bulk_refractive_index_detection_control,"""20 mg/mL bFg solution refractive index was 0.0042 higher than PBS and detected by OWLS""",Shows that low detected adsorption was not simply caused by coating being too thick for OWLS detection.,"The refractive index of the 20mg/mL bFg solution was 0.0042 higher than PBS alone, and this difference in refractive index was detected by OWLS when switching from PBS to 20mg/mL bFg in PBS on the microgel surface.",quality_controls
3687,10.1016/j.biomaterials.2008.08.003,cell_adhesion_switch_by_capping_protein,"""fibrinogen cap promoted cell adhesion whereas BSA-capped PEG-OVS/BSA microgels resisted cell adhesion""",Protein capping altered biointerface response even though the core extraction target is protein adsorption.,"Cell adhesion to PEG-OVS/BSA microgel coatings was promoted when a bovine fibrinogen cap was used instead of a BSA cap, suggesting the presence of reactive vinylsulfone groups in the coating before the capping step but not after.",biointerface_response
3688,10.1021/acsami.3c06230,hydrogel_thickness,"""1000 um""",Hydrogel film thickness is reported and may help normalize protein loading if hydrogel area is known.,"This process resulted in the formation of a stiff hydrogel matrix (1000 um thick), firmly fixed on the surface.",hydrogel_properties
3689,10.1021/acsami.3c06230,promoter_surface_coverage,"""ca. 25 pmol cm-2""",Surface DNA promoter density controls hydrogel formation on Au.,"the Au surface was functionalized with the nucleic acid strand (6), with a surface coverage of ca. 25 pmol cm-2",hydrogel_synthesis
3690,10.1021/acsami.3c06230,GOx_loading_activity_density,"""3.22 units/mm3""",Only quantitative protein loading-like metric for the pH-responsive GOx hydrogel.,"The loading of GOx in the GOx-containing hydrogel was evaluated by assaying the activity of the immobilized enzyme, and it corresponds to 3.22 units/mm3.",protein_loading
3691,10.1021/acsami.3c06230,Fc_GOx_ferrocene_substitution,"""12 ferrocenes per enzyme""",Protein-specific chemical modification degree affects bioelectrocatalytic wiring.,The average loading of the enzyme corresponds to 12 ferrocenes per enzyme,protein_modification
3692,10.1021/acsami.3c06230,Fc_GOx_relative_activity,"""ca. 80% activity of native enzyme""",Protein activity retention after modification is reported.,the ferrocene-functionalized GOx (Fc-GOx) revealed ca. 80% activity of the native enzyme,protein_activity
3693,10.1021/acsami.3c06230,K_responsive_hydrogel_area_and_GOx_loading,"""surface area 8.5 mm2; GOx loading 32 units""",Quantitative total enzyme loading and electrode area for the G-quadruplex-responsive hydrogel.,"resulted in the GOx-loaded hydrogel matrix, surface area 8.5 mm2, GOx loading 32 units",protein_loading
3694,10.1021/acs.analchem.3c00892,HbA1c assay linear range,"""3.3-15.1%""","The primary quantitative result is a diagnostic ratio readout, not protein adsorption capacity.",The flow distance decreased with enhancing the ratio of HbA1c in the linear range from 3.3 to 15.1%.,assay_performance
3695,10.1021/acs.analchem.3c00892,clinical correlation,"""R2 = 0.9929""",Clinical validation against ion-exchange chromatography is central to the paper but outside adsorption extraction.,The results of real human blood samples show a high linear correlation with the clinical data obtained by ion exchange chromatography (R2 = 0.9929).,clinical_validation
3696,10.1021/acs.analchem.3c00892,margin of recovery,"""3.8%""",Reported as assay validation rather than adsorption recovery.,The margin of recovery is only 3.8%.,clinical_validation
3697,10.1021/acs.analchem.3c00892,optimized hydrogelation conditions on strip,"""0.5 wt % Alg-Tyr conjugates, 1 mM H2O2, 2 min gelation time, 40 s distance readout""",These conditions define the hydrogel permeability assay but not protein adsorption.,"5 μL of the mixing solution of 0.5 wt % Alg-Tyr conjugates and 1 mM H2O2 was dropped on the T line... Therefore, 2 min of the gelation time was finally chosen... 40 s was determined after the final flow distances were measured.",hydrogel_assay_conditions
3698,10.1021/acs.analchem.3c00892,optimized probe ratio,"""HRP to HbA1c Ab weight ratio 3:1; total protein amount 10 μg""","Protein loading is onto AuNP detection probes, not onto hydrogel.",The signal intensity of HRP and HbA1c Ab both reached a maximum when the total amount of HRP and HbA1c Ab adsorbed onto the AuNPs was 10 μg... the weight ratio of HRP to HbA1c Ab (3: 1) was finally selected.,probe_optimization
3699,10.1002/smll.202503990,non_protein_target,"""miR-16 microRNA""","The hydrogel platform targets nucleic acid biomarkers rather than proteins, which is the reason for exclusion from protein-hydrogel adsorption extraction.","As a proof-of-concept, fluorescently-labeled peptide nucleic acid (PNA) probes are designed for detecting the cancer biomarker miR-16.",exclusion_or_nonprotein_target_notes
3700,10.1002/smll.202503990,signal_amplification_mechanisms,"""functionalization factor, shrinkage factor, and capture factor together produce over 30-fold signal enhancement""","Quantitative hydrogel-biomolecule interaction data are reported, but they concern PNA probe loading and miRNA capture, not protein adsorption.","Novabeads exhibit >30 fold signal enhancement... driven by three synergistic mechanisms: increased probe loading, enhanced target capture, and shrinkage-driven amplification.",biosensor_performance_non_adsorption
3701,10.1002/smll.202503990,dnase_challenge,"""5 U mL-1 DNase I caused about 47% signal loss in standard ssDNA beads but no detectable signal loss in PNA Novabeads""","This is the closest protein-related experiment, but the measured endpoint is enzymatic degradation resistance rather than protein adsorption.","Standard beads containing ssDNA-based probes resulted in a significant about 47% loss of signal in the presence of endogenous enzymes... In contrast, Novabeads exhibited no detectable signal loss.",biofluid_enzyme_resistance
3702,10.1021/acsabm.4c01647,QCM-D Sauerbrey validity criterion,"""DeltaD_i / (-DeltaF_i / i) was smaller than 0.4 x 10^-6 Hz^-1""",The authors explicitly state that the QCM-D data fulfilled the conditions for Sauerbrey mass calculation.,"The ratio of dissipation and normalized frequency shifts, Delta D_i /(-Delta F_i / i), was smaller than 0.4 x 10^-6 Hz^-1, fulfilling the conditions to use the Sauerbrey equation.",QCM-D method details
3703,10.1021/acsabm.4c01647,QCM-D mass sensitivity constant,"""C = -17.7 ng cm-2 Hz-1""",Useful for converting frequency shifts into surface mass if figure or raw QCM-D values are extracted later.,"The relationship between frequency changes monitored by QCM-D and mass was calculated using the Sauerbrey equation, with the mass sensitivity constant of the crystal C = -17.7 ng cm-2 Hz-1.",QCM-D method details
3704,10.1021/acsabm.4c01647,PPy-PEDOT:PSS suspension zeta potential,"""-37 mV""",Surface charge of the coating material may help interpret protein adsorption behavior.,"Dynamic light scattering was used to characterize the colloidal suspension, which showed a negative charge of -37 mV and hydrodynamic diameters in the range of 300-700 nm.",material characterization
3705,10.1021/acsabm.4c01647,PPy-PEDOT:PSS coating morphology,"""20-50 nm peaks and 200-500 nm structures on hydrogels""",Nanoscale morphology is linked by the authors to stable adsorption of the coating and may influence protein adsorption.,The increase in surface roughness and the appearance of 20-50 nm peaks and 200-500 nm structures confirmed the stable adsorption of PPy-PEDOT:PSS on the hydrogels.,hydrogel surface characterization
3706,10.1002/app.23370,bsa_adsorption_condition,"""20 mL of 0.2% w/v BSA in phosphate-buffered saline, pH 7.4, mildly shaken with preweighed preswollen hydrogel pieces for 30 min""",This fixed condition applies to all quantitative BSA adsorption records.,"A 20-mL BSA solution (0.2% w/v), prepared in phosphate-buffered saline (pH 7.4) containing preweighed and preswollen hydrogel pieces, was mildly shaken for 30 min.",adsorption_conditions
3707,10.1002/app.23370,adsorption_normalization_basis,"""mg/g normalized by weight of swollen gel""",Reported mg/g values are not explicitly dry-mass-normalized.,The amount of adsorbed BSA (mg/g) was calculated with an equation where w is the weight of the swollen gel.,measurement_methods
3708,10.1002/app.23370,sem_pore_size,"""3-12 um""",General hydrogel morphology feature relevant to adsorption but not sample-specific in Table IV.,The hydrogel blend showed a porous surface having pore sizes in the range of 3-12 um.,hydrogel_characterization
3709,10.1002/app.23370,duplicate_nominal_composition,"""Samples 5, 10, and 12 all list AAc 58.3 mM, PVA 1.5 g, gelatin 1.0 g, MBA 0.12 mM, but sample 10 reports BSA 18.98 mg/g while samples 5 and 12 report 27.38 mg/g.""","Potential table extraction issue, repeated baseline across separate composition scans, or article inconsistency.","Table IV rows for samples 5, 10, and 12 contain the same nominal composition with different BSA values for sample 10.",curation_flags
3710,10.1002/app.23370,non_hydrogel_comparators,"""Glass: blood clot 0.007 g, BSA not reported; poly bag: blood clot 0.021 g, hemolysis 50.09%, BSA 30.42 mg/g.""",Comparator materials are included in Table IV but are not hydrogel adsorption records.,Table IV includes sample 16 Glass and sample 17 Poly bag.,comparators
3711,10.1002/app.23370,bsa_reported_physical_properties,"""Albumin molecular weight 66-69 kDa, pI 4.7-5.5, negatively charged at pH 7.4, prolate ellipsoid about 15 x 3.8 x 3.8 nm3.""",Protein physicochemical descriptors are directly stated and useful for adsorption modeling.,"The article states albumin has molecular weight 66,000-69,000, pI 4.7-5.5, is negatively charged at pH 7.4, and has size about 15 x 3.8 x 3.8 nm3.",protein_properties
3712,10.1016/j.watres.2024.121263,hydrogel_nanolayer_thickness,"[{""sample"": ""PSF-Hydrogel-0.5%"", ""unit"": ""nm"", ""value"": 50}, {""sample"": ""PSF-Hydrogel-10%"", ""unit"": ""nm"", ""value"": 130}]",Nanoscale hydrogel thickness is central to the membrane design and hydraulic resistance interpretation.,"An additional layer with 50 nm thickness was fabricated on the surface of PSF-Hydrogel-0.5% membrane... With the increase of crosslinker and monomer contents, the thickness of hydrogel layer on PSF-Hydrogel-10% membrane increased to 130 nm.",hydrogel_physical_properties
3713,10.1016/j.watres.2024.121263,surface_roughness_Rrms,"[{""sample"": ""PSF"", ""unit"": ""nm"", ""value"": 10.7}, {""sample"": ""PSF-Hydrogel-0.5%"", ""unit"": ""nm"", ""value"": 9.1}, {""sample"": ""PSF-Hydrogel-10%"", ""unit"": ""nm"", ""value"": 8.0}]",Surface roughness is used as an antifouling-relevant membrane surface property.,"PSF membrane possessed a rough and porous surface, and the root mean square roughness (Rrms) of membrane surface was 10.7 nm... PSF-Hydrogel-0.5% membrane possessed a smooth hydrogel surface and Rrms decreased to 9.1 nm... PSF-Hydrogel-10% membrane surface (Rrms=8.0 nm) was smoother than PSF-Hydrogel-0.5% membrane.",hydrogel_surface_properties
3714,10.1016/j.watres.2024.121263,contact_angle,"[{""sample"": ""PSF-Hydrogel-0.5%"", ""unit"": ""deg"", ""value"": 57}, {""sample"": ""PSF-Hydrogel-10%"", ""unit"": ""deg"", ""value"": 66}]",Hydrophilicity was used to explain hydration-shell-mediated protein fouling resistance.,"PSF-Hydrogel-0.5% membrane possessed a hydrophilic surface and the water contact angle decreased to 57°... As to PSF-Hydrogel-10% membrane, the hydrophilicity decreased and the contact angle increased to 66°.",hydrogel_surface_properties
3715,10.1016/j.watres.2024.121263,membrane_pore_diameter,"[{""sample"": ""PSF"", ""unit"": ""nm"", ""value"": 14.8}, {""sample"": ""PSF-Hydrogel-0.5%"", ""unit"": ""nm"", ""value"": 11.7}]",Pore size reduction contributes to BSA rejection and foulant transport resistance.,"Meanwhile, the pore diameter decreased from 14.8 nm of PSF membrane to 11.7 nm of PSF-Hydrogel-0.5% membrane.",membrane_transport_properties
3716,10.1016/j.watres.2024.121263,isoelectric_point,"[{""sample"": ""PSF"", ""unit"": ""pH"", ""value"": 2.74}, {""sample"": ""PSF-Hydrogel-0.5%"", ""unit"": ""pH"", ""value"": 2.95}]",IEP shift documents the surface charge change caused by zwitterionic hydrogel modification.,"In addition, the isoelectric point of PSF-Hydrogel-0.5% membrane (IEP=2.95) was larger than that of PSF membrane (IEP=2.74).",hydrogel_surface_charge
3717,10.1016/j.watres.2024.121263,ultralow_pressure_operating_condition,"{""optimized_transmembrane_pressure"": 5, ""unit"": ""kPa""}",The hydrogel membrane was designed for gravity-driven ultralow-pressure ultrafiltration.,"At the transmembrane pressure of 5 kPa, the water flux difference of PSF-Hydrogel-0.5% membrane and PSF membrane was only 3.9 ± 5.6 L m − 2 h − 1... Therefore, the operation at transmembrane pressure of 5 kPa was the optimized condition for PSF-Hydrogel-0.5% membrane.",filtration_conditions
3718,10.1016/j.watres.2024.121263,surface_water_DOC_and_flux,"[{""DOC_permeate"": 4.6, ""DOC_unit"": ""mg L-1"", ""sample"": ""PSF"", ""stable_water_flux"": 2.05, ""stable_water_flux_unit"": ""L m-2 h-1""}, {""DOC_permeate"": 3.4, ""DOC_unit"": ""mg L-1"", ""sample"": ""PSF-Hydrogel-0.5%"", ""stable_water_flux"": 4.8, ""stable_water_flux_unit"": ""L m-2 h-1""}]",Natural water performance is a mixture-fouling outcome rather than single-protein adsorption.,"The stable water flux of PSF membrane (2.05 L m − 2 h − 1) was smaller than that of PSF-Hydrogel-0.5% membrane (4.80 L m − 2 h − 1)... DOC in the permeates of PSF membrane and PSF-Hydrogel-0.5% membrane were 4.6 mg L − 1 and 3.4 mg L − 1, respectively.",surface_water_filtration
3719,10.1002/pat.4810,chitosan_characterization,"""Chitosan deacetylation degree approximately 80.5%; molecular weight 208.3 kDa.""",The chitosan modifier properties may influence charge density and protein adsorption.,"The chitosan DD was determined to be approximately 80.5%, and Mw was measured as 208.3 kDa.",hydrogel_modifier_properties
3720,10.1002/pat.4810,surface_roughness_change,"""Mean square roughness increased from 3.74 nm for neat PHEMA to 6.14 nm after chitosan immobilization.""",Surface roughness is discussed as a factor affecting protein adsorption.,AFM scanning showed that surface mean square roughness of the neat PHEMA increased from 3.74 to 6.14 nm upon chitosan immobilization.,hydrogel_surface_properties
3721,10.1002/pat.4810,surface_elemental_composition,"""Neat PHEMA: 51% carbon and 48% oxygen; chitosan group: 41% carbon, 36% oxygen, and 21% nitrogen by weight.""",Nitrogen signal supports successful chitosan immobilization.,"Quantitative analysis for identification of the elements revealed that the surface of neat group contained 51% carbon and 48% oxygen and the surface of chitosan group contained 41% carbon, 36% oxygen, and 21% nitrogen by weight.",surface_chemistry
3722,10.1002/pat.4810,bacterial_adhesion_comparator,"""Staphylococcus aureus adhesion decreased from 273 ± 27 CFU on neat PHEMA to 9 ± 6 CFU on chitosan-conjugated PHEMA.""",Biofouling outcome related to hydrogel surface modification but not protein adsorption.,"The neat PHEMA bacterial adhesion had a mean CFU value of 273 ± 27. However, a significant decrease in the number of bacterial colonies was observed in the chitosan group with a CFU value of 9 ± 6.",biointerface_response
