Repository: sunyrain/PHA

# PHA Protein-Hydrogel Adsorption Dataset

Generated: 2026-07-05T11:36:45

## Scope

This curated package organizes literature-derived protein-hydrogel adsorption, binding, immobilization, antifouling, and related biointerface records extracted from the local PHA corpus.

The primary unit is one record:

`paper + hydrogel/sample + protein/mixture + experimental condition + measured outcome`

## Contents

- `data/sources.csv`: article-level metadata, extraction status, and curation decision.
- `data/records_flat.csv`: flattened record-level table with provenance, hydrogel, protein, condition, outcome, mechanism, and quality fields.

File: data/curated/pha_scientific_dataset_20260705/data/materials.csv (part 39 of 67)
id,doi,name,role,context,pubchem_query,needs_manual_normalization,enrichment_json
7220,10.1021/bm400814u,dsTip1lig,engineered disulfide-forming protein ligand,Tip1lig D778C is referred to as dsTip1lig.,,1,
7221,10.1021/bm400814u,cysteine,engineered disulfide-forming residue,T58 and D778 were substituted with cysteines to facilitate disulfide bond formation between Tip1 and Tip1lig.,cysteine,0,
7222,10.1021/bm400814u,dithiothreitol,reducing agent,Hydrogel formation was tested in buffer lacking or containing DTT; DTT was also used during dsTip1/GFP-dsTip1lig interaction testing.,dithiothreitol,0,
7223,10.1021/bm400814u,sodium azide,buffer preservative,Buffer B contained 0.1% w/v NaN3; buffer C/D contained 0.1% NaN3.,sodium azide,0,
7224,10.1021/bm400814u,sodium chloride,buffer salt,Buffer B contained 500 mM NaCl.,sodium chloride,0,
7225,10.1021/bm400814u,Tris-HCl,buffer component,"Buffer B contained 10 mM Tris-HCl, pH 8.0.",Tris hydrochloride,0,
7226,10.1021/bm400814u,sodium phosphate,buffer component,Buffer C/D contained 50 mM NaPOi at pH 6.0 or pH 7.0.,sodium phosphate,1,
7227,10.1021/bm400814u,carboxylated multiwalled carbon nanotubes,conductive filler/composite,cMWNT were incorporated into the hydrogel to render the hydrogel conductive.,,1,
7228,10.1021/bm400814u,CuCl2,metal salt used for SH3-Slac expression/handling,"For SH3-Slac, 0.25 mM CuCl2 was added during expression and 1 mM CuCl2 was added to lysate after sonication.",copper(II) chloride,0,
7229,10.1021/bm400814u,"2,6-dimethoxyphenol",Slac enzymatic substrate,"The enzymatic assay of purified SH3-Slac used 1 mM 2,6-dimethoxyphenol as substrate.","2,6-dimethoxyphenol",0,
7230,10.1021/bm400814u,Dulbecco's Modified Eagle Medium,tissue culture medium compatibility test matrix,A dsTip1 hydrogel was immersed in DMEM supplemented with 0.1% NaN3.,,1,
7231,10.1016/j.mtbio.2022.100490,alginate,main hydrogel polymer,"Linear anionic polysaccharide consisting of mannuronate and guluronate residues; used for HiG, SA, and AP microspheres.",alginate,0,
7232,10.1016/j.mtbio.2022.100490,sulfated alginate,modified hydrogel polymer and affinity group source,SA contained 20% sulfated alginate and 80% unmodified alginate; sulfate groups were linked to heparin-like protein binding.,sulfated alginate,0,
7233,10.1016/j.mtbio.2022.100490,poly-l-lysine,coating polymer,AP microspheres were incubated in 0.1% PLL; PLL contains positively charged amino groups and decreases net negative charge.,poly-L-lysine,0,
7234,10.1016/j.mtbio.2022.100490,CaCl2,ionic crosslinking/gelling salt,Alginate solutions were dripped into gelling bath containing 50 mM CaCl2 for all formulations.,calcium chloride,0,
7235,10.1016/j.mtbio.2022.100490,BaCl2,ionic crosslinking/gelling salt,HiG and SA gelling bath contained 1 mM BaCl2 in addition to CaCl2.,barium chloride,0,
7236,10.1016/j.mtbio.2022.100490,chlorosulfonic acid,sulfation reagent,Used to sulfate alginate in formamide.,chlorosulfonic acid,0,
7237,10.1016/j.mtbio.2022.100490,formamide,sulfation reaction solvent,Alginate was sulfated in formamide with chlorosulfonic acid.,formamide,0,
7238,10.1016/j.mtbio.2022.100490,mannitol,osmotic solution component,"Alginate and gelling solutions were dissolved in 0.3 M and 0.15 M mannitol, respectively.",D-mannitol,0,
7239,10.1016/j.mtbio.2022.100490,lepirudin,anticoagulant,Human plasma and whole blood were anticoagulated with lepirudin at 50 μg/mL.,lepirudin,0,
7240,10.1016/j.mtbio.2022.100490,CHAPS,elution buffer detergent,2D-PAGE buffer for primary elution contained 2.5% CHAPS.,CHAPS detergent,0,
7241,10.1016/j.mtbio.2022.100490,urea,elution buffer denaturant,2D-PAGE buffer contained 7.0 M urea.,urea,0,
7242,10.1016/j.mtbio.2022.100490,thiourea,elution buffer denaturant,2D-PAGE buffer contained 2.0 M thiourea.,thiourea,0,
7243,10.1016/j.mtbio.2022.100490,dithiothreitol,protein reduction reagent,Used during protein/peptide sample preparation.,dithiothreitol,0,
7244,10.1016/j.mtbio.2022.100490,iodoacetamide,alkylation reagent,Used during protein/peptide sample preparation.,iodoacetamide,0,
7245,10.1016/j.mtbio.2022.100490,trypsin,protease for peptide generation,Used for overnight digestion in E-fraction and T-fraction workflows.,trypsin,1,
7246,10.1002/mabi.201700372,poly(styrenyl ether trehalose),trehalose glycopolymer hydrogel component,Trehalose polymer stock solution was mixed with PEG boronic acid cross-linker to form the hydrogel.,,1,
7247,10.1002/mabi.201700372,styrenyl ether trehalose,monomer,Styrenyl ether trehalose monomer was polymerized to prepare poly(SET).,styrenyl ether trehalose,1,
7248,10.1002/mabi.201700372,8-arm PEG boronic acid,crosslinker,Phenylboronic acid end-functionalized 8-arm PEG formed boronate ester linkages with trehalose side chains.,,1,
7249,10.1002/mabi.201700372,8-arm PEG amine,crosslinker precursor,Reacted with 4-formylphenylboronic acid to synthesize 8-arm PEG boronic acid.,,1,
7250,10.1002/mabi.201700372,4-formylphenylboronic acid,boronic acid functionalization reagent,Used to modify 8-arm PEG amine by reductive amination.,4-formylphenylboronic acid,0,
7251,10.1002/mabi.201700372,trehalose,diol-containing ligand and hydrogel side-chain motif,Trehalose hydroxyls formed boronate ester linkages with PEG boronic acid cross-linker.,trehalose,0,
7252,10.1002/mabi.201700372,glucose,competitive displacer and trigger,"Glucose competitively displaced trehalose from boronic acid, dissolving hydrogel and releasing insulin.",glucose,0,
7253,10.1002/mabi.201700372,2-naphthaleneboronic acid,fluorescent boronic acid probe,Used to determine boronic acid binding constants for trehalose and glucose.,2-naphthaleneboronic acid,0,
7254,10.1002/mabi.201700372,FITC,protein labeling reagent,Used to label insulin for release assays.,fluorescein isothiocyanate,0,
7255,10.1002/mabi.201700372,D-PBS,buffer,"Used as buffer for hydrogel preparation, release, and binding experiments.",,1,
7256,10.1016/j.carbpol.2015.01.002,potato starch,polymer backbone,Potato starch polymer was TEMPO-oxidized and cross-linked to form microgels.,starch,0,
7257,10.1016/j.carbpol.2015.01.002,TEMPO,oxidation catalyst,"2,2,6,6-tetramethyl-1-piperidinyloxy was used for TEMPO-mediated oxidation of potato starch.","2,2,6,6-tetramethylpiperidine 1-oxyl",0,
7258,10.1016/j.carbpol.2015.01.002,"glycerol-1,3-diglycidyl ether",crosslinker,GDGE cross-linked oxidized starch polymers at pH 10.,glycerol diglycidyl ether,0,
7259,10.1016/j.carbpol.2015.01.002,sodium hypochlorite,oxidant / degree-of-oxidation control reagent,Degree of oxidation was controlled by the amount of sodium hypochlorite added during oxidation.,sodium hypochlorite,0,
7260,10.1016/j.carbpol.2015.01.002,sodium hydroxide,pH adjustment reagent,1 M NaOH adjusted polymer solution to pH 10 for cross-linking.,sodium hydroxide,0,
7261,10.1016/j.carbpol.2015.01.002,citric acid-phosphate buffer,release buffer,"Used to achieve pH 3, 4, 5 and 7 at fixed ionic strength.",citric acid phosphate buffer,1,
7262,10.1016/j.carbpol.2015.01.002,sodium trimetaphosphate,literature comparator crosslinker,STMP-cross-linked oxidized starch microgels were discussed as prior comparator.,sodium trimetaphosphate,0,
7263,10.1016/j.carbpol.2015.01.002,carboxyl group,anionic functional group / binding site,"Oxidation converted starch C-6 primary alcohol groups into carboxyl groups, which dissociate and interact with lysozyme.",carboxylate,1,
7264,10.1021/acsami.0c21596,HLT2 peptide,hydrogel monomer,VLTKVKTKVpPTKVEVKVLV-NH2; +5 charge per monomer at neutral pH; forms HLT2 peptide hydrogel.,VLTKVKTKVpPTKVEVKVLV-NH2,1,
7265,10.1021/acsami.0c21596,MAX8 peptide,hydrogel monomer,VKVKVKVKVpPTKVEVKVKV-NH2; +7 charge per monomer at neutral pH; used in initial viability comparison.,VKVKVKVKVpPTKVEVKVKV-NH2,1,
7266,10.1021/acsami.0c21596,MAX1 peptide,hydrogel monomer,VKVKVKVKVpPTKVKVKVKV-NH2; +9 charge per monomer at neutral pH; used in initial viability comparison.,VKVKVKVKVpPTKVKVKVKV-NH2,1,
7267,10.1021/acsami.0c21596,AcVES3-RGDV peptide,negatively charged hydrogel monomer and comparator,Ac-VEVSVSVEVpPTEVSVEVEVGGGGRGDV-NH2; -6 charge per monomer at neutral pH; bound only small amount of FBS protein.,Ac-VEVSVSVEVpPTEVSVEVEVGGGGRGDV-NH2,1,
7268,10.1021/acsami.0c21596,HEPES,buffer component,"Used in gel preparation and adsorption/wash buffer, including 25 mM HEPES and 150 mM NaCl at pH 7.4.",HEPES,0,
7269,10.1021/acsami.0c21596,sodium chloride,buffer salt,300 mM NaCl in 2x gelation buffer and 150 mM NaCl in HEPES wash/adsorption buffer.,sodium chloride,0,
7270,10.1021/acsami.0c21596,borate,buffer component,"250 mM borate, 20 mM NaCl at pH 9 used for MAX1 gel preparation.",borate buffer,1,
7271,10.1021/acsami.0c21596,trifluoroacetic acid,gel dissolution and peptide cleavage/purification reagent,0.1% TFA used to dissolve FBS-adsorbed HLT2 gel; TFA-containing cocktail used for peptide cleavage.,trifluoroacetic acid,0,
7272,10.1021/acsami.0c21596,fluorescein isothiocyanate,protein label,FITC-BSA used for UV-based adsorption measurements and imaging.,fluorescein isothiocyanate,0,
7273,10.1021/acsami.0c21596,NHS-fluorescein,protein label,Used to prepare fluorescein-labeled Fet-A and fluorescein-labeled VN.,NHS-fluorescein,0,
7274,10.1021/acsami.0c21596,uranyl formate,TEM stain,0.75% uranyl formate used for TEM grid staining.,uranyl formate,0,
7275,10.1002/adma.202202612,methylcellulose,hydrogel polymer backbone,"MCxMC hydrogels and HAMC hydrogel component; MC was modified with methyltetrazine, norbornene, or affibody.",methylcellulose,0,
7276,10.1002/adma.202202612,hyaluronan,hydrogel polymer backbone,HAxHA hydrogels and HAMC hydrogel component; HA was modified with methyltetrazine or norbornene.,hyaluronic acid,0,
7277,10.1002/adma.202202612,methyltetrazine-maleimide,affibody modification reagent,C-terminal cysteine of affibody was modified with methyltetrazine-maleimide for conjugation to MC-Nb and HA-Nb polymers.,methyltetrazine maleimide,1,
7278,10.1002/adma.202202612,methyltetrazine-amine,polymer functionalization reagent,Used to synthesize MC-methyltetrazine and HA-methyltetrazine.,methyltetrazine amine,1,
7279,10.1002/adma.202202612,5-norbornene-2-methylamine,polymer functionalization reagent,Used to synthesize MC-Nb and HA-Nb.,5-norbornene-2-methylamine,1,
7280,10.1002/adma.202202612,DMTMM,carboxyl activation reagent,Used to activate carboxylic acid groups during HA and MC functionalization.,"4-(4,6-dimethoxy-1,3,5-triazin-2-yl)-4-methylmorpholinium chloride",0,
7281,10.1002/adma.202202612,IGF-1-binding affibody,immobilized affinity ligand,Covalently attached to hydrogel backbone to control IGF-1 release.,,1,
7282,10.1002/adma.202202612,PEDF-binding affibody,immobilized affinity ligand,Covalently attached to hydrogel backbone to control PEDF release.,,1,
7283,10.1002/adma.202202612,bovine serum albumin,blocking protein and release medium additive,PBS with 0.1% BSA was added to the surface of gels for release experiments.,,0,
7284,10.1002/adma.202202612,guanidine hydrochloride,protein denaturant control,PEDF was chemically denatured with 6 M guanidine to validate collagen 1 binding assay.,guanidine hydrochloride,0,
7285,10.1002/mabi.200900356,chitosan,hydrogel polymer backbone,"Chitosan from squid pens, DA about 5%, depolymerized to 15000 +/- 1000 g/mol, used to prepare physical nanohydrogels.",chitosan,0,
7286,10.1002/mabi.200900356,chondroitin sulfate,anionic polysaccharide coating / surface charge modifier,Adsorbed onto positive chitosan nanogels to form negative chitosan-based colloidal hydrogels.,chondroitin sulfate,0,
7287,10.1002/mabi.200900356,ammonia,physical gelation trigger,A stream of ammonia increased pH to 9 and caused gelation of chitosan droplets.,ammonia,0,
7288,10.1002/mabi.200900356,acetic acid,chitosan dissolution reagent,Added stoichiometrically with respect to free amine functions to dissolve chitosan in water.,acetic acid,0,
7289,10.1002/mabi.200900356,Miglyol 812N,organic oil phase for reverse emulsion,Medium-chain triglycerides from capric/caprylic acid used as oil phase.,medium chain triglycerides caprylic capric,1,
7290,10.1002/mabi.200900356,Span 80,surfactant for reverse emulsion,Sorbitan monooleate in oil phase during nanohydrogel synthesis.,sorbitan monooleate,0,
7291,10.1002/mabi.200900356,ammonium acetate,buffer / storage medium / sorption condition,50 mmol/L ammonium acetate buffer at pH 4.5 used for particle dispersion and one p24 sorption condition.,ammonium acetate,0,
7292,10.1002/mabi.200900356,phosphate,buffer component,50 x 10-3 M phosphate buffers and PBS used in p24 sorption tests.,phosphate,1,
7293,10.1002/mabi.200900356,sodium chloride,salt / ionic strength component,PBS contained 150 x 10-3 M NaCl; coated-particle discussion notes 150 x 10-3 M sodium chloride screens electrostatic forces.,sodium chloride,0,
7294,10.1002/mabi.200900356,magnesium chloride,PBS salt component,PBS caption lists 10 x 10-3 M MgCl2.,magnesium chloride,0,
7295,10.1002/mabi.200900356,calcium chloride,PBS salt component,"PBS caption lists CaCl2, but flattened text makes concentration unclear.",calcium chloride,0,
7296,10.1002/mabi.200900356,Tris,TBS buffer component,TBS contained 50 x 10-3 M Tris.,tris(hydroxymethyl)aminomethane,0,
7297,10.1002/mabi.200900356,potassium chloride,TBS salt component,TBS contained 27 x 10-3 M KCl.,potassium chloride,0,
7298,10.1002/mabi.200900356,sodium silicotungstate,TEM staining reagent,Used as 1 wt-% stain solution for TEM observation of nanohydrogels.,sodium silicotungstate,1,
7299,10.1002/mabi.200900356,sodium nitrite,chitosan depolymerization reagent,Used for nitrous deamination/depolymerization of chitosan.,sodium nitrite,0,
7300,10.1016/j.chroma.2015.03.052,acrylamide,monomer,AAm and MBAAm were dissolved at an 8:1 molar ratio to synthesize the cryogel.,acrylamide,0,
7301,10.1016/j.chroma.2015.03.052,"N,N'-methylenebisacrylamide",crosslinker,MBAAm was used with AAm in the cryogel polymerization.,"N,N'-methylenebisacrylamide",0,
7302,10.1016/j.chroma.2015.03.052,allyl glycidyl ether,functional comonomer,0.5 mL AGE was added before cryopolymerization.,allyl glycidyl ether,0,
7303,10.1016/j.chroma.2015.03.052,iminodiacetic acid,metal chelator/affinity ligand,"0.5 M IDA in 1 M Na2CO3, pH 10, was passed through the resin for 24 h to immobilize the metal chelator.",iminodiacetic acid,0,
7304,10.1016/j.chroma.2015.03.052,Cu2+,immobilized metal affinity ion,0.1 M copper sulfate solution was flushed into the cryogels for 2 h; adsorption used IDA-Cu2+ cryogel.,copper(2+),0,
7305,10.1016/j.chroma.2015.03.052,copper sulfate hydrate,Cu2+ source,CuSO4 hydrate was listed in materials and copper sulfate solution was used to load Cu2+.,copper sulfate hydrate,1,
7306,10.1016/j.chroma.2015.03.052,HEPES,buffer,20 mmol L^-1 HEPES equilibration buffer was used in adsorption isotherm experiments; HEPES/NaCl imidazole buffer was also used after copper loading.,HEPES,0,
7307,10.1016/j.chroma.2015.03.052,sodium chloride,ionic strength variable,Adsorption equilibrium data were obtained at 50 and 200 mmol L^-1 NaCl.,sodium chloride,0,
7308,10.1016/j.chroma.2015.03.052,ammonium persulfate,polymerization initiator,55.0 mg APS was added to the cryogel precursor solution.,ammonium persulfate,0,
7309,10.1016/j.chroma.2015.03.052,"N,N,N',N'-tetramethylethylenediamine",polymerization accelerator,47.5 uL TEMED was added to the cryogel precursor solution.,"N,N,N',N'-tetramethylethylenediamine",0,
7310,10.1016/j.chroma.2015.03.052,sodium carbonate,IDA immobilization/washing solution,Na2CO3 0.5 M and 1 M were flushed through the resin before IDA immobilization.,sodium carbonate,0,
7311,10.1016/j.chroma.2015.03.052,imidazole,buffer component for weakly bound metal removal,Water and imidazole buffer were used to remove weakly-bound metals.,imidazole,0,
7312,10.1016/j.chroma.2015.03.052,PEG 6000,IgY purification precipitant,IgY was purified from egg yolks by differential precipitation using PEG 6000.,polyethylene glycol 6000,1,
7313,10.1002/adfm.202309567,dextran,polymer backbone,"Dextran from Leuconostoc mesenteroides, MW 10-86 kDa, was methacrylated to form Dex-MA hydrogels.",dextran,0,
7314,10.1002/adfm.202309567,glycidyl methacrylate,methacrylation reagent / hydrophobic functional group source,Degree of methacrylate functionality was tuned by changing the molar ratio of glycidyl methacrylate to glucopyranose residues.,glycidyl methacrylate,0,
7315,10.1002/adfm.202309567,methacrylate group,crosslinkable hydrophobic functional group,"Hydroxyl residues on dextran were converted to methacrylate groups, increasing hydrophobicity and enabling UV-induced photopolymerization.",methacrylate,1,
7316,10.1002/adfm.202309567,4-dimethylamino pyridine,base catalyst,Dextran was dissolved in DMSO with 4-dimethylamino pyridine during methacrylation.,4-dimethylaminopyridine,0,
7317,10.1002/adfm.202309567,dimethyl sulfoxide,solvent,Dextran was dissolved in anhydrous DMSO for methacrylation.,dimethyl sulfoxide,0,
7318,10.1002/adfm.202309567,Irgacure 2959,photoinitiator,Irgacure 2959 was added at 0.02% w/v for UV-crosslinked 2D Dex-MA hydrogel formation.,Irgacure 2959,0,
7319,10.1002/adfm.202309567,phosphate buffered saline,buffer / protein adsorption matrix,ECM protein solutions were prepared in PBS at 100 ug mL-1 and Dex-MA hydrogels were rinsed with PBS prior to use.,phosphate buffered saline,1,
7320,10.1002/adfm.202309567,isopropanol,precipitation solvent,The methacrylation reaction solution was pipetted into ice-chilled isopropanol to precipitate the product.,isopropanol,0,
7321,10.1002/adfm.202309567,gold/palladium,SEM sputter coating,ECM protein-coated Dex-MA samples were sputter coated with 15 nm gold/palladium before SEM imaging.,gold palladium,1,
7322,10.1021/acsbiomaterials.3c01386,PEG-SH,hydrogel polymer backbone,Used at 5 wt% in the hydrogel bead formulation; described as tetra-thiolate poly(ethylene glycol).,thiolated poly(ethylene glycol) PEG-SH,1,
7323,10.1021/acsbiomaterials.3c01386,PTE-200,commercial PEG-thiol material,Listed in Materials as PTE-200 from SUNBRIGHT.,PTE-200 SUNBRIGHT PEG thiol,1,
7324,10.1021/acsbiomaterials.3c01386,Gly-Tyr,hydrogelation component,Used at 5 mM in the hydrogel bead formulation.,glycyl-L-tyrosine,0,
7325,10.1021/acsbiomaterials.3c01386,L-cysteine,reducing agent for hydrogel degradation and cell recovery,HBs were degraded by cysteine solution; viable cell analysis used 10 mM Cys for 3 h.,L-cysteine,0,
7326,10.1021/acsbiomaterials.3c01386,fluorescein tyramide,fluorescent TSA substrate for detecting captured antibody,HBs were stained with fluorescein tyramide using a TSA system after pL-HRP binding.,fluorescein tyramide,0,
7327,10.1021/acsbiomaterials.3c01386,HFE-7500,fluorinated oil phase for water-in-oil droplet generation,2 wt% HFE-7500 was loaded into the oil wells for microfluidic droplet generation.,HFE-7500 fluorinated oil,1,
7328,10.1021/acsbiomaterials.3c01386,008-Fluorosurfactant,fluorosurfactant for emulsion stabilization,Listed in Materials with HFE-7500 and microfluidic chips.,008-Fluorosurfactant,1,
7329,10.1021/acsbiomaterials.3c01386,perfluoro-N-octane,emulsion disruption aid,100 uL of PFO 10 wt% in HFE-7500 was added before plasma treatment to disperse HBs in media.,perfluoro-n-octane,1,
7330,10.1021/acsbiomaterials.3c01386,"1H,1H,2H,2H-perfluoro-1-octanol",fluorinated reagent,Listed in Materials.,"1H,1H,2H,2H-perfluoro-1-octanol",0,
7331,10.1021/acsbiomedchemau.3c00001,PEG-dAAm,hydrogel monomer/crosslinking macromer,PHMPs were made of PEG-dAAm and polymerized by UV exposure.,polyethylene glycol diacrylamide,1,
7332,10.1021/acsbiomedchemau.3c00001,CaCO3,hard template,Calcium carbonate templates were dissolved under acidic conditions to form porous PHMPs.,calcium carbonate,0,
7333,10.1021/acsbiomedchemau.3c00001,sodium carbonate,template synthesis salt,Mixed with calcium chloride to precipitate CaCO3 templates.,sodium carbonate,0,
7334,10.1021/acsbiomedchemau.3c00001,calcium chloride,template synthesis salt,Mixed with sodium carbonate to precipitate CaCO3 templates.,calcium chloride,0,
7335,10.1021/acsbiomedchemau.3c00001,Irgacure 2959,photoinitiator,Used at 4 mg/mL during PEG-dAAm PHMP synthesis.,Irgacure 2959,0,
7336,10.1021/acsbiomedchemau.3c00001,MAETAC,cationic monomer for charge modulation,Added at 200 and 300 mM during PHMP synthesis; did not significantly change zeta potential or EE.,2-(methacryloyloxy)ethyl trimethylammonium chloride,0,
7337,10.1021/acsbiomedchemau.3c00001,DMAEMA,neutral monomer for later quaternization,Added at 200 mM and quaternized with ethyl bromide; no significant zeta potential or EE change.,2-(dimethylamino)ethyl methacrylate,0,
7338,10.1021/acsbiomedchemau.3c00001,ethyl bromide,quaternization reagent,Used at 0.5 M in acetone after DMAEMA incorporation.,ethyl bromide,0,
7339,10.1021/acsbiomedchemau.3c00001,acrylate-PEG-NH-Boc,protected amine PEG-acrylate comonomer,Added at 2.5 or 5 mol % for amine incorporation; 5 mol % used for conjugation.,Boc protected amino PEG acrylate,1,
7340,10.1021/acsbiomedchemau.3c00001,EDC,carbodiimide coupling reagent,Used with NHS for protein conjugation to PHMPs.,1-ethyl-3-(3-dimethylaminopropyl)carbodiimide,0,
7341,10.1021/acsbiomedchemau.3c00001,NHS,coupling activator,Used with EDC for protein conjugation.,N-hydroxysuccinimide,0,
7342,10.1021/acsbiomedchemau.3c00001,benzophenone,photoinitiator for crotonic acid grafting method,Used in the first protein conjugation strategy.,benzophenone,0,
7343,10.1021/acsbiomedchemau.3c00001,crotonic acid,carboxyl group grafting reagent,Grafted to PEG backbone in one conjugation strategy.,crotonic acid,0,
7344,10.1021/acsbiomedchemau.3c00001,2-mercaptoethanol,EDC quenching reagent,Added to neutralize unreacted EDC in protein activation.,2-mercaptoethanol,0,
7345,10.1021/acsbiomedchemau.3c00001,MES,activation buffer,Used as 0.1 M MES buffer pH 5.5 in conjugation method one.,2-(N-morpholino)ethanesulfonic acid,0,
7346,10.1021/acsbiomedchemau.3c00001,sodium bicarbonate,protein labeling/conjugation buffer,Used at pH 8.5 for labeling and at 0.1 M for protein reaction in method one.,sodium bicarbonate,0,
7347,10.1021/acsbiomedchemau.3c00001,Cy5-NHS,fluorescent labeling reagent,Used to label PAL and GOx.,Cy5 NHS ester,1,
7348,10.1021/acsbiomedchemau.3c00001,HCl,template dissolution and Boc deprotection acid,Used as 1 N HCl to remove templates and 4 M HCl to deprotect amines.,hydrochloric acid,0,
7349,10.1021/acs.biomac.7b00587,poloxamine,polymer backbone,Poloxamine (Tetronic 1107) was used to prepare four- and eight-armed thermoresponsive macromonomers.,poloxamine Tetronic 1107,1,
7350,10.1021/acs.biomac.7b00587,Tetronic 1107,commercial poloxamine precursor,Poloxamine (Tetronic 1107) was provided by BASF SE.,Tetronic 1107,1,
7351,10.1021/acs.biomac.7b00587,4armPoloxamine-maleimide,maleimide-functionalized macromonomer,4armPoloxamine-NH2 was reacted with N-methoxycarbonylmaleimide to yield 4armPoloxamine-maleimide.,maleimide functionalized poloxamine,1,
7352,10.1021/acs.biomac.7b00587,4armPoloxamine-furan,furyl-functionalized macromonomer,"The reaction of 4armPoloxamine-NH2 with 3-(2-furyl)propanoic acid, DCC, and NHS led to 4armPoloxamine-furan.",furan functionalized poloxamine,1,
7353,10.1021/acs.biomac.7b00587,8armPoloxamine-maleimide,branched maleimide-functionalized macromonomer,Eight-armed poloxamines were synthesized through branching and functionalized with maleimide moieties.,branched maleimide functionalized poloxamine,1,
7354,10.1021/acs.biomac.7b00587,8armPoloxamine-furan,branched furyl-functionalized macromonomer,Eight-armed poloxamines were synthesized through branching and functionalized with furyl moieties.,branched furan functionalized poloxamine,1,
7355,10.1021/acs.biomac.7b00587,maleimide,Diels-Alder dienophile functional group,Maleimide and furan groups formed Diels-Alder cross-links in the hydrogel.,maleimide,0,
7356,10.1021/acs.biomac.7b00587,furyl group,Diels-Alder diene functional group,Maleimide and furan groups formed Diels-Alder cross-links in the hydrogel.,furan,0,
7357,10.1021/acs.biomac.7b00587,N-methoxycarbonylmaleimide,maleimide functionalization reagent,4armPoloxamine-NH2 was reacted with N-methoxycarbonylmaleimide.,N-methoxycarbonylmaleimide,0,
7358,10.1021/acs.biomac.7b00587,3-(2-furyl)propanoic acid,furyl functionalization reagent,"4armPoloxamine-NH2 was reacted with 3-(2-furyl)propanoic acid, DCC, and NHS.",3-(2-furyl)propanoic acid,0,
7359,10.1021/acs.biomac.7b00587,DCC,coupling reagent,DCC/NHS chemistry was used for furyl functionalization and branching.,"N,N'-dicyclohexylcarbodiimide",0,
7360,10.1021/acs.biomac.7b00587,NHS,coupling reagent,DCC/NHS chemistry was used for furyl functionalization and branching.,N-hydroxysuccinimide,0,
7361,10.1021/acs.biomac.7b00587,Fmoc-Lys(Boc)-OH,branching reagent,"4armPoloxamine-NH2 was reacted with Fmoc-Lys(Boc)-OH, DCC, and NHS during synthesis of eight-armed poloxamines.",Fmoc-Lys(Boc)-OH,0,
7362,10.1021/acs.biomac.7b00587,Boc-6-aminohexanoic acid,spacer or branching reagent,Boc-6-aminohexanoic acid was reacted with free amino groups during synthesis of eight-armed poloxamines.,Boc-6-aminohexanoic acid,0,
7363,10.1016/j.polymer.2005.07.091,acrylic acid,grafted monomer; introduces carboxyl groups,AAc was grafted onto pAAm cryogels using potassium diperiodatocuprate initiation.,acrylic acid,0,
7364,10.1016/j.polymer.2005.07.091,acrylamide,cryogel backbone monomer,Supermacroporous cryogels were prepared from acrylamide and MBAA.,acrylamide,0,
7365,10.1016/j.polymer.2005.07.091,"N,N'-methylene-bis-acrylamide",crosslinker,AAm/MBAA ratio was 8/1 in cryogenic copolymerization.,"N,N'-methylenebisacrylamide",0,
7366,10.1016/j.polymer.2005.07.091,potassium diperiodatocuprate,Cu(III) initiator for graft polymerization,Used to initiate graft polymerization of acrylic acid from pAAm cryogel amide groups.,potassium diperiodatocuprate,1,
7367,10.1016/j.polymer.2005.07.091,copper sulfate,precursor for Cu(III) solution; Cu(II) ligand adsorption reagent,CuSO4 was used to prepare potassium diperiodatocuprate and for Cu(II) adsorption testing.,copper sulfate,0,
7368,10.1016/j.polymer.2005.07.091,EDTA-tetrasodium salt,Cu(II) eluent,Cu(II) was eluted with 0.1 M EDTA pH 7.3.,tetrasodium EDTA,0,
7369,10.1016/j.polymer.2005.07.091,sodium chloride,protein elution salt and ionic strength adjuster,Lysozyme was eluted with 1.5 M NaCl; swelling buffers were adjusted to ionic strength 0.15 M with NaCl.,sodium chloride,0,
7370,10.1016/j.polymer.2005.07.091,Tris-HCl,running buffer,"Lysozyme adsorption used 20 mM Tris-HCl buffer, pH 7.0.",Tris hydrochloride,0,
7371,10.1016/j.polymer.2005.07.091,ammonium persulfate,cryogel polymerization initiator,APS was used with TEMED for cryogenic copolymerization of AAm with MBAA.,ammonium persulfate,0,
7372,10.1016/j.polymer.2005.07.091,"N,N,N',N'-tetramethylethylenediamine",cryogel polymerization accelerator,TEMED was used with APS for cryogenic copolymerization.,"N,N,N',N'-tetramethylethylenediamine",0,
7373,10.1002/chem.200500666,glycosylated amino acetate hydrogelator 1,main hydrogelator,A glycosylated amino acetate type of hydrogelator 1 was employed as the gel matrix.,glycosylated amino acetate hydrogelator methylcyclohexyl,1,
7374,10.1002/chem.200500666,4-methylumbelliferyl phosphate,fluorogenic substrate for alkaline phosphatase,MUP was used as a standard substrate for AP.,4-methylumbelliferyl phosphate,0,
7375,10.1002/chem.200500666,4-methylumbelliferyl-beta-D-glucopyranoside,fluorogenic substrate for beta-glucosidase,MUGlc was used in substrate arrays.,4-methylumbelliferyl beta-D-glucopyranoside,0,
7376,10.1002/chem.200500666,4-methylumbelliferyl-beta-D-galactopyranoside,fluorogenic substrate for beta-galactosidase,MUGal was used in substrate arrays.,4-methylumbelliferyl beta-D-galactopyranoside,0,
7377,10.1002/chem.200500666,Boc-Val-Pro-Arg-7-amido-4-methylcoumarin hydrochloride,fluorogenic substrate for thrombin/trypsin assay,VPR-AMC was used as a fluorogenic substrate.,Boc-Val-Pro-Arg-7-amido-4-methylcoumarin hydrochloride,1,
7378,10.1002/chem.200500666,DANSen,environmentally sensitive fluorescent probe,pep-1 bearing DANSen was used to assay LEP activity.,dansylethylenediamine,1,
7379,10.1002/chem.200500666,ASP,hydrophobic styryl dye FRET acceptor,ASP was embedded in the supramolecular hydrogel as an acceptor for coumarin emission.,hydrophobic styryl dye ASP,1,
7380,10.1002/chem.200500666,benzamidinium,small-molecule trypsin inhibitor,BA showed 0.1 mM IC50 inhibition of trypsin in the hydrogel chip.,benzamidinium,0,
7381,10.1002/chem.200500666,4-n-hexylbenzamidine hydrochloride,small-molecule trypsin inhibitor derivative,nHex-BA was tested in inhibitor screening.,4-n-hexylbenzamidine hydrochloride,0,
7382,10.1002/chem.200500666,4-isopropylbenzamidine hydrochloride,small-molecule trypsin inhibitor derivative,iPr-BA was tested in inhibitor screening.,4-isopropylbenzamidine hydrochloride,0,
7383,10.1002/chem.200500666,4-tert-butylbenzamidine hydrochloride,small-molecule trypsin inhibitor derivative,tBu-BA was tested in inhibitor screening.,4-tert-butylbenzamidine hydrochloride,0,
7384,10.1002/chem.200500666,Tris/HCl buffer,assay buffer,Multiple enzyme assays were performed in Tris/HCl buffer at pH 8 or 9.,Tris hydrochloride,0,
7385,10.1002/chem.200500666,CaCl2,salt additive,Trypsin and chymotrypsin assay buffers contained 100 mM CaCl2.,calcium chloride,0,
7386,10.1002/chem.200500666,NaCl,salt additive,Thrombin assay buffer contained 100 mM NaCl and 10 mM CaCl2.,sodium chloride,0,
7387,10.1002/bit.20210,dextran,polymer backbone,Cibacron blue and lysozyme were covalently linked to dextran molecules that were subsequently crosslinked to form a gel.,dextran,0,
7388,10.1002/bit.20210,Cibacron blue,immobilized ligand / affinity group,Cibacron blue was covalently linked to dextran and formed affinity interactions with lysozyme.,Cibacron blue,1,
7389,10.1002/bit.20210,NAD,competitive displacer / responsive trigger,NAD addition to the donor side caused dissociation of Cibacron blue-lysozyme binding sites and increased protein diffusion.,NAD,1,
7390,10.1021/acs.biomac.3c01088,methacrylated hyaluronic acid,polymer backbone and macromolecular cross-linking agent,HAGMA was copolymerized with CBMAA to prepare HA-CB hydrogels.,methacrylated hyaluronic acid,1,
7391,10.1021/acs.biomac.3c01088,hyaluronic acid sodium salt,precursor polymer,Used to synthesize HAGMA; sodium hyaluronate contributes negative charge.,hyaluronic acid sodium salt,1,
7392,10.1021/acs.biomac.3c01088,carboxybetaine methacrylamide,zwitterionic monomer,CBMAA was copolymerized with HAGMA; increasing CBMAA content changed antifouling and lysozyme adsorption.,carboxybetaine methacrylamide,1,
7393,10.1021/acs.biomac.3c01088,IR 2959,photoinitiator,Added at 0.3% w/v for UV photopolymerization.,2-Hydroxy-4'-(2-hydroxyethoxy)-2-methylpropiophenone,0,
7394,10.1021/acs.biomac.3c01088,glycidyl methacrylate,methacrylation reagent,Used to synthesize HAGMA by ring-opening reaction with HA.,glycidyl methacrylate,0,
7395,10.1021/acs.biomac.3c01088,N-(3-(Dimethylamino)propyl) methyl acrylamide,CBMAA synthesis precursor,Reacted with acrylic acid to synthesize CBMAA.,N-(3-(Dimethylamino)propyl)methacrylamide,1,
7396,10.1021/acs.biomac.3c01088,acrylic acid,CBMAA synthesis precursor,Reacted with DMAPMA to synthesize CBMAA.,acrylic acid,0,
7397,10.1021/acs.biomac.3c01088,triethylamine,reagent and purification precipitant,Used in HAGMA synthesis and CBMAA purification.,triethylamine,0,
7398,10.1021/acs.biomac.3c01088,hyaluronidase,degradation enzyme,Used at 100 U/mL in PBS to degrade HA-CB hydrogels.,hyaluronidase,1,
7399,10.1021/acs.biomac.3c01088,sodium dodecyl sulfate,protein desorption solution,Hydrogels were treated with 1% w/v SDS for 2 h at 37 C before BCA assay.,sodium dodecyl sulfate,0,
7400,10.1016/j.xphs.2025.103822,polyvinyl alcohol methacrylate,hydrogel polymer backbone / PM component,"PM coded for polyvinyl alcohol methacrylate; PM content was 100%, 80%, or 67% depending on sample.",polyvinyl alcohol methacrylate,1,
7401,10.1016/j.xphs.2025.103822,sulfobetaine methacrylate,zwitterionic monomer / SM component,"SM content was varied at 0%, 20%, and 33% w/w to modulate zwitterionization and protein adsorption.",sulfobetaine methacrylate,0,
7402,10.1016/j.xphs.2025.103822,polyethylene glycol dimethacrylate (Mn 750),crosslinker / materials list reagent,Purchased from Sigma; hydrogels were prepared by photoinitiated crosslinking polymerization.,polyethylene glycol dimethacrylate,1,
7403,10.1016/j.xphs.2025.103822,Irgacure 2959,photoinitiator,Listed in materials for hydrogel preparation.,Irgacure 2959,0,
7404,10.1016/j.xphs.2025.103822,calcium chloride,salt additive in artificial protein solution,CaCl2 (2 mg) was included in 100 mL PBS artificial protein solution.,calcium chloride,0,
7405,10.1016/j.xphs.2025.103822,phosphate buffered saline,buffer and wash solution,Artificial protein solution was prepared in PBS; discs were rinsed three times with PBS. Ex vivo discs were washed with PBS at pH 7.4.,phosphate buffered saline,1,
7406,10.1016/j.xphs.2025.103822,artificial tear fluid,hydrogel equilibration medium,4 mm hydrogel discs were equilibrated in artificial tear fluid before in vitro protein adsorption.,artificial tear fluid,1,
7407,10.1016/j.xphs.2025.103822,sodium dodecyl sulfate,protein desorption reagent and electrophoresis reagent,1% w/v SDS was used to detach adsorbed proteins; SDS was also part of SDS-PAGE sample buffer.,sodium dodecyl sulfate,0,
7408,10.1016/j.xphs.2025.103822,beta-mercaptoethanol,reducing agent in electrophoresis sample buffer,Electrophoresis sample buffer contained 5% beta-mercaptoethanol.,2-mercaptoethanol,0,
7409,10.1016/j.xphs.2025.103822,Coomassie brilliant blue,protein gel stain,Separated protein bands were visualized by staining with about 1% w/v Coomassie brilliant blue.,Coomassie brilliant blue,1,
7410,10.1002/app.41041,2-hydroxyethyl methacrylate,monomer,Used with SBMA to synthesize HSG hydrogels; HG0 contains 100 wt % HEMA.,2-hydroxyethyl methacrylate,0,
7411,10.1002/app.41041,HEMA,monomer abbreviation,HEMA/SBMA feed ratio controlled hydrogel composition and properties.,2-hydroxyethyl methacrylate,0,
7412,10.1002/app.41041,"N-(3-Sulfopropyl)-N-(methacryloxyethyl)-N,N'-dimethylammonium betaine",zwitterionic monomer,SBMA was incorporated to provide protein-resistance properties.,"N-(3-Sulfopropyl)-N-(methacryloxyethyl)-N,N-dimethylammonium betaine",1,
7413,10.1002/app.41041,SBMA,zwitterionic monomer abbreviation,HSG18 contained 18.2 wt % SBMA; SG contained 100 wt % SBMA.,sulfobetaine methacrylate,1,
7414,10.1002/app.41041,"N,N'-methylene bisacrylamide",crosslinker,"MBA, 0.08 g, used in hydrogel synthesis.","N,N'-methylene bisacrylamide",0,
7415,10.1002/app.41041,MBA,crosslinker abbreviation,"Listed in feed compositions for HG0, HSG10, HSG18, and HSG25.","N,N'-methylene bisacrylamide",0,
7416,10.1002/app.41041,2-(2-Carboxyethylsulfanylthiocarbonyl sulfanyl)propionic acid,RAFT chain-transfer agent,"TTC, 5 mg, used in feed compositions for grafted hydrogels.",2-(2-Carboxyethylsulfanylthiocarbonyl sulfanyl)propionic acid,1,
7417,10.1002/app.41041,TTC,RAFT chain-transfer agent abbreviation,Used during aqueous RAFT polymerization.,2-(2-Carboxyethylsulfanylthiocarbonyl sulfanyl)propionic acid,1,
7418,10.1002/app.41041,ammonium persulfate,initiator,"APS, 0.01 g, used in hydrogel synthesis.",ammonium persulfate,0,
7419,10.1002/app.41041,"N,N,N',N'-tetramethylethylenediamine",gel formation accelerator,"TEMED, 0.1 mL, added to facilitate gel formation.","N,N,N',N'-tetramethylethylenediamine",0,
7420,10.1002/app.41041,Coomassie Brilliant Blue G-250,protein assay coloring agent,Added to BSA solution before UV measurement at 595 nm.,Coomassie Brilliant Blue G-250,0,
7421,10.1002/app.41041,tetracycline hydrochloride,model drug,"Used for drug-release studies, not protein adsorption.",tetracycline hydrochloride,0,
7422,10.1002/app.41041,PBS,buffer,Hydrogels were rinsed with PBS pH 7.4 and soaked in BSA in PBS.,phosphate buffered saline,0,
7423,10.1016/j.carbpol.2021.118498,sodium alginate,polymer backbone and carboxyl affinity ligand,SA supplied carboxyl groups for positively charged protein adsorption; C4 contained 2.5 wt% SA.,sodium alginate,0,
7424,10.1016/j.carbpol.2021.118498,microfibrillated cellulose,polymer backbone/reinforcing filler,MFC reinforced MFC/SA cryogels and contributed to shape recovery; C4 contained 0.75 wt% MFC.,cellulose,1,
7425,10.1016/j.carbpol.2021.118498,divinyl sulfone,crosslinker,DVS crosslinked hydroxyl groups of MFC and SA by freezing-induced oxa-Michael reaction; C4 contained 1.75 wt% DVS.,divinyl sulfone,0,
7426,10.1016/j.carbpol.2021.118498,sodium chloride,ionic strength modifier and eluent,NaCl from 0 to 1.0 M suppressed lysozyme adsorption; 1.0 M NaCl was used to elute adsorbed lysozyme.,sodium chloride,0,
7427,10.1016/j.carbpol.2021.118498,disodium hydrogen phosphate,buffer,Lysozyme solutions and CEW were prepared in 0.02 M or 20 mM Na2HPO4 solution at pH 8.,disodium hydrogen phosphate,0,
7428,10.1016/j.carbpol.2021.118498,sodium hydroxide,pH adjuster and activation-control base,Used to adjust pH to 11 for cryogel synthesis and to adjust adsorption pH.,sodium hydroxide,0,
7429,10.1016/j.carbpol.2021.118498,hydrochloric acid,pH adjuster,Used with NaOH to adjust adsorption solution pH from 4 to 10.,hydrochloric acid,0,
7430,10.1016/j.carbpol.2021.118498,sodium carbonate,buffering alkaline control,Na2CO3 at pH 11 prevented cryo-concentrated pH increase and did not form monolithic cryogel after thawing.,sodium carbonate,0,
7431,10.1016/j.carbpol.2021.118498,beta-D-mannuronic acid residue,alginate monomer residue,"SA described as containing 1,4-linked beta-D-mannuronic and alpha-L-guluronic acid residues, M/G = 1:1.",mannuronic acid,1,
7432,10.1016/j.carbpol.2021.118498,alpha-L-guluronic acid residue,alginate monomer residue,"SA described as containing 1,4-linked beta-D-mannuronic and alpha-L-guluronic acid residues, M/G = 1:1.",guluronic acid,1,
7433,10.1016/j.carbpol.2021.118498,graphene oxide,literature comparator filler/material,SA/GO beads listed in Table 2 as carboxyl-containing comparator adsorbent with Q_max 278.28 mg/g.,graphene oxide,1,
7434,10.1016/j.carbpol.2021.118498,carboxymethyl cellulose,literature comparator polymer,SA/CMC beads listed in Table 2 as comparator adsorbent with Q_max 236.34 mg/g.,carboxymethyl cellulose,1,
7435,10.1016/j.carbpol.2021.118498,guar gum,literature comparator polymer,Alginate-guar gum listed in Table 2 as comparator adsorbent with Q_max 2.4 mg/g.,guar gum,1,
7436,10.1016/j.carbpol.2021.118498,ethylene vinyl alcohol,literature comparator membrane material,EVOH nanofibrous membranes listed in Table 2 as comparator adsorbent with Q_max 284 mg/g.,ethylene vinyl alcohol copolymer,1,
7437,10.1016/j.jchromb.2015.09.034,N-methacryloyl-L-phenylalanine,functional monomer,MAPA used to complex albumin via hydrophobic interactions for HSA-imprinted cryogel.,N-methacryloyl-L-phenylalanine,1,
7438,10.1016/j.jchromb.2015.09.034,p-vinylphenylboronic acid,functional monomer; boronate affinity ligand,VPBA used for ovalbumin-imprinted cryogels and boronate affinity glycoprotein recognition.,4-vinylphenylboronic acid,0,
7439,10.1016/j.jchromb.2015.09.034,N-methacryloyl-L-cysteine methyl ester,functional monomer,MAC used to complex Fc fragment for hIgG purification cryogel.,N-methacryloyl-L-cysteine methyl ester,1,
7440,10.1016/j.jchromb.2015.09.034,N-methacryloyl-L-histidine methyl ester,functional monomer,MAHMe used to complex hemoglobin before imprinting.,N-methacryloyl-L-histidine methyl ester,1,
7441,10.1016/j.jchromb.2015.09.034,N-methacryloyl-L-histidine,functional monomer; metal-chelating monomer,MAH used in metal-coordinated hemoglobin imprinting and carbonic anhydrase imprinting.,N-methacryloyl-L-histidine,1,
