Repository: sunyrain/PHA

# PHA Protein-Hydrogel Adsorption Dataset

Generated: 2026-07-05T11:36:45

## Scope

This curated package organizes literature-derived protein-hydrogel adsorption, binding, immobilization, antifouling, and related biointerface records extracted from the local PHA corpus.

The primary unit is one record:

`paper + hydrogel/sample + protein/mixture + experimental condition + measured outcome`

## Contents

- `data/sources.csv`: article-level metadata, extraction status, and curation decision.
- `data/records_flat.csv`: flattened record-level table with provenance, hydrogel, protein, condition, outcome, mechanism, and quality fields.

File: data/curated/pha_scientific_dataset_20260705/data/special_fields.csv (part 39 of 55)
id,doi,field_name,field_value_json,why_special,evidence_text,suggested_table
3723,10.1002/pat.4810,drug_loading_release,"""Ascorbic acid loading was 523 ug/g for chitosan-PHEMA and 213 ug/g for neat PHEMA; burst release in first 8 hours decreased from 75% to 41% with chitosan.""",Drug delivery result is outside protein adsorption but central to article design.,"The loading efficiency of chitosan group showed higher loading efficiency (523 μg/g), compared with that of the neat PHEMA with 213 μg/g loading.",drug_delivery_side_outcomes
3724,10.1016/j.ab.2006.03.050,cryogel_drainage_protection,"""Cryogel minicolumns retained liquid inside them, with no drainage until displacement by added liquid.""",This physical behavior enabled successive ELISA reactions inside open-ended cryogel minicolumns.,"The adsorbents in the wells retained the liquid inside them, so that no drainage of the liquid occurred.",hydrogel_format_properties
3725,10.1016/j.ab.2006.03.050,large_interconnected_pore_size,"""5-100 um""",Macropores allowed whole inclusion body particles to enter and bind within the cryogel.,"When the ice is melted, a system of large (5-100um in size depending on the nature of the polymer and polymerization conditions used) interconnected pores is left in place of the ice crystals.",hydrogel_properties
3726,10.1016/j.ab.2006.03.050,mechanically_expressible_liquid_fraction,"""70-75% of total liquid in cryogels is easily pressed out mechanically""",Describes cryogel sponge-like structure and liquid handling relevant to minicolumn operation.,"Cryogels produced in this way have a spongy character, and approximately 70 to 75% of the total liquid in the cryogels is easily pressed out mechanically.",hydrogel_properties
3727,10.1016/j.ab.2006.03.050,protein_A_binding_same_for_terminal_antibody_labels,"""Binding of inclusion bodies to protein A-cryogel minicolumns was approximately the same irrespective of anti-A15 or anti-B17 antibodies.""",Indicates both terminal epitopes can support IgG-mediated capture of inclusion bodies.,The binding of inclusion bodies to protein A-cryogel minicolumns was approximately the same irrespective of the type of antibodies used.,mechanism_or_comparator
3728,10.1016/j.ab.2006.03.050,future_IMA_cryogel_application,"""His-tagged protein inclusion bodies were proposed as candidates for immobilized metal affinity cryogel minicolumn analysis.""","Author-proposed extension to metal-affinity hydrogel capture, not experimentally tested here.",The inclusion bodies of His-tagged proteins may be promising candidates for the analysis using immobilized metal affinity (IMA)-cryogel minicolumns.,design_space_notes
3729,10.1021/la700579x,degree_of_swelling_polyPEGMA,"""12.3 ± 0.3""",Used by authors to explain greater PEGMA fouling resistance and permeability.,It was found that the degree of swelling of polyPEGMA was 12.3 ± 0.3 whereas the value for polySPE was 7.7 ± 0.2.,hydrogel_properties
3730,10.1021/la700579x,degree_of_swelling_polySPE,"""7.7 ± 0.2""",Used by authors to explain lower swelling and different flux/rejection behavior of SPE hydrogel layers.,It was found that the degree of swelling of polyPEGMA was 12.3 ± 0.3 whereas the value for polySPE was 7.7 ± 0.2.,hydrogel_properties
3731,10.1021/la700579x,critical_degree_of_grafting,"""approximately >300 μg/cm2 for polyPEGMA and >170 μg/cm2 for polySPE""",Threshold for complete PES surface coverage and high protein fouling resistance.,"For the linear grafted copolymers at DG values above the critical value (approximately >300 μg/cm2 for polyPEGMA and >170 μg/cm2 for polySPE), the PES surface in contact with the feed solution is completely covered by the grafted polymer layer.",hydrogel_properties
3732,10.1021/la700579x,hypochlorite_stability,"""no significant change after incubation in 500 mg/L active chlorine sodium hypochlorite for up to 8 days""",Chemical-cleaning stability is important for membrane reuse and fouling resistance applications.,"ATR-IR absorbance for the introduced ester groups did not change after incubating for increasing times, supported by contact angle and elemental analyses.",special_fields
3733,10.1021/acsami.7b18423,hydrogel_stamp_not_adsorbent,"""Agarose hydrogel was used as a solvent-loaded stamp to pattern PLLA fibers, not as the protein adsorbent.""",Important for PHA triage because the paper contains hydrogel-related fabrication but protein adsorption occurs on non-hydrogel PLLA fibers.,The as-formed fibrous matrices are then contacted with solvent-loaded agarose hydrogel stamps to efficiently remove a part of the matrix materials.,triage_notes
3734,10.1021/acsami.7b18423,fiber_length_controls_release,"""BSA release rate depended on hollow fiber length, comparing 500 and 1200 μm fibers.""",Release behavior is controlled by patterned fiber length rather than hydrogel chemistry.,The close relationship between BSA release rate and fiber length indicates the feasibility to regulate the release rates of encapsulated biomolecules or drugs by controlling the hollow fiber length.,release_design_variables
3735,10.1002/macp.201700504,non_adsorption_hydrogel_scope,"""Hydrogel preparation and mechanical characterization, not protein adsorption.""",The paper contains proteins and hydrogels but no protein adsorption measurements.,We have demonstrated that vapor-induced phase separation can be used to prepare protein/polysaccharide mixed gels with increased gel strength.,article_triage_notes
3736,10.1002/macp.201700504,critical_total_biopolymer_concentration,"""0.3 wt% by VIPS versus 1.2 wt% by conventional dropwise pH control with HCl""","Quantitative hydrogel formation threshold, but not an adsorption capacity.","VIPS also significantly decreases the critical total biopolymer concentration required for gel formation, from 1.2 wt% for the conventional mixing method by dropwise pH control with HCl to 0.3 wt%.",hydrogel_processing_outcomes
3737,10.1002/macp.201700504,gel_strength_comparator,"""VIPS and GDL gels showed at least 20-fold and up to approximately 200-fold higher gel strength than conventional dropwise pH adjustment.""","Quantitative comparator outcome for hydrogel mechanics, unrelated to adsorption.","Significant enhancement of the gel strength is observed for gels prepared by VIPS and GDL addition, as compared to the conventional method-at least by a factor of 20, and up to ≈200.",hydrogel_mechanical_properties
3738,10.1021/acsabm.0c01071,fluorinated_surface_atomic_fluorine,"""35.61 atom % F for pHEMA-F15""",Surface elemental fluorine content is central to the claimed antifouling mechanism.,"pHEMA-F15 had C 46.70 atom %, O 17.69 atom %, and F 35.61 atom %.",surface_composition
3739,10.1021/acsabm.0c01071,surface_energy_change,"""pHEMA 45.07 mN/m; pHEMA-F15 13.32 mN/m""",Low surface energy is linked to reduced protein adsorption.,The surface energy of pHEMA was 45.07 mN/m... It decreased drastically to 13.32 mN/m after modification.,surface_wettability
3740,10.1021/acsabm.0c01071,pHEMA_F15_modification_series,"""pHEMA-F15a-e water contact angles: 101.5 ± 2.2°, 110.1 ± 1.9°, 115.6 ± 2.1°, 126.4 ± 1.5°, 135.8 ± 1.3°""",The adsorption trend was reported across a hydrophobicity gradient.,Five groups of modified samples (pHEMA-F15a-e) with different water contact angles... a: 101.5 ± 2.2°; b: 110.1 ± 1.9°; c: 115.6 ± 2.1°; d: 126.4 ± 1.5°; e: 135.8 ± 1.3°.,sample_design
3741,10.1021/acsabm.0c01071,bulk_swelling_preserved_after_surface_modification,"""Swelling ratio decreased from 72.11 to 64.61%""",Supports claim that fluorination was mainly a surface modification with limited bulk hydrogel change.,"However, the swelling ratio Qe was only decreased from 72.11 to 64.61%, which meant that the hydrophobicity increased slightly.",hydrogel_properties
3742,10.1016/j.seppur.2025.132314,membrane_casting_solution_series,"""PES 17 wt.%, PEG-400 37 wt.%, DMAc 46 to 45.6 wt.%, TB-g-MC 0 to 0.4 wt.%""",Composition series defines hydrogel loading design space for membrane performance.,"Table 1 lists PES/TB-g-MC-0, 0.05, 0.1, 0.2, 0.3, and 0.4 with PES 17 wt.% and PEG-400 37 wt.%.",materials_design
3743,10.1016/j.seppur.2025.132314,optimal_TB_g_MC_loading,"""0.2 wt.% TB-g-MC""","The authors identify this as optimal based on water flux, porosity, pore size, contact angle, and separation performance.",The performance test indicated that 0.2 wt% was the optimal addition amount.,formulation_performance_summary
3744,10.1016/j.seppur.2025.132314,water_flux,"""880.2 L m-2 h-1 for PES/TB-g-MC membrane""",High flux is a major claimed advantage of the hydrogel-network membrane.,"The water flux of the PES/TB-g-MC membrane arrived at 880.2 L·m−2·h−1, three times higher than that of the pristine membrane.",membrane_transport_metrics
3745,10.1016/j.seppur.2025.132314,minimum_contact_angle,"""34.2 degrees at 0.2 wt.% TB-g-MC""",Hydrophilicity is central to the reported antifouling mechanism.,"As the concentration of TB-g-MC increased, the CA reached the minimal value of 34.2° at 0.2 wt%.",surface_properties
3746,10.1016/j.seppur.2025.132314,minimum_average_pore_size,"""13.26 nm at 0.2 wt.% TB-g-MC""",Pore-size regulation is central to BSA/collagen separation.,The membrane pore size decreased with the increasing TB-g-MC loading and arrived at the minimum 13.26 nm at 0.2 wt% and then increased to 21.7 nm at 0.4 wt%.,membrane_structure
3747,10.1016/j.seppur.2025.132314,maximum_porosity,"""80.84% at 0.2 wt.% TB-g-MC""",Porosity contributes to the high flux of the optimized membrane.,"As the content of TB-g-MC increased, the porosity initially rose and achieved the maximal value 80.84 % at 0.2 wt%.",membrane_structure
3748,10.1021/bp034161t,temperature-sensitive_chromatography_sorbent_context,"""PNIPA microgels may offer advantages over PNIPA-modified surfaces as sorbents in temperature-sensitive chromatography.""",The abstract frames the microgels as chromatographic sorbents rather than only static batch adsorption materials.,PNIPA microgels may offer several advantages over PNIPA-modified surfaces when used as sorbents in temperature-sensitive chromatography.,application_context
3749,10.1002/pat.3167,PAA_microgel_particle_size,"""mean diameter 240 nm; size range 50-450 nm""",Hydrogel phase is a microgel filler in a PVDF membrane rather than a bulk hydrogel adsorbent.,The PAA microgels were spherical morphology and a mean diameter of 240 nm with a size range of 50-450 nm.,hydrogel_properties
3750,10.1002/pat.3167,PVDF_PAA_surface_enrichment,"""PAA/PVDF surface weight ratios: M10 0.109, M20 0.194, M30 0.592, M40 0.961""",Surface PAA enrichment likely affects protein fouling and release.,The surface content of the microgels increases with the increase of PAA microgels in the casting solution... the hydrophilic PAA microgels have a trend of surface enrichment.,hydrogel_composition
3751,10.1002/pat.3167,membrane_contact_angle_series,"""M00 87.7 ± 1.4 deg; M10 78.4 ± 3.5 deg; M20 75.2 ± 5.1 deg; M30 71.0 ± 4.7 deg; M40 64.6 ± 3.2 deg""",Hydrophilicity was used as a key explanation for reduced BSA fouling.,"The contact angle of M00 is 87.7° ± 1.4, while it decreases from 78.4° ± 3.5 to 64.6° ± 3.2 when more PAA microgels are incorporated into the membrane.",hydrogel_properties
3752,10.1002/pat.3167,antifouling_test_protocol,"""Initial water flux measured; 1 g/L BSA filtrated for 0.5 h; membranes washed thoroughly for 1 h; cleaned water flux measured; Fr and eta calculated.""",Outcomes are flux-derived fouling/release metrics rather than direct adsorption capacities.,"Then, an aqueous solution of 1 g/l BSA was filtrated for 0.5 h... After that, the membranes were washed thoroughly for 1 h, and the flux Jw2 of the cleaned membrane was measured again.",experiment
3753,10.1002/pat.3167,pH_5_maximal_BSA_adsorption_claim,"""At pH 5, electrostatic repulsion is lowered or vanishes, leading to maximal BSA adsorption and lowest cleaning efficiency.""","Protein adsorption maximum is mechanistic and qualitative, tied to BSA pI rather than directly measured adsorption mass.","At pH 5, all the blend membranes show the lowest cleaning efficiency. This is possibly due to the lower or vanished electrostatic repulsion between PAA microgels and BSA molecules leading to a maximal adsorption of BSA at this pH.",mechanism
3754,10.1021/acsbiomaterials.7b00718,anti_VEGF_aptamer_binding_affinity,"{""KD"": ""99 nM"", ""ka"": ""2.69 x 10^4 M^-1 s^-1"", ""kd"": ""2.65 x 10^-3 s^-1""}","Quantitative aptamer-protein binding was measured by SPR, but this is not protein-hydrogel adsorption.","By correlating the SPR response and the concentration, the authors calculated ka, kd, and KD for the anti-VEGF aptamer binding VEGF.",aptamer_protein_binding
3755,10.1021/acsbiomaterials.7b00718,aptamer_release_from_agarose_tissue_phantom,"{""aptamer_remaining_in_agarose"": ""approximately 20%"", ""fluorescence_decrease_in_tissue_phantom"": ""approximately 80%"", ""time"": ""6 h""}","Agarose hydrogel was used as a tissue phantom and showed apparent aptamer retention, but the retained molecule was aptamer, not protein.","At 6 h, fluorescence intensity in the tissue phantom decreased by approximately 80%; the authors state approximately 20% of aptamers were still entrapped in the agarose gel.",release_retention
3756,10.1021/acsbiomaterials.7b00718,microneedle_mechanical_strength,"{""PVP_PVA_fracture_force"": ""0.054 N/needle"", ""aptamer_loaded_PVP_PVA_fracture_force"": ""0.053 N/needle""}",Mechanical characterization of the polymer microneedles is central to the paper but outside protein adsorption scope.,"Stress-strain profiles showed PVP/PVA microneedles and aptamer-loaded PVP/PVA microneedles had fracture forces of 0.054 and 0.053 N/needle, respectively.",microneedle_properties
3757,10.1021/acsbiomaterials.7b00718,tube_formation_inhibition_by_aptamer,"{""aptamer_concentration_range"": ""0.25 to 250 nM"", ""aptamer_to_VEGF_ratio_range"": ""1:1 to 1000:1"", ""inhibition_at_100_to_1_ratio"": ""nearly 100% plateau"", ""inhibition_at_10_to_1_ratio"": ""over 75%""}","This is a bioactivity inhibition endpoint rather than adsorption, but it is the primary protein-function outcome.","When aptamer concentration reached 2.5 nM, corresponding to 10:1 aptamer to VEGF mole ratio, inhibition efficiency increased to over 75%; it reached nearly 100% and plateaued at 100:1.",bioactivity_inhibition
3758,10.1016/j.jmb.2009.06.075,exclusion_basis,"""No protein adsorption target, adsorption condition, or adsorption outcome was reported.""",The article is hydrogel-relevant but outside the protein-hydrogel adsorption scope.,"The chimeric fusion protein, HS-Adh-H, self-assembles to form a thermostable enzymatic hydrogel. The protein is bifunctional in that it forms the physical structure of a hydrogel while retaining the enzymatic activity of the enzyme.",triage_exclusions
3759,10.1016/j.procbio.2019.02.001,LCST-controlled binding and elution,"""Binding favored above LCST at 40 °C; elution favored below LCST at 4 °C.""",The hydrogel uses temperature as both adsorption and desorption trigger without adding harsh elution agents.,"Binding-elution step was carried out above LCST and below LCST, respectively. Elution ratios were found as 90%, 75% and 40% at 4 °C, 25 °C and 40 °C, respectively.",stimuli_responsive_operation
3760,10.1016/j.procbio.2019.02.001,macropore size,"""60-100 um interconnected macropores""",Macropores support convective transport of large proteins and plasma through the cryogel.,Macropores ranging between 60-100 μm enabled effective transportation of target molecules and could make cryogels favorable to purify biomolecules from complex media without any requirement of pretreatment.,hydrogel_morphology
3761,10.1016/j.procbio.2019.02.001,physical properties MIP versus NIP,"{""MIP"": {""gelation_yield_pct"": 90, ""macroporosity_pct"": 71, ""surface_area_m2_g"": 21.6, ""swelling_degree_gH2O_g"": 18.7}, ""NIP"": {""gelation_yield_pct"": 89, ""macroporosity_pct"": 70, ""surface_area_m2_g"": 16.9, ""swelling_degree_gH2O_g"": 14.8}}",Provides paired physical characterization for imprinted and non-imprinted hydrogel columns.,"Table 1 reports gelation yield, swelling degree, macroporosity, and surface area for p(NIPA-MAH)/IgG-MIP and p(NIPA-MAH)/IgG-NIP cryogel columns.",hydrogel_properties
3762,10.1016/j.procbio.2019.02.001,reusability,"""ten binding-elution cycles with negligible loss in binding capacity""",Operational reuse is reported but without numeric retained-capacity values in the supplied context.,The reusability of the p(NIPA-MAH)/IgG-MIP cryogel was determined by ten times repeated binding-elution cycles using column system... presents excellent stability with a negligible lost in binding capacity.,adsorbent_reuse
3763,10.1016/j.msec.2016.01.088,mineral_content_by_TGA,"""69.5%, 87.2%, and 90.4% for 8, 1.6, and 0.8 mg/ml nanogel concentrations, respectively""",Mineral content is a formulation variable correlated with the BSA loading trend.,"According to the remained weight at 800°C, the mineral content in the composites estimated from TGA increased from 69.5, 87.2 to 90.4% when the nanogel concentration decreased from 8mg/ml, 1.6mg/ml to 0.8mg/ml, respectively.",hydrogel_properties
3764,10.1016/j.msec.2016.01.088,nanogel_size,"""TEM diameter 194±12 nm; DLS average hydrodynamic diameter 173±37 nm; PDI 0.202±0.060""",Nanogel template size is reported separately from hybrid nanoparticle adsorption records.,The CS-PAA (1:1) nanogel looked like spheres... with a diameter of 194±12nm... the average hydrodynamic diameter was 173±37nm. The polydispersity index was 0.202±0.060.,hydrogel_properties
3765,10.1016/j.msec.2016.01.088,release_pH_dependence,"""At pH 7.2 release was sustained; after 24 h release was about 100% for 1.6 mg/ml nanogel-HAP and about 73% for 0.8 mg/ml nanogel-HAP. At pH 4.5 there was initial burst release and about 50% release after 24 h for both samples.""",Release behavior is related to adsorption reversibility but is not itself an adsorption capacity.,"The release amount reached approximately 100% after 24h for the nanogel-HAP particles prepared by 1.6mg/ml nanogel... the release percentage for the composite prepared by 0.8mg/ml nanogel was about 73%... After 24h, about 50% of BSA was released in acidic condition for both samples.",release_outcomes
3766,10.1016/j.msec.2016.01.088,biocompatibility,"""Cell viability above 90%; hemolysis less than 0.2% for all three samples""",Biointerface response was measured for materials but not directly tied to adsorption capacity.,"From day 1 to day 5, the percentages of cell viability were all above 90%... The values obtained were found to be less than 0.2%.",biointerface_response
3767,10.1002/mabi.201400366,dextran_core_size_tunability,"""Dextran core diameter tunable from 20 to 88% of total microgel diameter, corresponding to 1 to 68% volume fraction.""",Microgel morphology and phase architecture are controlled by flow-rate ratios rather than conventional adsorption parameters.,Control over the size of the core of the microgels was achieved by regulating the relative flow rates of the aqueous phases... tune systematically the diameter of the dextran core from 20 to 88%... corresponding to a variation in volume fraction from 1 to 68%.,microgel_design_parameters
3768,10.1002/mabi.201400366,PEG_core_instability,"""PEG-core-dextran-shell structures dissociated within a few minutes after microgel formation.""",Phase orientation strongly affected microgel stability.,"By contrast, the PEG-core-dextran-shell structure was found to be unstable and dissociated within few minutes after microgel formation.",microgel_stability
3769,10.1002/mabi.201400366,long_term_microgel_stability,"""Dextran-in-PEG core-shell microgel particles were fully intact after storage in continuous oil phase for 6 weeks.""",Reports long-term structural stability of protein-fibril-stabilized multiphase microgels.,The dextran in PEG microemulsion was observed to be stabilised by protein gelation and these core-shell microgel particles were fully intact after storage in the continuous oil phase for 6 weeks.,microgel_stability
3770,10.1002/mabi.201400366,ThT_partition_control,"""ThT dye had similar solubility in both aqueous dextran and PEG phases.""",Supports validity of ThT-based fibrillar lysozyme partitioning measurement.,Since the ThT dye has similar solubility in both aqueous dextran and PEG phases... these results are not influenced by a preferential localisation of the reported molecule.,assay_controls
3771,10.1016/j.aca.2012.02.020,preparation_temperature_effect,"""-20 °C polymerization gave higher BSA adsorption than 25 °C polymerization""",Preparation temperature is a design variable controlling macroporosity and imprinting state.,The hydrogels prepared at −20°C showed comparatively higher BSA adsorption capacities than that prepared at 25°C.,hydrogel_design_variables
3772,10.1016/j.aca.2012.02.020,LCST_temperature_response,"""Swelling ratio drastically decreased around 35 °C LCST; maximum Q and IF appeared around 30 °C.""",Thermoresponsive adsorption behavior affects protein recognition.,The swelling ratio of polymer gels drastically decreased when temperature increased to lower critical solution temperature (LCST) of the hydrogels (about 35°C). Fig. 5 reveals that the maximum values for Q and IF appeared around 30°C.,responsive_properties
3773,10.1016/j.aca.2012.02.020,macropore_size,"""50-100 μm pores in imprinted hydrogels""",Large pores are central to protein mass transfer in the hydrogel.,Numerous macroporous structure ranging from 50–100μm in size could be obviously observed in the imprinted hydrogels.,hydrogel_morphology
3774,10.1016/j.aca.2012.02.020,template_removal_sequence,"""deionized water, 1.0 mol L^-1 NaCl, deionized water, 0.2 mol L^-1 EDTA, deionized water for about 48 h""",Template removal and regeneration chemistry may affect adsorption site integrity.,"The obtained disks were washed ... deionized water, NaCl (1.0molL−1), deionized water, EDTA (0.2molL−1), and deionized water in sequence for about 48h until no BSA could be detected.",processing_conditions
3775,10.1016/j.aca.2012.02.020,optimized_crosslinker_amount,"""0.0042 g MBAA; mass fraction 2%""",Cross-linking degree was optimized and selected for subsequent adsorption experiments.,A mass of 0.0042g MBAA proved to be appropriate ... an amount of 0.0042g cross-linking agent (a mass fraction of 2%) were adopted in the following experiments.,hydrogel_design_variables
3776,10.1016/j.ijbiomac.2024.136671,hydrogel_paint_solvent_strategy,"""DI water/ethanol 1:1 solvent used to prepare PVA/CMC/TA hydrogel paint; ethanol weakened hydrogen bonding before coating.""",The hydrogel coating was applied as a paint without an additional chemical crosslinking agent.,"The hydrogen bond between the TA and PVA/CMC was weakened by ethanol instead of water, and a stable and uniform PVA/CMC/TA hydrogel paint was obtained.",hydrogel_synthesis_conditions
3777,10.1016/j.ijbiomac.2024.136671,bsa_fouling_metric_only,"""BSA outcome is reported as membrane flux recovery and irreversible fouling, not adsorption capacity.""",Relevant to protein-hydrogel interaction but not a direct protein adsorption isotherm or capacity measurement.,"The flux recovery rates were 87.7 %, 69.4 % and 64.7 %, respectively, after 360 min filtration operation. Meanwhile, the irreversible fouling rate was only 3.5 %, 10.5 % and 6.8 %, respectively.",protein_antifouling_metrics
3778,10.1021/acsapm.9b01135,exact_covalent_immobilization_not_accessible,"""The exact amount of covalently immobilized enzyme was not accessible by BCA due to EDC coupling reagent interference.""",Prevents treating the BCA-measured absorbed GOD amount as covalently immobilized GOD capacity.,The exact amount of covalently immobilized enzyme was not accessible by this method due to interferences with the EDC coupling reagent.,quality_flags
3779,10.1021/acsapm.9b01135,literature_nonporous_PNIPAM_comparator,"""Authors state similar nonporous PNIPAM hydrogels are not permeable for GOD.""",Comparator is literature-based rather than an experimental control in this paper.,"This is evidence for the successful synthesis of particles with an open porous structure, as literature describes that similar nonporous PNIPAM hydrogels are not permeable for GOD.",mechanism_controls
3780,10.1021/acsapm.9b01135,enzyme_activity_gate_by_pH,"""Enzyme-loaded microspheres converted 16% glucose at pH 6 and <2% at pH 4 over 2 h.""","Outcome reflects substrate accessibility through pH-responsive hydrogel permeability, not a direct protein adsorption metric.","During the experiment, the glucose concentration decreases continuously, reaching a final conversion of 16%... At pH 4... nearly no glucose (conversion <2%) is enzymatically converted.",biointerface_response
3781,10.1016/j.compositesb.2022.110164,PSV1_composition_ratio,"""V(PSBMA)/V(SBMA) = 1""",The hydrogel sample name encodes the PSBMA/SBMA volume ratio.,"The dip-coating solution was prepared by mixing the PSBMA and SBMA with a volume ratio x (V(PSBMA)/V(SBMA) = x), and the antifouling layer was marked as PSVx.",hydrogel_formulation
3782,10.1016/j.compositesb.2022.110164,substrate_size_for_protein_adsorption,"""1 cm x 1 cm square""","Protein adsorption assay was performed on fixed-area coating samples, but adsorption was reported only as relative percent.",The samples were cut into 1 cm * 1 cm square and incubated with 1 mg/ml Fg in PBS buffer for 1 h.,adsorption_conditions
3783,10.1016/j.compositesb.2022.110164,bilayer_anchor_strategy,"""NAS introduced double bonds on PAE for chemical bonding to PSV layer""",Anchoring chemistry is central to coating stability but not directly part of adsorption outcome.,We introduced the double bond by dipping N-succinimidyl acrylate (NAS) on the PAE surface to chemically bond the PSV layer on the PAE surface and enhance the bilayer stability.,hydrogel_design_features
3784,10.1002/mabi.201200445,surface_attached_network_swelling_constraint,"""Surface-attached gels swell essentially only perpendicular to the surface because lateral expansion is prevented by covalent surface attachment.""",Important for interpreting swelling ratio and mesh-size estimates in surface-confined hydrogels.,Surface-attached gels are essentially two dimensional structures and can swell only in one dimension (i.e. perpendicular to the surface).,hydrogel_properties
3785,10.1002/mabi.201200445,estimated_mesh_size_range,"""16 nm for PDMAAm to 55 nm for PMAAm""",Mesh size was estimated rather than directly measured and used to discuss protein exclusion.,This equation allows for an estimation... of the mesh size of the surface-attached hydrogels to values between 16 nm (PDMAAm) and 55 nm (PMAAm).,hydrogel_properties
3786,10.1002/mabi.201200445,swelling_design_rule,"""As long as the surface-attached polymer network is swollen, the layer is protein repellent.""",Central paper-specific design rule linking hydrogel swelling to adsorption resistance.,"As long as the surface-attached polymer network is swollen, the layer is protein repellent.",mechanism
3787,10.1002/mabi.201200445,PDEAAm_temperature_response,"""PDEAAm has LCST near 30 C; surface-attached network swelling factor about 1.7 at room temperature and 1.4 or below at 37 C.""",Temperature-dependent swelling affects classification of this coating near physiological temperature.,"Poly(diethyl acrylamide) is a thermoresponsive polymer with pronounced transition with a lower critical solution temperature (LCST) near 30 °C. At room temperature surface-attached networks of the polymer swell to the factor of 1.7. However, at 37 °C the networks shrink and swelling factors of 1.4 or below are observed.",hydrogel_properties
3788,10.1021/bc000095u,pH-responsive enzyme-polymer conjugate,"""The laccase-chitosan conjugate was soluble and active under acidic conditions and precipitated near neutral pH; precipitation at pH 8 and redissolution at pH 4 were cycled.""","This is a protein-polymer conjugate behavior related to hydrogel precursor chemistry, but it is not protein adsorption.","The laccase-chitosan conjugate displayed pH-responsive behavior such that the conjugate was soluble and active under acidic conditions, but precipitated when the pH was raised toward neutrality.",smart_biocatalyst_properties
3789,10.1021/bc000095u,biocatalytic hydrogel formation,"""Laccase-chitosan conjugate was mixed with nonconjugated chitosan at 1 w/w % final chitosan and 0.5 units/mL final laccase activity, then cross-linked with 3.1-31 mM glutaraldehyde overnight at room temperature.""",The hydrogel contains enzyme as a covalent conjugate and reports activity/stiffness rather than adsorption.,Biocatalytic gels were prepared by glutaraldehyde cross-linking... differing amounts of a concentrated glutaraldehyde solution were added to these solutions to obtain glutaraldehyde concentrations between 3.1 and 31 mM.,hydrogel_preparation_conditions
3790,10.1021/bc000095u,enzyme stabilization by chitosan conjugation,"""At pH 1, reported inactivation rate constants were 85 h-1 for free laccase and 3.6 h-1 for laccase-chitosan conjugate; at pH 13, 4.5 h-1 for free laccase and 1.6 h-1 for conjugate.""","Quantitative protein performance data are present, but they are stability outcomes rather than adsorption outcomes.",Conjugation resulted in a 20-fold reduction in the inactivation rate constant... at pH 13... nearly a 3-fold reduction.,enzyme_stability_outcomes
3791,10.1002/anie.202425456,protein_adsorption_concentration_trend,"""Protein adsorption decreased with increasing peptide concentration.""",The adsorption result is qualitative and reported as a trend rather than a numeric adsorption capacity.,The hydrogels exhibit decreased protein adsorption with increasing peptide concentration.,adsorption_trends
3792,10.1002/anie.202425456,size_selective_retention,"""Gel network selectively retained lower molecular weight proteins over larger ones.""",The main adsorption selectivity is based on protein molecular weight ranges in a complex lysate mixture.,These results suggest that the gel network selectively retains lower molecular weight proteins over larger ones.,competitive_adsorption_results
3793,10.1002/anie.202425456,idp_motif_biointerface_claim,"""IDP motif reduces protein adsorption of D-peptide hydrogels and enhances hydrogel compatibility.""",The article links intrinsic disorder in peptide nanofibers to reduced protein adsorption and biocompatibility.,The study also revealed that the IDP motif reduces protein adsorption of D-peptide hydrogels and enhances hydrogel compatibility.,mechanism_annotations
3794,10.1021/la0350195,microarray_spot_diameter,"""419 +/- 18 um""",Physical printed protein spot size is relevant to microarray hydrogel adsorption/immobilization but is not a standard adsorption capacity metric.,The mean spot diameter (six replicates per dilution) of the printed fluorescent protein was 419 +/- 18 um.,microarray_geometry
3795,10.1021/la0350195,hydrogel_film_thickness,"""2-4 um""",Thin-film hydrogel thickness affects protein loading and diffusion but does not fit the standard hydrogel_properties scalar fields.,The 3-D hydrogel thin films were transparent and provided reproducible films measured at a thickness between 2 and 4 um.,hydrogel_geometry
3796,10.1021/la0350195,fluorescence_signal_to_noise,"""99:1""",Microarray assay performance metric indicating minimal background interference.,Experimental results also showed a high fluorescence signal-to-noise ratio (99:1) with minimal background interference.,assay_performance
3797,10.1021/la0350195,hydrogel_vs_2d_signal_advantage,"""2-3 fold greater fluorescence on 3-D hydrogel than 2-D surface at immobilized SEB >10 ug/mL""",Comparator outcome is reported as relative fluorescence rather than adsorption capacity.,The fluorescent intensity measured from the 3-D hydrogels was 2-3-fold greater in fluorescence signal than that of the 2-D surfaces at immobilized SEB concentrations of >10 ug/mL.,comparative_binding
3798,10.1021/acs.analchem.5c00346,gel_probe_LOD_vs_patch_LOD_discrepancy,"""0.12 nM for Eu-Dy MOF gel probe; 1.5 nM for eye patch/smartphone method""",Two different LODs are reported in supplied context and appear to correspond to different measurement configurations.,The detection limit of the Eu-Dy MOF gel probe for LZ was further calculated to be 0.12 nM... the LOD of this method was 1.5 nM in the range of 0-90 μM for detecting LZ.,sensor_performance
3799,10.1021/acs.analchem.5c00346,optimal_Eu_Dy_ratio,"""Eu/Dy = 3:7, Eu0.3-Dy0.7 MOF""",Hydrogel gelation and sensing performance depend on lanthanide ratio.,So the optimal Eu/Dy molar mass ratio of 3:7 for the Eu0.3-Dy0.7 MOF gel probe was preferred as the sensing unit of the eye patch sensor in the research work.,hydrogel_formulation
3800,10.1021/acs.analchem.5c00346,MOF_variant_pore_size_and_surface_area,"[{""average_pore_size_nm"": 42.84, ""sample"": ""Eu0.1-Dy0.9 MOF"", ""specific_surface_area_m2_g"": 14.6}, {""average_pore_size_nm"": 47.5, ""sample"": ""Eu0.2-Dy0.8 MOF"", ""specific_surface_area_m2_g"": 13.1}, {""average_pore_size_nm"": 80.6, ""sample"": ""Eu0.3-Dy0.7 MOF"", ""specific_surface_area_m2_g"": 74}, {""average_pore_size_nm"": 80.94, ""sample"": ""Eu0.5-Dy0.5 MOF"", ""specific_surface_area_m2_g"": 68.7}]",Multiple formulation-dependent porous properties are reported but not all are tied to adsorption outcomes.,"Eu0.1-Dy0.9 MOF were 42.84 nm and 14.60 m2/g, Eu0.2-Dy0.8 MOF were 47.50 nm and 13.10 m2/g, Eu0.3-Dy0.7 MOF were 80.60 nm and 74 m2/g, and Eu0.5-Dy0.5 MOF were 80.94 nm and 68.7 m2/g, respectively.",material_properties
3801,10.1021/acs.analchem.5c00346,fluorescence_lifetime_change_with_LZ,"{""decrease_ns"": 1.73, ""with_LZ_ns"": 3.56, ""without_LZ_ns"": 5.29}",Mechanistic evidence for quenching/electron transfer rather than adsorption capacity.,It is calculated to be 5.29 ns by fitting the fluorescence lifetime curve of Eu0.3-Dy0.7 MOF... The fluorescence lifetime curve of Eu0.3-Dy0.7 MOF without LZ was fitted and the final calculated result was 3.56 ns... the decrease of 1.73 ns...,mechanism_evidence
3802,10.1021/acs.analchem.5c00346,eye_patch_geometry,"{""channel_mm"": ""8 x 2"", ""hydrophobic_region_width_mm"": 3, ""injection_zone_length_mm"": 20, ""injection_zone_width_mm"": 4, ""length_mm"": 70, ""lower_curvature_deg"": 70, ""overall_shape"": ""half-moon"", ""upper_curvature_deg"": 80, ""width_mm"": 25}",Device-specific design parameters affect wearable sensing but are not conventional hydrogel adsorption properties.,"The designed eye patch fluorescent sensor has a half-moon shape... with an upper curvature of 80° and a lower curvature of 70° and the length and width of 70 and 25 mm... hydrophobic region approximately 3 mm wide... injection zone within a length of 20 mm, width of 4 mm, and a channel (8 mm × 2 mm).",device_design
3803,10.1016/j.chroma.2006.01.014,cryogel_porosity,"""70.2%""",Hydrogel structural property relevant to convective flow and protein chromatography.,The porosity of the cryogel monolith φ is 70.2% from the measurements.,hydrogel_properties
3804,10.1016/j.chroma.2006.01.014,total_water_content,"""92.8% v/v""",Hydrogel water content is reported separately from free-water porosity.,The total water content in the cryogel monolith obtained in this work is 92.8% (v/v).,hydrogel_properties
3805,10.1016/j.chroma.2006.01.014,bound_water_fraction,"""22.6% of total water""",Distinguishes free-flowing pore water from water bound by polymer matrix and small pores.,"Thus, about 22.6% of the total water was bound by the polymer matrix and the small pores where almost no flowing liquid passed through.",hydrogel_properties
3806,10.1016/j.chroma.2006.01.014,water_permeability,"""8.27×10−13 m2""",Column permeability affects chromatographic flow behavior but is not an adsorption capacity metric.,The obtained water permeability of the cryogel monolithic bed k w is 8.27×10−13 m2.,hydrogel_properties
3807,10.1016/j.chroma.2006.01.014,axial_dispersion_coefficient_range,"""10−8 to 10−6 m2/s""","Transport characterization of the same cryogel column, relevant to breakthrough quality.",The axial dispersion coefficients under the present conditions are in the range of 10−8 to 10−6 m2/s.,experiment_transport_properties
3808,10.1016/j.chroma.2006.01.014,axial_dispersion_correlation,"""Dax = 0.003 UL^2""",Paper-specific empirical transport correlation for the monolithic cryogel bed.,"The axial dispersion coefficient increases with the increase of liquid velocity in an exponential form (i.e., D ax = 0.003 U L 2 ).",experiment_transport_properties
3809,10.1016/j.chroma.2006.01.014,HETP_range,"""0.56-0.75 mm""",Chromatographic bed efficiency metric reported from RTD data.,The obtained values of height equivalent to theoretical plate (HETP) from the RTDs are in the range of 0.56–0.75mm.,experiment_transport_properties
3810,10.1016/j.chroma.2006.01.014,gel_column_dimensions,"""glass column I.D. 16 mm; initial length 200 mm; obtained gel height 68 mm""",Column geometry helps interpret bed volume and dynamic binding capacity.,"The mixture was poured into a glass column (I.D. 16mm, length of 200mm). The height of the obtained gel column was 68mm.",hydrogel_preparation
3811,10.1016/j.chroma.2006.01.014,Fe3O4_mass_added,"""about 96 mg Fe3O4 nanoparticles in 5 mL suspension""",Nanoparticle loading is relevant to adsorption normalized per gram Fe3O4.,5ml of the dialyzed suspension containing about 96mg of Fe3O4 nanoparticles was added with vigorous stirring.,hydrogel_composition
3812,10.1016/j.chroma.2006.01.014,nanoparticle_distribution,"""non-uniform; some particles closely located and aggregated; some fully embedded and some partially exposed""",Explains why adsorption per gram nanoparticle may be lower than free nanoparticle literature values.,The distribution of Fe3O4 nanoparticles in the gel matrix is non-uniform. Some of them locate very closely and the aggregated particle groups also exist.,mechanism
3813,10.1002/anie.202205125,transient_volume_phase_transition,"""MC gel volume decreased to 43±6.3% within 2 h after 2 g L-1 PL and autonomously increased to 94±3.8% at equilibrium.""",The adsorption event is coupled to a dissipative hydrogel volume cycle rather than a static adsorption endpoint.,"The MC gel underwent macroscopic TVPT in response to PL (2 g L−1); the volume decreased to 43±6.3 % within 2 h, and then increased autonomously to 94±3.8 % at equilibrium.",dynamic_response
3814,10.1002/anie.202205125,fuel_to_waste_conversion,"""Captured PL is digested to di- and tri-lysine, which have low cross-linking ability and are released.""","Adsorbed biomacromolecule is chemically degraded during the experiment, making adsorption transient.",Electrospray ionization mass spectrometric analysis identified di- and tri-lysine in the supernatant after the TVPT.,mechanism
3815,10.1002/anie.202205125,repeated_fuel_cycles,"""TVPT extended to at least three cycles by replacing supernatant with fresh PL solution.""",Shows repeatable biomacromolecule-triggered adsorption/volume cycling.,The TVPT of the MC gel was extended to at least three cycles by replacing the supernatant with fresh PL solution.,cycling_stability
3816,10.1002/anie.202205125,payload_release_coupled_to_adsorption,"""MC gel released methylene blue to 50±5.7% within 6 h in response to 1 g L-1 PL; AAc gel released almost completely, 100±11.5%, after 20 h.""",Protein/polypeptide adsorption is used to actuate transient small-molecule release.,"The release of MB from the MC gel reached a plateau at 50±5.7 % within 6 h, whereas the AAc gel continuously released MB, and an almost complete release (100±11.5 %) was observed after 20 h.",payload_release
3817,10.1002/app.25580,general_pore_size,"""5-15 um""",Macroporous swollen hydrogel morphology may influence protein adsorption but is not assigned to each Table IV composition.,In the swollen state macro size pores are developed which vary in the size from 5 to 15 um.,hydrogel_properties
