Repository: sunyrain/PHA

# PHA Protein-Hydrogel Adsorption Dataset

Generated: 2026-07-05T11:36:45

## Scope

This curated package organizes literature-derived protein-hydrogel adsorption, binding, immobilization, antifouling, and related biointerface records extracted from the local PHA corpus.

The primary unit is one record:

`paper + hydrogel/sample + protein/mixture + experimental condition + measured outcome`

## Contents

- `data/sources.csv`: article-level metadata, extraction status, and curation decision.
- `data/records_flat.csv`: flattened record-level table with provenance, hydrogel, protein, condition, outcome, mechanism, and quality fields.

File: data/curated/pha_scientific_dataset_20260705/data/materials.csv (part 40 of 67)
id,doi,name,role,context,pubchem_query,needs_manual_normalization,enrichment_json
7442,10.1016/j.jchromb.2015.09.034,N-methacryloyl-L-tryptophan,functional monomer; hydrophobic ligand,"MATrp/MAT used for myoglobin imprinting, lysozyme hydrophobic affinity, and anti-HBs imprinted particles.",N-methacryloyl-L-tryptophan,1,
7443,10.1016/j.jchromb.2015.09.034,"N,N-methylene bisacrylamide",crosslinker or functional monomer as reported in table,Listed for microalbumin and lysozyme imprinted cryogels.,"N,N'-methylenebisacrylamide",0,
7444,10.1016/j.jchromb.2015.09.034,2-hydroxyethyl methacrylate,hydrogel backbone monomer,HEMA/PHEMA is the common backbone for many reviewed cryogels.,2-hydroxyethyl methacrylate,0,
7445,10.1016/j.jchromb.2015.09.034,Cibacron Blue,dye affinity ligand,CB attached to poly(AAm-AGE) cryogel for albumin binding; CB also appears elsewhere as dye ligand.,Cibacron Blue F3GA,1,
7446,10.1016/j.jchromb.2015.09.034,acrylamide,hydrogel monomer,Poly(AAm-AGE) cryogel and polyacrylamide-based cryogels are described.,acrylamide,0,
7447,10.1016/j.jchromb.2015.09.034,allyl glycidyl ether,functional comonomer,Used in poly(AAm-AGE) cryogel for Cibacron Blue attachment.,allyl glycidyl ether,0,
7448,10.1016/j.jchromb.2015.09.034,ethylene glycol dimethacrylate,monomer/crosslinker,Poly(EGDMA) cryogel used for Con A immobilization and invertase adsorption.,ethylene glycol dimethacrylate,0,
7449,10.1016/j.jchromb.2015.09.034,(vinylbenzyl)trimethylammonium chloride,anion-exchange functional group,VBTAC grafted onto cellulose bead embedded pHEMA composite cryogel for IgG and albumin purification.,vinylbenzyl trimethylammonium chloride,1,
7450,10.1016/j.jchromb.2015.09.034,glycidyl methacrylate,polymer bead monomer,PGMA beads and PGMA-based composite cryogels are used in albumin-imprinted composite cryogels.,glycidyl methacrylate,0,
7451,10.1016/j.jchromb.2015.09.034,Ni(II),metal ion bridge,Ni(II) used with MAH in hemoglobin-imprinted PHEMAH microspheres.,nickel(II),0,
7452,10.1016/j.jchromb.2015.09.034,Cu(II),metal ion bridge,Cu(II) described for IMAC and MAH-Cu(II) cryogels.,copper(II),0,
7453,10.1016/j.jchromb.2015.09.034,iminodiacetic acid,chelating ligand,IDA-Cu(II) and IDA metal affinity cryogels are described for protein purification.,iminodiacetic acid,0,
7454,10.1016/j.jchromb.2015.09.034,L-lysine,cationic functional ligand,PHEMA-lys cryogel used for heparin adsorption with negligible nonspecific protein adsorption.,L-lysine,0,
7455,10.1016/j.jchromb.2015.09.034,cellulose beads,composite filler,Embedded in pHEMA composite cryogel grafted with VBTAC.,,1,
7456,10.1016/j.jchromb.2015.09.034,PGMA beads,imprinted composite filler,Albumin-imprinted PGMA beads embedded into PHEMA cryogel.,,1,
7457,10.1016/j.memsci.2020.118732,N-isopropylacrylamide,thermoresponsive monomer,NIPAAm was polymerized in gelatin solution to form PNIPAAm-gelatin hybrid hydrogels.,N-isopropylacrylamide,0,
7458,10.1016/j.memsci.2020.118732,poly(N-isopropylacrylamide),thermoresponsive polymer,PNIPAAm provides LCST behavior and pore opening/closing by chain extension/collapse.,poly(N-isopropylacrylamide),1,
7459,10.1016/j.memsci.2020.118732,gelatin,natural polymer backbone,Gelatin was blended with PNIPAAm and modified with methacrylic anhydride.,gelatin,1,
7460,10.1016/j.memsci.2020.118732,GelMA,methacrylamide-modified gelatin hydrogel component,Gelatin modification with methacrylic anhydride gives photocrosslinkable GelMA.,gelatin methacryloyl,1,
7461,10.1016/j.memsci.2020.118732,methacrylic anhydride,gelatin modification reagent,MA was added to NGHH solutions to modify gelatin with methacryloyl groups.,methacrylic anhydride,0,
7462,10.1016/j.memsci.2020.118732,polystyrene nanospheres,porogen/template molecule,PNs of ca. 300 nm were embedded and then removed to create pores.,polystyrene,1,
7463,10.1016/j.memsci.2020.118732,styrene,monomer for polystyrene nanospheres,PNs were synthesized by emulsifier-free emulsion polymerization of styrene.,styrene,0,
7464,10.1016/j.memsci.2020.118732,potassium persulfate,initiator for polystyrene nanosphere synthesis,KPS was added for emulsifier-free emulsion polymerization.,potassium persulfate,0,
7465,10.1016/j.memsci.2020.118732,"2,2'-azobis(2-methylpropionitrile)",initiator for NIPAAm polymerization,AIBN was added with NIPAAm to gelatin solutions.,"2,2'-azobis(2-methylpropionitrile)",0,
7466,10.1016/j.memsci.2020.118732,2-hydroxy-1-(4-(hydroxyethoxy) phenyl)-2-methyl-1-propanone,photoinitiator,HHM was added before UV curing of NGHH membranes.,2-hydroxy-1-(4-(2-hydroxyethoxy)phenyl)-2-methylpropan-1-one,0,
7467,10.1016/j.memsci.2020.118732,toluene,porogen removal solvent,Lyophilized NGHH membranes were immersed in toluene to remove PNs.,toluene,0,
7468,10.1016/j.memsci.2020.118732,sodium bicarbonate,buffer salt,Lys was diluted in PBS containing 100 mM sodium bicarbonate at pH 7.4.,sodium bicarbonate,0,
7469,10.1021/ac501039j,sodium alginate,hydrogel polymer precursor,0.5% sodium alginate solution containing avidin was injected into the capillary.,sodium alginate,0,
7470,10.1021/ac501039j,calcium chloride,source of Ca2+ crosslinker,The capillary was rinsed with buffered solution containing 1.0 mM CaCl2; Ca2+ was introduced into the alginate solution zone to form hydrogel.,calcium chloride,0,
7471,10.1021/ac501039j,Ca2+,ionic crosslinker / bridge,Alginate can form ionic cross-links through divalent cations such as Ca2+.,calcium ion,0,
7472,10.1021/ac501039j,EDTA,hydrogel removal chelator,Hydrogel was removed by 10 mM EDTA dissolved in 1 M NaOH flushed for 15 min.,EDTA,0,
7473,10.1021/ac501039j,NaOH,hydrogel removal solution component,10 mM EDTA dissolved in 1 M NaOH removed the alginate hydrogel.,sodium hydroxide,0,
7474,10.1021/ac501039j,glycine,running buffer,10 mM glycine buffer at pH 10.8 was used.,glycine,0,
7475,10.1021/ac501039j,HEPES,running/elution buffer,15 mM HEPES buffer at pH 7.0 was used for elution.,HEPES,0,
7476,10.1021/ac501039j,biotin,affinity ligand/analyte moiety,Avidin binding capacity was estimated using biotinylated fluorescein; avidin binds biotin strongly.,biotin,0,
7477,10.1021/ac501039j,2-iminobiotin,pH-switchable avidin-binding analyte moiety,Iminobiotinylated fluorescein was concentrated at pH 10.8 and eluted at pH 7.0.,iminobiotin,0,
7478,10.1021/ac501039j,fluoresceinamine,fluorescent probe and conjugate precursor,Sample contained fluoresceinamine and biotinylated fluorescein for frontal analysis.,fluoresceinamine,0,
7479,10.1021/ac501039j,DMT-MM,condensation reagent,Biotinylated and iminobiotinylated fluorescein were prepared by condensation using DMT-MM.,"4-(4,6-dimethoxy-1,3,5-triazin-2-yl)-4-methylmorpholinium chloride",1,
7480,10.1021/ac501039j,uranine,electroosmotic mobility marker,Uranine was used for calculation of electroosmotic mobility.,sodium fluorescein uranine,0,
7481,10.1016/j.jhazmat.2025.139486,sodium alginate,hydrogel polymer backbone,Used to prepare SGCG hydrogel spheres; provides carboxyl-containing biopolymer network.,sodium alginate,0,
7482,10.1016/j.jhazmat.2025.139486,glutaraldehyde,crosslinker,Combined with sodium alginate and participates in crosslinking with chitosan/gelatin amino groups through Schiff base formation.,glutaraldehyde,0,
7483,10.1016/j.jhazmat.2025.139486,chitosan,hydrogel polymer backbone,Component of SGCG hydrogel; contributes amino groups for metal binding and crosslinking.,chitosan,0,
7484,10.1016/j.jhazmat.2025.139486,gelatin,hydrogel polymer backbone,Component of SGCG hydrogel; contributes amino/amide-containing biomacromolecule network.,gelatin,1,
7485,10.1016/j.jhazmat.2025.139486,Cu2+,adsorbate metal ion and precursor for CuO2 formation,SGCG hydrogel adsorbs Cu2+ through amino and carboxyl groups; Cu2+-loaded hydrogel is converted to SGCG/CuO2.,copper(2+) ion,0,
7486,10.1016/j.jhazmat.2025.139486,CuO2,nanozyme composite filler/active phase,Formed in situ in SGCG/CuO2 hydrogel after H2O2 treatment of SGCG/Cu2+.,copper peroxide,0,
7487,10.1016/j.jhazmat.2025.139486,hydrogen peroxide,oxidant for SGCG/CuO2 synthesis,Used to transform Cu2+-loaded SGCG hydrogel into SGCG/CuO2 composite hydrogel spheres.,hydrogen peroxide,0,
7488,10.1016/j.jhazmat.2025.139486,sodium borohydride,reducing agent,Used after hydrogel sphere formation to convert imine bonds into stable C-N bonds.,sodium borohydride,0,
7489,10.1016/j.jhazmat.2025.139486,"2,4-dichlorophenol",phenolic pollutant substrate,Used as a model phenolic contaminant for SGCG/CuO2 degradation and laccase-like activity assays.,"2,4-dichlorophenol",0,
7490,10.1016/j.jhazmat.2025.139486,"2,4,6-trimethylphenol",phenolic pollutant substrate,Used as a model phenolic contaminant for SGCG/CuO2 degradation.,"2,4,6-trimethylphenol",0,
7491,10.1016/j.jhazmat.2025.139486,"3,5-dimethylphenol",phenolic pollutant substrate,Used as a model phenolic contaminant for SGCG/CuO2 degradation.,"3,5-dimethylphenol",0,
7492,10.1016/j.jhazmat.2025.139486,4-aminoantipyrine,chromogenic assay reagent,"Used with 2,4-dichlorophenol to evaluate laccase-like activity.",4-aminoantipyrine,0,
7493,10.1016/j.jhazmat.2025.139486,"3,3',5,5'-tetramethylbenzidine",chromogenic assay substrate,Used to evaluate peroxidase-like activity of SGCG/CuO2.,"3,3',5,5'-tetramethylbenzidine",0,
7494,10.1016/j.jhazmat.2025.139486,MES,buffer,Used in laccase-like activity assay at pH 6.5.,2-morpholinoethanesulfonic acid,0,
7495,10.1016/j.jhazmat.2025.139486,sodium acetate,buffer component,Used in peroxidase-like activity assay buffer.,sodium acetate,0,
7496,10.1016/j.jhazmat.2025.139486,acetic acid,buffer component,Used in sodium acetate-acetic acid buffer for peroxidase-like activity assay.,acetic acid,0,
7497,10.1016/j.ijbiomac.2024.131168,lignin nanoparticles,adsorbent component,LNPs were combined with lignin-containing cellulose nanofibrils to prepare cryogels for pharmaceutical pollutant adsorption.,,1,
7498,10.1016/j.ijbiomac.2024.131168,lignin-containing cellulose nanofibrils,cryogel backbone,LCNF was used as the nanocellulose substrate in cryogel preparation.,,1,
7499,10.1016/j.ijbiomac.2024.131168,laccase,enzymatic crosslinking agent,Laccase was used to oxidize lignin and improve anchorage of LNPs to LCNF.,,1,
7500,10.1016/j.ijbiomac.2024.131168,sodium fluoride,enzyme deactivation reagent,NaF was added after enzymatic treatment to deactivate laccase.,sodium fluoride,0,
7501,10.1016/j.ijbiomac.2024.131168,TEMPO,nanocellulose oxidation reagent mentioned for LCNF preparation,LCNF was produced via TEMPO-oxidation of lignin-rich pulp.,TEMPO,0,
7502,10.1016/j.jmbbm.2024.106825,polyvinyl alcohol,hydrogel polymer backbone,"PVA, viscosity 54-66 mPa s, alcoholysis degree 98%-99%, purchased from Aladdin; final PVA concentration 15 wt%.",polyvinyl alcohol,0,
7503,10.1016/j.jmbbm.2024.106825,tannic acid,TA additive/crosslinking interaction group/protein affinity group,"TA, molecular weight 1701.2, analytically pure; added at 0.2, 0.5, 1, 2, and 3 wt%; forms hydrogen bonds with PVA and interacts with BSA.",tannic acid,0,
7504,10.1016/j.jmbbm.2024.106825,phosphate buffer saline,buffer and comparison lubricant medium,Hydrogels swollen in PBS before tests; adsorption rinsing used PBS; tribology compared PBS and BSA in PBS.,phosphate buffered saline,1,
7505,10.1016/j.jmbbm.2024.106825,sodium dodecyl sulfate,protein desorption reagent,"After BSA adsorption, samples were subjected to sodium dodecyl sulfate shaking for desorption for 4 h.",sodium dodecyl sulfate,0,
7506,10.1016/j.jmbbm.2024.106825,bicinchoninic acid assay kit,protein quantification reagent,BSA adsorption was detected by BCA kit; desorption solution was mixed with BCA working solution and absorbance at 562 nm was measured.,bicinchoninic acid,1,
7507,10.1016/j.jmbbm.2024.106825,Al2O3,tribology counter-face material,Hydrogel samples were tested against an Al2O3 ball; BSA-containing deposits were detected on Al2O3 counter-faces after sliding.,aluminum oxide,0,
7508,10.1021/la101542m,CBMA-1 C2 SA,monomer; antimicrobial salicylate carboxybetaine ester precursor,Used to prepare pCBMA-1 C2 SA hydrogel.,"N,N-dimethyl-N-(ethylcarbonylmethyl)-N-[2-(methacryloyloxy)ethyl]ammonium salicylate",1,
7509,10.1021/la101542m,CBMA-2,zwitterionic monomer,Used to prepare pCBMA-2 hydrogel comparator.,"2-carboxy-N,N-dimethyl-N-(2-methacryloyloxyethyl)ethanaminium inner salt",1,
7510,10.1021/la101542m,TEGDMA,crosslinker,33 uL of TEGDMA was used in hydrogel preparation.,tetraethylene glycol dimethacrylate,0,
7511,10.1021/la101542m,APS,initiator,8 uL of 40% ammonium persulfate was used in hydrogel preparation.,ammonium persulfate,0,
7512,10.1021/la101542m,sodium metabisulfite,redox initiator component,8 uL of 15% sodium metabisulfite was used in hydrogel preparation.,sodium metabisulfite,0,
7513,10.1021/la101542m,salicylate,anionic counterion; antimicrobial agent,Incorporated into pCBMA-1 C2 SA hydrogel as an anionic counterion and released upon hydrolysis/anion exchange.,salicylate,0,
7514,10.1021/la101542m,CAPS,hydrolysis buffer,pCBMA hydrogels were incubated in 10 mM CAPS buffer at pH 10.0 and 37 C.,N-cyclohexyl-3-aminopropanesulfonic acid,0,
7515,10.1021/la101542m,PBS,buffer,Hydrogels were transferred to PBS and equilibrated in PBS pH 7.4 before adsorption assay.,phosphate buffered saline,0,
7516,10.1021/la101542m,o-phenylenediamine,ELISA substrate,800 uL of a 1 mg/mL solution was added for colorimetric ELISA readout.,o-phenylenediamine,0,
7517,10.1021/la101542m,hydrogen peroxide,ELISA reagent,0.03% hydrogen peroxide was included in citrate phosphate buffer for ELISA.,hydrogen peroxide,0,
7518,10.1002/app.39816,N-isopropylacrylamide,monomer,Used to synthesize PNIPAM-containing hydrogels.,N-isopropylacrylamide,0,
7519,10.1002/app.39816,sulfobetaine methacrylate,zwitterionic monomer,Used to introduce PSBMA graft chains into RG and as comonomer in CG.,sulfobetaine methacrylate,0,
7520,10.1002/app.39816,"N,N'-methylene bisacrylamide",crosslinker,Used as crosslinker in hydrogel synthesis.,"N,N'-methylene bisacrylamide",0,
7521,10.1002/app.39816,ammonium persulfate,initiator,Used to initiate polymerization.,ammonium persulfate,0,
7522,10.1002/app.39816,2-(2-carboxyethylsulfanylthiocarbonyl sulfanyl) propionic acid,RAFT chain-transfer agent,Water-soluble TTC used to synthesize PSBMA precursor chains.,2-(2-carboxyethylsulfanylthiocarbonyl sulfanyl) propionic acid,1,
7523,10.1002/app.39816,Coomassie Brilliant Blue G-250,protein assay dye,Coloring agent used in Bio-Rad protein assay for BSA quantification.,Coomassie Brilliant Blue G-250,0,
7524,10.1002/app.39816,phosphate-buffered saline,buffer,Used to prepare BSA solutions and pre-soak hydrogels.,phosphate buffered saline,0,
7525,10.1002/app.39816,tetracycline hydrochloride,model drug,"Used for drug-release studies, not protein adsorption.",tetracycline hydrochloride,0,
7526,10.1002/app.25500,2-hydroxyethyl methacrylate,hydrogel monomer,HEMA was polymerized to prepare PHEMA and SPEG-modified PHEMA hydrogels.,2-hydroxyethyl methacrylate,0,
7527,10.1002/app.25500,poly(ethylene glycol) methyl ether methacrylate,PEG precursor/macromer source,"MA-PEG-OMe, Mw = 1100, was listed among chemicals.",poly(ethylene glycol) methyl ether methacrylate,1,
7528,10.1002/app.25500,MA-PEG-SO3H,sulfonated PEG methacryloyl macromer,"Predetermined amounts of MA-PEG-SO3H, 5, 10, and 15 wt % of HEMA, were used to prepare modified PHEMA hydrogels.",methacryloyl poly(ethylene glycol) sulfonic acid,1,
7529,10.1002/app.25500,ammonium peroxodisulfate,radical initiator,APS solution was added and the mixture reacted at 45°C for 20 h.,ammonium persulfate,0,
7530,10.1002/app.25500,"1,3-propane sultone",sulfonation reagent,PST was reacted with PEG-diamine to obtain zwitterionic amino-PEG sulfonate.,"1,3-propane sultone",0,
7531,10.1002/app.25500,methacrylic anhydride,methacryloylation reagent,PEG-AS was reacted with methacrylic anhydride to yield MA-PEG-SO3H.,methacrylic anhydride,0,
7532,10.1002/app.25500,triethylamine,base/catalyst in macromer synthesis,PEG-AS was reacted with methacrylic anhydride in the presence of triethylamine.,triethylamine,0,
7533,10.1002/app.25500,sodium dodecyl sulfate,protein extraction/desorption reagent,Adsorbed fibrinogen was extracted with 2 mL of 1% w/v SDS before BCA assay.,sodium dodecyl sulfate,0,
7534,10.1021/la048651m,monoamine-terminated PEG 5000,hydrogel precursor,Used to create amine-functional nano- and micro-sized PEG hydrogels by focused electron-beam cross-linking.,monoamine terminated polyethylene glycol 5000,1,
7535,10.1021/la048651m,hydroxy-terminated PEG 6800,control hydrogel precursor,Used as PEG 6800 control lacking amine groups.,hydroxy terminated polyethylene glycol 6800,1,
7536,10.1021/la048651m,1-ethyl-3-(3-dimethylaminopropyl)carbodiimide hydrochloride,coupling reagent,Used with BSA to covalently bind BSA to PEG-NH2 hydrogel amines.,1-ethyl-3-(3-dimethylaminopropyl)carbodiimide hydrochloride,0,
7537,10.1021/la048651m,EDAC,coupling reagent abbreviation,Freshly prepared EDAC was included for BSA covalent immobilization; no-EDAC pad was the physisorption control.,EDC hydrochloride carbodiimide,1,
7538,10.1021/la048651m,sulfo-SANPAH,photoactivatable heterobifunctional crosslinker,Linked to bound BSA amines through sulfo-NHS ester and used to bind spotted laminin or fibronectin through UV-activated nitrophenyl azide.,sulfo-SANPAH,1,
7539,10.1021/la048651m,fluorescein isothiocyanate,fluorescent amine assay reagent,Reacted with amines to form thiourea bonds and quantify amine functionality or BSA amplification.,fluorescein isothiocyanate,0,
7540,10.1021/la048651m,FITC,fluorescent label abbreviation,Used for amine assay and as secondary antibody fluorophore.,fluorescein isothiocyanate,1,
7541,10.1021/la048651m,Texas Red,fluorescent label,Used as TR-tagged secondary antibody fluorophore for fibronectin immunofluorescence.,Texas Red,1,
7542,10.1021/la048651m,n-(triethoxysilylpropyl)-o-poly(ethylene oxide) urethane,silicon wafer pretreatment reagent,Silicon wafers were pretreated by immersion before spin casting PEG films.,n-(triethoxysilylpropyl)-o-poly(ethylene oxide) urethane,1,
7543,10.1021/la048651m,tetrahydrofuran,casting solvent and rinse solvent,1 wt% PEG solutions in THF were spin cast; samples were rinsed in THF after irradiation.,tetrahydrofuran,0,
7544,10.1021/la048651m,sodium carbonate buffer,FITC assay buffer,FITC solution was 0.5 mg in 1 mL sodium carbonate buffer.,sodium carbonate,0,
7545,10.1021/la048651m,phosphate-buffered saline,wash buffer and spotting control,Pads were washed with 0.1 M PBS; PBS was spotted on control pads A1 and B1.,phosphate buffered saline,1,
7546,10.1021/la048651m,sodium chloride,high-salt wash,1 M NaCl buffer was used to remove physisorbed BSA.,sodium chloride,0,
7547,10.1021/bm700854j,hyaluronic acid,anionic polymer backbone; microgel template; LBL shell component,HA sodium salt MW 17 and 64 kDa; thiolated HA used for disulfide-cross-linked microgel cores; HA used in HA/PLL shell.,hyaluronic acid,0,
7548,10.1021/bm700854j,poly-l-lysine hydrobromide,cationic polypeptide shell component,PLL MW 39 kDa; FITC-labeled PLL used for LBL polyelectrolyte multilayers.,poly-L-lysine,0,
7549,10.1021/bm700854j,EDC,carbodiimide crosslinker,5% (w/v) EDC solution used for 6 h to cross-link HA/PLL capsule walls through amide bonds.,1-ethyl-3-(3-dimethylaminopropyl)carbodiimide hydrochloride,0,
7550,10.1021/bm700854j,dithiothreitol,reducing agent for HA core removal,100 mM DTT at pH 7.0 used to cleave disulfide linkages and remove HA microgel cores.,dithiothreitol,0,
7551,10.1021/bm700854j,cystamine,thiol/disulfide modification reagent for HA,"HA reacted with cystamine in the presence of EDC, then treated with DTT to prepare thiolated HA.",cystamine,0,
7552,10.1021/bm700854j,hydrogen peroxide,oxidant for disulfide self-cross-linking,200 µL of 5% H2O2 added to hexane phase to initiate oxidative self-cross-linking of thiolated HA.,hydrogen peroxide,0,
7553,10.1021/bm700854j,hyaluronidase,enzyme stimulus for HA degradation and protein release,10 or 50 U/mL hyaluronidase added to pH 7.0 buffer to accelerate FITC-BSA release.,hyaluronidase,1,
7554,10.1021/bm700854j,FITC,fluorescent label,FITC-BSA and FITC-labeled PLL used for fluorescence measurements and confocal microscopy.,fluorescein isothiocyanate,0,
7555,10.1021/bm700854j,sodium chloride,salt in LBL adsorption solution,HA and PLL solutions for LBL deposition contained 0.15 M NaCl.,sodium chloride,0,
7556,10.1021/bm700854j,hexane,continuous oil phase for inverse suspension,Thiolated HA aqueous solution was dispersed in 100 mL hexane under stirring.,hexane,0,
7557,10.1021/acssuschemeng.6b01674,cellulose nanocrystals,hydrogel composite component,CNCs were incorporated into alginate hydrogel beads and contributed to heavy metal ion adsorption.,cellulose,1,
7558,10.1021/acssuschemeng.6b01674,sodium alginate,hydrogel polymer backbone,ALG formed hydrogel beads by ionotropic gelation with Ca2+ ions.,sodium alginate,0,
7559,10.1021/acssuschemeng.6b01674,calcium chloride,ionic crosslinker,CaCl2 supplied Ca2+ ions for cross-linking alginate chains and forming hydrogel beads.,calcium chloride,0,
7560,10.1021/acssuschemeng.6b01674,tetrachloroauric acid trihydrate,gold precursor,HAuCl4.3H2O was used to synthesize Au@BSA nanoclusters.,tetrachloroauric acid trihydrate,0,
7561,10.1021/acssuschemeng.6b01674,sodium hydroxide,pH adjustment reagent,NaOH adjusted reaction pH to about 12 for in situ reduction of Au ions encapsulated in BSA.,sodium hydroxide,0,
7562,10.1021/acssuschemeng.6b01674,Au@BSA nanoclusters,fluorescent sensing and affinity component,BSA-protected gold nanoclusters were loaded into CNC-ALG hydrogel beads to sense Hg2+ by fluorescence quenching.,gold,1,
7563,10.1021/acssuschemeng.6b01674,mercury acetate,Hg2+ source,Divalent acetate of mercury was used in heavy metal ion sensing and adsorption experiments.,mercury acetate,0,
7564,10.1021/acssuschemeng.6b01674,copper acetate,Cu2+ source,Cu2+ was tested because it caused slight fluorescence quenching in single bead sensing experiments.,copper acetate,0,
7565,10.1021/ja901600e,methacryloylaminobenzamidine,polymerizable anchoring monomer and benzamidine affinity ligand,Used as anchoring monomer 1 to confine polymer growth near the trypsin substrate recognition site.,methacryloylaminobenzamidine,1,
7566,10.1021/ja901600e,benzamidine,trypsin ligand/inhibitor motif,Used as ligand and strong anchoring point concept for MIP synthesis.,benzamidine,0,
7567,10.1021/ja901600e,4-aminobenzamidine,benzamidine derivative and inhibitor comparator,Coupled to methacrylic acid to make anchoring monomer; free compound had Ki of 18.4 +/- 7.2 uM or 18.9 uM in later comparison.,4-aminobenzamidine,0,
7568,10.1021/ja901600e,methacrylic acid,precursor for polymerizable anchoring monomer,4-aminobenzamidine was coupled to methacrylic acid.,methacrylic acid,0,
7569,10.1021/ja901600e,hydroxyethyl methacrylate,neutral functional monomer,One of the best monomers for imprinting factor; also used in 650 nm microgel.,2-hydroxyethyl methacrylate,0,
7570,10.1021/ja901600e,methacrylamide,neutral functional monomer,"Used in selected recipe with ethylene bisacrylamide, 60% cross-linking, 5% total monomer concentration.",methacrylamide,0,
7571,10.1021/ja901600e,ethylene bisacrylamide,cross-linker,Used as cross-linker for trypsin-imprinted polymer particles and selected recipe.,"N,N'-ethylenebisacrylamide",1,
7572,10.1021/ja901600e,dihydroxyethylene bisacrylamide,cross-linker,"Produced the smallest particles, mostly below 500 nm.",dihydroxyethylene bisacrylamide,1,
7573,10.1021/ja901600e,phenylmethylsulfonyl-fluoride,trypsin active-site inhibitor/control reagent,Used to irreversibly inhibit trypsin; slight imprinting effect was still obtained.,phenylmethylsulfonyl fluoride,0,
7574,10.1021/ja901600e,urea,template removal reagent,2 or 10 M urea was tested for trypsin removal from MIP.,urea,0,
7575,10.1021/ja901600e,sodium dodecyl sulfate,template removal reagent,5% SDS in 10% acetic acid was tested for trypsin removal.,sodium dodecyl sulfate,0,
7576,10.1021/ja901600e,acetic acid,template removal reagent component,10% acetic acid was used with 5% SDS for template removal testing.,acetic acid,0,
7577,10.1021/ja901600e,N-p-tosyl-L-arginine methyl ester,trypsin substrate for pH-stat activity measurement,Used as substrate to detect enzyme activity in MIP microgels.,N-p-tosyl-L-arginine methyl ester,1,
7578,10.1021/acsnano.1c00353,"tris(2,2'-bipyridyl)dichlororuthenium(II) hexahydrate",photochemical cross-linking reagent,Used with sodium persulfate for photochemical cross-linking of BSA or MBP hydrogels; final concentration reported as 100 uM Ru(BiPy)3.,"tris(2,2'-bipyridyl)dichlororuthenium(II) hexahydrate",1,
7579,10.1021/acsnano.1c00353,sodium persulfate,photochemical cross-linking reagent or oxidant,Mixed with protein stock for hydrogel preparation; final concentrations reported as 50 mM for BSA hydrogels and 30 mM for MBP hydrogels.,sodium persulfate,0,
7580,10.1021/acsnano.1c00353,"1,4-dithiothreitol",reducing agent,"Used to remove or reduce BSA intramolecular disulphide bonds, creating force-labile unstapled BSA; BSA samples contained either 0 mM or 3 mM DTT.","1,4-dithiothreitol",0,
7581,10.1021/acsnano.1c00353,dityrosine cross-links,hydrogel network cross-link,Intermolecular dityrosine cross-links connect proteins in the photochemically cross-linked protein hydrogel network.,dityrosine,1,
7582,10.1021/acsnano.1c00353,sodium phosphate dibasic,buffer component,Listed in Materials as obtained from Sigma-Aldrich.,sodium phosphate dibasic,0,
7583,10.1021/acsnano.1c00353,sodium phosphate monobasic,buffer component,Listed in Materials as obtained from Sigma-Aldrich.,sodium phosphate monobasic,0,
7584,10.1021/acsnano.1c00353,d-(+)maltose monohydrate,small molecule ligand or reagent,Listed in Materials as obtained from Sigma-Aldrich.,d-(+)maltose monohydrate,1,
7585,10.1016/j.colsurfa.2024.134224,acrylamide,monomer,"Used in synthesis solution; Aam, C3H5NO, CAS 79-06-1.",acrylamide,0,
7586,10.1016/j.colsurfa.2024.134224,bis-acrylamide,crosslinker/monomer,"Used in synthesis solution; BAam, C7H10N2O2, CAS 110-26-9.","N,N'-methylenebisacrylamide",1,
7587,10.1016/j.colsurfa.2024.134224,allyl-glycidil-ether,functional monomer/spacer precursor,"Used in synthesis solution; AGE, C6H10O2, CAS 106-92-3.",allyl glycidyl ether,1,
7588,10.1016/j.colsurfa.2024.134224,ammonium persulfate,polymerization initiator,"Used in synthesis solution; APS, (NH4)2S2O8, CAS 7727-54-0.",ammonium persulfate,0,
7589,10.1016/j.colsurfa.2024.134224,"N,N,N′,N′-tetramethylenediamine",polymerization accelerator,"Used in synthesis solution; TEMED, C6H16N2, CAS 110-18-9.","N,N,N',N'-tetramethylethylenediamine",1,
7590,10.1016/j.colsurfa.2024.134224,monosodium glutamate,cation-exchange ligand/binding agent,Used as binding agent at 10 mg.mL-1 for 12 h at room temperature; immobilized on cryogel surface.,monosodium glutamate monohydrate,0,
7591,10.1016/j.colsurfa.2024.134224,glutaraldehyde,functionalization crosslinking reagent,Functionalization of cryogels was performed according to the glutaraldehyde method.,glutaraldehyde,0,
7592,10.1016/j.colsurfa.2024.134224,sodium chloride,eluent/desorption salt,1 mol.L-1 NaCl in PBS was used to elute adsorbed substances.,sodium chloride,0,
7593,10.1016/j.colsurfa.2024.134224,phosphate buffer / PBS,adsorption and elution buffer,"Lysozyme adsorption and purification used PBS at pH 7.2, commonly 0.02 mol.L-1 in adsorption/elution steps.",phosphate buffer saline,1,
7594,10.1016/j.colsurfa.2024.134224,hydrochloric acid,column equilibration reagent,Four column volumes of HCl 0.1 mol.L-1 were percolated for equilibration.,hydrochloric acid,0,
7595,10.1016/j.colsurfa.2024.134224,potassium sulfate,humidity control reagent for porosity characterization,Saturated K2SO4 solution used to control relative humidity around 98% for porosity determination.,potassium sulfate,0,
7596,10.1016/j.colsurfa.2024.134224,Micrococcus lysodeikticus suspension,enzyme activity assay substrate,Used as 0.15% w.v-1 suspension for lysozyme activity assay.,Micrococcus lysodeikticus,1,
7597,10.1016/j.colsurfa.2024.134224,bovine serum albumin,protein assay standard,BSA curve 0.1-1 mg.mL-1 was constructed to determine protein content after dialysis.,bovine serum albumin,1,
7598,10.1021/acscentsci.2c01245,N-isopropylacrylamide,monomer/polymer backbone precursor,PNIPAm is the thermoresponsive hydrogel backbone used for L-PNIPAm and LSAG.,N-isopropylacrylamide,0,
7599,10.1021/acscentsci.2c01245,poly(N-isopropylacrylamide),hydrogel backbone,PNIPAm provides LCST-driven swelling and water release behavior.,poly(N-isopropylacrylamide),0,
7600,10.1021/acscentsci.2c01245,polydopamine,functional coating/adsorbent,PDA was incorporated into LSAG and attributed to dye and heavy-metal contaminant adsorption through amine and catechol groups.,polydopamine,0,
7601,10.1021/acscentsci.2c01245,poly(sulfobetaine methacrylate),zwitterionic antifouling component,PSBMA was incorporated into LSAG to provide hydration-layer-mediated antifouling and oil repellency.,poly(sulfobetaine methacrylate),0,
7602,10.1021/acscentsci.2c01245,ethylene glycol,polymerization solvent/poor solvent additive,EG-water mixtures produced the loofah-like open-pore PNIPAm structure.,ethylene glycol,0,
7603,10.1021/acscentsci.2c01245,Rhodamine 6G,model organic dye contaminant,LSAG removed approximately 94% R6G after one treatment cycle.,Rhodamine 6G,0,
7604,10.1021/acscentsci.2c01245,methyl blue,model organic dye contaminant,LSAG removed approximately 96% MB after one treatment cycle.,methyl blue,1,
7605,10.1021/acscentsci.2c01245,crystal violet,model organic dye contaminant,LSAG removed approximately 97.0% CV after one treatment cycle and retained removal efficiency after 10 adsorption-desorption cycles.,crystal violet,0,
7606,10.1021/acscentsci.2c01245,methyl orange,model organic dye contaminant,LSAG removed approximately 84% MO after one treatment cycle.,methyl orange,0,
7607,10.1021/acscentsci.2c01245,Cr(VI),heavy metal contaminant,"After two-cycle treatment, purified water contained less than 0.07 ppm Cr(VI).",hexavalent chromium,0,
7608,10.1021/acscentsci.2c01245,polystyrene nanoparticles,model microplastic contaminant,"Polystyrene nanoparticles, 0.1% and approximately 3.2 micrometers, were used to test microplastic filtration.",polystyrene,0,
7609,10.1021/acscentsci.2c01245,silica particles,model particulate contaminant,"Irregular silica particles, 1% and approximately 50 micrometers, were used as model microplastic-contaminated water.",silica,0,
7610,10.1002/adhm.202201378,polyethylene glycol,hydrogel polymer precursor/backbone,"Dried PEG, MW 10 kDa, was used in PU-PEG hydrogel synthesis.",polyethylene glycol,0,
7611,10.1002/adhm.202201378,hexamethylene diisocyanate,diisocyanate monomer,HMI was added to PEG/TME/catalyst mixture for PU-PEG hydrogel synthesis.,hexamethylene diisocyanate,0,
7612,10.1002/adhm.202201378,"1,1,1-tris(hydroxymethyl)ethane",crosslinker,TME crosslinker was used in the PU-PEG synthesis.,"1,1,1-tris(hydroxymethyl)ethane",0,
7613,10.1002/adhm.202201378,"1,4-diazabicyclo[2.2.2]octane",catalyst,DABCO was used as a less toxic catalyst for PU-PEG synthesis.,"1,4-diazabicyclo[2.2.2]octane",0,
7614,10.1002/adhm.202201378,di-n-butyltin dilaurate,alternative catalyst/comparator in synthesis,DBTDL-catalyzed gels were compared for cytotoxicity and residual tin.,dibutyltin dilaurate,0,
7615,10.1002/adhm.202201378,dimethyl sulfoxide,synthesis solvent,DMSO was used as a less toxic solvent for PU-PEG hydrogel synthesis.,dimethyl sulfoxide,0,
7616,10.1002/adhm.202201378,dimethylformamide,alternative synthesis solvent,DMF was described as a common but more toxic polyurethane synthesis solvent.,"N,N-dimethylformamide",0,
7617,10.1002/adhm.202201378,tetrahydrofuran,washing solvent and attempted synthesis solvent,Gels were washed with THF; attempts to prepare gels in THF were unsuccessful.,tetrahydrofuran,0,
7618,10.1002/adhm.202201378,acetonitrile,alternative synthesis solvent,Synthesis was compatible with acetonitrile.,acetonitrile,0,
7619,10.1002/adhm.202201378,poly(dimethylsiloxane),non-hydrogel comparator material,PDMS was mechanically matched to 23% w/v PU-PEG and included as a model common coating or implant material in nonfouling experiments.,polydimethylsiloxane,0,
7620,10.1002/anie.201404881,N-isopropylacrylamide,main thermoresponsive monomer,All NP hydrogels were synthesized by pseudo-precipitation polymerization of N-isopropylacrylamide with comonomers.,N-isopropylacrylamide,0,
7621,10.1002/anie.201404881,N-tert-butylacrylamide,hydrophobic comonomer,The feed ratio of hydrophobic N-tert-butylacrylamide comonomer was varied to tune LCST and protein affinity.,N-tert-butylacrylamide,0,
7622,10.1002/anie.201404881,acrylic acid,negatively charged comonomer,Acrylic acid was incorporated at a feed ratio of 5 mol % to enhance protein affinity in the collapsed state.,acrylic acid,0,
7623,10.1002/anie.201404881,"N,N'-methylenebisacrylamide",crosslinker,"Weak crosslinking by 2 mol % N,N'-methylenebisacrylamide was employed.","N,N'-methylenebisacrylamide",0,
7624,10.1002/anie.201404881,sodium phosphate buffer,buffer,35 mM sodium phosphate buffer at pH 7.3 was used for DLS and LCST/binding experiments.,sodium phosphate,1,
7625,10.1002/app.40323,agarose,hydrogel matrix/polymer backbone,Near-neutral gelling agent used to prepare protein-imprinted AGMs.,agarose,0,
7626,10.1002/app.40323,hydrogen peroxide,oxidant for agarose degradation,Used at final concentration 0.75% v/v for oxidative degradation of agarose.,hydrogen peroxide,0,
7627,10.1002/app.40323,chlorosulfonic acid,sulfation reagent,Mixed with pyridine to form sulfation agent for sulfated agarose.,chlorosulfonic acid,0,
7628,10.1002/app.40323,pyridine,sulfation reagent component,Used with chlorosulfonic acid in ice-salt bath to form sulfation agent.,pyridine,0,
7629,10.1002/app.40323,formamide,solvent,Agarose was dissolved in anhydrous formamide for sulfation.,formamide,0,
7630,10.1002/app.40323,sodium hydroxide,neutralization reagent,Used to adjust pH of sulfation mixture to neutral.,sodium hydroxide,0,
7631,10.1002/app.40323,ethanol,precipitation and washing/dipping solvent,Used to precipitate sulfated product and to treat oxidatively degraded agarose sponge.,ethanol,0,
7632,10.1002/app.40323,acetic acid,washing/desorption solution component,10% v/v acetic acid solution used with SDS to remove nonspecifically adsorbed protein and proteinase.,acetic acid,0,
7633,10.1002/app.40323,sodium dodecyl sulfonate,detergent/washing reagent,Article calls it SDS and describes 10% w/v sodium dodecyl sulfonate in acetic acid washing solution.,sodium dodecyl sulfonate,1,
7634,10.1002/app.40323,phosphate buffer solution,buffer and ionic strength variable,PBS at 0.002 mol/L and 0.02 mol/L used in preparation; 0.002 mol/L PBS affected recognition.,phosphate buffer,1,
7635,10.1002/app.40323,sulfate group,agarose functional substituent,Trace sulfate esters detected in commercial agaroses; sulfated agarose AGM-12 had increased sulfate groups.,sulfate,0,
7636,10.1002/app.40323,methoxy group,hydrophobic alkoxy substituent,Discussed as an alkoxy group in AGM-19 affecting BSA and Hb adsorption.,methoxy,1,
7637,10.1002/app.40323,ethoxy group,hydrophobic alkoxy substituent,Discussed with methoxy groups in AGM-19 as affecting adsorption and selectivity.,ethoxy,1,
7638,10.1002/app.40323,aldehyde group,oxidized agarose functional group,Agarose glycosidic bridges could be oxidized to aldehyde groups during degradation.,aldehyde,1,
7639,10.1002/app.40323,pyruvic acid group,agarose substituent/negative charge source,Mentioned as a possible natural substituent and oxidized group affecting hydrophilicity/charge.,pyruvic acid,1,
7640,10.1002/app.40323,carboxyl group,hydrophilic substituted group,Conclusion lists carboxyl groups as hydrophilic groups that weaken recognition.,carboxyl group,1,
7641,10.1002/app.40323,sodium nitrate,viscometry solvent,1 mol/L NaNO3 aqueous solution used for molecular weight determination.,sodium nitrate,0,
7642,10.1002/app.40323,Coomassie brilliant blue G250,Bradford detection reagent,Used to detect protein in solution at 595 nm.,Coomassie Brilliant Blue G-250,0,
7643,10.1016/j.cej.2026.177225,[2-(Methacryloyloxy) ethyl]dimethyl-(3-sulfopropyl) ammonium hydroxide,monomer,Used to prepare pSBMA/SA hydrogel.,[2-(Methacryloyloxy) ethyl]dimethyl-(3-sulfopropyl) ammonium hydroxide,1,
7644,10.1016/j.cej.2026.177225,SBMA,monomer,SBMA 3 mol L^-1 used in SSA hydrogel preparation.,sulfobetaine methacrylate,1,
7645,10.1016/j.cej.2026.177225,sodium alginate,polymer backbone,SA added at 40 mg L^-1 for SSA hydrogel preparation.,sodium alginate,0,
7646,10.1016/j.cej.2026.177225,MBAA,crosslinker,Chemical crosslinking occurred between pSBMA chains and MBAA.,"N,N'-methylenebisacrylamide",1,
7647,10.1016/j.cej.2026.177225,I2959,photoinitiator,Used at 0.04% mol L^-1 in SSA hydrogel preparation.,Irgacure 2959,1,
7648,10.1016/j.cej.2026.177225,copper acetate monohydrate,metal ion source,SSA hydrogel immersed in Cu(OAc)2·H2O solution to load Cu2+.,copper acetate monohydrate,0,
7649,10.1016/j.cej.2026.177225,Cu2+,metal ion bridge and biocide,Coordinates with alginate and forms Cu(II)-MOF; released for antifouling.,copper(2+) ion,0,
7650,10.1016/j.cej.2026.177225,"1,3,5-benzenetricarboxylic acid",MOF ligand,H3BTC used to synthesize Cu(II)-MOF by impregnation.,"1,3,5-benzenetricarboxylic acid",0,
7651,10.1016/j.cej.2026.177225,H3BTC,MOF ligand,SSACu coating immersed in 0.1 mol L^-1 H3BTC solution to form SSACu-MOF.,trimesic acid,1,
7652,10.1016/j.cej.2026.177225,HKUST-1,MOF filler or composite phase,Cu(II)-MOF crystalline phase formed in SSACu-MOF coating.,HKUST-1,1,
7653,10.1016/j.cej.2026.177225,phosphate-buffered saline,buffer material,Listed in materials.,phosphate buffered saline,0,
7654,10.1016/j.cej.2026.177225,Tris-HCl,buffer material,"Tris-HCl, 1 M, pH 8.5 listed in materials.",Tris hydrochloride,1,
7655,10.1016/j.cej.2026.177225,sodium dodecyl sulfate,material,Listed in materials.,sodium dodecyl sulfate,0,
7656,10.1002/adhm.202300695,star-PEG acrylate,polymer backbone and crosslinking macromer,Dispersed aqueous phase contained star-PEG acrylate polymers; selected continuation composition was 10 wt% 4-arm sPEG-Ac 10 kDa.,polyethylene glycol acrylate,1,
7657,10.1002/adhm.202300695,glycidyl methacrylate,functional comonomer bearing glycidyl groups,"GMA was added at 0.5, 1, 4, or 10 equivalents per sPEG-Ac and used to couple antibodies via amine-glycidyl reaction.",glycidyl methacrylate,0,
7658,10.1002/adhm.202300695,Irgacure 2959,photoinitiator,Used at 0.6 wt% for UV-induced free radical polymerization of microfluidic droplets.,2-hydroxy-4'-(2-hydroxyethoxy)-2-methylpropiophenone,0,
7659,10.1002/adhm.202300695,2-hydroxy-4'-(2-hydroxyethoxy)-2-methylpropiophenone,photoinitiator,Listed as HEMP/Irgacure 2959 in the microgel synthesis method.,2-hydroxy-4'-(2-hydroxyethoxy)-2-methylpropiophenone,0,
7660,10.1002/adhm.202300695,2-aminoethanol,glycidyl quenching agent,Remaining glycidyl groups were quenched by reaction with 2-aminoethanol for 2 h at room temperature.,ethanolamine,0,
7661,10.1002/adhm.202300695,Alexa Fluor 488,fluorescent label on TNFα; FRET donor,Alexa488 labeled TNFα was used as donor in CLSM and FLIM-FRET experiments.,Alexa Fluor 488,1,
7662,10.1002/adhm.202300695,Alexa Fluor 546,fluorescent label on TNFα antibody; FRET acceptor,Alexa546 labeled TNFα antibody was used as acceptor in CLSM and FLIM-FRET experiments.,Alexa Fluor 546,1,
7663,10.1002/adhm.202300695,Novec HFE 7500,continuous oil phase,Used as continuous oil phase for microgel synthesis.,Novec HFE 7500,1,
7664,10.1002/adhm.202300695,Krytox 157 FSH surfactant,droplet stabilizing surfactant,Used at 1.5 vol% in Novec HFE 7500 during microgel synthesis.,Krytox 157 FSH,1,
