Repository: sunyrain/PHA

# PHA Protein-Hydrogel Adsorption Dataset

Generated: 2026-07-05T11:36:45

## Scope

This curated package organizes literature-derived protein-hydrogel adsorption, binding, immobilization, antifouling, and related biointerface records extracted from the local PHA corpus.

The primary unit is one record:

`paper + hydrogel/sample + protein/mixture + experimental condition + measured outcome`

## Contents

- `data/sources.csv`: article-level metadata, extraction status, and curation decision.
- `data/records_flat.csv`: flattened record-level table with provenance, hydrogel, protein, condition, outcome, mechanism, and quality fields.

File: data/curated/pha_scientific_dataset_20260705/data/special_fields.csv (part 40 of 55)
id,doi,field_name,field_value_json,why_special,evidence_text,suggested_table
3818,10.1002/app.25580,adsorption_denominator,"""weight of swollen gel""","The reported unit is mg g^-1, and the method defines W as weight of swollen gel, which affects normalization interpretation.",The adsorbed amount of BSA was calculated by the following mass balance equation... W being the weight of the swollen gel.,outcome
3819,10.1002/app.25580,duplicate_compositions,"""Table IV rows 3, 6, 7, and 10 list AM 24.7 mM, HEMA 28.1 mM, gelatin 0.5 g, EGDMA 0.26 mM with BSA around 1.49 mg g^-1.""",Repeated compositions may represent replicated or duplicated entries but are not explained in the context.,Table IV contains multiple rows with the same composition and BSA adsorbed values of 1.49 or 1.491 mg g^-1.,quality
3820,10.1002/app.25580,blood_compatibility_comparators,"""glass: 22.8 mg clot; polybag: 19.0 mg clot""",Comparator surfaces are reported for thrombus formation but not protein adsorption.,Table IV rows 13 and 14 list glass and polybag with clot weights 22.8 and 19.0 mg and no BSA adsorption values.,mechanism
3821,10.1021/acsami.2c17272,self_defensive_antifouling_design,"""Hydrogel coating combines zwitterionic antifouling, hyaluronidase-responsive self-cleaning, and pH-responsive gentamicin release.""",The protein adsorption measurement is part of a broader bacteria-responsive coating design rather than a protein capture hydrogel.,The three actions work synergistically to achieve the self-defensive ability of the zwitterionic hydrogel coatings.,mechanism_or_design_notes
3822,10.1021/acsami.2c17272,contact_angle_shift,"""PDMS water contact angle changed from 115.7 degrees to 15.3 degrees after hydrogel coating.""",Used by authors to support the antifouling mechanism through increased hydrophilicity.,"the water contact angle of PDMS decreased to 15.3° from 115.7° after coating, dramatically enhancing the hydrophilicity of PDMS.",hydrogel_properties
3823,10.1002/adhm.202503260,protein_induced_post_assembly_budding,"""BSA induced budding in fully assembled TA-PEO microcapsules rather than during emulsification.""",The protein adsorption event is used to remodel a pre-formed hydrogel membrane surface instead of measuring adsorption capacity.,"The budding we observe is a post-assembly structural reconfiguration of this pre-formed polymeric network, not a transient instability during emulsification.",mechanism_notes
3824,10.1002/adhm.202503260,soft_patch_mechanism,"""BSA creates localized soft patches by hydrogen bonding with TA and weakening TA-PEO interactions.""",This is a paper-specific mechanistic term linking protein adsorption to hydrogel surface roughening.,"Competitive adsorption of BSA at the capsule interface created localized ""soft patches,"" triggering spontaneous budding under osmotic gradients.",mechanism_notes
3825,10.1002/adhm.202503260,qualitative_adsorption_only,"""No BSA adsorption capacity, binding efficiency, or surface loading was reported in the supplied context.""",The paper is relevant to protein-hydrogel adsorption mechanistically but not as a quantitative adsorption dataset.,"FTIR confirmed the presence of BSA on the BMC and stronger H-bonding between BSA and TA, but no adsorbed amount was given.",quality_flags
3826,10.1002/adsr.202400198,antifouling_coating_deposition_time,"""approximately 2 min""",Rapid simultaneous hydrogel formation on multiple microelectrodes is central to the paper and relevant to scalable antifouling coatings.,The non-specific binding challenge is addressed via a rapid formation of a biocompatible antibiofouling coating onto porous gold surfaces on a single chip - simultaneously - in approximately two minutes.,hydrogel_synthesis_conditions
3827,10.1002/adsr.202400198,optimized_bsa_in_coating,"""0.08% heat-treated BSA""",BSA content controlled antifouling performance and the optimal composition was explicitly reported.,The best anti-biofouling property is obtained with the 0.08% BSA co-deposited CS-rGO coating.,composition_optimization
3828,10.1002/adsr.202400198,chip_multiplexing_capacity,"""three sensing electrodes per chip; ≥110 chip copies per 100 mm wafer""",Device architecture affects parallel coating and multiplexed adsorption/fouling tests.,The designed device is a highly compact silicon chip that has three sensing electrodes... We produced ≥110 chip copies per 100 mm diameter silicon substrate.,device_format
3829,10.1002/adsr.202400198,glutaraldehyde_activation_condition,"""1.5% glutaraldehyde overnight at +4 °C""",Selected activation condition for covalent Protein A/G immobilization on hydrogel.,We determined to use 1.5% glutaraldehyde concentration; overnight at +4 °C.,bioconjugation_conditions
3830,10.1002/adsr.202400198,protein_ag_working_condition,"""5 µL of 200 ng mL−1 Protein A/G for 2 h at room temperature""",Defines capture-protein loading condition for universal IgG immobilization.,The sensor surface was coated with 5 µL of 200 ng mL−1 Protein A/G solution ... The chips were incubated for two hours at room temperature.,protein_immobilization_conditions
3831,10.1021/am9005435,macrophage_adhesion_reduction,"""Four-layer microgel films showed over 200-fold reduction in adherent cells compared to TCPS and over 30-fold reduction compared to cleaned glass.""","This is a quantitative biointerface antifouling outcome, but it is cell adhesion rather than protein adsorption.","four-layer microgel films... showed significant blockage of macrophage adhesion, with an over 200-fold and over 30-fold reduction in the number of adherent cells compared to TCPS and cleaned glass, respectively",biointerface_response
3832,10.1021/am9005435,nonfouling_microgel_composition,"""88% NIPAm, 2% PEGDA575, 10% AAc; synthesized at 100 mM total monomer concentration""",Defines the hydrogel chemistry used for the nonfouling cell-adhesion experiment.,"Nonfouling microgels were synthesized using a total monomer concentration of 100 mM with a molar composition of 88% NIPAm, 2% PEGDA575, and 10% AAc.",hydrogel
3833,10.1016/j.biomaterials.2021.120895,engineered_T4M_mutations,"""I3C/C54T/R125C/E128C with C-terminal GGGGRGDSP""",The hydrogel uses a rationally engineered protein as both crosslinker and Zn2+-binding module.,"A new quadruple mutant of T4 lysozyme, T4M (I3C/C54T/R125C/E128C) was designed; the integrin-binding RGD peptide (GGGGRGDSP) was added to the C-terminus.",protein_engineering_features
3834,10.1016/j.biomaterials.2021.120895,T4M_Zn2_dimerization,"""T4M-Zn2+ calculated molecular weight 38.0 kDa versus T4M 19.0 kDa""",Zn2+-induced protein dimerization is central to hydrogel crosslink density but is not protein adsorption.,"The calculated molecular weight is twice of the latter (T4M-Zn2+: 38.0 kDa, T4M: 19.0 kDa), suggesting that T4M undergoes dimerization in the presence of Zn2+.",protein_metal_complex_characterization
3835,10.1016/j.biomaterials.2021.120895,ion_release_profile,"""Mg2+ plateaued at about 50% by the fourth week; Zn2+ cumulative release approximately 60% after 36-40 days""",The article reports quantitative sustained ion release rather than protein adsorption.,Mg2+ release plateaued at about 50% by the fourth week; Zn2+ had cumulative release of approximately 60% after 36-40 days.,ion_release_outcomes
3836,10.1016/j.cclet.2008.12.035,relative_selectivity_alpha_r,7.4,Article reports relative selectivity comparing alpha values for imprinted and non-imprinted polymers.,Relative selectivity (alpha r = alpha i / alpha n) 7.4.,selectivity_summary
3837,10.1016/j.cclet.2008.12.035,temperature_at_maximum_imprinting_factor_C,25,The hydrogel showed maximum imprinting factor at the same temperature used for polymer preparation.,"The imprinting factor reaches the maximum at 25°C, at which the polymer is prepared.",condition_optimization
3838,10.1016/j.cclet.2008.12.035,template_removal_confirmation,"""BSA removal confirmed by UV-vis spectrophotometer and HPLC after NaCl and water washing.""",Template removal verification is important for molecularly imprinted protein hydrogels.,The complete removal of BSA from the imprinted hydrogel was confirmed by a Cary-1E UV-vis spectrophotometer and HPLC method.,mip_preparation_quality
3839,10.1016/j.cclet.2008.12.035,prior_capacity_comparator_mg_per_mg_dry_gel,0.825,Prior BSA-imprinted hydrogel without protein-metal coordinate interaction was used as a literature comparator.,"Comparing with the maximum adsorption capacity of our previously prepared BSA-imprinted hydrogel without using protein-metal ion coordinate interaction, which is 0.825mg/mg dry gel.",literature_comparators
3840,10.1016/j.cej.2026.174308,BSA calibration range,"""0.2-1.0 mg/mL, R2 = 0.99903""",Calibration quality supports quantitative UV-vis adsorption values.,a strong linear correlation (R2 = 0.99903) between BSA concentration and absorbance in the range of 0.2–1.0 mg/mL ensured accurate quantification,assay_validation
3841,10.1016/j.cej.2026.174308,QCM-D confirmation,"""QCM-D dynamically monitored BSA adsorption and rinsing and confirmed low protein adhesion""",Secondary dynamic antifouling assay was reported qualitatively without numeric values.,"QCM-D measurements (Fig. S6) were conducted to dynamically monitor BSA adsorption and rinsing behavior, which further confirmed the low protein adhesion on the hydrogel surface.",orthogonal_assay_evidence
3842,10.1016/j.cej.2026.174308,Bacterial adhesion follow-up,"""CS-pSBMA/pAAc hydrogel dramatically reduced E. coli and S. aureus attachment versus control surface""","Biointerface performance extends beyond protein adsorption, but numeric colony counts are not provided in the context.",the CS-pSBMA/pAAc hydrogel showed dramatically reduced bacterial attachment,biointerface_response
3843,10.1016/j.cej.2026.174308,Field marine immersion,"""After one month in a Swedish harbor, CS-pSBMA/pAAc coating remained intact without noticeable fouling or delamination""","Real-world antifouling exposure supports application relevance, but is qualitative.","After one month of continuous immersion in seawater, the CS-pSBMA/pAAc coating remained intact without noticeable fouling or delamination",field_test
3844,10.1016/j.cej.2026.174308,Hydrogel coating thickness,"""approximately 50 um""",Coating thickness may affect adsorption surface normalization and TENG behavior.,The prepared coatings exhibited a thickness of approximately 50 μm.,material_properties
3845,10.1016/j.cej.2026.174308,Optimized swelling suppression,"""swelling ratio reduced from approximately 219% in CS-free sample to around 70% after glutaraldehyde crosslinking""",Swelling control is part of the hydrogel design and may affect antifouling durability.,"After glutaraldehyde crosslinking, the swelling ratio further decreased to around 70%.",material_properties
3846,10.1021/bp0700399,article_context_limitation,"""metadata_only_no_abstract""","The supplied article context lacks abstract, methods, figures, tables, adsorption measurements, and experimental conditions.",No abstract found,extraction_notes
3847,10.1021/acscentsci.2c00576,production_rate,"""approximately 8 kHz droplet production, enabling 29 million beads per hour""",Hydrogel bead synthesis throughput is unusually high and relevant to scale-up but not an adsorption metric.,"BG-functionalized monodisperse beads of 20 μm diameter were made using droplet-based microfluidics at ∼8 kHz, enabling production of 29 million beads per hour.",hydrogel_synthesis
3848,10.1021/acscentsci.2c00576,ligand_synthesis_yield,""">90% by HPLC""",Small-molecule ligand synthesis yield affects reproducibility of functionalized hydrogel preparation.,"Methacrylate-PEG-benzylguanine/methacrylate-PEG-chloroalkane were prepared in near-quantitative yield (>90%, as measured by HPLC).",material_synthesis
3849,10.1021/acscentsci.2c00576,microfluidic_size_tunability,"""20 μm beads used; other examples cited include 63 μm and 30 μm beads, with nanometer-scale particles possible by alternative technologies""","Particle size tunability affects adsorption capacity, assay handling, and transport.","A variety of sizes can be made through different chip geometries and flow rates; examples cited include 63 μm, 30 μm, and nanometer-scale particles.",hydrogel_format_notes
3850,10.1021/acscentsci.2c00576,photorelease_conditions,"""405 nm light exposure; 36% fluorescence decrease after 5 min and 79% after 15 min""",Stimulus-triggered release is a key paper-specific feature beyond static adsorption.,"After 15 min of exposure to 405 nm light, around 80% of protein is released (36% decrease in fluorescence after 5 min, and 79% after 15 min).",release_assays
3851,10.1021/acscentsci.2c00576,scFv_valency_EC50_table,"[{""EC50_nM"": 114, ""SD_nM"": 18, ""scFv_valency"": 1}, {""EC50_nM"": 15.8, ""SD_nM"": 1.2, ""scFv_valency"": 2}, {""EC50_nM"": 8.21, ""SD_nM"": 0.26, ""scFv_valency"": 3}, {""EC50_nM"": 2.39, ""SD_nM"": 0.17, ""scFv_valency"": 4}, {""EC50_nM"": 1.99, ""SD_nM"": 0.17, ""scFv_valency"": 5}, {""EC50_nM"": 5.88, ""SD_nM"": 0.52, ""scFv_valency"": 6}]","These are downstream bioactivity outcomes of hydrogel-assembled and photoreleased antibody constructs, not direct adsorption capacities.",Table 1 reports EC50 values for multivalent antibody-induced cancer cell apoptosis under Figure 6f conditions.,bioactivity_after_hydrogel_assembly
3852,10.1002/mame.202400230,plasma_deposition_without_initiator,"""PEGDMA400 ultrathin hydrogel coatings were made from neat PEGDMA400 without chemical initiator or solvent.""",This synthesis route is central to the paper and may affect biointerface performance by avoiding residual initiators or additives.,"The utf hydrogel coatings were formed by direct polymerization and deposition from neat PEGDMA400 monomer, in absence of any chemical initiator or solvent.",hydrogel_synthesis
3853,10.1002/mame.202400230,lysozyme_desorption_qcmd_sauerbrey,"""Δf3 = 5 Hz corresponds to 30 ng cm-2 lysozyme desorption.""",The paper reports a desorption amount rather than conventional adsorption capacity or removal efficiency.,"Therefore, Δf3 = 5 Hz indicates the desorption of 30 ng cm−2 of lysozyme by only exposing the PEGDMA400 utf-hydrogels to water.",protein_adsorption_outcomes
3854,10.1016/j.carbpol.2008.11.020,adsorption_numeric_values_missing_from_context,"""Fig. 5 is cited as showing amount of protein adsorbed, but numeric values or axis units are not present in the supplied context.""","The article appears to contain quantitative adsorption data in a figure, but the provided context only supports qualitative extraction.",Fig. 5 shows the amount of protein adsorbed on the membrane surface.,adsorption_figure_digitization_needed
3855,10.1016/j.carbpol.2008.11.020,reversibly_adsorbed_fraction_removed_before_assay,"""After incubation and PBS rinse, films were sonicated in 2 mL of 1 wt% SDS to remove reversibly adsorbed protein before micro-BCA assay.""",The reported adsorption amount may correspond to protein recovered by SDS desorption rather than direct depletion from solution; interpretation requires checking the full method and figure caption.,"Then the films were removed and rinsed with PBS solution, followed by sonication in 2ml of 1wt% sodium dodecylsulfate (SDS) to remove reversibly adsorbed protein.",adsorption_method_notes
3856,10.1002/adma.201101258,microgel_surface_area_small_m2_g,"""12.95 ± 0.04""",Surface area is used to explain higher protein binding capacity.,"Table 1 reports Microgel average size 6.5 ± 0.8 μm, surface area 12.95 ± 0.04 m2 g−1.",hydrogel_properties
3857,10.1002/adma.201101258,microgel_surface_area_large_m2_g,"""10.28 ± 1.28""",Size-dependent surface area comparison supports particle size effect.,"Table 1 reports Microgel average size 51.1 ± 21 μm, surface area 10.28 ± 1.28 m2 g−1.",hydrogel_properties
3858,10.1002/adma.201101258,commercial_bead_surface_area_m2_g,"""3.52 ± 0.29""",Commercial comparator property used to explain lower protein binding.,"Table 1 reports Commercial Ni-NTA Agarose average size 58 ± 15.6 μm, surface area 3.52 ± 0.29 m2 g−1.",control_material_properties
3859,10.1002/adma.201101258,microgel_pore_volume_small_cm3_g,0.0286,Pore volume is part of the proposed performance mechanism.,Table 1 reports pore volume 0.0286 cm3 g−1 for the 6.5 ± 0.8 μm microgel.,hydrogel_properties
3860,10.1002/adma.201101258,microgel_pore_volume_large_cm3_g,0.0301,Pore volume is part of the proposed performance mechanism.,Table 1 reports pore volume 0.0301 cm3 g−1 for the 51.1 ± 21 μm microgel.,hydrogel_properties
3861,10.1002/adma.201101258,commercial_bead_pore_volume_cm3_g,0.0029,Commercial comparator pore volume was much lower than microgels.,Table 1 reports pore volume 0.0029 cm3 g−1 for commercial Ni-NTA Agarose.,control_material_properties
3862,10.1002/adma.201101258,microgel_nickel_density_w_w,"""approximately 20% w/w from surface to center""",High internal nickel density is central to the affinity mechanism.,Nickel densities were approximately 20% w/w at three locations starting at the surface then progressing to the center of the microgel.,hydrogel_properties
3863,10.1002/adma.201101258,commercial_nickel_density_w_w,"""3.2 ± 1.8%""",Comparator nickel density is much lower than microgel nickel density.,Relatively high Ni content in the microgels compared to 3.2 ± 1.8% in the commercial particles.,control_material_properties
3864,10.1002/adma.201101258,zeta_potential_with_and_without_nickel,"{""with_nickel_mV"": ""-20.1 ± 0.5"", ""without_nickel_mV"": ""-42.1 ± 1.9""}",Charging with nickel substantially changes microgel surface charge.,"The zeta potential in DDW for microgels with and without nickel was -20.1 ± 0.5 and -42.1 ± 1.9, respectively.",hydrogel_properties
3865,10.1002/adma.201101258,acrylic_acid_control_nickel_density,"{""100_mol_pct_acrylic_acid"": ""7.58% w/w"", ""16_mol_pct_NTA_microgel"": ""more than 20% w/w"", ""16_mol_pct_acrylic_acid_without_NTA"": ""1.06% w/w"", ""32_mol_pct_acrylic_acid_without_NTA"": ""3.6% w/w""}",Controls show acrylic acid did not primarily account for high nickel chelation.,"The densities of nickel were 1.06, 3.6, and 7.58% w/w for particles a, b, and c, respectively, compared to more than 20% w/w obtained with 16 mol% NTA.",mechanism_controls
3866,10.1002/pat.1701,thermal_transition_temperature,"""about 50°C""",The temperature-responsive release interpretation depends on the hydrogel thermal transition temperature.,"Its thermal transition temperature (TTT), determined with differential scanning calorimetry (DSC) and swelling ratio test, is about 50°C.",hydrogel_properties
3867,10.1002/pat.1701,polymer_ratio,"""PVA:MC:Alg-g-PVA = 6:4:2 wt/wt/wt""",Defines the composition of the reported responsive IPN microgel sample.,"The IPN is prepared with PVA, MC, and Alg-g-PVA in the ratio of 6:4:2 (wt/wt/wt).",hydrogel
3868,10.1002/pat.1701,enzyme_activity_assay,"""starch/KI hydrolysis monitored at 268.5 nm""",Demonstrates retained catalytic function of immobilized alpha-amylase but is not a direct adsorption capacity metric.,0.0500 g alpha-amylase-immobilized microparticles were placed in a vial that contained 5 ml starch/KI solution and kept at 37°C for 30 min. 3 ml sample liquid was removed and analyzed at 268.5 nm.,biointerface_response
3869,10.1016/j.algal.2025.104404,microalgal_antifouling_not_protein_adsorption,"""SPMA-coated polypropylene reduced microalgal adhesion by nearly 80%; after 7 days Isochrysis sp. adhesion was 13.09 ± 3.77% on PP-SPMA-Graft versus 79.20 ± 5.49% on uncoated PP.""","This is the central quantitative biointerface result, but the target organisms are microalgae rather than proteins.","After 7 days, the adhesion of Isochrysis sp. on PP-SPMA-Graft was 13.09 ± 3.77 %, significantly lower than the 79.20 ± 5.49 % observed on uncoated PP.",non_protein_antifouling_outcomes
3870,10.1016/j.algal.2025.104404,coating_grafting_percentage,"""Microwave plasma GP 3.17 ± 0.99%; grafting GP 3.05 ± 0.98%.""",Quantifies coating extent but is not a protein adsorption metric.,"The average GP achieved with the microwave plasma method was 3.17 ± 0.99 %, while the grafting method yielded an average GP of 3.05 ± 0.98 %.",hydrogel_coating_characterization
3871,10.1002/bit.27002,hydrogel_encapsulation_reaction_conditions,"{""HRP"": ""4.5 µM"", ""buffer"": ""50 mM sodium phosphate buffer pH 7.4"", ""cell_density"": ""2 × 10^6 cells/ml"", ""glucose"": ""100 mM"", ""incubation_time"": ""10 min"", ""modified_alginate"": ""0.125% wt/vol"", ""temperature"": ""room temperature""}",These are hydrogel formation conditions but not protein adsorption conditions.,"Yeast cells displaying GOx were suspended in 100 mM glucose, 4.5 μM HRP, and 0.125% phenolated alginate; after 10 min, fluorescent hydrogel shells formed around cells.",hydrogel_formation_conditions
3872,10.1002/bit.27002,cell_concentration_effect_on_gel_localization,"{""bulk_solution_gelation"": "">1 × 10^7 cells/ml"", ""multi_cell_aggregates"": ""2.5 × 10^6 to 1 × 10^7 cells/ml"", ""single_cell_encapsulation"": ""at or below 2 × 10^6 cells/ml""}",This is a localization/encapsulation design constraint rather than adsorption.,"The authors reported singly encapsulated cells at or below 2 × 10^6 cells/ml, aggregates at 2.5 × 10^6 to 1 × 10^7 cells/ml, and bulk gelation above 1 × 10^7 cells/ml.",hydrogel_process_window
3873,10.1016/j.colsurfa.2006.01.011,dual_switch_adsorption_control,"""Albumin adsorption/desorption controlled by both pH and temperature.""",The paper emphasizes two external stimuli controlling protein binding and release.,The albumin adsorption was effectively controlled by changing the surface characteristics of poly(NIPA-co-DMAPM) particles by both switches (i.e. pH and temperature).,stimuli_response_notes
3874,10.1016/j.colsurfa.2006.01.011,high_pH_colloidal_stability,"""Poly(NIPA-co-DMAPM) microgel dispersion was stable up to pH 10.""",The cationic microgel was more stable at high pH than similar cationic microgels reported as unstable above pH 6.,Poly(NIPA-co-DMAPM) microgel dispersion was stable up to pH 10.,material_stability
3875,10.1016/j.colsurfa.2006.01.011,reported_typographical_inconsistency,"""The text says poly(NIPA-co-EDM) particles in one sentence, but surrounding context indicates poly(NIPA-co-DMAPM).""",May affect automated material normalization.,"As seen here, the plateau value of BSA adsorption obtained with poly(NIPA-co-EDM) particles was almost 10-fold higher with respect to poly(NIPA).",curation_flags
3876,10.1016/j.watres.2026.125540,small_molecule_adsorption_capacity_PVA_PA_Fe,"""10.59 mg g-1 phenyl cyanate""","Quantitative adsorption was reported, but the adsorbate was a small molecule rather than a protein.",PVA/PA/Fe carrier exhibited a significantly higher adsorption capacity for phenyl cyanate (10.59 mg g-1) than PVA/PA (1.76 mg g-1).,small_molecule_hydrogel_adsorption
3877,10.1016/j.watres.2026.125540,small_molecule_adsorption_capacity_PVA_PA,"""1.76 mg g-1 phenyl cyanate""",Comparator adsorption capacity for unmodified hydrogel carrier.,PVA/PA/Fe carrier exhibited a significantly higher adsorption capacity for phenyl cyanate (10.59 mg g-1) than PVA/PA (1.76 mg g-1).,small_molecule_hydrogel_adsorption
3878,10.1016/j.watres.2026.125540,PVA_PA_Fe_DFT_binding_energy,"""-39.82 kcal mol-1""",Computational evidence for stronger phenyl cyanate interaction with Fe-modified hydrogel than with PVA/PA.,"PVA/PA/Fe exhibited a much stronger interaction, yielding a binding energy of -39.82 kcal mol-1.",computed_adsorbate_material_interactions
3879,10.1016/j.watres.2026.125540,PVA_PA_DFT_binding_energy,"""-3.55 kcal mol-1""",Computational evidence for hydrogen bonding between phenyl cyanate and PVA hydroxyls.,"The most stable configuration on PVA/PA involved hydrogen bonding between the cyanate group and PVA hydroxyls, with a binding energy of -3.55 kcal mol-1.",computed_adsorbate_material_interactions
3880,10.1016/j.watres.2026.125540,phenyl_cyanate_reduction_R3,"""free phenyl cyanate concentration could drop to 14.0% of its initial level within 2 h""","Time-resolved detoxification/adsorption-related result, not a protein adsorption metric.","In R3, the free phenyl cyanate concentration could drop to 14.0 % of its initial level within 2 h.",small_molecule_hydrogel_adsorption
3881,10.1002/jmr.2999,cryogel_pore_size_relative_to_M13_phage,"""Dried cryogel pores were 10-120 um; M13 phage was reported as about 930 nm long and 6 nm wide.""",The article explicitly relates cryogel macroporosity to phage transport and binding rather than conventional protein diffusion.,"The pore size of the dried cryogels varied from 10 to 120 μm. It was reported that the M13 phage has a length of about 930 nm and a width of about 6 nm, which was much smaller than the pore size of the cryogels.",hydrogel_physical_properties
3882,10.1002/jmr.2999,positive_clone_count_after_biopanning,"""10 of 285 clones initially bound ENR-PEI; 7 were verified as ENR-specific after comparison with PEI.""",This is a biopanning enrichment endpoint rather than a standard adsorption capacity metric.,Phage ELISA conducted on 285 randomly selected clones from eluate of AG-ENR cryogels revealed 10 clones bound to ENR-PEI... the number of phages with differences in absorbance values for different antigens... was 7.,biopanning_clone_enrichment
3883,10.1002/jmr.2999,optimized_biopanning_conditions,"""double blocking, 30 mL PBST wash, 1 mL/min wash flow rate, phage pre-incubation with 5% MPBS for 1 h""",These operational conditions determine nonspecific adsorption and enrichment but are not typical equilibrium adsorption variables.,"To improve the efficiency of biopanning, double blocking, a wash solution flow rate of 1 mL/min, and phage pre-incubation were applied... a wash solution volume of 30 mL was finally selected.",biopanning_conditions
3884,10.1021/acsbiomaterials.6b00706,dual_affinity_design,"""Heparin derivative for SDF-1α and albumin for FTY720""",The hydrogel uses two distinct affinity mechanisms to codeliver a hydrophilic protein and a hydrophobic small molecule.,To overcome the challenge of codelivering two physiochemically distinct molecules-a hydrophilic protein and hydrophobic small molecule-we engineered a dual affinity hydrogel that exploits the growth factor affinity of heparin and lipid chaperone activity of albumin.,hydrogel_design_features
3885,10.1021/acsbiomaterials.6b00706,SDF_payload_per_gel,"""0.1 μg SDF-1α added in 10 μL droplet per gel""",This gives the protein loading input but not the actual adsorption/loading efficiency.,"For SDF-1α only gels, PBS was removed and a 10 μL droplet of SDF-1α (0.1 μg; PeproTech) was added to each gel followed by incubation overnight at 4 °C.",loading_conditions
3886,10.1021/acsbiomaterials.6b00706,hydrogel_composition,"""PEG-DA 10.0% w/v; Hep-N-MAm 1.1% w/v; BSA 5.6% w/v; APS 0.41% w/v; TEMED 0.21% w/v""",Full precursor composition is explicitly reported and useful for normalization or material reproduction.,"Final concentrations of components in the hydrogel precursor solution were as follows: PEG-DA, 10.0% w/v; Hep-N-MAm, 1.1% w/v; BSA, 5.6% w/v; APS, 0.41% w/v; and TEMED, 0.21% w/v.",hydrogel_formulation
3887,10.1021/acsbiomaterials.6b00706,in_vivo_internal_control_design,"""Each mouse received one Hep-N internal control hydrogel and one aHep-N experimental hydrogel on opposite sides of the window.""",Paired internal control implantation affects interpretation of cell recruitment and vascular remodeling outcomes.,Mice were implanted with one Hep-N internal control hydrogel and one aHep-N experimental hydrogel placed on opposite sides of the window.,experimental_controls
3888,10.1021/mp200375x,hydrogelation_decouples_circulation_from_total_antifouling,"""CL-MNW had around 10-fold prolonged in vivo half-life versus NCL-MNW while still allowing numerous plasma proteins to bind.""",The article's central finding is that long circulation did not require broad protein-repelling behavior.,"CL-MNW demonstrated around 10-fold prolongation of half-life, but plasma proteins stuck to both CL-MNW and NCL-MNW to almost the same extent.",biointerface_design_rules
3889,10.1021/mp200375x,surface_hydroxyl_loss,"""Methyl red conjugation was about 60% lower in CL-MNW than in NCL-MNW.""",Supports a chemical mechanism for reduced anti-dextran antibody recognition.,"Methyl red conjugation was about 60% lower in CL-MNW than in NCL-MNW, suggesting cross-linking partially destroyed dextran chemical structure and consumed hydroxyls.",hydrogel_surface_chemistry
3890,10.1021/mp200375x,dextran_epitope_loss,"""Anti-dextran IgG recognition of CL-MNW was reduced by 60% versus NCL-MNW.""","Quantitative protein recognition endpoint, not an adsorption capacity.",Recognition of CL-MNW by anti-dextran IgG was reduced by 60% compared to NCL-MNW.,protein_binding_relative_metrics
3891,10.1021/mp200375x,intact_dextran_conjugation_effect,"""Dex500 conjugation prolonged NCL-MNW circulation by 100% and CL-MNW circulation by 25%.""",Non-protein surface modification result used by authors to reason about immune recognition.,"Dex500-conjugated NCL-MNW was prolonged by 100%, and Dex500-conjugated CL-MNW was prolonged by 25%.",nanoparticle_surface_modification_outcomes
3892,10.1021/mp200375x,charged_protein_surface_access,"""CL-MNW and NCL-MNW showed the same binding efficiency to immobilized HMWK and D5 proteins.""",Suggests the hydrogel coating did not prevent interaction with immobilized cationic protein surfaces.,CL-MNW and NCL-MNW showed the same binding efficiency to the immobilized cationic proteins.,immobilized_protein_binding
3893,10.1021/mp200375x,kallikrein_activation,"""Both NCL-MNW and CL-MNW induced potent activation of plasma kallikrein in whole citrated human plasma.""",Biointerface response tied to adsorbed HMWK-kallikrein contact pathway proteins.,"When incubated with whole citrated human plasma, both NCL-MNW and CL-MNW induced potent activation of plasma kallikrein.",biointerface_response
3894,10.1016/j.triboint.2014.05.029,PVA_hydrogel_without_DMSO_young_modulus,"""253 kPa""",Mechanical softness is central to the soft-tissue-like hydrogel model and may influence adsorption/friction interpretation.,Table 2 reports PVA hydrogel without DMSO: E2 = 253 kPa.,hydrogel_properties
3895,10.1016/j.triboint.2014.05.029,PVA_hydrogel_with_DMSO_young_modulus,"""291 kPa""",DMSO-containing PVA hydrogel was compared in friction tests but not used for the reported protein adsorption table.,Table 2 reports PVA hydrogel with DMSO: E2 = 291 kPa.,hydrogel_properties
3896,10.1016/j.triboint.2014.05.029,PVA_hydrogel_hydroxyl_surface_claim,"""Authors consider that many –OH groups in PVA hydrogel are exposed to the surface.""",This paper-specific mechanistic claim is used to explain HSA versus IgG interaction with PVA hydrogel.,"Of course, PVA hydrogel is not SAM but we can consider that a lot of –OH groups in PVA hydrogel are exposed to the surface.",mechanism
3897,10.1016/j.triboint.2014.05.029,protein_adsorption_on_316L_vs_PVA,"""Both HSA and IgG adsorb on 316L about 30-times more than on PVA hydrogel.""",Comparator adsorption on a non-hydrogel surface is used to infer that protein adsorption on 316L is more important than on PVA for friction reduction.,"Both HSA and IgG adsorb on 316L much more (about 30-times) in comparison with PVA hydrogel, suggesting a more important role on 316L than on PVA hydrogel to reduce the friction coefficient.",mechanism
3898,10.1016/j.triboint.2014.05.029,short_time_friction_scope,"""Friction properties discussed are only less than 1 h.""",Limits interpretation of biointerface performance for practical devices.,The friction properties discussed in this study are only in the range of short time friction (less than 1h).,quality
3899,10.1002/app.47099,grafting_density_as_sample_id,"""Modified membranes were denoted PPM0.15-1.49 according to acrylic acid grafting density on membranes.""","Sample identifiers encode acrylic acid grafting density in mg/cm2, a key design variable for protein rejection and antifouling.","Unmodified membrane was denoted as virgin PPM, and the modified membranes were denoted as PPM0.15-1.49, according to the GD of acrylic acid on membranes.",hydrogel_sample_metadata
3900,10.1002/app.47099,ultrasonic_wave_assisted_polymerization,"""Ultrasound improved acrylic acid grafting efficiency via cavitation effect.""",The hydrogel layer was formed by an uncommon ultrasound-assisted graft polymerization method.,Ultrasound can improve the grafting efficiency of acrylic acid on the membrane surface via cavitation effect.,synthesis_method
3901,10.1002/app.47099,hydration_layer_antifouling_claim,"""Hydrophilic acrylic hydrogel formed an interfacial hydration layer that prevented nonspecific adsorption of BSA foulants.""",This is the main mechanistic claim linking hydrogel surface chemistry to protein antifouling.,"The acrylic hydrogel layer improved the hydrophilicity of modified membranes, thus water molecules were preferentially adsorbed on the surface to form an interfacial hydration layer, effectively preventing the nonspecific adsorption of foulants.",mechanism_annotations
3902,10.1002/adfm.201900518,bacterial_capture_efficiency,"""Hydrogel captured about 27.3% of E. coli and 37.3% of S. aureus.""","Quantitative capture is reported, but the captured targets are bacteria rather than proteins.","The capture efficiency of hydrogel was about 27.3% and 37.3% toward E. coli and S. aureus, respectively.",bacterial_capture_or_antibacterial_outcomes
3903,10.1002/adfm.201900518,antibacterial_inactivation,"""MoS2-hydrogel + H2O2 + 808 nm laser irradiation inactivated 97% of E. coli and 95% of S. aureus.""","Quantitative biointerface outcome, but not protein adsorption.","The inactivated bacteria treated by MoS2-hydrogel, H2O2, and 808 nm laser irradiation could reach 97% and 95% for E. coli and S. aureus, respectively.",antibacterial_outcomes
3904,10.1002/smll.202105157,hydrogel_dissolution_mechanism,"""Competitive displacement of scFv-fluorescein physical crosslinks by free fluorescein""",The hydrogel is controlled by antibody-small molecule ligand binding rather than conventional covalent degradation or protein adsorption.,"Upon addition of increasing concentrations of fluorescein, the gels dissolved and their constituent protein was released in a dose-dependent fashion.",hydrogel_responsiveness
3905,10.1002/smll.202105157,non_adsorption_reason,"""Protein is a structural scFv component of the hydrogel and release readout, not an adsorbed target protein.""",This distinguishes the article from protein adsorption studies despite reporting protein release from a hydrogel.,The architecture of the gels consisted of non-covalently interacting 8-arm PEG-Fluorescein and 8-arm PEG-scFv conjugates.,triage_notes
3906,10.1002/adfm.202309500,hydrogel_sample_naming_ambiguity,"""Protein adsorption paragraph first names PCPP-SD&S hydrogel, but the mechanism sentence says PCPP-D&S hydrogel.""",Potential typo or ambiguity affects hydrogel sample assignment for adsorption records.,The protein resistance properties of PCPP-SD&S hydrogel were evaluated... These results indicated that the PCPP-D&S hydrogel exhibited outstanding anti-fouling properties...,curation_notes
3907,10.1002/adfm.202309500,relative_adsorption_only,"""BSA and fibrinogen adsorption reported only as percent decrease versus TCPS.""","Absolute adsorption amount, assay concentrations, and units are absent in supplied context.","Compared to the tissue culture polystyrene (TCPS), the BSA and fibrinogen adsorptions of the hydrogel decreased by about 58.2% and 71.2%.",adsorption_quality_flags
3908,10.1016/j.reactfunctpolym.2020.104738,microgel_ionic_strength_size_response,"""Hydrodynamic diameter increased from 208 ± 4 nm to 316 ± 7 nm when NaCl increased from 0 to 0.5 M.""",Key responsive hydrogel property used to trigger foulant removal.,The microgels synthesized using inverse emulsion free radical polymerization showed ionic strength response with increasing hydrodynamic diameter from 208 ± 4 nm to 316 ± 7 nm with increasing NaCl concentration from 0 to 0.5 M.,hydrogel_properties
3909,10.1016/j.reactfunctpolym.2020.104738,BSA_foulant_loading_on_membrane,"""40 mL of 1 g/L foulant solution fed and 10 mL permeate collected, corresponding to 0.75 mg/cm2 foulant deposition on the membrane.""","Surface foulant loading is reported, but it represents feed deposition during filtration rather than equilibrium protein adsorption onto hydrogel.","40 mL of a 1 g/L foulant solution was fed to the cell and 10 mL of permeate was collected, corresponding to 0.75 mg/cm2 of foulant deposition on the membrane.",experiment
3910,10.1016/j.reactfunctpolym.2020.104738,microgel_deposition_loading,"""75 ug p(SBMA) microgel per cm2 membrane, roughly micrometer-thick layer.""",Hydrogel coating amount normalized by membrane area.,"The microgel deposition procedure consisted of filtering 10 mL of 0.1 g/L microgel suspension through a membrane area of 13.4 cm2, that is, 75 μg of microgel per cm2 of membrane, corresponding roughly to a micrometer-thick layer.",hydrogel_properties
3911,10.1016/j.reactfunctpolym.2020.104738,membrane_rejection,"""Rejection over 99% for BSA and yeast.""","Shows foulants were retained during ultrafiltration, enabling cake/gel formation.",The rejection of the membranes used for the foulants were over 99% for these foulants.,experiment
3912,10.1016/j.reactfunctpolym.2020.104738,non_protein_foulant_yeast,"""Baker's yeast cells ca. 5 um diameter were used as a model foulant, but are not protein targets.""",Article includes non-protein biofouling results; excluded from protein-specific records except as context.,"Baker's yeast, with cells ca. 5 μm in diameter, is used as a model foulant for natural waters, membrane bioreactors or biotechnology processes.",extraction_note
3913,10.1002/anie.202516010,non_adsorption_release_comparator,"""Salicylic acid reached 50% release within 1 h, while mCherry-A' reached 50% release only after 10 h.""",The clearest quantitative protein-hydrogel interaction result is release kinetics rather than adsorption capacity.,"Salicylic acid, which has minimal affinity for the network, displayed rapid burst release, with 50% of the cargo released within 1 h. In contrast, mCherry-A', which binds specifically to BXA' via SpyTag(DA)/SpyCatcher interaction, showed sustained release, reaching 50% cargo release only after 10 h.",protein_cargo_release
3914,10.1002/anie.202516010,binding_mode_controls_enzyme_release,"""TpMan-A-loaded gel returned to initial G' after approximately 4000 s, while TpMan-A'-loaded sample degraded completely within approximately 700 s.""",Protein cargo release is inferred through downstream enzymatic degradation of a guar gum gel.,These results demonstrate that the release kinetics and enzymatic activity of TpMan can be rationally modulated through its binding mode to the BXA' network.,enzyme_immobilization_release_activity
3915,10.1002/anie.202516010,hydrogel_reinforcement_state,"""Reinforced BXA' network generated using IR780-NIR under 808 nm irradiation with mechanical properties comparable to state 2.""",The protein loading/release experiments used a photothermally reinforced hydrogel rather than the initially prepared hydrogel.,"This approach enabled rapid and controllable reinforcement, yielding hydrogels with mechanical properties comparable to those of state 2, suitable for applications such as enzyme immobilization and controlled release. This photothermally reinforced BXA' network is hereafter referred to as the reinforced BXA' network.",hydrogel_preparation_state
3916,10.1016/j.jhazmat.2022.128707,PtCu hydrogel BET surface area,"""39.8 m2/g""",Hydrogel carrier surface area may affect protein loading but is not a standard adsorption outcome field.,The corresponding BET surface area decreases from 39.8 to 32.5 m2/g due to the ZIF-8 layer covered on PtCu hydrogels.,hydrogel_properties_extended
