Repository: sunyrain/PHA

# PHA Protein-Hydrogel Adsorption Dataset

Generated: 2026-07-05T11:36:45

## Scope

This curated package organizes literature-derived protein-hydrogel adsorption, binding, immobilization, antifouling, and related biointerface records extracted from the local PHA corpus.

The primary unit is one record:

`paper + hydrogel/sample + protein/mixture + experimental condition + measured outcome`

## Contents

- `data/sources.csv`: article-level metadata, extraction status, and curation decision.
- `data/records_flat.csv`: flattened record-level table with provenance, hydrogel, protein, condition, outcome, mechanism, and quality fields.

File: data/curated/pha_scientific_dataset_20260705/data/materials.csv (part 41 of 67)
id,doi,name,role,context,pubchem_query,needs_manual_normalization,enrichment_json
7665,10.1002/adhm.202300695,"Tridecafluoro-1,1,2,2-tetrahydrooctyl-trichlorosilane",microfluidic channel silanization agent,Used to create a hydrophobic surface coating inside microfluidic device channels.,"tridecafluoro-1,1,2,2-tetrahydrooctyl trichlorosilane",0,
7666,10.1002/adhm.202300695,fluorescein amine dextran,antibody-mimicking macromolecule and glycidyl-reactive model ligand,"70 kDa fluorescein amine dextran was used to examine accessibility, reactivity, and macromolecule binding inside microgels.",fluorescein amine dextran,1,
7667,10.1002/adhm.202300695,FITC dextran,TNFα-mimicking diffusion probe,20 kDa FITC dextran was used in FRAP diffusion studies to mimic TNFα size.,FITC dextran,1,
7668,10.1002/adhm.202300695,Rhodamine B dextran,second diffusion probe,20 kDa Rhodamine B-labeled dextran was used to test diffusion after 70 kDa dextran coupling.,Rhodamine B dextran,1,
7669,10.1002/adhm.202300695,Protein A,alternative antibody immobilization mediator,"Protein A and Protein A-antibody complex approaches were tested, but direct coupling of antibody to GMA was most efficient.",Protein A,1,
7670,10.1016/j.ijbiomac.2023.127004,chitosan,polymer backbone,Sugar-based backbone used to synthesize ChDA and ChTA hydrogels.,chitosan,0,
7671,10.1016/j.ijbiomac.2023.127004,4-hydroxyisopthalaldehyde,phenolic aldehyde crosslinker / aromatic functional group,Used to functionalize chitosan and form ChDA hydrogel through Schiff-base condensation.,4-hydroxyisophthalaldehyde,1,
7672,10.1016/j.ijbiomac.2023.127004,"2-hydroxybenzene-1,3,5-tricarbaldehyde",phenolic trialdehyde crosslinker / aromatic functional group,Used to functionalize chitosan and form ChTA hydrogel through Schiff-base condensation.,"2-hydroxybenzene-1,3,5-tricarbaldehyde",0,
7673,10.1016/j.ijbiomac.2023.127004,BF3·OEt2,small molecule guest/analyte comparator,"Used for hydrogel-BF3 binding studies, separate from BSA protein binding.",boron trifluoride diethyl etherate,0,
7674,10.1016/j.ijbiomac.2023.127004,DMSO,solvent component,Hydrogel suspensions were prepared in water/DMSO (3:1).,dimethyl sulfoxide,0,
7675,10.1016/j.ijbiomac.2023.127004,phosphate buffer,protein solution buffer,10^-6 M BSA stock was prepared using phosphate buffer pH 7.4.,phosphate buffer,1,
7676,10.1002/pat.2057,poly(N-isopropylacrylamide),thermoresponsive hydrogel coating,PS/PAN (90:10) membranes coated with PNIPAAm were evaluated for BSA filtration.,poly(N-isopropylacrylamide),1,
7677,10.1002/pat.2057,"poly(N,N′-diethylacrylamide)",thermoresponsive hydrogel coating,PDEAAm coating imparted temperature-responsive behavior and selective protein permeation.,"poly(N,N-diethylacrylamide)",1,
7678,10.1002/pat.2057,N-isopropylacrylamide,monomer,Used for in situ PNIPAAm polymerization inside PS/PAN membrane pores.,N-isopropylacrylamide,0,
7679,10.1002/pat.2057,"N,N′-diethylacrylamide",monomer,Used for PDEAAm synthesis and coating.,"N,N-diethylacrylamide",1,
7680,10.1002/pat.2057,"N,N′-methylenebisacrylamide",crosslinker,Used as cross-linker agent in PDEAAm and PNIPAAm synthesis.,"N,N'-methylenebisacrylamide",0,
7681,10.1002/pat.2057,"2,2′-azobis(isobutyronitrile)",initiator,Used as initiator at 2 wt% with respect to monomer.,"2,2'-azobis(isobutyronitrile)",0,
7682,10.1002/pat.2057,polysulfone,membrane backbone,PS/PAN blend membrane substrate.,polysulfone,1,
7683,10.1002/pat.2057,polyacrylonitrile,membrane backbone,PAN incorporated into PS/PAN blend membranes to alter hydrophilicity and fouling behavior.,polyacrylonitrile,1,
7684,10.1002/pat.2057,Krytox 157 FSL,surfactant/stabilizer,Tested in PDEAAm synthesis in scCO2.,Krytox 157 FSL,1,
7685,10.1002/pat.2057,carbon dioxide,supercritical reaction and membrane processing medium,"Used for phase inversion, in situ polymerization, and washing.",carbon dioxide,0,
7686,10.1002/pat.2057,"N,N-dimethylformamide",casting solvent,Used to prepare PS/PAN casting solution.,"N,N-dimethylformamide",0,
7687,10.1002/app.40946,polyethylene glycol 200,PEG grafting reagent and dispersion medium,BSA was reacted with PEG200 to prepare BSA-PEG200 hydrogel precursor.,polyethylene glycol 200,1,
7688,10.1002/app.40946,polyethylene glycol 400,PEG grafting reagent and dispersion medium,BSA was reacted with PEG400 to prepare BSA-PEG400 hydrogel precursor.,polyethylene glycol 400,1,
7689,10.1002/app.40946,sulfuric acid,esterification catalyst,98% sulfuric acid was added dropwise during preparation of BSA-PEG precursor.,sulfuric acid,0,
7690,10.1002/app.40946,5-fluorouracil,small-molecule drug payload,Drug delivery was assessed in vitro using 5-fluorouracil.,5-fluorouracil,0,
7691,10.1002/app.40946,phosphate buffered saline,buffer/release medium,"PBS at pH 7.4 or pH 8 was used in gelation, drug loading/release, and degradation experiments.",phosphate buffered saline,1,
7692,10.1016/j.actbio.2023.05.008,chitosan,polymer precursor,Chitosan was grafted with carboxyethyl by reacting with acrylic acid through Michael's addition.,chitosan,0,
7693,10.1016/j.actbio.2023.05.008,acrylic acid,monomer/modification reagent,Chitosan was grafted with carboxyethyl by reacting with acrylic acid through Michael's addition.,acrylic acid,0,
7694,10.1016/j.actbio.2023.05.008,N-carboxyethyl chitosan,hydrogel backbone polymer,The backbone of mAB-spA Gel is built up through a cross-link of functionalized carboxyethyl chitosan and oxidized alginate.,N-carboxyethyl chitosan,1,
7695,10.1016/j.actbio.2023.05.008,sodium alginate,polymer precursor,OAlg was synthesized by oxidizing alginate.,sodium alginate,0,
7696,10.1016/j.actbio.2023.05.008,oxidized alginate,crosslinking polymer,The hydrogel was synthesized by cross-linking between amines on spA-CEC and di-aldehydes on OAlg through Schiff-base reaction.,oxidized alginate,1,
7697,10.1016/j.actbio.2023.05.008,Staphylococcus aureus protein A,affinity ligand for IgG capture,spA was conjugated on the network of hydrogel to capture anti-HMGB1 mAB.,Staphylococcus aureus protein A,1,
7698,10.1016/j.actbio.2023.05.008,EDC,coupling reagent,The synthesis of spA-CEC was conducted according to the EDC/sulfo-NHS method.,1-Ethyl-3-(3-dimethylaminopropyl)carbodiimide,0,
7699,10.1016/j.actbio.2023.05.008,sulfo-NHS,coupling reagent,The synthesis of spA-CEC was conducted according to the EDC/sulfo-NHS method.,sulfo-N-hydroxysuccinimide,0,
7700,10.1016/j.actbio.2023.05.008,sodium periodate,oxidizing reagent,OAlg was synthesized by an oxidation reaction between alginate and NaIO4.,sodium periodate,0,
7701,10.1016/j.actbio.2023.05.008,ethylene glycol,reaction terminator,"To terminate the oxidized alginate reaction, ethylene glycol was added.",ethylene glycol,0,
7702,10.1016/j.actbio.2023.05.008,collagen I,comparison hydrogel material,Collagen hydrogel was fabricated by adjusting the pH value of 2.5 mg/mL rat tail collagen I.,collagen type I,1,
7703,10.1016/j.actbio.2023.05.008,FITC,fluorescent label,Samples were immersed with 0.5 mg/mL FITC-labelled BSA.,fluorescein isothiocyanate,0,
7704,10.1016/j.actbio.2023.05.008,Cy3,fluorescent label,Samples were incubated with Cy3-labelled anti-HMGB1.,Cy3 dye,1,
7705,10.1016/j.chroma.2018.07.027,N-isopropylacrylamide,temperature-responsive monomer,Main PNIPAAm-forming monomer in IBAc hydrogels.,N-isopropylacrylamide,0,
7706,10.1016/j.chroma.2018.07.027,poly(N-isopropylacrylamide),thermoresponsive polymer backbone,Provides hydrophobic/hydrophilic switching around LCST.,poly(N-isopropylacrylamide),1,
7707,10.1016/j.chroma.2018.07.027,n-butyl methacrylate,hydrophobic comonomer,BMA was fixed at 4.5 mol% in main IBAc hydrogels.,n-butyl methacrylate,0,
7708,10.1016/j.chroma.2018.07.027,acrylic acid,anionic comonomer,AAc was varied from 0 to 5 mol% to introduce carboxyl groups.,acrylic acid,0,
7709,10.1016/j.chroma.2018.07.027,"N,N'-methylenebisacrylamide",crosslinker,"MBAAm was used at 0.135 g, 0.876 mmol in polymerization.","N,N'-methylenebisacrylamide",0,
7710,10.1016/j.chroma.2018.07.027,"4,4'-azobis(4-cyanovaleric acid)",polymerization initiator,V-501 was immobilized on aminopropyl silica bead surfaces.,"4,4'-azobis(4-cyanovaleric acid)",0,
7711,10.1016/j.chroma.2018.07.027,aminopropyl silica beads,solid support/filler,Base beads had 40-64 um particle diameter and 300 A pore size before modification.,,1,
7712,10.1016/j.chroma.2018.07.027,"N-ethoxycarbonyl-2-ethoxy-1,2-dihydroquinoline",condensing agent,EEDQ was used to immobilize V-501 on amino groups of silica beads.,"N-ethoxycarbonyl-2-ethoxy-1,2-dihydroquinoline",0,
7713,10.1016/j.chroma.2018.07.027,phosphate buffer,mobile phase/wash/elution buffer,Used at pH 7.0 with concentrations from 10 to 66.7 mM depending on experiment.,phosphate,1,
7714,10.1016/j.chroma.2018.07.027,citric acid,acidic denaturation comparator buffer,30 mM citric acid pH 2.3 was used as an acidic antibody denaturation comparator.,citric acid,0,
7715,10.1021/acsami.2c14614,tannic acid,catechol-like modifier and ligand group,TA was coated on clay nanosheets and bacterial cellulose nanofibers; pyrogallol groups contributed adhesion and interactions.,tannic acid,0,
7716,10.1021/acsami.2c14614,LAPONITE XLG,clay nanosheet filler,XLG nanosheets formed TA@XLG nanoflowers and reinforced TN-Z gels.,LAPONITE XLG hectorite,1,
7717,10.1021/acsami.2c14614,bacterial cellulose nanofiber,nanofiber filler,BCNF was TEMPO-oxidized and coated with TA to form TA@BCNF.,cellulose,1,
7718,10.1021/acsami.2c14614,2-(methacryloyloxy)ethyl dimethyl-(3-sulfopropyl)ammonium hydroxide,zwitterionic monomer,SBMA was polymerized to form PSBMA in TN-Z gels.,2-(methacryloyloxy)ethyl dimethyl-(3-sulfopropyl)ammonium hydroxide,1,
7719,10.1021/acsami.2c14614,"N,N'-methylenebis(acrylamide)",crosslinker,MBAA was added during TN-Z gel free radical polymerization.,"N,N'-methylenebisacrylamide",0,
7720,10.1021/acsami.2c14614,ammonium persulfate,initiator,APS initiated polymerization of monomers in TN-Z gel preparation.,ammonium persulfate,0,
7721,10.1021/acsami.2c14614,"N,N,N',N'-tetramethylethylenediamine",polymerization catalyst,TEMED was added before gelation of TN-Z gels.,"N,N,N',N'-tetramethylethylenediamine",0,
7722,10.1021/acsami.2c14614,acrylamide,monomer for comparator hydrogel,TN-AM gels were described as TA@nanofiller composite polyacrylamide hydrogels.,acrylamide,0,
7723,10.1021/acsami.2c14614,magnesium,metal ion or bridge from clay nanosheets,"Adjacent hydroxyl groups in pyrogallol chelate with metal ions in clay nanosheets, such as Mg.",magnesium,0,
7724,10.1021/acsami.2c14614,tetramethylrhodamine-isothiocyanate,fluorescent protein label,TRITC-labeled BSA was used to evaluate protein adhesion.,tetramethylrhodamine isothiocyanate,0,
7725,10.1016/j.radphyschem.2017.08.006,polyvinyl alcohol,hydrogel coating polymer,"PVA Mowiol 10-98, M.W. 61,000, hydrolysis grade 98-98.8%, used to coat rPUF and form hydrogel layer.",polyvinyl alcohol,0,
7726,10.1016/j.radphyschem.2017.08.006,reticulated polyurethane foam,porous support/backbone,"rPUF type Filtren TM 60, pore size about 250 µm, used as base material.",polyurethane,1,
7727,10.1016/j.radphyschem.2017.08.006,glycidyl methacrylate,grafted reactive monomer,GMA was used in simultaneous radiation-induced grafting polymerization to introduce epoxy groups for later functionalization.,glycidyl methacrylate,0,
7728,10.1016/j.radphyschem.2017.08.006,sodium sulphite,sulfonating reagent / ligand precursor,Strong cation-exchange ligand was immobilized by ring-opening reaction of epoxy groups of polyGMA with sodium sulphite.,sodium sulfite,0,
7729,10.1016/j.radphyschem.2017.08.006,sulfonic groups,strong cation-exchange ligand,Sulfonic groups were introduced into the hydrogel layer; ligand capacity reported as 0.13 meq g−1 rPUF.,sulfonic acid,1,
7730,10.1016/j.radphyschem.2017.08.006,dimethyl acrylamide,candidate comonomer,DMAA was studied during SRIGP but GMA alone was selected for further functionalization.,"N,N-dimethylacrylamide",0,
7731,10.1016/j.radphyschem.2017.08.006,agarose,coating polymer comparator,Agarose was analyzed as a hydrophilic polymer coating and gave lower coating degree than PVA.,agarose,0,
7732,10.1016/j.radphyschem.2017.08.006,hydroxyethyl cellulose,coating polymer comparator,HEC was analyzed as a hydrophilic polymer coating and gave lower coating degree than PVA.,hydroxyethyl cellulose,0,
7733,10.1016/j.radphyschem.2017.08.006,ethanol,irradiation solvent component,Ethanol:water 1:1 v:v was used during gamma irradiation to balance PVA swelling and prevent dissolution.,ethanol,0,
7734,10.1016/j.radphyschem.2017.08.006,isopropanol,coagulation solvent and functionalization mixture component,Isopropanol was used to coagulate PVA coating and in sodium sulphite/isopropanol/water mixture.,isopropanol,0,
7735,10.1016/j.radphyschem.2017.08.006,sodium chloride,elution salt,Buffer B was Buffer A plus 1 M NaCl for desorption/elution.,sodium chloride,0,
7736,10.1021/acsapm.8b00207,N-isopropylacrylamide,monomer,Used to synthesize p(NIPAm-co-GEMA) microgel particles.,N-isopropylacrylamide,0,
7737,10.1021/acsapm.8b00207,glycosyloxyethyl methacrylate,functional comonomer / affinity group source,Provides pendent glycosyl groups that bind ConA.,glycosyloxyethyl methacrylate,1,
7738,10.1021/acsapm.8b00207,"N,N′-methylenebisacrylamide",crosslinker,Used in free radical precipitation polymerization of microgels.,"N,N'-methylenebisacrylamide",0,
7739,10.1021/acsapm.8b00207,sucrose,regeneration/displacement molecule,136 mg/mL sucrose in buffer was introduced to regenerate the p(NIPAm-co-GEMA) sensor surface by dissociating ConA.,sucrose,0,
7740,10.1021/acsapm.8b00207,glucose,competitive analyte,Glucose competes with GEMA for ConA binding and causes microgel swelling.,glucose,0,
7741,10.1021/acsapm.8b00207,galactose,interfering carbohydrate control,Galactose/buffer solution at 200 mg/dL showed similar reflected intensity decrease rates to buffer.,galactose,0,
7742,10.1021/acsapm.8b00207,gold,SPR sensor substrate / coating,Microgels were deposited on Au-coated surfaces for SPR and AFM experiments.,gold,0,
7743,10.1021/acsapm.8b00207,Tris-HCl,buffer,pH 7.5 Tris-HCl buffer used in SPR experiments.,Tris hydrochloride,0,
7744,10.1002/aic.690490510,acrylamide,monomer or polymer backbone descriptor,cationic acrylamide-based hydrogels,acrylamide,1,
7745,10.1002/aic.690490510,cationic groups,charged functional group,homogeneous cationic gels,,1,
7746,10.1002/aic.690490510,fused silica,capillary support,gels synthesized inside fused-silica capillaries with a square section,silicon dioxide,0,
7747,10.1002/aic.690490510,porous silica particles,composite support comparator,similar gels held within the pores of porous silica particles,silicon dioxide,0,
7748,10.1021/acsami.1c11316,carboxybetaine methacrylate,zwitterionic hydrogel monomer,CBMA monomer was used to prepare PCBMA hydrogel coating on the PU electrospinning membrane.,carboxybetaine methacrylate,0,
7749,10.1021/acsami.1c11316,poly(carboxybetaine methacrylate),zwitterionic hydrogel polymer,PCBMA hydrogel coating provided antifouling behavior and reduced BSA-FITC adhesion.,poly(carboxybetaine methacrylate),1,
7750,10.1021/acsami.1c11316,polyurethane,electrospun membrane substrate and control membrane,PU was selected as the membrane substrate and compared with the hydrogel-membrane composite.,polyurethane,1,
7751,10.1021/acsami.1c11316,MBAA,crosslinker,MBAA was added to the CBMA precursor solution before coating and UV polymerization.,"N,N'-methylenebisacrylamide",1,
7752,10.1021/acsami.1c11316,HMPF,photoinitiator,HMPF was added to the CBMA precursor solution and membranes were polymerized under UV light.,HMPF photoinitiator,1,
7753,10.1021/acsami.1c11316,NaCl,precursor solution salt,CBMA monomer was dissolved in a mixture solution of 1 M NaCl and ethanol.,sodium chloride,0,
7754,10.1021/acsami.1c11316,ethanol,precursor solution solvent,CBMA monomer was dissolved in a mixture solution of 1 M NaCl and ethanol.,ethanol,0,
7755,10.1021/acsami.1c11316,dimethylaminoethyl methacrylate,CBMA synthesis precursor,DMAEMA solution was reacted with beta-propiolactone to synthesize CBMA monomer.,2-dimethylaminoethyl methacrylate,0,
7756,10.1021/acsami.1c11316,beta-propiolactone,CBMA synthesis precursor,Beta-propiolactone was added to DMAEMA solution during CBMA monomer synthesis.,beta-propiolactone,0,
7757,10.1021/acsami.1c11316,DMF,PU electrospinning solvent,PU was dissolved in a DMF/THF mixture to prepare electrospinning precursor solution.,"N,N-dimethylformamide",0,
7758,10.1021/acsami.1c11316,THF,PU electrospinning solvent,PU was dissolved in a DMF/THF mixture to prepare electrospinning precursor solution.,tetrahydrofuran,0,
7759,10.1021/acsami.1c11316,poly(ether sulfone),commercial comparator membrane,Commercial PES membrane was used as a comparator for antifouling and filtration performance.,polyethersulfone,1,
7760,10.1002/adtp.202500135,N-isopropylacrylamide,monomer,"NiPAAm (3%, w/v) used to synthesize PNiPAAm+CII sub-freezing gel.",N-isopropylacrylamide,0,
7761,10.1002/adtp.202500135,"N,N'-methylene bisacrylamide",crosslinker,"Bis-AAm used at NiPAAm:Bis-AAm ratios of 1:0.5, 1:0.33, 1:0.25, and 1:0.2.","N,N'-methylenebisacrylamide",0,
7762,10.1002/adtp.202500135,ammonium persulfate,initiator,"APS (0.01%, w/v) added for free radical polymerization.",ammonium persulfate,0,
7763,10.1002/adtp.202500135,"N,N,N',N'-tetramethylethylenediamine",catalyst,"TEMED (0.01%, v/v) added during gel synthesis.","N,N,N',N'-tetramethylethylenediamine",0,
7764,10.1002/adtp.202500135,formaldehyde,collagen crosslinker,"Formaldehyde (0.4%, v/v) added to bovine CII in 0.1 M acetic acid to stabilize collagen structure.",formaldehyde,0,
7765,10.1002/adtp.202500135,acetic acid,CII solvent and elution buffer component,Bovine CII dissolved in 0.1 M acetic acid; bound proteins eluted with 0.1 M acetic acid buffer pH 6.,acetic acid,0,
7766,10.1002/adtp.202500135,collagen type II,affinity ligand/autoantigen composite component,Bovine CII was integrated into PNiPAAm gel to capture CII-specific autoantibodies.,collagen type II,1,
7767,10.1002/adtp.202500135,phosphate-buffered saline,loading/wash buffer,"1x PBS used for pre-equilibration, serum dilution, and washing.",phosphate buffered saline,1,
7768,10.1002/mabi.200900304,cholesterol-bearing pullulan,hydrogel polymer,Nanogels of cholesteryl group-bearing pullulan selectively interact with proteins and were used to complex lipase.,cholesterol pullulan,1,
7769,10.1002/mabi.200900304,pullulan,polymer backbone and control material,Pullulan with molecular weights 5.5 x 10^4 and 10.0 x 10^4 g mol^-1 was modified with cholesterol; pullulan-lipase mixture was used as comparator in heating experiment.,pullulan,0,
7770,10.1002/mabi.200900304,cholesteryl group,hydrophobic affinity group and physical crosslinking site,Hydrophobic groups provided crosslinking sites and interacted with lipase.,cholesterol,1,
7771,10.1002/mabi.200900304,p-nitrophenyl propionate,enzyme substrate,Used as substrate for lipase enzyme activity assay.,p-nitrophenyl propionate,0,
7772,10.1002/mabi.200900304,p-nitrophenol,assay product,Production monitored by absorbance at 400 nm.,p-nitrophenol,0,
7773,10.1002/mabi.200900304,Bis-Tris/HCl buffer,purification buffer,"Used at 10^-2 M, pH 6.5 during lipase purification.",Bis-Tris,0,
7774,10.1002/mabi.200900304,KCl,elution salt,Linear gradient of 0 to 0.2 M KCl used in DEAE Sepharose purification.,potassium chloride,0,
7775,10.1002/mabi.200900304,ammonium acetate,storage dialysis buffer,"Lipase solution was dialyzed against 10^-2 M ammonium acetate buffer, pH 7.0.",ammonium acetate,0,
7776,10.1002/mabi.200900304,phosphate buffer,complexation and assay buffer,"CHP nanogels and lipase were prepared or assayed in 5 x 10^-2 M phosphate buffer, pH 7.0.",phosphate buffer,1,
7777,10.1002/mabi.200900304,DEAE Sepharose CL-6B,protein purification resin,Used to purify commercial lipase.,DEAE Sepharose,1,
7778,10.1002/mabi.200900304,poly(vinylidene fluoride),filter membrane material,PVDF filters were used to remove dust from nanogel suspensions.,polyvinylidene fluoride,0,
7779,10.1021/acs.nanolett.6c00376,silver nanoparticles,filler_or_composite,silver-nanoparticle-loaded hydrogel millibeads; AgNPs coconcentrated during shrinkage to form dense hotspots,silver nanoparticle,1,
7780,10.1021/acs.nanolett.6c00376,hydrogel,matrix,hydrogel millibead selectively enriches analytes while excluding proteins,,1,
7781,10.1021/acs.nanolett.6c00376,NaCl,salt,150 mM NaCl used in salt tolerance context,sodium chloride,0,
7782,10.1021/acs.nanolett.6c00376,Nile Blue,analyte,used to demonstrate high sensitivity with LOD < 10-10 M,Nile Blue,0,
7783,10.1021/acs.nanolett.6c00376,malachite green,analyte,detected in seawater and fish serum,malachite green,0,
7784,10.1021/acsabm.1c00993,"2-methylene-1,3-dioxepane",monomer; degradable ester-containing segment precursor,Used to prepare poly(MDO-co-HEA-g-PEG) hydrogels; ester groups derived from MDO were cleaved by hydrolysis.,"2-methylene-1,3-dioxepane",0,
7785,10.1021/acsabm.1c00993,2-hydroxyethyl acrylate,monomer,Hydrogel monomer used with MDO and PEGMA.,2-hydroxyethyl acrylate,0,
7786,10.1021/acsabm.1c00993,poly(ethylene glycol) monomethacrylate,PEG-grafted monomer,PEGMA Mw 2000 used to introduce PEG chains that reorient to the surface after degradation.,poly(ethylene glycol) monomethacrylate,1,
7787,10.1021/acsabm.1c00993,"N,N'-methylenebis(acrylamide)",crosslinker,Crosslinker used in radical polymerization of the hydrogel.,"N,N'-methylenebisacrylamide",0,
7788,10.1021/acsabm.1c00993,"2,2'-azobis(4-methoxy-2,4-dimethylvaleronitrile)",radical initiator,V-70 initiator used at 2 mol % to monomer.,"2,2'-azobis(4-methoxy-2,4-dimethylvaleronitrile)",1,
7789,10.1021/acsabm.1c00993,dimethyl sulfoxide,polymerization solvent,Hydrogels were synthesized in DMSO.,dimethyl sulfoxide,0,
7790,10.1021/acsabm.1c00993,sodium hydroxide,alkaline hydrolysis reagent,1.0 mmol/L NaOH used to degrade/renew hydrogel surfaces and remove adsorbed proteins.,sodium hydroxide,0,
7791,10.1021/acsabm.1c00993,fluorescein isothiocyanate,fluorescent labeling reagent,Used as FITC label for BSA and fibrinogen fluorescence assays.,fluorescein isothiocyanate,0,
7792,10.1016/j.molliq.2020.113692,N-cyclohexylacrylamide,monomer,Prepared and used as NCA monomer in poly(NCA-co-AMPS IL) hydrogel.,N-cyclohexylacrylamide,0,
7793,10.1016/j.molliq.2020.113692,2-acrylamido-2-methyl-1-propanesulfonic acid triethylamine,ionic liquid comonomer,AMPSIL comonomer prepared by dissolving AMPS in triethylamine.,2-acrylamido-2-methyl-1-propanesulfonic acid triethylamine,1,
7794,10.1016/j.molliq.2020.113692,2-acrylamido-2-methyl-1-propanesulfonic acid,monomer precursor,Used to prepare AMPSIL comonomer.,2-acrylamido-2-methyl-1-propanesulfonic acid,0,
7795,10.1016/j.molliq.2020.113692,"N,N'-methylenebisacrylamide",crosslinker,MBA cross-linker added during hydrogel preparation.,"N,N'-methylenebisacrylamide",0,
7796,10.1016/j.molliq.2020.113692,benzoyl peroxide,initiator,BPO initiator used for free radical polymerization.,benzoyl peroxide,0,
7797,10.1016/j.molliq.2020.113692,triethylamine,ionic liquid counterion/base,AMPSIL comonomer prepared by dissolving AMPS in triethylamine.,triethylamine,0,
7798,10.1016/j.molliq.2020.113692,methanol,polymerization solvent,NCA and AMPS-IL dissolved in aqueous methanol.,methanol,0,
7799,10.1016/j.molliq.2020.113692,Britton-Robinson buffer,adsorption buffer,BSA adsorption performed in BR buffer at various pH levels.,Britton-Robinson buffer,1,
7800,10.1016/j.porgcoat.2024.108833,polyethylene glycol methacrylate,hydrophilic monomer,PEGMA chain segments provided hydrophilicity and hydration-mediated antifouling.,polyethylene glycol methacrylate,1,
7801,10.1016/j.porgcoat.2024.108833,2-phenoxyethyl acrylate,monomer,PEA benzene ring provided rigidity to the polymer network.,2-phenoxyethyl acrylate,0,
7802,10.1016/j.porgcoat.2024.108833,monomethacryloyloxypropyl terminated polydimethylsiloxane,silicone monomer,mPDMS provided low surface free energy and flexible Si-O-Si chain segments.,monomethacryloyloxypropyl terminated polydimethylsiloxane,1,
7803,10.1016/j.porgcoat.2024.108833,γ-(methacryloyloxy) propyltrimethoxysilane,silane coupling monomer,KH570 hydrolyzed and condensed with tartaric acid to graft carboxylic acid groups.,3-methacryloxypropyltrimethoxysilane,0,
7804,10.1016/j.porgcoat.2024.108833,L-tartaric acid,surface acidification reagent,"TA solution grafted carboxylic acid groups into the polymer network, producing electronegative films.",L-tartaric acid,0,
7805,10.1016/j.porgcoat.2024.108833,butyl acrylate,monomer,BA enhanced compatibility of components and promoted film formation.,butyl acrylate,0,
7806,10.1016/j.porgcoat.2024.108833,N-vinylpyrrolidone,hydrophilic monomer,NVP chain segments provided hydrophilicity and heat-resistant properties.,N-vinylpyrrolidone,0,
7807,10.1016/j.porgcoat.2024.108833,"N,N-methylenebisacrylamide",crosslinker,BIS was added as cross-linking agent at 0.2 wt%.,"N,N'-methylenebisacrylamide",0,
7808,10.1016/j.porgcoat.2024.108833,azobisisobutyronitrile,free radical initiator,AIBN was added as free radical initiator at 0.2 wt%.,azobisisobutyronitrile,0,
7809,10.1016/j.porgcoat.2024.108833,Sylgard 184 PDMS,control material,PDMS elastomer used as reference sample for BSA adsorption and antifouling tests.,polydimethylsiloxane,1,
7810,10.1016/j.jtice.2020.08.027,[2-(acryloyloxy)ethyl]trimethylammonium chloride,cationic monomer,Used as [TMA][Cl] monomer in PE hydrogel photopolymerization; denoted A in AXSY samples.,[2-(acryloyloxy)ethyl]trimethylammonium chloride,0,
7811,10.1016/j.jtice.2020.08.027,2-acrylamido-2-methyl-1-propanesulfonic acid sodium,anionic monomer,Used as [Na][AMPS] monomer in PE hydrogel photopolymerization; denoted S in AXSY samples.,sodium 2-acrylamido-2-methylpropane sulfonate,1,
7812,10.1016/j.jtice.2020.08.027,poly(ethylene glycol) diacrylate,crosslinker,"PEGDA, average Mn 700, used to crosslink TMA/AMPS hydrogels.",poly(ethylene glycol) diacrylate,0,
7813,10.1016/j.jtice.2020.08.027,"2,2-dimethyoxy-2-phenylacetophenone",photoinitiator,Included in precursor solution for UV photopolymerization.,"2,2-dimethoxy-2-phenylacetophenone",1,
7814,10.1016/j.jtice.2020.08.027,sodium chloride,salt / processing additive,Included in precursor solution; removed by dialysis for A50S50 to form ionic crosslinking between sulfonate and quaternary ammonium.,sodium chloride,0,
7815,10.1016/j.jtice.2020.08.027,sodium dodecyl sulfate,protein desorption surfactant,PE hydrogels were washed with 2 mg/mL SDS solution in ultrasonic cleaner for 1 h to desorb protein before BCA assay.,sodium dodecyl sulfate,0,
7816,10.1016/j.jtice.2020.08.027,"thiazol-2-yl-2,5-dimethyl tetrazolium bromide",MTT assay reagent,Purchased from Sigma-Aldrich and used in cytotoxicity testing.,MTT thiazolyl blue tetrazolium bromide,1,
7817,10.1016/j.jtice.2020.08.027,Triton,positive control reagent for hemolysis,Diluted red blood cell solutions in 2% Triton used as positive control in hemolysis assay.,Triton X-100,1,
7818,10.1002/adma.73688,(3-acrylamidopropyl)trimethylammonium chloride,cationic monomer,Used with HEAA to synthesize positively charged GOx@SEN+ hydrogel shells.,(3-acrylamidopropyl)trimethylammonium chloride,0,
7819,10.1002/adma.73688,APTAC,cationic monomer abbreviation,Introduced quaternary amine functionality in GOx@SEN+.,(3-acrylamidopropyl)trimethylammonium chloride,1,
7820,10.1002/adma.73688,N-hydroxyethyl acrylamide,neutral hydrophilic monomer,Used in both GOx@SEN+ and HRP@SEN- hydrogel shells to introduce hydroxyl groups.,N-hydroxyethyl acrylamide,0,
7821,10.1002/adma.73688,HEAA,monomer abbreviation,Hydroxyl-functional monomer used in SEN synthesis.,N-hydroxyethyl acrylamide,1,
7822,10.1002/adma.73688,2-carboxyethyl acrylate,anionic monomer,Used with HEAA to synthesize negatively charged HRP@SEN- hydrogel shells.,2-carboxyethyl acrylate,0,
7823,10.1002/adma.73688,CEAA,monomer abbreviation,Introduced carboxylic acid functionality in HRP@SEN-.,2-carboxyethyl acrylate,1,
7824,10.1002/adma.73688,"N,N'-methylene bisacrylamide",crosslinker,Used as crosslinker in SEN hydrogel shells.,"N,N'-methylene bisacrylamide",0,
7825,10.1002/adma.73688,BIS,crosslinker abbreviation,Crosslinker used in both SEN systems.,"N,N'-methylene bisacrylamide",1,
7826,10.1002/adma.73688,sodium chloride,salt/ionic strength modifier,150 mM NaCl supported GOx-HRP coacervates; 500 mM NaCl abolished coacervate formation; 75 mM NaCl used for ERED-GDH system.,sodium chloride,0,
7827,10.1002/adma.73688,sodium phosphate,buffer,"Used at 50 mM, pH 6.0, 150 mM NaCl for GOx-HRP cascade studies.",sodium phosphate,1,
7828,10.1002/adma.73688,citrate,buffer/counterion,Citrate buffer disrupted SEN coacervate complex formation.,citrate,1,
7829,10.1002/adma.73688,pyranine,anionic fluorescent dye partition probe,Negatively charged dye showed strong partitioning into GOx-HRP and ERED-GDH coacervates.,pyranine,0,
7830,10.1002/adma.73688,5(6)-carboxyfluorescein,anionic fluorescent dye partition probe,Partitioned into coacervates; used for FRAP of small molecule diffusion.,5(6)-carboxyfluorescein,0,
7831,10.1002/adma.73688,rhodamine 6G,cationic fluorescent dye partition probe,Compared with anionic dyes in partitioning studies; partitioned strongly into MicroC likely due to hydrogen bonding.,rhodamine 6G,0,
7832,10.1002/adma.73688,crystal violet,cationic fluorescent dye partition probe,Compared with anionic dyes in partitioning studies; excluded from MicroC.,crystal violet,0,
7833,10.1002/adma.73688,ABTS,negatively charged HRP substrate,Used in GOx-HRP cascade activity assays and proposed to partition into coacervates through ionic interactions.,ABTS,1,
7834,10.1002/adma.73688,glucose,substrate,GOx substrate and GDH sacrificial substrate; proposed to partition through hydrogen bonding.,glucose,0,
7835,10.1002/adma.73688,NADP+,cofactor,Used under limiting conditions in ERED-GDH cascade; negatively charged NADP(H) was hypothesized to be recruited via electrostatic interaction.,NADP+,1,
7836,10.1002/adma.73688,cyclohex-2-en-1-one,substrate,Substrate for ERED-GDH cascade conversion assays.,cyclohex-2-en-1-one,0,
7837,10.1002/1521-3935(20010101)202:1<163::AID-MACP163>3.0.CO;2-M,sugar molecules,recognized target molecules,Microgels contained functionalized cavities able to recognize and selectively bind sugar molecules.,,1,
7838,10.1021/acs.analchem.5c05611,Fmoc-FEFKF,peptide hydrogel building block,Short peptide used to form Pt-PH antifouling hydrogel layer.,Fmoc-FEFKF,1,
7839,10.1021/acs.analchem.5c05611,platinum nanoparticles,metal nanoparticle dopant,Embedded in peptide hydrogel to form Pt-PH and improve conductivity/ORR activity.,platinum,0,
7840,10.1021/acs.analchem.5c05611,chloroplatinic acid,Pt nanoparticle precursor,5% H2PtCl6 solution used for Pt nanoparticle synthesis.,chloroplatinic acid,0,
7841,10.1021/acs.analchem.5c05611,sodium citrate,Pt nanoparticle synthesis reagent,Freshly prepared 1% sodium citrate was added during Pt nanoparticle synthesis.,sodium citrate,0,
7842,10.1021/acs.analchem.5c05611,ascorbic acid,reducing agent and interferent,Used in Pt nanoparticle synthesis and tested as a reducing-agent interferent.,ascorbic acid,0,
7843,10.1021/acs.analchem.5c05611,dimethyl sulfoxide,peptide solvent,Lyophilized Fmoc-FEFKF peptide powder dissolved in DMSO to 25 mg/mL stock.,dimethyl sulfoxide,0,
7844,10.1021/acs.analchem.5c05611,glutaraldehyde,cross-linking agent,Used to covalently link chitosan and Pt-PH during sensing cathode fabrication.,glutaraldehyde,0,
7845,10.1021/acs.analchem.5c05611,chitosan,electrode dispersion matrix,NG composite dispersed in 0.05% chitosan solution before drop-casting.,chitosan,0,
7846,10.1021/acs.analchem.5c05611,nitrogen-doped graphene,conductive scaffold,NG served as cathodic substrate beneath Pt-PH layer.,nitrogen doped graphene,1,
7847,10.1021/acs.analchem.5c05611,EDC,carboxyl activation reagent,10 mM EDC/NHS solution activated carboxyl groups before NSE antibody immobilization.,1-ethyl-3-(3-dimethylaminopropyl)carbodiimide,1,
7848,10.1021/acs.analchem.5c05611,NHS,carboxyl activation reagent,10 mM EDC/NHS solution activated carboxyl groups before NSE antibody immobilization.,N-hydroxysuccinimide,0,
7849,10.1021/acs.analchem.5c05611,BaTiO3,ferroelectric photoanode component,BTO shell formed on TiO2 nanorods in SCN/BTO/TiO2 photoanode.,barium titanate,0,
7850,10.1021/acs.analchem.5c05611,TiO2,photoanode nanorod material,TiO2 nanorod arrays used as photoanode precursor.,titanium dioxide,0,
7851,10.1021/acs.analchem.5c05611,sulfur-doped carbon nitride quantum dots,photoanode sensitizer,SCN quantum dots assembled on BTO/TiO2 photoanode.,sulfur doped carbon nitride,1,
7852,10.1002/adfm.202308269,ampicillin,ligand_or_affinity_group,Small beta-lactam ligand coupled to PEG and agarose beads for covalent binding to PenTag/PBP3 proteins.,ampicillin,0,
7853,10.1002/adfm.202308269,four-arm PEG-SCM,polymer precursor,Four-arm poly(ethylene glycol) succinimidyl carboxymethyl ester functionalized with ampicillin to synthesize PEG-tetra-ampicillin.,polyethylene glycol succinimidyl carboxymethyl ester,1,
7854,10.1002/adfm.202308269,four-arm PEG-tetra-ampicillin,functional hydrogel polymer,Ampicillin-functionalized PEG used with PBP3t-mCherry-PBP3t protein crosslinker to form hydrogels.,polyethylene glycol ampicillin conjugate,1,
7855,10.1002/adfm.202308269,CNBr-activated Sepharose 4B,activated hydrogel bead support,Crosslinked agarose beads functionalized with ampicillin for PenTagged protein immobilization.,cyanogen bromide activated agarose,1,
7856,10.1002/adfm.202308269,crosslinked agarose,hydrogel backbone,Bead matrix used as solid support for ampicillin functionalization and protein immobilization.,agarose,0,
7857,10.1002/adfm.202308269,cyanogen bromide,activation chemistry,CNBr activation creates reactive cyanate ester groups on agarose for ampicillin coupling.,cyanogen bromide,0,
7858,10.1002/adfm.202308269,triethylamine,reaction additive,Mixed with ampicillin before coupling to PEG-SCM.,triethylamine,0,
7859,10.1002/adfm.202308269,dimethylformamide,solvent,Solvent for four-arm PEG-SCM and ampicillin during PEG functionalization.,dimethylformamide,0,
7860,10.1002/adfm.202308269,Tris-HCl,blocking buffer component,Used to block remaining active groups on ampicillin-functionalized agarose beads.,tris hydrochloride,0,
7861,10.1002/adfm.202308269,BSA,blocking protein,Ampicillin-functionalized beads were transferred to 10 mg/mL BSA in water and incubated overnight.,bovine serum albumin,1,
7862,10.1002/adfm.202308269,HaloLink resin,comparator affinity resin,Commercial Halo-ligand-functionalized crosslinked agarose/resin used for HaloTagged GFP immobilization in the orthogonal OR gate.,HaloLink resin,1,
7863,10.1002/adfm.202308269,Bocillin-FL,fluorescent beta-lactam ligand,Fluorescent penicillin derivative used to assess PenTag binding by fluorescence polarization.,Bocillin FL,1,
7864,10.1002/adfm.202308269,2-mercaptoethanol,buffer additive,Included at 10 mM in release assays and protease-containing reaction mixtures.,2-mercaptoethanol,0,
7865,10.1002/adfm.202308269,Tween-20,buffer additive,Used at 0.001% v/v in OR gate reactions.,polysorbate 20,0,
7866,10.1002/smll.201700467,aldehyde-functionalized dextran,hydrogel precursor,DEX-CHO reacted with BSA-NH2 to form a self-healing Schiff base hydrogel.,,1,
7867,10.1002/smll.201700467,4-formylbenzoic acid,dextran functionalization reagent,Used to synthesize formyl benzoic acid-functionalized dextran.,4-formylbenzoic acid,0,
7868,10.1002/smll.201700467,poly(N-isopropyl acrylamide),polymer conjugated to BSA-NH2 proteinosome membrane building block,BSA-NH2/PNIPAAm nanoconjugates formed the proteinosome membrane.,,1,
7869,10.1002/smll.201700467,N-isopropyl acrylamide,monomer unit of PNIPAAm,PNIPAAm was covalently attached to cationized BSA.,N-isopropylacrylamide,0,
7870,10.1002/smll.201700467,cinnamyl aldehyde,competitive covalent binding inhibitor,Added to inhibit dynamic covalent interchange by binding free primary amine groups.,cinnamaldehyde,0,
7871,10.1002/smll.201700467,PEG-bis(N-succinimidyl succinate),irreversible membrane cross-linker,Nonreversible cross-linking of BSA-NH2/PNIPAAm membrane nanoconjugates resulted in minimal fusion behavior.,,1,
7872,10.1002/smll.201700467,glucose,enzyme substrate,GOx and glucose generated gluconic acid and decreased pH.,glucose,0,
7873,10.1002/smll.201700467,amino-functionalized silica particles,colloidal partner,Amino-functionalized silica particles attached to hydrogel-loaded proteinosomes.,,1,
7874,10.1021/ie100291b,acrylamide,monomer,Stock hydrogel solutions contained acrylamide 0.82 M.,acrylamide,0,
7875,10.1021/ie100291b,"N,N'-methylene-bis-acrylamide",crosslinker,"Stock hydrogel solutions contained N,N'-methylene-bis-acrylamide 12.9 mM; electrophoresis used 3% C.","N,N'-methylenebisacrylamide",0,
7876,10.1021/ie100291b,gold nanoparticles,filler,Polyacrylamide nanocomposites contained various compositions and aspect ratios of gold nanoparticles.,gold,1,
7877,10.1021/ie100291b,surfactant-assisted gold nanoparticles,filler,SA-GNP volume fraction ΦAu = 0.0087-0.055; aspect ratio 1.3 ± 0.6.,gold nanoparticle,1,
7878,10.1021/ie100291b,seed-mediated gold nanoparticles,filler,SM-GNP volume fraction ΦAu = 0.0087-0.02; average aspect ratio 2.9 ± 2.8.,gold nanoparticle,1,
7879,10.1021/ie100291b,templated gold nanoparticles,filler,T-GNP volume fraction Φ = 0.006; aspect ratio approximately 50.,gold nanotube,1,
7880,10.1021/ie100291b,monodisperse gold nanorods,filler,Monodisperse gold nanorods coated in CTAB; aspect ratio 3.9 ± 0.9.,gold nanorod,1,
7881,10.1021/ie100291b,ammonium persulfate,initiator,Ten mL hydrogel solution was initiated with 50 μL APS 0.44 M.,ammonium persulfate,0,
7882,10.1021/ie100291b,TEMED,polymerization accelerator,Ten mL hydrogel solution was initiated with APS and 5 μL TEMED.,"N,N,N',N'-tetramethylethylenediamine",0,
7883,10.1021/ie100291b,cetyltrimethylammonium bromide,surfactant,CTAB was used in gold nanoparticle synthesis and coated monodisperse nanorods.,cetyltrimethylammonium bromide,0,
7884,10.1021/ie100291b,chloroauric acid,gold precursor,HAuCl4 was used to synthesize gold nanoparticles and nanotubules.,chloroauric acid,0,
7885,10.1021/ie100291b,tris-borate EDTA buffer,electrophoresis buffer,"Gels were immersed in TBE buffer, pH = 8.0.",TBE buffer,1,
7886,10.1016/j.jchromb.2008.10.020,poly(2-acetamidoacrylic acid),hydrogel polymer backbone,PAAA hydrogel used as IMAC matrix.,poly(2-acetamidoacrylic acid),1,
7887,10.1016/j.jchromb.2008.10.020,2-acetamidoacrylic acid,monomer,AAA (500mg; 4mM) used to synthesize PAAA hydrogel.,2-acetamidoacrylic acid,0,
7888,10.1016/j.jchromb.2008.10.020,"2,2′-[(1,4-dioxo-1,4-butanediyl)diamino] bis(2-propenoic acid)",crosslinker,DBDBPA used to synthesize PAAA hydrogel.,"2,2'-[(1,4-dioxobutane-1,4-diyl)diamino]bis(2-propenoic acid)",1,
7889,10.1016/j.jchromb.2008.10.020,potassium persulfate,initiator,Used in hydrogel synthesis with AAA and DBDBPA.,potassium persulfate,0,
7890,10.1016/j.jchromb.2008.10.020,dimethyl sulfoxide,solvent,DMSO used as solvent for hydrogel synthesis.,dimethyl sulfoxide,0,
7891,10.1016/j.jchromb.2008.10.020,nickel chloride,metal ion source,PAAA hydrogel immersed in 0.1 M NiCl2 for Ni2+ complexation.,nickel chloride,0,
7892,10.1016/j.jchromb.2008.10.020,Ni2+,immobilized affinity metal ion,Complexed with PAAA carboxylic groups and binds His6-GFP.,nickel(2+),0,
7893,10.1016/j.jchromb.2008.10.020,imidazole,wash and elution competitor,40 mM imidazole used in washing buffer; 250 mM imidazole used for elution.,imidazole,0,
7894,10.1016/j.jchromb.2008.10.020,sodium chloride,buffer salt,300 mM NaCl in washing and elution buffers.,sodium chloride,0,
7895,10.1016/j.jchromb.2008.10.020,phosphate buffer,buffer,50 mM PB at pH 8.0 used in washing and elution buffers.,phosphate buffer,1,
