Repository: sunyrain/PHA

# PHA Protein-Hydrogel Adsorption Dataset

Generated: 2026-07-05T11:36:45

## Scope

This curated package organizes literature-derived protein-hydrogel adsorption, binding, immobilization, antifouling, and related biointerface records extracted from the local PHA corpus.

The primary unit is one record:

`paper + hydrogel/sample + protein/mixture + experimental condition + measured outcome`

## Contents

- `data/sources.csv`: article-level metadata, extraction status, and curation decision.
- `data/records_flat.csv`: flattened record-level table with provenance, hydrogel, protein, condition, outcome, mechanism, and quality fields.

File: data/curated/pha_scientific_dataset_20260705/data/special_fields.csv (part 41 of 55)
id,doi,field_name,field_value_json,why_special,evidence_text,suggested_table
3917,10.1016/j.jhazmat.2022.128707,PtCu@ZIF-8 BET surface area,"""32.5 m2/g""",Composite surface area after MOF coating may influence immobilization capacity.,The corresponding BET surface area decreases from 39.8 to 32.5 m2/g due to the ZIF-8 layer covered on PtCu hydrogels.,hydrogel_properties_extended
3918,10.1016/j.jhazmat.2022.128707,PtCu@HRP@ZIF-8 biosensor paraoxon-ethyl LOD,"""1.8 ng/mL""",Biosensing performance is a downstream application rather than a protein adsorption metric.,"The fitted linear equation can be expressed as Y= −2150X+ 6409 (R2 =0.99), and the estimated LOD is 1.8 ng/mL.",application_biosensing
3919,10.1016/j.jhazmat.2022.128707,PtCu@HRP@ZIF-8 paraoxon-ethyl detection range,"""6 to 800 ng/mL""",Downstream biosensor analytical range is outside core adsorption fields.,The proposed biosensor exhibits a favorable linear relationship with the concentration of paraoxon-ethyl from 6 to 800 ng/mL.,application_biosensing
3920,10.1016/j.jhazmat.2022.128707,Actual sample recovery,"""95.50–104.7%""",Recovery in environmental/food samples is an application validation metric.,"The recovery rates are within the scope of 95.50–104.7%, and the relative standard deviations are lower than 2.73%.",application_biosensing
3921,10.1002/adma.202307875,active_adsorption_trigger,"""vibrational stimuli / piezoelectricity conditions""","Adsorption is presented as active enrichment coupled to piezoionic hydrogel behavior, not passive equilibrium adsorption only.",The porous hydrogels can enrich substance in solutions under vibrational stimuli. Such capability is not observed in the non-porous piezoionic counterparts.,adsorption_conditions
3922,10.1002/adma.202307875,porogen_fraction_optimum,"""7.5% NaHCO3 precursor fraction""",The same porogen condition is linked to highest voltage generation and highest absorption capability.,The samples that generate the highest voltages (prepared using 7.5% NaHCO3) also present the highest absorption capability.,hydrogel_design_variables
3923,10.1002/adma.202307875,enzyme_activity_after_adsorption,"""HRP-loaded catalytic cube retained catalytic activity toward H2O2/TMB reaction""",Shows adsorbed protein can retain bioactivity inside the hydrogel.,The proteins loaded in the hydrogel preserves their catalytic activity and promote the catalytic decomposition of H2O2.,biointerface_response
3924,10.1002/adma.202307875,SERS_sample_pretreatment,"""Protein adsorption enabled detection of 0.001 ppb phoxim in milk by Raman spectra""",Protein adsorption is used to remove matrix interference for small-molecule detection.,"After absorbing proteins using our porous piezoionic hydrogel, the Raman spectra of phoxim can be clearly detected.",application_outcomes
3925,10.1016/j.memsci.2013.12.059,fouling_metric_is_permeability_change_not_adsorbed_mass,"""Protein fouling was evaluated by relative change of membrane water permeability and salt rejection before and after protein exposure.""",The study is relevant to protein-hydrogel adsorption/fouling but does not report adsorbed protein mass in the supplied context.,The relative change of membrane performance with respect to permeability was calculated as Change = ((P0–Pa)/P0) × 100%.,experiment_outcome
3926,10.1016/j.memsci.2013.12.059,macroinitiator_displacement_by_lysozyme,"""Cationic lysozyme may competitively displace BEE-TH macroinitiator from premodified membrane surfaces.""",This is a paper-specific qualitative mechanism affecting apparent permeability after protein contact.,This indicated that competitive adsorption by another strong polycation could lead to macroinitiator displacement from the surface.,mechanism
3927,10.1016/j.memsci.2013.12.059,hydrogel_mesh_size_inference,"""Slight fouling of hydrogel-modified membranes occurred with smaller lysozyme but not significantly with larger BSA, suggesting hydrogel mesh-size control.""","The paper links antifouling performance to hydrogel network architecture, but does not provide numeric mesh size in the context.",The slight protein fouling... observed with the smaller Lys but not significantly with the larger BSA also points to an effect of the mesh size of the hydrogel network.,mechanism
3928,10.1016/j.msec.2016.09.010,adsorption_capacity_ratio_K,"""K = Q_C / Q_B, where Q_C is cytochrome C adsorption capacity and Q_B is BSA adsorption capacity""",Paper-specific selectivity metric comparing cytochrome C and BSA adsorption.,The adsorption capacity ratio of the membranes is expressed as K: K = Q C / Q B.,adsorption_selectivity_metrics
3929,10.1016/j.msec.2016.09.010,C-ZM-6-f_release_after_24h,"""around 30% cytochrome C released after 24 h""",Release behavior is coupled to adsorption strength and hydrogel morphology.,"Among them, C-ZM-6-f also exhibited the lowest release rate (around 30% after 24h).",protein_release
3930,10.1016/j.msec.2016.09.010,ZM-0_burst_release,""">30% released in 2 h; >90% released after 12 h""",Comparator release behavior indicates weaker retention than modified membranes.,"ZM-0 exhibited burse release with a release amount of proteins (~55%) >30% in 2h... After 12h's releasing, the cytochrome C released from ZM-0 was >90%.",protein_release
3931,10.1016/j.msec.2016.09.010,C-ZM-6_swelling_ratio_selection,"""C-ZM-6 got the highest swelling ratio of nearly 343% in dilute PBS pH 7.4 among compared C-ZMs.""",Explains why C-ZM-6 was selected for adsorption and release experiments.,"Among them, C-ZM-6 got the highest value of nearly 343%.",hydrogel_properties
3932,10.1016/j.msec.2016.09.010,C-ZM-6_pH_swelling_extremes,"""maximum about 8-fold at pH 10 and minimum about 1.5-fold at pH 4 in dilute PBS""",Dual-responsive swelling behavior may influence adsorption conditions.,"In dilute PBS... C-ZM-6 exhibited a maximum (~8 fold) and minimum (~1.5 fold) swelling ratio at pH=10 and 4, respectively.",responsive_swelling
3933,10.1016/j.msec.2016.09.010,fiber_diameter_changes,"""ZM-0 307±59 nm; ZM-6 667±128 nm; C-ZM-6 after washing 814±182 nm; after pure water immersion 2642±366 nm""",Morphology and swelling-linked fiber diameter changes may affect protein transport.,"The average fiber diameter of ZM-0 and ZM-6 was 307±59nm and 667±128nm, respectively... C-ZM-6 increased slightly to 814±182nm... increased to 2642±366nm.",morphology
3934,10.1016/j.snb.2025.138032,contact_angle_hydrogel_vs_GCE,"""Cu2O-MXene NSs@PAM hydrogel-modified GCE: 21.21 ± 0.9°; GCE: 83.31 ± 1.18°""",Hydrophilicity is used as mechanistic support for antifouling but is not itself a protein adsorption metric.,The average contact angles were 21.21 ± 0.9° and 83.31 ± 1.18°.,hydrogel_surface_properties
3935,10.1016/j.snb.2025.138032,KFC_antibody_orientation_effect,"""KFC shortened time to maximum ECL signal by 60 min and improved 15-day ECL performance versus sensor without KFC.""",Peptide-directed Fc binding affects biointerface construction time and sensor lifetime rather than hydrogel adsorption capacity.,"After the incubation of KFC, the ECL signal reached the maximum in a shorter time, and this time was 60 min shorter than the sensor without KFC.",biointerface_engineering
3936,10.1016/j.snb.2025.138032,NSE_detection_performance,"""Linear range 10 fg/mL to 100 ng/mL; LOD 3.67 fg/mL; linear equation I = 1957.5 lg c + 11984; R2 = 0.998.""","Primary article performance is biosensing, not equilibrium adsorption.",The corresponding linear equation was I = 1957.5 lg c + 11984... R2 = 0.998. The LOD was calculated as 3.67 fg/mL.,biosensor_detection_metrics
3937,10.1016/j.snb.2025.138032,serum_standard_addition,"""Recovery 92.30 to 103.5%; RSD 2.2 to 4.5%.""",Clinical matrix validation is relevant to antifouling/biointerface performance but not adsorption capacity.,"The recovery range was 92.30 ∼ 103.5 %, and the RSD range was 2.2 ∼ 4.5 %.",serum_matrix_validation
3938,10.1016/j.snb.2025.138032,Cu2O_signal_amplification,"""Ag NCs/Cu2O/GCE showed 2.1 times higher ECL signal than Ag NCs/GCE; S2O8 2- reduction potential shifted from -0.86 to -0.55 V.""","This is an electrochemical signal amplification mechanism coupled to the hydrogel composite, not protein adsorption.",Ag NCs/Cu2O/GCE showed a higher ECL signal (2.1 times) than that of Ag NCs/GCE... the reduction potential of S2O8 2- was advanced from - 0.86 to - 0.55 V.,signal_amplification_mechanism
3939,10.1002/jbm.b.35050,competitive_sorption_mixture_ratio,"""FN/FIB/BSA/IGG = 1:10:10:10""",The assay measured one fluorescently labeled protein at a time in a competitive four-protein mixture mimicking interstitial fluid ratios.,"To mimic physiological conditions, an approximate protein concentration ratio was used as follows: FN/FIB/BSA/IGG = 1:10:10:10.",assay_conditions
3940,10.1002/jbm.b.35050,labeled_protein_final_concentrations,"""FN 0.04 mg/mL; FIB 0.3 mg/mL; BSA 0.4 mg/mL; IGG 0.4 mg/mL""",Initial protein concentrations are needed to interpret competitive sorption outcomes.,"The final labeled protein concentrations in the protein mixture solution were: FN (0.04 mg/mL), FIB (0.3 mg/mL), BSA (0.4 mg/mL), and IGG (0.4 mg/mL).",protein_conditions
3941,10.1002/jbm.b.35050,linear_quantification_upper_bounds,"""FN 1.1 μg/mL; FIB 3.9 μg/mL; BSA 1.8 μg/mL; IGG 2.7 μg/mL""","Some Figure 3 responses exceeded dynamic range, so these values represent assay quantification limits and minimum sorption indicators.","The upper bounds were as follows: FN (1.1 μg/mL), FIB (3.9 μg/mL), BSA (1.8 μg/mL), and IGG (2.7 μg/mL).",assay_limits
3942,10.1002/jbm.b.35050,effective_pore_size_linked_to_protein_sorption,"""Materials with lower protein diffusion/sorption generally had less 1 μm and 10 μm bead penetration; non-HA fillers had 1 μm bead penetration at 4 h.""","The paper links protein sorption, hydrogel diffusion/penetration, and bacterial colonization risk.","The HA materials not only had lower protein sorption in general, but also had the least amount of bead penetration at 4 h.",biointerface_correlations
3943,10.1002/jbm.b.35050,bacterial_adhesion_slopes,"""Glass 0.29; non-HA-3 0.11; non-HA-2 0.06; HA-1 0.02; HA-2 0.02; HA-3 0.01 cm^-2 min^-1; non-HA-1 approximately 0""",Protein sorption was interpreted alongside S. aureus adhesion rates.,"Glass had the most rapid increase in bacterial cell adhesion, with a slope of 0.29 cm−2 min−1. The non-HA materials non-HA-3 (0.11 cm−2 min−1) and non-HA-2 (0.06 cm−2 min−1) had an intermediate slope. The other three materials, HA-1 (0.02 cm−2 min−1), HA-2 (0.02 cm−2 min−1), and HA-3 (0.01 cm−2 min−1) had much lower slopes.",bacterial_adhesion
3944,10.1016/j.ab.2004.02.012,hydrogel_accessibility_size_probe,"{""3_kDa_dextran"": ""diffusion from 4% gel spots complete within approximately 10 min; slower from 10% and 15% gels"", ""70_kDa_dextran"": ""no loading into surface spots after overnight incubation""}",The paper uses nonprotein dextran probes to infer hydrogel porosity and accessibility relevant to protein assays.,Diffusion from 4% gel spots was complete within approximately 10 min; 70-kDa dextran showed no loading after overnight incubation.,hydrogel_diffusion_accessibility
3945,10.1016/j.ab.2004.02.012,surface_spot_geometry,"""1-uL hydrogel spots with average spot diameter of 2 mm for GST-GFP detection-limit calculation""",Surface loading values are normalized by spot area rather than hydrogel mass.,The authors used the average spot diameter of 2 mm to convert 1 ng detection to 0.32 ng/mm2.,assay_geometry
3946,10.1016/j.ab.2004.02.012,protein_stability_after_immobilization,"""Surface-attached GST-GFP maintained fluorescence for several weeks at room temperature and several months at 4 deg C.""","This is a hydrogel-specific retained-function/stability observation, not an adsorption capacity.",Surface-attached GST-GFP in the hydrogel maintained fluorescence for weeks at room temperature and months at 4 deg C.,immobilized_protein_stability
3947,10.1016/j.ab.2004.02.012,UV_polymerization_comparator,"""UV-induced polymerization was slightly more efficient for GST-GFP incorporation; both UV and APS methods gave linear fluorescence from 0 to 300 ng protein.""",Polymerization initiation method is a process variable affecting hydrogel protein incorporation.,"UV-induced incorporation was slightly more efficient, and both methods provided a linear fluorescence signal from 0 to 300 ng protein.",synthesis_method_comparison
3948,10.1016/j.ab.2004.02.012,not_classical_adsorption,"""The dominant protein-hydrogel interaction is covalent incorporation through acrylic copolymerization.""",Most adsorption-capacity fields are intentionally null because the article does not report equilibrium adsorption or desorption capacity.,"The reaction between acrylic-functionalized glass surfaces and acrylic-labeled proteins results in specific attachment, likely involving covalent interactions.",curation_notes
3949,10.1002/jssc.200301697,polymer_coating_deposition_methods,"[""simple physical sorption of polymers"", ""derivatization of capillary wall surface with glycidyl methacrylate followed by polymerization""]","The paper compares methods for depositing hydrogel-like polymer films in capillaries, but this is polymer adsorption/deposition rather than protein adsorption.","Three hydrogels... were deposited using two procedures, either by simple physical sorption of the polymers, or by derivatization of the capillary wall surface with glycidyl methacrylate (EPMA) followed by polymerization of the appropriate monomers.",coating_preparation
3950,10.1002/jssc.200301697,author_claimed_key_property,"""coating thickness""",The authors identify film thickness as the most important coating property for capillary electrophoresis performance.,"It has been found that the most important property of the polymer coating is its thickness, whereas its topography and the degree of its hydrophobicity are less significant.",mechanism_or_design_notes
3951,10.1002/anie.202002331,nanogel_enzyme_mimic_activity,"""SiO2@MPGs showed SOD-like inhibition rate of about 46.9% by WST-1 assay.""","Quantitative enzyme-mimic activity is reported, but it is not a protein adsorption outcome.","The change of absorbance for the SiO2@MPG group was inhibited, compared with the control group, with an inhibition rate of about 46.9 %, indicating a favorable SOD activity of SiO2@MPGs.",non_adsorption_catalysis_outcomes
3952,10.1002/anie.202002331,hydrogel_mass_on_core,"""1 g SiO2 NPs contained 0.3764 g hydrogels based on TGA.""","Hydrogel content on the silica-core nanogel is quantified and may support material normalization, but no protein adsorption was measured.",TGA; see Figure S8 with a 33.1 % total weight loss of SiO2@MPGs as 1 g SiO2 NPs containing 0.3764 g hydrogels.,material_characterization
3953,10.1002/anie.202002331,iron_loading,"""about 3.30 mg Fe per 1 g SiO2@MPGs""",Metal active-center loading is quantified for the nanogel enzyme mimic.,The homodispersed Fe (about 3.30 mg Fe elements per 1 g SiO2@MPGs) also verifies the favorable coordination dispersion of the active centers in the MPGs.,material_characterization
3954,10.1016/j.ijbiomac.2025.146435,optimized_hydrogel_surface_area,"""471.126 m2/g for MCC10-BA""",High specific surface area is used by the authors to justify scaffold suitability and may relate to protein adsorption capacity.,"MCC10 demonstrates the highest surface area (471.126 m2/g), which offers increased number of binding sites for cell attachment.",hydrogel_characterization
3955,10.1016/j.ijbiomac.2025.146435,optimized_hydrogel_micropore_volume,"""0.243 cm3/g for MCC10-BA""",Porosity metric supports interpretation of adsorption and cell adhesion behavior.,"MCC10-BA hydrogel exhibited the highest specific surface area of 471.126 m2/g, a micropore volume of 0.243 cm3/g and a compressive modulus of 106.42 kPa.",hydrogel_characterization
3956,10.1016/j.ijbiomac.2025.146435,optimized_hydrogel_compressive_modulus,"""106.42 ± 10.59 kPa for MCC10-BA""",Mechanical property is central to scaffold selection for protein adsorption and cellular studies.,"MCC10-BA exhibited a higher compressive modulus of 106.42 ± 10.59 kPa, indicating superior mechanical performance.",hydrogel_characterization
3957,10.1016/j.ijbiomac.2025.146435,hemocompatibility_free_hemoglobin,"""69.11 % and 0.30 g/dL for MCC10-BA""",Biointerface outcome reported alongside protein adsorption for translational safety.,The results confirmed the hemocompatibility of MCC10 hydrogel through FHb value of 69.11 % and 0.30 g/dL similar to FHb concentration of control with 0.43 g/dL.,biointerface_response
3958,10.1016/j.ijbiomac.2025.146435,adsorption_statistical_significance,"""p < 0.0001""",Protein adsorption value includes a statistical significance statement but no variance in supplied context.,"About 715.93 μg/mL BSA was adsorbed, which was statistically significant (p < 0.0001) (Fig. 2C).",adsorption_outcomes
3959,10.1002/admi.201800452,active_ALP_not_total_ALP,"""ALP estimates are based on active free ALP calibration curves and ignore inactive immobilized ALP.""",Reported loading capacities may underestimate total immobilized protein because inactive ALP is not counted.,Actual loading capacity may be slightly higher than the determined values...this approach ignores the inactive ALP on Ti implants.,quality_notes
3960,10.1002/admi.201800452,biointerface_cell_viability,"""Ti-CaCO3-Alg-CaCO3-ALP showed about 1.3 times higher cell concentration than bare titanium and about 1.4 times higher than control well.""",Links protein-loaded hydrogel adsorption interface to biological response.,Experiments with osteoblasts demonstrated that Ti samples with biointerface...have higher cell viability...≈1.4 times and bare Ti surface ≈1.3 times.,biointerface_response
3961,10.1002/admi.201800452,calcite_fraction_effect,"""Increasing nonporous calcite fraction was proposed to limit additional ALP loading after repeated mineralization.""",Mineral polymorph composition affects protein loading in the hydrogel composite.,The increase in nonporous calcite fraction can be the reason why second mineralization step has not contributed the ALP loading.,mechanism
3962,10.1016/j.compositesa.2025.108756,non_protein_bacterial_antifouling,"""Under NIR irradiation, PSM0.75 sterilization reached 100% for E. coli and 98.7% for S. aureus; PSM1.0 reached 100% for both bacteria.""","Quantitative biological adhesion/sterilization data are present, but the targets are bacteria rather than proteins.","After exposure to NIR irradiation, the sterilization rate of E. coli by PSM0.75 reached 100%, and that of S. aureus reached 98.7%. The sterilization rate of both bacteria by PSM1.0 was 100%.",non_protein_antifouling_outcomes
3963,10.1016/j.compositesa.2025.108756,non_protein_diatom_adhesion,"""Diatom chlorophyll-a concentration decreased from 0.15 mg/L on PSM0 to 0.07 mg/L on PSM1.0; corresponding adsorption rate decreased from 25.8% to 10.3%.""","Quantitative adhesion data are present for diatoms, but they are not protein adsorption measurements.","The concentration of diatom chlorophyll-a on the PSM0 hydrogel was 0.15 mg/L, with an adsorption rate of 25.8%. When the Ti3C2Tx-PEG nanosheet content reached its maximum value of 1 wt%, the chlorophyll-a concentration of diatoms decreased to 0.07 mg/L and the corresponding adsorption rate decreased to 10.3%.",non_protein_antifouling_outcomes
3964,10.1016/j.compositesa.2025.108756,marine_coating_durability,"""After 180 days of seawater immersion, PSM0.75 had no visible fouling organisms and maintained intact morphology.""",Long-term marine immersion is relevant to antifouling coating performance but not to protein adsorption.,"After 180 days of seawater immersion, the PSM0.75 surface had no visible fouling organisms and maintained an intact morphology.",coating_durability
3965,10.1016/j.foodhyd.2020.105853,core_shell_structure,"""SPI microgels displayed a denser shell and less dense core when swollen.""",The hydrogel structure affects protein loading localization; lysozyme was initially enriched in the shell.,"The microgels swelled to a diameter of approximately 1.8 μm similar to that of the coacervates and showed a core-shell structure, which was attested by the stronger fluorescence intensity at the edge, indicating a denser shell and a less dense core.",hydrogel_structure
3966,10.1016/j.foodhyd.2020.105853,shell_thickness,"""approximately 0.25 μm in water; increased to 0.35 μm at pH 10""",May influence protein adsorption localization and diffusion.,The thickness of the shell was approximatively 0.25 μm. The microgels swelled with increasing pH to an average diameter of 2.3 μm at pH 10 and the shell thickness increased to 0.35 μm.,hydrogel_properties
3967,10.1016/j.foodhyd.2020.105853,protein_release_from_microgel_network,"""Released protein fraction from SPI microgels was lowest, 4%, between pH 4.5 and 6; increased to 56% at pH 3 and 10; increased to 68% at pH 11.""","This is release of endogenous hydrogel protein components, not adsorption of an external protein target.","The amount of protein that was released from the microgels was lowest (4%) between pH 4.5 and 6. With increasing pH above 6 or decreasing pH below 4.5, the released protein fraction increased to 56% at pH 3 and 10. At pH 11, the release of protein increased further to 68% and led to the partial dissociation of the microgels.",hydrogel_stability
3968,10.1016/j.foodhyd.2020.105853,microgel_stabilizing_interactions,"""Hydrophobic interactions were important; disulfide bonds also formed.""",Network stabilization mechanism may affect adsorption and release behavior.,"After addition of 40 mM DTT, 6 M urea or 1% SDS, the size of the microgels decreased, especially for those dispersed in 1% SDS. The size of the microgels further decreased by adding 40 mM DTT in addition to SDS or Urea. DTT can break disulfide bonds, while urea and SDS disrupt hydrophobic interactions. These results show that hydrophobic interactions are important to stabilize the microgel, but that disulfides bonds are also formed.",mechanism
3969,10.1002/adfm.202108135,antibacterial_property_against_Pseudomonas_aeruginosa,"""approximately 94%""",The paper reports anti-biofouling/antibacterial performance rather than protein adsorption.,the antibacterial property keeps at a high level of approximately 94% against P. aeruginosa,non_protein_biofouling_outcomes
3970,10.1002/adfm.202108135,evaporation_rate_SPH_1_sun,"""approximately 1.90 kg m-2 h-1""","Primary quantitative performance metric of the hydrogel-coated pith, but outside protein adsorption scope.",SPH exhibit a high vapor generation rate of approximately 1.90 kg m-2 h-1 under 1 sun,solar_evaporation_outcomes
3971,10.1016/j.jbiotec.2006.11.016,nanogel_amination_degree,"""74.8%""","Defines extent of conversion from amido groups to amino groups, relevant to covalent protein loading capacity.","The amination degree was measured to be 74.8% by conductometric titration, namely, 74.8% of amido groups converted to amino groups.",hydrogel_properties
3972,10.1016/j.jbiotec.2006.11.016,polymeric_content,"""10.8%""",Reports polymer fraction in magnetic nanogel composite.,The polymeric content was determined to be 10.8% by TG analysis.,hydrogel_properties
3973,10.1016/j.jbiotec.2006.11.016,saturation_magnetization,"""58.5 emu/g""",Magnetic property enables separation of immobilized enzyme.,"The immobilized enzyme exhibited excellent susceptibility to applied magnetic field, and its saturation magnetization was determined to be 58.5emu/g.",hydrogel_properties
3974,10.1016/j.jbiotec.2006.11.016,magnetic_content,"""higher than 80%""",Composite magnetic loading relevant to separation performance.,"Moreover, the magnetic content of Fe3O4 was higher than 80%, which would favor the fast magnetic separation in the practical applications.",hydrogel_properties
3975,10.1002/anie.201404323,photodegradation_efficiency,"""more than 95% after 20 seconds exposure at 600 mW cm-2""",Hydrogel degradation enables cell/protein-pattern release behavior and defines the responsive material function.,The photodegradation amounted to more than 95 % after 20 seconds of exposure (600 mW cm−2).,hydrogel_responsiveness
3976,10.1002/anie.201404323,UV_exposure_wavelength,"""365 nm""",Photodegradation trigger condition for the hydrogel.,Regions of the photogel on the glass surface were then exposed to 365 nm UV light from a fluorescence microscope for various exposure times.,experiment_conditions
3977,10.1002/anie.201404323,exposure_area_diameter,"""50 to 200 um""",Spatial control enabled addressing small groups of cells or single cells.,A simple adjustment of microscope aperture allowed modulating the diameter of the exposure area from 50 to 200 μm.,device_patterning
3978,10.1002/anie.201404323,retrieved_cell_purity,"""96% CD4 cells and 94% CD8 cells after photodegradation release""",Cell-sorting performance is a primary outcome but is not a protein adsorption metric.,Flow cytometry indicated that 96 % of the CD4 cells and 94 % of the CD8 cells collected from the capture surface after photodegradation were CD3+CD4+ and CD3+CD8+ cells.,biointerface_response
3979,10.1002/anie.201404323,retrieved_cell_viability,"""over 97% viability""",Indicates UV photodegradation/release did not strongly harm captured cells.,Live/dead staining of retrieved cells showed over 97 % viability.,biointerface_response
3980,10.1002/anie.201404323,antibody_spot_diameter_cell_capture,"""approximately 150 um""",Defines printed capture-antibody feature size on the hydrogel.,"Antibody spots specific to CD4 and CD8 T-cells were robotically printed on the hydrogels, resulting in the formation of spots with a diameter of approximately 150 μm.",patterned_hydrogel_features
3981,10.1002/anie.201404323,antibody_spot_diameter_cytokine_detection,"""1 mm""",Defines co-printed anti-CD4/anti-TNF-alpha spot size for cytokine detection.,Anti-human CD4 and anti-tumor necrosis factor-α (TNF-α) antibody spots (1 mm diameter) were co-printed on top of a photodegradable gel layer.,patterned_hydrogel_features
3982,10.1016/j.jcis.2019.07.045,bilirubin_albumin_association_constant,"""9.5 × 10^7 M^-1""",Explains why bilirubin is a stringent protein-bound toxin model.,"Bilirubin is a strong albumin-bound toxin with an association constant of 9.5 × 10^7 M−1, meaning unbound fraction of bilirubin is less than 0.1% in equilibrium.",protein_bound_toxin_context
3983,10.1016/j.jcis.2019.07.045,bilirubin_unbound_fraction,"""<0.1% in equilibrium""",Important for interpreting adsorption from protein-bound bilirubin systems.,"Bilirubin is a strong albumin-bound toxin with an association constant of 9.5 × 10^7 M−1, meaning unbound fraction of bilirubin is less than 0.1% in equilibrium.",protein_bound_toxin_context
3984,10.1016/j.jcis.2019.07.045,PCB-H103_hemolysis_ratio,"""0.64%""",Biointerface response supporting hemocompatibility of the hydrogel-coated adsorbent.,PCB-H103 exhibited the best hemocompatibility with the lowest hemolysis ratio (0.64%).,biointerface_response
3985,10.1016/j.jcis.2019.07.045,blank_PCB_mesh_size,"""5.38 ± 0.01 nm""",Mesh size was reported for blank PCB hydrogel but not resin-containing PCB-H103; useful for permeability interpretation.,The mesh sizes of PCB (5.38 nm) and PSB (5.28 nm) hydrogels were significantly larger than those of PEGMA (2.10 nm) and PHEMA (1.66 nm) hydrogels.,hydrogel_properties
3986,10.1016/j.jcis.2019.07.045,protein_occlusion_effect,"""Pristine H103 almost completely lost adsorption ability in protein matrices due to nonspecific protein adsorption.""",Central qualitative mechanism for hydrogel coating benefit.,"In contrast, pristine H103 almost completely lost its adsorption ability due to the protein occlusion effect caused by non-specific protein adsorption.",mechanism
3987,10.1021/acsami.2c20857,protein_surface_descriptor,"""solvent-accessible arginine percentage""",This descriptor was reported as highly predictive of adsorption to multifunctional hydrogels under physiological ionic strength.,"Protein SASA analysis revealed that the percentage of solvent-accessible arginine, as measured in percent of total protein surface area, was highly predictive of proteins' binding to our library of multifunctional hydrogels in physiological conditions.",protein_descriptors
3988,10.1021/acsami.2c20857,arginine_SASA_regression_r2,0.86,Quantitative predictor-performance metric linking protein structure to hydrogel adsorption.,The SASA of arginine was the most predictive parameter (linear regression r2 = 0.86) for lysozyme adsorption to microgels containing both tBMA (30 mol %) and MAA (25 mol %).,modeling_results
3989,10.1021/acsami.2c20857,lysozyme_SASA_composition,"{""arginine_SASA_pct"": 22.9, ""cationic_SASA_pct"": 30.8, ""lysine_SASA_pct"": 7.3}",Explains why lysozyme adsorbed strongly despite similar total cationic surface to cytochrome c.,Lysozyme's SASA is 22.9% arginine and 7.3% lysine.,protein_descriptors
3990,10.1021/acsami.2c20857,cytochrome_c_SASA_composition,"{""arginine_SASA_pct"": 1.2, ""cationic_SASA_pct"": 36.3, ""lysine_SASA_pct"": 32.9}",Contrasts with lysozyme and supports arginine-specific adsorption interpretation.,"Cytochrome c's, which is 1.2% arginine and 32.9% lysine.",protein_descriptors
3991,10.1021/acsami.2c20857,hydrogel_phase_separation_exclusions,"["">20 mol% benzyl methacrylate"", "">40 mol% tert-butyl methacrylate""]",Defines which synthesized formulations were excluded from adsorption analysis.,"Precursor solutions containing the highest quantity of hydrophobic monomer (>20 mol % benzyl methacrylate (BzMA), >40 mol % tert-butyl methacrylate (tBMA)), where the monomer solution experienced phase separation prior to polymerization. These phase-separated gels were excluded from further analysis.",hydrogel_formulations
3992,10.1021/acsami.2c20857,binding_calculation_equation,"""Q = Vs(C0 - Ce) / mp""",Defines how adsorption capacity was normalized.,"The relative mass of bound protein was calculated by the following expression: Q = Vs(C0 - Ce) / mp where Vs is the solution volume (0.6 mL), C0 is the initial protein concentration (0.5 mg/mL), Ce is the equilibrium protein concentration (in mg/mL), and mp is the mass of polymer microgels in the suspension (in grams).",assay_methods
3993,10.1021/acsami.2c20857,adsorption_Q_bounds,"{""maximum_Q_mg_g"": 1000, ""minimum_Q_mg_g"": 0}",Establishes assay scale where complete binding equals 1000 mg/g.,"Under the experimental conditions used, the bounds for Q are zero (i.e., no bound protein) and 1,000 (i.e., complete binding).",assay_methods
3994,10.1021/acsami.2c20857,hydrogel_modulus_range,"""0.18 to 1.2 MPa""",Physicochemical property range for the hydrogel library.,The shear modulus of water-swollen films as measured by rheometry ranged from 0.18 to 1.2 MPa and trended linearly with the mole fraction of hydrophobic comonomer.,hydrogel_properties
3995,10.1021/acsami.2c20857,modulus_hydrophobic_fraction_slopes,"{""BzMA"": ""36 kPa/wt%"", ""MMA"": ""2.1 kPa/wt%"", ""tBMA"": ""22 kPa/wt%""}",Quantifies how hydrophobic comonomer steric bulk altered mechanical properties.,"Based on a linear curve fit, the relationship between hydrophobic comonomer weight fraction and shear modulus was significant in each case, with the slope (2.1 kPa/wt % for MMA, 22 kPa/wt % for tBMA, 36 kPa/wt % for BzMA) increasing with monomer steric bulk.",hydrogel_properties
3996,10.1021/acsami.2c20857,pH_scan_values,"[3.2, 4.8, 6.1, 7.4, 9.75, 10.53, 11.35]",Defines environmental conditions scanned to separate electrostatic and hydrophobic contributions.,"Lysozyme adsorption experiments were conducted for the entirety of the hydrogel library at pH = 3.2, 4.8, 6.1, 7.4, 9.75, 10.53, and 11.35.",experimental_conditions
3997,10.1002/adfm.201702955,hydrogel_water_content,""">80% water w/w""",Describes the protein hydrogel composition but is not a protein adsorption metric.,This intricate 3D network of BSA resulted in a transparent hydrogel with >80% water (w/w).,hydrogel_properties
3998,10.1002/adfm.201702955,pore_diameter,"""approximately 5-20 micrometers""",Morphology may affect diffusion but no protein adsorption experiment was reported.,SEM micrographs of the flash frozen swollen gel indicated a honeycomb-like structure with pores approximately 5-20 micrometers in diameter.,hydrogel_properties
3999,10.1002/adfm.201702955,enzyme_incorporation_not_adsorption,"""GOx 5 mg mL-1 and HRP 1 mg mL-1 added before EDC gelation""","Could be mistaken for protein loading, but the context describes pre-gelation incorporation rather than adsorption from solution.","Biophosphor gels were prepared ... containing glucose oxidase (GOx, 5 mg mL-1) and horseradish peroxidase (HRP, 1 mg mL-1).",exclusion_notes
4000,10.1016/j.colsurfa.2025.138083,organism_antifouling_targets,"[""E. coli"", ""S. aureus"", ""Dunaliella"", ""Porphyridium""]",The article evaluates biological antifouling against bacteria and microalgae rather than protein adsorption.,The antibacterial efficacy of the resulting coating was directly visualized through photographic documentation of bacterial growth using E. coli and S. aureus... Dunaliella and Porphyridium were selected to assess anti-biofouling efficacy.,biofouling_assays
4001,10.1016/j.colsurfa.2025.138083,long_term_antifouling,"""Ag-MOF/PUGel maintained anti-adhesion rate above 98% after 18 days of continuous immersion.""","Quantitative long-term antifouling performance is reported, but it is not protein adsorption.","Remarkably, even after 18 days of continuous immersion, the coating maintained an exceptional anti-adhesion rate, with an anti-adhesion rate above 98 %.",biofouling_assays
4002,10.1016/j.colsurfa.2025.138083,corrosion_resistance,"""|Z|0.01 Hz = 1.3 × 10^6 Ω·cm² initially for Ag-MOF/PUGel and 9.9 × 10^5 Ω·cm² after 7-day immersion.""","The article reports electrochemical barrier performance relevant to coating function, outside protein adsorption scope.",Ag-MOF/PUGel exhibited the highest |Z|0.01 Hz (1.3 ×106 Ω·cm²) and maintained high barrier performance (9.9 ×105 Ω·cm²) following 7-day immersion.,coating_performance
4003,10.1002/bkcs.10315,water_content_wt_pct,"{""SH"": 32, ""SH-AA"": 31, ""SH-HA-10"": 32, ""SH-HA-100"": 34}",Hydrogel water content is reported in Table 1 but no dedicated schema field exists.,"Table 1 reports water content values for SH, SH-HA-10, SH-HA-100, and SH-AA.",hydrogel_properties_extended
4004,10.1002/bkcs.10315,transparency_pct,"{""SH"": 92, ""SH-AA"": 90, ""SH-HA-10"": 93, ""SH-HA-100"": 91}",Optical transparency is relevant to contact lens materials but not a standard adsorption outcome field.,The optical study showed that the SiHy had a transparency greater than 90% for both the control and HA or AA-containing SiHys.,hydrogel_properties_extended
4005,10.1002/bkcs.10315,root_mean_square_roughness_nm,"{""SH"": 4.489, ""SH-AA"": 6.48, ""SH-HA-10"": 5.094, ""SH-HA-100"": 5.42}",Surface roughness may influence protein adsorption but is not included in the hydrogel_properties schema.,"AFM showed polysaccharide-modified SiHys are much rougher than pure SiHy, with root-mean-square roughness values in Table 1.",surface_characterization
4006,10.1002/bkcs.10315,cell_viability_threshold,"""over 70%""",Biocompatibility endpoint is reported qualitatively/threshold-wise alongside adsorption data.,The cell viability over 70% indicated that the synthesized polysaccharide-functionalized SiHys are biocompatible for use in contact lens materials.,biointerface_response
4007,10.1002/bkcs.10315,ipn_preparation_condition,"""Dried SiHy swollen in 0.2 mL polysaccharide 5 g/L and PEI 0.5 g/L in water for 3 days at 5 C, then immersed in 0.5 wt% EDC for 24 h.""",Detailed hydrogel functionalization condition is important for reproducing polysaccharide IPN formation.,The SiHys were prepared by swelling the dried samples in 0.2 mL of a solution of HA-10 kDa (5 g/L) and PEI (0.5 g/L) in water for 3 days at 5 C. The samples were immersed in an aqueous solution containing 0.5 wt % of EDC for 24 h.,synthesis_conditions
4008,10.1016/j.jconrel.2004.05.009,BSA_distribution_by_XPS,"""BSA appeared uniformly distributed inside particles and did not form an adsorbed surface layer.""",Distinguishes internal encapsulation from surface adsorption/corona formation.,"Both N/O ratios were found similar, far below the N/O ratio of BSA, leading us to assume that BSA is uniformly distributed inside the particles and does not form an adsorbed layer at the particle surface.",surface_distribution_controls
4009,10.1016/j.jconrel.2004.05.009,hydrophobic_binding_capacity_Hb,"""29 mg Hb/g particles, approximately 60% of total loading""",Author-derived estimate of hydrophobic retention capacity after suppressing ionic interaction contribution at pH 9.5.,"Without ionic interactions, the Hb binding capacity via hydrophobic interactions of Ca2+-AA15C12 particles can be estimated to 29 mg Hb/g particles (~60% of the total loading).",mechanism_derived_capacity
4010,10.1016/j.jconrel.2004.05.009,no_surface_BSA_layer_N_O_ratio,"{""AA/BSA_N_O"": 0.073, ""AA/BSA_N_O_theoretical"": 0.051, ""BSA-AA15(1)C12_N_O"": 0.056, ""BSA-AA15(1)C12_N_O_theoretical"": 0.056, ""BSA-AA8C12_N_O"": 0.042, ""BSA-AA8C12_N_O_theoretical"": 0.054}",XPS evidence supports bulk distribution of BSA in microparticles rather than surface adsorption.,The atomic composition (O and N) and the N/O ratio of the outer layer are given in Table 3.,xps_surface_composition
4011,10.1016/j.jconrel.2004.05.009,citrate_stability,"""Ca2+-AA particles soluble within about 30 min in 0.5% w/v citrate, while amphiphilic alginate beads showed no dissolution or protein leakage.""",Shows chelator stability difference relevant to retention performance.,"In citrate solution (0.5% w/v), the Ca2+-AA particles were rapidly soluble (within about 30 min) while the beads prepared from amphiphilic alginates did not show any dissolution or protein leakage.",stability_challenge
4012,10.1016/j.jconrel.2004.05.009,IHP_Hb_screening,"""Hb/IHP co-encapsulation used to screen ionic interactions; non-modified Ca2+-alginate beads discolored rapidly within 2-3 h.""",Mechanistic competition experiment for Hb ionic binding sites.,"IHP is known to interact strongly with the positively charged amino groups of the Hb allosteric site... when the Hb/IHP mixture is encapsulated in non-modified Ca2+alginate, the beads discolor rapidly, within 2-3 h.",competition_controls
4013,10.1002/jbm.a.32648,protein_adsorption_only_hypothesized,"""Authors hypothesized that proteins adsorb on the particle surface over time and are then recognized by macrophages, but did not measure adsorption.""",This is relevant to protein-hydrogel adsorption screening but is mechanistic speculation rather than adsorption data.,"Based on the above, our formulated hypothesis was that proteins adsorb on the particle surface over time, are then recognized by the macrophages, which subsequently internalize the NPs.",mechanism_notes
4014,10.1002/jbm.a.32648,serum_medium_used_without_corona_measurement,"""Nanoparticle uptake experiments were performed in cell culture medium supplemented with bovine growth serum.""","The nanoparticles were exposed to a protein-containing medium, but adsorption/corona composition was not quantified.","Our current in vitro study was performed with NPs in cell culture medium supplemented with bovine growth serum. The protein adsorption pattern on the NPs in this medium could be different than what is encountered in a more physiological situation, that is, in blood.",exposure_conditions
