Repository: sunyrain/PHA

# PHA Protein-Hydrogel Adsorption Dataset

Generated: 2026-07-05T11:36:45

## Scope

This curated package organizes literature-derived protein-hydrogel adsorption, binding, immobilization, antifouling, and related biointerface records extracted from the local PHA corpus.

The primary unit is one record:

`paper + hydrogel/sample + protein/mixture + experimental condition + measured outcome`

## Contents

- `data/sources.csv`: article-level metadata, extraction status, and curation decision.
- `data/records_flat.csv`: flattened record-level table with provenance, hydrogel, protein, condition, outcome, mechanism, and quality fields.

File: data/curated/pha_scientific_dataset_20260705/data/materials.csv (part 42 of 67)
id,doi,name,role,context,pubchem_query,needs_manual_normalization,enrichment_json
7896,10.1016/j.jchromb.2008.10.020,Ni-NTA HisBind Resin,commercial comparator/material used for preparing purified His6-GFP,Used in expression and purification of His6-GFP before hydrogel experiments.,nickel nitrilotriacetic acid resin,1,
7897,10.1016/j.jchromb.2008.10.020,isopropyl β-d-thiogalactopyranoside,expression inducer,IPTG added for induction of His6-GFP expression.,isopropyl beta-D-1-thiogalactopyranoside,0,
7898,10.1016/j.jim.2003.09.017,"N,N-dimethylacrylamide",main hydrogel monomer,Used to produce epoxy-containing supermacroporous monolithic cryogel.,"N,N-dimethylacrylamide",0,
7899,10.1016/j.jim.2003.09.017,allylglycidyl ether,epoxy-containing comonomer,Copolymerized with DMAAm to introduce epoxy groups.,allylglycidyl ether,0,
7900,10.1016/j.jim.2003.09.017,"N,N'-methylene-bis(acrylamide)",crosslinker,Used as crosslinker in cryogel synthesis.,"N,N'-methylenebisacrylamide",0,
7901,10.1016/j.jim.2003.09.017,ammonium persulfate,polymerization initiator,Used with TEMED as initiator/activator pair.,ammonium persulfate,0,
7902,10.1016/j.jim.2003.09.017,"N,N,N',N'-tetramethylethylenediamine",polymerization activator,Used with APS as initiator/activator pair.,"N,N,N',N'-tetramethylethylenediamine",0,
7903,10.1016/j.jim.2003.09.017,ethylenediamine,spacer-arm reagent,Applied to epoxy-containing cryogel before glutaraldehyde derivatization.,ethylenediamine,0,
7904,10.1016/j.jim.2003.09.017,glutaraldehyde,activation reagent and spacer component,Used after ethylenediamine to generate aldehyde groups for protein A coupling.,glutaraldehyde,0,
7905,10.1016/j.jim.2003.09.017,sodium borohydride,reducing agent,Used to reduce Schiff bases after protein A coupling.,sodium borohydride,0,
7906,10.1016/j.jim.2003.09.017,sodium phosphate buffer,coupling and microscopy buffer,Used at 0.1 M pH 7.2 for glutaraldehyde treatment and protein A coupling.,sodium phosphate,1,
7907,10.1016/j.jim.2003.09.017,HEPES,binding/wash buffer component,20 mM HEPES buffer pH 7.4 containing 0.2 M NaCl was used to wash the column.,HEPES,0,
7908,10.1016/j.jim.2003.09.017,sodium chloride,salt,0.2 M NaCl in HEPES wash buffer; 0.1 M NaCl in low-pH glycine-HCl desorption buffer.,sodium chloride,0,
7909,10.1016/j.jim.2003.09.017,glycine-HCl,low-pH desorption buffer,0.1 M Glycine-HCl buffer pH 2.5 containing 0.1 M NaCl was tested for desorption.,glycine hydrochloride,1,
7910,10.1016/j.jim.2003.09.017,Ficoll-Paque Plus,lymphocyte isolation medium,Used for density gradient separation of lymphocytes from human buffy coat.,Ficoll,1,
7911,10.1016/j.jim.2003.09.017,trypan blue,cell viability stain,Used for dye exclusion viability assay.,trypan blue,0,
7912,10.1016/j.jconrel.2016.07.030,poly(ethylene glycol),hydrogel polymer backbone,8armPEG10k and 8armPEG40k were functionalized with furyl and maleimide end-groups to form hydrogels.,polyethylene glycol,1,
7913,10.1016/j.jconrel.2016.07.030,8armPEG10k-furan,hydrogel macromonomer,Used with 8armPEG10k-maleimide to prepare 10% hydrogels for lysozyme release.,furan functionalized polyethylene glycol,1,
7914,10.1016/j.jconrel.2016.07.030,8armPEG10k-maleimide,hydrogel macromonomer,Used with 8armPEG10k-furan to prepare 10% hydrogels for lysozyme release.,maleimide functionalized polyethylene glycol,1,
7915,10.1016/j.jconrel.2016.07.030,8armPEG40k-C6-furan,hydrogel macromonomer,Used with 8armPEG40k-C6-maleimide for bevacizumab-loaded hydrogels.,furan polyethylene glycol aminohexanoic acid,1,
7916,10.1016/j.jconrel.2016.07.030,8armPEG40k-C6-maleimide,hydrogel macromonomer,Used with 8armPEG40k-C6-furan for bevacizumab-loaded hydrogels.,maleimide polyethylene glycol aminohexanoic acid,1,
7917,10.1016/j.jconrel.2016.07.030,poly(acrylic acid),polyanion shielding additive,PAA was added to shield lysozyme and bevacizumab during cross-linking and reduce covalent binding.,poly(acrylic acid),1,
7918,10.1016/j.jconrel.2016.07.030,dextran sulfate,polyanion shielding additive,DXS was screened and completely suppressed lysozyme PEGylation under some conditions.,dextran sulfate,1,
7919,10.1016/j.jconrel.2016.07.030,heparin,polyanion shielding additive,HEP was screened as a polyanion additive that reduced lysozyme PEGylation and covalent binding.,heparin,1,
7920,10.1016/j.jconrel.2016.07.030,alginate,polyanion shielding additive,ALG was screened as a pharmaceutically relevant polyanion.,alginate,1,
7921,10.1016/j.jconrel.2016.07.030,hyaluronic acid,polyanion shielding additive,"HA was screened as a polyanion but had weaker shielding than DXS, PAA, HEP and ALG.",hyaluronic acid,1,
7922,10.1016/j.jconrel.2016.07.030,mPEG5k-maleimide,monofunctional PEG reagent for simulated cross-linking,Used to mimic maleimide side reactions with lysozyme without gel formation.,methoxy polyethylene glycol maleimide,1,
7923,10.1016/j.jconrel.2016.07.030,mPEG5k-furan,monofunctional PEG reagent for simulated cross-linking,Used with mPEG5k-maleimide to simulate Diels-Alder cross-linking conditions.,methoxy polyethylene glycol furan,1,
7924,10.1016/j.jconrel.2016.07.030,mPEG5k-vinyl sulfone,monofunctional PEG reagent for alternative Michael-type cross-linking simulation,Used to test whether PAA protects against Michael-type addition to vinyl sulfone.,methoxy polyethylene glycol vinyl sulfone,1,
7925,10.1016/j.jconrel.2016.07.030,mPEG6k-thiol,monofunctional PEG reagent for alternative Michael-type cross-linking simulation,Used with mPEG5k-vinyl sulfone.,methoxy polyethylene glycol thiol,1,
7926,10.1016/j.jconrel.2016.07.030,mPEG5k-acrylamide,monofunctional PEG reagent for radical polymerization simulation,Used to test whether PAA protects against radical polymerization-related damage.,methoxy polyethylene glycol acrylamide,1,
7927,10.1016/j.jconrel.2016.07.030,6-aminohexanoic acid,hydrophobic spacer/modifier,8armPEG40k was reacted with 6-aminohexanoic acid and then functionalized with furyl and maleimide groups.,6-aminohexanoic acid,0,
7928,10.1016/j.jconrel.2016.07.030,sodium chloride,ionic strength modifier,High NaCl concentration disrupted lysozyme-PAA interactions and reversed shielding.,sodium chloride,0,
7929,10.1016/j.jconrel.2016.07.030,sucrose,cryoprotectant tested for effect on shielding,Sucrose did not negatively affect the protective effect of polyanions.,sucrose,0,
7930,10.1016/j.jconrel.2016.07.030,trehalose,cryoprotectant tested for effect on shielding,Trehalose did not negatively affect the protective effect of polyanions.,trehalose,0,
7931,10.1016/S0141-8130(01)00135-0,gellan sulfate,artificial ligand,"GS-16, GS-25 and GS-35 were synthesized as artificial ligands for EDA(+)FN removal.",gellan sulfate,1,
7932,10.1016/S0141-8130(01)00135-0,gellan,polysaccharide precursor,Gellan was selected as a heparin-like molecule and sulfated with chlorosulfonic acid.,gellan gum,1,
7933,10.1016/S0141-8130(01)00135-0,chlorosulfonic acid,sulfating reagent,GS was prepared by mixing gellan and ClSO3H in DMF.,chlorosulfonic acid,0,
7934,10.1016/S0141-8130(01)00135-0,"N,N-dimethyl formamide",solvent,Gellan sulfation was performed in DMF.,"N,N-dimethylformamide",0,
7935,10.1016/S0141-8130(01)00135-0,Amino-cellulofine gel,gel support,GS was immobilized on Amino-cellulofine gel with amino group density 13 mmol/ml and gel diameter 10-100 um.,cellulose amino gel,1,
7936,10.1016/S0141-8130(01)00135-0,"N-ethoxycarbonyl-2-ethoxy-1,2-dihydroquinoline",coupling reagent,"Amino-cellulofine gel, EEDQ and GS were mixed for 72 h to prepare the absorber.","N-ethoxycarbonyl-2-ethoxy-1,2-dihydroquinoline",0,
7937,10.1016/S0141-8130(01)00135-0,acetic anhydride,blocking reagent,Residual amino groups were blocked by acetic anhydride.,acetic anhydride,0,
7938,10.1016/S0141-8130(01)00135-0,sodium hydroxide,neutralization/washing reagent,Reaction mixture was neutralized with 2 M sodium hydroxide; acetic anhydride was washed with 0.1 M sodium hydroxide solution.,sodium hydroxide,0,
7939,10.1016/S0141-8130(01)00135-0,sodium periodate,oxidation reagent for SPR ligand preparation,GS was oxidized with sodium periodate before biotin-hydrazide conjugation.,sodium periodate,0,
7940,10.1016/S0141-8130(01)00135-0,biotin-hydrazide,biotinylation reagent,Biotin-hydrazide was added to oxidized GS for SPR chip immobilization.,biotin hydrazide,0,
7941,10.1016/S0141-8130(01)00135-0,2-Morpholino ethane sulfonic acid,buffer component,GS was placed in 10 mM MES containing 30 mM NaCl before periodate oxidation.,MES buffer,0,
7942,10.1016/S0141-8130(01)00135-0,HEPES,SPR analysis buffer,SPR measurements used FN solutions with 10 mM HEPES as analysis medium.,HEPES,0,
7943,10.1016/S0141-8130(01)00135-0,sodium chloride,salt/regeneration reagent,MES buffer contained 30 mM NaCl; SPR chip was regenerated by 2 M NaCl.,sodium chloride,0,
7944,10.1016/S0141-8130(01)00135-0,heparin,comparator ligand,HP has high affinity with FN but removes heparin-binding proteins such as ATIII; recent study reported HP-immobilized gel removal values.,heparin,1,
7945,10.1021/la105016a,alginic acid,hydrogel polymer backbone,Used in all gel types; calcium-crosslinked to form alginate hydrogel coatings in microfluidic channels.,alginic acid,0,
7946,10.1021/la105016a,calcium chloride,ionic crosslinker,Used to form alginate hydrogel coatings; 1 g/mL CaCl2 pretreatment and 100 mM CaCl2 in MES buffer for gelation were described.,calcium chloride,0,
7947,10.1021/la105016a,EDC,carbodiimide coupling reagent,Used with sulfo-NHS for covalent attachment of antibody and PEG to alginic acid.,1-ethyl-3-(3-dimethylaminopropyl)carbodiimide hydrochloride,0,
7948,10.1021/la105016a,sulfo-NHS,coupling reagent,Used with EDC for carbodiimide-based conjugation chemistry.,N-hydroxysulfosuccinimide,1,
7949,10.1021/la105016a,MES buffer,synthesis and rinse buffer,Used during PEG/antibody-functionalized hydrogel synthesis and microfluidic device rinsing.,2-(N-morpholino)ethanesulfonic acid,0,
7950,10.1021/la105016a,EDTA,chelating release agent,A 50 mM EDTA solution in PBS was injected to dissolve alginate hydrogel and release captured cells.,ethylenediaminetetraacetic acid,0,
7951,10.1021/la105016a,four-arm amine-terminated PEG,hydrogel modifier and antibody tethering scaffold,10K and 20K MW PEG-NH2 were incorporated into alginate hydrogels to increase antibody conjugation and suppress nonspecific binding.,amine terminated polyethylene glycol,1,
7952,10.1021/la105016a,phosphate-buffered saline,release buffer component,Used with 50 mM EDTA for release of captured cells.,phosphate buffered saline,1,
7953,10.1021/la105016a,BCA protein assay reagent,protein detection reagent,Flowed through hydrogel-coated microfluidic devices to compare accessible antibody by absorbance at 562 nm.,bicinchoninic acid,1,
7954,10.1002/adhm.202505805,cellulose nanocrystals,"nanofiller, reinforcing component, microstructure alignment component",CNC was prepared from microcrystalline cellulose and used after zwitterionic functionalization to form CNC-SB in the pSB hydrogel matrix.,cellulose,1,
7955,10.1002/adhm.202505805,CNC-SB,zwitterion-functionalized cellulose nanocrystal filler,"CNC-SB was incorporated into pSB hydrogel to induce aligned microtopography, improve mechanical strength, and enhance antifouling.",,1,
7956,10.1002/adhm.202505805,microcrystalline cellulose,precursor for cellulose nanocrystals,MCC was hydrolyzed with sulfuric acid to prepare CNC.,microcrystalline cellulose,1,
7957,10.1002/adhm.202505805,[2-(methacryloyloxy)ethyl]dimethyl-(3-sulfopropyl)ammonium hydroxide,zwitterionic monomer,SBMA was polymerized to form the pSB hydrogel network.,[2-(methacryloyloxy)ethyl]dimethyl-(3-sulfopropyl)ammonium hydroxide,0,
7958,10.1002/adhm.202505805,"N,N'-methylene bisacrylamide",crosslinker,MBA was used at 0.1 mol% relative to SBMA in hydrogel precursor.,"N,N'-methylene bisacrylamide",0,
7959,10.1002/adhm.202505805,2-Hydroxy-4'-(2-hydroxyethoxy)-2-methylpropiophenone,photoinitiator 2959,Photoinitiator 2959 was used at 0.01 mol% relative to SBMA for UV polymerization.,2-Hydroxy-4'-(2-hydroxyethoxy)-2-methylpropiophenone,0,
7960,10.1002/adhm.202505805,3-dimethyl(chloropropyl)ammonium propanesulfonate,zwitterionic etherifying agent,DCAPS was used to functionalize CNC surface hydroxyl groups to yield CNC-SB.,3-dimethyl(chloropropyl)ammonium propanesulfonate,1,
7961,10.1002/adhm.202505805,polyvinyl chloride,blood-contacting substrate and pristine control,PVC sheets were modified and coated with pSB or CNC-SB/pSB hydrogel.,polyvinyl chloride,1,
7962,10.1002/adhm.202505805,benzophenone,hydrophobic photoinitiator for PVC surface grafting,PVC was immersed in acetone containing 5 wt% BP before VAc grafting.,benzophenone,0,
7963,10.1002/adhm.202505805,vinyl acetate,monomer for PVAc transition layer,VAc was diffused into PVC and polymerized to form PVC-PVAc.,vinyl acetate,0,
7964,10.1002/adhm.202505805,polyvinyl alcohol,hydrophilic transition layer,PVC-PVAc was alcoholyzed to PVC-PVA before methacrylate functionalization.,polyvinyl alcohol,1,
7965,10.1002/adhm.202505805,glycidyl methacrylate,methacrylate anchoring reagent,"GMA introduced vinyl groups onto PVC-PVA through ring-opening reaction, forming PVC-PVA-MA.",glycidyl methacrylate,0,
7966,10.1002/adhm.202505805,sodium dodecyl sulfate,protein desorption reagent for adsorption assay,"After protein adsorption, samples were placed in 2 wt% SDS solution and sonicated for 30 min before BCA detection.",sodium dodecyl sulfate,0,
7967,10.1002/adhm.202505805,phosphate-buffered saline,protein adsorption buffer and shear-test medium,Protein adsorption experiments used PBS solutions of lysozyme and fibrinogen.,phosphate buffered saline,1,
7968,10.1021/bm3007242,triethylene glycol acrylate,main monomer,RBCM particles were composed primarily of triethylene glycol acrylate.,triethylene glycol acrylate,0,
7969,10.1021/bm3007242,2-carboxylethyl acrylate,carboxylated comonomer,10 wt % 2-carboxylethyl acrylate provided reactive carboxylic acids for conjugation with primary amines on Hb.,2-carboxylethyl acrylate,0,
7970,10.1021/bm3007242,"poly(ethylene glycol) diacrylate, MW 4000 g/mol",crosslinker,0.05 wt % PEG4kDA crosslinker was used to make low modulus particles.,polyethylene glycol diacrylate,1,
7971,10.1021/bm3007242,EDC,coupling reagent,Carboxyl groups in particles were activated by EDC/sulfo-NHS before reaction with Hb amines.,1-ethyl-3-(3-dimethylaminopropyl)carbodiimide,0,
7972,10.1021/bm3007242,sulfo-NHS,coupling reagent,Sulfo-NHS was used with EDC to activate carboxyl groups and maintain negative charge.,N-hydroxysulfosuccinimide,0,
7973,10.1021/bm3007242,MES buffer,activation buffer,Particles were activated by EDC/sulfo-NHS in 0.1 M MES buffer at pH 4.5.,2-(N-morpholino)ethanesulfonic acid,0,
7974,10.1021/bm3007242,PBS,reaction and storage buffer,Activated particles were transferred to PBS pH 7.4 before Hb conjugation.,phosphate buffered saline,1,
7975,10.1021/bm3007242,HCPK,photoinitiator,Particles were made by copolymerizing TEGA and CEA initiated by HCPK under UV irradiation.,1-hydroxycyclohexyl phenyl ketone,0,
7976,10.1021/bm3007242,fluorescein-o-acrylate,fluorescent comonomer,Fluorescein-labeled particles were fabricated by copolymerizing fluorescein-o-acrylate into the polymer network.,fluorescein acrylate,1,
7977,10.1021/bm3007242,rhodamine-NHS,protein labeling reagent,Rhodamine-labeled bovine Hb was synthesized using dye-NHS to react with Hb.,rhodamine NHS ester,1,
7978,10.1021/bm3007242,fluorescein-NHS,protein labeling reagent,Fluorescein-labeled bovine Hb was synthesized using dye-NHS to react with Hb.,fluorescein NHS ester,1,
7979,10.1021/bm3007242,Alexa Fluor 488,protein label,AF488-labeled bovine serum albumin was conjugated to activated dyeless particles.,Alexa Fluor 488,1,
7980,10.1021/bm3007242,sodium dithionite,reducing agent,Sodium dithionite was added to reduce metHb back to deoxyHb.,sodium dithionite,0,
7981,10.1021/bm3007242,ascorbic acid,reducing agent/stabilizer,Ascorbic acid at 10 mM was added for long-term reduction.,ascorbic acid,0,
7982,10.1021/bm3007242,potassium cyanide,cyanmetHb assay reagent,KCN was added to convert metHb into cyanmetHb for UV-vis quantification.,potassium cyanide,0,
7983,10.1021/bm3007242,potassium ferricyanide,cyanmetHb assay reagent,K3Fe(CN)6 was added to convert all Hb into metHb before KCN addition.,potassium ferricyanide,0,
7984,10.1021/bm3007242,poly(vinyl alcohol),sacrificial film and suspension additive,Particles were transferred to a PVOH film and finally suspended in PBS containing 0.1 wt % PVOH.,polyvinyl alcohol,1,
7985,10.1021/bm3007242,carbon monoxide,hemoglobin ligand,CO was purged to reduced Hb-particle suspension to convert deoxyHb to CO-Hb.,carbon monoxide,0,
7986,10.1002/app.52236,glutaraldehyde,crosslinker,Used to crosslink bovine serum albumin by Schiff base reaction to produce BG hydrogel.,glutaraldehyde,0,
7987,10.1002/app.52236,o-nitro aniline,small-molecule analyte,Target nitroaromatic detected by BG hydrogel through fluorescence quenching and FRET.,o-nitroaniline,0,
7988,10.1002/app.52236,p-nitro aniline,interferent/comparator analyte,Used in selectivity and interference studies against o-nitro aniline sensing.,p-nitroaniline,0,
7989,10.1002/app.52236,o-nitro phenol,interferent/comparator analyte,Used in nitroaromatic selectivity experiments.,o-nitrophenol,0,
7990,10.1002/app.52236,m-nitro phenol,interferent/comparator analyte,Used in nitroaromatic selectivity experiments.,m-nitrophenol,0,
7991,10.1002/app.52236,p-nitro phenol,interferent/comparator analyte,Used in nitroaromatic selectivity experiments.,p-nitrophenol,0,
7992,10.1002/app.52236,"2,4-dinitro aniline",interferent/comparator analyte,Listed among nitroaromatics used for sensing mechanism studies.,"2,4-dinitroaniline",0,
7993,10.1002/app.52236,"2,4-dinitrochlorobenzene",interferent/comparator analyte,Listed among nitroaromatics used for sensing mechanism studies.,"2,4-dinitrochlorobenzene",0,
7994,10.1002/app.52236,picric acid,interferent/comparator analyte,"Mentioned as 2,4,6-trinitro phenol in sensing solution preparation.",picric acid,0,
7995,10.1016/j.jbiotec.2023.01.012,2-hydroxyethyl methacrylate,monomer/polymer backbone precursor,Used to synthesize PHEMA and PHEMA-VIM cryogel columns.,2-hydroxyethyl methacrylate,0,
7996,10.1016/j.jbiotec.2023.01.012,1-vinylimidazole,affinity ligand/comonomer,"Added at 100, 200, or 300 uL corresponding to 11, 22, or 33 mmol VIM; imidazole groups mediate laccase adsorption.",1-vinylimidazole,0,
7997,10.1016/j.jbiotec.2023.01.012,methylenebisacrylamide,crosslinker,275 mg MBAA dissolved in water and added to PHEMA-VIM solution.,"N,N'-methylenebisacrylamide",0,
7998,10.1016/j.jbiotec.2023.01.012,ammonium persulfate,initiator,"135 uL APS, 1% w/v in water, added to initiate free radical polymerization.",ammonium persulfate,0,
7999,10.1016/j.jbiotec.2023.01.012,"N,N,N',N'-tetramethylethylenediamine",catalyst,80 uL TEMED added as catalyst during cryogel synthesis.,"N,N,N',N'-tetramethylethylenediamine",0,
8000,10.1016/j.jbiotec.2023.01.012,sodium chloride,desorption salt,"0.1 M NaCl solution used for desorption; in reusability, 0.1 M NaCl in 0.1 M pH 7 phosphate buffer was used.",sodium chloride,0,
8001,10.1016/j.jbiotec.2023.01.012,ABTS,laccase activity assay substrate,Oxidation of ABTS measured spectrophotometrically at 420 nm to assess laccase activity.,"2,2'-azino-bis(3-ethylbenzothiazoline-6-sulfonic acid)",1,
8002,10.1016/j.jbiotec.2023.01.012,sodium acetate,activity assay buffer,Assay mixture contained 0.1 M sodium acetate at pH 4.5.,sodium acetate,0,
8003,10.1016/j.jbiotec.2023.01.012,phosphate buffer,adsorption/desorption buffer,Used for pH 6-8 adsorption studies and pH 7 desorption buffer.,phosphate buffer,1,
8004,10.1016/j.jbiotec.2023.01.012,acetate buffer,adsorption buffer,Used for pH 3.5-5.5 adsorption studies.,acetate buffer,1,
8005,10.1016/j.jbiotec.2023.01.012,citrate buffer,adsorption buffer,Reported as used for pH 3.5.,citrate buffer,1,
8006,10.1016/j.jbiotec.2023.01.012,glucose,fermentation medium component,Liquid medium for A. niger contained 10 g glucose per L.,glucose,0,
8007,10.1016/j.jbiotec.2023.01.012,peptone from meat,fermentation medium component,Liquid medium contained 3 g peptone from meat per L.,peptone,1,
8008,10.1016/j.jbiotec.2023.01.012,KH2PO4,fermentation medium component,Liquid medium contained 0.6 g KH2PO4 per L.,potassium dihydrogen phosphate,0,
8009,10.1016/j.jbiotec.2023.01.012,K2HPO4,fermentation medium component,Liquid medium contained 0.4 g K2HPO4 per L.,dipotassium hydrogen phosphate,0,
8010,10.1016/j.jbiotec.2023.01.012,ZnSO4,fermentation medium component,Liquid medium contained 0.001 g ZnSO4 per L.,zinc sulfate,0,
8011,10.1016/j.jbiotec.2023.01.012,FeSO4,fermentation medium component,Liquid medium contained 0.0005 g FeSO4 per L.,iron(II) sulfate,0,
8012,10.1016/j.jbiotec.2023.01.012,MnSO4,fermentation medium component,Liquid medium contained 0.05 g MnSO4 per L.,manganese sulfate,0,
8013,10.1016/j.jbiotec.2023.01.012,MgSO4,fermentation medium component,Liquid medium contained 0.5 g MgSO4 per L.,magnesium sulfate,0,
8014,10.1016/j.indcrop.2021.113759,lignin,biopolymer precursor and antimicrobial component,Kraft lignin was methacrylated to produce lignin-MA for incorporation into lignin/SBMA hydrogels.,lignin,1,
8015,10.1016/j.indcrop.2021.113759,lignin-MA,methacrylated lignin monomer/macromer and hydrogel skeleton,Partially methacrylated lignin served as hydrogel skeleton and antibacterial agent; varied from 0 to 40 wt% in Lig-0 to Lig-4.,methacrylated lignin,1,
8016,10.1016/j.indcrop.2021.113759,[2-(Methacryloyloxy)ethyl]dimethyl-(3-sulfopropyl)ammonium hydroxide,zwitterionic monomer,SBMA was polymerized with lignin-MA to form antifouling hydrogels.,[2-(Methacryloyloxy)ethyl]dimethyl-(3-sulfopropyl)ammonium hydroxide,0,
8017,10.1016/j.indcrop.2021.113759,SBMA,zwitterionic monomer,Hydrated SBMA segments were claimed to form a dense hydration layer that suppresses protein adsorption.,sulfobetaine methacrylate,0,
8018,10.1016/j.indcrop.2021.113759,PEGDMA,crosslinker,Poly(ethylene glycol) dimethacrylate was used as flexible crosslinker at 5 wt% relative to lignin-MA plus SBMA.,poly(ethylene glycol) dimethacrylate,1,
8019,10.1016/j.indcrop.2021.113759,ACVA,thermal initiator,"4,4'-azobis(4-cyanovaleric acid) initiated free radical polymerization at 70 C.","4,4'-azobis(4-cyanovaleric acid)",0,
8020,10.1016/j.indcrop.2021.113759,cellulose nanofibrils,filler and physical crosslinking reinforcement,CNF aqueous suspension was added to improve structural integrity through hydrogen bonding and electrostatic interactions.,cellulose,1,
8021,10.1016/j.indcrop.2021.113759,sodium dodecyl sulfate,protein desorption reagent,Adsorbed protein was detached from hydrogels using 1 wt% SDS solution before BCA analysis.,sodium dodecyl sulfate,0,
8022,10.1016/j.indcrop.2021.113759,poly(2-hydroxyethyl methacrylate),literature comparator hydrogel,Protein adsorption on lignin hydrogels was compared to cited PHEMA hydrogels.,poly(2-hydroxyethyl methacrylate),1,
8023,10.1016/j.indcrop.2021.113759,methacrylic anhydride,methacrylation reagent,Used to modify lignin hydroxyl groups to introduce methacrylate functionality.,methacrylic anhydride,0,
8024,10.1016/j.indcrop.2021.113759,4-(dimethylamino)pyridine,methacrylation catalyst,DMAP catalyzed lignin methacrylation in anhydrous DMSO.,4-dimethylaminopyridine,0,
8025,10.1002/polb.23367,poly(ethylene glycol),hydrogel precursor/polymer backbone,PEG Mw = 6 kDa was spin cast from THF onto silicon and crosslinked by e-beam irradiation to form microgels.,polyethylene glycol,0,
8026,10.1002/polb.23367,tetrahydrofuran,PEG casting solvent and development rinse solvent,Thin films were cast from PEG dissolved in THF and washed in THF rinses after electron exposure.,tetrahydrofuran,0,
8027,10.1002/polb.23367,vinyl-methoxy siloxane,silicon substrate modification reagent,Silicon wafers were immersed in a 2% solution of vinyl-methoxy siloxane in ethanol before PEG spin coating.,vinyl methoxy siloxane CAS 131298-48-1,1,
8028,10.1002/polb.23367,ethanol,substrate cleaning solvent and silane solution solvent,Silicon was sonicated in ethanol and vinyl-methoxy siloxane was prepared in ethanol.,ethanol,0,
8029,10.1002/polb.23367,sulfuric acid,Piranha etch component,Wafers were exposed to Piranha etch solution containing 98% sulfuric acid and hydrogen peroxide.,sulfuric acid,0,
8030,10.1002/polb.23367,hydrogen peroxide,Piranha etch component,Wafers were exposed to Piranha etch solution containing sulfuric acid and 30% hydrogen peroxide.,hydrogen peroxide,0,
8031,10.1002/polb.23367,silicon,substrate,PEG thin films were spin cast onto vinyl-silane modified silicon substrates.,silicon,0,
8032,10.1002/polb.23367,phosphate buffer solution,protein adsorption buffer,Patterned surfaces were exposed to 0.1 mg/mL human plasma fibronectin in PBS.,phosphate buffered saline,1,
8033,10.1002/polb.23367,FITC,fluorescent label on secondary antibody,Samples were exposed to FITC-conjugated goat anti-mouse secondary antibody for immunofluorescence imaging.,fluorescein isothiocyanate,0,
8034,10.1021/acsami.6b15004,"glycerol methacrylate 1,3-dioxolane",protected shell monomer,Polymerized in the shell-forming stage and hydrolyzed to give PGMA diol repeat units.,"glycerol methacrylate 1,3-dioxolane",1,
8035,10.1021/acsami.6b15004,glycerol monomethacrylate,hydrolyzed hydrogel shell repeat unit,"Hydrolysis of GMAc produced hydrophilic PGMA shells containing 1,2-diol functionality.",glycerol monomethacrylate,1,
8036,10.1021/acsami.6b15004,ethanediol dimethacrylate,shell crosslinker,EDMA amount was varied to change shell cross-linking density.,ethylene glycol dimethacrylate,1,
8037,10.1021/acsami.6b15004,styrene,core monomer,Used with DVB to form hydrophobic polystyrene core particles.,styrene,0,
8038,10.1021/acsami.6b15004,divinylbenzene,core crosslinker,Used with styrene in the core latex.,divinylbenzene,0,
8039,10.1021/acsami.6b15004,hydrochloric acid,deprotection reagent,"Used at 0.1 or 1.0 mol dm-3 to remove 1,3-dioxolane groups and generate water-swollen shells.",hydrochloric acid,0,
8040,10.1021/acsami.6b15004,potassium chloride,wash salt,Particles were washed twice with 1.0 mmol dm-3 KCl after protein adsorption.,potassium chloride,0,
8041,10.1021/acsami.6b15004,sodium dodecyl sulfate,surfactant,Used in emulsion polymerization and later removed by ion exchange and dialysis.,sodium dodecyl sulfate,0,
8042,10.1021/acsami.6b15004,potassium persulfate,polymerization initiator,Used in core polymerization.,potassium persulfate,0,
8043,10.1021/acsami.6b15004,water/acetonitrile/trifluoroacetic acid,protein extraction solution,50:49.8:0.2 extraction solution used to remove adsorbed protein before BCA assay.,water acetonitrile trifluoroacetic acid,1,
8044,10.1016/j.cscm.2025.e05248,titanium dioxide,nanofiller/composite reinforcement,"TiO2 microspheres, 50 nm diameter, incorporated at 0, 0.5, 1.0, and 1.5 wt% in PEG hydrogel.",titanium dioxide,0,
8045,10.1016/j.cscm.2025.e05248,polyethylene glycol,hydrogel polymer backbone,PEG Mn = 2000; PEG accounted for 25 wt% of total mass.,polyethylene glycol,0,
8046,10.1016/j.cscm.2025.e05248,polypropylene glycol,polyol component,42 g PPG Mn = 2000 used in hydrogel preparation.,polypropylene glycol,0,
8047,10.1016/j.cscm.2025.e05248,polyether triol HSH300,polyol component,18 g HSH300 Mn = 3000 used in hydrogel preparation.,polyether triol,1,
8048,10.1016/j.cscm.2025.e05248,isophorone diisocyanate,isocyanate crosslinking/prepolymerization reagent,7.5 g IPDI added during TiO2-PEG hydrogel prepolymer synthesis.,isophorone diisocyanate,0,
8049,10.1016/j.cscm.2025.e05248,"1,4-butanediol",chain extender,0.5 g BDO added as chain extender.,"1,4-butanediol",0,
8050,10.1016/j.cscm.2025.e05248,fluorescein isothiocyanate,fluorescent labeling reagent for BSA,FITC was added to BSA to obtain FITC-BSA conjugates.,fluorescein isothiocyanate,0,
8051,10.1016/j.cscm.2025.e05248,sodium bicarbonate,protein adsorption buffer component,BSA was diluted to 1 mg/mL using 25 mmol/L NaHCO3 buffer at pH 9.8.,sodium bicarbonate,0,
8052,10.1016/j.cscm.2025.e05248,magnesium carbonate,chlorophyll-a degradation prevention additive,Used in diatom adhesion test extraction solution.,magnesium carbonate,0,
8053,10.1002/app.47653,polyvinyl alcohol,hydrogel backbone,PVA 1750 ± 50 was dissolved into 80% DMSO aqueous solution to prepare PVA hydrogel.,polyvinyl alcohol,0,
8054,10.1002/app.47653,[2-(methacryloyloxy) ethyl] dimethyl-(3-sulfopropyl) ammonium hydroxide,zwitterionic monomer/grafted antifouling group,MEDSAH was used as a sulphobetaine monomer to construct the antifouling surface on PVA hydrogel.,[2-(methacryloyloxy)ethyl]dimethyl-(3-sulfopropyl)ammonium hydroxide,1,
8055,10.1002/app.47653,MEDSAH,zwitterionic monomer/grafted antifouling group,PVA hydrogel was grafted with MEDSAH via PET-RAFT polymerization.,MEDSAH zwitterionic monomer,1,
8056,10.1002/app.47653,4-cyanopentanoicacid dithiobenzoate,chain transfer agent/initiator,CPADB was used in the PET-RAFT modified solution.,4-cyanopentanoic acid dithiobenzoate,1,
8057,10.1002/app.47653,CPADB,chain transfer agent/initiator,Effect of CPADB on grafting was studied; optimal condition was 3.5 mmol L-1 CPADB.,CPADB RAFT agent,1,
8058,10.1002/app.47653,"tris(2,2′-bipyridyl) dichlororuthenium(II) hexahydrate",photoredox catalyst,Ru(bpy)3Cl2 was used as the photocatalyst for PET-RAFT polymerization.,"tris(2,2-bipyridyl)dichlororuthenium(II) hexahydrate",1,
8059,10.1002/app.47653,triethylamine,sacrificial reducing agent,TEA was added to consume oxygen and enable reaction in the presence of oxygen.,triethylamine,0,
8060,10.1002/app.47653,dimethyl sulfoxide,PVA hydrogel preparation solvent,PVA was dissolved into 80% DMSO aqueous solution.,dimethyl sulfoxide,0,
8061,10.1002/app.47653,"N,N-dimethylformamide",modified solution solvent,"CPADB, Ru(bpy)3Cl2, and MEDSAH were dissolved in 63% DMF aqueous solution.","N,N-dimethylformamide",0,
8062,10.1002/app.47653,sodium dodecyl sulfate,protein desorption agent,Hydrogels were desorbed for 4 h with 1 mL 1% SDS solution.,sodium dodecyl sulfate,0,
8063,10.1021/acsnano.4c09578,"poly(N,N-diethyl acrylamide)",thermoresponsive hydrogel polymer,pDEAA was chosen as a thermoresponsive polymer for AuTAG substrates.,"poly(N,N-diethyl acrylamide)",1,
8064,10.1021/acsnano.4c09578,"N,N-diethyl acrylamide",monomer,"Aqueous solution contained N,N-diethyl acrylamide (2 M) for pDEAA hydrogel synthesis.","N,N-diethyl acrylamide",0,
8065,10.1021/acsnano.4c09578,tetraethylene glycol diacrylate,crosslinker,Used as cross-linker at 10 mM in pDEAA hydrogel synthesis.,tetraethylene glycol diacrylate,0,
8066,10.1021/acsnano.4c09578,2-oxoglutaric acid,photoinitiator,Used as initiator at 8 mM for UV free-radical polymerization.,2-oxoglutaric acid,0,
8067,10.1021/acsnano.4c09578,gold nanotriangle plates,plasmonic filler/SERS hotspot material,AuNT arrays were transferred onto hydrogel surfaces to make AuTAG substrates.,gold,1,
8068,10.1021/acsnano.4c09578,HS-C11-EG6-OMe,OEG alkanethiol ligand,Methoxy-terminated ligand EG6-OCH3 used for AuNT surface modification.,HS-C11-EG6-OMe,1,
8069,10.1021/acsnano.4c09578,HS-C11-EG6-NH3+Cl-,cationic OEG alkanethiol ligand,Amino-terminated ligand EG6-NH2 used for cationic AuNT modification.,HS-C11-EG6-NH3 chloride,1,
8070,10.1021/acsnano.4c09578,HS-C11-EG6OCH2-COOH,anionic OEG alkanethiol ligand,Carboxyl-terminated ligand EG6-COOH used for anionic AuNT modification.,HS-C11-EG6OCH2-COOH,1,
8071,10.1021/acsnano.4c09578,trichlorogold hydrochloride hydrate,gold precursor,Used for AuNT colloid synthesis.,trichlorogold hydrochloride hydrate,1,
8072,10.1021/acsnano.4c09578,hexadecyltrimethylammonium chloride,surfactant for AuNT synthesis,Used in seed and growth solutions for AuNT preparation.,hexadecyltrimethylammonium chloride,0,
8073,10.1021/acsnano.4c09578,sodium borohydride,reducing agent,Used for seed solution preparation.,sodium borohydride,0,
8074,10.1021/acsnano.4c09578,L-ascorbic acid,reducing agent,Used in AuNT growth solutions.,L-ascorbic acid,0,
8075,10.1021/acsnano.4c09578,sodium iodide,AuNT growth additive,Used in AuNT growth solutions.,sodium iodide,0,
8076,10.1021/acsnano.4c09578,phosphate buffer,buffer,5 mM phosphate buffer at pH 7.4 was used for AuNT charge characterization and AuNT film assembly water phase.,phosphate buffer,1,
8077,10.1021/acsabm.1c00622,polyacrylamide,hydrogel polymer backbone/coating,Polyacrylamide hydrogel coatings were fabricated on glass vials and reduced IVIg aggregation under mechanical stress.,polyacrylamide,0,
8078,10.1021/acsabm.1c00622,acrylamide,hydrogel monomer,Monomer solutions contained 20 wt % acrylamide relative to DI water.,acrylamide,0,
8079,10.1021/acsabm.1c00622,polyethylene(glycol) diacrylate,crosslinker,Monomer solutions contained 2 wt % PEGDA relative to acrylamide; PEGDA Mw = 400.,polyethylene glycol diacrylate,1,
8080,10.1021/acsabm.1c00622,Irgacure 2959,photoinitiator,Monomer solutions contained 1 wt % Irgacure 2959 relative to acrylamide.,Irgacure 2959,1,
8081,10.1021/acsabm.1c00622,3-(trimethoxysilyl)propyl methacrylate,silane bridge/acrylate functionalization reagent,Vials were filled with 0.5% v/v 3-(trimethoxysilyl)propyl methacrylate in ethanol at pH 5 to functionalize surfaces with acrylate groups.,3-(trimethoxysilyl)propyl methacrylate,0,
8082,10.1021/acsabm.1c00622,borosilicate glass,container substrate and control surface,Nominal 5 mL borosilicate glass vials were used as uncoated controls and hydrogel-coated substrates.,borosilicate glass,1,
8083,10.1021/acsabm.1c00622,histidine,protein formulation buffer,IVIg was reformulated to 0.5 mg/mL by diluting into 20 mM histidine at pH 6.,histidine,0,
8084,10.1021/acsabm.1c00622,"4,4′-dianilino-1,1′-binaphthyl-5,5′-disulfonic acid",bis-ANS fluorescence dye for aggregation detection,20 μL of 25 μM bis-ANS was added to 180 μL protein solution before fluorescence measurement.,"4,4'-dianilino-1,1'-binaphthyl-5,5'-disulfonic acid",1,
8085,10.1021/acsabm.1c00622,sodium sulfate,SEC-HPLC mobile phase component,Mobile phase contained 100 mM sodium sulfate.,sodium sulfate,0,
8086,10.1021/acsabm.1c00622,sodium phosphate dibasic,SEC-HPLC mobile phase component,Mobile phase contained 50 mM sodium phosphate dibasic.,sodium phosphate dibasic,0,
8087,10.1021/acsabm.1c00622,sodium phosphate monobasic,SEC-HPLC mobile phase component,Mobile phase contained 50 mM sodium phosphate monobasic.,sodium phosphate monobasic,0,
8088,10.1021/acsabm.1c00622,sodium azide,SEC-HPLC mobile phase component,Mobile phase contained 0.05% sodium azide.,sodium azide,0,
8089,10.1021/acsabm.1c00622,ethylene tetrafluoroethylene,particle standard/control population for FIM and ConvNet,ETFE particle standards were used for algorithm training/testing and control particle populations.,ethylene tetrafluoroethylene,1,
8090,10.1016/j.colsurfb.2024.114420,polyvinyl alcohol,hydrogel polymer backbone,PVA was blended with sodium alginate to form PS hydrogel composite.,polyvinyl alcohol,0,
8091,10.1016/j.colsurfb.2024.114420,sodium alginate,hydrogel polymer backbone,Sodium alginate was blended with PVA and ionically crosslinked with Ca2+.,sodium alginate,0,
8092,10.1016/j.colsurfb.2024.114420,calcium chloride,crosslinker,Calcium chloride crosslinking was employed to form the stable hydrogel network.,calcium chloride,0,
8093,10.1016/j.colsurfb.2024.114420,Ca2+,metal ion bridge,Ionic bridges were created between sodium alginate carboxylic groups and divalent cations such as Ca2+.,calcium ion,0,
8094,10.1016/j.colsurfb.2024.114420,bentonite clay,nanoparticle filler and physical crosslinking material,BC nanoparticles were loaded into PS hydrogel and described as forming a dense barrier that reduced protein penetration.,bentonite,0,
8095,10.1016/j.colsurfb.2024.114420,sulfobetaine methacrylate,zwitterionic antifouling monomer/functional group,SBMA was grafted onto BC to introduce zwitterionic antifouling character.,sulfobetaine methacrylate,0,
8096,10.1016/j.colsurfb.2024.114420,3-aminopropyltriethoxysilane,silane coupling agent,APTES was used to functionalize BC before grafting SBMA.,3-aminopropyltriethoxysilane,0,
8097,10.1016/j.colsurfb.2024.114420,methacrylic acid,vinyl linker for SBMA grafting,APTES-functionalized BC interacted with MAA through amide formation to tether vinyl/double bond functionality onto clay.,methacrylic acid,0,
8098,10.1016/j.colsurfb.2024.114420,potassium persulfate,polymerization initiator,K2S2O8 was used to initiate polymerization of SBMA onto vinyl groups on the clay surface.,potassium persulfate,0,
8099,10.1021/acs.nanolett.1c01357,N-isopropylacrylamide,base monomer/polymer backbone component,NIPAm-based linear copolymers and hydrogel nanoparticle inhibitors,N-isopropylacrylamide,0,
8100,10.1021/acs.nanolett.1c01357,(6-methacrylamidohexanoyl)-S-phenylalanine hydroxamate,functional monomer/affinity group,PHX binds the catalytic zinc cation and substrate pocket,(6-methacrylamidohexanoyl)-S-phenylalanine hydroxamate,1,
8101,10.1021/acs.nanolett.1c01357,PHX,abbreviated affinity monomer,"20% PHX was incorporated in LP2, LP4-LP7, and NP1-like compositions",(6-methacrylamidohexanoyl)-S-phenylalanine hydroxamate,1,
8102,10.1021/acs.nanolett.1c01357,N-acrylamido-S-phenylalanine,functional monomer/hydrophobic affinity group,APhe enhances polymer affinity to the enzyme surface,N-acrylamido-S-phenylalanine,1,
8103,10.1021/acs.nanolett.1c01357,APhe,abbreviated affinity monomer,"40% APhe was incorporated in LP3, LP4-LP7, and NP1-like compositions",N-acrylamido-S-phenylalanine,1,
8104,10.1021/acs.nanolett.1c01357,Acrylic acid,comonomer for water solubility,5% AAc was incorporated in LP1 and LP2,acrylic acid,0,
8105,10.1021/acs.nanolett.1c01357,"N,N'-methylenebis(acrylamide)",covalent cross-linker,"NP1 used a low amount, 2% BIS","N,N'-methylenebisacrylamide",0,
8106,10.1021/acs.nanolett.1c01357,BIS,cross-linker abbreviation,2% BIS cross-linked NP1,"N,N'-methylenebisacrylamide",0,
8107,10.1021/acs.nanolett.1c01357,2-(dodecylthiocarbonothioylthio)-2-methylpropionic acid,RAFT chain transfer agent,Used as CTA in linear copolymer synthesis,2-(dodecylthiocarbonothioylthio)-2-methylpropionic acid,1,
8108,10.1021/acs.nanolett.1c01357,O-(2-tetrahydropyranyl) hydroxamate,protecting group/protected PHX form,PHX group was protected as THP-PHX during polymerization,O-(2-tetrahydropyranyl) hydroxamate,1,
8109,10.1021/acs.nanolett.1c01357,zinc cation,target catalytic metal ion,PHX coordinates to the catalytic zinc cation of BaP1/SVMPs,zinc ion,0,
8110,10.1021/acs.nanolett.1c01357,phosphate-buffered saline,polymer solution medium,LPs were stable in PBS and DLS sizes were discussed in PBS,phosphate buffered saline,0,
8111,10.1021/acs.nanolett.1c01357,"N,N-dimethylformamide",comparison solvent for DLS size,LP sizes in PBS were slightly smaller than in DMF,"N,N-dimethylformamide",0,
8112,10.1002/app.41537,2-hydroxyethyl methacrylate,monomer,HEMA was copolymerized to form pHEMA-based hydrogels.,2-hydroxyethyl methacrylate,0,
8113,10.1002/app.41537,2-methacryloyloxyethyltrimethyl ammonium chloride,cationic monomer,METAC introduced quaternary ammonium cationic groups into p(HEMA-co-METAC)/PEG hydrogels.,2-methacryloyloxyethyltrimethyl ammonium chloride,0,
8114,10.1002/app.41537,polyethylene glycol,semi-IPN component,PEG with molecular weight 4000 or 400 was present during hydrogel synthesis.,polyethylene glycol,0,
8115,10.1002/app.41537,PEG4000,semi-IPN component,Used in ppL and pcpL hydrogel samples.,polyethylene glycol 4000,1,
8116,10.1002/app.41537,PEG400,semi-IPN component,Used in ppS and pcpS hydrogel samples.,polyethylene glycol 400,1,
8117,10.1002/app.41537,"2,2'-Azobis(2-methylpropionitrile)",initiator,AIBN was used as thermal initiator at 0.1% w/w relative to monomer mixtures.,"2,2'-Azobis(2-methylpropionitrile)",0,
8118,10.1002/app.41537,phosphate buffer solution,adsorption buffer,BSA adsorption experiments were conducted in 0.1 M PBS at pH 7.4.,phosphate buffer,1,
