Repository: sunyrain/PHA

# PHA Protein-Hydrogel Adsorption Dataset

Generated: 2026-07-05T11:36:45

## Scope

This curated package organizes literature-derived protein-hydrogel adsorption, binding, immobilization, antifouling, and related biointerface records extracted from the local PHA corpus.

The primary unit is one record:

`paper + hydrogel/sample + protein/mixture + experimental condition + measured outcome`

## Contents

- `data/sources.csv`: article-level metadata, extraction status, and curation decision.
- `data/records_flat.csv`: flattened record-level table with provenance, hydrogel, protein, condition, outcome, mechanism, and quality fields.

File: data/curated/pha_scientific_dataset_20260705/data/materials.csv (part 43 of 67)
id,doi,name,role,context,pubchem_query,needs_manual_normalization,enrichment_json
8119,10.1002/app.41537,sodium chloride,swelling medium salt,Swelling was tested in NaCl solutions from 0.01 to 0.20 M.,sodium chloride,0,
8120,10.1002/app.41537,urea,swelling medium additive,"Swelling was tested in urea solution at 0.01, 0.05, 0.1, and 0.2 M.",urea,0,
8121,10.1002/app.41537,glucose,swelling medium additive,"Swelling was tested in glucose solution at 0.01, 0.05, 0.1, and 0.2 M.",glucose,0,
8122,10.1002/macp.202300306,N-(2-hydroxypropyl) methacrylamide,hydrophilic antifouling monomer,Used as HPMA in polymer brushes and ultrathin surface-attached hydrogels.,N-(2-hydroxypropyl) methacrylamide,0,
8123,10.1002/macp.202300306,benzophenone methacrylamide,photo-crosslinking and surface attachment monomer,BPMAA units crosslink under UV irradiation and covalently link the hydrogel to the substrate.,benzophenone methacrylamide,1,
8124,10.1002/macp.202300306,"N-(3-methacrylamidopropyl)-N,N-dimethyldodecan-1-aminium iodide",cationic amphiphilic C12+ monomer and vesicle harpooning group,Provides positive charge and dodecyl chain; associated with vesicle capture and increased protein/BP fouling before vesicle immobilization.,"N-(3-methacrylamidopropyl)-N,N-dimethyldodecan-1-aminium iodide",1,
8125,10.1002/macp.202300306,poly(HPMA-co-BPMAA),C12-free surface-attached hydrogel control,Used as negative control for protein and BP fouling on surface-attached hydrogels.,,1,
8126,10.1002/macp.202300306,poly(HPMA-co-BPMAA-co-C12+),cationic amphiphilic surface-attached hydrogel,Main vesicle-capturing hydrogel coating tested for protein and BP fouling.,,1,
8127,10.1002/macp.202300306,zwitterionic dendrimersomes,immobilized vesicle biointerface layer,z-DS vesicles were pinned to C12+ hydrogels before some protein and BP fouling assays.,,1,
8128,10.1002/macp.202300306,Janus dendrimer with zwitterionic phosphocholine headgroup,vesicle-forming amphiphile,Self-assembled into z-DS vesicles used for immobilization and subsequent antifouling tests.,,1,
8129,10.1021/acs.langmuir.7b02434,ectoine methacrylate,polymerizable zwitterionic monomer,Used to prepare poly(ectoine) hydrogels by thermal polymerization.,ectoine methacrylate,1,
8130,10.1021/acs.langmuir.7b02434,hydroxyectoine,starting material for ectoine methacrylate synthesis,2-hydroxyectoine was methacryloylated under acidic conditions.,hydroxyectoine,1,
8131,10.1021/acs.langmuir.7b02434,"N,N-methylenebis(acrylamide)",crosslinker,"Cross-linker for poly(ectoine) hydrogels at 0.5, 1, or 1.5 wt % relative to ectoine monomer; also used in PCBH comparator at 1 wt %.","N,N'-methylenebisacrylamide",0,
8132,10.1021/acs.langmuir.7b02434,"2,2'-azobis(2-methylpropionamidine) dihydrochloride",thermal initiator,Used at 1 wt % relative to ectoine monomer for hydrogel polymerization.,"2,2'-azobis(2-methylpropionamidine) dihydrochloride",0,
8133,10.1021/acs.langmuir.7b02434,poly(carboxybetaine) hydrogel,negative nonfouling control hydrogel,"PCBH with 1 wt % N,N-methylenebis(acrylamide) cross-linker was used as negative control.",poly(carboxybetaine) hydrogel,1,
8134,10.1021/acs.langmuir.7b02434,polypropylene,positive control material,Fibrinogen adsorption reductions were reported with respect to polypropylene.,polypropylene,0,
8135,10.1021/acs.langmuir.7b02434,phosphate-buffered saline,protein adsorption buffer and hydrogel hydration medium,"PBS contained 0.01 M phosphate buffer, 0.0027 M potassium chloride, and 0.137 M sodium chloride, pH 7.4.",phosphate buffered saline,0,
8136,10.1021/acs.langmuir.7b02434,o-phenylenediamine,ELISA substrate,OPD in citrate phosphate buffer with hydrogen peroxide was used for HRP color development.,o-phenylenediamine,0,
8137,10.1021/acs.langmuir.7b02434,trifluoroacetic acid,synthesis solvent,TFA was used as medium for acidic methacryloylation of hydroxyectoine.,trifluoroacetic acid,0,
8138,10.1021/acs.langmuir.7b02434,trifluoromethanesulfonic acid,acid additive/catalyst,Addition of 4 wt % TFMSA in TFA increased yield of ectoine methacrylate.,trifluoromethanesulfonic acid,0,
8139,10.1021/acs.langmuir.7b02434,methacryloyl chloride,acylating reagent,Reacted with hydroxyectoine to form ectoine methacrylate.,methacryloyl chloride,0,
8140,10.1002/adbi.201800312,agarose,hydrogel matrix,Low-melting point agarose was used to encapsulate engineered E. coli and form bacterial hydrogels.,agarose,0,
8141,10.1002/adbi.201800312,Strep-Tactin XT affinity beads,affinity capture/detection material,Affinity beads were used to bind secreted Strep-tagged RFP for fluorescence detection and quantification.,,1,
8142,10.1002/adbi.201800312,pDawn plasmid,optogenetic expression vector,The RFP gene was cloned into pDawn to enable blue-light-regulated expression.,,1,
8143,10.1002/adbi.201800312,Strep-tag II,affinity tag,RFP contained an N-terminal streptavidin-binding peptide tag for binding to Strep-Tactin affinity beads.,WSHPQFEK,1,
8144,10.1002/adbi.201800312,Kanamycin,antibiotic selection agent,LB Miller medium was supplemented with 50 ug mL-1 kanamycin during bacterial culture.,kanamycin,0,
8145,10.1002/adbi.201800312,phosphate buffered saline,wash/resuspension buffer,Affinity beads were resuspended in 400 uL PBS before imaging.,phosphate buffered saline,0,
8146,10.1002/adbi.201800312,MilliCell CM insert,transwell support with porous membrane,Bacterial hydrogels were formed in transwell inserts with 0.4 um pores to prevent bacterial escape.,,1,
8147,10.1002/adma.202514461,8-arm PEG-NB,hydrogel backbone macromer,8-arm PEG-NB was used as the photocrosslinked PEG backbone.,polyethylene glycol norbornene,1,
8148,10.1002/adma.202514461,8-arm PEG-COOH,precursor polymer,8-arm PEG-COOH was reacted with NB-NH2 to synthesize 8-arm PEG-NB.,polyethylene glycol carboxylic acid,1,
8149,10.1002/adma.202514461,NB-NH2,norbornene functionalization reagent,NB-NH2 reacted with terminal carboxylic acid groups of 8-arm PEG-COOH.,norbornene amine,1,
8150,10.1002/adma.202514461,MMP-sensitive peptide Ac-GCRDGPQGIWGQDRCG-NH2,enzyme-cleavable crosslinker,Used as MMP-cleavable peptide crosslinker in PEG hydrogel.,Ac-GCRDGPQGIWGQDRCG-NH2,1,
8151,10.1002/adma.202514461,RGD peptide CGRGDSG,cell adhesion ligand,RGD peptides were covalently grafted into the hydrogel to promote cell adhesion.,CGRGDSG peptide,1,
8152,10.1002/adma.202514461,VEGF-binding DNA strands,protein affinity ligand and phosphate source,DNA strands bind VEGF and later release phosphate after nuclease degradation.,VEGF aptamer DNA,1,
8153,10.1002/adma.202514461,scrambled DNA,docking control,Scrambled DNA was used as a control for VEGF-DNA docking simulations.,scrambled DNA oligonucleotide,1,
8154,10.1002/adma.202514461,LAP,photoinitiator,0.05% LAP was used for UV-triggered thiol-norbornene hydrogel formation.,"lithium phenyl-2,4,6-trimethylbenzoylphosphinate",0,
8155,10.1002/adma.202514461,HS-PEG-FITC,fluorescent hydrogel labeling reagent,HS-PEG-FITC was conjugated to 8-arm PEG-NB for in vivo degradation monitoring.,FITC PEG thiol,1,
8156,10.1002/adma.202514461,collagenase I,enzyme trigger for degradation assay,"Hydrogel degradation was tested in PBS containing 0, 0.01, and 0.1 U mL-1 collagenase I.",collagenase I,1,
8157,10.1002/adma.202514461,Exonuclease T,DNA-degrading enzyme,Used to evaluate phosphate release from DNA-containing hydrogels.,Exonuclease T,1,
8158,10.1002/adma.202514461,calcium ion,mineralization ion,Endogenous Ca2+ interacts with DNA-derived phosphate to form calcium phosphate.,calcium ion,0,
8159,10.1002/adma.202514461,phosphate ion,mineralization ion released from DNA,DNA degradation generates PO4 3- for calcium phosphate formation.,phosphate ion,0,
8160,10.1016/j.actbio.2024.10.026,hyaluronic acid,hydrogel backbone,Methacrylate-crosslinking hyaluronic acid microgel platform.,hyaluronic acid,0,
8161,10.1016/j.actbio.2024.10.026,methacrylated hyaluronic acid,functionalized hydrogel precursor,HAMA was used to form crosslinked HA microgels by UV irradiation.,methacrylated hyaluronic acid,1,
8162,10.1016/j.actbio.2024.10.026,celecoxib,conjugated anti-inflammatory drug,CXB was conjugated to HAMA through an MMP-2-sensitive peptide linker.,celecoxib,0,
8163,10.1016/j.actbio.2024.10.026,GGPLGLAGGC,MMP-2-responsive peptide linker,The linker connects CXB to HAMA and is cleaved by MMP-2.,GGPLGLAGGC peptide,1,
8164,10.1016/j.actbio.2024.10.026,WYRGRLC,collagen II binding peptide ligand,CBP was conjugated on the microgel surface to enable cartilage binding.,WYRGRLC peptide,1,
8165,10.1016/j.actbio.2024.10.026,indocyanine green,fluorescent label,ICG-labelled HA and HA-CBP microgels were used for cartilage binding and retention imaging.,indocyanine green,0,
8166,10.1016/j.actbio.2024.10.026,"lithium phenyl-2,4,6-trimethylbenzoylphosphinate",photoinitiator,Used for UV photocuring crosslinking of HAMA microgels.,"lithium phenyl-2,4,6-trimethylbenzoylphosphinate",0,
8167,10.1016/j.actbio.2024.10.026,hyaluronidase,degradation enzyme in release/degradation assays,PBS containing 10 U/mL hyaluronidase was used to evaluate HA microgel degradation.,hyaluronidase,1,
8168,10.1016/j.actbio.2024.10.026,trypsin,cartilage pretreatment enzyme,Bovine cartilage slices were treated with trypsin to mimic OA cartilage.,trypsin,1,
8169,10.1016/j.colsurfb.2022.112677,TEMPO-oxidized cellulose nanofibers,hydrogel polymer backbone,2 wt% TOCNF hydrogels used as lysozyme delivery and adsorption/desorption matrix.,TEMPO-oxidized cellulose,1,
8170,10.1016/j.colsurfb.2022.112677,sodium alginate,hydrogel polymer backbone,2 wt% ALG hydrogels used as comparator lysozyme delivery and adsorption/desorption matrix.,sodium alginate,1,
8171,10.1016/j.colsurfb.2022.112677,calcium chloride,ionic crosslinker,CaCl2 solution used to crosslink TOCNF and ALG hydrogels; Table 1 used 2 wt% CaCl2.,calcium chloride,0,
8172,10.1016/j.colsurfb.2022.112677,Ca2+,metal ion bridge,Divalent calcium ions form ionic crosslinks through carboxyl groups.,calcium ion,0,
8173,10.1016/j.colsurfb.2022.112677,sodium chloride,ionic strength modifier,NaCl concentration in release medium varied from 0.1 M to 1 M; adsorption-capacity trends also discussed versus ionic strength.,sodium chloride,0,
8174,10.1016/j.colsurfb.2022.112677,Tris,buffer component,20 mM Tris buffer at pH 6.5 used for protein solution and release medium.,tromethamine,0,
8175,10.1016/j.colsurfb.2022.112677,carboxylate groups,affinity/functional group,Negatively charged carboxylate groups on TOCNF and ALG interact electrostatically with positively charged lysozyme.,carboxylate,1,
8176,10.1016/j.colsurfb.2022.112677,alpha-L-guluronic acid,alginate monomer/block component,Sodium alginate had high alpha-L-guluronic acid content of approximately 70%.,L-guluronic acid,1,
8177,10.1021/bm025697q,N-isopropylacrylamide,monomer,Used to prepare normal-type and comb-type NIPAM gel beads.,N-isopropylacrylamide,0,
8178,10.1021/bm025697q,NIPAM macromonomer,macromonomer/grafted chain precursor,Added at 30 mol % based on total monomer for comb-type grafted NIPAM gel.,,1,
8179,10.1021/bm025697q,"N,N'-methylene-bisacrylamide",crosslinker,BIS concentration 1.5 mol % based on total monomer in Table 4 experiments.,"N,N'-methylenebisacrylamide",0,
8180,10.1021/bm025697q,ammonium peroxide,initiator,10 mg APS used in aqueous phase for bead preparation.,ammonium persulfate,1,
8181,10.1021/bm025697q,"N,N,N',N'-tetramethylethylenediamine",polymerization accelerator,30 uL TEMED added to initiate polymerization.,"N,N,N',N'-tetramethylethylenediamine",0,
8182,10.1021/bm025697q,sorbitan sesquioleate,surfactant,Used as surfactant for Table 4 gel bead preparation.,sorbitan sesquioleate,0,
8183,10.1021/bm025697q,cyclohexane,continuous oil phase,Continuous phase in inverse suspension polymerization.,cyclohexane,0,
8184,10.1021/bm025697q,vitamin B12,low molecular weight solute comparator,"Both gels had separation efficiency eta 0 for vitamin B12, indicating penetration/equal concentration inside gel phase and outer solution.",vitamin B12,0,
8185,10.1021/bm025697q,poly(ethylene glycol),probe molecule for diffusion experiments,PEG Mw 1000 used in PFG-NMR diffusion measurements.,polyethylene glycol,1,
8186,10.1016/j.biomaterials.2005.09.007,poly(2-hydroxyethyl methacrylate-co-methacrylic acid),hydrogel polymer,Acrylic-based hydrogel investigated for lysozyme interaction.,poly(2-hydroxyethyl methacrylate-co-methacrylic acid),1,
8187,10.1016/j.biomaterials.2005.09.007,2-hydroxyethyl methacrylate,monomer,HEMA was used in P(HEMA-MAA) synthesis at 95 wt%.,2-hydroxyethyl methacrylate,0,
8188,10.1016/j.biomaterials.2005.09.007,methacrylic acid,ionic monomer,MAA was used in P(HEMA-MAA) synthesis at 5 wt%; carboxyl groups attract lysozyme.,methacrylic acid,0,
8189,10.1016/j.biomaterials.2005.09.007,azo-bis(iso-butyronitrile),radical initiator,Used in typical polymerisation of P(HEMA-MAA).,azobisisobutyronitrile,1,
8190,10.1016/j.biomaterials.2005.09.007,Co(III) complex,catalytic chain transfer agent,Used to control molecular weight of P(HEMA-MAA).,cobalt(III) catalytic chain transfer agent methacrylate polymerization,1,
8191,10.1016/j.biomaterials.2005.09.007,N-methylpyrrolidone,polymerisation solvent,Used in typical polymerisation of P(HEMA-MAA).,N-methylpyrrolidone,0,
8192,10.1016/j.biomaterials.2005.09.007,ethanol,spin-coating solvent,P(HEMA-MAA) was dissolved in ethanol at 1 wt% and spin coated.,ethanol,0,
8193,10.1016/j.biomaterials.2005.09.007,Dulbecco's phosphate buffered saline,protein solution buffer and rinse buffer,Lysozyme was prepared in PBS at pH 7.4; PBS used for all buffer rinses.,phosphate buffered saline,1,
8194,10.1016/j.biomaterials.2005.09.007,diethyl ether,polymer precipitation solvent,Polymer was isolated by precipitation in diethylether.,diethyl ether,0,
8195,10.1016/j.biomaterials.2005.09.007,"N,N-Dimethylacetamide",SEC eluent,Used with 0.5% LiBr for molecular weight distribution measurement.,"N,N-dimethylacetamide",0,
8196,10.1016/j.biomaterials.2005.09.007,lithium bromide,SEC eluent additive,"0.5% LiBr in N,N-Dimethylacetamide was used as SEC eluent.",lithium bromide,0,
8197,10.1016/j.biomaterials.2005.09.007,gold,sensor substrate and comparator surface,QCM-D and SPR used gold sensor surfaces; bare gold was a comparator for lysozyme binding.,gold,0,
8198,10.1016/j.biomaterials.2005.09.007,poly(methylmethacrylate),comparator surface,Lysozyme adsorption onto poly(methylmethacrylate)-coated QCM-D crystals was compared with P(HEMA-MAA).,poly(methyl methacrylate),1,
8199,10.1016/j.biomaterials.2005.09.007,silicon oxynitride,DPI sensor chip substrate,DPI experiments used an amine-functionalised silicon oxynitride sensor chip.,silicon oxynitride,1,
8200,10.1002/smll.202512777,sodium alginate,nanogel precursor,Mild pyrolysis of sodium alginate yields alginate-derived CNGs.,sodium alginate,0,
8201,10.1002/smll.202512777,Alg-CNGs250,protein-binding carbonized nanogel,Alg-CNGs250 inhibited and bound Taq DNA polymerase with thermoresponsive release.,,1,
8202,10.1002/smll.202512777,phenolic groups,affinity/contact functional group,"Phenol oxidation reduced inhibition, identifying phenolic groups as key contact determinants.",phenol,1,
8203,10.1002/smll.202512777,lactone groups,affinity/contact functional group,"Lactone ring opening reduced inhibition, identifying lactone groups as key contact determinants.",lactone,1,
8204,10.1002/smll.202512777,"3,4-dihydrocoumarin",model docking fragment,"3,4-dihydrocoumarin exhibited the strongest affinity among representative fragments, implicating benzolactone motif.","3,4-dihydrocoumarin",0,
8205,10.1002/smll.202512777,"7,8-dihydroxy-4-methylcoumarin",small-molecule comparator,"Reported as 28-fold more potent than 3,4-dihydrocoumarin among tested small molecules.","7,8-dihydroxy-4-methylcoumarin",0,
8206,10.1002/smll.202512777,xanthan gum,alternative polysaccharide precursor,Carbonized xanthan gum at 300°C yielded Ki values comparable to alginate-derived CNGs but failed to improve PCR specificity.,xanthan gum,0,
8207,10.1002/smll.202512777,polycaprolactone,polyester precursor comparator,PCL showed modest native inhibition and improved inhibition after carbonization at 250°C.,polycaprolactone,0,
8208,10.1002/smll.202512777,hydrogen peroxide,phenol oxidation reagent,Oxidative treatment with hydrogen peroxide led to decreased inhibitory activity.,hydrogen peroxide,0,
8209,10.1002/smll.202512777,sodium hydroxide,lactone hydrolysis reagent,Alkaline hydrolysis with 1 M NaOH in methanol was used to break open lactone rings.,sodium hydroxide,0,
8210,10.1016/j.chroma.2013.08.042,acrylamide,monomer,"Monomers of acrylamide and N,N'-methylenebisacrylamide were used to synthesize the cryogel.",acrylamide,0,
8211,10.1016/j.chroma.2013.08.042,"N,N'-methylenebisacrylamide",crosslinker,AAm/MBAAm mol/mol ratio was 30:1.,"N,N'-methylenebisacrylamide",0,
8212,10.1016/j.chroma.2013.08.042,iminodiacetic acid,affinity ligand,IDA solution was applied to the column before copper loading.,iminodiacetic acid,0,
8213,10.1016/j.chroma.2013.08.042,Cu2+,immobilized metal ion affinity group,The cryogel contained immobilized Cu2+ ions for lactoferrin adsorption.,copper ion,0,
8214,10.1016/j.chroma.2013.08.042,copper sulphate,metal ion source,0.1 mol L-1 copper sulphate solution was pumped through the column.,copper sulfate,1,
8215,10.1016/j.chroma.2013.08.042,HEPES,buffer,Equilibration and imidazole buffer contained HEPES.,HEPES,0,
8216,10.1016/j.chroma.2013.08.042,NaCl,salt condition variable,"NaCl concentrations of 200, 600, and 1000 mmol L-1 were scanned.",sodium chloride,0,
8217,10.1016/j.chroma.2013.08.042,TEMED,polymerization initiator component,Polymerization was initiated by addition of TEMED and APS.,"N,N,N',N'-tetramethylethylenediamine",0,
8218,10.1016/j.chroma.2013.08.042,APS,polymerization initiator,Per-ammonium sulphate was used for free radical polymerization.,ammonium persulfate,1,
8219,10.1016/j.chroma.2013.08.042,allyl glycidyl ether,material listed,Allyl glycidyl ether was listed in Materials.,allyl glycidyl ether,0,
8220,10.1016/j.chroma.2013.08.042,imidazole,buffer/additive for weakly bound metal removal,Imidazole buffer was used to remove weakly-bound metal.,imidazole,0,
8221,10.1021/acsanm.5c05531,poly(allylamine hydrochloride),polymer backbone,Used to synthesize PAH-based nanogels.,poly(allylamine hydrochloride),0,
8222,10.1021/acsanm.5c05531,hyaluronic acid sodium salt,polymer component,Cross-linked with PAH to form PAH-HA nanogels.,hyaluronic acid sodium salt,0,
8223,10.1021/acsanm.5c05531,carboxymethyl pullulan,polymer component,Cross-linked with PAH to form PAH-CMP nanogels.,carboxymethyl pullulan,0,
8224,10.1021/acsanm.5c05531,poly(ethylene glycol),polymer component and coating,Used in PAH-PEG nanogels and COOH-PEG-COOH coating with PEG-4k or PEG-8k.,polyethylene glycol,0,
8225,10.1021/acsanm.5c05531,"Nα,Nα-bis(carboxymethyl)-L-lysine hydrate",ligand_or_affinity_group,lys-NTA was conjugated onto nanogel surfaces as a chelator for Ni2+ or Co3+ ions.,"N alpha,N alpha-bis(carboxymethyl)-L-lysine",0,
8226,10.1021/acsanm.5c05531,nickel chloride,metal ion source,Ni2+ was used for metal-mediated His-Rhod complexation.,nickel chloride,0,
8227,10.1021/acsanm.5c05531,triscarbonatocobalt(III) salt,metal ion source,Co3+ salt was used for cobalt-mediated His-Rhod complexation.,triscarbonatocobalt(III),1,
8228,10.1021/acsanm.5c05531,His-Rhod,His-tag mimic,Histidine-functionalized rhodamine was used as a representative His-tag structure for nanogel surface decoration.,histidine rhodamine conjugate,1,
8229,10.1021/acsanm.5c05531,cisplatin,drug payload,Loaded into nanogels for drug delivery evaluation.,cisplatin,0,
8230,10.1021/acsanm.5c05531,EDTA,chelating challenge agent,Used at 50 mM to assess metal-His-Rhod coordination stability.,ethylenediaminetetraacetic acid,0,
8231,10.1002/pat.4233,2-hydroxyethyl methacrylate,monomer,Hydrogels were synthesized by polymerizing HEMA monomer.,2-hydroxyethyl methacrylate,0,
8232,10.1002/pat.4233,poly(2-hydroxyethyl methacrylate),hydrogel polymer backbone,PHEMA-based hydrogels were evaluated as contact lens materials.,poly(2-hydroxyethyl methacrylate),1,
8233,10.1002/pat.4233,ethylene glycol dimethacrylate,crosslinker,HEMA monomer was mixed with ethylene glycol dimethacrylate as a crosslinker.,ethylene glycol dimethacrylate,0,
8234,10.1002/pat.4233,AIBN,initiator,HEMA monomer was mixed with AIBN initiator with ratio of 1% w/w.,azobisisobutyronitrile,0,
8235,10.1002/pat.4233,sulfuric acid,surface hydrolysis reagent,PHEMA was treated with 30% v/v sulfuric acid for 24 hours to introduce acid groups.,sulfuric acid,0,
8236,10.1002/pat.4233,EDC,carbodiimide coupling reagent,Acid-treated PHEMA was modified with EDC/NHS solution to activate carboxylic acid groups.,1-ethyl-3-(3-dimethylaminopropyl)carbodiimide,0,
8237,10.1002/pat.4233,NHS,coupling reagent,Acid-treated PHEMA was modified with EDC/NHS solution.,N-hydroxysuccinimide,0,
8238,10.1002/pat.4233,"1,4-diaminobutane",amine functionalization reagent,"Activated PHEMA was treated with a solution of 1,4-diaminobutane.","1,4-diaminobutane",0,
8239,10.1002/pat.4233,betaine,ammonium functionalization reagent,The aminated PHEMA was treated with activated-betaine solution.,betaine,0,
8240,10.1002/pat.4233,calcium chloride,artificial tear fluid component,Artificial tear fluid was prepared in PBS containing 0.30 mM CaCl2.,calcium chloride,0,
8241,10.1002/pat.4233,sodium dodecyl sulfate,protein extraction reagent,Adsorbed proteins were extracted in a solution of 1% SDS.,sodium dodecyl sulfate,0,
8242,10.1016/j.ejps.2025.107132,mesoporous silica nanoparticles,nanoparticle carrier and hydrogel filler,MSNs with different surface modifications were used to adsorb enzymes and were incorporated into nanocomposite hydrogels.,silicon dioxide,1,
8243,10.1016/j.ejps.2025.107132,TEMPO-oxidized cellulose nanofibers,main hydrogel matrix polymer,1 wt% T-CNF served as the main hydrogel matrix and provided anionic carboxylate groups.,cellulose,1,
8244,10.1016/j.ejps.2025.107132,methacrylated galactoglucomannan,photocurable hydrogel polymer,3 wt% GGMMA was used as the photocurable polymer in the nanocomposite hydrogel.,galactoglucomannan methacrylate,1,
8245,10.1016/j.ejps.2025.107132,"lithium phenyl-2,4,6-trimethylbenzoylphosphinate",photoinitiator,0.2 wt% LAP was used for photocrosslinking and caused substantial enzyme inactivation.,"lithium phenyl-2,4,6-trimethylbenzoylphosphinate",0,
8246,10.1016/j.ejps.2025.107132,polyethylenimine,surface functional ligand,PEI functionalization generated positively charged PEI-MSNs.,polyethylenimine,0,
8247,10.1016/j.ejps.2025.107132,aziridine,monomer for PEI surface polymerization,Surface hyperbranching polymerization of aziridine produced PEI-MSNs.,aziridine,0,
8248,10.1016/j.ejps.2025.107132,acetic anhydride,surface modification reagent,Reaction of PEI-MSNs with acetic anhydride capped primary amino groups with acetyl groups to produce ACA-MSNs.,acetic anhydride,0,
8249,10.1016/j.ejps.2025.107132,succinic anhydride,surface modification reagent,Reaction of PEI-MSNs with succinic anhydride introduced carboxylic acid terminal groups to produce SUC-MSNs.,succinic anhydride,0,
8250,10.1016/j.ejps.2025.107132,tetraethyl orthosilicate,silica precursor,TEOS was listed among materials used for MSN synthesis.,tetraethyl orthosilicate,0,
8251,10.1016/j.ejps.2025.107132,cetyltrimethylammonium chloride,surfactant/template reagent,CTAC solution was listed among materials for MSN synthesis.,cetyltrimethylammonium chloride,0,
8252,10.1016/j.ejps.2025.107132,triethanolamine,synthesis reagent,TEA was listed among materials for MSN synthesis.,triethanolamine,0,
8253,10.1016/j.ejps.2025.107132,HEPES,zeta-potential buffer,HEPES buffer pH 7.2 was used for zeta-potential measurements.,HEPES,0,
8254,10.1016/j.ejps.2025.107132,phosphate buffered saline,release buffer and lysozyme SPR buffer,PBS pH 7.4 was used for release studies and lysozyme SPR experiments.,phosphate buffered saline,1,
8255,10.1016/j.ejps.2025.107132,acetate buffer,HRP adsorption and SPR buffer,Acetate buffer pH 5 was used for HRP immobilization.,acetate buffer,1,
8256,10.1016/j.ejps.2025.107132,"3,3',5,5'-tetramethylbenzidine",HRP activity substrate,TMB oxidation assay was used to measure HRP activity.,"3,3',5,5'-tetramethylbenzidine",0,
8257,10.1016/j.ejps.2025.107132,Micrococcus lysodeikticus cell suspension,lysozyme activity substrate,Lysozyme activity was measured by turbidity decrease of bacterial suspension.,Micrococcus lysodeikticus,1,
8258,10.1016/j.ejps.2025.107132,Coomassie brilliant blue G-250,Bradford assay dye,Bradford dye reagent was used to quantify unloaded and released enzymes.,Coomassie brilliant blue G-250,0,
8259,10.1016/j.seppur.2025.131953,polyvinyl alcohol,hydrogel polymer backbone,AOPPy was doped into PVA/TA hydrogel to obtain PTAOPPy.,polyvinyl alcohol,0,
8260,10.1016/j.seppur.2025.131953,tannic acid,hydrogel component or crosslinking-associated polyphenol,The composite used a PVA/TA hydrogel and tannic acid was associated with mechanical and antimicrobial properties.,tannic acid,0,
8261,10.1016/j.seppur.2025.131953,areca husk fibers,biomass fiber substrate and composite filler,Amidoximated hydroxylated natural areca husk fibers were incorporated in a PVA/TA hydrogel.,areca husk fiber,1,
8262,10.1016/j.seppur.2025.131953,hydrogen peroxide,hydroxyl activation reagent,Hydroxyl activation of areca husk fibers was performed using H2O2 to obtain HAHF.,hydrogen peroxide,0,
8263,10.1016/j.seppur.2025.131953,acrylonitrile,grafted monomer or precursor to amidoxime functionality,Acrylonitrile was grafted on HAHF to obtain HAHFAN.,acrylonitrile,0,
8264,10.1016/j.seppur.2025.131953,hydroxylamine hydrochloride,amidoximation reagent,The amidoximation reaction of HAHFAO was performed using NH2OH·HCl.,hydroxylamine hydrochloride,0,
8265,10.1016/j.seppur.2025.131953,amidoxime,uranium-binding functional group,The main adsorption functional group of PTAOPPy during adsorption of U(VI) was the amidoxime group.,amidoxime,0,
8266,10.1016/j.seppur.2025.131953,polypyrrole,photothermal and antimicrobial filler/coating,Polypyrrole nanoparticles were coated on amidoximated hydroxylated areca husk fibers.,polypyrrole,0,
8267,10.1016/j.seppur.2025.131953,uranyl ion,"adsorption target, non-protein analyte",PTAOPPy was synthesized for extracting uranium from seawater and adsorbed U(VI).,uranyl ion,0,
8268,10.1016/j.seppur.2025.131953,nitric acid,desorption eluent,"HNO3 showed higher desorption efficiency than citric acid, NaHCO3, Na2EDTA, and NaOH.",nitric acid,0,
8269,10.1016/j.seppur.2025.131953,citric acid,desorption eluent tested,Citric acid was one of five eluents evaluated for U(VI) elution.,citric acid,0,
8270,10.1016/j.seppur.2025.131953,sodium bicarbonate,desorption eluent tested,NaHCO3 was one of five eluents evaluated for U(VI) elution.,sodium bicarbonate,0,
8271,10.1016/j.seppur.2025.131953,disodium EDTA,desorption eluent tested,Na2EDTA was one of five eluents evaluated for U(VI) elution.,disodium EDTA,0,
8272,10.1016/j.seppur.2025.131953,sodium hydroxide,desorption eluent tested,NaOH was one of five eluents evaluated for U(VI) elution.,sodium hydroxide,0,
8273,10.1021/acsapm.5c00472,poly(ethylene oxide),hydrogel polymer backbone,PEO was used as the base polymer for melt-processable thermoset hydrogels.,polyethylene oxide,0,
8274,10.1021/acsapm.5c00472,"PEO 100,000",polymer reagent,"PEO 100,000 was purchased from Alfa Aesar.",polyethylene oxide,1,
8275,10.1021/acsapm.5c00472,pentaerythritol tetra-acrylate,crosslinker,PETRA was used with BP to cross-link PEO hydrogels.,pentaerythritol tetraacrylate,0,
8276,10.1021/acsapm.5c00472,PETRA,crosslinker abbreviation,Hydrogel properties were varied by changing PETRA cross-linker concentration.,pentaerythritol tetraacrylate,1,
8277,10.1021/acsapm.5c00472,benzophenone,photoinitiator,BP was used as the photoinitiator in melt-phase photoinitiated cross-linking.,benzophenone,0,
8278,10.1021/acsapm.5c00472,BP,photoinitiator abbreviation,BP and PETRA were incorporated in PEO powder before melt processing.,benzophenone,1,
8279,10.1021/acsapm.5c00472,p-nitrophenyl acetate,enzyme activity substrate,PNPA hydrolysis was used to measure CA activity in hydrogels.,p-nitrophenyl acetate,0,
8280,10.1021/acsapm.5c00472,PNPA,enzyme activity substrate abbreviation,Preleached gels were loaded into a solution containing PNPA.,p-nitrophenyl acetate,1,
8281,10.1021/acsapm.5c00472,p-nitrophenol,enzyme activity product,PNP formation was monitored by absorbance to quantify PNPA hydrolysis.,p-nitrophenol,0,
8282,10.1021/acsapm.5c00472,acetonitrile,activity assay solvent,PNPA stock in acetonitrile was added to phosphate buffer for activity assays.,acetonitrile,0,
8283,10.1021/acsapm.5c00472,chloroform,processing solvent,"PEO, PETRA, and BP were dissolved in chloroform for homogeneous mixing before casting.",chloroform,0,
8284,10.1021/acsapm.5c00472,bicinchoninic acid reagents A and B,protein assay reagent,BCA assay was used to measure enzyme concentration in extracted buffer.,bicinchoninic acid,1,
8285,10.1021/acsapm.5c00472,phosphate buffer,leaching and assay buffer,"Cross-linked films were loaded into 0.04 M phosphate buffer, pH 7.4.",phosphate buffer,1,
8286,10.1016/j.talanta.2022.123260,N-isopropylacrylamide,thermoresponsive monomer,Used to synthesize PNIPAM-VPBA microgels; 376 mg in prepolymer solution.,N-isopropylacrylamide,0,
8287,10.1016/j.talanta.2022.123260,4-vinylphenylboronic acid,glycoprotein affinity monomer/ligand,Introduced phenylboronic acid groups for glycoprotein recognition; 25.6 mg in prepolymer solution.,4-vinylphenylboronic acid,0,
8288,10.1016/j.talanta.2022.123260,"N,N′-methylenebisacrylamide",crosslinker,Used as crosslinker for PNIPAM-VPBA microgels; 51.3 mg in prepolymer solution.,"N,N'-methylenebisacrylamide",0,
8289,10.1016/j.talanta.2022.123260,acrylic acid,functional comonomer providing carboxyl groups,Used in microgel synthesis; carboxyl groups later activated for antibody conjugation.,acrylic acid,0,
8290,10.1016/j.talanta.2022.123260,ammonium persulfate,initiator,53.7 mg dissolved in water and used as inorganic peroxide initiator at 70 °C.,ammonium persulfate,0,
8291,10.1016/j.talanta.2022.123260,N-hydroxysuccinimide,EDC/NHS activation reagent,0.230 mg added to activate PNIPAM-VPBA carboxyl groups for antibody conjugation.,N-hydroxysuccinimide,0,
8292,10.1016/j.talanta.2022.123260,1-(3-dimethylaminopropyl)-3-ethylcarbodiimide hydrochloride,carbodiimide coupling reagent,0.380 mg added with NHS to activate microgels for streptavidin/antibody modification.,1-(3-dimethylaminopropyl)-3-ethylcarbodiimide hydrochloride,0,
8293,10.1016/j.talanta.2022.123260,streptavidin,biotin-antibody linkage component,10.0 μL of 10 mg/mL streptavidin incubated with activated microgels at 4 °C overnight.,streptavidin,1,
8294,10.1016/j.talanta.2022.123260,"3,3′,5,5′-tetramethylbenzidine",HRP chromogenic substrate,Added to wells for AFP ELISA color development.,"3,3',5,5'-tetramethylbenzidine",0,
8295,10.1016/j.talanta.2022.123260,4-aminoantipyrine,chromogenic reagent for glucose oxidase activity assay,0.20 mL of 50.0 g/L 4-aminoantipyrine used in glucose oxidase assay.,4-aminoantipyrine,0,
8296,10.1016/j.talanta.2022.123260,glucose,enzyme substrate and interference substance,180 g/L glucose solution used in glucose oxidase activity assay; glucose also tested as AFP interference.,glucose,0,
8297,10.1016/j.talanta.2022.123260,bovine serum albumin,blocking agent and interfering protein,1% PBS solution of BSA used for blocking; BSA tested as interference in glucose oxidase and AFP assays.,bovine serum albumin,1,
8298,10.1021/ac1022343,poly(ethylene glycol) diacrylate,crosslinking monomer and hydrogel network precursor,Probe prepolymer used 20% PEG-DA MW 700; code prepolymer used 35% PEG-DA.,polyethylene glycol diacrylate,1,
8299,10.1021/ac1022343,poly(ethylene glycol) MW 200,porogen,Probe prepolymer used 40% PEG MW 200; code prepolymer used 20% PEG.,polyethylene glycol,1,
8300,10.1021/ac1022343,ACRL-PEG-SCM-2000,heterobifunctional PEG linker for antibody acrylation,Antibodies were incubated with 2 kDa heterobifunctional PEG linker bearing NHS and acrylate termini.,acrylate PEG NHS ester,1,
8301,10.1021/ac1022343,Darocur 1173,photoinitiator,Prepolymer mixtures contained 5% Darocur 1173.,Darocur 1173,0,
8302,10.1021/ac1022343,rhodamine acrylate,fluorescent barcode monomer,Code prepolymer was formed with rhodamine acrylate at 0.06 mg/mL.,rhodamine acrylate,1,
8303,10.1021/ac1022343,Tris-EDTA,buffer,Probe prepolymer included 35% 3x TE at pH 8.0; scanning buffer used 5x TE.,Tris EDTA buffer,1,
8304,10.1021/ac1022343,phosphate buffered saline,assay and antibody resuspension buffer,Reporter antibodies were used in PBST; antibodies were resuspended in PBS with 0.1% BSA.,phosphate buffered saline,1,
8305,10.1021/ac1022343,Tween-20,surfactant in assay buffers,FBST and PBST contained 0.05% Tween-20.,Tween 20,0,
8306,10.1021/ac1022343,PEG 400,scanning buffer additive,PTET contained 25% v/v PEG 400 and 0.05% Tween.,polyethylene glycol 400,1,
8307,10.1021/ac1022343,fetal bovine serum,complex protein matrix,Targets were spiked into FBS/FBST to approximate clinical sample background protein content.,,1,
8308,10.1021/ac1022343,poly(dimethylsiloxane),microfluidic device material,Prepolymer streams were injected into a PDMS microfluidic device.,polydimethylsiloxane,1,
8309,10.1021/ac1022343,food coloring,blank prepolymer additive,A 1:5 mixture of food coloring in 1x TE was added to 35% PEG-DA monomer solution to form blank prepolymer.,,1,
8310,10.1021/acs.jafc.2c03363,D152 macroporous acrylic weak acid cation exchange resin,ion exchange resin for lysozyme purification,The dialyzed protein solution was mixed with D152 weak acid cation exchange resin for cationic ion exchange; the resin was described as absorbing protein during purification.,,1,
8311,10.1021/acs.jafc.2c03363,epigallocatechin gallate,phytochemical hydrogel inducer,EGCG addition to lysozyme ordered linear aggregates spontaneously induced hydrogel formation; EGCG-lysozyme fibril hydrogel was used for the mouse intervention.,epigallocatechin gallate,0,
8312,10.1021/acs.jafc.2c03363,gallic acid,phytochemical hydrogel inducer,GA addition to lysozyme ordered linear aggregates spontaneously induced hydrogel formation.,gallic acid,0,
8313,10.1021/acs.jafc.2c03363,chlorogenic acid,phytochemical hydrogel inducer,CA addition to lysozyme ordered linear aggregates spontaneously induced hydrogel formation.,chlorogenic acid,0,
8314,10.1021/acs.jafc.2c03363,polyether L65,anion polyelectrolyte for lysozyme extraction,Polyelectrolyte water extraction used polyether as the anion polyelectrolyte and yielded lysozyme purity of about 43%.,polyether L65,1,
8315,10.1021/acs.jafc.2c03363,ammonium sulfate,protein precipitation salt,"Solid ammonium sulfate was added during lysozyme purification at 40% and 80% saturation, and later for eluent precipitation.",ammonium sulfate,0,
8316,10.1016/j.biomaterials.2026.123996,sodium hyaluronate,hydrogel polymer backbone,309 kDa sodium hyaluronate was modified to make HAKT for HA-based oxime hydrogels.,hyaluronic acid,1,
8317,10.1016/j.biomaterials.2026.123996,HAKT,modified HA backbone with ketone and methyltetrazine groups,HAKT was crosslinked with PEG-OA4 and optionally modified with FcL1.,hyaluronic acid ketone tetrazine,1,
8318,10.1016/j.biomaterials.2026.123996,PEG-tetra(oxyamine) (PEG-OA4),hydrogel crosslinker,PEG-OA4 crosslinked HAKT through oxime chemistry at 1.19 wt%.,polyethylene glycol oxyamine,1,
8319,10.1016/j.biomaterials.2026.123996,FcL1 peptide,immobilized Fc affinity ligand,FcL1 was immobilized in HAT-ox-FcL1 and used at 100-fold molar excess to antibody-based therapeutic.,HWRGWV peptide,1,
8320,10.1016/j.biomaterials.2026.123996,FcL2 peptide,tested Fc affinity ligand,FcL2 bound anti-sFRP2 weakly and showed no detectable interaction with Fc-Noggin.,CFHH peptide Fc ligand,1,
8321,10.1016/j.biomaterials.2026.123996,5-norbornene-2-carboxylic acid,peptide functionalization handle,Norbornene-modified FcL1 was coupled to methyltetrazine groups on HAKT.,5-norbornene-2-carboxylic acid,0,
8322,10.1016/j.biomaterials.2026.123996,methyltetrazine-amine HCl salt,IEDDA reactive group on HA,Methyltetrazine was conjugated to HA for FcL1 immobilization.,methyltetrazine amine hydrochloride,0,
8323,10.1016/j.biomaterials.2026.123996,"3-(2-methyl-1,3-dioxolan-2-yl)propan-1-amine",ketal precursor for ketone-modified HA,Used to generate HA-ketal before deprotection to HAKT.,"3-(2-methyl-1,3-dioxolan-2-yl)propan-1-amine",0,
8324,10.1016/j.biomaterials.2026.123996,DMT-MM,coupling reagent,Used for HA carboxylic acid modification and methyltetrazine coupling.,"4-(4,6-dimethoxy-1,3,5-triazin-2-yl)-4-methylmorpholinium chloride",0,
8325,10.1016/j.biomaterials.2026.123996,sodium chloride,salt competitor for electrostatic interactions,250 mM NaCl was added to release media to accelerate Fc-Noggin release from HAT-ox.,sodium chloride,0,
8326,10.1016/j.biomaterials.2026.123996,agarose,neutral hydrogel comparator,Fc-Noggin release from neutral agarose was compared with HAT-ox to test electrostatic interactions.,agarose,1,
8327,10.1016/j.biomaterials.2026.123996,sodium phosphate buffer,pH adjustment buffer,0.1 M sodium phosphate pH 8.0 was used to adjust hydrogel pH to 7.2.,sodium phosphate,0,
8328,10.1016/j.msec.2020.111590,sodium chloride,salt / ionic strength modifier,All solutions were made in 20 mM phosphate buffer at pH 7.8 containing 35 mM NaCl; ionic strength affected gelation and phase reversal.,sodium chloride,0,
8329,10.1016/j.msec.2020.111590,phosphate buffer,buffer,All solutions were made in 20 mM phosphate buffer at pH 7.8 containing 35 mM NaCl.,phosphate buffer,1,
8330,10.1016/j.msec.2020.111590,thioflavin T,amyloid fluorescence probe,ThT fluorescence assay was used to confirm amyloidic fiber formation.,thioflavin T,0,
8331,10.1016/j.msec.2020.111590,Congo Red,amyloid binding dye,Congo Red absorbance assay was used to confirm beta-fibrils in BSA gel and reverse sol.,Congo Red,0,
8332,10.1016/j.msec.2020.111590,Rhodamine B,model drug / dye release payload,Rhodamine B dye was chosen as a molecular model for drug release studies.,Rhodamine B,0,
8333,10.1016/j.msec.2020.111590,dithiothreitol,reducing agent comparator,"10 mM DTT was co-incubated with 18% BSA and heated at 65 °C for 1 min, resulting in irreversible gel formation.",dithiothreitol,0,
8334,10.1016/j.msec.2020.111590,uranyl acetate,negative stain for TEM,Samples were negatively stained with 2% uranyl acetate solution for TEM imaging.,uranyl acetate,0,
8335,10.1002/mame.201200297,poly(ethylene glycol) methyl ether methacrylate,hydrogel monomer,"PEGMEMA with PEG average molecular weights 200, 400, and 1000 g mol-1 was used to synthesize polyPEGMEMA hydrogels.",poly(ethylene glycol) methyl ether methacrylate,1,
8336,10.1002/mame.201200297,PEGMEMA200,hydrogel monomer,One PEGMEMA macromonomer with PEG average molecular weight 200 g mol-1.,poly(ethylene glycol) methyl ether methacrylate 200,1,
8337,10.1002/mame.201200297,PEGMEMA400,hydrogel monomer,One PEGMEMA macromonomer with PEG average molecular weight 400 g mol-1.,poly(ethylene glycol) methyl ether methacrylate 400,1,
8338,10.1002/mame.201200297,PEGMEMA1000,hydrogel monomer,One PEGMEMA macromonomer with PEG average molecular weight 1000 g mol-1.,poly(ethylene glycol) methyl ether methacrylate 1000,1,
8339,10.1002/mame.201200297,ethylene glycol dimethacrylate,crosslinker,EGDMA was used as the primary crosslinking reagent for PEGMEMA hydrogels.,ethylene glycol dimethacrylate,0,
8340,10.1002/mame.201200297,diethylene glycol dimethacrylate,crosslinker,Used in crosslinker-structure comparison experiments.,diethylene glycol dimethacrylate,0,
8341,10.1002/mame.201200297,triethylene glycol dimethacrylate,crosslinker,Used in crosslinker-structure comparison experiments.,triethylene glycol dimethacrylate,0,
