Repository: sunyrain/PHA

# PHA Protein-Hydrogel Adsorption Dataset

Generated: 2026-07-05T11:36:45

## Scope

This curated package organizes literature-derived protein-hydrogel adsorption, binding, immobilization, antifouling, and related biointerface records extracted from the local PHA corpus.

The primary unit is one record:

`paper + hydrogel/sample + protein/mixture + experimental condition + measured outcome`

## Contents

- `data/sources.csv`: article-level metadata, extraction status, and curation decision.
- `data/records_flat.csv`: flattened record-level table with provenance, hydrogel, protein, condition, outcome, mechanism, and quality fields.

File: data/curated/pha_scientific_dataset_20260705/data/special_fields.csv (part 43 of 55)
id,doi,field_name,field_value_json,why_special,evidence_text,suggested_table
4109,10.1002/1097-4636(20001215)52:4<701::AID-JBM15>3.3.CO;2-Y,reversible_swelling_water_ethanol,"""completely reversible swelling ratio with no network disintegration""",Solvent-responsive swelling stability is reported but no numeric swelling ratio is supplied.,"When the IPN was alternately soaked in water and ethanol, the swelling ratio was found to be completely reversible and no disintegration of the network structure was observed.",hydrogel_swelling_properties
4110,10.1002/1097-4636(20001215)52:4<701::AID-JBM15>3.3.CO;2-Y,surface_MPC_exposure,"""MPC units exposed on IPN surface by XPS""",Surface chemical characterization supports the proposed antifouling behavior.,An X-ray photoelectron spectrum analysis revealed that the MPC units were exposed on the IPN surface.,surface_characterization
4111,10.1002/jssc.200900320,overall_axial_dispersion_model,"""Model accounts for overall axial dispersion, in-pore mass transfer, protein adsorption, and breakthrough in monolithic cryogel beds.""",The paper is primarily a modeling paper rather than a direct new adsorption material study.,A model considering the overall axial dispersion for describing protein adsorption and breakthrough in monolithic cryogel beds has been developed.,modeling_parameters
4112,10.1002/jssc.200900320,cryogel_microstructure_assumption,"""Tortuous capillaries with normal diameter distribution and constant pore wall thickness.""",Paper-specific structural assumption used to model cryogel adsorption and breakthrough.,The microstructure of cryogels was characterized by tortuous capillaries with a normal diameter distribution but a constant pore wall thickness.,hydrogel_structure_model
4113,10.1002/jssc.200900320,effective_capillary_diameter_validation,"""Effective capillary diameters used in the model were close to actual pore sizes observed by SEM.""","Links model parameters to observed cryogel pore structure, but no numeric values are supplied.",The effective capillary diameters employed in the model are close to the actual pore sizes observed from the images by SEM.,model_validation
4114,10.1016/j.jchromb.2006.12.035,magnetic_nanogel_particle_size_before_after_immobilization,"""38 nm before CT immobilization by PCS; 68 nm after CT immobilization by PCS""",Protein immobilization changed hydrodynamic particle size and may affect interpretation of binding capacity and aggregation.,The immobilized enzyme was measured to be 68nm while the carrier for immobilization was only 38nm.,hydrogel_properties
4115,10.1016/j.jchromb.2006.12.035,preferred_binding_capacity_method,"""BCA protein assay preferred over TG analysis""",Two binding capacity values were reported for the same system with a stated 20% method difference.,We usually preferred to the binding capacity determined by BCA protein assay while the result from TG analysis just as reference.,outcome
4116,10.1016/j.jchromb.2006.12.035,activity_retention_after_immobilization,"""0.77 U/(mg min), 82.7% of free CT""",Bioactivity retention is a functional outcome alongside binding capacity.,"Specific activity of the immobilized CT was calculated to be 0.77U/(mgmin), 82.7% as that of the free form.",biointerface_response
4117,10.1016/j.jchromb.2006.12.035,high_magnetic_content,"""Fe3O4 magnetic content higher than 90%; saturation magnetization 59.6 emu/g after immobilization""",Magnetic recovery is central to the carrier design and may influence separability after protein immobilization.,The high magnetic content of Fe3O4 (as high as 90%) and strong saturation magnetization (59.6emu/g) allowed the rapid isolation of immobilized enzyme by applied magnetic field.,hydrogel_properties
4118,10.1016/j.ibiod.2016.07.015,field_fouling_initialization,"{""control_S0"": ""9th Day"", ""hydrogel_alone_S3"": ""30th Day"", ""hydrogel_with_0.002pct_nano_CuO_S1"": ""<90th Day"", ""hydrogel_with_0.004pct_nano_CuO_S2"": ""90th Day""}","The paper combines protein rejection with marine field antifouling performance, but the field outcome is organism biofouling rather than direct protein adsorption.","Table 2 reports fouling initialized at 9th day for control S0, <90th day for hydrogel with 0.002% nano CuO S1, 90th day for hydrogel with 0.004% nano CuO S2, and 30th day for hydrogel alone S3.",field_antifouling_outcomes
4119,10.1016/j.ibiod.2016.07.015,protein_FTIR_marker_peaks,"[""3300 cm-1 NH stretch amide"", ""1653 cm-1 CO stretch"", ""1539 cm-1 NH bend and NC stretch amide II"", ""1244 cm-1 CN stretch and NH bend amide III""]",Protein adsorption was inferred qualitatively from presence or absence of protein FTIR peaks rather than quantified adsorption.,"The major FTIR peaks appeared for the above proteins are at 3300,1653, 1539 and 1244 cm−1 respectively for NH str (amide), CO str, NH bend & NC str (amide II) and CN str & NH bend (amide III).",protein_detection_markers
4120,10.1002/anie.201310385,lubricant_infused_antifouling_state,"""FC-70-swollen bulk and patterned fluorogels showed no detectable protein by spectrophotometric analysis.""",The protein adsorption outcome depends on lubricant infusion rather than only polymer composition.,Both the FC-70-swollen bulk and patterned fluorogels did not display any detectable presence of protein while bare fluorogels showed notable protein adsorption.,protein_adsorption_by_fluorogel_state
4121,10.1002/anie.201310385,benchmark_comparison,"""Bare and swollen fluorogels had reduced protein adsorption relative to cationic hydrogels and performed similarly to PEG hydrogels.""",Provides qualitative comparator information even without numeric adsorption data.,"Reduced protein adsorption was noted on both bare and swollen fluorogels relative to a positive control (cationic hydrogels), and the fluorogels performed similarly to an anti-biofouling surface benchmark (PEG hydrogels).",qualitative_controls_and_comparators
4122,10.1002/anie.201310385,biofouling_scope,"""Fluorogels were evaluated against proteins, cells, and blood.""",Protein adsorption is part of a broader biointerface antifouling study.,"To evaluate the biological and anti-biofouling activity of the fluorogels, their interaction with proteins, cells, and blood was assessed.",biointerface_assay_scope
4123,10.1016/j.jcoa.2026.100323,frontal_chromatography_loading,"""1000 g/L""",Very high loading is central to the paper's claimed advantage for hydrogel CEX membrane polishing.,The CEX membranes were loaded to a capacity of 1000 g/L.,experiment_conditions
4124,10.1016/j.jcoa.2026.100323,flow_rate_normalized_to_membrane_volume,"""10 MV/min""","Membrane-volume-normalized flow rate is used instead of conventional mL/min, enabling comparison across membrane devices.","The flow rate for all three membrane chromatography devices was 10 MV/min. Thus, the residence time for all three membranes was 0.1 min.",experiment_conditions
4125,10.1016/j.jcoa.2026.100323,hydrogel_membrane_cycle_stability,"""35 cycles over approximately 20 h with no observable decrease in performance""",Cycling durability is a process-specific adsorption/reuse outcome not captured by single-cycle adsorption capacity fields.,The CEX hydrogel membrane might be operated beyond the 35 cycles tested because there was no observable decrease in performance between the first cycle and the thirty fifth cycle.,reuse_stability
4126,10.1016/j.jcoa.2026.100323,productivity,"""1752 g/L/hr""",Process productivity is unusually high and tied to hydrogel membrane convective mass transfer.,"The CEX hydrogel membrane for this cycling experiment was operated in frontal chromatography mode, which provided a productivity of 1752 g/L/hr with a 34 min cycle time.",process_performance
4127,10.1016/j.jcoa.2026.100323,pore_size_CEX_hydrogel,"""1 µm""",Membrane pore size is reported only in comparison text and may be relevant for structure-property modeling.,The CEX cellulose membrane has a larger pore size (> 3 µm) compared to CEX PES (0.65 µm) and CEX hydrogel (1 µm).,material_properties
4128,10.1016/j.jcoa.2026.100323,DBC_vs_ionic_density_relationship,"""mAb DBCs correlated roughly linearly with ionic densities of CEX membranes""",Mechanistic structure-property relationship links ligand density to protein adsorption capacity.,"Generally, it was observed that mAb DBCs correlated roughly linearly with the ionic densities of the CEX membranes.",mechanism_annotations
4129,10.1016/j.eng.2025.11.024,non_protein_adsorbate,"""uranium / uranyl ion""","The paper reports hydrogel adsorption, but the target is an inorganic ion rather than a protein.",The PVPA-PAO hydrogel achieves a uranium adsorption capacity of 43.89 mg g-1 after 24 days in concentrated natural seawater.,exclusion_rationale
4130,10.1016/j.eng.2025.11.024,anti_polyelectrolyte_hydrogel_behavior,"""salt-triggered swelling improves uranyl-binding site accessibility""","The main mechanism is anti-polyelectrolyte swelling under high salinity, not protein adsorption.","This anti-polyelectrolyte effect promotes hydrogel swelling, significantly improving the exposure of binding sites and uranyl ion uptake.",mechanism_notes
4131,10.1016/j.eng.2025.11.024,antibacterial_performance,"""99.94% inhibition of marine bacterial growth""","Biointerface data are reported for bacteria, but no protein adsorption or protein fouling data are reported.",The plate counting method demonstrated that PVPA-PAO inhibited 99.94% of marine bacterial growth.,biointerface_nonprotein
4132,10.1016/j.reactfunctpolym.2013.10.012,BSA molecular diameter,"""6.96 nm""",Used in Eq. (6) to calculate membrane average pore size from BSA rejection.,"where dBSA is the diameter of solute molecules, for BSA, it was 6.96nm",protein_properties
4133,10.1016/j.reactfunctpolym.2013.10.012,microgel particle size in membrane,"""150-450 nm""",Describes immobilized P(AA-co-BA) microgel domains inside blend membranes.,P(AA-co-BA) microgels with diameters of 150–450nm are immobilized inside the blend membranes,hydrogel_properties
4134,10.1016/j.reactfunctpolym.2013.10.012,pH-valve mechanism,"""P(AA-co-BA) microgels shrink below PAA pKa and swell above PAA pKa, opening or closing membrane pores.""",Paper-specific functional mechanism controlling protein rejection and water flux.,"When pH is lower than pKa of PAA, the protonated P(AA-co-BA) microgels shrink and then opens the membrane pores... When ambient pH is higher than pKa of PAA, the deprotonated P(AA-co-BA) microgels swell and consequently the membrane pores partly closes",responsive_mechanism
4135,10.1016/j.reactfunctpolym.2013.10.012,BSA fouling test protocol,"""Initial water flux at pH 7.4 and 0.1 MPa, then 1 g/L BSA pH 7.4 for 0.5 h, then water wash for 1 h and reevaluate water flux.""",Defines dynamic antifouling workflow and recovery calculation.,"the initial water flux (Jw1) was obtained with deionized water (pH 7.4) at 0.1MPa. Then, the flux (JBSA) was measured after 1g/L BSA solution (pH 7.4) was being permeated for 0.5h. After the membranes were washed thoroughly for 1h, the flux Jw2 of the cleaned membrane was reevaluated again.",experiment_protocols
4136,10.1016/j.bios.2009.03.042,small_molecule_active_site_titration_not_protein_adsorption,"""MIP104 active sites 9.2e-8 mol/mg in 100% DMSO and 7.0e-8 mol/mg in 10% H2O-90% DMSO; NIP106 active sites 1.95e-7 mol/mg in 100% DMSO and 1.31e-7 mol/mg in 10% H2O-90% DMSO.""","Quantitative binding-site data are present, but they concern a small-molecule phosphate template rather than protein adsorption.",Tables 3 and 4 report determination of active sites number for MIP104 and NIP106 using TONa absorbance changes.,small_molecule_template_rebinding
4137,10.1016/j.bios.2009.03.042,nanogel_particle_size,"""MIP104 hydrodynamic diameter 28 nm in 100% DMSO and 47 nm in 10% Tris buffer in DMSO; NIP106 38 nm in 100% DMSO and 71 nm in 10% Tris buffer in DMSO.""",Hydrogel physical characterization is relevant to nanogel format but not linked to protein adsorption.,DLS measurements gave average particle diameters in pure DMSO and in 10% Tris buffer in DMSO.,hydrogel_properties_non_adsorption
4138,10.1002/star.202000217,copolymer_ratio_inconsistency,"""Introduction assigns Copoly3 to 50:50 HEMA:PEG500MA but gives sequence implying Copoly1 20:80 and Copoly5 80:20; experimental section lists Copoly1-Copoly5 as 80:20, 60:40, 50:50, 40:60, and 20:80 HEMA:PEG500MA.""",The exact monomer ratio for named copolymers is important for adsorption modeling and may require manual confirmation from the original article.,"Introduction: PPEG500MA, Copoly1, Copoly2, Copoly3, Copoly4, Copoly5, and PHEMA syntheses were carried out with HEMA:PEG500MA mole% ratios 0:100, 20:80, 40:60, 50:50, 60:40, 80:20, and 100:0. Experimental section: Copoly1, Copoly2, Copoly3, Copoly4, and Copoly5 structures, 80:20, 60:40, 50:50, 40:60, and 20:80 HEMA: PEG500MA feed molar ratios were used.",hydrogel_sample_metadata
4139,10.1002/star.202000217,best_support_selected_by_morphology,"""Copoly3 was reported as the most porous and fractal structure by SEM and was used for α-amylase immobilization.""","Links morphology-based material selection to immobilization experiment, but no quantitative pore size was reported.","According to SEM analysis, the most porous and fractal structure was seen as belonging to Copoly-3.",material_characterization
4140,10.1002/star.202000217,immobilization_confirmation_elements,"""Sulfur and nitrogen appeared after α-amylase immobilization by EDX/elemental mapping.""",Qualitative elemental evidence for protein adsorption on polymer support.,"The appearance of new elements like sulfur (S) and nitrogen (N) after immobilization of α-amylase, illustrating the successful immobilization of α-amylase onto the Copoly3 surface.",adsorption_evidence
4141,10.1016/j.polymer.2011.06.033,self_generating_hydrogel_surface,"""Hydrolysis of tributylsilyl ester groups in seawater produces an anionic, hydrophilic hydrogel layer at the coating surface.""",The hydrogel is generated in situ from a hard coating rather than applied as a preformed bulk hydrogel.,"After immersed into seawater, the tribuylisily ester bonds in the top layer of each coating gradually hydrolyze into anionic and hydrophilic carboxylic groups to form a thin layer of hydrogel.",hydrogel_surface_generation
4142,10.1016/j.polymer.2011.06.033,self_peeling_antifouling_mechanism,"""The hydrogel layer gradually peels away and exposes fresh coating that can generate a new hydrogel surface.""",This is a paper-specific coating design feature relevant to antifouling but not a protein adsorption measurement.,The self-peeling property can continuously self-generate a new layer of hydrogel and maintain non-fouling character of the surface.,antifouling_mechanisms
4143,10.1016/j.polymer.2011.06.033,biofouling_metric,"""Number of barnacles settled on coated PMMA panels after shallow submergence testing.""",The main antifouling outcome is organism settlement rather than protein adsorption.,We used the number of barnacles settled on each panel to quantify the biofouling extent because barnacles are main macro-foulers on our panels.,non_protein_antifouling_outcomes
4144,10.1016/j.foodchem.2020.128220,degree_of_substitution,"""DS = 0.66 ± 0.03""",Carboxymethyl substitution level affects charge density and pH-responsive protein loading/release behavior.,The degree of substitution (DS) of carboxymethyl AX was determined by the acidometric titration method ... and measured after optimization as DS = 0.66 ± 0.03.,hydrogel_properties
4145,10.1016/j.foodchem.2020.128220,particle_size_range,"""30-80 um""",Microgel particle size may influence encapsulation and release behavior.,Fig. 3c shows that the particle size of the microgel is in a range of 30 ~ 80 μm.,hydrogel_properties
4146,10.1016/j.foodchem.2020.128220,COO_to_Fe_molar_ratio,"""3:1""",Metal-carboxylate crosslink stoichiometry defines the microgel network.,"FeSO4·7H2O (13.9 mg) in CMAX (2 mL, 2%, w/v) solutions (the molar ratio of COO− and Fe3+ was 3:1).",hydrogel
4147,10.1016/j.foodchem.2020.128220,crosslinking_binding_mode,"""preferential bridging binding with possible unidentate binding at sufficient Fe3+""",Reported molecular mechanism for Fe3+-COO- crosslinking.,"Overall, the results suggest that the CMAX microgel was preferentially cross-linked by bridging binding. The unidentate binding linkage structure was formed only with sufficient Fe3+ content.",mechanism
4148,10.1016/j.foodchem.2020.128220,pH_release_ambiguity,"""Methods say SGF pH 1.2; results say simulated gastric juice pH 2.0.""",Condition discrepancy affects extraction of pH-dependent release record.,"The release medium was simulated gastric fluid (SGF) (USP-NF XXV, pH 1.2) for 120 min... There was only a 14.53% release rate of BSA in simulated gastric juice at pH 2.0 for 120 min.",quality
4149,10.1016/j.foodchem.2020.128220,protein_structure_retention,"""released BSA CD spectrum basically same as native BSA; minima around 208 and 223 nm""",Captures protein integrity after encapsulation and release.,"The CD spectra showed two minimum values, around 208 and 223 nm, that are typical of predominantly α-helical proteins like BSA.",biointerface_response
4150,10.1016/j.colsurfa.2009.04.053,adsorption_equation,"""q = (ci - cf) V / m""",The paper defines adsorption amount but does not provide enough scalar concentration data in the supplied context to calculate q.,The loading amount of protein adsorbed into pores was calculated using following equation: q = (ci - cf) V/m.,adsorption_calculation_methods
4151,10.1016/j.colsurfa.2009.04.053,adsorption_saturation_time,"""adsorption amount almost reached zenith and stable value after 1 h""",Kinetic endpoint is qualitative without numeric adsorption amount.,"Shown in Fig. 4, the adsorption amount of HSA almost reached the zenith and kept a stable value after 1h adsorption.",adsorption_kinetics_notes
4152,10.1016/j.colsurfa.2009.04.053,temperature_effect,"""temperature had insignificant effects on HSA adsorbing efficiency; protein adsorption carried out at 4°C""",Temperature scan is described qualitatively and supports chosen mild loading condition.,"It indicated that the temperature had insignificant effects on HSA adsorbing efficiency, which was the same as our research. Protein adsorbing was carried out at 4°C in this research.",condition_effects
4153,10.1016/j.colsurfa.2009.04.053,protein_integrity_gpc,"""native HSA peaks at 15.239 and 17.125 min; HSA adsorbed for 1-4 h showed peaks around 15 and 17 min""",Protein structural integrity after adsorption was directly assessed.,"The major peaks of native HSA appeared at 15.239 and 17.125min. The GPC results of HSA adsorbed in PM for 1, 2, 3, and 4h also showed the peaks around 15 and 17min.",protein_integrity_assays
4154,10.1016/j.colsurfa.2009.04.053,alginate_blocking_particle_size_series,"""0%, 0.5%, 1%, 1.5%, and 2% sodium alginate gave mean microsphere sizes 13.16 +/- 3.28, 13.22 +/- 3.22, 13.76 +/- 3.36, 13.90 +/- 3.33, and 13.93 +/- 3.23 um""",Hydrogel precursor concentration altered pore blocking but only slightly affected microsphere size.,"When the concentration was varied at 0%, 0.5%, 1%, 1.5% and 2%, the mean size of microspheres was 13.16±3.28, 13.22±3.22, 13.76±3.36, 13.90±3.33 and 13.93±3.23μm, respectively.",hydrogel_blocking_formulation
4155,10.1016/j.colsurfa.2009.04.053,porous_microsphere_final_preparation_condition,"""sodium oleate/PLGA weight ratio 25%, PVA solution concentration 3%, agitating speed 700 rpm""",This is the selected formulation condition for further study.,"Porous microspheres with a highly interconnecting pores and large porous surface were prepared with this condition in further study: sodium oleate/PLGA weight ratio 25%, PVA solution concentration 3% and agitating speed 700rpm.",sample_preparation_conditions
4156,10.1016/j.carbpol.2005.12.014,irradiation_dose_for_table_samples,"""40 kGy""",Table 2 sample properties are tied to a specific irradiation dose.,Gel membranes were prepared by irradiation at 40 kGy.,hydrogel_properties
4157,10.1016/j.carbpol.2005.12.014,PVP_CM_chitosan_water_compositions,"{""PC3G"": ""10/3/87"", ""PC5G"": ""10/5/85"", ""PG"": ""10/0/90""}",Sample codes map to PVP/CM-chitosan/water compositions and are needed to interpret CM-chitosan trend.,Composition (PVP/CM-chitosan/H2O): PG 10/0/90; PC3G 10/3/87; PC5G 10/5/85.,hydrogel_sample_metadata
4158,10.1016/j.carbpol.2005.12.014,surface_free_energy_by_sample,"{""PC3G"": {""gamma_d_mJ_m2"": 7.29, ""gamma_p_mJ_m2"": 50.68, ""gamma_total_mJ_m2"": 57.97}, ""PC5G"": {""gamma_d_mJ_m2"": 8.14, ""gamma_p_mJ_m2"": 52.54, ""gamma_total_mJ_m2"": 60.68}, ""PG"": {""gamma_d_mJ_m2"": 6.53, ""gamma_p_mJ_m2"": 44.89, ""gamma_total_mJ_m2"": 51.42}}",Surface polarity/hydrophilicity was proposed as relevant to biomedical surface behavior and may be useful as model features.,"With increasing content of CM-chitosan, the surface free energy of the gel membranes increased.",hydrogel_surface_properties
4159,10.1016/j.carbpol.2005.12.014,CM_chitosan_specifications,"{""Mw"": ""30,000"", ""carboxymethyl_group_substitution_degree"": 0.91, ""deacetylation_degree_pct"": 84}",Degree of substitution and deacetylation define functional group density relevant to protein adsorption.,"CM-chitosan (Mw: 30,000) ... has a deacetylation degree of 84% and a carboxymethyl group substitution degree of 0.91.",material_characterization
4160,10.1016/j.carbpol.2005.12.014,adsorption_quantification_method,"""BSA concentration calculated from absorbance at 280 nm using UV-Vis spectrometer; adsorption capacity calculated by comparing initial and final concentrations.""",The context gives the calculation basis but not the numeric adsorption outputs.,"BSA concentration was calculated from the absorbance at 280nm using UV-Vis spectrometer... By comparing the initial and final concentrations, the adsorption capacities could be calculated.",adsorption_method
4161,10.1016/j.memsci.2009.10.025,PIPS_onset_water_content,"""greater than about 60 wt% prepolymerization water""","PIPS controls pore morphology and transport, influencing fouling/rejection behavior.",PIPS was observed when the prepolymer water content was greater than 60wt%.,hydrogel_structure
4162,10.1016/j.memsci.2009.10.025,20_80_PEGDA_H2O_pore_size,"""150-250 nm""","The BSA fouling/rejection experiment is linked to the 20/80 PEGDA/H2O film, which has reported CryoSEM pore size.","The 20/80 PEGDA/H2O film, a phase separated sample, has a fairly regular pore size of 150-250nm.",hydrogel_properties
4163,10.1016/j.memsci.2009.10.025,BSA_rejection_formula,"""Rejection (%) = (Cf - Cp) / Cf * 100""",Defines how the reported BSA rejection metric was calculated.,"BSA rejection (%) was calculated as follows: Rejection (%) = Cf - Cp / Cf x 100 where Cf is the feed concentration, and Cp is the permeate concentration.",assay_methods
4164,10.1016/j.isci.2024.111332,oligo_PAA_bead_diameter_after_release,"""41.70 ± 1.61 μm; CV = 3.9%""",Hydrogel bead physical characterization is relevant to bead design but not to protein adsorption.,The oligo-PAA beads were measured 41.70 ± 1.61 μm (CV = 3.9%) in diameter after the release from the oil phase.,hydrogel_characterization
4165,10.1016/j.isci.2024.111332,DNA_oligo_loading_per_bead,"""approximately 10 μM per bead; 1.15 × 10^8 DNA oligos/bead; incorporation efficiency 50–60%""","The hydrogel binding functionality is DNA oligo incorporation, not protein adsorption.","The DNA oligos functionalized within the hydrogel network were characterized to be approximately 10 μM per bead (1.15 × 10^8 DNA oligos/bead), yielding an incorporation efficiency of 50–60%.",hydrogel_functionalization
4166,10.1016/j.isci.2024.111332,TOP1_activity_sensitivity,"""6.25 nM by BEAD-ID; LOD estimated as 0.72 nM with customized optical flow system""","Quantitative enzyme activity detection metric, not adsorption capacity.",The platform is validated by the detection and quantification of TOP1 activity (sensitivity at 6.25 nM).,enzyme_activity_detection
4167,10.1016/j.isci.2024.111332,EcoRI_activity_sensitivity,"""6.25 U/μL in optimized buffer; 25 U/μL in milk matrix""","Quantitative enzyme activity detection metric, not adsorption capacity.","EcoRI (sensitivity at 6.25 U/μL in optimized buffer, and 25 U/μL in milk matrix).",enzyme_activity_detection
4168,10.1016/j.ijbiomac.2022.08.096,exclusion_basis,"""BSA is a membrane synthesis component rather than an adsorbed protein analyte.""","The title contains a protein name, but the study is not a protein adsorption study.","BSA was chosen for the preparation of silver nanoparticles because BSA molecules are rich in carboxyl and amino groups, which enable BSA/CMCS-capped AgNPs to be covalently bonded to the molecular chain inside membrane.",triage_notes
4169,10.1016/j.ijbiomac.2022.08.096,adsorption_not_primary_mechanism,"""Dye/salt separation mainly depended on membrane pore-size screening rather than adsorption.""","The article explicitly distinguishes filtration from adsorption, supporting exclusion from protein adsorption extraction.","The separation of dye and salt by the membrane mainly depended on the screening mechanism of membrane pore size, rather than adsorption.",mechanism_notes
4170,10.1016/j.ijbiomac.2022.08.096,non_protein_adsorption_control,"""Adsorption rates of BSA/CMCS/AgNPs/CaAlg membrane for five dyes were all below 5%.""","Quantitative adsorption is reported only for dyes, not proteins.","From Fig. S7, the adsorption rates of BSA/CMCS/AgNPs/CaAlg membrane for five dyes were all below 5 %, so the effect of adsorption on the dye solution during filtration was almost negligible.",non_protein_adsorption_notes
4171,10.1016/j.carbpol.2013.12.069,LbL_sequence,"""BPEI[(PAA/PEG)5(Lysozyme/PEG)5]3PAA""",Defines the protein-loading architecture and explains why release is not a simple adsorption experiment.,"The sequence of prepared bilayers of PAA, PEG and lysozyme is as follows: BPEI[(PAA/PEG)5(Lysozyme/PEG)5]3PAA.",experiment_conditions
4172,10.1016/j.carbpol.2013.12.069,total_LbL_bilayers,"""30.5 bilayers""",Important design variable controlling protein loading and release.,"Upon completion, the LbL process deposited a total of 30.5 LbL bilayers.",experiment_conditions
4173,10.1016/j.carbpol.2013.12.069,surface_area_release_relationship,"""positive linear trend between surface area and cumulative release over nine days""",Mechanistic correlation central to the paper but not an adsorption isotherm.,A positive linear trend as a function of the surface area is observed for the cumulative release over nine days.,mechanism
4174,10.1016/j.carbpol.2013.12.069,maximum_release_sample,"""5 wt% agarose with 50 wt% sucrose, 2556.2 μg/mL cumulative lysozyme release at day 9""",Highest reported protein release condition.,It was determined that the maximum release was observed from the 5wt% agarose with 50wt% sucrose that achieved a total cumulative lysozyme release of 2556μg/mL.,outcomes
4175,10.1016/j.carbpol.2013.12.069,BET_replicate_limitation,"""BET analysis N=1 for each sample group except 5 wt% agarose-50 wt% sucrose with N=3""",Limits quantitative confidence in surface area values used to explain release.,"Due to practical constraints, each BET analysis had an N =1 supercritically dried hydrogel per sample group. However...5wt% agarose-50wt% sucrose, was analyzed using N =3.",quality
4176,10.1016/j.jconrel.2013.06.029,double_tag_ELISA_LOQ,"""0.1 nM, corresponding to 13 ng/mL""",Paper reports a custom direct quantification assay for ChABC because commercial antibodies were unavailable.,"The resulting standard curve had a lower limit of quantification (LOQ) of 0.1nM, corresponding to a mass concentration of 13ng/mL.",assay_detection_limits
4177,10.1016/j.jconrel.2013.06.029,ChABC_SH3_specific_activity,"""104 U/mg""",Bioactivity of recombinant fusion protein was verified before release testing.,"Based on this rate, the specific activity of ChABC-SH3 was calculated to be 104U/mg.",protein_characterization
4178,10.1016/j.jconrel.2013.06.029,peptide_substitution_rate,"""180-200 umol peptide/g MC""",Ligand density is important for affinity adsorption/release modeling.,"The peptide substitution rate was 180-200μmol peptide/g MC, as previously characterized by amino acid analysis.",hydrogel_ligand_density
4179,10.1016/j.jconrel.2013.06.029,example_gel_recipe_100_to_1,"""400 uL of 5% w/v gel: 43 uL ChABC solution at 5.56 mg/mL, 0.844 mg MC-peptide, 19.16 mg unmodified MC, 357 uL aCSF; 60 ug ChABC added""",Detailed recipe links peptide-protein ratio to hydrogel composition.,"For example, with a ChABC-SH3 stock solution at 5.56mg/mL and MC-peptide at 216.3μmol peptide/g MC ... 43μL of ChABC solution ... 0.844mg of MC-peptide ... 19.16mg unmodified MC, and 357μL of aCSF.",formulation_recipes
4180,10.1016/j.jconrel.2013.06.029,detectable_release_range,"""0.01-2 U, equivalent to 0.1-19.3 ug, at all timepoints on average""","Reported as dose-relevant released protein amount, but not resolved by condition in supplied text.","There were still detectable quantities of protein being released at all timepoints corresponding on average to 0.01-2U (0.1-19.3μg, Supplementary Table 1).",release_amounts
4181,10.1016/j.jconrel.2013.06.029,no_mass_balance,"""No protein detected by ELISA in dissolved gel after release assay""",Limits interpretation of retained/adsorbed protein amount.,"No protein was detected by ELISA in the dissolved gel after the release assay, preventing a mass balance from being completed.",quality_flags
4182,10.1016/j.jconrel.2013.06.029,hydrogel_protective_effect,"""In absence of methylcellulose hydrogel, ChABC-SH3 incubated at 37 C had 95% activity loss over 48 h""",Suggests hydrogel-protein interaction may stabilize protein in addition to controlling release.,"In the absence of the methylcellulose hydrogel, ChABC-SH3 incubated at 37°C resulted in a 95% loss in activity over 48h.",protein_stability
4183,10.1016/j.ijbiomac.2024.136271,phlorizin_adsorption_not_protein_adsorption,"""LDH-MIPs maximum equilibrium adsorption capacity to phlorizin was 15.25 mg/g; LDH-NIPs was 7.83 mg/g.""","The strongest quantitative adsorption data are for a small-molecule phytochemical, not protein adsorption.","Additionally, the maximum equilibrium adsorption capacity of LDH-MIPs (15.25 mg/g) was about 1.9 times of LDH-NIPs (7.83 mg/g), further corroborating that the LDH-MIPs have specific recognition ability for phlorizin.",small_molecule_adsorption_outcomes
4184,10.1016/j.ijbiomac.2024.136271,phlorizin_adsorption_kinetics,"""LDH-MIPs equilibrium adsorption capacity 7.5 mg/g at 120 min; LDH-NIPs 5.2 mg/g; LDH-MIPs was 1.44 times higher.""","Quantitative adsorption kinetics are reported, but the adsorbate is phlorizin rather than a protein.","Compared to LDH-NIPs with an equilibrium adsorption capacity of 5.2 mg/g at 120 min, LDH-MIPs exhibited a higher equilibrium adsorption capacity of 7.5 mg/g, which was 1.44 times higher than that of LDH-NIPs.",small_molecule_adsorption_kinetics
4185,10.1016/j.ijbiomac.2024.136271,enzyme_kinetic_parameters_after_immobilization,"{""LDH-E"": {""Km_uM"": 85.065, ""Vmax_uM_per_s"": 5.043}, ""LDH-E-MIPs"": {""Km_uM"": 79.375, ""Vmax_uM_per_s"": 5.149}, ""LDH-E-NIPs"": {""Km_uM"": 84.285, ""Vmax_uM_per_s"": 4.995}, ""free_enzyme"": {""Km_uM"": 58.392, ""Vmax_uM_per_s"": 4.299}}","These are enzyme catalysis parameters, not adsorption metrics, but they describe biointerface consequences of immobilization and hydrogel integration.","As shown in Table 4, the Km value of the free enzyme (58.392 μM) was lower than that of LDH-E (85.065 μM), LDH-E-NIPs (84.285 μM), and LDH-E-MIPs (79.375 μM)... the Vmax values of LDH-E (5.043 μM/S), LDH-E-NIPs (4.995 μM/S), and LDH-E-MIPs (5.149 μM/S) were all greater than that of free enzyme (4.299 μM/S).",enzyme_activity_after_immobilization
4186,10.1016/j.ijbiomac.2024.136271,bioreactor_reusability,"""LDH-E-MIPs relative transformation efficiency was 73.28% after the fifth reuse cycle.""","Reusability relates to protein immobilization stability, but is measured as transformation efficiency rather than protein retention.",The LDH-E-MIPs had a relative transformation efficiency of 73.28 % after 5th cycle of reuse for the phlorizin transformation in Lithocarpus litseifolius (Hance) Chun leaves.,bioreactor_reuse_outcomes
4187,10.1016/j.ijbiomac.2024.136271,storage_stability,"""After storage at 4 °C for 28 days, bioreactor enzyme activity decreased by about 15%.""","Storage stability is relevant to immobilized protein performance, but not adsorption capacity.",The Fig. A7 showed that the bioreactor maintained at 4 °C for 28 days exhibited only about a 15 % decrease in enzyme activity.,immobilized_enzyme_stability
4188,10.1016/j.enzmictec.2012.08.006,non_protein_quantitative_adsorption,"""RNA binding capacity of poly(HEMA-co-VPBA) cryogel column was reported as 1.13 mg/ml of column.""","Quantitative hydrogel adsorption capacity is present, but the target is RNA rather than protein.",the RNA binding capacity of prepared poly(HEMA-co-VPBA) cryogel column was also calculated and found to be 1.13mg/ml of column,non_protein_adsorption_outcomes
4189,10.1016/j.enzmictec.2012.08.006,cell_binding_capacity,"""Boronate grafted PAAm cryogel cell binding capacity was reported as 1 x 10^5 to 1.5 x 10^5 cells.""",Whole-cell capture is reported but is outside protein adsorption record scope.,The cell binding capacity of boronate grafted PAAm cryogel (1ml; 1.2cm×0.9cm) was found to be between 1×105–1.5×105 cells.,cell_capture_outcomes
4190,10.1016/j.enzmictec.2012.08.006,control_material_no_boronate,"""Native PAAm and pHEMA cryogels without boronate ligands did not retain cells or RNA, respectively.""","Useful comparator evidence for boronate-specific binding, though not protein adsorption.",cells were not retained inside the column; RNA molecules did not retain inside the pHEMA cryogel column that did not contain boronate ligands,controls
4191,10.1016/j.memsci.2025.124312,hydrogel_role_is_template_not_adsorbent,"""Agar hydrogel served as HFPS mold/coagulation source for PES membrane fabrication.""","Important triage caveat for protein-hydrogel adsorption extraction; the protein contacts the membrane, not a hydrogel adsorbent.",The hydrogel with high water content served both as patterned template and coagulation bath during phase separation.,study_design_caveats
4192,10.1016/j.memsci.2025.124312,temperature_driven_HFPS_control,"""Hydrogel mold temperature controlled solvent/non-solvent diffusion, membrane pore size, MWCO, flux, and BSA rejection.""",Temperature is the main design variable linking hydrogel state to protein rejection outcome.,Lowering hydrogel temperature decreased average pore radius and increased BSA rejection from 65.21 +/- 2.12% at HFPS-25 to 99.53 +/- 0.14% at HFPS-10.,process_structure_property
4193,10.1016/j.memsci.2025.124312,large_pattern_vortex_area,"""Effective vortex area increased from 10.2% for small patterns to 71.4% for large patterns in CFD simulations.""","Hydrodynamic anti-fouling descriptor tied to lower BSA deposition, not a standard adsorption metric.","Smaller-size patterns generated vortices covering 10.2% of trough regions, whereas larger-size patterns produced vortices covering 71.4%.",pattern_hydrodynamics
4194,10.1016/j.memsci.2025.124312,surface_N_as_BSA_proxy,"""After BSA fouling, EDS N content was HFPS-10 11.67%, HFPS-10-SP 4.25%, and HFPS-10-LP 1.48%.""","Quantitative protein deposition proxy, but not directly convertible to adsorbed protein mass without calibration.","Given PES composition and BSA nitrogen content, the authors interpreted lower N content as less BSA deposition.",biofouling_proxy_metrics
4195,10.1016/j.ijbiomac.2019.04.206,separation_ratio_definition,"""n = c1 / c0, where c1 is initial BSA concentration and c0 is concentration measured by standard curve""","The reported metric is enrichment/separation ratio, not conventional adsorption capacity or removal percentage.",The efficiency of BSA separation could be quantified according to Eq. (3): n = c1/c0 where n stands for BSA separation ratio; c1 is initial concentration of BSA solution; c0 is the concentration measured by standard curve.,outcome_metric_definitions
4196,10.1016/j.ijbiomac.2019.04.206,LCST,"""about 33 °C; DSC endotherm peaks at 32.2 °C, 32.8 °C, and 32.9 °C for selected samples""",Thermoresponsive phase transition controls swelling/deswelling separation mechanism.,"LCST was still at about 33 °C through DSC. All samples showed broad endotherm at 32.2 °C 32.8 °C and 32.9 °C, respectively.",hydrogel_thermal_properties
4197,10.1016/j.ijbiomac.2019.04.206,sample_composition_series,"""NH: no HS/no PEG; HS-P0: 60% HS/0 PEG; HS-P1: 60% HS/40 mg PEG; HS-P2: 60% HS/80 mg PEG; HS-P3: 60% HS/160 mg PEG; HS-P4: 60% HS/320 mg PEG""",Hydrogel identifier encodes composition and is needed to interpret Fig. 6 and Fig. 7 outcomes.,Table 1 lists samples adding different levels of HS and PEG.,hydrogel_sample_compositions
4198,10.1016/j.ijbiomac.2019.04.206,BSA_calibration_curve,"""Y = 0.6411X - 0.0166, R2 = 0.9992""",Quantification of BSA concentration was based on UV absorbance calibration.,The standard curve of BSA solution absorbance could obtain the calibration equation with Y = 0.6411X − 0.0166 (R2 = 0.9992).,analytical_methods
4199,10.1016/j.jclepro.2025.146917,SCXG_surface_area,"""78.65 ± 0.91 m2/g""",Hydrogel resin surface area supports protein adsorption interpretation.,BET analysis indicated that SCXG microspheres had a specific surface area of 78.65 ± 0.91 m2/g.,hydrogel_properties
4200,10.1016/j.jclepro.2025.146917,SCXG_total_pore_volume,"""0.33 ± 0.01 cm3/g""",Pore volume helps characterize adsorption matrix but is not a standard requested scalar field.,Table 1 reports SCXG total pore volume as 0.33 ± 0.01 cm3/g.,hydrogel_properties_extended
4201,10.1016/j.jclepro.2025.146917,SCXG_after_protein_porosity_change,"""SCXG total porosity 51.03 ± 1.90%; SCXG-Pro total porosity 89.34 ± 1.07%""",Protein adsorption changed Micro-CT pore structure metrics.,The total volume of pore space and total porosity of SCXG microspheres significantly increased following protein adsorption.,adsorption_induced_structure_change
4202,10.1016/j.jclepro.2025.146917,SA_CXG_optimal_ratio,"""5:1 w/w""",Design optimization variable for maximum adsorption capacity.,The adsorption capacity of SCXG reached its maximum at an SA/CXG ratio of 5:1 (w/w).,design_space
4203,10.1016/j.jclepro.2025.146917,SCXG_consumable_cost_reduction,"""99.8% lower consumable costs; SCXG raw material cost 0.13% of Ni-NTA""",Cost metric is central to article but outside adsorption schema.,The platform attained comparable recovery efficiency to IMAC with 99.8 % lower consumable costs. The raw material cost of SCXG was determined to be only 0.13 % of that of Ni-NTA.,sustainability_economics
4204,10.1016/j.jclepro.2025.146917,E_factor_comparison,"""SCXG-MiXBM 3.78; Ni-NTA 5.60; 32.5% reduction""",Green chemistry metric relevant to sustainable biomanufacturing but not adsorption outcome.,E-factor analysis revealed a 32.5 % reduction for SCXG-MiXBM (3.78) compared to Ni-NTA (5.60).,sustainability_economics
4205,10.1016/j.jclepro.2025.146917,MiXBM_binding_affinity_to_XG,"""KD = 7.16 × 10−13 M""",Affinity constant explains ligand-tag specificity but is from prior laboratory work cited in introduction.,MiXBM exhibits strong binding affinity toward XG motifs (dissociation constant KD = 7.16 × 10−13 M).,mechanism_reference
4206,10.1016/j.msec.2017.04.043,dual_role_HRP_reporter_and_binding_probe,"""HRP was used both as a model glycoprotein for boronate binding and as the enzymatic colorimetric signal reporter.""","The measured adsorption signal is enzymatic reporter activity, not direct bound protein mass.",HRP is described as a glycoenzyme containing nine N-linked glycosylation sites and as a signal reporter in colorimetric analyses.,assay_design_notes
