Repository: sunyrain/PHA

# PHA Protein-Hydrogel Adsorption Dataset

Generated: 2026-07-05T11:36:45

## Scope

This curated package organizes literature-derived protein-hydrogel adsorption, binding, immobilization, antifouling, and related biointerface records extracted from the local PHA corpus.

The primary unit is one record:

`paper + hydrogel/sample + protein/mixture + experimental condition + measured outcome`

## Contents

- `data/sources.csv`: article-level metadata, extraction status, and curation decision.
- `data/records_flat.csv`: flattened record-level table with provenance, hydrogel, protein, condition, outcome, mechanism, and quality fields.

File: data/curated/pha_scientific_dataset_20260705/data/materials.csv (part 44 of 67)
id,doi,name,role,context,pubchem_query,needs_manual_normalization,enrichment_json
8342,10.1002/mame.201200297,"N,N'-methylenebisacrylamide",crosslinker,MBAA was used as an alternative crosslinker in NMR comparison experiments.,"N,N'-methylenebisacrylamide",0,
8343,10.1002/mame.201200297,ammonium persulfate,initiator,APS was used with TEMED as a redox initiator pair.,ammonium persulfate,0,
8344,10.1002/mame.201200297,"N,N,N',N'-tetramethylethylenediamine",initiator accelerator,TEMED was used with APS as a redox initiator pair.,"N,N,N',N'-tetramethylethylenediamine",0,
8345,10.1002/mame.201200297,3-methacryloxypropyltrimethoxysilane,glass surface silanization reagent,MPS was used to prepare glass-anchored hydrogels.,3-methacryloxypropyltrimethoxysilane,0,
8346,10.1002/mame.201200297,sodium hydroxide,protein desorption solution,Gel films were placed into 10 mL 0.1 mol L-1 NaOH solution for 48 h to desorb protein.,sodium hydroxide,0,
8347,10.1002/mame.201200297,phosphate-buffered saline,protein sorption buffer,Hydrogels were equilibrated and exposed to protein solution in 0.01 mol L-1 PBS at pH 7.4.,phosphate buffered saline,1,
8348,10.1021/acsami.5b03325,graphene oxide,hydrogel precursor,GO platelets were self-assembled and reduced to form 3D graphene/polymer composite hydrogels.,graphene oxide,1,
8349,10.1021/acsami.5b03325,reduced graphene oxide,hydrogel backbone/filler,Composite hydrogels were based on reduced graphene oxide/polymer structures.,reduced graphene oxide,1,
8350,10.1021/acsami.5b03325,methyl methacrylate,monomer,Used in MMA/BA/functional monomer copolymer latex nanoparticles.,methyl methacrylate,0,
8351,10.1021/acsami.5b03325,butyl acrylate,monomer,Used in MMA/BA/functional monomer copolymer latex nanoparticles.,butyl acrylate,0,
8352,10.1021/acsami.5b03325,2-hydroxyethyl methacrylate,functional monomer,Used to introduce OH functionality in HG1OH and HG3OH.,2-hydroxyethyl methacrylate,0,
8353,10.1021/acsami.5b03325,4-bromostyrene,functional monomer,Used to introduce Br functionality in HG1Br and HG3Br.,4-bromostyrene,0,
8354,10.1021/acsami.5b03325,3-bromostyrene,abbreviation mention,"Abbreviations section lists SBr as 3-bromostyrene, while the synthesis text describes 4-bromostyrene.",bromostyrene,1,
8355,10.1021/acsami.5b03325,ascorbic acid,reducing agent,AsA was added to reduce GO and drive hydrogel self-assembly.,ascorbic acid,0,
8356,10.1021/acsami.5b03325,succinate buffer,wash/storage/incubation buffer,Supports were washed with 25 mM succinate buffer at pH 4.5 after immobilization.,succinic acid,0,
8357,10.1021/acsami.5b03325,sodium azide,laccase inhibitor,Used at 0.1 mM to test stability of immobilized and free laccase.,sodium azide,0,
8358,10.1021/acsami.5b03325,Remazol Brilliant Blue R,dye substrate for immobilized enzyme performance,Immobilized laccase biocatalysts degraded RBBR dye in aqueous solution.,Remazol Brilliant Blue R,0,
8359,10.1021/acs.analchem.1c03347,sodium alginate,hydrogel polymer backbone,Sodium alginate forms the hydrogel matrix with Ca2+ and provides the size-sieving network.,sodium alginate,0,
8360,10.1021/acs.analchem.1c03347,calcium carbonate,Ca2+ source for alginate gelation,CaCO3 particles were included in Alg/CaCO3 sol and reacted with acetic acid to release Ca2+.,calcium carbonate,0,
8361,10.1021/acs.analchem.1c03347,acetic acid,gelation trigger,Acetic acid released Ca2+ from CaCO3 and triggered sodium alginate hydrogelation.,acetic acid,0,
8362,10.1021/acs.analchem.1c03347,Ca2+,ionic crosslinking bridge,Divalent cations such as Ca2+ combine with sodium alginate to form egg-box hydrogels.,calcium ion,0,
8363,10.1021/acs.analchem.1c03347,"3,3',5,5'-tetramethylbenzidine",chromogenic reagent,TMB was encapsulated in the hydrogel and oxidized to blue TMBox during glucose detection.,"3,3',5,5'-tetramethylbenzidine",0,
8364,10.1021/acs.analchem.1c03347,qualitative filter paper,hydrogel support substrate,The hydrophilic zone of qualitative filter paper was coated with alginate hydrogel.,,1,
8365,10.1021/acs.analchem.1c03347,poly(vinyl chloride),device layer material,The c-PAD unit was fabricated with qualitative filter paper and two PVC layers.,polyvinyl chloride,0,
8366,10.1021/acs.analchem.1c03347,wax,hydrophobic barrier,Wax-modified hydrophobic zones surrounded the hydrophilic hydrogel sensing region.,wax,1,
8367,10.1016/j.jcis.2006.12.053,polymethylsiloxane,hydrogel adsorbent,Commercial PMS hydrogel contained 10 wt% PMS and 90 wt% water and was used for protein adsorption experiments.,polymethylsiloxane,1,
8368,10.1016/j.jcis.2006.12.053,methyltrichlorsilane,PMS synthesis precursor,Commercial polymethylsiloxane hydrogel was synthesized using methyltrichlorsilane.,methyltrichlorosilane,1,
8369,10.1016/j.jcis.2006.12.053,fumed silica A-300,control material/comparator adsorbent,Protein adsorption on PMS was compared with adsorption on fumed silica A-300.,silicon dioxide,1,
8370,10.1016/j.jcis.2006.12.053,SiCH3 groups,surface functional group,Presence of SiCH3 groups in PMS was proposed to reduce protein adsorption.,methylsilane,1,
8371,10.1016/j.jcis.2006.12.053,silanol,surface functional group,PMS hydrogel remains hydrophilic due to residual silanols from incomplete condensation.,silanol,1,
8372,10.1002/app.52099,polysuccinimide,polymer precursor/backbone precursor,Used for synthesis of polyaspartamides by aminolysis/grafting reaction.,polysuccinimide,1,
8373,10.1002/app.52099,polyaspartamide,polymer backbone,"Backbone of PDMA-Tyr, PSBA-Tyr, and PCBA-Tyr.",polyaspartamide,1,
8374,10.1002/app.52099,propargylamine,monomer/pendant grafting reagent,Grafted onto polysuccinimide to introduce propargyl groups.,propargylamine,0,
8375,10.1002/app.52099,tyramine,monomer/pendant grafting reagent and crosslinkable phenol source,Introduced phenol groups used for horseradish peroxidase-mediated crosslinking.,tyramine,0,
8376,10.1002/app.52099,3-(dimethylamino)-1-propylamine,monomer/pendant grafting reagent,Used to introduce tertiary amine side groups into PDMA-Tyr.,3-(dimethylamino)-1-propylamine,0,
8377,10.1002/app.52099,"1,3-propanesultone",zwitterionic sulfobetaine-forming reagent,Reacted with tertiary amine side groups to form PSBA-Tyr.,"1,3-propanesultone",0,
8378,10.1002/app.52099,4-bromobutyric acid,zwitterionic carboxybetaine-forming reagent,Used for quaternization reaction to form PCBA-Tyr.,4-bromobutyric acid,0,
8379,10.1002/app.52099,sulfobetaine,zwitterionic functional group,Functional group in PSBA-Tyr associated with higher hydrophilicity and antifouling behavior.,sulfobetaine,1,
8380,10.1002/app.52099,carboxybetaine,zwitterionic functional group,Functional group in PCBA-Tyr associated with reduced protein adsorption relative to PDMA-Tyr.,carboxybetaine,1,
8381,10.1002/app.52099,quaternary ammonium,cationic zwitterionic group,Present with sulfonate or carboxylate on the same side chain in zwitterionic polyaspartamides.,quaternary ammonium,1,
8382,10.1002/app.52099,sulfonate,anionic zwitterionic group,Anionic group in sulfobetaine PSBA-Tyr.,sulfonate,1,
8383,10.1002/app.52099,carboxylate,anionic zwitterionic group,Anionic group in carboxybetaine PCBA-Tyr.,carboxylate,1,
8384,10.1002/app.52099,horseradish peroxidase,enzymatic crosslinking catalyst,Used with H2O2 to prepare zwitterionic nanogels in inverse miniemulsion.,horseradish peroxidase,1,
8385,10.1002/app.52099,hydrogen peroxide,crosslinking oxidant,Used with horseradish peroxidase for nanogel crosslinking.,hydrogen peroxide,0,
8386,10.1002/app.52099,Span 80,surfactant,Hydrophobic nonionic surfactant used in inverse miniemulsion nanogel preparation.,Span 80,0,
8387,10.1002/app.52099,sodium 2-mercaptoethanesulfonate,SPR chip surface modifier,Gold-coated SPR chips were kept in sodium 2-mercaptoethanesulfonate solution before adsorption experiments.,sodium 2-mercaptoethanesulfonate,0,
8388,10.1002/app.52099,APTES,substrate amination reagent,Used to prepare amine-functionalized glass slides and silicon wafers.,3-aminopropyltriethoxysilane,0,
8389,10.1002/app.52099,sodium chloride,nanogel preparation additive,Used in aqueous phase for inverse miniemulsion nanogel preparation.,sodium chloride,0,
8390,10.1002/app.52099,cyclohexane,organic phase solvent,Used in inverse miniemulsion nanogel preparation.,cyclohexane,0,
8391,10.1016/j.polymer.2013.04.010,methyl methacrylate,monomer,Used to synthesize copolymer/terpolymer resin coatings.,methyl methacrylate,0,
8392,10.1016/j.polymer.2013.04.010,acrylic acid,monomer; cross-linkable carboxylic acid source,Included in terpolymers 3-10 and reacts with XAMA 7; contributes carboxylate groups after hydrolysis.,acrylic acid,0,
8393,10.1016/j.polymer.2013.04.010,tributylsilyl methacrylate,hydrolyzable comonomer,Hydrolyzes in seawater to help generate surface hydrogel layer; used in Coatings 1 and 3.,tributylsilyl methacrylate,0,
8394,10.1016/j.polymer.2013.04.010,triisopropylsilyl methacrylate,hydrolyzable comonomer,Hydrolyzes in seawater to generate carboxylate-rich swollen surface layer; TIPSM content varied in Coatings 4-7.,triisopropylsilyl methacrylate,0,
8395,10.1016/j.polymer.2013.04.010,polyfunctional aziridine XAMA 7,crosslinker,Reacts with COOH groups on acrylic acid and cross-links copolymer chains in coatings.,XAMA 7 polyfunctional aziridine,1,
8396,10.1016/j.polymer.2013.04.010,azobisis-butyronitrile,initiator,Used at 0.7 mol% as initiator for free radical copolymerization.,azobisisobutyronitrile,1,
8397,10.1016/j.polymer.2013.04.010,xylene,solvent,Solvent for solution polymerization.,xylene,0,
8398,10.1016/j.polymer.2013.04.010,n-butyl acetate,solvent,Solvent for solution polymerization.,n-butyl acetate,0,
8399,10.1016/j.polymer.2013.04.010,artificial seawater,pre-immersion and hydrolysis medium,Coatings were immersed in ASW before protein adsorption testing and during swelling/degradation evaluation.,,0,
8400,10.1016/j.polymer.2013.04.010,phosphate buffer,protein adsorption buffer,FITC-BSA adsorption used 0.1 M phosphate buffer at pH 7.4.,phosphate buffer,0,
8401,10.1016/j.polymer.2013.04.010,fluorescein isothiocyanate,protein fluorescent label,BSA was FITC-labeled for fluorescence-based adsorption measurement.,fluorescein isothiocyanate,0,
8402,10.1002/app.28539,methacrylic acid,hydrogel monomer,Synthetic hydrogel prepared by copolymerization of methacrylic acid and dodecyl methacrylate.,methacrylic acid,0,
8403,10.1002/app.28539,dodecyl methacrylate,hydrogel monomer; hydrophobic group,Synthetic hydrogel prepared by copolymerization of methacrylic acid and dodecyl methacrylate.,dodecyl methacrylate,0,
8404,10.1002/app.28539,"N,N-methylene bisacrylamide",crosslinker,"Hydrogel prepared in the presence of N,N-methylene bisacrylamide.","N,N'-methylenebisacrylamide",1,
8405,10.1002/app.28539,Tris buffer,adsorption buffer,"Xerogel pre-equilibrated in 0.05 M Tris buffer, pH 8.5, before lipase immobilization.",tris(hydroxymethyl)aminomethane,0,
8406,10.1002/app.28539,molecular sieve 3 Å x 1.5 mm,desiccant in esterification reaction,Addition of molecular sieve at 40 mg/mL increased geranyl acetate production to 90.0 mM.,molecular sieve 3A,1,
8407,10.1002/app.28539,HgCl2,salt ion source for activity test,Hg2+ enhanced hydrolytic activity of immobilized lipase at 1 mM.,mercuric chloride,0,
8408,10.1002/app.28539,FeCl3,salt ion source for activity test,Fe3+ enhanced hydrolytic activity of immobilized lipase at 1 mM.,ferric chloride,0,
8409,10.1002/app.28539,NH4Cl,salt ion source for activity test,NH4+ enhanced hydrolytic activity of immobilized lipase at 1 mM.,ammonium chloride,0,
8410,10.1002/app.29325,methylacrylic acid,monomer,Used to prepare carboxyl-functionalized magnetic nanogels.,methylacrylic acid,1,
8411,10.1002/app.29325,methacrylic acid,likely normalized monomer name,"The context lists methylacrylic acid (MAA), commonly normalized as methacrylic acid.",methacrylic acid,1,
8412,10.1002/app.29325,"N,N'-Methylene-bis(acrylamide)",crosslinker,Used as MBA crosslinker in nanogel synthesis.,"N,N'-methylenebisacrylamide",0,
8413,10.1002/app.29325,Fe3O4,magnetic nanoparticle filler/composite core,Fe3O4 nanoparticles were used as magnetic nanoparticles and photoinitiator-related surface for polymer coating.,magnetite,0,
8414,10.1002/app.29325,N-hydroxysuccinimide,coupling reagent,Used with EDC HCl to activate carboxyl groups for CT immobilization.,N-hydroxysuccinimide,0,
8415,10.1002/app.29325,1-ethyl-3-(3-dimethylaminepropyl) carbodiimide hydrochloride,coupling reagent,Used for EDC activation of carboxyl groups before enzyme immobilization.,1-ethyl-3-(3-dimethylaminopropyl)carbodiimide hydrochloride,0,
8416,10.1002/app.29325,ethanol amine,blocking/quenching reagent,Added after immobilization reaction and kept for 1 h at ambient temperature.,ethanolamine,0,
8417,10.1002/app.29325,sodium dodecyl sulfate,surfactant denaturant/stability challenge,Used to evaluate stability of free and immobilized CT.,sodium dodecyl sulfate,0,
8418,10.1002/app.29325,hexadecyltrimethyl ammonium bromide,surfactant stability challenge,Used to evaluate stability of free and immobilized CT.,cetyltrimethylammonium bromide,0,
8419,10.1002/app.29325,Tween 20,surfactant stability challenge,Used to evaluate stability of free and immobilized CT.,Tween 20,0,
8420,10.1002/app.29325,N-Benzoyl-L-tyrosine ethyl ester,enzyme activity substrate,BTEE was used in CT activity assay.,N-Benzoyl-L-tyrosine ethyl ester,0,
8421,10.1002/app.29325,trinitrobenzene sulfonate,degree of hydrolysis assay reagent,TNBS method used to determine casein degree of hydrolysis.,trinitrobenzene sulfonic acid,1,
8422,10.1002/app.29325,calcium chloride,activity assay additive,0.08 mL of 2 M CaCl2 included in BTEE activity assay except SDS case.,calcium chloride,0,
8423,10.1021/acsnano.0c09512,fluorenylmethyloxycarbonyl-diphenylalanine,hydrogelator,FmocFF powder was dissolved in DMSO and diluted into Tris-HCl buffer to form hydrogel.,fluorenylmethyloxycarbonyl diphenylalanine,1,
8424,10.1021/acsnano.0c09512,FmocFF,hydrogelator,FmocFF hydrogel encapsulated HydA1 and retained 68.1% residual activity after 20 min ambient air exposure.,Fmoc-Phe-Phe,1,
8425,10.1021/acsnano.0c09512,FmocLL,hydrogelator comparator,FmocLL hydrogel was used as a nonaromatic Fmoc-dipeptide hydrogelator comparator.,Fmoc-Leu-Leu-OH,1,
8426,10.1021/acsnano.0c09512,agarose,hydrogel comparator,Agarose samples were prepared at 10 mg mL-1 or 1% w/v and used as HydA1 encapsulation comparator.,agarose,0,
8427,10.1021/acsnano.0c09512,sodium alginate,hydrogel comparator,Alginate gels were prepared by dissolving sodium alginate and cross-linking with CaCl2.,sodium alginate,0,
8428,10.1021/acsnano.0c09512,calcium chloride,crosslinker,CaCl2 solution was used to cross-link alginate gels overnight.,calcium chloride,0,
8429,10.1021/acsnano.0c09512,dimethyl sulfoxide,solvent,FmocFF and FmocLL stock solutions were prepared in DMSO.,dimethyl sulfoxide,0,
8430,10.1021/acsnano.0c09512,Tris-HCl,buffer,Hydrogels and enzyme assays were prepared in 100 mM Tris-HCl buffer near pH 7.2-7.3.,Tris hydrochloride,0,
8431,10.1021/acsnano.0c09512,sodium dithionite,reducing agent,Samples were supplemented with sodium dithionite to maintain anoxia and activate HydA1 assay conditions.,sodium dithionite,0,
8432,10.1021/acsnano.0c09512,methyl viologen,redox mediator and oxygen indicator,MV activity buffer was added for HydA1 activation and MV bleaching was used to monitor oxygen penetration.,methyl viologen,0,
8433,10.1021/acsnano.0c09512,Fmoc-pentafluorophenylalanine,hydrogel comparator,Fmoc-F5-Phe hydrogel was used as a comparator in O2 penetration assays.,Fmoc pentafluorophenylalanine,1,
8434,10.1021/acsnano.0c09512,BocFF,nanotube suspension comparator,BocFF nanotube suspension was tested to investigate contribution of the FF moiety to O2 interactions.,Boc diphenylalanine,1,
8435,10.1021/acsnano.0c09512,sodium chloride,activity buffer salt,Activity buffer contained 1 M NaCl.,sodium chloride,0,
8436,10.1002/jbm.b.30983,2-hydroxyethyl methacrylate,monomer,Used to prepare poly(HEMA) and copoly(HEMA:PEG-MA) rods.,2-hydroxyethyl methacrylate,0,
8437,10.1002/jbm.b.30983,HEMA,monomer abbreviation,Copolymerized with PEG-MA via UV initiated photopolymerization.,2-hydroxyethyl methacrylate,0,
8438,10.1002/jbm.b.30983,poly(ethylene glycol)-methacrylate,comonomer; PEG antifouling group source,Introduced PEG chains into poly(HEMA) hydrogel rods.,poly(ethylene glycol) methacrylate,1,
8439,10.1002/jbm.b.30983,PEG-MA,comonomer abbreviation,"HEMA:PEG-MA ratios of 1:1, 2:1, 3:1, and 4:1 were tested.",poly(ethylene glycol) methacrylate,1,
8440,10.1002/jbm.b.30983,"N,N methylene bisacrylamide",crosslinker,10 mg used in hydrogel rod preparation.,"N,N'-methylenebisacrylamide",0,
8441,10.1002/jbm.b.30983,"alpha,alpha'-azobisisobutyronitrile",initiator,AIBN used as initiator for UV photopolymerization.,azobisisobutyronitrile,0,
8442,10.1002/jbm.b.30983,cephtriaxon,antibiotic payload,Loaded into copoly(HEMA:PEG-MA;1:1)-1 rods for drug release and infection model.,ceftriaxone,1,
8443,10.1002/jbm.b.30983,vancomycin,antibiotic payload,Loaded into copoly(HEMA:PEG-MA;1:1)-1 rods for drug release and infection model.,vancomycin,0,
8444,10.1002/jbm.b.30983,gentamicin,antibiotic payload,Loaded into copoly(HEMA:PEG-MA;1:1)-1 rods for drug release and infection model.,gentamicin,0,
8445,10.1002/jbm.b.30983,phosphate buffer solution,adsorption buffer,Protein adsorption performed in PBS at pH 7.4.,phosphate buffer,1,
8446,10.1021/ja900500j,NH2-MCM41,amine-modified mesoporous silica component,Aminoethyl-modified MCM41 encapsulated phosphorylated coumarin probes and was embedded in supramolecular hydrogel as the cationic nanopore domain.,,1,
8447,10.1021/ja900500j,MCM41,mesoporous silica scaffold,MCM41-type mesoporous silica particles were modified with aminoethyl groups and used for anion-exchange fluorophore release.,,1,
8448,10.1021/ja900500j,aminoethyl triethoxysilane,silane modifier / amine functionalization reagent,Used with tetraethoxysilane in the CTAB template method to prepare NH2-MCM41.,aminoethyl triethoxysilane,1,
8449,10.1021/ja900500j,tetraethoxysilane,silica precursor,Used with aminoethyl triethoxysilane in the CTAB template method to prepare NH2-MCM41.,tetraethoxysilane,0,
8450,10.1021/ja900500j,CTAB,template,NH2-MCM41 was prepared by a CTAB template method.,cetyltrimethylammonium bromide,1,
8451,10.1021/ja900500j,P-coum2,encapsulated anionic fluorescent probe,P-coum2 was encapsulated in NH2-MCM41 and released by pH shift or polyanions.,,1,
8452,10.1021/ja900500j,P-coum3,encapsulated anionic fluorescent probe,P-coum3 was encapsulated in NH2-MCM41 and enzymatically hydrolyzed after release to promote migration to hydrophobic gel fibers.,,1,
8453,10.1021/ja900500j,BODIPY 4,FRET acceptor / hydrophobic fiber stain,BODIPY 4 was embedded in hydrophobic supramolecular fibers as a FRET acceptor.,,1,
8454,10.1021/ja900500j,sucrose octasulfate,polyanion analyte,Suc-8S triggered release of coumarin probe from NH2-MCM41 and was detected by the hydrogel sensing material.,sucrose octasulfate,0,
8455,10.1021/ja900500j,heparin,polyanion analyte,Heparin triggered probe release and was detected by the hydrogel sensing material.,heparin,0,
8456,10.1021/ja900500j,chondroitin sulfate,polyanion analyte,Chondroitin sulfate induced release in suspension and bright chip emission in the hydrogel array.,chondroitin sulfate,0,
8457,10.1021/ja900500j,ATP,polyphosphate analyte,"ATP induced release in suspension but was scarcely detected in the enzyme-containing hybrid hydrogel, likely due to phosphatase hydrolysis.",adenosine triphosphate,0,
8458,10.1021/ja900500j,IP6,polyphosphate analyte,IP6 induced release and was detected by the hybrid gel.,inositol hexaphosphate,0,
8459,10.1002/app.29580,beta-cyclodextrin,hydrogel monomer and affinity cavity,Used to synthesize CyD-anionic pullulan microparticles and CyDTMS microparticles; interacts with hydrophobic moieties.,beta-cyclodextrin,0,
8460,10.1002/app.29580,carboxymethyl pullulan,anionic polysaccharide backbone,Used in CMPCyD hydrogel microparticles; DS reported as 0.80.,,1,
8461,10.1002/app.29580,sulfopropyl pullulan,anionic polysaccharide backbone,Used in SPCyD hydrogel microparticles; DS reported as 0.4.,,1,
8462,10.1002/app.29580,3-(glycidoxypropyl)trimethoxysilane,bifunctional crosslinker,Forms crosslinking through epoxy grafting to polysaccharide OH groups and hydrolysis/condensation of methoxy silane groups.,3-glycidoxypropyltrimethoxysilane,0,
8463,10.1002/app.29580,sodium chloride,protein desorption/recovery salt,Lysozyme retained on supports can be recovered with NaCl solutions of ionic strength over 0.5 N.,sodium chloride,0,
8464,10.1002/app.29580,poly(ethylene glycol),pore accessibility probe,PEGs of different molecular weights were used to estimate exclusion limits of hydrogel microparticles.,polyethylene glycol,1,
8465,10.1002/app.29580,sodium azide,equilibration solution additive,Microparticles were equilibrated in 0.02% sodium azide solution before PEG retention experiments.,sodium azide,0,
8466,10.1002/app.29580,cellulose acetate butyrate,stabilizer in suspension synthesis,Organic suspension medium contained 5 g CAB/100 mL dichloroethane.,cellulose acetate butyrate,1,
8467,10.1002/app.29580,dichloroethane,organic suspension medium solvent,Used in the 50 mL organic suspension medium for microparticle synthesis.,dichloroethane,0,
8468,10.1002/app.29580,methanol,washing/dehydration solvent,Microparticles were dehydrated from methyl alcohol before vacuum drying.,methanol,0,
8469,10.1002/app.29580,acetone,washing solvent,Microparticles were washed with acetone to remove stabilizer.,acetone,0,
8470,10.1016/j.jbiotec.2020.07.002,silicon dioxide nanoparticles,adsorption support and hydrogel filler/composite component,"Lipase was adsorbed onto SiO2 nanoparticles before entrapment in PVA/Alg hydrogel; SiO2 was 98%, 20-30 nm, amorphous.",silicon dioxide,0,
8471,10.1016/j.jbiotec.2020.07.002,polyvinyl alcohol,hydrogel polymer backbone,"PVA was used with sodium alginate to prepare hydrogel beads for entrapment of SiO2-lipase; PVA MW approx. 145,000 g/mol, 98-99% hydrolysed.",polyvinyl alcohol,0,
8472,10.1016/j.jbiotec.2020.07.002,sodium alginate,hydrogel polymer backbone,Sodium alginate was blended with PVA to form PVA/Alg hydrogel beads.,sodium alginate,0,
8473,10.1016/j.jbiotec.2020.07.002,boric acid,crosslinking/extrusion solution component,Mixtures were dropped into saturated boric acid and CaCl2 solution to form hydrogel beads.,boric acid,0,
8474,10.1016/j.jbiotec.2020.07.002,calcium chloride,crosslinker / ionic bridge source,CaCl2 at 5% w/v was used with saturated boric acid in the extrusion solution for bead formation.,calcium chloride,0,
8475,10.1016/j.jbiotec.2020.07.002,p-nitrophenyl palmitate,enzyme activity substrate,pNPP was used as substrate for lipase activity and kinetic assays.,p-nitrophenyl palmitate,1,
8476,10.1016/j.jbiotec.2020.07.002,p-nitrophenol,enzyme reaction product measured by UV-vis,Released p-nitrophenol from pNPP hydrolysis was measured at 405 nm.,4-nitrophenol,0,
8477,10.1016/j.jbiotec.2020.07.002,Triton X-100,activity assay surfactant,Activity assay buffer contained Triton X-100 at 0.1% w/v.,Triton X-100,0,
8478,10.1016/j.jbiotec.2020.07.002,Coomassie Brilliant Blue G-250,Bradford assay dye reagent,Used for protein amount measurement in immobilization efficiency assay.,Coomassie Brilliant Blue G-250,0,
8479,10.1021/la0700321,2-hydroxyethyl acrylate,hydrogel monomer,Optimized prepolymer solution contained 72 wt % HEA.,2-hydroxyethyl acrylate,0,
8480,10.1021/la0700321,poly(ethylene glycol) (400) diacrylate,crosslinker,Optimized prepolymer solution contained 18 wt % PEGDA.,polyethylene glycol diacrylate 400,1,
8481,10.1021/la0700321,Darocure 1173,photoinitiator,Prepolymer solution contained 0.5 wt % Darocure and was UV cured.,Darocure 1173,1,
8482,10.1021/la0700321,water,hydrogel prepolymer component and swelling/holding medium,Optimized prepolymer solution contained 10 wt % water; water/buffer holding capacity approached 50 wt %.,water,0,
8483,10.1021/la0700321,phosphate-buffered saline,protein ink buffer,BSA and anti-PTH were printed from PBS.,phosphate buffered saline,1,
8484,10.1021/la0700321,EDC,carboxyl activation reagent,Carboxylated SAMs were activated with EDC/NHS at 200 mM/50 mM.,1-ethyl-3-(3-dimethylaminopropyl)carbodiimide,0,
8485,10.1021/la0700321,N-hydroxysuccinimide,carboxyl activation reagent,Carboxylated SAMs were activated with EDC/NHS to form succinimide ester groups.,N-hydroxysuccinimide,0,
8486,10.1021/la0700321,carboxylated alkanethiol SAM,reactive substrate coating,Mixed SAMs of COOH-functionalized alkanethiols on gold were used for covalent protein coupling.,carboxylated alkanethiol self assembled monolayer,1,
8487,10.1021/la0700321,gold,printing substrate,Proteins were printed directly on Au substrates and on SAMs formed on Au.,gold,0,
8488,10.1021/la0700321,Tween 20,washing buffer additive,Washing buffer contained 0.5% Tween 20; antibody labeling buffer contained 0.05% Tween 20.,Tween 20,1,
8489,10.1021/la0700321,Stabilzyme buffer,HRP-streptavidin assay buffer,HRP-streptavidin was prepared in 50% v/v Stabilzyme buffer.,Stabilzyme buffer,1,
8490,10.1002/advs.201800711,N-acryloyl glycinamide,monomer,Hydrogen-bonding monomer used to prepare PNAGA and PNAGA-PCBAA hydrogels.,N-acryloyl glycinamide,0,
8491,10.1002/advs.201800711,carboxybetaine acrylamide,zwitterionic monomer,CBAA introduced into PNAGA-PCBAA hydrogels to improve antifouling behavior.,carboxybetaine acrylamide,0,
8492,10.1002/advs.201800711,[2-(methacryloyloxy) ethyl] dimethyl-(3-sulfopropyl) ammonium hydroxide,zwitterionic monomer,SBMA used to prepare PNAGA-PSBMA-10-4 comparator hydrogel.,[2-(methacryloyloxy) ethyl] dimethyl-(3-sulfopropyl) ammonium hydroxide,1,
8493,10.1002/advs.201800711,IRGACURE 1173,photoinitiator,Added at 2 wt% relative to total mass of NAGA and CBAA during hydrogel preparation.,2-hydroxy-2-methyl-1-phenyl-1-propanone,0,
8494,10.1002/advs.201800711,sodium sulfocyanate,hydrogen-bond breaking agent,"PNAGA and PNAGA-PCBAA hydrogels dissolved in 5 M sodium sulfocyanate solution, indicating physical hydrogen-bond crosslinking.",sodium thiocyanate,1,
8495,10.1002/advs.201800711,"N,N-dimethylaminopropyl acrylamide",CBAA precursor,CBAA monomer was synthesized by reaction of DMAPA and beta-propiolactone.,"N,N-dimethylaminopropyl acrylamide",0,
8496,10.1002/advs.201800711,beta-propiolactone,CBAA precursor,CBAA monomer was synthesized by reaction of DMAPA and beta-propiolactone.,beta-propiolactone,0,
8497,10.1021/ic060755s,fac-[Ru(CO)3Cl2(THZ)],adsorbate/drug candidate,Compound 2 was absorbed by CP2 and embedded in silica gels; it also reacted with BSA and HTF.,fac-[Ru(CO)3Cl2(thiazole)],1,
8498,10.1021/ic060755s,poly(N-acryloyl-l-phenylalanine-co-N-isopropylacrylamide),hydrogel carrier,Cross-linked CP2 hydrogel used as carrier for ruthenium species.,poly(N-acryloyl-l-phenylalanine-co-N-isopropylacrylamide),1,
8499,10.1021/ic060755s,CP2,cross-linked hydrogel sample,CP2 was a copolymer with a NIPAAM/PHE molar ratio of 10 and cross-linked with 2 mol % EBA.,,1,
8500,10.1021/ic060755s,N-isopropylacrylamide,monomer,Used in acryloyl polymer CP2 and soluble copolymers.,N-isopropylacrylamide,0,
8501,10.1021/ic060755s,N-acryloyl-l-phenylalanine,monomer/functional carboxylate source,Prepared monomer HPHE/PHE provided carboxylate functions in CP2.,N-acryloyl-L-phenylalanine,0,
8502,10.1021/ic060755s,"N,N'-ethylenebisacrylamide",crosslinker,CP2 was cross-linked with 2 mol % EBA.,"N,N'-methylenebisacrylamide OR N,N'-ethylenebisacrylamide",1,
8503,10.1021/ic060755s,tetraethoxysilane,silica gel precursor,Silica gels were synthesized from tetraethoxysilane by a two-step acid-base catalyzed method.,tetraethoxysilane,0,
8504,10.1021/ic060755s,thiazole,ligand,THZ ligand in ruthenium complexes.,"1,3-thiazole",0,
8505,10.1016/j.cej.2022.137486,8sPEG-SH,thiol-functionalized PEG precursor/crosslinker,8sPEG-SH and 8sPEG-Mal were mixed to form PEG-based control hydrogel; 8sPEG-SH was mixed with 8sPEG-S-pCBAA to form PEGBAA hydrogels.,thiol functionalized 8-arm polyethylene glycol,1,
8506,10.1016/j.cej.2022.137486,8sPEG-Mal,maleimide-functionalized PEG precursor,Used with pCBAA-SH to form 8sPEG-S-pCBAA and with 8sPEG-SH to form PEG-based hydrogel control.,maleimide functionalized 8-arm polyethylene glycol,1,
8507,10.1016/j.cej.2022.137486,poly(carboxybetaine),zwitterionic antifouling polymer,pCBAA provided anti-fouling characteristics to prevent adsorption of protein and cells due to strong hydrophilicity.,poly(carboxybetaine),1,
8508,10.1016/j.cej.2022.137486,pCBAA-SH,thiol-modified zwitterionic polymer precursor,"pCBAA-SH with different molecular weights was used to prepare PEGBAA1, PEGBAA2, and PEGBAA3.",thiol modified poly(carboxybetaine),1,
8509,10.1016/j.cej.2022.137486,carboxybetaine methacrylamide,zwitterionic monomer,"Designed as part of pCBAA-SH copolymer, providing zwitterionic components.",carboxybetaine methacrylamide,1,
8510,10.1016/j.cej.2022.137486,acryloyl cystamine,monomer providing thiol functionality after reduction,Used in pCBAA-SH copolymer to provide thiol functional groups.,acryloyl cystamine,1,
8511,10.1016/j.cej.2022.137486,DADS,disulfide-containing monomer/crosslinking component,"pCBAA-SH molecular weights were controlled by changing DADS:CBAA molar ratios of 1:5, 1:10, and 1:15.",diallyl disulfide,0,
8512,10.1016/j.cej.2022.137486,DTT,reducing agent,Used to break disulfide bonds in pCBAA to obtain sulfhydryl-modified pCBAA.,dithiothreitol,0,
8513,10.1016/j.cej.2022.137486,SDS,protein detachment solution,Adsorbed protein was detached by ultrasound in 1% SDS solution.,sodium dodecyl sulfate,0,
8514,10.1016/j.cej.2022.137486,BSS,equilibration/rinse/solvent medium,Hydrogels were equilibrated with sterile BSS overnight and rinsed with BSS after BSA incubation.,balanced salt solution,1,
8515,10.1002/admi.201601039,acrylic acid,monomer,"Used as AAc monomer for PAA, P(AA/SPMA), and P(AA/SBMA) gel fibers.",acrylic acid,0,
8516,10.1002/admi.201601039,3-Sulfopropyl methacrylate potassium salt,anionic comonomer,SPMA was copolymerized with acrylic acid to prepare P(AA/SPMA) gel fibers.,3-Sulfopropyl methacrylate potassium salt,0,
8517,10.1002/admi.201601039,[2-(methacryloyloxy)ethyl]-dimethyl(3-sulfopropyl)ammonium hydroxide,zwitterionic comonomer,SBMA was copolymerized with acrylic acid to prepare P(AA/SBMA) gel fibers.,[2-(methacryloyloxy)ethyl]-dimethyl(3-sulfopropyl)ammonium hydroxide,1,
8518,10.1002/admi.201601039,"N,N'-methylenebisacrylamide",crosslinker,BIS was used as the chemical cross-linker in gel fiber synthesis.,"N,N'-methylenebisacrylamide",0,
8519,10.1002/admi.201601039,potassium persulfate,initiator,KPS was used as the initiator for free radical polymerization.,potassium persulfate,0,
8520,10.1002/admi.201601039,anodic aluminum oxide,substrate/template,AAO nanoporous substrate was used to form tethered ordered gel fiber arrays and served as a control surface.,aluminum oxide,1,
8521,10.1002/admi.201601039,sodium chloride,electrolyte,NaCl solution was used to study effects of aqueous media on underwater oil wetting and adhesion.,sodium chloride,0,
8522,10.1002/admi.201601039,magnesium chloride,electrolyte,MgCl2 solution was used to study effects of divalent ions on gel surface oil adhesion.,magnesium chloride,0,
8523,10.1002/admi.201601039,calcium chloride,electrolyte,CaCl2 solution was used to study effects of divalent ions on gel surface oil adhesion.,calcium chloride,0,
8524,10.1002/admi.201601039,hexadecyltrimethylammonium bromide,cationic surfactant,CTAB exposure decreased underwater oleophobicity and increased oil adhesion forces.,hexadecyltrimethylammonium bromide,0,
8525,10.1016/j.clae.2018.03.005,etafilcon A,hydrogel contact lens material,AV Moist and AV Define lens material; ionic high-water-content FDA Group IV.,etafilcon A,1,
8526,10.1016/j.clae.2018.03.005,ocufilcon B,hydrogel contact lens material,BioMed/ClearSight 1 Day lens material; ionic high-water-content FDA Group IV.,ocufilcon B,1,
8527,10.1016/j.clae.2018.03.005,omafilcon A,hydrogel contact lens material,Proclear lens material; non-ionic high-water-content FDA Group II.,omafilcon A,1,
8528,10.1016/j.clae.2018.03.005,nesofilcon A,hydrogel contact lens material,BioTrue lens material; non-ionic high-water-content FDA Group II.,nesofilcon A,1,
8529,10.1016/j.clae.2018.03.005,nelfilcon A,hydrogel contact lens material,Dailies Aqua Comfort Plus lens material; non-ionic high-water-content FDA Group II.,nelfilcon A,1,
8530,10.1016/j.clae.2018.03.005,polymacon,hydrogel contact lens material,SofLens 38 lens material; non-ionic low-water-content FDA Group I.,polymacon,1,
8531,10.1016/j.clae.2018.03.005,polyvinylpyrrolidone,wetting/additive component,Etafilcon A with polyvinylpyrrolidone (PVP).,polyvinylpyrrolidone,0,
8532,10.1016/j.clae.2018.03.005,polyvinyl alcohol,wetting agent,Nelfilcon A incorporates non-functionalized polyvinyl alcohol as a wetting agent.,polyvinyl alcohol,0,
8533,10.1016/j.clae.2018.03.005,NaCl,artificial tear solution salt,ATS component at 5.26 mg/mL.,sodium chloride,0,
8534,10.1016/j.clae.2018.03.005,KCl,artificial tear solution salt,ATS component at 1.19 mg/mL.,potassium chloride,0,
8535,10.1016/j.clae.2018.03.005,CaCl2,artificial tear solution salt,ATS component at 0.07 mg/mL.,calcium chloride,0,
8536,10.1016/j.clae.2018.03.005,trifluoroacetic acid/acetonitrile,protein extraction solution,0.2% TFA/ACN 50/50 used to extract lysozyme from lenses.,trifluoroacetic acid acetonitrile,1,
8537,10.1021/acsami.3c17633,DNA hydrogel,hydrogel backbone,Pure DNA hydrogels were prepared from RCA strands and used as molecular carriers.,,1,
8538,10.1021/acsami.3c17633,RCA-A,DNA precursor strand,DNA hydrogels were fabricated using RCA-A and RCA-B strands containing 72 nt repeating units.,,1,
8539,10.1021/acsami.3c17633,RCA-B,DNA precursor strand,"RCA-B sequence was varied to tune cross-link lengths of 12, 24, and 42 bp.",,1,
8540,10.1021/acsami.3c17633,spermine,cationic condensing agent,Tetravalent spermine condensed DNA hydrogels through electrostatic interaction with DNA backbones.,spermine,0,
8541,10.1021/acsami.3c17633,spermidine,cation tested for hydrogel condensation,Spermidine(3+) induced volumetric condensation of DNA hydrogels.,spermidine,0,
8542,10.1021/acsami.3c17633,cobalt hexammine,cation tested for hydrogel condensation,Cobalt hexammine(3+) condensed DNA hydrogels and was compared with spermidine.,cobalt hexammine,1,
8543,10.1021/acsami.3c17633,NaCl,salt trigger for expansion,NaCl expanded spermine-condensed DNA hydrogels by interfering with DNA-spermine interactions.,sodium chloride,0,
8544,10.1021/acsami.3c17633,MgCl2,divalent salt/cation source,Mg(2+) was tested as a cation affecting hydrogel volume reduction.,magnesium chloride,0,
8545,10.1021/acsami.3c17633,DAPI,small-molecule model cargo,DAPI was loaded into DNA hydrogels and released after degradation.,DAPI,0,
8546,10.1021/acsami.3c17633,doxorubicin hydrochloride,small-molecule cargo,DOX was loaded onto 42L hydrogel to validate carrier suitability for DNA intercalators.,doxorubicin hydrochloride,0,
8547,10.1002/admt.202101396,poly(ethylene glycol) diacrylate,hydrogel monomer/crosslinker,"Hydrogel membranes were composed of PEGDA, acrylic acid, and Darocur 1173; prepolymer solution contained 75% v/v PEGDA.",poly(ethylene glycol) diacrylate,1,
8548,10.1002/admt.202101396,acrylic acid,carboxylated comonomer,Prepolymer solution contained 20% acrylic acid to provide carboxylate groups for EDC/sulfo-NHS coupling.,acrylic acid,0,
8549,10.1002/admt.202101396,2-hydroxy-2-methylpropiophenone,photoinitiator,Darocur 1173 photoinitiator was 5% of the prepolymer solution.,2-hydroxy-2-methylpropiophenone,0,
8550,10.1002/admt.202101396,Darocur 1173,photoinitiator,"Hydrogel membranes were made from PEGDA, acrylic acid, and Darocur 1173.",Darocur 1173,1,
8551,10.1002/admt.202101396,EDC,carbodiimide coupling reagent,Membranes were incubated with 9.1 umol EDC per membrane at 0.05 M for activation.,1-ethyl-3-(3-dimethylaminopropyl)carbodiimide,0,
8552,10.1002/admt.202101396,sulfo-NHS,amine-reactive ester formation reagent,Membranes were incubated with 5.5 umol sulfo-NHS per membrane at 0.05 M for activation.,N-hydroxysulfosuccinimide,0,
8553,10.1002/admt.202101396,MES,activation buffer,EDC/sulfo-NHS activation was performed in MES buffer solution at pH 5.0.,2-(N-morpholino)ethanesulfonic acid,0,
8554,10.1002/admt.202101396,Tween 20,buffer additive/surfactant,PBST was PBS solution containing 0.05% v/v Tween 20.,polysorbate 20,0,
8555,10.1002/admt.202101396,phosphate-buffered saline,assay buffer,"PBST and PBS were used for washing, antibody incubation, and PSA/B4F solutions.",phosphate buffered saline,1,
8556,10.1002/admt.202101396,biotin-4-fluorescein,small-molecule fluorescent avidin-binding analyte,B4F was used as the main model target for avidin-functionalized hydrogel detection.,biotin-4-fluorescein,1,
8557,10.1002/admt.202101396,Alexa Fluor 488,fluorescent reporter label,Alexa Fluor-488 conjugated anti-PSA was used as the reporter antibody in PSA detection.,Alexa Fluor 488,1,
8558,10.1002/admt.202101396,EDTA,blood anticoagulant,Whole blood from young Yorkshire pigs was mixed with anticoagulant ethylenediaminetetraacetic acid.,ethylenediaminetetraacetic acid,0,
8559,10.1002/admt.202101396,poly(dimethylsiloxane),microfluidic device material,PDMS double-layered microfluidic channels housed the hydrogel membrane.,polydimethylsiloxane,1,
8560,10.1016/j.biomaterials.2010.09.067,carboxybetaine methacrylate,monomer,CBMA monomer used to prepare pCBMA hydrogels.,carboxybetaine methacrylate,0,
8561,10.1016/j.biomaterials.2010.09.067,CBMAX,crosslinker,Dimethacrylate carboxybetaine-based zwitterionic crosslinker used for pCBMA hydrogels.,1-Carboxy-N-methyl-N-di(2-methacryloyloxy-ethyl)methanaminium inner salt,1,
8562,10.1016/j.biomaterials.2010.09.067,"N,N’-methylenebis(acrylamide)",crosslinker comparator,MBAA crosslinker used to prepare comparator pCBMA hydrogels.,"N,N'-methylenebisacrylamide",0,
8563,10.1016/j.biomaterials.2010.09.067,cRGD,cell-adhesion ligand,CBMA hydrogels were post-functionalized with cRGD using EDC/sulfoNHS chemistry.,cyclo arginine glycine aspartic acid tyrosine lysine peptide,1,
8564,10.1016/j.biomaterials.2010.09.067,EDC,coupling reagent,Used with sulfoNHS for cRGD functionalization of carboxybetaine hydrogels.,1-ethyl-3-(3-dimethylaminopropyl)carbodiimide,0,
8565,10.1016/j.biomaterials.2010.09.067,sulfoNHS,coupling reagent,Used with EDC for cRGD functionalization.,N-hydroxysulfosuccinimide,0,
8566,10.1016/j.biomaterials.2010.09.067,phosphate-buffered saline,buffer,Hydrogels were hydrated and washed in PBS; ELISA washes used PBS.,phosphate buffered saline,0,
8567,10.1016/j.biomaterials.2010.09.067,o-Phenylenediamine hydrochloride,ELISA chromogenic substrate,OPD solution was added and absorbance at 492 nm measured.,o-phenylenediamine dihydrochloride,0,
8568,10.1016/j.biomaterials.2010.09.067,hydrogen peroxide,ELISA substrate component,OPD solution contained 0.03% hydrogen peroxide.,hydrogen peroxide,0,
8569,10.1016/j.biomaterials.2010.09.067,2-hydroxyethyl methacrylate,control hydrogel monomer,HEMA hydrogels were prepared as low-fouling controls.,2-hydroxyethyl methacrylate,0,
8570,10.1016/j.biomaterials.2010.09.067,tetraethylene glycol dimethacrylate,pHEMA crosslinker,TEGDMA was added to prepare HEMA hydrogels.,tetraethylene glycol dimethacrylate,0,
8571,10.1002/admi.202002015,alginate,hydrogel polymer backbone,1.33% alginic acid was used for hydrogel fabrication; alginate was described as non-fouling.,alginic acid,0,
8572,10.1002/admi.202002015,alginic acid,hydrogel precursor,Laser ablation was performed directly in 1.5% alginic acid aqueous solution; 1.33% alginic acid was used for hydrogel fabrication.,alginic acid,0,
8573,10.1002/admi.202002015,fibrinogen,fibrin precursor and hydrogel blend component,5 or 10 mg mL-1 fibrinogen was added to alginate solutions.,,1,
