Repository: sunyrain/PHA

# PHA Protein-Hydrogel Adsorption Dataset

Generated: 2026-07-05T11:36:45

## Scope

This curated package organizes literature-derived protein-hydrogel adsorption, binding, immobilization, antifouling, and related biointerface records extracted from the local PHA corpus.

The primary unit is one record:

`paper + hydrogel/sample + protein/mixture + experimental condition + measured outcome`

## Contents

- `data/sources.csv`: article-level metadata, extraction status, and curation decision.
- `data/records_flat.csv`: flattened record-level table with provenance, hydrogel, protein, condition, outcome, mechanism, and quality fields.

File: data/curated/pha_scientific_dataset_20260705/data/special_fields.csv (part 44 of 55)
id,doi,field_name,field_value_json,why_special,evidence_text,suggested_table
4207,10.1016/j.msec.2017.04.043,inverse_competitive_signal,"""Higher HbA1c concentration caused lower HRP-derived blue color intensity.""",Outcome direction is inverse because HbA1c competes with HRP for boronate sites.,"The color intensity decreased readily as HbA1c concentration increased, and the signal was inversely proportional to analyte concentration.",competitive_binding_assay
4208,10.1016/j.msec.2017.04.043,whole_blood_sample_preparation,"""Hemoglobin fraction was separated from human whole blood using surfactant and zinc ion-mediated precipitation before HbA1c spiking.""",Complex sample cleanup is central to avoiding interference from blood carbohydrates and glycoproteins.,The authors used zinc ion-mediated hemoglobin precipitation and re-collected the Hb fraction before preparing whole blood-derived HbA1c samples.,sample_preparation
4209,10.1016/j.msec.2017.04.043,capillary_force_washing,"""A 3 mL WBS wash and absorption pad created capillary flow through the hydrogel-patterned membrane strip.""",The hydrogel was designed to preserve membrane fluidics while supporting affinity binding.,WBS migrated via capillary force and rinsed unreacted proteins from the hydrogel-modified region.,biointerface_operation
4210,10.1016/j.msec.2017.04.043,reported_detection_range_not_adsorption_capacity,"""Minimum and maximum detection limits were 3.8% and 14% HbA1c; average interassay CV was 6.9% from 5.8% to 9.6% HbA1c.""","The paper reports analytical biosensor metrics instead of qmax, binding capacity, or isotherm parameters.","The performed HbA1c analysis had minimum and maximum limit of detection values of 3.8% and 14%, and average interassay CV was 6.9%.",analytical_performance
4211,10.1016/j.ijbiomac.2025.143964,CRL_nanogel_size,"""spherical morphology, average length approximately 49 nm, range 44-53 nm""",Defines the protein-loaded hydrogel nanoparticle size before MOF adsorption.,"CRL nanogel showed a spherical morphology with an average length of approximately 49 nm, ranging from 44 nm to 53 nm.",hydrogel_properties
4212,10.1016/j.ijbiomac.2025.143964,fluorescence_blue_shift_after_nanogel_encapsulation,"""free CRL peak around 350 nm; CRL nanogel peak approximately 345 nm; blue shift 5 nm""",Evidence that CRL local microenvironment changed after nanogel encapsulation.,"The fluorescence peak for CRL nanogel shifted to a lower wavelength, approximately 345 nm, upon encapsulation in the nanogel, signifying a blue shift of 5 nm.",mechanism
4213,10.1016/j.ijbiomac.2025.143964,best_activity_not_MOF_composite,"""nano CRL alone had enzyme activity 9.5708 ± 1.3119 μmol·min−1·g−1, higher than nanoCRL@HP-MOF composites""",Important negative design result: dual immobilization improved stability/reuse but did not exceed nano CRL activity alone.,"However, despite these advantages, the enzymatic activity of HP-MOF composites did not surpass that of nano CRL alone.",outcome
4214,10.1016/j.ijbiomac.2025.143964,optimum_activity_conditions,"""all formulations peak activity at pH 8.5 and 40 °C""","Common activity optimum across free, nanogel, and MOF-immobilized CRL formulations.",All formulations exhibited peak activity at pH 8.5 ... Investigations into temperature dependence indicated that all formulations attained peak activity at 40 °C.,experiment
4215,10.1016/j.ijbiomac.2025.143964,storage_stability_summary,"""after four weeks: free CRL about 20%, nano CRL about 30%, hZIF-8 composites about 50-60%, other HP-MOF composites about 70-80% initial activity""",Approximate stability values from figure text are relevant but not exact scalar measurements for all samples.,free CRL and nano CRL ... maintaining merely ~20 % and ~ 30 % ... hZIF-8@freeCRL and hZIF-8@nanoCRL maintaining around 50 % and 60 % ... Other HP-MOF composites ... maintained approximately 70–80 % activity after four weeks.,outcome
4216,10.1016/j.desal.2020.114591,non_protein_foulant_system,"""200 ppm sodium alginate plus 1 mM calcium chloride in feed solution""",The reported fouling experiment is quantitative but uses a polysaccharide foulant rather than a protein.,A fouling study was performed for 5 h at a flow rate of 0.5 L/min by adding 1 mM calcium chloride and 200 ppm SA as foulants to the FS.,non_protein_fouling_conditions
4217,10.1016/j.desal.2020.114591,optimal_membrane,"""TFC-PGO2, 0.25 wt% PVA with 0.02 wt/v% GO""","The paper identifies a best-performing hydrogel-coated membrane, but not for protein adsorption.",Modified TFC membrane with a GO loading of 0.02 wt% (TFC–PGO2) is chosen as the optimal membrane as it revealed the highest water flux among the modified membranes without sacrificing membrane selectivity.,membrane_design_outcomes
4218,10.1016/j.desal.2020.114591,flux_recovery_antifouling_result,"""TFC-PGO2 showed 98% flux recovery after physical cleaning; pristine TFC showed 62%.""",This is a quantitative antifouling outcome potentially relevant to biointerface screening but not protein adsorption.,"The pristine TFC membrane achieved a low flux recovery of 62%; ... modified TFC–P and TFC–PGO2 membranes demonstrated comparatively high flux recoveries of 99% and 98%, respectively.",non_protein_fouling_outcomes
4219,10.1016/j.desal.2020.114591,bacterial_anti_adhesion_result,"""Relative bacterial adhesion of PVA/GO-modified membrane decreased from 27% to 9% as GO loading increased from 0.01 wt% to 0.04%.""",The paper reports bacterial adhesion/biofouling rather than protein adsorption.,The relative bacterial adhesion of the PVA/GO-modified membrane decreased from 27% to 9% when the GO loading was increased from 0.01 wt% to 0.04%.,biofouling_outcomes
4220,10.1016/j.cis.2016.04.006,exceptional_water_holding,"""Up to 600 g water/g biopolymer""","The review highlights water retention as a distinctive property of electrostatic protein-polysaccharide hydrogels, but this is not protein adsorption.",Up to 600g of water per g of biopolymer may be retained in the electrostatic gel network compared to a protein gel (3–9g of water per g of protein).,hydrogel_functional_properties
4221,10.1016/j.cis.2016.04.006,not_adsorption_target,"""Proteins are hydrogel-forming components rather than adsorbed targets.""",Important exclusion reason for protein-hydrogel adsorption extraction.,"β-lactoglobulin aggregated along the xanthan gum chains and therefore, may be regarded as a crosslinking agent.",triage_exclusions
4222,10.1016/j.cis.2016.04.006,pH_reversibility,"""Electrostatic protein-polysaccharide mixed gels are pH-reversible.""",Hydrogel stability feature relevant to materials behavior but not adsorption.,"Electrostatic protein–polysaccharide mixed gels are pH-reversible, inherent to the nature of interactions involved in their formation.",hydrogel_stability
4223,10.1016/j.jchromb.2012.02.001,activity_based_adsorption_units,"""Adsorption capacities reported in mIU/g CM, not mg/g.""",Antibody activity units prevent direct conversion to mass-normalized adsorption capacity without additional calibration.,"The maximum adsorption capacities of the MI-CMs and the NI-CMs are achieved as 700.2mIU/g and 427.8mIU/g, respectively.",adsorption_capacity_activity_units
4224,10.1016/j.jchromb.2012.02.001,embedded_particle_properties,"{""anti_HBs_imprinted_particles"": {""MAT_content_umol_g"": 6.1, ""average_pore_diameter_A"": 22.8, ""particle_size_um"": ""20-63"", ""surface_area_m2_g"": 20.2}, ""non_imprinted_particles"": {""MAT_content_umol_g"": 5.8, ""average_pore_diameter_A"": 21.8, ""particle_size_um"": ""20-63"", ""surface_area_m2_g"": 9.3}}",Particle properties are important for interpreting composite cryogel capacity but do not fit the required hydrogel_properties fields cleanly.,"Table 1 reports surface area, average pore diameter, MAT content, and particle size for anti-HBs imprinted and non-imprinted particles.",embedded_particle_characterization
4225,10.1016/j.jchromb.2012.02.001,cryogel_membrane_swelling_and_pores,"{""CM_pore_size"": ""20-200 um"", ""MI_CM_swelling_degree"": ""5.44 g H2O/g CM"", ""NI_CM_swelling_degree"": ""5.23 g H2O/g CM""}",Hydrogel physical properties were reported for membranes and may be useful design features.,The equilibrium swelling degree of the MI-CMs was determined as 5.44g H2O/g CM while that of NI-CMs was 5.23g H2O/g CM... CMs prepared at -16 C had numerous inter-connected large pores in the range of 20-200um.,hydrogel_physical_properties
4226,10.1016/j.jchromb.2012.02.001,plasma_activity_inputs,"{""anti_HBs"": ""895 mIU/mL"", ""total_IgE"": ""5000 mIU/mL"", ""total_anti_HAV"": ""490 mIU/mL""}",Initial biofluid activity concentrations define competitive adsorption but are not mass concentrations.,"The initial anti-HBs, total anti-HAV and total IgE values were 895, 490 and 5000mIU/mL, respectively.",biofluid_input_activity
4227,10.1016/j.jchromb.2012.02.001,reuse_regeneration_protocol,"""10 adsorption-elution cycles; elution with 100 mM phosphate buffer containing 1.0 M NaCl at pH 7.4; sterilization with 50 mM NaOH; retained capacity more than 95.0%.""",Regeneration chemistry and reuse durability are important for purification media.,The CM was washed with 50mM NaOH solution for 30min for sterilization after each adsorption-elution cycle... maintain their adsorption capacity almost constant as more than 95.0%.,reuse_and_regeneration
4228,10.1016/j.colsurfa.2022.130140,hydrogel_layer_durability,"""For 100 ppm NaAlg modified membrane, rejection rate varied from 98.96% to 99.17% and flux ranged from 25.15 to 26.06 LMH during long-term evaluation.""","Shows durability of the hydrogel-modified membrane, although not directly a protein adsorption metric.","Rejection rate of modified membrane varied from 98.96% to 99.17%, flux ranged from 25.15 to 26.06 LMH during the whole test period.",membrane_durability
4229,10.1016/j.colsurfa.2022.130140,NaAlg_GA_surface_property_series,"""Contact angle decreased from 75.6 ± 1.57 degrees for unmodified membrane to 61.7 ± 0.94, 51.1 ± 0.59, and 45.7 ± 1.69 degrees for 50, 100, and 200 ppm NaAlg modified membranes.""",Surface hydrophilicity is central to the proposed antifouling mechanism.,Surface contact Angles specific values of unmodified and series of modified membranes.,hydrogel_surface_properties
4230,10.1016/j.colsurfa.2022.130140,separation_layer_thickness_series,"""Thickness values were 172.50 ± 27.72 nm for unmodified membrane and 174.33 ± 17.95, 180.23 ± 26.15, and 201.49 ± 18.39 nm for 50, 100, and 200 ppm NaAlg modified membranes.""",Hydrogel layer increased membrane thickness and permeability resistance.,The modified membrane epidermis thickness increased slightly (1 ∼ 28 nm) with the increase of NaAlg concentration.,hydrogel_surface_properties
4231,10.1016/j.apsusc.2013.02.064,non_protein_adsorbate,"""EO-BO diblock copolymer surfactant""","The article is about hydrogel adsorption/uptake, but the adsorbate is a synthetic amphiphilic copolymer rather than a protein.","In this study, aqueous solutions of an EO-BO diblock copolymer have been used to treat four silicone hydrogel lenses.",exclusion_reasons
4232,10.1016/j.apsusc.2013.02.064,protein_adsorption_absent,true,"The requested extraction target is protein-hydrogel adsorption, and the supplied context contains no protein adsorption records.","The experimental results suggest different interaction models for the lenses, highlighting the influence of both surface and bulk composition.",triage
4233,10.1016/j.carbpol.2022.119136,reported_reduction_percentage_inconsistency,"""CH BSA adsorption 15.48 μg/cm2 versus PS 23.55 μg/cm2; text says decreased by 53.13%.""","The stated 53.13% decrease is inconsistent with the numeric comparator values, which imply about 34.27% reduction relative to PS.","At the end of the 5 h absorption period, it can be seen that the amount of the protein adsorbed was lower on the cellulose hydrogel (15.48 μg/cm2) compare to PS (23.55 μg/cm2) and decreased by 53.13%.",quality_flags
4234,10.1016/j.carbpol.2022.119136,protein_adsorption_only_on_CH,"""Protein adsorption data are reported for cellulose hydrogel CH, not for CCH-1 to CCH-5 composite hydrogels.""","The paper focuses on Cu2O@CuO-cellulose composite hydrogels, but the supplied protein adsorption endpoint is for the base cellulose hydrogel.",To examine the non-fouling properties of the cellulose hydrogel... Fig. 7d represents the absorption behaviors of protein on the CH.,assay_scope_notes
4235,10.1016/S0142-9612(03)00441-1,LM_release_as_insulin_model,"""At 974 mmol/l H2O2, LM was completely released for 35 h; at 325 mmol/l and 97.4 mmol/l H2O2, 40% and 3% LM release were observed for 35 h; no LM release occurred without H2O2.""","This is a release outcome using lipid microspheres as an insulin model, not a protein adsorption measurement.","The LM was released with the degradation of PMPC hydrogel... Forty percent and 3% of the LM release was observed in the 325 and 97.4mmol/l H2O2 concentration for 35h, respectively. On the other hand, no LM release was observed without H2O2.",controlled_release_outcomes
4236,10.1016/S0142-9612(03)00441-1,qualitative_background_protein_adsorption_claim,"""Protein adsorption induced by hydrophobic-hydrophobic interaction would not proceed due to highly free water content in PMPC unit.""",This is relevant background but not an adsorption experiment performed in this article.,The protein adsorption which was induced by hydrophobic–hydrophobic interaction would not proceed due to highly free water content in PMPC unit [24].,background_claims_not_extracted_as_adsorption_records
4237,10.1016/j.cclet.2010.06.005,AAPBA maximum tested amount,"""6 mg per 1 mL prepolymerization mixture""",The authors state higher AAPBA amounts were avoided because of solubility limitations.,The amounts of AAPBA were not further increased due to the solubility difficulty.,hydrogel_recipe
4238,10.1016/j.cclet.2010.06.005,specific rebinding definition,"""binding amount to MIP minus binding amount to NIP""",The main quantitative outcome is a difference metric rather than total adsorption.,"specific template rebinding, defined as the difference between the binding amount to a MIP and that to a control non-imprinted polymer (NIP)",outcome_definitions
4239,10.1016/j.polymer.2019.121598,water_sorption_focus,"""Water activity/RH was varied from 0.05 to 0.95 for equilibrium sorption isotherms and dynamic water sorption/desorption.""","The article uses adsorption/sorption terminology, but the sorbate is water, not protein.","ESI measurements were performed at T = 25 °C using a TA Instruments VTI-SA-plus Analyser. The water activity αw or relative humidity, RH, was systematically varied between 0.05 and 0.95 in steps of 0.10.",Not a protein adsorption record
4240,10.1016/j.chroma.2012.11.036,ligand_density,"{""unit"": ""umol/g"", ""value"": 770}",Material affinity-site density is central to interpreting IMAC binding capacity but is not itself a protein adsorption outcome.,"The grafted (100% grafting) and functionalized material showed a capacity of 770umol/g, i.e., 51.6mg of ligand per gram of dry adsorbent, as measured by Cu(II) adsorption-desorption experiments.",hydrogel_properties_or_material_characterization
4241,10.1016/j.chroma.2012.11.036,ligand_mass_density,"{""unit"": ""mg ligand/g dry adsorbent"", ""value"": 51.6}",Provides an alternate mass-normalized ligand density for the 100% grafted IMAC cryogel.,"770umol/g, i.e., 51.6mg of ligand per gram of dry adsorbent.",material_characterization
4242,10.1016/j.chroma.2012.11.036,grafting_density_range,"[""20%"", ""50%"", ""70%"", ""100%""]","Grafting density is a design variable governing metal retention, hydrodynamics, and binding capacity.","Cryogels with varying ligand densities (20%, 50%, 70% and 100%) were obtained.",design_space
4243,10.1016/j.chroma.2012.11.036,failed_metal_retention,"""Adsorbents with grafting degrees between 20% and 80% failed to retain Cu(II); NTA also failed; similar observations occurred with Ni(II).""",Negative result defines the usable design threshold for IMAC functionality.,"Cryogels with various degrees of grafting were tested, however, adsorbents with grafting degrees between 20% and 80% failed to retain Cu(II) ions.",negative_results
4244,10.1016/j.chroma.2012.11.036,hydraulic_permeability_vs_grafting,"""0.19 x 10^-12 m2 at 20% grafting to 0.02 x 10^-12 m2 at 100% grafting""",Hydrodynamic tradeoff relevant to column adsorption performance.,"Hydraulic permeability of the cryogel was also found to generally decrease as a function of the degree of grafting, i.e., from 0.19x10-12 m2 at 20% grafting density to 0.02x10-12 m2 for 100% grafting density.",hydrodynamic_characterization
4245,10.1016/j.chroma.2012.11.036,pressure_drop_100pct_grafted,"""60 x 10^4 Pa at 17 x 10^-4 m/s, equivalent to 65 psi at 450 cm/h""",Describes process limitation associated with higher-capacity grafted cryogel.,"The pressure drop for the 100% grafted MP-MA reached 60x10^4 Pa at a flow rate of 17x10-4 ms-1, i.e., 65psi at 450cm/h.",hydrodynamic_characterization
4246,10.1016/j.chroma.2007.12.084,column_geometry,"""70 mm x 5.0 mm I.D. stainless steel cartridge""",Defines monolithic cryogel bed format for HPLC stationary phase.,The supermacroporous monolithic cryogel was prepared by an in-situ cryo-polymerization technique in a stainless steel chromatographic cartridge (70mm×5.0mm I.D.).,hydrogel_preparation
4247,10.1016/j.chroma.2007.12.084,cryogel_water_content,"{""bound_water_content"": ""5.8%"", ""dry_polymer_fraction_of_swollen_cryogel"": ""18.2% w/w"", ""total_water_content"": ""81.8%""}",Hydrogel porosity/water content helps interpret convective transport and low surface-area behavior.,"The dry polymer constituted only 18.2% (w/w) of the total weight of completely swollen cryogel, and the total water content was 81.8%, in which the bound water content was 5.8%.",hydrogel_properties
4248,10.1016/j.chroma.2007.12.084,flow_pressure_limit,"{""backpressure"": ""2.9 MPa"", ""failure_limit"": ""could not sustain >4.0 mL/min or >4.0 MPa"", ""water_flow_rate"": ""up to 3.0 mL/min""}",Relevant to chromatography use of soft cryogel monoliths under HPLC conditions.,"The cryogel allowed water to pass through at a flow rate of up to 3.0ml/min with a backpressure of only 2.9MPa, though it could not sustain a flow rate higher than 4.0ml/min or a backpressure higher than 4.0MPa.",column_hydrodynamics
4249,10.1016/j.chroma.2007.12.084,nonprotein_nanoparticle_binding_capacity,"""33.4 ug/mL column volume""",Non-protein cationic nanoparticle capacity is reported in the same hydrogel system but is outside the protein-specific record unit.,The dynamic binding capacity of the resultant nanoparticles was 33.4μg/ml column volume.,nonprotein_particle_separation
4250,10.1016/j.chroma.2007.12.084,nanoparticle_size,"""231 ± 19 nm diameter by DLS; polydispersity <0.1""","Shows the same cryogel separated several-hundred-nanometer cationic particles, relevant to supermacropore utility.","The resultant nanoparticles showed a size of 231±19nm in diameter (mean±SD, n =3) and a narrow size distribution (polydispersity<0.1) by DLS method.",nonprotein_particle_separation
4251,10.1016/j.jece.2025.116265,non_protein_target,"""tetracycline""","The main measured target is an antibiotic pollutant rather than a protein, so the paper is outside the protein-hydrogel adsorption scope.",Photocatalytic degradation assays utilizing TC as a proxy for organic pollutants were conducted under various light sources.,exclusion_rationale
4252,10.1016/j.jece.2025.116265,antifouling_organisms,"[""E. coli"", ""S. aureus"", ""Nitzschia closterium f. minutissima"", ""Phaeodactylum tricornutum""]",The paper reports bacterial and diatom anti-attachment rather than protein adsorption.,E.coli and S. aureus were employed as model organisms; Nc and Pt were chosen as model algae for diatom anti-attachment experiments.,biofouling_nonprotein_assays
4253,10.1016/j.chemosphere.2021.130615,in_situ_nanogel_formation,"""TPAPS hydrolysis and condensation occurred during acidic phase inversion inside the PSF matrix.""",The protein-antifouling surface is produced by in-situ formed zwitterionic inorganic nanogels rather than a separately synthesized hydrogel adsorbent.,The acid medium was taken to start the in-situ hydrolysis of TPAPS in the PSF matrix to form highly dispersed zwitterionic nanosized silica gel particles.,material_design
4254,10.1016/j.chemosphere.2021.130615,nanogel_size,"""10-40 nm hydrodynamic diameter, average approximately 25 nm""",Provides nanoscale physical descriptor for the hydrogel-like filler.,DLS data established that the hydrodynamic diameter of nanogels was in the range of 10–40 nm with an average diameter of ∼25 nm.,hydrogel_properties
4255,10.1016/j.chemosphere.2021.130615,water_uptake,"""approximately 83.5%""",Hydration is central to the claimed antifouling mechanism.,"The zwitterionic membranes showed improved hydrophilicity, membrane water uptake (∼83.5%).",hydrogel_properties
4256,10.1016/j.chemosphere.2021.130615,pure_water_flux,"""approximately 2916 L m−2 h−1 under 3 bar for PSF-TPAPS-20""",Flux is reported alongside BSA rejection and fouling resistance.,Around 4 times increase in PWF was observed for the PSF-TPAPS-20 film (∼2916 Lm−2h−1) than the pristine PSF film under 3 bar.,membrane_performance
4257,10.1016/j.memsci.2009.03.002,valve_range_membrane_5,9.85,Membrane 5 was selected for protein experiments because it had the highest reported valve range.,"Membrane 5 (37.5 wt% monomer, 10% cross-linker) had low-salt kmem 0.038 x 10^-16 m2, high-salt kmem 0.38 x 10^-16 m2, and valve range 9.85.",hydrogel_membrane_permeability
4258,10.1016/j.memsci.2009.03.002,estimated_closed_and_open_pore_size_bounds,"""closed valve pore size larger than 7 nm and open valve pore size smaller than 17 nm""",Authors inferred pore size bounds from protein transmission behavior.,Based on the above data it may be inferred that the environment-responsive membrane had closed valve pore size larger than 7nm ... and open valve pore size smaller than 17nm.,mechanistic_interpretations
4259,10.1016/j.memsci.2009.03.002,possible_adsorption_interference,"""protein aggregation and adsorption through hydrophobic interaction at high salt could adversely interfere with protein separation""",This is the only explicit adsorption-related statement but it is qualitative and not measured.,Protein aggregation and adsorption of protein on the membranes through hydrophobic interaction at high salt concentration could also adversely interfere with protein separation.,qualitative_adsorption_notes
4260,10.1016/j.actbio.2009.12.031,confocal_localization_by_antibody,"{""OTF1-anti-CD4 IgG1"": ""core"", ""OTF1-anti-CD4 IgG2a"": ""core"", ""OTF2-anti-CD4 IgG1"": ""core"", ""OTF2-anti-CD8 IgG1"": ""shell""}",The article distinguishes protein uptake into the hydrogel core from surface adsorption using confocal microscopy.,"Table 4 reports localization within the microgel: OTF1-anti-CD4 IgG1 core, OTF1-anti-CD4 IgG2a core, OTF2-anti-CD4 IgG1 core, OTF2-anti-CD8 IgG1 shell.",distribution_outcomes
4261,10.1016/j.actbio.2009.12.031,pH_negative_control_no_uptake,"""OTF2-anti-CD4 IgG1 at pH 6.3 showed no uptake after 20 h because antibody and microgel were both negatively charged.""",Provides mechanistic pH/charge control without a numeric adsorption value.,The fluorescence spectra of the supernatant after an incubation time of 20h were superimposable on those of the control; no uptake occurred until pH was decreased below antibody pI.,mechanistic_controls
4262,10.1016/j.actbio.2009.12.031,microgel_zeta_potential,"{""pH_5.0_mV"": -25.0, ""pH_7.8_mV"": -31.03}",Hydrogel surface charge was measured and directly supports electrostatic adsorption interpretation.,Table 1 reports zeta potential -25.00 mV at pH 5.0 and -31.03 mV at pH 7.8.,hydrogel_properties
4263,10.1016/j.actbio.2009.12.031,cytotoxicity,"""Jurkat cells were around 100% viable after 96 h at PMAA microgel concentrations of 1.0 and 10.0 mg/mL.""",Biointerface compatibility outcome is reported but is not an adsorption metric.,"Even after 96h, the cells were found to be around 100% viable in the tested concentrations in relation to the control.",biointerface_response
4264,10.1016/j.molcatb.2006.11.009,amination_degree,"""74.8% of amido groups converted to amino groups""",Defines reactive amine density qualitatively/chemically for covalent protein immobilization.,"The amination degree of the aminated magnetic nanogels was determined to be 74.8%, namely, 74.8% of amido groups converted to amino groups.",hydrogel_properties
4265,10.1016/j.molcatb.2006.11.009,magnetic_content,"""80% Fe3O4""",High magnetic fraction enables external magnetic recovery of immobilized enzyme carrier.,"Magnetic content of Fe3O4 was as high as 80%, which guaranteed that the magnetic nanogels were susceptive to external magnetic field.",hydrogel_properties
4266,10.1016/j.molcatb.2006.11.009,thermal_stability_bound_CT,"""88.7% residual activity at 85°C after 30 min; 92.5% residual activity after 4.5 h at 45°C""",Performance outcome of immobilized protein beyond adsorption capacity.,"The activity of the bound CT still had a residual activity of 88.7% at 85°C. Furthermore, residual activity of the immobilized enzyme after an incubation period of 4.5 h at 45°C was as high as 92.5%.",biointerface_response
4267,10.1016/j.molcatb.2006.11.009,storage_stability_bound_CT,"""immobilized enzyme stored at 4°C nearly kept all initial activity; immobilized enzyme stored at 25°C lost about 10% activity after 36 days""",Long-term stability outcome for immobilized enzyme.,"The immobilized enzyme stored at 4°C nearly kept their all-initial activity, yet the immobilized enzyme stored at 25°C only lost about 10% of its activity after a 36-day storage.",biointerface_response
4268,10.1016/j.molcatb.2006.11.009,reusability,"""no significant activity loss after six reuses within 2 h""",Reusable immobilized enzyme performance relevant to hydrogel-protein interface durability.,The activity of bound CT had no significant loss after being reused six times within 2 h.,biointerface_response
4269,10.1016/j.molcatb.2006.11.009,free_enzyme_comparator_storage,"""free CT at 25°C lost all initial activity within 22 days; free CT at 4°C retained 83.5% activity after 36 days""",Comparator showing improved storage stability after immobilization.,"Free CT stored at 25°C lost its all-initial activity within 22 days, while free enzyme stored at 4°C retained 83.5% of its activity after a storage period of 36 days.",mechanism
4270,10.1016/j.chroma.2015.02.051,cryogel_porosity_CM,"""82.3 +/- 0.9 %""",Hydrogel physical property relevant to flow and low-flow retention but not an adsorption outcome.,Table 1 reports CM porosity phi = 82.3 +/- 0.9%.,hydrogel_properties
4271,10.1016/j.chroma.2015.02.051,cryogel_porosity_pCBMA_CM,"""80.3 +/- 0.5 %""","pCBMA grafting slightly decreased porosity, used by authors to explain lower DRC at 0.6 cm/min.",The porosity of the cryogel decreased after being grafted with pCBMA.,hydrogel_properties
4272,10.1016/j.chroma.2015.02.051,grafting_density_CBMA,"""11.0 +/- 0.6 mg/mL bed volume""",Quantifies amount of zwitterionic graft on hydrogel column surface.,The grafting density of CBMA on CM was measured to be 11.0 +/- 0.6mg/mL bed volume.,hydrogel_properties
4273,10.1016/j.chroma.2015.02.051,interspace_between_grafted_chains,"""100 nm-1 um""",SEM-derived nanoscale surface morphology potentially related to protein trapping.,"The interspace between the chains was 100nm-1um, as shown in Fig. 2d.",hydrogel_properties
4274,10.1016/j.chroma.2015.02.051,recyclability,"""CM and pCBMA-CM possessed good repeatability for SXC over 10 regeneration measurements at 6 cm/min""",Retention capacity stability was tested but exact cycle-by-cycle values were not included in supplied context.,"The recyclability of the columns for SXC at 6cm/min was tested by measuring the DRC of the regenerated CM and pCBMA-CM for 10 times, and both CM and pCBMA-CM possessed good repeatability for SXC.",operational_stability
4275,10.1016/j.memsci.2011.02.005,hydrogel_sample_code,"""Hydrogel XYZ0, where XY is PEGDA:RNH3Cl weight ratio and Z0 is water content wt%""",Sample names encode both composition ratio and prepolymer water content.,Each hydrogel film is denoted as hydrogel XYZ0 where XY indicates the weight ratio between PEGDA and RNH3Cl and Z0 indicates the water content.,hydrogel_sample_definitions
4276,10.1016/j.memsci.2011.02.005,hydrogel_2180_composition,"""PEGDA:RNH3Cl weight ratio 2:1 with 80 wt% water additive""",Key composition identified by authors as optimum for BSA fouling resistance.,Hydrogel 2180 was prepared using a prepolymer mixture containing 2:1 weight ratio of PEGDA:RNH3Cl with 80 wt% water additive.,hydrogel_formulation
4277,10.1016/j.memsci.2011.02.005,hydrogel_1180_composition,"""PEGDA:RNH3Cl weight ratio 1:1 with 80 wt% water additive""",Higher ammonium content increased BSA adhesion despite antifouling flux stability.,Hydrogel 1180 indicates film made from a prepolymerization mixture containing 1:1 weight ratio of PEGDA and RNH3Cl with 80 wt% water additive.,hydrogel_formulation
4278,10.1016/j.memsci.2011.02.005,hydrogel_2180_permeability,"""200 L um m-2 h-1 atm-1 for free-standing hydrogel 2180 film""",Intrinsic hydrogel permeability is reported and used to justify membrane coating selection.,A high water permeability of 200 L um m-2 h-1 atm-1 was observed in the film prepared from an 80 wt% water prepolymerization mixture with PEGDA:RNH3Cl weight ratio=2:1.,hydrogel_properties
4279,10.1016/j.memsci.2011.02.005,hydrogel_coating_thickness,"""thin dense hydrogel layer <=100 nm in dry state""",Coating thickness may affect flux and fouling but is not an adsorption metric.,A thin (<=100 nm in dry state) and dense hydrogel layer was successfully formed on the porous PSF UF membrane.,hydrogel_coating_properties
4280,10.1016/j.bej.2024.109604,protein_loading_equation,"""qt (mg/g) = (M - M1) / Ms""","Defines adsorption/loading normalization basis using total protein, remaining rinse protein, and dried support mass.","The formula for the calculating the quantity (qt) of immobilized enzyme at various time intervals was provided as Eq. (1). q t mg / g = M − M l M s where M is the total protein content used in immobilization, mg; M1, the remaining protein content in the rinse solution, mg; Ms, the mass of the dried support, g.",methods_normalization
4281,10.1016/j.bej.2024.109604,carrier_screening_physical_properties,"{""CaMg(CO3)2"": {""pore_diameter"": 900, ""protein_loading_mg_g"": 33.7, ""surface_area_m2_g"": 68.55, ""total_pore_volume_cm3_g"": 0.18}, ""SiO2"": {""pore_diameter"": 800, ""protein_loading_mg_g"": 32.9, ""surface_area_m2_g"": 49.09, ""total_pore_volume_cm3_g"": 0.17}, ""liposome"": {""pore_diameter"": 130, ""protein_loading_mg_g"": 32.1, ""surface_area_m2_g"": 43.21, ""total_pore_volume_cm3_g"": 0.19}, ""pHEMA"": {""pore_diameter"": 500, ""protein_loading_mg_g"": 33.1, ""surface_area_m2_g"": 62.05, ""total_pore_volume_cm3_g"": 0.18}, ""pHEMA-CaMg(CO3)2"": {""pore_diameter"": 900, ""protein_loading_mg_g"": 37.8, ""surface_area_m2_g"": 71.09, ""total_pore_volume_cm3_g"": 0.2}}","Table combines carrier structure and protein loading, but pore diameter unit appears unusual for nanogels and should be curated carefully.","Table 1 reported support, P.D. (μm), S.A. (m2/g), T.P.V. (cm3/g), and P.L. (mg/g).",carrier_screening
4282,10.1016/j.bej.2024.109604,zeta_potential_and_size,"{""CaMg(CO3)2"": {""size_nm"": 900, ""zeta_potential_mV"": 31.7}, ""pHEMA"": {""size_nm"": 500, ""zeta_potential_mV"": -10.9}, ""pHEMA-CaMg(CO3)2"": {""size_nm"": 900, ""zeta_potential_mV"": -1.02}}",Useful physicochemical descriptors for modeling protein loading to hydrogel/nanoparticle carriers.,"Table 2 reported ζ-potential values of 31.7, −10.9, and −1.02 mV and sizes of 900, 500, and 900 nm for CaMg(CO3)2, pHEMA, and pHEMA-CaMg(CO3)2, respectively.",material_properties
4283,10.1016/j.bej.2024.109604,long_term_activity_retention,"{""pHEMA-CaMg(CO3)2-LsCRM6"": {""180h_70C_activity_retention"": ""63.23%"", ""one_month_activity_retention"": "">80%"", ""ten_cycle_activity_retention"": ""81%""}, ""pHEMA-CaMg(CO3)2-PAE"": {""180h_70C_activity_retention"": ""59.71%"", ""one_month_activity_retention"": "">80%"", ""ten_cycle_activity_retention"": ""85%""}}","Not adsorption capacity, but important downstream functional outcome of protein immobilization.",The pHEMA-CaMg(CO3)2 nanocomposite hydrogel immobilized carbonyl reductase retained over 80 % catalytic activity after one month and 81 % after 10 cycles. The immobilized lipase exhibited over 80 % catalytic activity after one month and 85 % activity retention after 10 reuse cycles.,immobilized_enzyme_stability
4284,10.1016/S0301-4622(02)00364-2,apoazurin_retention_after_modified_washing,"""over 90% of the protein remained permanently trapped""","This is a quantitative retention/leakage statement related to encapsulation, but it is not an adsorption capacity or uptake measurement.",In this way over 90% of the protein remained permanently trapped.,encapsulation_retention_notes
4285,10.1016/S0301-4622(02)00364-2,protein_rotational_immobilization,"""rotational constants exceeded several seconds in wet gels""","The paper reports strong immobilization of encapsulated proteins, potentially relevant to protein-silica interfacial binding mechanisms but not adsorption uptake.","The present phosphorescence anisotropy results on three different proteins demonstrate that their immobilization in wet gels is even more dramatic, the rotational constant exceeding several seconds.",biointerface_dynamics
4286,10.1016/S0301-4622(02)00364-2,hypothesized_immobilization_mechanism,"""extensive hydrogen bonding or covalent bonds between surface residues and silica polymer""","This is an author mechanistic interpretation of protein-silica association, not a directly measured adsorption outcome.",The only alternative mechanism capable of rigidly immobilizing proteins inside the pores would appear to be the formation of either extensive H-bonding or covalent bonds between surface residues of the protein and the polymer.,mechanism_notes
4287,10.1016/j.actbio.2009.12.046,antibody_detection_values_for_controls,"{""PS_RF_anti_HMWK_thickness_increase_A"": ""21 ± 1"", ""PS_RF_anti_fibrinogen_thickness_increase_A"": ""6 ± 1"", ""PS_anti_fibrinogen_thickness_increase_A"": ""30 ± 3""}","Quantitative antibody deposition values are reported for comparator surfaces, not hydrogel coatings, and support interpretation of fibrinogen/HMWK adsorption.",Anti-fibrinogen bound abundantly to PS (30±3 Å) but also in smaller amounts to PS(RF) (6±1 Å). The only surface that proved to bind anti-HMWK was the PS(RF) surface that displayed an 21±1 Å increase in thickness after antibody incubation.,control_antibody_adsorption
4288,10.1016/j.actbio.2009.12.046,substantial_adsorption_threshold,""">10 Å thickness increase""",The article used this operational threshold to select surfaces for antibody probing.,The surfaces which showed substantial protein adsorption (>10 Å thickness increase) were chosen for additional measurements.,assay_thresholds
4289,10.1016/j.actbio.2009.12.046,hydrogel_thickness_range,"""ultrathin 200-500 Å surface-bound thin films; all coatings greater than 50 Å""","Hydrogel coating thickness is relevant to protein resistance, but exact per-sample values were only in Fig. 4A and not supplied numerically.",All thicknesses were greater than 50 Å... Conclusions state formation of ultrathin (200-500 Å) surface-bound thin films.,hydrogel_physical_properties
4290,10.1016/j.actbio.2009.12.046,pCEA_charge_state,"""negative carboxylate groups in PBS pH 7.4""",Charge state is a paper-specific mechanistic variable linked to adsorption and coagulation behavior.,"After immersion in PBS pH 7.4, one can clearly see a new peak appearing at 1600 cm-1... corresponding to negatively charged carboxylate groups... pCEA contains negative charges in PBS.",hydrogel_charge_state
4291,10.1016/j.cej.2024.152433,MBSA_degree_of_substitution,"""68.4%""",Protein crosslinker functionalization degree affects available amino groups and antibody loading.,"Through calculating the ratio between the absorbance (420 nm) of MBSA and BSA, we can obtain the degree of substitution (DS) of our MBSA was 68.4 %.",hydrogel_synthesis_properties
4292,10.1016/j.cej.2024.152433,LM_pSBMA_MBSA_control_swelling,"""780% saturation swelling""",Comparator hydrogel without SA had higher swelling than LM/SA-pSBMA/MBSA.,"The LM-pSBMA/MBSA hydrogel exhibited a faster swelling rate and a much higher saturation swelling of 780 %, in contrast to 460 % for LM/SA-pSBMA/MBSA hydrogel.",hydrogel_properties
4293,10.1016/j.cej.2024.152433,LM_SA_pSBMA_MBSA_swelling,"""460% saturation swelling""",Hydrogel swelling is tied to interface adhesion and network density.,"The LM-pSBMA/MBSA hydrogel exhibited... saturation swelling of 780 %, in contrast to 460 % for LM/SA-pSBMA/MBSA hydrogel.",hydrogel_properties
4294,10.1016/j.cej.2024.152433,malachite_green_fading_by_LM_SA,"""More than 99% faded by 0.1% LM/SA""",Used as evidence for free radical generation by LM/SA nanoparticles.,More than 99 % of malachite green can be faded by 0.1 % LM/SA.,radical_generation
4295,10.1016/j.cej.2024.152433,sensor_storage_stability,"""about 90% peak current retained after 30 days""",Stability of hydrogel-coated immunosensor relevant to biointerface performance.,"It retained about 90 % of the peak current even after 30 days, indicating a good stability.",sensor_stability
4296,10.1016/j.cej.2024.152433,recovery_in_100_percent_serum,"[{""RSD_pct"": 5.6, ""added_ng_mL"": 0.01, ""found_ng_mL"": 0.01056, ""recovery_pct"": 105.6}, {""RSD_pct"": 10.1, ""added_ng_mL"": 0.1, ""found_ng_mL"": 0.09817, ""recovery_pct"": 98.17}, {""RSD_pct"": 2.1, ""added_ng_mL"": 1, ""found_ng_mL"": 0.9741, ""recovery_pct"": 97.41}, {""RSD_pct"": 4.9, ""added_ng_mL"": 10, ""found_ng_mL"": 10.73, ""recovery_pct"": 107.3}, {""RSD_pct"": 3.8, ""added_ng_mL"": 100, ""found_ng_mL"": 94.75, ""recovery_pct"": 94.75}]",Table gives practical recovery of motilin analysis in undiluted human serum.,Table 1 | The recovery for motilin analysis in 100 % human serum (n = 3).,serum_recovery
4297,10.1016/j.porgcoat.2026.110227,OCT lower detection limit,"""Hydrogel layers thinner than 15 micrometers have limited measurement accuracy, with an absolute lower detection limit of approximately 4 micrometers.""","This affects interpretation of thin hydrogel coverage and thickness, especially for <5 micrometer XG particles.","Measurement accuracy is limited for hydrogel layers thinner than 15 μm, with an absolute lower detection limit of approximately 4 μm dictated by the OCT pixel resolution.",method_limits
4298,10.1016/j.porgcoat.2026.110227,No direct antifouling or protein adsorption testing,"""The study explicitly states that direct antifouling properties were not assessed.""",Important exclusion reason for protein-hydrogel adsorption extraction.,This study investigates the influence of coating parameters on hydrogel-based antifouling systems while no direct antifouling properties are assessed.,triage_notes
4299,10.1016/j.porgcoat.2026.110227,Best formulation proxy,"""Inert acrylic binder, lambda around 1.0, 10 vol% XG, particle size below 32 micrometers.""","This is a formulation recommendation based on hydrogel proxy metrics, not adsorption data.","Inert acrylic formulations with λ around 1.0, 10 vol% XG, and particle size below 32 μm showed favorable hydrogel/coating characteristics within the tested formulation space.",formulation_screening
4300,10.1016/j.polymer.2013.08.030,non_protein_application,"""oil-water separation""",The article contains hydrogel membrane performance data but no protein adsorption data.,PAM-co-PAA hydrogel treated SS mesh can achieve excellent separation efficiency with less than 5% oil or water in the respective filtrate.,exclusion_context
