Repository: sunyrain/PHA

# PHA Protein-Hydrogel Adsorption Dataset

Generated: 2026-07-05T11:36:45

## Scope

This curated package organizes literature-derived protein-hydrogel adsorption, binding, immobilization, antifouling, and related biointerface records extracted from the local PHA corpus.

The primary unit is one record:

`paper + hydrogel/sample + protein/mixture + experimental condition + measured outcome`

## Contents

- `data/sources.csv`: article-level metadata, extraction status, and curation decision.
- `data/records_flat.csv`: flattened record-level table with provenance, hydrogel, protein, condition, outcome, mechanism, and quality fields.

File: data/curated/pha_scientific_dataset_20260705/data/materials.csv (part 45 of 67)
id,doi,name,role,context,pubchem_query,needs_manual_normalization,enrichment_json
8574,10.1002/admi.202002015,thrombin,fibrin-forming enzyme/crosslinking component,0.5 I.U thrombin per 10 mg fibrinogen was added to alginate solutions.,,1,
8575,10.1002/admi.202002015,fibrin,proteinaceous blend/fiber network and adhesive group,Fibrin-blended gels had visible fibrin fibers; Fe-NP and albumin deposition localized along fibrin fibers.,,1,
8576,10.1002/admi.202002015,iron nanoparticles,hydrogel filler and albumin-localizing component,Fe-NP were embedded in alginate at 100 or 200 ug mL-1 and accumulated along fibrin fibers.,iron,0,
8577,10.1002/admi.202002015,CaCl2,alginate crosslinker source,2.5% CaCl2 in agarose base-layer delivered Ca2+ cations for alginate gelation.,calcium chloride,0,
8578,10.1002/admi.202002015,Ca2+,alginate ionic crosslinking ion,Alginate gelated by binding divalent cations between G-blocks.,calcium ion,0,
8579,10.1002/admi.202002015,fetal bovine serum,serum protein coating mixture,Hydrogels were covered with FBS for 3 h at 37 C for serum protein coating.,,1,
8580,10.1002/admi.202002015,TRITC-coupled albumin,fluorescent adsorption tracer,TRITC-coupled albumin was diluted 1:500 with FBS and incubated on the gels for visualization of protein coating.,,1,
8581,10.1002/admi.202002015,agarose,base-layer matrix,1.5% low melting agarose with CaCl2 served as a base-layer delivering cross-linking Ca2+ cations.,agarose,0,
8582,10.1021/acs.langmuir.9b01420,Fmoc-FFpY,phosphorylated peptide precursor,Dephosphorylated by AP to form Fmoc-FFY hydrogelator.,Fmoc-FFpY,1,
8583,10.1021/acs.langmuir.9b01420,Fmoc-FFY,self-assembling peptide hydrogelator,Generated in situ by enzymatic dephosphorylation and forms supramolecular nanofibers/hydrogel.,Fmoc-FFY,1,
8584,10.1021/acs.langmuir.9b01420,silica nanoparticles,nanoparticle support and hydrogel component,Functionalized covalently with alkaline phosphatase; average size reported as 117.5 ± 6.1 nm.,silica,0,
8585,10.1021/acs.langmuir.9b01420,tetraethyl orthosilicate,silica nanoparticle precursor,Used for silica nanoparticle synthesis.,tetraethyl orthosilicate,0,
8586,10.1021/acs.langmuir.9b01420,(3-glycidyloxypropyl)trimethoxysilane,epoxy silane coupling agent,Used to functionalize silica nanoparticles before covalent AP immobilization.,(3-glycidyloxypropyl)trimethoxysilane,0,
8587,10.1021/acs.langmuir.9b01420,borax,buffer component,25 mM borax buffer at pH 9.5 used for experiments.,sodium tetraborate,0,
8588,10.1021/acs.langmuir.9b01420,p-nitrophenyl phosphate,enzyme activity substrate,Used to check catalytic activity of NPs@AP by UV absorbance at 405 nm.,p-nitrophenyl phosphate,0,
8589,10.1021/acs.langmuir.9b01420,Fmoc-G,control peptide,Used as a peptide control that does not self-assemble in the presence of AP.,Fmoc glycine,1,
8590,10.1016/j.aca.2025.344847,polypeptide hydrogel,antifouling hydrogel coating,The zwitterionic polypeptide hydrogel effectively inhibits adhesion of biofoulants and was coated on the K+-ISE surface.,,1,
8591,10.1016/j.aca.2025.344847,ZnO nanoparticles,filler_or_composite; antibacterial photocatalyst,ZnO NPs were incorporated into the polypeptide hydrogel and generate reactive oxygen species under ultraviolet irradiation.,zinc oxide,0,
8592,10.1016/j.aca.2025.344847,valinomycin,potassium ionophore,4 mg valinomycin was used to prepare the potassium ion selective membrane.,valinomycin,0,
8593,10.1016/j.aca.2025.344847,PVC,ion-selective membrane polymer,65.4 mg PVC was dissolved during preparation of the K+-ISM.,polyvinyl chloride,0,
8594,10.1016/j.aca.2025.344847,NaTFPB,ion-selective membrane additive,1 mg NaTFPB was included in the K+-ISM formulation.,"sodium tetrakis[3,5-bis(trifluoromethyl)phenyl]borate",1,
8595,10.1016/j.aca.2025.344847,DOS,plasticizer,143.5 μL DOS was used in the K+-ISM preparation.,dioctyl sebacate,0,
8596,10.1016/j.aca.2025.344847,THF,solvent,1500 μL THF was used to dissolve K+-ISM components.,tetrahydrofuran,0,
8597,10.1016/j.aca.2025.344847,polyaniline,solid-contact conductive polymer layer,The electrode surface modified with PANI showed redox behavior and enhanced ion-to-electron transduction.,polyaniline,0,
8598,10.1021/acsami.8b08381,N-isopropylacrylamide,functional monomer,Used with PEGDA to fabricate thermo- and pH-sensitive PEGDA-NIPAM HCMs.,N-isopropylacrylamide,0,
8599,10.1021/acsami.8b08381,NIPAM,functional monomer abbreviation,PEGDA and NIPAM molar ratios from 1:1 to 5:1 were used.,N-isopropylacrylamide,0,
8600,10.1021/acsami.8b08381,poly(ethylene glycol) diacrylate,crosslinker and PEGDA hydrogel monomer,"PEGDA, molecular weight of PEG 400, was used as cross-linker and to form PEGDA HCMs.",poly(ethylene glycol) diacrylate,1,
8601,10.1021/acsami.8b08381,PEGDA,crosslinker,PEGDA self-polymerization and PEGDA-NIPAM copolymerization formed hydrogel layers.,poly(ethylene glycol) diacrylate,1,
8602,10.1021/acsami.8b08381,Irgacure2959,photoinitiator,Added to prepolymer with mass fraction of 2% before UV polymerization.,Irgacure 2959,1,
8603,10.1021/acsami.8b08381,polypropylene,support membrane/filler composite support,Porous PP flat-sheet membrane supported the thin hydrogel layer.,polypropylene,1,
8604,10.1021/acsami.8b08381,sodium chloride,crystallization promoter and swelling-crystallization salt,NaCl was used in lysozyme feed and 1 M NaCl swelling-crystallization tests.,sodium chloride,0,
8605,10.1021/acsami.8b08381,NaCl,salt ion source,Na+ and Cl- were claimed to interact with hydrogel microgrids.,sodium chloride,0,
8606,10.1021/acsami.8b08381,magnesium chloride,stripping solution salt,"The other side of the crystallizer involved 60 mL MgCl2 solution at 250, 300, 350, and 400 mg mL^-1.",magnesium chloride,0,
8607,10.1021/acsami.8b08381,MgCl2,stripping solution salt,Used to create concentration gradient across the HCM.,magnesium chloride,0,
8608,10.1021/acsami.8b08381,sodium acetate,buffer component,HCH3COOH-NaCH3COOH buffer was fixed at pH 3.6 and 4.6.,sodium acetate,0,
8609,10.1021/acsami.8b08381,acetic acid,buffer component,HCH3COOH-NaCH3COOH buffer was used for lysozyme crystallization.,acetic acid,0,
8610,10.1021/acsami.8b08381,glycerol,additive,1.8 g glycerol was added at 30 mg mL^-1 to accelerate the crystallization process.,glycerol,0,
8611,10.1002/adbi.201700240,CM Ceramic HyperD resin,hydrogel adsorbent / weak cation exchange resin,Commercial ceramic-encapsulated hydrogel used to bind cationic R5-arPTE and G60A-R5.,,1,
8612,10.1002/adbi.201700240,carboxymethyl,anionic functional group / cation-exchange ligand,CM Ceramic HyperD resin contains 250-400 CM acidic groups per mL.,carboxymethyl group,1,
8613,10.1002/adbi.201700240,Fmoc-DIKVAV,self-assembling peptide monomer,Peptide used to form neutral DX hydrogel.,Fmoc-DIKVAV,1,
8614,10.1002/adbi.201700240,Fmoc-DIKVAVD,self-assembling peptide monomer,Peptide used to form anionic DXD hydrogel with C-terminal aspartic acid.,Fmoc-DIKVAVD,1,
8615,10.1002/adbi.201700240,aspartic acid,anionic charge-conferring residue,Added at the C-terminus of DXD to create a complementary anionic matrix for the cationic enzyme.,aspartic acid,0,
8616,10.1002/adbi.201700240,HEPES,buffer component,"Used in Buffer C, Buffer D, flow buffer, storage buffer, and assays.",HEPES,0,
8617,10.1002/adbi.201700240,ZnCl2,metal salt / enzyme cofactor buffer component,100 µM ZnCl2 included in buffers for arPTE.,zinc chloride,0,
8618,10.1002/adbi.201700240,NaCl,"salt for buffer, elution, and stripping",1.5 M NaCl used in Buffer D; 2 M NaCl reported to strip R5-arPTE from resin.,sodium chloride,0,
8619,10.1002/adbi.201700240,PBS,wash buffer,Used to remove unbound enzyme and wash peptide hydrogels between substrate additions.,phosphate buffered saline,1,
8620,10.1002/adbi.201700240,paraoxon-ethyl,enzyme substrate for activity assay,Used to test activity of immobilized R5-arPTE in hydrogel systems.,paraoxon-ethyl,0,
8621,10.1002/adbi.201700240,p-nitrophenyl butyrate,enzyme substrate for flow longevity and solvent stability assays,Used because arPTE turns it over at about 1/1000th the rate of paraoxon-ethyl.,p-nitrophenyl butyrate,0,
8622,10.1002/adbi.201700240,methanol,organic solvent / stress condition,Used in substrate solutions and solvent stability testing.,methanol,0,
8623,10.1002/adbi.201700240,ethyl acetate,organic solvent / stress condition,Used to test solvent resistance of immobilized and free R5-arPTE.,ethyl acetate,0,
8624,10.1002/adbi.201700240,methyl (p-nitrophenyl) phenyl phosphate,chiral substrate,MPP was used for kinetic resolution with immobilized G60A-R5.,methyl p-nitrophenyl phenyl phosphate,1,
8625,10.1016/S0014-5793(03)01028-7,cholesterol-bearing pullulan,hydrogel polymer,"CHP substituted by 1.2 cholesteryl moieties per 100 glucose units of pullulan, MW 108000, self-assembles into nanogels.",cholesterol pullulan,1,
8626,10.1016/S0014-5793(03)01028-7,pullulan,polymer backbone,Backbone of cholesterol-bearing pullulan nanogel.,pullulan,0,
8627,10.1016/S0014-5793(03)01028-7,cholesteryl moiety,hydrophobic association group,Hydrophobic cholesteryl groups form nanogel cross-linking domains and are encapsulated by cyclodextrins.,cholesterol,1,
8628,10.1016/S0014-5793(03)01028-7,alpha-cyclodextrin,effector/release reagent comparator,Cyclodextrin tested for dissociation of CHP nanogel-protein complexes.,alpha cyclodextrin,0,
8629,10.1016/S0014-5793(03)01028-7,beta-cyclodextrin,effector/release reagent,Beta-CD affinity for cholesterol reported higher than alpha-CD and gamma-CD; concentrations exceeding 10 mM led to dissociation of all nanogels.,beta cyclodextrin,0,
8630,10.1016/S0014-5793(03)01028-7,gamma-cyclodextrin,effector/release reagent comparator,Cyclodextrin tested for dissociation of CHP nanogel-protein complexes.,gamma cyclodextrin,0,
8631,10.1016/S0014-5793(03)01028-7,2-hydroxypropyl-beta-cyclodextrin,effector/release reagent,HP-beta-CD used for CAB/CS refolding tests and prosemin release; t1/2 for CAB refolding was 17.0 min.,2-hydroxypropyl beta cyclodextrin,0,
8632,10.1016/S0014-5793(03)01028-7,methyl-beta-cyclodextrin,effector/release reagent,Most effective refolding reagent; CAB t1/2 5.1 min; CS maximum refolding activity up to 76%; almost all nanogels dissociated below 2.0 mM.,methyl beta cyclodextrin,0,
8633,10.1016/S0014-5793(03)01028-7,guanidinium chloride,protein denaturant,CAB and CS were denatured in GdmCl before dilution/refolding.,guanidinium chloride,0,
8634,10.1016/S0014-5793(03)01028-7,urea,inclusion body denaturant,Prosemin inclusion bodies were dissolved in 8 M urea.,urea,0,
8635,10.1016/S0014-5793(03)01028-7,Tris-sulfate,buffer,Used for CAB refolding and prosemin inclusion body denaturation/refolding.,tris sulfate,1,
8636,10.1016/S0014-5793(03)01028-7,Tris-HCl,buffer,Used for CS refolding and prosemin activity assay.,tris hydrochloride,0,
8637,10.1016/S0014-5793(03)01028-7,sodium chloride,salt,0.2 M NaCl used in prosemin inclusion body processing and assay buffer.,sodium chloride,0,
8638,10.1016/S0014-5793(03)01028-7,dithiothreitol,reducing agent,DTT included in CS denaturation/refolding buffer.,dithiothreitol,0,
8639,10.1016/S0014-5793(03)01028-7,EDTA disodium salt,chelating agent,EDTA included in CS denaturation/refolding buffer.,edta disodium salt,0,
8640,10.1016/S0014-5793(03)01028-7,p-nitrophenyl acetate,enzyme assay substrate,pNPA hydrolysis assay used to determine CAB enzyme activity.,p-nitrophenyl acetate,0,
8641,10.1016/S0014-5793(03)01028-7,acetyl-CoA,enzyme assay substrate,Acetyl-CoA assay used to determine CS activity.,acetyl coenzyme A,0,
8642,10.1016/S0014-5793(03)01028-7,oxaloacetic acid,enzyme assay substrate,Used in CS acetyl-CoA assay substrate solution.,oxaloacetic acid,0,
8643,10.1016/S0014-5793(03)01028-7,DTNB,enzyme assay reagent,Used in CS acetyl-CoA assay substrate solution.,"5,5'-dithiobis(2-nitrobenzoic acid)",0,
8644,10.1016/S0014-5793(03)01028-7,His tag resin,post-release purification matrix,"After cyclodextrin addition, released prosemin adsorbed to His tag resin and nanogels were eluted.",,1,
8645,10.1002/marc.202100413,iron(III),metal ion or coordination bridge,Cross-links catechol-functionalized HSA through dynamic-coordinative iron(III)/catechol bonds.,iron(III),1,
8646,10.1002/marc.202100413,catechol,ligand or affinity group,Catechol groups on dcHSA-PEG-C3 coordinate iron(III) and control nanoparticle or hydrogel formation.,catechol,0,
8647,10.1002/marc.202100413,PEG 2000-NHS ester,PEGylation reagent,Used to PEGylate HSA to stabilize the protein backbone and prevent aggregation or precipitation.,PEG 2000 NHS ester,1,
8648,10.1002/marc.202100413,ethylenediamine,cationization reagent,HSA was first cationized with ethylenediamine.,ethylenediamine,0,
8649,10.1002/marc.202100413,tris(2-carboxy-ethyl)phosphine,reducing reagent,Used with urea for denaturation and exposure of reduced sulfhydryl groups.,tris(2-carboxyethyl)phosphine,0,
8650,10.1002/marc.202100413,urea,chaotropic agent,Used for protein denaturation and to minimize aggregative forces during chain folding.,urea,0,
8651,10.1002/marc.202100413,C3,maleimide-terminated oligopeptide catechol ligand,Maleimide-terminated oligopeptide with three catechol repeats used as anchor groups for dynamic covalent metal complexes.,,1,
8652,10.1002/marc.202100413,2-anthraceneboronic acid,fluorescence chemosensor,Used to determine the number of C3 groups per dcHSA-PEG by fluorescence quenching upon interaction with catechols.,2-anthraceneboronic acid,0,
8653,10.1002/pmic.200900187,acrylamide,hydrogel shell polymer component,SEAN described as nanoparticles comprising a protein-binding cation exchange core surrounded by a porous acrylamide shell.,acrylamide,0,
8654,10.1002/pmic.200900187,acrylic acid,functional monomer/acidic moiety,"Buffer pH can be adjusted to facilitate charge-specific binding to acidic moieties of acrylic acid, pKa approximately 4.2, negatively charged above pH approximately 4.0.",acrylic acid,0,
8655,10.1002/pmic.200900187,MES,binding buffer component,"Binding buffer was MES 10 mM, NaCl 10 mM, pH 6.0 with HCl.",MES buffer,0,
8656,10.1002/pmic.200900187,sodium chloride,binding buffer salt,"Binding buffer was MES 10 mM, NaCl 10 mM, pH 6.0 with HCl.",sodium chloride,0,
8657,10.1002/pmic.200900187,hydrochloric acid,pH adjustment reagent,Binding buffer was adjusted to pH 6.0 with HCl.,hydrochloric acid,0,
8658,10.1002/pmic.200900187,urea,denaturing buffer component,Plasma was incubated with denaturing buffer containing urea 7 M.,urea,0,
8659,10.1002/pmic.200900187,thiourea,denaturing buffer component,Plasma was incubated with denaturing buffer containing thiourea 2 M.,thiourea,0,
8660,10.1002/pmic.200900187,C7BzO,denaturing buffer detergent/component,Plasma was incubated with denaturing buffer containing C7BzO 1% w/v.,C7BzO,1,
8661,10.1002/pmic.200900187,Triton X-100,wash detergent,SEAN were washed twice in binding buffer containing Triton X-100 0.05% v/v or octyl-D-glucopyranoside 0.1% v/v.,Triton X-100,0,
8662,10.1002/pmic.200900187,octyl-D-glucopyranoside,wash detergent,SEAN were washed twice in binding buffer containing Triton X-100 0.05% v/v or octyl-D-glucopyranoside 0.1% v/v.,octyl-D-glucopyranoside,0,
8663,10.1002/pmic.200900187,acetonitrile,elution buffer solvent and matrix solvent,"SEAN were eluted in ACN 60%, TFA 0.1% v/v; sinapinic acid matrix used ACN 50%.",acetonitrile,0,
8664,10.1002/pmic.200900187,trifluoroacetic acid,elution buffer acid and matrix solvent acid,"SEAN were eluted in ACN 60%, TFA 0.1% v/v; sinapinic acid matrix used TFA 0.5% v/v.",trifluoroacetic acid,0,
8665,10.1002/pmic.200900187,sinapinic acid,SELDI-TOF-MS matrix,Samples were overlaid twice with saturated sinapinic acid matrix.,sinapinic acid,0,
8666,10.1002/pmic.200900187,EDTA,blood collection anticoagulant,Blood was collected into K3E tubes with EDTA as the coagulant.,EDTA,0,
8667,10.1021/acs.jafc.8b06182,poly(vinyl alcohol),hydrogel polymer backbone,PVA was mixed at 10 wt % with CA@ZIF-8 and chitosan to prepare PVA/CS/CA@ZIF-8 hydrogel membrane.,poly(vinyl alcohol),0,
8668,10.1021/acs.jafc.8b06182,chitosan,hydrogel polymer backbone,CS was mixed at 5 wt % with CA@ZIF-8 and PVA; reported molecular weight about 635000 and 85% deacetylation.,chitosan,0,
8669,10.1021/acs.jafc.8b06182,ZIF-8,MOF immobilization support/filler,"CA molecules were embedded into ZIF-8, and CA@ZIF-8 composites were encapsulated in PVA/CS hydrogel networks.",zeolitic imidazolate framework-8,1,
8670,10.1021/acs.jafc.8b06182,zinc nitrate hexahydrate,metal ion source for ZIF-8,1 mL of Zn(NO3)2·6H2O solution containing CA was mixed with 10 mL of 2-methylimidazole.,zinc nitrate hexahydrate,0,
8671,10.1021/acs.jafc.8b06182,2-methylimidazole,ZIF-8 ligand/monomer,10 mL of 2-methylimidazole (1 M) was used in CA@ZIF-8 preparation.,2-methylimidazole,0,
8672,10.1021/acs.jafc.8b06182,fluorescein isothiocyanate,protein fluorescent label,CA molecules were labeled by FITC and characterized by CLSM.,fluorescein isothiocyanate,0,
8673,10.1021/acs.jafc.8b06182,sodium dodecyl sulfate,denaturant,30 mM SDS was tested in CA denaturant tolerance experiments.,sodium dodecyl sulfate,0,
8674,10.1021/acs.jafc.8b06182,sulfourea,denaturant,80 mM sulfourea was tested; hydrogel membrane maintained 67% original activity after 30 min.,thiourea,1,
8675,10.1021/acs.jafc.8b06182,ethylenediaminetetraacetic acid,denaturant/chelating agent,30 mM EDTA was tested in CA denaturant tolerance experiments.,ethylenediaminetetraacetic acid,0,
8676,10.1021/acs.jafc.8b06182,urea,denaturant,5 M urea was tested in CA denaturant tolerance experiments.,urea,0,
8677,10.1021/acs.jafc.8b06182,p-nitrophenyl acetate,enzyme activity assay substrate,CA activity was measured by hydrolysis of p-NPA to p-nitrophenol.,4-nitrophenyl acetate,0,
8678,10.1021/acs.jafc.8b06182,calcium chloride,CaCO3 precipitation reagent,Reaction solutions were mixed with 10 mL CaCl2 solution at pH 10 and 100 mM for 2 min.,calcium chloride,0,
8679,10.1002/adfm.202005245,HEPES,buffer/control condition,HEPES-Fb clots used as controls.,HEPES,0,
8680,10.1002/adfm.202005245,VPGXG pentapeptide repeat,ELP monomeric repeat motif,"ELPs comprise repetitive VPGXG pentapeptides, where X can be any amino acid excluding proline.",,1,
8681,10.1002/adfm.202005245,alanine,ELP guest residue,"ELP guest positions contained alanine, valine, and glutamic acid residues at a ratio of 2:8:1.",L-alanine,0,
8682,10.1002/adfm.202005245,valine,ELP guest residue,"ELP guest positions contained alanine, valine, and glutamic acid residues at a ratio of 2:8:1.",L-valine,0,
8683,10.1002/adfm.202005245,glutamic acid,ELP guest residue,"ELP guest positions contained alanine, valine, and glutamic acid residues at a ratio of 2:8:1.",L-glutamic acid,0,
8684,10.1002/adfm.202005245,DQMMLPWPAVAL,FXIIIa-recognized glutamine donor tag in hELP Q-block,Each Q-block tag comprised a single glutamine residue embedded within DQMMLPWPAVAL.,,1,
8685,10.1002/adfm.202005245,GSKGS,lysine donor sequence in hELP K-block,"The K-block comprised four lysine-donor sequences, GSKGS.",,1,
8686,10.1002/adfm.202005245,Atto647-N-hydroxysuccinimide,fluorescent label for hELP/conELP,hELPs and conELPs were N-terminally labeled with Atto647-N-hydroxysuccinimide.,Atto 647N NHS ester,1,
8687,10.1002/adfm.202005245,AlexaFluor 488,fluorescent label on fibrinogen,Fibrin clots were spiked with 1% AlexaFluor 488-labeled fibrinogen.,Alexa Fluor 488,1,
8688,10.1016/j.talanta.2025.128105,carboxymethyl chitosan,hydrogel polymer backbone,Naturally derived polymer crosslinked with sodium carboxymethyl cellulose to form the hybrid hydrogel network.,carboxymethyl chitosan,1,
8689,10.1016/j.talanta.2025.128105,sodium carboxymethyl cellulose,hydrogel polymer backbone,Crosslinked with carboxymethyl chitosan to form the hybrid hydrogel network.,sodium carboxymethyl cellulose,1,
8690,10.1016/j.talanta.2025.128105,Ti3C2Tx MXene,conductive filler,Incorporated into the hybrid hydrogel to form ANcI and improve electron transfer.,Ti3C2Tx MXene,1,
8691,10.1016/j.talanta.2025.128105,gold nanoparticles,aptamer immobilization support layer,Deposited on ANcI-modified SPCE to support estradiol-specific aptamer immobilization.,gold,0,
8692,10.1016/j.talanta.2025.128105,6-mercaptohexanol,blocking agent,Used to prevent nonspecific binding after aptamer immobilization.,6-mercaptohexanol,0,
8693,10.1016/j.talanta.2025.128105,tris(2-carboxyethyl)phosphine,aptamer disulfide reducing agent,TCEP solution used to reduce the disulfide bond before aptamer immobilization.,tris(2-carboxyethyl)phosphine,0,
8694,10.1016/j.talanta.2025.128105,hydrofluoric acid,MXene synthesis etchant,Used to etch aluminium atoms from Ti3AlC2 MAX phase to synthesize Ti3C2Tx MXene.,hydrofluoric acid,0,
8695,10.1016/j.talanta.2025.128105,Ti3AlC2 MAX phase,MXene precursor,Starting material for Ti3C2Tx MXene synthesis.,Ti3AlC2,1,
8696,10.1016/j.talanta.2025.128105,estradiol,small-molecule analyte,Target detected by the electrochemical estradiol aptasensor.,estradiol,0,
8697,10.1021/acs.langmuir.4c04351,SPe,zwitterionic sulfobetaine methacrylate monomer,Standard sulfobetaine methacrylate copolymerized with XL-SPe.,"3-[N-(2-methacryloyloxyethyl)-N,N-dimethylammonio]propane-1-sulfonate",1,
8698,10.1021/acs.langmuir.4c04351,XL-SPe,zwitterionic photo cross-linker monomer,New benzophenone-functionalized sulfobetaine methacrylate cross-linker used at 1-50 mol % feed.,3-[N-(4-benzoylphenoxy)ethyl-N-(2-methacryloyloxy)ethyl-N-methylammonio]propane-1-sulfonate,1,
8699,10.1021/acs.langmuir.4c04351,BPEMA,hydrophobic benzophenone methacrylate photo cross-linker,Used in pSPe-y hydrophilic controls and pBMA hydrophobic control from previous protocols.,2-(4-benzoylphenoxy)ethyl methacrylate,1,
8700,10.1021/acs.langmuir.4c04351,BMA,hydrophobic monomer,n-Butyl methacrylate used in hydrophobic pBMA negative control.,n-butyl methacrylate,0,
8701,10.1021/acs.langmuir.4c04351,APTMS,substrate adhesion-promoting silane layer,Silicon and glass substrates modified with APTMS before spin coating.,3-aminopropyltrimethoxysilane,0,
8702,10.1021/acs.langmuir.4c04351,AUDT,gold substrate adhesion-promoting thiol layer,Gold-coated substrates modified with 11-amino-undecane-1-thiol hydrochloride for SPR samples.,11-amino-1-undecanethiol hydrochloride,0,
8703,10.1021/acs.langmuir.4c04351,"2,2,2-trifluoroethanol",polymer solvent for spin coating and copolymerization medium,Polymers dissolved in TFE for spin coating; copolymerization conducted in TFE.,"2,2,2-trifluoroethanol",0,
8704,10.1021/acs.langmuir.4c04351,NaCl,buffer salt and swelling-condition variable,Diluted PBS contained 68.5 mM NaCl; swelling experiments scanned 0.5-1000 mM NaCl.,sodium chloride,0,
8705,10.1021/acs.langmuir.4c04351,KCl,buffer salt,Diluted PBS contained 1.35 mM KCl.,potassium chloride,0,
8706,10.1021/acs.langmuir.4c04351,glutaraldehyde,fixative for biofouling assays,"Used to fix bacteria, diatoms, and field samples.",glutaraldehyde,0,
8707,10.1021/acs.biomac.5c00669,poly(ethylene glycol),polymer backbone/linker,Four-armed PEG was selected as the linker for hemoglobin-introduced supramolecular polymer hydrogels.,polyethylene glycol,0,
8708,10.1021/acs.biomac.5c00669,four-armed maleimide PEG,crosslinker,40 kDa four-armed mal4-PEG was reacted with human oxyHb or carbonylHb to synthesize Hb-PEG gels.,maleimide polyethylene glycol,1,
8709,10.1021/acs.biomac.5c00669,maleimide,reactive functional group,Maleimide termini of mal4-PEG react with Cys-93(beta) of hemoglobin.,maleimide,0,
8710,10.1021/acs.biomac.5c00669,sodium phosphate buffer,buffer,Hb-PEG gels were prepared or measured in sodium phosphate buffer at specified pH values.,sodium phosphate,1,
8711,10.1021/acs.biomac.5c00669,phosphate-buffered saline,buffer,OxyHb-PEG gels were prepared or diluted in PBS pH 7.4.,phosphate buffered saline,0,
8712,10.1021/acs.biomac.5c00669,sodium hydrosulfite,heme-state reagent,Added to oxyHb-PEG gel preparation to prepare deoxyHb-PEG gel.,sodium dithionite,1,
8713,10.1021/acs.biomac.5c00669,potassium hexacyanoferrate(III),heme-state reagent,Added to oxyHb-PEG gel preparation to prepare metHb-PEG gel.,potassium ferricyanide,1,
8714,10.1021/acs.biomac.5c00669,carbon monoxide,heme ligand,CarbonylHb was stabilized by carbon monoxide binding and used to synthesize carbonylHb-PEG gel.,carbon monoxide,0,
8715,10.1021/acs.biomac.5c00669,oxygen,heme ligand/stimulus,OxyHb-PEG gel reversibly binds and releases oxygen in response to oxygen partial pressure.,oxygen,0,
8716,10.1021/acs.biomac.7b00516,chitosan,hydrogel backbone/base coating,Chitosan hydrogel films were prepared by spin coating and used as the base coating for polymer brush grafting.,chitosan,0,
8717,10.1021/acs.biomac.7b00516,glutaraldehyde,crosslinker,Glutaraldehyde was added to chitosan solution immediately before spin coating.,glutaraldehyde,0,
8718,10.1021/acs.biomac.7b00516,2-hydroxyethyl methacrylate,monomer,HEMA was polymerized from initiator-modified chitosan to form poly(HEMA) brushes.,2-hydroxyethyl methacrylate,0,
8719,10.1021/acs.biomac.7b00516,oligo(ethylene glycol) methyl ether methacrylate,monomer,MeOEGMA was polymerized from initiator-modified chitosan to form poly(MeOEGMA) brushes.,oligo(ethylene glycol) methyl ether methacrylate,1,
8720,10.1021/acs.biomac.7b00516,2-bromo-2-methylpropionyl bromide,surface initiator precursor,Used to introduce 2-bromo-2-methylpropionate initiator groups onto chitosan.,2-bromo-2-methylpropionyl bromide,0,
8721,10.1021/acs.biomac.7b00516,2-bromo-2-methylpropionate,SET-LRP initiator group,Common initiator group covalently attached to the chitosan surface.,2-bromo-2-methylpropionate,1,
8722,10.1021/acs.biomac.7b00516,copper(II) bromide,polymerization catalyst component,Used in the stock solution for surface-initiated photo SET-LRP.,copper(II) bromide,0,
8723,10.1021/acs.biomac.7b00516,tris(2-dimethylaminoethyl)amine,polymerization ligand,Me6TREN ligand used with CuBr2 for SET-LRP.,tris(2-dimethylaminoethyl)amine,0,
8724,10.1021/acs.biomac.7b00516,triethylamine,base for initiator attachment,Chitosan-coated wafers were immersed in triethylamine in THF before initiator addition.,triethylamine,0,
8725,10.1021/acs.biomac.7b00516,tetrahydrofuran,solvent,Used during initiator attachment.,tetrahydrofuran,0,
8726,10.1021/acs.biomac.7b00516,dimethyl sulfoxide,polymerization solvent,Used in the photo SET-LRP polymerization solution.,dimethyl sulfoxide,0,
8727,10.1016/j.carbpol.2014.02.020,carboxymethyl cellulose,polymer backbone,"Pharmaceutical grade CMC was used to prepare hydrogels; DS 0.67, Mw 123,000, average DP 569.",carboxymethyl cellulose,0,
8728,10.1016/j.carbpol.2014.02.020,polyethylene glycol diglycidyl ether,crosslinker,PEGDE was used as ether crosslinking agent for CMC; average Mw 436 and PEG moiety DP 7.2.,polyethylene glycol diglycidyl ether,0,
8729,10.1016/j.carbpol.2014.02.020,sodium hydroxide,reaction medium/base,CMC was dissolved in 1.5 mol/L aqueous NaOH solution before PEGDE addition.,sodium hydroxide,0,
8730,10.1016/j.carbpol.2014.02.020,phosphate-buffered saline,adsorption and release buffer,20 mM PBS solution at pH 7.4 was used for protein adsorption and release.,phosphate buffered saline,1,
8731,10.1016/j.carbpol.2014.02.020,ethanol,washing solvent,Reaction mixture was washed with 1:1 deionized water and ethanol.,ethanol,0,
8732,10.1016/j.carbpol.2014.02.020,cellulase,enzyme for degradation test,Trichoderma viride cellulase ONOZUKA R-10 was used for biodegradation of hydrogels.,,1,
8733,10.1002/mabi.202600003,chitosan,hydrogel backbone,Cs-g-PNIPAAm copolymer matrix; cationic mucoadhesive natural polymer,chitosan,0,
8734,10.1002/mabi.202600003,N-isopropylacrylamide,thermoresponsive monomer,Grafted onto chitosan to form Cs-g-PNIPAAm,N-isopropylacrylamide,0,
8735,10.1002/mabi.202600003,poly(N-isopropylacrylamide),thermoresponsive polymer segment,Provides LCST behavior in hydrogel matrix,poly(N-isopropylacrylamide),1,
8736,10.1002/mabi.202600003,sodium alginate,microgel polymer,Used to synthesize insulin-imprinted calcium alginate microgels,sodium alginate,0,
8737,10.1002/mabi.202600003,calcium chloride,ionic crosslinker,Crosslinks alginate microgels through calcium bridges,calcium chloride,0,
8738,10.1002/mabi.202600003,"N,N-methylene bisacrylamide",crosslinker,Included during Cs-g-PNIPAAm synthesis,"N,N'-methylenebisacrylamide",0,
8739,10.1002/mabi.202600003,potassium persulfate,initiator,Initiator for free radical polymerization of Cs-g-PNIPAAm,potassium persulfate,0,
8740,10.1002/mabi.202600003,sodium dodecyl sulfate,surfactant,Used in copolymer synthesis solution,sodium dodecyl sulfate,0,
8741,10.1002/mabi.202600003,Span-80,surfactant,Oil phase surfactant for emulsification-gelation microgel synthesis,Span 80,0,
8742,10.1002/mabi.202600003,Tween-80,surfactant,Oil phase surfactant for emulsification-gelation microgel synthesis,Tween 80,0,
8743,10.1002/mabi.202600003,liquid paraffin,oil phase,Oil phase for alginate microgel emulsification,liquid paraffin,1,
8744,10.1002/mabi.202600003,acetic acid,solvent,1 wt.% acetic acid used to dissolve chitosan,acetic acid,0,
8745,10.1002/mabi.202600003,phosphate-buffered saline,buffer,"Used for swelling, protein adsorption, template removal, and hydrogel preparation",phosphate buffered saline,1,
8746,10.1002/mabi.202600003,simulated tear fluid,release and physiological stability medium,Used at pH 6.4 or 7.4 and 25 or 37°C for insulin release/stability testing,simulated tear fluid,1,
8747,10.1021/jp5060205,curcumin,small-molecule target/drug cargo,Captured and stabilized by PAAC18 aggregates and hydrogels; degradation half-life increased under pH 7.4 and 37 °C conditions.,curcumin,0,
8748,10.1021/jp5060205,PAAC18,hydrophobically modified polyacrylate hydrogel/aggregate material,3% octadecyl randomly substituted polyacrylate; forms micelle-like aggregates below 1 wt % and hydrogels above 1 wt %.,,1,
8749,10.1021/jp5060205,PAAC12,hydrophobically modified polyacrylate comparator,3% dodecyl randomly substituted polyacrylate; ineffective in suppressing curcumin degradation at 1.0 wt %.,,1,
8750,10.1021/jp5060205,10%-PAAC12,hydrophobically modified polyacrylate comparator,10% dodecyl randomly substituted polyacrylate; slowed curcumin degradation less effectively than PAAC18.,,1,
8751,10.1021/jp5060205,polyacrylic acid,polymer backbone precursor,Starting material for synthesis of hydrophobically modified polyacrylates.,polyacrylic acid,1,
8752,10.1021/jp5060205,octadecylamine,hydrophobic substituent precursor,Used with DCC in NMP to synthesize octadecyl-substituted polyacrylate PAAC18.,octadecylamine,0,
8753,10.1021/jp5060205,dodecylamine,hydrophobic substituent precursor,Used to synthesize dodecyl-substituted polyacrylate PAAC12.,dodecylamine,0,
8754,10.1021/jp5060205,dicyclohexylcarbodiimide,coupling reagent,Used in NMP during synthesis of hydrophobically modified polyacrylates.,dicyclohexylcarbodiimide,0,
8755,10.1021/jp5060205,sodium dihydrogen phosphate monohydrate,buffer component,Component of 50 mM phosphate buffer at pH 7.4.,sodium dihydrogen phosphate monohydrate,0,
8756,10.1021/jp5060205,disodium hydrogen phosphate dihydrate,buffer component,Component of 50 mM phosphate buffer at pH 7.4.,disodium hydrogen phosphate dihydrate,0,
8757,10.1016/j.polymer.2008.06.036,N-isopropylacrylamide,main monomer,"Used to synthesize thermally responsive NIPAAm, NIPAAm-VIDA, and Cu-NIPAAm-VIDA hydrogels.",N-isopropylacrylamide,0,
8758,10.1016/j.polymer.2008.06.036,N-(6-(acrylamido)hexanoyl)-iminodiacetic acid sodium salt,comonomer / metal affinity ligand precursor,VIDA monomer incorporated into NIPAAm hydrogel to provide iminodiacetic acid groups.,N-(6-(acrylamido)hexanoyl)-iminodiacetic acid sodium salt,1,
8759,10.1016/j.polymer.2008.06.036,VIDA,metal affinity ligand comonomer,VIDA groups provide carboxylic acid/IDA functionality and copper chelation sites.,vinyl iminodiacetic acid,1,
8760,10.1016/j.polymer.2008.06.036,"N,N-methylenebisacrylamide",crosslinker,Crosslinker used in gel synthesis; listed as Cl-55 in Table 1.,"N,N'-methylenebisacrylamide",0,
8761,10.1016/j.polymer.2008.06.036,riboflavin,photoinitiator,Used as photoinitiator in free radical polymerization.,riboflavin,0,
8762,10.1016/j.polymer.2008.06.036,copper sulfate,metal ion source for chelation,Gels were chelated with copper using 0.05 M copper sulfate solution.,copper sulfate,0,
8763,10.1016/j.polymer.2008.06.036,Cu2+,metal affinity bridge,Chelated to VIDA/IDA groups in Cu-NIPAAm-VIDA hydrogels.,copper(II),0,
8764,10.1016/j.polymer.2008.06.036,sodium phosphate buffer,buffer / salt condition,Used to study buffer concentration and pH effects on swelling and copper leaching.,sodium phosphate buffer,1,
8765,10.1016/j.polymer.2008.06.036,imidazole,small binding molecule / histidine analog,Used as a model binding molecule that can coordinate to Cu2+ in Cu-NIPAAm-VIDA.,imidazole,0,
8766,10.1016/j.polymer.2008.06.036,phenol,small non-binding molecule,Used as non-binding molecule comparator for swelling studies.,phenol,0,
8767,10.1016/j.polymertesting.2021.107087,N-hydroxyethyl acrylamide,monomer,HEAA was dissolved in deionized water and polymerized to form PHEAA network.,N-hydroxyethyl acrylamide,0,
8768,10.1016/j.polymertesting.2021.107087,sodium alginate,polymer backbone / ionic network precursor,SA chains penetrated in the PHEAA network and were crosslinked by Ca2+.,sodium alginate,0,
8769,10.1016/j.polymertesting.2021.107087,calcium chloride,ionic crosslinking salt,Composite hydrogels were immersed in 0.3 M calcium chloride for 2 h to obtain PHEAA/SA-Ca2+ DN hydrogels.,calcium chloride,0,
8770,10.1016/j.polymertesting.2021.107087,Ca2+,metal ion bridge,SA network was crosslinked through coordination between G block on sodium alginate chains and Ca2+ ions.,calcium ion,0,
8771,10.1016/j.polymertesting.2021.107087,"N,N-methylene-bis-acrylamide",covalent crosslinker,MBAA was added as crosslinker at 0.03-0.3 mol% relative to monomer; optimized MBAA/HEAA molar ratio was 0.2 mol%.,"N,N'-methylenebisacrylamide",0,
8772,10.1016/j.polymertesting.2021.107087,alpha-ketoglutaric acid,photoinitiator,alpha-ketoglutaric acid was added as photoinitiator at 4.0 mol% relative to monomer.,alpha-ketoglutaric acid,0,
8773,10.1016/j.polymertesting.2021.107087,phosphate buffered saline,protein adsorption washing/immersion buffer,Hydrogels were immersed in PBS buffer before and after HRP-IgG incubation.,phosphate buffered saline,0,
8774,10.1016/j.polymertesting.2021.107087,o-phenylenediamine,HRP colorimetric substrate,0.1 M citrate-phosphate buffer containing 1 ug/mL OPD and 0.03% hydrogen peroxide was added for colorimetric detection.,o-phenylenediamine,0,
8775,10.1016/j.polymertesting.2021.107087,hydrogen peroxide,HRP colorimetric reagent,0.03% hydrogen peroxide was used with OPD in citrate-phosphate buffer.,hydrogen peroxide,0,
8776,10.1016/j.polymertesting.2021.107087,tissue culture polystyrene,control surface,TCPS was used as the contrast and its absorbance was taken as 100% relative adsorption.,polystyrene,0,
8777,10.1016/j.snb.2024.136256,XDNA-YPEP hydrogel,primary antifouling hydrogel,Y-peptide-modified X-DNA scaffold hydrogel immobilized on PANI/AuNPs electrode.,,1,
8778,10.1016/j.snb.2024.136256,X-DNA scaffold,hydrogel scaffold,"Prepared from DNA X01, X02, X03 and X04 strands.",,1,
8779,10.1016/j.snb.2024.136256,Y-shaped peptide,antifouling peptide ligand,Sequence reported as (KEKEKEK)2 EKEKEKE; used to modify XDNA and enhance antifouling.,,1,
8780,10.1016/j.snb.2024.136256,ATP aptamer,crosslinking and recognition element,Connected XDNA units through base-complementary pairs and provided ATP recognition sites.,,1,
8781,10.1016/j.snb.2024.136256,DNA linker,crosslinker/linker,Added to X-DNA scaffold solution and incubated before EDC/NHS and peptide addition.,,1,
8782,10.1016/j.snb.2024.136256,polyaniline,conducting polymer composite component,HS-doped PANI deposited on glassy carbon electrode to enhance conductivity and surface area.,polyaniline,0,
8783,10.1016/j.snb.2024.136256,aniline,monomer for PANI,241 uL aniline used in electrodeposition solution.,aniline,0,
8784,10.1016/j.snb.2024.136256,heparin sodium,dopant and guiding framework for PANI nanowires,10 mg HS used in PANI electrodeposition; negatively charged HS neutralized PANI chains and guided nanowire growth.,heparin sodium,0,
8785,10.1016/j.snb.2024.136256,gold nanoparticles,electrode nanocomposite component,AuNPs deposited on GCE/PANI by cyclic voltammetry.,gold,0,
8786,10.1016/j.snb.2024.136256,EDC,coupling reagent,Added during XDNA-YPEP hydrogel preparation.,1-ethyl-3-(3-dimethylaminopropyl)carbodiimide,0,
8787,10.1016/j.snb.2024.136256,NHS,coupling reagent,Added during XDNA-YPEP hydrogel preparation.,N-hydroxysuccinimide,0,
8788,10.1016/j.snb.2024.136256,perchloric acid,electrodeposition solution component,2000 uL of 2.0 M HClO4 used for PANI electrodeposition solution.,perchloric acid,0,
8789,10.1021/bm060075g,2-hydroxyethyl methacrylate,monomer,Main monomer used to synthesize PHEMA and HEMA-based copolymer hydrogels.,2-hydroxyethyl methacrylate,0,
8790,10.1021/bm060075g,ethyl methacrylate,comonomer,Used at 10 mol % in P(HEMA-co-EMA).,ethyl methacrylate,0,
8791,10.1021/bm060075g,1-vinyl-2-pyrrolidinone,comonomer,Used at 10 mol % in P(HEMA-co-VP).,1-vinyl-2-pyrrolidinone,0,
8792,10.1021/bm060075g,styrene,comonomer,Used at 10 mol % in P(HEMA-co-St).,styrene,0,
8793,10.1021/bm060075g,dibenzoyl peroxide,initiator,Used at 0.05 M initiator concentration for hydrogel synthesis.,dibenzoyl peroxide,0,
8794,10.1021/bm060075g,Tris(hydroxymethyl)aminomethane,buffer,Used with hydrochloric acid as buffer agents in SBF preparation.,Tris(hydroxymethyl)aminomethane,0,
8795,10.1021/bm060075g,hydrochloric acid,buffer adjustment reagent,Used with Tris in SBF preparation.,hydrochloric acid,0,
8796,10.1021/bm060075g,calcium ion,mineral ion,SBF contained calcium at 2.5 mM L-1; albumin calcium chelation was proposed.,calcium ion,0,
8797,10.1021/bm060075g,dibasic phosphate,mineral ion,SBF contained HPO4 2- at 1.0 mM L-1.,hydrogen phosphate,1,
8798,10.1021/bm060075g,calcium phosphate,deposit,CaP phases deposited on hydrogels during SBF-2 incubation and in vivo implantation.,calcium phosphate,1,
8799,10.1021/bm060075g,hydroxyapatite,deposit phase,Identified by XRD as a CaP phase in SBF-2 and in vivo deposits.,hydroxyapatite,0,
8800,10.1021/bm060075g,carbonated hydroxyapatite,deposit phase,Identified as a CaP phase in deposits.,carbonated hydroxyapatite,1,
8801,10.1021/bm060075g,brushite,deposit phase,XRD reflections assigned to brushite in SBF-2 and in vivo deposits.,brushite,0,
8802,10.1021/bm060075g,alizarin red,stain,Used to detect calcium in hydrogel deposits.,alizarin red,0,
8803,10.1021/bm060075g,silver nitrate,stain reagent,Used in von Kossa staining method.,silver nitrate,0,
8804,10.1021/bm060075g,sodium thiosulfate,stain reagent,Used in von Kossa staining method to remove unreacted silver.,sodium thiosulfate,0,
8805,10.1021/acsbiomaterials.7b00563,guanosine,hydrogel building block,G-PhB hydrogel was prepared by heating guanosine and phenylboronic acid with KOH in water.,guanosine,0,
8806,10.1021/acsbiomaterials.7b00563,phenylboronic acid,boronic acid component; boronate ester-forming hydrogel precursor,Phenylboronic acid reacted with guanosine to form guanosine-phenylboronate ester assemblies in the G-PhB hydrogel.,phenylboronic acid,0,
8807,10.1021/acsbiomaterials.7b00563,potassium hydroxide,K+ source and base for K+-stabilized hydrogel formation,"K+-stabilized G-PhB hydrogel was prepared using guanosine, phenylboronic acid, and KOH in Milli-Q water.",potassium hydroxide,0,
8808,10.1021/acsbiomaterials.7b00563,K+,stabilizing cation for G-quartet hydrogel,Gelation occurred selectively with K+ and the K+-stabilized gel bound hemin and showed peroxidase-like activity.,potassium ion,0,
8809,10.1021/acsbiomaterials.7b00563,lead nitrate,Pb2+ source for Pb2+-stabilized hydrogel and inhibition studies,Pb2+ hydrogel was prepared using lead nitrate; Pb2+ also inhibited the K+ gel-hemin peroxidase-like activity.,lead nitrate,0,
