Repository: sunyrain/PHA

# PHA Protein-Hydrogel Adsorption Dataset

Generated: 2026-07-05T11:36:45

## Scope

This curated package organizes literature-derived protein-hydrogel adsorption, binding, immobilization, antifouling, and related biointerface records extracted from the local PHA corpus.

The primary unit is one record:

`paper + hydrogel/sample + protein/mixture + experimental condition + measured outcome`

## Contents

- `data/sources.csv`: article-level metadata, extraction status, and curation decision.
- `data/records_flat.csv`: flattened record-level table with provenance, hydrogel, protein, condition, outcome, mechanism, and quality fields.

File: data/curated/pha_scientific_dataset_20260705/data/special_fields.csv (part 45 of 55)
id,doi,field_name,field_value_json,why_special,evidence_text,suggested_table
4301,10.1016/j.polymer.2013.08.030,hydrogel_particle_size,"""2.0 μm for 20% MBAM CM ratio; 364 nm for 5% MBAM CM ratio""","Hydrogel particle sizes are reported, but they are unrelated to protein adsorption.","The diameter, d of PAM-co-PAA hydrogel particle in water is measured by dynamic light scattering ... to be 2.0 μm ... for 20% MBAM ... and 364 nm ... for 5% MBAM.",material_properties
4302,10.1016/j.susmat.2025.e01521,pH_responsive_Cu2_release_fold_change,"""127 times higher Cu2+ release in acidic conditions than in neutral environment""",This is a central non-protein adsorption performance metric for the hydrogel coating.,"When the pH of ASW was decreased to 4 and 2, the Cu2+ concentration increased dramatically (43.68 and 57.33 μg/mL), which was 127 times higher than that in a neutral environment.",hydrogel_cu_release
4303,10.1016/j.susmat.2025.e01521,DFT_binding_energy_imidazole_Cu2,"""-25.91 kcal/mol""",The article uses DFT to justify the pH-responsive histidine-Cu2+ coordination mechanism.,"The pyridine nitrogen-coordinated configuration exhibited exceptional thermodynamic stability, with a calculated binding energy of −25.91 kcal/mol.",coordination_modeling
4304,10.1016/j.susmat.2025.e01521,DFT_binding_energy_carboxy_Cu2,"""-21.67 kcal/mol""",Supports the stated imidazole-dominated and carboxyl-assisted coordination configuration.,DFT simulations show that the binding energies of imidazolyl-Cu2+ and carboxy-Cu2+ are −25.91 and −21.67 kcal/mol.,coordination_modeling
4305,10.1016/j.susmat.2025.e01521,PANA_CuHis_1wt_tensile_strength,"""3.018 MPa""",Quantitative mechanical property of the optimized composite hydrogel.,The PANA-Cu@His-1.0 wt% hydrogel exhibits a tensile strength of 3.018 MPa and an elongation at break of 230.39 %.,hydrogel_mechanical_properties
4306,10.1016/j.susmat.2025.e01521,PANA_CuHis_1wt_elongation_at_break,"""230.39 %""",Quantitative mechanical property of the optimized composite hydrogel.,The PANA-Cu@His-1.0 wt% hydrogel exhibits a tensile strength of 3.018 MPa and an elongation at break of 230.39 %.,hydrogel_mechanical_properties
4307,10.1016/j.jchromb.2012.02.036,immobilized_dye_amount,"""74.7 umol/g cryogel""",Ligand density is a key material descriptor for affinity adsorption but not part of the core scalar adsorption outcome fields.,Amount of immobilized dye was found to be 74.7umol/g cryogel.,hydrogel_properties_or_material_characterization
4308,10.1016/j.jchromb.2012.02.036,cryogel_supermacropore_size,"""up to 200 um""",Large pore architecture is central to cryogel chromatographic mass transfer and protein access.,poly(HEMA) cryogels have large supermacropores (up to 200um) and wide flow channels having thin polymeric walls.,hydrogel_properties
4309,10.1016/j.jchromb.2012.02.036,swelling_ratio,"""7.14 g H2O/g dry gel""",Reported swelling confirms supermacroporosity and is useful for hydrogel characterization.,Equilibrium swelling ratio of poly(HEMA) cryogels was found to be 7.14g H2O/g dry gel.,hydrogel_properties
4310,10.1016/j.jchromb.2012.02.036,interferon_molecular_dimensions,"""5.53 nm x 6.59 nm x 12.15 nm""",Protein size was compared to cryogel pore size to justify unhindered diffusion.,"The pore size of the cryogel is much larger than the size of the protein molecules, 5.53nm x 6.59nm x 12.15nm.",protein_properties
4311,10.1016/j.jchromb.2012.02.036,FPLC_chromatographic_parameters,"{""Rs"": 4.23, ""alpha"": 9.62, ""fibroblast_interferon"": {""N"": 554, ""k_prime"": 7.79, ""tR"": 10.64}, ""other_content"": {""N"": 30, ""k_prime"": 0.81, ""tR"": 2.19}}",Chromatographic performance metrics support selective purification from crude extract.,Table 1 reports chromatographic parameters for poly(HEMA)/CB cryogels with fibroblast interferon and other content.,chromatography_performance
4312,10.1016/S0142-9612(99)00245-8,hydration_calculation_formula,"""Bulk hydration (% wt) = ((wet weight - dry weight) / wet weight) x 100""",Hydration is the key independent variable controlling adsorption trends.,The bulk hydration was taken as the percentage weight loss of the sample after drying.,hydrogel_properties
4313,10.1016/S0142-9612(99)00245-8,constant_hydration_pairs,"[""28 wt% bulk hydration pair"", ""38 wt% bulk hydration pair""]",These pairs separate polymer composition effects from hydration effects.,For this study we investigated the two bulk hydration pairs of 28 and 38wt% bulk hydration.,experiment_design
4314,10.1016/S0142-9612(99)00245-8,figure_only_quantitation,"""Adsorption values are reported as OD450 in figures, but numeric OD values are not present in supplied text.""",Records require manual figure extraction for quantitative modeling.,"Fig. 3 shows the relationship between the bulk hydration of the hydrogel and the amount of adsorbed IgG... measured as the optical density, OD, at 450nm.",quality
4315,10.1016/S0142-9612(99)00245-8,ambiguous_composition_nomenclature,"""Compositions such as 67DM:33GM are stated as parts by weight; molar ratios were calculated in figure legends but are not supplied in the context.""",Composition values should not be interpreted as molar fractions without consulting figure legends.,"The series were referenced by using the following nomenclature, e.g. 67DM:33GM refers to a hydrogel containing 67 parts (by weight) DM and 33 parts (by weight) GM. Molar ratios were also calculated and are included in the figure legends for comparison.",hydrogel
4316,10.1016/j.jcis.2025.139351,GOx immobilization_mode,"""in situ encapsulation/cross-linking during radical polymerization""",The article includes a protein-containing nanogel but not a protein adsorption measurement.,the nanogels were synthesized through radical polymerization with AM and MA monomers (GOx-CDgel)... and encapsulate the required components in situ by free radical polymerization,exclusion_rationale
4317,10.1016/j.jcis.2025.139351,glucose_beta-CD_binding_energy,"""-131.7 kcal/mol""","A substrate-host interaction is quantified, but it is not protein-hydrogel adsorption.","DFT calculations further supported these observations, yielding a binding energy of -131.7 kcal/mol for the glucose-beta-CD complex",non_protein_adsorption_or_affinity
4318,10.1016/j.jcis.2025.139351,Fe_beta-CD_binding_energy,"""-2547.3 kcal/mol""","Metal-cyclodextrin coordination is quantified and relevant to material structure, but not protein adsorption.",the Fe ion and beta-CD displayed -2547.3 kcal/mol binding energy,material_structure
4319,10.1016/j.jddst.2025.107609,curcumin_BSA_binding_constant_KS,"""5.56 × 10^6 M^-1""","Quantitative fluorescence quenching result describes small-molecule binding to the protein microgel component, not protein adsorption to a hydrogel.","Based on the graph, the values of n and KS were 1.41 and 5.56 × 10^6 M−1, respectively.",non_protein_adsorption_binding_or_encapsulation
4320,10.1016/j.jddst.2025.107609,curcumin_BSA_binding_stoichiometry_n,1.41,Quantitative binding stoichiometry is relevant to curcumin-BSA interaction but outside the protein adsorption schema.,"Based on the graph, the values of n and KS were 1.41 and 5.56 × 10^6 M−1, respectively.",non_protein_adsorption_binding_or_encapsulation
4321,10.1016/j.jddst.2025.107609,curcumin_encapsulation_efficiency,"""99.91%, 99.82%, and 99.74% for curcumin:BSA mass ratios of 1:10, 1:20, and 1:40, respectively""",Encapsulation efficiency is quantitative but refers to curcumin encapsulation rather than protein adsorption.,"At mass ratios of 1:10, 1:20, and 1:40, EC was 9.97% (99.7 μg cur/mg BSA), 4.99% (49.9 μg cur/mg BSA), and 2.49% (24.9 μg cur/mg BSA), while EE was 99.91%, 99.82%, and 99.74%, respectively.",non_protein_adsorption_binding_or_encapsulation
4322,10.1016/j.jddst.2025.107609,best_emulsion_stability_ratio,"""1:20 curcumin:BSA mass ratio remained stable for 28 days and even after 180 days under the given conditions""","This is a formulation stability outcome for BSA microgel-stabilized emulsions, not adsorption.",The emulsion contaiting cur at 1:20 ratio remained stable during the 28 days of storage (and even after 180 days of storage under the given conditions) with no evidence of creaming or instability.,emulsion_stability_outcomes
4323,10.1016/j.msec.2018.12.083,protein_adsorption_hydration_correlation,"""Qmax correlation with total hydration = -0.85, bound water = -0.67, free water = 0.22""",The paper reports correlations between maximum protein surface coverage and water distribution rather than only adsorption values.,"Table 5 reports correlations between water content, water distribution and Qmax (#molecules/cm2): Bound water -0.67, Free water 0.22, Total hydration -0.85.",correlation_summary
4324,10.1016/j.msec.2018.12.083,non_rule_of_mixtures_adsorption,"""The 2 mol% AEMA + 2 mol% DMAEMA hydrogel had the lowest protein adsorption, not an intermediate value.""",The mixed monomer formulation deviated from the expected balance of AEMA and DMAEMA effects.,"The simultaneous inclusion of AEMA and DMAEMA, each at 2 mol%, could be expected to behave... as a balance... However, this formulation behaved unlike any other producing the lowest protein adsorption.",mechanistic_observations
4325,10.1016/j.msec.2018.12.083,adsorption_concentration_panel,"""FITC-albumin concentrations: 0.1, 0.3, 0.5, 1, 3, 5, 10, 30, 50, 100, 300, 500 ug/mL""",A broad 12-point concentration series was used to construct adsorption isotherms.,"FITC-tagged albumin was prepared at twelve unique concentrations; 0.1, 0.3, 0.5, 1, 3, 5, 10, 30, 50, 100, 300, 500 ug/mL in PBS 7.4 buffer.",experimental_conditions
4326,10.1016/j.msec.2020.111720,unit_discrepancy_adsorption,"""Results report adsorbed protein amounts with μg/g, while methods define q as μg/cm2.""",Affects normalization and whether the values represent mass-normalized or surface-area-normalized adsorption.,q is the amount of protein adsorbed onto the sample surface (μg/cm2)... The amounts ... were found to be ... 43.2 ± 0.9 μg/g for lysozyme.,adsorption_quality_flags
4327,10.1016/j.msec.2020.111720,time_to_maximum_adsorption,"""approximately 6.0 h""",Reported kinetic observation despite final contact time of 12 h.,The maximum amount of protein adsorbed on both p(HEMA) and GelMA-p(HEMA) materials were reached approximately 6.0 h and not significantly changed after this contact period.,kinetic_observations
4328,10.1016/j.msec.2020.111720,protein_pI_charge_panel,"{""HSA"": ""pI 4.0, negative at pH 7.4"", ""IgG"": ""pI 6.5, negative at pH 7.4"", ""LYZ"": ""pI 11.2, positive at pH 7.4""}",Authors explicitly link adsorption trend to protein pI and charge.,"The isoelectric points of the HSA, IgG, and LYZ were 4.0, 6.5, and 11.2, respectively, and therefore, HSA and IgG have negative charges whereas LYZ has positive charges at pH 7.4.",protein_condition_annotations
4329,10.1016/j.memsci.2008.06.059,selected_hydrogel_formula_sample_no_3,"{""AM_wt_percent_to_AA"": 12.5, ""NaCl_0_9_percent_absorbency_g_g"": ""100 ± 10"", ""algae_growth_color"": ""Green"", ""crosslinking_agent_wt_percent_to_AA"": 0.025, ""neutralization_degree_AA_percent"": 95, ""water_absorbency_g_g"": ""480 ± 15""}",This is the hydrogel formulation selected for CA immobilization because it was biocompatible and had the highest 0.9% NaCl absorbency among green-growth samples.,"The poly(AA-co-AM) sample of no. 3 with the highest 0.9% NaCl absorbency is chosen from those successfully used for the culture of S. platensis characterized by the green color, and is then extended to the immobilization of CA.",hydrogel_formula_screen
4330,10.1016/j.memsci.2008.06.059,hydrogel_CA_operating_stability,"""Stable operation with dry feed and sweep gases without loss of system performance at least for 24 h.""","The hydrogel was used to mitigate water loss from the membrane contactor, a key performance issue distinct from protein adsorption.",The system proves to provide stable operation with dry feed and sweep gases without loss of system performance at least for 24h as shown in Fig. 11(b).,membrane_contactor_stability
4331,10.1016/j.memsci.2008.06.059,buffer_CA_liquid_loss_comparator,"""Silica gel color changed after 2 h and membrane module liquid level dropped by 2 cm of a 40 cm liquid column after 12 h.""",Provides comparator evidence that the hydrogel improves operating stability by retaining water.,"The blue color of the silica gel in the desiccator shown in Fig. 3 changes after its continuous operation for 2h, and the liquid level within the membrane module drops by 2cm of the total 40cm liquid column for the continuous operation of 12h.",membrane_contactor_stability
4332,10.1016/j.talanta.2025.129324,ATrp_NP7_composition,"""60% ATrp, 38% NIPAm, 2% BIS""",Best-performing hydrogel nanoparticle composition selected from the library.,"Among all candidates, ATrp-NP7 (60 % ATrp, 38 % NIPAm, 2 % BIS) showed the strongest affinity for both the S-trimer and RBD.",hydrogel_formulation
4333,10.1016/j.talanta.2025.129324,ATrp_NP7_size,"""average hydrodynamic diameter 197.4 nm""",Key nanoparticle physical descriptor linked to hydrogel format.,"ATrp-NP7 was characterized by... DLS, revealing... an average hydrodynamic diameter of 197.4 nm.",hydrogel_properties
4334,10.1016/j.talanta.2025.129324,ATrp_NP7_molecular_weight,"""2.87 × 10^5 ± 8580 kDa""",Unusually high reported apparent molecular weight for hydrogel polymer nanoparticles.,The average molecular weight measured by static light scattering was 2.87 × 105 ± 8580 kDa.,hydrogel_properties
4335,10.1016/j.talanta.2025.129324,ATrp_NP7_RBD_Kd,"""3.64 nM""",Affinity constant compared against native ACE2-RBD interaction.,The calculated affinity constant (Kd = 3.64 nM) was lower than that of the native ACE2−RBD interaction (∼15 nM).,adsorption_affinity
4336,10.1016/j.talanta.2025.129324,ATrp_NP7_RBD_Qmax,"""809.6 mg g-1""",Main adsorption capacity endpoint for protein-hydrogel binding.,The Langmuir model gave a maximum adsorption capacity (Qmax) of 809.6 mg g−1.,adsorption_isotherm
4337,10.1016/j.talanta.2025.129324,RBD_binding_sites,"""site 1: 402IRGDEVRQIAPGQTGK417 and 450NYRYRLFR457; site 2: 458KSNLKPFERDISTEIY473""",Paper-specific epitope mapping for hydrogel nanoparticle binding.,ATrp-NP7 strongly bound peptides #31–36... and #19–23... corresponding to two key regions: site 1... and site 2...,binding_epitope
4338,10.1016/j.talanta.2025.129324,Au_ATrp_NP7_size_shift,"""hydrodynamic diameter increased from 27.05 nm to 64.21 nm; PDI 0.087""",Confirms hydrogel shell formation on gold nanoparticles.,DLS measurements indicated an increase in hydrodynamic diameter from 27.05 nm to 64.21 nm and a PDI of 0.087.,nanoprobe_properties
4339,10.1016/j.talanta.2025.129324,direct_LFIA_LOD,"""30 ng/reaction SARS-CoV-2 spike antigen""",Diagnostic endpoint from hydrogel-coated AuNP antigen binding.,A visual LOD preliminarily determined as 30 ng/reaction based on the observation of a clear T-line in ≥95 % of replicate tests.,diagnostic_binding
4340,10.1016/j.talanta.2025.129324,sandwich_LFIA_LOD,"""1 × 10^5 TU mL-1 SARS-CoV-2 XBB.1.5 Omicron pseudovirus""",Diagnostic endpoint for biomolecule-free sandwich LFIA using hydrogel ligands.,The assay detected pseudovirus (XBB.1.5 Omicron) with a visible T-line signal at 1 × 105 TU mL−1.,diagnostic_binding
4341,10.1016/j.aca.2007.04.019,surface_topography_2pct_PU,"{""Sa_nm"": 0.619, ""Sq_nm"": 0.787, ""mean_pore_depth_nm"": ""1.65±0.67"", ""mean_pore_diameter_nm"": ""815±204"", ""peak_to_peak_roughness_nm"": 8, ""pores_per_um2"": 0.183, ""surface_description"": ""considered non-porous""}",Hydrogel surface roughness and apparent non-porosity may affect protein adsorption and microarray performance.,"The surface is isotropically flat... peak-to-peak roughness of ∼8 nm. The average roughness Sa is 0.619 nm, whereas Sq is 0.787 nm. The surface can be considered as non-porous, as there are only 0.183 pores per μm2.",hydrogel_surface_characterization
4342,10.1016/j.aca.2007.04.019,immobilization_capacity_formula,"""I = 1.9 × 10^6 * FA * FB / (MLP * R^2 * CLP)""",Paper reports a custom calculation for immobilization capacity from fluorescence before and after blocking.,Immobilization capacity in fmolesmm−2 was calculated by taking the median fluorescence minus the local background of 18 replicate spots of Dy633-labelled anti-IgG before and after blocking... The factor 1.9×106 is calculated from the volume of the protein solution per spot (0.6nLspot−1) and Pi.,calculation_methods
4343,10.1016/j.aca.2007.04.019,optimized_surface_conditions,"{""PU_concentration"": ""2%"", ""antibody_concentration"": ""0.5 mg mL-1"", ""antibody_mass_per_spot"": ""0.3 ng spot-1"", ""layer_thickness"": ""approximately 200 nm""}",Article explicitly identifies optimized hydrogel and protein spotting conditions.,"The PU surface is optimized with regard to layer thickness (∼200nm), hydrogel (2%) and immobilized antibody concentration (0.5mgmL−1; 0.3ngspot−1).",optimized_conditions
4344,10.1016/j.aca.2007.04.019,storage_stability,"{""PU_minus_20C"": ""decreased signal strength and reduced assay reproducibility"", ""PU_refrigerator_or_RT"": ""2 months without loss in stability or deterioration of assay performance"", ""slide_H_recommended_storage"": ""-20°C to prevent hydrolysis of amine-reactive groups""}",Storage response differs from commercial comparator and affects practical biointerface use.,The PU surfaces were stored in the refrigerator or at RT for 2 months without loss in stability or deterioration of assay performance. In contrast to slide H... storage of the PU chip at −20°C led to decreased signal strength and reduced assay reproducibility.,storage_stability
4345,10.1016/j.aca.2007.04.019,spotting_parameters,"{""pin"": ""SMP3"", ""replicates"": 3, ""spot_to_spot_distance_um"": 400, ""spot_volume_nL"": 0.6, ""spotter"": ""OmniGrid contact spotter by GeneMachines""}",Microarray spotting geometry is needed to interpret surface loading and fmol mm-2 calculations.,"Three replicates of 0.03–1mgmL−1 rabbit IgG... were arrayed... spot-to-spot distance was 400μm, spot volume was 0.6nL.",microarray_methods
4346,10.1016/j.jbiotec.2005.08.010,peristaltic_pump_oscillation_mode,"""flow direction switched from direct to reverse every 2 s""",The oscillatory flow mode is central to the transport enhancement mechanism.,Mixing was achieved by switching the flow direction from direct to reverse every 2s; the standard volume flow rate was 6ml/min.,experimental_conditions
4347,10.1016/j.jbiotec.2005.08.010,homogeneous_mixing_time,"""about 2 min at 6 ml/min""",Provides a chamber-scale transport benchmark distinct from gel binding saturation time.,"By adding the dye into one of the tubing connector, we found that homogeneous mixing in the chamber is achieved at this rate in about 2min.",mass_transport_conditions
4348,10.1016/j.jbiotec.2005.08.010,antigen_excess_condition,"""Vpad[Abi] << Vchamber[Ag]sol; fulfilled by more than two orders of magnitude""",Justifies neglecting antigen depletion during binding.,"The inequality Eq. (2) was always fulfilled by more than two orders of magnitude. Therefore, the depletion of antigens in buffer solution during their binding with antibodies may be neglected.",model_assumptions
4349,10.1016/j.jbiotec.2005.08.010,gel_pad_geometry,"""oblate semispherical pads, 250 μm diameter, 4 nl volume, approximate radius R ∼10^-2 cm""",Geometry controls diffusion time and model interpretation.,"After polymerization and washing, gel elements were 250μm in diameter, 4nl in volume... At the radius of the semispherical gel pads R ∼10−2 cm...",hydrogel_geometry
4350,10.1016/j.jbiotec.2005.08.010,data_reproducibility,"""experiments repeated twice; relative scattering 5-10%; lowest signal-to-noise ratio exceeded 2.5""",Quality indicator for extracted fluorescence kinetic data.,"All experiments at a given concentration of antigen in solution and with or without mixing were repeated twice. The lowest signal-to-noise ratio exceeded 2.5, while the relative scattering in experimental data was within 5–10%.",quality_control
4351,10.1016/j.jbiotec.2007.06.021,cryogel_pore_size_supports_phage_ligand,"""10-100 um interconnected pores allow immobilization of approximately 1 um M13 phage particles without blocking column""",Unusually large biological affinity ligand immobilized inside hydrogel pores.,Large pore size (10–100μm) of macroporous poly(dimethylacrylamide) makes it possible to couple long (1μm) phage particles as ligands without any risk of blocking the monolithic column.,material_design_features
4352,10.1016/j.jbiotec.2007.06.021,whole_blood_direct_processing,"""Whole blood containing cells up to 20 um could be applied directly to macroporous cryogel columns.""",Direct processing of cell-containing crude feed is uncommon for conventional packed-bed chromatography.,The macroporous monolithic columns were successfully used for the direct affinity capture of target proteins from... whole blood containing blood cells (up to 20μm in size).,biofluid_compatibility
4353,10.1016/j.jbiotec.2007.06.021,phage_ligand_sequence_for_vWF,"""GCC FLV GG L CYSTC A""",Paper-specific selected phage-displayed peptide sequence associated with vWF capture.,The phages (C7 clone) presenting the selected peptide GCC FLV GG L CYSTC A were immobilized on the cryogel column.,affinity_ligands
4354,10.1016/j.jbiotec.2007.06.021,author_scope_limitation,"""Proof-of-principle study; binding capacity and recovery were not optimized.""",Explains absence of quantitative adsorption capacity values.,Our primary goals were... to capture the target protein rather than to optimize the purification procedure in terms of binding capacity and recovery of bound protein.,study_limitations
4355,10.1016/j.ijbiomac.2026.151696,immobilized_relative_activity_above_100_percent,"""321.24% relative activity at 3 mg hydrogel""",Activity enhancement after immobilization is unusually high and is not normalized by hydrogel mass.,Residual enzymatic activity peaked at 321.24% with 3 mg of hydrogel.,enzyme_immobilization_activity
4356,10.1016/j.ijbiomac.2026.151696,hydrogel_zeta_potential_pH_range,"""+27.5 mV at pH 3 to +0.1 mV at pH 9""",Surface charge is directly relevant to electrostatic protein-hydrogel binding.,Zeta potential between +27.5 mV (pH 3) and + 0.1 mV (pH 9).,hydrogel_properties
4357,10.1016/j.ijbiomac.2026.151696,macroporous_structure,"""SEM pore diameters between 6 and 11 μm""",Pore size is relevant to enzyme entrapment and substrate diffusion.,The SEM images of the sample displayed a macroporous structure (with pore diameters between 6 and 11 μm).,hydrogel_properties
4358,10.1016/j.ijbiomac.2026.151696,temperature_dependent_enzyme_leaching,"""15.8 ± 0.57% at 30 °C for 1 h; 24.6 ± 0.92% at 80 °C for 1 h""",Directly quantifies protein retention loss under thermal stress.,The percentage of enzyme leached from the hydrogel matrix was evaluated at different temperatures (30–80 °C for 1 h).,protein_leaching
4359,10.1016/j.biomaterials.2005.01.031,preferential_adsorption_rank,"""laminin > collagen > fibronectin""",Protein identity significantly affected adsorption across hydrogels.,"Thus, preferential protein adsorption was ranked laminin>collagen>fibronectin, regardless of hydrogel composition.",protein_adsorption_statistics
4360,10.1016/j.biomaterials.2005.01.031,anova_protein_identity,"{""F_cal"": 11.7, ""F_crit"": 2.3, ""confidence_level_pct"": 95}",Statistical evidence that ECM proteins differed in adsorption behavior.,"The adsorption characteristics of the three ECM proteins evaluated were found to be significantly different at the 95% confidence level as confirmed by a two-way ANOVA (Fcal=11.7, Fcrit=2.3).",protein_adsorption_statistics
4361,10.1016/j.biomaterials.2005.01.031,anova_composition_for_single_protein,"{""F_cal"": 1.8, ""F_crit"": 2.4}","The text reports no significant difference by hydrogel MPC/PEG composition for any single protein, despite reported relative reductions.","However, for any single protein, there was no significant difference in adsorption characteristics based upon the hydrogel's MPC and PEG compositions (Fcal=1.8, Fcrit=2.4).",protein_adsorption_statistics
4362,10.1016/j.biomaterials.2005.01.031,best_contact_angle,"{""hydrogel"": ""p(HEMA)-0.5 mol% PEGMA/10 mol% MPC"", ""receding_contact_angle_after_5_days_DI_water_deg"": ""8±2.7""}",Surface hydrophilicity was linked mechanistically to protein resistance.,"Upon hydration of these engineered hydrogels, a reduction in receding contact angle from 22±1.2° for p(HEMA) to 8±2.7° for p(HEMA) containing 0.5:10mol% PEGMA:MPC was observed.",surface_properties
4363,10.1016/j.biomaterials.2005.01.031,optimized_biocompatibility_region,"""PEGMA 0.3-0.5 mol% and MPC around 5-10 mol%""",The paper links adsorption resistance and cell response to a design-space optimum.,Compositional optima for cell viability and proliferation ... suggest that those containing PEGMA between 0.3 and 0.5mol% and MPC levels around 5-10mol% exhibit desirable characteristics for implant material coatings.,design_space
4364,10.1016/j.biomaterials.2005.01.031,cell_response_optimum,"{""cell_type"": ""human muscle fibroblasts"", ""proliferation"": ""<40%"", ""viability"": "">80%""}",Biointerface response is reported alongside protein adsorption as implant coating evidence.,"Hydrogels of PEG content of 0.5mol% and MPC content of 5-10mol% exhibit the desirable characteristics for implant material coatings, namely, high viability (>80%) with low proliferation (<40%).",biointerface_response
4365,10.1016/j.biomaterials.2005.01.031,PEGylated_glass_control,"""no significant accumulation of fibronectin; least adsorption of protein with intensity <5,000 counts""",PEGylated glass is the low-fouling surface comparator across adsorption experiments.,"As expected, the control PEGylated glass surface exhibited no significant accumulation of fibronectin ... Again as expected, the PEGylated glass exhibited the least adsorption of protein (intensity<5,000 counts).",controls
4366,10.1002/admt.201800384,BSA_filtration_not_hydrogel_adsorption,"""BSA solution was filtered through PES HFPS membranes; no BSA adsorption capacity to hydrogel was reported.""","The article contains protein fouling data, but it is outside the intended protein-hydrogel adsorption scope.","The same procedure was applied for when using the BSA feed solution, however, the filtration time was 100 min.",exclusion_notes
4367,10.1002/admt.201800384,reported_BSA_rejection,"""66% for patterned HFPS membrane and 68% for unpatterned HFPS membrane""","Quantitative protein-related membrane performance result, but not adsorption.",It is worth noting that the flux enhancement was obtained with a minor sacrifice in rejection (66% for the patterned and 68% for the unpatterned) of BSA.,membrane_fouling_outcomes
4368,10.1002/admt.201800384,reported_BSA_flux_improvement,"""Patterned membrane had 78% higher flux than unpatterned membrane after 100 min BSA filtration.""",Protein fouling performance metric may be useful for membrane datasets but is not hydrogel adsorption.,The patterned membrane started with a higher initial water flux (by approximately 65%) and improved to a 78% increase compared to the unpatterned membrane after 100 min filtration.,membrane_fouling_outcomes
4369,10.1016/j.talanta.2021.122678,protein_signal_shielding_in_high_HSA_matrix,"""MeLLFs@PAAG allowed DOX signal detection in HSA as high as 45 g/L.""",This is a protein-rich matrix tolerance result rather than a standard adsorption metric.,PAAG provided a 3D molecular network ... shields the Raman signal of proteins as high as 45 g/L allowing the direct determination of the binding rate of HSA and DOX.,biointerface_response
4370,10.1016/j.talanta.2021.122678,substrate_comparator_for_BSA_fouling,"""Clear BSA Raman signal on AgNP MeLLFs-coated glass slides, not on AgNP MeLLFs@PAAG.""",Qualitative comparator supports antifouling or signal-shielding interpretation.,"We can only observe a clear Raman signal of BSA on the MeLLFs coated glass slides, not on the MeLLFs@PAAG substrate.",mechanism_controls
4371,10.1016/j.talanta.2021.122678,drug_protein_binding_rates_detected_by_hydrogel_sers,"""DOX-HSA binding rates of 71.8% at 15 uM DOX and 69.3% at 20 uM DOX by MeLLFs@PAAG SERS.""","Quantitative result is for drug-protein binding enabled by protein shielding, not hydrogel-protein adsorption.","When the initial concentrations were 15 uM and 20 uM, the corresponding DOX free concentrations were 4.23 uM and 6.14 uM and the binding rates were 71.8% and 69.3%.",assay_outcomes
4372,10.1016/j.ijbiomac.2021.01.069,TGF-β3 release from PAAm-Alg-NPTGF-β3,"""27.5 ± 4.2% at day 14; 43.3 ± 1.4% at day 60""","Growth factor release is not a direct adsorption endpoint, but authors attribute the delayed release partly to protein adsorption/desorption and hydrogel adsorption tendency.","According to the release profiles, the PAAm-Alg-NPTGF-β3 hydrogels exhibited a slow release until the 7th day of the study, then reached 27.5 ± 4.2% on the 14th day... final releases... 43.3 ± 1.4%, respectively, at the end of 60 days.",protein_release_side_outcomes
4373,10.1016/j.ijbiomac.2021.01.069,TGF-β3 release from PAAm-Alg-TGF-β3,"""23 ± 2% burst release at day 3; 52.2 ± 1.6% at day 60""",Release comparator for free TGF-β3-loaded hydrogel; related to adsorption/desorption mechanism but not itself a protein adsorption measurement.,The initial burst release observed from the PAAm-Alg-TGF-β3 hydrogels on the 3rd day was 23 ± 2%... final releases from the PAAm-Alg-TGF-β3... were determined as 52.2 ± 1.6%... at the end of 60 days.,protein_release_side_outcomes
4374,10.1016/j.ijbiomac.2021.01.069,PLGA NP effect on hydrogel mechanics,"""compression modulus increased from 38.81 ± 2.1 kPa for PAAm-Alg to 59.79 ± 1.58 kPa for PAAm-Alg-NP""",Mechanical change is used by authors as supporting evidence for hydrophobic interactions linked to increased protein adsorption.,PAAm-Alg-NP hydrogels showed higher compression modulus (59.79 ± 1.58 kPa) compared to the PAAm-Alg hydrogels (38.81 ± 2.1 kPa).,hydrogel_properties
4375,10.1016/j.colsurfa.2025.138170,seeding_soaking_growth_strategy,"""ICA seeded in PVA/CMC precursor; frozen seeded matrix soaked in laccase and Cu/Zn ions; Lac@MOF crystals grow in situ in hydrogel during melting.""",Paper-specific fabrication route controls in situ enzyme@MOF formation inside a hydrogel.,"The preparation strategy consisted of three steps: the seeding-soaking-growth, named the ""SSG"" process.",hydrogel_synthesis
4376,10.1016/j.colsurfa.2025.138170,MOF_hydrogel_surface_area_and_pore_structure,"{""BET_surface_area_m2_g"": 36.8, ""average_pore_diameter_nm"": 25.0, ""pore_volume_cm3_g"": 0.23}",Structural properties may affect protein immobilization and substrate diffusion.,The Lac@MOF-PVA/CMC hydrogel exhibited a BET surface area of approximately 36.8 m²/g ... pore volume of 0.23 cm³/g and an average pore diameter slightly decreased to 25.0 nm.,hydrogel_properties
4377,10.1016/j.colsurfa.2025.138170,laccase_copper_chelation_during_loading,"""Laccase infiltrated the hydrogel with copper ions due to chelation between laccase amine groups and copper ions.""",Provides an explicit protein-loading mechanism beyond generic physical entrapment.,laccase infiltrated the interior of SEEDS/PVA/CMC with copper ions due to chelating between the amine groups of laccase molecules and the copper ions,mechanism
4378,10.1016/j.colsurfa.2025.138170,dye_decolorization_side_application,"{""CR_adsorption_pct_MOF_PVA_CMC_pH4_40C_5h"": 84.3, ""CR_decolorization_pct_pH3_40C_5h"": 94.5, ""CR_decolorization_pct_pH4_40C_5h"": 96.2, ""MOF_PVA_CMC_CR_adsorption_pct_pH3_40C"": 90.0}","The immobilized protein-hydrogel is primarily evaluated for coupled adsorption-biocatalysis of dyes, not just protein uptake.","At pH 4 and 40 °C, the decolorization rate reached 96.2 % after 5 h, which was higher than single adsorption (84.3 %).",application_outcomes
4379,10.1021/acs.langmuir.5b03597,adsorption_normalization_reference,"""TCPS control assumed to provide a monolayer of adsorbed protein""","Protein adsorption results are reported only as normalized values relative to a fouling monolayer control, with no numeric values supplied in context.","All of the results are normalized to the fouling TCPS control, which represents a monolayer of adsorbed protein.",experiment
4380,10.1021/acs.langmuir.5b03597,release_pretreatment_before_adsorption,"""Hydrogels were preloaded with pseudodrug and placed in buffer, regularly replaced over 360 h, before protein adsorption testing.""",The adsorption assay evaluates post-release hydrogel surfaces rather than freshly synthesized hydrogels.,"Briefly, the hydrogels were preloaded with the pseudo drug and placed in buffer, which was regularly replaced over 360 h. After the 360 h release period, the hydrogels were cut into disks using a 5 mm biopsy punch and placed in 1 mg/mL of either FBG or LYZ in PBS for 1.5 h.",experiment
4381,10.1021/acs.langmuir.5b03597,qualitative_nonfouling_preservation,"""No statistically significant difference in FBG or LYZ adsorption for pseudodrug-preloaded TMA:CAA hydrogels versus no-probe TMA:CAA control.""",Main adsorption conclusion is statistical/qualitative rather than numeric.,The amount of nonspecific adsorption of both FBG and LYZ are not statistically different for any preloaded TMA:CAA hydrogel as compared to the control TMA:CAA hydrogel with no probe molecules.,outcome
4382,10.1021/acs.biomac.7b00158,thermoresponsive_processing_artifact,"""dPG-pNIPAM nanogels were incubated with plasma at 37 °C but purified at 4 °C and assessed at room temperature, potentially altering retained corona.""",Adsorption measured after purification may underestimate protein interactions present at physiological incubation temperature.,"NP incubation with plasma was conducted at 37 °C where the NGs will exist in their shrunken, more hydrophobic conformation... purification of the hard corona however was conducted at 4 °C and subsequent assessments performed at room temperature, allowing the corona-coated NGs to swell.",condition_artifacts
4383,10.1021/acs.biomac.7b00158,albumin_only_nanogel_corona,"""dPG-NH2 10%, dPG-NH2 30%, and dPG-pNIPAM nanogels showed human serum albumin as the only major detected hard-corona protein.""",Useful categorical feature for protein-corona selectivity despite complex plasma exposure.,"The low density hydrophilic dPG-NH 2 NGs (10% and 30%), dPG-pNIPAM NGs, and CMS nanocarriers were bound by human serum albumin (66.5 kDa) only.",corona_composition
4384,10.1021/acs.biomac.7b00158,amine_fraction_effect,"""dPG-NH2 30% nanogels had increased protein adsorption capacity at 24 h compared with dPG-NH2 10%.""",Direct formulation-composition effect on adsorption is reported but not numerically extractable from the supplied context.,It is interesting to note the increased protein adsorption capacity the dPG-NH 2 (30%) NGs have at 24 h as compared to the dPG-NH 2 (10%).,structure_adsorption_relationships
4385,10.1021/acs.biomac.7b00158,corona_biointerface_decoupling,"""Protein corona did not significantly alter dPG-NH2 nanogel uptake but increased some macrophage cytokine responses.""",Shows adsorption can affect immunological response even when uptake is unchanged.,"Adhesion and internalization of the dPG-NH 2 (10% and 30%) NGs were not significantly impeded by the presence of a plasma-derived corona... Between the pristine and corona-bearing NPs, significant increases of IL-6 release from macrophages were seen from dPG-NH 2 NGs.",biointerface_response
4386,10.1002/app.20244,adsorption_capacity_not_reported,true,"The paper reports enzyme activity after adsorption immobilization but does not report mass of protein adsorbed, adsorption capacity, or binding efficiency.",Lipase enzyme was produced from a mesophilic bacterial isolate (HBK-8) and was immobilized onto all the matrices by adsorption method.,quality
4387,10.1002/app.20244,activity_unit_definition,"""microgram of p-nitrophenol released per gram of wet matrix per minute under assay conditions""","Table heading is garbled, but footnote defines the activity unit for immobilized enzyme reusability outcomes.",Activity of immobilized enzyme is defined as microgram of p-nitrophenol released per gram of wet matrix per minute under assay conditions.,outcome
4388,10.1002/app.20244,immobilization_protocol,"""Known weight of each matrix washed with 0.1 M Tris-HCl buffer pH 8.5, dipped in 1.0 mL crude enzyme, incubated at 4°C for 24 h, washed, and stored in 0.1 M Tris-HCl pH 8.5 at 4°C.""",Common adsorption immobilization protocol applies across hydrogel matrices.,"After two washings, matrices were dipped in 1.0 mL crude enzyme and incubated at 4°C for 24 h.",experiment
4389,10.1002/app.20244,polyNIPAAm_LCST,"""32.5°C""",Thermoresponsive transition was used to explain activity behavior of poly(N-i-PAAm)-based matrices.,Such behavior of poly(N-i-PAAm)-based matrices can be ascribed to its lower critical solution temperature (LCST = 32.5°C).,hydrogel_properties
4390,10.1016/j.snb.2025.139307,biosensor_target,"""SARS-CoV-2 N-836 gene / target DNA""","Primary analytical target is nucleic acid, not protein; adsorption-relevant facts are antifouling against saliva proteins and FITC-BSA.","In order to detect the RNA of the N-836 gene, the fabricated biosensor was incubated with different concentration (from 1.0 fM to 1.0 nM) of N-836 gene in 10 mM PBS (pH 7.4) at 37 ℃ for 20 min.",biosensor_targets
4391,10.1016/j.snb.2025.139307,pCEH_water_content,"""64.11%""",Hydrogel water content supports hydration-layer antifouling mechanism but is not an adsorption outcome.,"As shown in Fig. 1i, the water content of pCEH is about 64.11 % and the carbon residue at 800°C is 7.16 %, according to the thermogravimetric analysis (TGA) curve.",hydrogel_properties
4392,10.1016/j.snb.2025.139307,pCEH_specific_surface_area,"""4.99 m2 g-1""",Surface area is reported as contributing to biomolecule immobilization and mass transport.,The specific surface area of pCEH was determined to be 4.99 m² g⁻¹ via N₂ adsorption - desorption analysis (Fig. 1k) using the Brunauer-Emmett-Teller (BET) model.,hydrogel_properties
4393,10.1016/j.snb.2025.139307,MD_hydrogen_bond_lifetime,"""pCEH-water 11.89 vs PEG-water 9.61""",Simulation-derived hydration stability metric used to explain antifouling.,The average lifetime of hydrogen bonds formed between pCEH and water molecules is longer than that of PEG (11.89 vs. 9.61).,mechanism_simulation
4394,10.1016/j.snb.2025.139307,MD_intermolecular_hydrogen_bonds_with_water,"""PEG 261.57 vs pCEH 234.91""","Simulation comparison indicates PEG forms more H-bonds with free water, while pCEH has longer-lived hydration interactions.",PEG forms more intermolecular hydrogen bonds with free water molecules than pCEH (261.57 vs. 234.91).,mechanism_simulation
4395,10.1016/j.snb.2025.139307,electrode_contact_angles,"""bare electrode 51.32 ± 0.55 deg; AuNPs 37.29 ± 0.38 deg; PEG 25.74 ± 0.63 deg; pCEH 17.51 ± 0.47 deg""",Hydrophilicity comparison is central to antifouling interpretation.,The pCEH-modified interface (17.51 ± 0.47°) demonstrates superhydrophilicity resulting from the robust hydration of the hydrogel structure.,surface_properties
4396,10.1016/j.ab.2005.09.009,gel_element_volume,"""approximately 1 nl""",Hydrogel microarray binding occurs in nanoliter three-dimensional gel elements rather than bulk hydrogel particles.,Standard gel elements were approximately 1nl in volume (25μm high and 150μm in diameter).,hydrogel_properties
4397,10.1016/j.ab.2005.09.009,gel_element_dimensions,"""150 um diameter and 25 um height""",Dimensions are needed to interpret microarray capacity and mass transport.,An array of individual three-dimensional gel drops 150μm in diameter and 25μm in height was formed.,hydrogel_properties
