Repository: sunyrain/PHA

# PHA Protein-Hydrogel Adsorption Dataset

Generated: 2026-07-05T11:36:45

## Scope

This curated package organizes literature-derived protein-hydrogel adsorption, binding, immobilization, antifouling, and related biointerface records extracted from the local PHA corpus.

The primary unit is one record:

`paper + hydrogel/sample + protein/mixture + experimental condition + measured outcome`

## Contents

- `data/sources.csv`: article-level metadata, extraction status, and curation decision.
- `data/records_flat.csv`: flattened record-level table with provenance, hydrogel, protein, condition, outcome, mechanism, and quality fields.

File: data/curated/pha_scientific_dataset_20260705/data/materials.csv (part 46 of 67)
id,doi,name,role,context,pubchem_query,needs_manual_normalization,enrichment_json
8810,10.1021/acsbiomaterials.7b00563,Pb2+,stabilizing or disruptive cation; analyte for sensing,"Pb2+ altered G-quartet assemblies, displaced K+, disrupted hemin binding, and suppressed TMB oxidation.",lead(2+) ion,0,
8811,10.1021/acsbiomaterials.7b00563,hemin,small-molecule cofactor bound by hydrogel G-quartet assemblies,The G-quartet assembly of the G-PhB hydrogel binds iron(III)-hemin; the gel-hemin complex catalyzed oxidation of TMB.,hemin,0,
8812,10.1021/acsbiomaterials.7b00563,"3,3',5,5'-tetramethylbenzidine",chromogenic substrate for peroxidase-mimic assay,TMB was oxidized to blue oxTMB with absorbance at 652 nm in the presence of gel-hemin and H2O2.,"3,3',5,5'-tetramethylbenzidine",0,
8813,10.1021/acsbiomaterials.7b00563,hydrogen peroxide,oxidant in peroxidase-mimic assay,H2O2 was added with TMB to hemin-incorporated hydrogel for catalytic oxidation assay.,hydrogen peroxide,0,
8814,10.1021/acsbiomaterials.7b00563,boric acid,comparator hydrogel component,G-Boric hydrogel was compared rheologically with G-PhB hydrogel.,boric acid,0,
8815,10.1021/am5027067,poly(vinyl alcohol),hydrogel coating polymer,cross-linked PVA hydrogel coated gigaporous PS microspheres,poly(vinyl alcohol),0,
8816,10.1021/am5027067,polystyrene,gigaporous microsphere support,55 μm diameter gigaporous PS microspheres; average pore size 280 nm; surface area 22.69 m2/g,polystyrene,0,
8817,10.1021/am5027067,vinyl acetate,monomer precursor to PVAc/PVA coating,radical polymerization of VAc and MBA at surfaces of PS-ACV,vinyl acetate,0,
8818,10.1021/am5027067,"N,N'-methylene bis(acrylamide)",crosslinker,VAc:MBA molar ratios used to prepare cross-linked PVAc/PVA coating,"N,N'-methylene bisacrylamide",0,
8819,10.1021/am5027067,poly(vinyl acetate),intermediate coating polymer,cross-linked PVAc prepared by radical polymerization and converted to PVA by alcoholysis,poly(vinyl acetate),0,
8820,10.1021/am5027067,"4,4'-azobis(4-cyanovaleric acid)",surface-immobilized polymerization initiator,ACV covalently immobilized on PS-NH2 through amide bond formation,"4,4'-azobis(4-cyanovaleric acid)",0,
8821,10.1021/am5027067,1-ethyl-3-(3-dimethylaminopropyl) carbodiimide hydrochloride,condensing agent,used to couple ACV onto aminated PS microspheres,EDC hydrochloride,0,
8822,10.1021/am5027067,fluorescein isothiocyanate,protein fluorescent label,FITC-labeled BSA used for LSCM visualization,fluorescein isothiocyanate,0,
8823,10.1021/am5027067,sorbitan monooleate,surfactant from PS microsphere preparation,Span80 partly integrated into particles and observed in XPS assignments,sorbitan monooleate,0,
8824,10.1021/am5027067,sodium hydroxide,alcoholysis reagent,PVAc immobilized PS microspheres immersed in methanol solution of NaOH for alcoholysis,sodium hydroxide,0,
8825,10.1021/am5027067,methanol,alcoholysis solvent,methanol solution of NaOH used to convert PVAc coating to PVA,methanol,0,
8826,10.1021/am5027067,phenoxyl agarose,comparator coating from previous study,physical adsorption of phenoxyl agarose exhibited hydrophilic coating but may desorb over time,phenoxyl agarose,1,
8827,10.1016/j.msec.2016.05.095,Fe3O4,magnetic inorganic component/filler,Fe3O4 nanorods were synthesized in situ within PNIPA nanogels and used in the composite for lysozyme adsorption.,magnetite Fe3O4,0,
8828,10.1016/j.msec.2016.05.095,N-isopropylacrylamide,monomer,0.45 g of NIPA was dissolved with BIS in the iron chloride solution to synthesize PNIPA nanogels.,N-isopropylacrylamide,0,
8829,10.1016/j.msec.2016.05.095,poly(N-isopropylacrylamide),hydrogel polymer backbone,PNIPA nanogels form the polymeric nanogel matrix of the Fe3O4 Nanorod-PNIPA Nanogel Composite.,poly(N-isopropylacrylamide),1,
8830,10.1016/j.msec.2016.05.095,"N,N-methylenebis acrylamide",crosslinker,0.05 g BIS was used as crosslinker in the synthesis of the PNIPA nanogel composite.,"N,N'-methylenebisacrylamide",0,
8831,10.1016/j.msec.2016.05.095,ammonium persulfate,initiator,2 mL APS solution with concentration 0.044 mol/L was added as initiator.,ammonium persulfate,0,
8832,10.1016/j.msec.2016.05.095,Iron(II) chloride tetrahydrate,Fe3O4 precursor,FeCl2·4H2O was used with FeCl3·6H2O at molar ratio 1:2 for in situ Fe3O4 nanorod synthesis.,iron(II) chloride tetrahydrate,0,
8833,10.1016/j.msec.2016.05.095,Iron(III) chloride hexahydrate,Fe3O4 precursor,FeCl3·6H2O was used with FeCl2·4H2O at molar ratio 1:2 for in situ Fe3O4 nanorod synthesis.,iron(III) chloride hexahydrate,0,
8834,10.1016/j.msec.2016.05.095,sodium hydroxide,pH adjustment reagent,The washed composite was adjusted to basic pH using 2 M NaOH before magnetic separation and drying.,sodium hydroxide,0,
8835,10.1016/j.optlastec.2023.109485,silicone hydrogel,hydrogel substrate,Protein adsorption was measured on silicone hydrogel samples with and without PVP-Ag NP coatings.,,1,
8836,10.1016/j.optlastec.2023.109485,3-methacryloxypropy-tris(trimethylsiloxy)silane,silicone hydrogel monomer,Used to synthesize silicone hydrogel.,3-methacryloxypropyl tris(trimethylsiloxy)silane,1,
8837,10.1016/j.optlastec.2023.109485,TRIS,silicone hydrogel monomer,"TRIS, PDMS and DMA were mixed to synthesize silicone hydrogel.",3-methacryloxypropyl tris(trimethylsiloxy)silane,1,
8838,10.1016/j.optlastec.2023.109485,"bis-alpha, omega-(methacryloxypropyl)polydimethylsiloxane",silicone hydrogel monomer or macromer,Used to synthesize silicone hydrogel.,methacryloxypropyl polydimethylsiloxane,1,
8839,10.1016/j.optlastec.2023.109485,PDMS,silicone hydrogel monomer or macromer,"TRIS, PDMS and DMA were mixed to synthesize silicone hydrogel.",polydimethylsiloxane,1,
8840,10.1016/j.optlastec.2023.109485,"N,N-Dimethylacrylamide",silicone hydrogel monomer,Used to synthesize silicone hydrogel.,"N,N-Dimethylacrylamide",0,
8841,10.1016/j.optlastec.2023.109485,DMA,silicone hydrogel monomer,"TRIS, PDMS and DMA were mixed to synthesize silicone hydrogel.","N,N-Dimethylacrylamide",1,
8842,10.1016/j.optlastec.2023.109485,Ethylene glycol dimethacrylate,crosslinker,15 uL of EGDMA was added during silicone hydrogel synthesis.,Ethylene glycol dimethacrylate,0,
8843,10.1016/j.optlastec.2023.109485,EGDMA,crosslinker,15 uL of EGDMA was added during silicone hydrogel synthesis.,Ethylene glycol dimethacrylate,1,
8844,10.1016/j.optlastec.2023.109485,1-Vinyl-2-pyrrolidinone,silicone hydrogel monomer,0.18 mL of NVP was added during silicone hydrogel synthesis.,1-Vinyl-2-pyrrolidinone,0,
8845,10.1016/j.optlastec.2023.109485,NVP,silicone hydrogel monomer,0.18 mL of NVP was added during silicone hydrogel synthesis.,1-Vinyl-2-pyrrolidinone,1,
8846,10.1016/j.optlastec.2023.109485,"Diphenyl(2,4,6-trimethylbenzoyl) phosphine oxide",photoinitiator,Added before UV photopolymerization of silicone hydrogel.,"Diphenyl(2,4,6-trimethylbenzoyl)phosphine oxide",0,
8847,10.1016/j.optlastec.2023.109485,polyvinylpyrrolidone,nanoparticle modifier and protein-resistant coating component,PVP-Ag nanoparticles were deposited on silicone hydrogel; hydrophilicity was attributed to carbonyl groups in PVP.,polyvinylpyrrolidone,0,
8848,10.1016/j.optlastec.2023.109485,PVP,nanoparticle modifier and protein-resistant coating component,0.375 g PVP was used in Process-A and Process-B.,polyvinylpyrrolidone,1,
8849,10.1016/j.optlastec.2023.109485,silver nitrate,silver precursor,0.25 g silver nitrate was added to produce PVP-Ag nanoparticles.,silver nitrate,0,
8850,10.1016/j.optlastec.2023.109485,Ag NPs,antimicrobial nanoparticle filler or coating,PVP-Ag NPs were coated on silicone hydrogel by MAPLE.,silver nanoparticles,1,
8851,10.1016/j.optlastec.2023.109485,ethylene glycol,solvent or MAPLE matrix,25 mL EG was used in Process-A and Process-B.,ethylene glycol,0,
8852,10.1016/j.optlastec.2023.109485,SDS,protein desorption reagent,Samples were immersed in 1 wt.% SDS-PBS and sonicated for 20 min to detach adsorbed BSA.,sodium dodecyl sulfate,1,
8853,10.1016/j.optlastec.2023.109485,PBS,adsorption buffer,BSA was dissolved in PBS to produce 0.5 mg/mL BSA-PBS solution.,phosphate buffered saline,1,
8854,10.1002/mabi.200300034,gelatin,polymer backbone,"Gelatin was purchased from Sigma, biotechnology grade; 10% gelatin solution used to prepare hydrogel.",gelatin,0,
8855,10.1002/mabi.200300034,multi-walled carbon nanotubes,filler/composite additive,MWNTs synthesized by chemical vapor deposition and mixed with gelatin at gelatin:MWNTs = 10:1 weight.,multi-walled carbon nanotubes,1,
8856,10.1002/mabi.200300034,glutaraldehyde,crosslinker,Hybrid hydrogel was put into 2.5% glutaraldehyde solution for 24 h at room temperature.,glutaraldehyde,0,
8857,10.1002/mabi.200300034,glycine,blocking agent for residual crosslinker,Residual glutaraldehyde in hybrid hydrogel was blocked by warm glycine solution.,glycine,0,
8858,10.1002/mabi.200300034,phosphate buffer solution,swelling medium,Swelling behavior measured in phosphate buffer solution pH 7.4 at 25 and 37 °C.,phosphate buffer,1,
8859,10.1002/jmr.2584,polyethylene glycol acrylate,comonomer/cross-reticulating component,Used as PEGA comonomer in hydrogels for fondaparinux recognition.,polyethylene glycol acrylate,1,
8860,10.1002/jmr.2584,2-aminoethylmethacrylate hydrochloride,functional monomer,AEM supplied primary amine groups for interaction with sulfate groups.,2-aminoethyl methacrylate hydrochloride,1,
8861,10.1002/jmr.2584,fondaparinux,template molecule and oligosaccharide target,Synthetic pentasaccharide analog of the antithrombin-binding domain of heparin used to imprint and test hydrogels.,fondaparinux,0,
8862,10.1002/jmr.2584,"4,4'-azobis(4-cyanovaleric) acid",free-radical polymerization initiator,Used as ACVA initiator for hydrogel synthesis.,"4,4'-azobis(4-cyanovaleric acid)",0,
8863,10.1002/jmr.2584,"1,9-dimethylmethylene blue",colorimetric assay reagent,Used in the DMMB assay to quantify sulfated oligosaccharides remaining in supernatant.,"1,9-dimethylmethylene blue",0,
8864,10.1002/jmr.2584,sodium chloride,washing solution,"Hydrogels were washed sequentially with 1.0 M NaCl, water, methanol, ethanol, and water again.",sodium chloride,0,
8865,10.1002/mabi.200500091,2-hydroxyethyl methacrylate,monomer,Used to prepare poly(HEMA) and copoly(HEMA/V-PEO) membranes.,2-hydroxyethyl methacrylate,0,
8866,10.1002/mabi.200500091,p-vinylbenzyl-poly(ethylene oxide),macromonomer,PEO-carrying comonomer incorporated into copoly(HEMA/V-PEO) membranes.,p-vinylbenzyl poly(ethylene oxide),1,
8867,10.1002/mabi.200500091,poly(ethylene oxide),antifouling segment,PEO segments were reported to reduce protein adsorption and platelet adhesion.,polyethylene oxide,0,
8868,10.1002/mabi.200500091,"alpha,alpha'-azoisobutyronitrile",initiator,Used as polymerization initiator for photoinitiated free radical polymerization.,azobisisobutyronitrile,0,
8869,10.1002/mabi.200500091,p-vinylbenzyl chloride,macromonomer precursor,Used to prepare p-vinylbenzyl alcohol for V-PEO synthesis.,p-vinylbenzyl chloride,0,
8870,10.1002/mabi.200500091,ethylene oxide,macromonomer precursor,Polymerized to form the PEO chain of V-PEO.,ethylene oxide,0,
8871,10.1002/mabi.200500091,vancomycin,model drug,Loaded into copoly(HEMA/V-PEO) membranes for drug release studies.,vancomycin,0,
8872,10.1002/chem.201002747,4-vinylpyridine,functional monomer,Selected as the functional monomer to hydrogen-bond with indole and provide pyridine catalytic groups in the nanogel.,4-vinylpyridine,0,
8873,10.1002/chem.201002747,ethylene glycol dimethacrylate,crosslinker,Used as 80 mol% cross-linker in nanogel synthesis.,ethylene glycol dimethacrylate,0,
8874,10.1002/chem.201002747,indole,template molecule,Chosen as the template molecule for the Kemp elimination intermediate mimic.,indole,0,
8875,10.1002/chem.201002747,Tween 20,surfactant additive,"Added to reaction solution to tune morphology, catalytic activity, substrate affinity, and imprinting efficiency.",Tween 20,0,
8876,10.1002/chem.201002747,Tween 80,surfactant additive,Evaluated as a nonionic surfactant in preliminary experiments.,Tween 80,0,
8877,10.1002/chem.201002747,sodium dodecyl sulfate,surfactant additive,Evaluated as an anionic surfactant; reported to reduce imprinting efficiency in this catalytic system.,sodium dodecyl sulfate,0,
8878,10.1002/chem.201002747,benzisoxazole,substrate,Substrate for Kemp elimination monitored in kinetic experiments.,benzisoxazole,0,
8879,10.1002/chem.201002747,2-cyanophenol,reaction product,Chromophoric product of the Kemp elimination detected by UV/Vis spectroscopy at 325 nm.,2-cyanophenol,0,
8880,10.1002/chem.201002747,acetonitrile,solvent component,Used in aqueous kinetic mixtures and DLS sample preparation.,acetonitrile,0,
8881,10.1002/chem.201002747,"1,2-dichloroethane",polymerization solvent,Used for high dilution radical polymerization of nanogels.,"1,2-dichloroethane",0,
8882,10.1016/j.biomaterials.2005.06.010,2-hydroxyethyl methacrylate,hydrogel monomer,HEMA was the main monomer in all PHEMA-based hydrogels.,2-hydroxyethyl methacrylate,0,
8883,10.1016/j.biomaterials.2005.06.010,methacrylic acid,anionic comonomer,MAA supplied carboxylic acid groups that were almost fully ionized at pH 7.4.,methacrylic acid,0,
8884,10.1016/j.biomaterials.2005.06.010,N-vinylpyrrolidone,hydrophilic nonionic comonomer,NVP lactam moiety was linked to high water content and irreversible albumin/lysozyme adsorption behavior.,N-vinyl-2-pyrrolidone,0,
8885,10.1016/j.biomaterials.2005.06.010,methyl methacrylate,PMMA comparator monomer,PMMA was used as a hydrophobic non-hydrogel comparator.,methyl methacrylate,0,
8886,10.1016/j.biomaterials.2005.06.010,cholesterol,lipid tear-fluid component,"Cholesterol was included in ATF and caused apparent hydrogel mass decreases, but it is not a protein record.",cholesterol,0,
8887,10.1016/j.biomaterials.2005.06.010,azo-bis(iso-butyronitrile),polymerization initiator,Used in the typical PHEMA hydrogel polymerization recipe.,azobisisobutyronitrile,0,
8888,10.1016/j.biomaterials.2005.06.010,Co(III) complex,catalytic chain transfer agent,Used to control polymer molecular weight during free radical polymerization.,cobalt(III) chain transfer catalyst methacrylate polymerization,1,
8889,10.1016/j.biomaterials.2005.06.010,N-methylpyrrolidone,polymerization solvent,Used in the typical polymerization mixture.,N-methyl-2-pyrrolidone,0,
8890,10.1016/j.biomaterials.2005.06.010,ethanol,spin-coating solvent,PHEMA-based hydrogel materials were dissolved in ethanol at 1 wt% for spin coating.,ethanol,0,
8891,10.1016/j.biomaterials.2005.06.010,chloroform,PMMA spin-coating solvent,PMMA was dissolved in chloroform at 0.5 wt% for spin coating.,chloroform,0,
8892,10.1016/j.biomaterials.2005.06.010,sodium chloride,tear buffer salt,Tear solution buffer component at 0.114 M.,sodium chloride,0,
8893,10.1016/j.biomaterials.2005.06.010,potassium chloride,tear buffer salt,Tear solution buffer component at 0.023 M.,potassium chloride,0,
8894,10.1016/j.biomaterials.2005.06.010,sodium bicarbonate,tear buffer component,Tear solution buffer component at 0.016 M.,sodium bicarbonate,0,
8895,10.1016/j.biomaterials.2005.06.010,lactic acid,tear buffer component,Tear solution buffer component at 0.003 M.,lactic acid,0,
8896,10.1016/j.biomaterials.2005.06.010,calcium chloride,tear buffer salt,Tear solution buffer component at 0.001 M.,calcium chloride,0,
8897,10.1016/j.biomaterials.2005.06.010,sodium dihydrogen phosphate dihydrate,tear buffer phosphate,Tear solution buffer component at 0.0006 M.,sodium dihydrogen phosphate dihydrate,0,
8898,10.1016/j.biomaterials.2005.06.010,3-(N-morpholino)propanesulfonic acid,tear buffer component,MOPS was used at 0.002 M.,MOPS buffer,0,
8899,10.1016/j.ijbiomac.2020.06.063,sodium hyaluronate,hydrogel polysaccharide component,"Sodium hyaluronate with HMW, MMW, and LMW grades was used to prepare mixed HA-BSA hydrogels.",sodium hyaluronate,0,
8900,10.1016/j.ijbiomac.2020.06.063,hyaluronan,hydrogel polysaccharide backbone,Mixed albumin-hyaluronan hydrogels were prepared without chemical modification or chemical crosslinking agents.,hyaluronan,0,
8901,10.1016/j.ijbiomac.2020.06.063,sodium chloride,ionic strength modifier,"NaCl concentrations of 0.005, 0.05, 0.15, and 0.3 mol dm-3 were used to study ionic strength effects.",sodium chloride,0,
8902,10.1016/j.ijbiomac.2020.06.063,citric acid monohydrate,buffer precursor,"Citric acid/phosphate buffers with pH 4.0, 4.7, and 7.0 were used to examine pH effects.",citric acid monohydrate,0,
8903,10.1016/j.ijbiomac.2020.06.063,disodium hydrogen phosphate dihydrate,buffer precursor,Citric acid/phosphate buffers were prepared from citric acid and Na2HPO4.,disodium hydrogen phosphate dihydrate,0,
8904,10.1016/j.ijbiomac.2020.06.063,disodium tetraborate octahydrate,buffer precursor,Borax/hydrochloric acid buffers with pH 7.9 and 9.0 were used.,disodium tetraborate octahydrate,0,
8905,10.1016/j.ijbiomac.2020.06.063,hydrochloric acid,buffer precursor and titration reagent,HCl was used in borax/HCl buffers and in pH titration.,hydrochloric acid,0,
8906,10.1016/j.ijbiomac.2020.06.063,sodium hydroxide,titration reagent,NaOH solution was used for pH titration to determine BSA pI.,sodium hydroxide,0,
8907,10.1016/j.ijbiomac.2020.06.063,Sudan III,hydrophobic solubilization probe,Sudan III dye was used to prove the ability of BSA-HA complexes to solubilize a hydrophobic entity.,Sudan III,0,
8908,10.1002/jssc.202100675,acrylamide,cryogel monomer,Polyacrylamide cryogel was produced by polymerization of AAm at 4.7% m/v.,acrylamide,0,
8909,10.1002/jssc.202100675,"N,N'-methylenebisacrylamide",crosslinker,Cryogel was produced using MBAAm at 1.3% m/v.,"N,N'-methylenebisacrylamide",0,
8910,10.1002/jssc.202100675,2-acrylamido-2-methyl-1-propanesulfonic acid,cation-exchange functional monomer or ligand,"Prepared dry cryogel was functionalized with AMPSA, providing sulfonic groups to the cryogel matrix.",2-acrylamido-2-methyl-1-propanesulfonic acid,0,
8911,10.1002/jssc.202100675,potassium diperiodate cuprate,activation reagent for AMPSA functionalization,A solution of potassium diperiodate cuprate and NaOH was recirculated through the column before AMPSA solution.,potassium diperiodate cuprate,1,
8912,10.1002/jssc.202100675,"N,N-tetramethylethylenediamine",polymerization catalyst,"Polymerization of AAm and MBAAm was catalyzed by N,N-tetramethylethylenediamine and ammonium persulfate.","N,N,N',N'-tetramethylethylenediamine",1,
8913,10.1002/jssc.202100675,ammonium persulfate,polymerization initiator,"Polymerization of AAm and MBAAm was catalyzed by N,N-tetramethylethylenediamine and ammonium persulfate.",ammonium persulfate,0,
8914,10.1002/jssc.202100675,sodium acetate,chromatography buffer,Column was equilibrated with 0.025 mol/L sodium acetate buffer at pH 4.5.,sodium acetate,0,
8915,10.1002/jssc.202100675,sodium chloride,elution salt,Adsorbed proteins were eluted with equilibration buffer containing NaCl at 1 mol/L.,sodium chloride,0,
8916,10.1016/j.jbiosc.2024.04.001,4-arm PEG-SH,hydrogel polymer backbone,"Redox-HBs were formed by mixing 4-arm PEG-SH, Gly-Tyr, and HRP; encapsulation used 5 wt% 4-arm PEG-SH.",4-arm PEG thiol,1,
8917,10.1016/j.jbiosc.2024.04.001,glycyl-l-tyrosine,hydrogel component / enzymatic crosslinking substrate,"Encapsulation used 5 mM Gly-Tyr with 4-arm PEG-SH, pG-C, and HRP.",glycyl-L-tyrosine,0,
8918,10.1016/j.jbiosc.2024.04.001,horseradish peroxidase,enzymatic hydrogelation catalyst,Redox-HBs were prepared by enzymatic hydrogelation using 1 U/mL HRP.,horseradish peroxidase,1,
8919,10.1016/j.jbiosc.2024.04.001,protein G-tagged cysteine,IgG affinity ligand / antibody-binding module,pG-C was installed as an antibody-binding module to capture IgG-secreting cells; encapsulation used 5 mM pG-C.,protein G cysteine conjugate,1,
8920,10.1016/j.jbiosc.2024.04.001,l-cysteine,redox bead dissolution reagent,Selected HBs were dissolved by adding 10 mM cysteine solution in medium.,L-cysteine,0,
8921,10.1016/j.jbiosc.2024.04.001,protein L-conjugated HRP,antibody detection reagent,Antibody-secreting cells were labeled with protein L-conjugated horseradish peroxidase using a tyramide amplification system.,protein L horseradish peroxidase conjugate,1,
8922,10.1016/j.jbiosc.2024.04.001,TSA Plus Cyanine 5,fluorescence detection reagent,Captured antibodies were detected using pL-HRP/Cy5-TSA.,Cyanine 5 tyramide,1,
8923,10.1016/j.jbiosc.2024.04.001,HFE-7500,microfluidic oil phase,HBs were prepared using 150 uL of 2 wt% HFE 7500 in the microfluidic chip.,HFE-7500,1,
8924,10.1016/j.jbiosc.2024.04.001,perfluoro-n-octane,emulsion disruption reagent,The W/O emulsion was broken using plasma treatment by adding 10 wt% PFO.,perfluoro-n-octane,0,
8925,10.1016/j.jbiosc.2024.04.001,Ham's F12 medium,cell culture medium / experimental matrix,CHO(IgG/GFP) cells were cultured in Ham's F12 media with supplements.,Ham's F12 medium,1,
8926,10.1021/acsami.9b16117,2-(diethylamino)ethyl methacrylate,monomer,Used to synthesize PDEAEMA microgel particles.,2-(diethylamino)ethyl methacrylate,0,
8927,10.1021/acsami.9b16117,ethylene glycol dimethacrylate,crosslinker,Added during PDEAEMA microgel synthesis.,ethylene glycol dimethacrylate,0,
8928,10.1021/acsami.9b16117,(vinylbenzyl)trimethylammonium chloride,comonomer / cationic monomer,Mixed with AIBA in water before adding DEAEMA and EGDMA.,vinylbenzyl trimethylammonium chloride,1,
8929,10.1021/acsami.9b16117,"2,2′-Azobis(2-methylpropionamidine)dihydrochloride",initiator,AIBA was used to initiate microgel synthesis.,"2,2'-Azobis(2-methylpropionamidine) dihydrochloride",0,
8930,10.1021/acsami.9b16117,PolyFluor 570,fluorescent label reagent,Added during synthesis of fluorescent PDEAEMA microgel particles.,PolyFluor 570,1,
8931,10.1021/acsami.9b16117,R974 silica,hydrophobic silica nanoparticle filler/costabilizer,"Dispersed in toluene at 0.25, 0.5, or 0.75% w/v to stabilize binary Pickering emulsions.",silicon dioxide hydrophobic R974,1,
8932,10.1021/acsami.9b16117,toluene,oil phase solvent,Used as the organic phase for water-in-oil Pickering emulsions.,toluene,0,
8933,10.1021/acsami.9b16117,sodium phosphate dibasic,pH adjustment / buffer component,Used to increase enzyme-microgel mixture pH to 7.6.,disodium hydrogen phosphate,0,
8934,10.1021/acsami.9b16117,sodium dihydrogen phosphate,buffer component,Listed in materials for phosphate buffer preparation.,sodium dihydrogen phosphate,0,
8935,10.1021/acsami.9b16117,hexanoic acid,substrate,Substrate for lipase-catalyzed esterification.,hexanoic acid,0,
8936,10.1021/acsami.9b16117,1-hexanol,substrate,Substrate for lipase-catalyzed esterification.,1-hexanol,0,
8937,10.1021/acsami.9b16117,hexyl hexanoate,product,Product of lipase-catalyzed esterification detected by GC.,hexyl hexanoate,0,
8938,10.1021/acsami.9b16117,rhodamine 6G,fluorescent stain,Used to stain PDEAEMA microgels for CLSM observation.,rhodamine 6G,0,
8939,10.1021/acsami.9b16117,perylene,oil-phase dye,Used to confirm emulsion type by dyeing the oil phase.,perylene,0,
8940,10.1021/acsapm.2c01300,osmium-modified branched polyethyleneimine,redox polyelectrolyte hydrogel backbone,OsPEI was alternately adsorbed with GOx to form LbL redox enzyme assemblies.,,1,
8941,10.1021/acsapm.2c01300,osmium-modified polyallylamine,redox polyelectrolyte hydrogel backbone,OsPAA was compared with OsPEI in GOx assemblies.,,1,
8942,10.1021/acsapm.2c01300,branched polyethyleneimine,polymer backbone,Branched PEI was modified with osmium complex to prepare OsPEI.,polyethyleneimine,1,
8943,10.1021/acsapm.2c01300,polyallylamine,polymer backbone,PAA was modified with osmium complex to prepare OsPAA.,polyallylamine,1,
8944,10.1021/acsapm.2c01300,sodium bromide,doping salt / anion source,NaBr at 0.2 M in redox polyelectrolyte solution enhanced GOx and polyelectrolyte adsorption.,sodium bromide,0,
8945,10.1021/acsapm.2c01300,sodium chloride,doping salt / anion source / comparator,NaCl at 0.2 M was compared with NaBr during OsPEI/GOx assembly.,sodium chloride,0,
8946,10.1021/acsapm.2c01300,sodium fluoride,doping salt / anion source,NaF was screened as a sodium salt in redox polyelectrolyte assembly.,sodium fluoride,0,
8947,10.1021/acsapm.2c01300,sodium nitrate,doping salt / anion source,NaNO3 produced electrochemical responses similar to bromide in initial screening.,sodium nitrate,0,
8948,10.1021/acsapm.2c01300,sodium perchlorate,doping salt / anion source,NaClO4 caused OsPEI precipitation under the tested conditions.,sodium perchlorate,0,
8949,10.1021/acsapm.2c01300,"2,2'-bipyridine",osmium complex ligand,Used in synthesis of osmium redox complex.,"2,2'-bipyridine",0,
8950,10.1021/acsapm.2c01300,pyridine aldehyde,osmium complex ligand precursor,Used to synthesize [Os(bpy)2Cl(PyCHO)]Cl.,pyridine aldehyde,1,
8951,10.1021/acsapm.2c01300,sodium cyanoborohydride,reducing agent in OsPAA synthesis,Added during OsPAA synthesis after mixing PAA with osmium complex.,sodium cyanoborohydride,0,
8952,10.1021/acsapm.2c01300,HEPES,electrochemical buffer,Cyclic voltammetry used 50 mM HEPES + 100 mM NaCl at pH 7.0.,HEPES,0,
8953,10.1021/acsapm.2c01300,glucose,enzyme substrate,Electrochemical testing used 100 mM glucose to measure catalytic current.,glucose,0,
8954,10.1021/acsapm.2c01300,highly oriented pyrolytic graphite,AFM substrate / hydrophobic surface comparator,Single OsPEI layers were studied on HOPG by AFM.,,1,
8955,10.1021/acsapm.2c01300,gold,QCM-D/PM-IRRAS/AFM substrate,GOx-containing films were studied over Au substrates to match QCM-D experimental conditions.,gold,0,
8956,10.1021/acsapm.2c01300,carbon cloth,bioanode electrode substrate,Modified carbon cloth electrodes were used in enzymatic fuel cells.,,1,
8957,10.1021/acsami.4c01088,hemoadhican,hydrogel polymer backbone,Naturally occurring polysaccharide isolated from Paenibacillus sp. 1229 and cross-linked to form HD hydrogels.,hemoadhican,1,
8958,10.1021/acsami.4c01088,polyethylene glycol diglycidyl ether,crosslinker,PEGDE was employed as an ether cross-linking agent for polysaccharide HD.,polyethylene glycol diglycidyl ether,0,
8959,10.1021/acsami.4c01088,sodium hydroxide,alkaline reaction medium,Purified HD powder was dissolved in 8 wt % NaOH solution before PEGDE addition.,sodium hydroxide,0,
8960,10.1021/acsami.4c01088,hydrochloric acid,neutralization reagent,Reaction mixtures were neutralized with 0.1 M HCl.,hydrochloric acid,0,
8961,10.1021/acsami.4c01088,sodium dodecyl sulfate,protein desorption reagent,Hydrogels were submerged in 1% SDS for 1 h to release adsorbed protein.,sodium dodecyl sulfate,0,
8962,10.1021/acsami.4c01088,sodium chloride,rinse solution,Hydrogels were rinsed three times with 0.9% NaCl solution after BSA incubation.,sodium chloride,0,
8963,10.1021/acsami.4c01088,commercial medical sodium hyaluronate gel,comparator hydrogel,Used as a commercial HA hydrogel comparator in blood adhesion and postoperative adhesion experiments.,sodium hyaluronate,0,
8964,10.1002/mame.201800782,trehalose,hydrogel functional component and protein-stabilizing sugar moiety,Trehalose was modified with 4-vinylbenzyl chloride to make styrenyl-trehalose hydrogel precursors.,trehalose,0,
8965,10.1002/mame.201800782,4-vinylbenzyl chloride,monomer functionalization reagent,Used in Williamson etherification with trehalose to produce styrenyl-trehalose.,4-vinylbenzyl chloride,0,
8966,10.1002/mame.201800782,styrenyl-trehalose,hydrogel monomer/crosslinker mixture,Mono- and multi-functional styrenyl-trehalose formed the hydrogel after redox-initiated radical polymerization.,styrenyl trehalose,1,
8967,10.1002/mame.201800782,ammonium persulfate,radical initiator,APS solution was added with TEMED to initiate gelation.,ammonium persulfate,0,
8968,10.1002/mame.201800782,TEMED,redox polymerization accelerator,Tetramethylethylenediamine was used with APS for redox-initiated radical polymerization.,"N,N,N',N'-tetramethylethylenediamine",0,
8969,10.1002/mame.201800782,sodium hydroxide,base; simulated intestinal fluid component,Used in trehalose etherification and in simulated intestinal fluid buffer preparation.,sodium hydroxide,0,
8970,10.1002/mame.201800782,DMSO,reaction solvent,Trehalose and 4-vinylbenzyl chloride reaction was conducted in dimethylsulfoxide.,dimethyl sulfoxide,0,
8971,10.1002/mame.201800782,dichloromethane,precipitation solvent control,Original crude reaction mixture precipitation used DCM/hexanes.,dichloromethane,0,
8972,10.1002/mame.201800782,hexanes,precipitation solvent control,Original crude reaction mixture precipitation used DCM/hexanes.,hexane,1,
8973,10.1002/mame.201800782,ethyl acetate,alternative precipitation solvent,Evaluated as a greener substitute for DCM in precipitation solvent systems.,ethyl acetate,0,
8974,10.1002/mame.201800782,toluene,alternative precipitation solvent,Ethyl acetate/toluene gave the highest yield among more sustainable precipitation systems and was scaled 100-fold.,toluene,0,
8975,10.1002/mame.201800782,heptane,alternative precipitation solvent,Evaluated as a substitute for hexanes in precipitation solvent systems.,heptane,0,
8976,10.1002/mame.201800782,fluorescein isothiocyanate,protein label,FITC was used to label phytase for hydrogel release experiments.,fluorescein isothiocyanate,0,
8977,10.1002/mame.201800782,sodium acetate,buffer salt,Used in post-heating dilution buffer and DLS/xylanase assay buffer.,sodium acetate,0,
8978,10.1002/mame.201800782,potassium phosphate monobasic,simulated intestinal fluid buffer component,Used with NaOH to prepare simulated intestinal fluid buffer at pH 6.3.,monopotassium phosphate,0,
8979,10.1002/btm2.10414,GelMA,hydrogel polymer backbone,Methacrylylated gelatin was used as the base hydrogel matrix.,gelatin methacryloyl,1,
8980,10.1002/btm2.10414,gelatin,GelMA precursor,Gelatin from cold-water fish skin was methacrylated to synthesize GelMA.,gelatin,1,
8981,10.1002/btm2.10414,methacrylic anhydride,methacrylation reagent,Added to gelatin solution at a 0.6:1 methacrylic anhydride to gelatin ratio.,methacrylic anhydride,0,
8982,10.1002/btm2.10414,LAP,photoinitiator,Used at final concentration of 0.1% w/v for 405 nm photocrosslinking.,"lithium phenyl-2,4,6-trimethylbenzoylphosphinate",0,
8983,10.1002/btm2.10414,PCEC,nanoparticle carrier for A-CXCL9,PCL-PEG-PCL copolymer nano micelles loaded anti-CXCL9 antibody through electrostatic adsorption.,polycaprolactone polyethylene glycol polycaprolactone copolymer,1,
8984,10.1002/btm2.10414,epsilon-caprolactone,PCEC monomer,Used with PEG to synthesize PCEC copolymer.,epsilon-caprolactone,0,
8985,10.1002/btm2.10414,polyethylene glycol,PCEC precursor,PEG Mw 4000 was reacted with epsilon-caprolactone to synthesize PCEC.,polyethylene glycol,1,
8986,10.1002/btm2.10414,sodium laurylsulfonate,anionic nanoparticle derivatization/emulsion reagent,Used to derive anionic PCEC nanoparticles.,sodium dodecyl sulfonate,1,
8987,10.1002/btm2.10414,tin(II) 2-ethylhexanoate,PCEC synthesis catalyst,Added during PCEC copolymer synthesis.,tin(II) 2-ethylhexanoate,0,
8988,10.1002/btm2.10414,OP3-MA,methacrylated peptide crosslinkable bioactive component,Co-crosslinked with GelMA to form peptide sustained-release hydrogel.,OP3 peptide methacrylate YCEIEFCYLIR,1,
8989,10.1016/j.ijbiomac.2016.05.049,sodium alginate,polymer precursor,3% (W/V) sodium alginate was used to prepare calcium alginate beads.,sodium alginate,0,
8990,10.1016/j.ijbiomac.2016.05.049,calcium alginate,hydrogel backbone,Pristine calcium alginate beads and tailored calcium alginate hydrogels were used for Hg(II) adsorption.,calcium alginate,0,
8991,10.1016/j.ijbiomac.2016.05.049,calcium chloride dihydrate,crosslinker source,20% (W/V) calcium chloride dihydrate was used to form Ca-alginate beads.,calcium chloride dihydrate,0,
8992,10.1016/j.ijbiomac.2016.05.049,calcium ion,metal ion bridge,Calcium ions crosslink alginate to form calcium alginate beads.,calcium ion,0,
8993,10.1016/j.ijbiomac.2016.05.049,thymol,phenolic modifier,10 mM thymol was incorporated into sodium alginate before gelation.,thymol,0,
8994,10.1016/j.ijbiomac.2016.05.049,morin,polyphenolic modifier,Morin incorporated calcium alginate beads were evaluated for Hg(II) uptake.,morin,0,
8995,10.1016/j.ijbiomac.2016.05.049,catechin,polyphenolic modifier,Catechin incorporated calcium alginate beads were evaluated for Hg(II) adsorption.,catechin,0,
8996,10.1016/j.ijbiomac.2016.05.049,hesperidin,polyphenolic modifier,Hesperidin incorporated calcium alginate beads were evaluated for Hg(II) uptake.,hesperidin,0,
8997,10.1016/j.ijbiomac.2016.05.049,cod liver oil,fat filler or coating modifier,Cod liver oil was incorporated into morin or hesperidin calcium alginate beads to increase durability in alimentary conditions.,cod liver oil,1,
8998,10.1016/j.ijbiomac.2016.05.049,mercuric chloride,Hg(II) source,0.5 mM HgCl2 solution was prepared as stock solution for adsorption studies.,mercuric chloride,0,
8999,10.1016/j.ijbiomac.2016.05.049,Hg(II),adsorption target,The study measured uptake and detoxification of Hg(II) by calcium alginate hydrogels.,mercury(2+),0,
9000,10.1016/j.ijbiomac.2016.05.049,1-(2-Pyridylazo)-2-naphthol,Hg detection reagent,Unadsorbed Hg2+ was measured through absorbance of Hg-PAN complex.,1-(2-Pyridylazo)-2-naphthol,0,
9001,10.1016/j.ijbiomac.2016.05.049,Triton X-100,analytical medium,Hg-PAN complex was measured in 10% Triton-X-100 medium.,Triton X-100,0,
9002,10.1016/j.ijbiomac.2016.05.049,sodium chloride,simulated gastric fluid component,SGF contained 0.03 M NaCl.,sodium chloride,0,
9003,10.1016/j.ijbiomac.2016.05.049,hydrochloric acid,simulated gastric fluid component,SGF contained 0.085 M HCl.,hydrochloric acid,0,
9004,10.1016/j.ijbiomac.2016.05.049,potassium dihydrogen phosphate,simulated intestinal fluid buffer component,SIF contained 0.05 M KH2PO4.,potassium dihydrogen phosphate,0,
9005,10.1016/j.ijbiomac.2016.05.049,sodium hydroxide,pH adjustment reagent,SIF pH was adjusted to 6.8 using 0.2 M NaOH.,sodium hydroxide,0,
9006,10.1016/j.jbiotec.2014.04.003,quaternary amine,anion-exchange ligand / affinity group,Functional ligand on hydrogel-grafted and directly-grafted membrane adsorbers.,quaternary ammonium,1,
9007,10.1016/j.jbiotec.2014.04.003,cellulose,membrane backbone,The directly-grafted ligand is coupled to the cellulose membrane backbone; hydrogel-grafted membranes are also membrane adsorbers from the same platform context.,cellulose,0,
9008,10.1016/j.jbiotec.2014.04.003,hydrogel support,grafted support / tentacle-like matrix,Hydrogel support immobilizes the quaternary amine ligand in the hydrogel-grafted membrane.,,1,
9009,10.1016/j.jbiotec.2014.04.003,sodium chloride,salt for ionic strength control and elution,NaCl concentrations were scanned during loading and 1 M or 2 M NaCl was used for elution steps.,sodium chloride,0,
9010,10.1016/j.jbiotec.2014.04.003,HEPES,buffer,50 mM HEPES at pH 7.5 or pH 8 was used in hydrogel-grafted membrane experiments; DBC was measured in 50 mM HEPES at pH 7.5.,HEPES,0,
9011,10.1016/j.jbiotec.2014.04.003,Tris,buffer,20 mM Tris at pH 7.5 or pH 8 was used as a buffer condition in hydrogel-grafted membrane experiments.,tris(hydroxymethyl)aminomethane,0,
9012,10.1016/j.jbiotec.2014.04.003,sodium hydroxide,membrane sanitization reagent,Membranes were sanitized with 10 membrane volumes of 1 M NaOH before experiments.,sodium hydroxide,0,
9013,10.1016/j.jbiotec.2014.04.003,Triton X100,virus clarification reagent,Bioreactor harvest was treated with 0.1% Triton X100 before downstream processing.,Triton X-100,0,
9014,10.1016/j.jbiotec.2014.04.003,Sartobind Q,benchmark hydrogel-grafted membrane product,The 2.4 umol/cm2 hydrogel-grafted membrane was identified as Sartobind Q benchmark reference.,,1,
9015,10.1021/acs.biomac.5c01176,sodium alginate,hydrogel polymer backbone and comparator microparticle material,"SA was oxidized, conjugated to azo-linked 5-ASA prodrug, mixed with SA, and Ca2+-cross-linked to form hydrogel microparticles.",sodium alginate,0,
9016,10.1021/acs.biomac.5c01176,SA-AP,azo-linked 5-ASA-alginate conjugate hydrogel precursor,SA-AP was synthesized by reductive amination between aldehyde-functionalized sodium alginate and compound 4.,,1,
9017,10.1021/acs.biomac.5c01176,5-aminosalicylic acid,drug/prodrug payload,5-ASA was covalently grafted through an azo-linked prodrug strategy onto oxidized sodium alginate.,5-aminosalicylic acid,0,
9018,10.1021/acs.biomac.5c01176,calcium lactate,Ca2+ source for ionic cross-linking,A 2% calcium lactate aqueous solution was used to cross-link alginate-SA-AP droplets into microspheres.,calcium lactate,0,
9019,10.1021/acs.biomac.5c01176,Ca2+,ionic cross-linking bridge,Ca2+-induced cross-linking formed spherical hydrogel microparticles.,calcium ion,0,
9020,10.1021/acs.biomac.5c01176,Rhodamine 6G,fluorescent tracer loaded into hydrogel microparticles for adhesion visualization,R6G-loaded SA-AP hydrogel microparticles were incubated with mucin- or PEI-coated surfaces and examined by fluorescence microscopy.,Rhodamine 6G,0,
9021,10.1021/acs.biomac.5c01176,polyethylenimine,positively charged inflamed-mimetic surface coating comparator,"Branched PEI, MW = 25 kDa, was used to mimic exposed positively charged inflamed epithelium.",polyethylenimine,0,
9022,10.1021/acs.biomac.5c01176,sodium periodate,oxidant for sodium alginate,Sodium periodate was used to generate aldehyde-functionalized sodium alginate.,sodium periodate,0,
9023,10.1021/acs.biomac.5c01176,sodium cyanoborohydride,reducing agent for reductive amination,NaBH3CN facilitated reductive amination between SA-CHO and compound 4.,sodium cyanoborohydride,0,
9024,10.1021/acs.biomac.5c01176,4-aminoacetanilide,starting reagent for azo-coupled prodrug intermediate,4-Aminoacetanilide was diazotized and coupled with salicylic acid.,4-aminoacetanilide,0,
9025,10.1021/acs.biomac.5c01176,salicylic acid,starting reagent for azo-coupled prodrug intermediate,Salicylic acid was coupled with a diazonium intermediate under alkaline conditions.,salicylic acid,0,
9026,10.1021/acs.biomac.5c01176,thionyl chloride,deacetylation reagent,Compound 3 was deacetylated by refluxing in methanol with thionyl chloride.,thionyl chloride,0,
9027,10.1016/j.foostr.2024.100386,curcumin,"small-molecule cargo, not protein adsorption target",Encapsulated and bound by SLP nanogel; EE 93.52% and LA 13.02 μg/mg reported for SLP−nanogel−Cur.,curcumin,0,
9028,10.1016/j.foostr.2024.100386,phosphatidylcholine,lipid component/model component of soybean lipophilic protein,"SLP comprises approximately 10% polar lipids, especially phosphatidylcholine; PC was used to construct 7SPC and 11SPC models.",phosphatidylcholine,1,
9029,10.1016/j.foostr.2024.100386,hydrochloric acid,pH adjustment reagent,SLP solution pH was shifted to 5.0 using 1 M HCl aqueous solution.,hydrochloric acid,0,
9030,10.1016/j.foostr.2024.100386,phosphate-buffered saline,buffer,"SLP was dissolved or diluted in PBS, 10 mM, pH 7.2.",phosphate buffered saline,1,
9031,10.1016/j.foostr.2024.100386,absolute ethyl alcohol,curcumin stock solvent,Curcumin was prepared in absolute ethyl alcohol at 10 mg/mL.,ethanol,0,
9032,10.1021/ja029510e,"PVP-[Os(N,N'-dialkylated-2,2'-biimidazole)3]2+/3+",redox polymer hydrogel sample,Polymer I with 13-atom-long flexible tether used to form cross-linked redox hydrogel films and glucose oxidase-modified carbon fiber anodes.,"PVP Os N,N-dialkylated 2,2-biimidazole",1,
9033,10.1021/ja029510e,"PVI-[Os(4,4'-diamino-2,2'-bipyridine)2Cl]+/2+",comparator redox polymer hydrogel sample,Polymer II without a tether between redox function and polymer backbone.,"PVI Os 4,4-diamino-2,2-bipyridine chloride",1,
9034,10.1021/ja029510e,poly(ethylene glycol) diglycidyl ether,crosslinker,Used as PEGDGE/PEDGE cross-linker in redox polymer films and GOx-containing anode coatings.,poly(ethylene glycol) diglycidyl ether,1,
9035,10.1021/ja029510e,osmium,redox center metal ion,Os2+/3+ complexes provide redox functionality in polymers I and II.,osmium,0,
9036,10.1021/ja029510e,glucose,enzyme substrate,15 mM glucose solution used for glucose electrooxidation measurements.,glucose,0,
