Repository: sunyrain/PHA

# PHA Protein-Hydrogel Adsorption Dataset

Generated: 2026-07-05T11:36:45

## Scope

This curated package organizes literature-derived protein-hydrogel adsorption, binding, immobilization, antifouling, and related biointerface records extracted from the local PHA corpus.

The primary unit is one record:

`paper + hydrogel/sample + protein/mixture + experimental condition + measured outcome`

## Contents

- `data/sources.csv`: article-level metadata, extraction status, and curation decision.
- `data/records_flat.csv`: flattened record-level table with provenance, hydrogel, protein, condition, outcome, mechanism, and quality fields.

File: data/curated/pha_scientific_dataset_20260705/data/special_fields.csv (part 46 of 55)
id,doi,field_name,field_value_json,why_special,evidence_text,suggested_table
4398,10.1016/j.ab.2005.09.009,immobilization_efficiency_proxy,"""50% for NH2-(CH2)6-ATGC-Cy3 oligonucleotide over 0.1-2 umol/ml""",Saccharide immobilization efficiency was estimated indirectly using a fluorescent oligonucleotide proxy.,The immobilization efficiency ... for the NH2-(CH2)6-ATGC-Cy3 oligonucleotide was 50% within the concentration range of 0.1–2μmol/ml.,hydrogel_synthesis_or_quality
4399,10.1016/j.ab.2005.09.009,microchip_storage_stability,"""at least 6 months at 2-8 C in 50% glycerol without loss of ligand-binding properties""",Storage stability is relevant to assay reproducibility but not a standard adsorption metric.,Microchips can be stored in the presence of 50% glycerol at 2–8°C for at least 6 months without loss of ligand-binding properties.,hydrogel_properties
4400,10.1016/j.ab.2005.09.009,three_dimensional_capacity_claim,"""two to three orders of magnitude higher probe amount per square unit than two-dimensional chips""",Authors make a platform-level capacity comparison without direct adsorption units.,The amount of probe per square unit immobilized on three-dimensional chips is two to three orders of magnitude higher than that on two-dimensional chips.,mechanism_or_design_notes
4401,10.1016/j.ab.2005.09.009,microchip_vs_plate_ligand_amount,"""1.7 pmol per gel element maximum on microchip versus 1 nmol per microplate well for ELISA""","Important assay miniaturization comparison, but not protein adsorption capacity.","In the case of microchips, the maximum amount of immobilized saccharide ... was 1.7pmol per gel element... For microplate ELISA, the standard amount of saccharide per microplate well used for antibody assay was 1nmol.",comparator_notes
4402,10.1016/j.porgcoat.2026.110037,non_protein_antifouling_targets,"[""Vibrio harveyi"", ""Cylindrotheca closterium"", ""Magallana gigas larvae""]",The paper is relevant to biofouling and hydrogel coatings but not to protein adsorption.,"The efficiency of the coatings is then evaluated against three representative organisms: the bacterium Vibrio harveyi, the diatoms Cylindrotheca closterium and the larvae Magallana gigas.",organism_antifouling_assays
4403,10.1016/j.porgcoat.2026.110037,reported_bacterial_adhesion_inhibition,"""MO8020 and HA8020 showed 50% and 26% inhibition of V. harveyi adhesion respectively.""","Quantitative adsorption-like outcome is for bacterial cells, not proteins.","MO8020 demonstrated the greatest efficiency, followed by HA8020, with 50% and 26% inhibition of bacterial adhesion quantified respectively.",organism_antifouling_assays
4404,10.1016/j.colsurfa.2023.132044,electron_beam_modification,"""Hydrogels were immobilized on membranes by electron beam curing without photoinitiator; PES applied study used 50 kGy for 1% PEGDA and 0.1% TTEGDA.""","The hydrogel layer was formed directly on a membrane by radiation-initiated polymerization, which is important for interpreting coating chemistry and protein adsorption behavior.",The membranes (track-etched PET and ultrafiltration PES) were modified in a self-made electron accelerator under a nitrogen atmosphere at different irradiation dosages.,hydrogel_synthesis
4405,10.1016/j.colsurfa.2023.132044,protein_adsorption_reduction_range,"""21-38% reduction for BSA, myoglobin, and lysozyme adsorption on PEGDA hydrogel-modified PES membrane versus unmodified membrane.""",The only supplied quantitative protein adsorption result for the model protein panel is a combined reduction range rather than per-protein absolute values.,The adsorption of three differently charged proteins could be reduced by 21–38%.,adsorption_outcomes
4406,10.1016/j.colsurfa.2023.132044,algae_fouling_protein_adsorption_range,"""11-19 ug cm-2 adsorbed protein after 3 algae fouling cycles, corresponding to 5-18% permeability loss.""",This is a surface-normalized protein fouling measurement from a complex biofouling experiment rather than a single purified protein adsorption assay.,The range observed in this study was from 11 µg cm−2 of adsorbed protein with a 5% loss of permeability to 19 µg cm−2 with an 18% loss of permeability.,biofouling_outcomes
4407,10.1016/j.memsci.2024.123174,BSA hydrodynamic size,"""7-8 nm""",Used by authors to explain why BSA fouling was reduced on hydrogel-coated nanofiltration membranes.,BSA used as the model protein-like foulants with the molar mass of 67 kDa and the hydrodynamic size of 7-8 nm is larger than the mesh size of the hydrogel.,protein_properties
4408,10.1016/j.memsci.2024.123174,hydrogel coating chemistry,"""CP-enhanced thiol-ene Michael addition click reaction between methacrylate side groups of PSBMA-co-PMAEMA and thiol groups of DTT""",Defines the in situ coating formation mechanism and hydrogel network chemistry.,Hydrogel coating can directly be formed on standard PA TFC nanofiltration membranes via one-step method based on CP-enhanced thiol-ene Michael addition click reaction.,hydrogel_synthesis
4409,10.1016/j.memsci.2024.123174,nanofiltration coating formulation for fouling tests,"""200 mg/L zwitterionic polymer, 7.5 mg/L surface linker, 100% cross linker""",Identifies the hydrogel-coated membrane preparation used for pollutant rejection and fouling tests.,"Noteworthy, 200 mg/L zwitterionic polymer, 7.5 mg/L surface linker and 100 % cross linker were added in coating solution to prepare hydrogel-coated membranes for the pollutant rejection test (Section 3.4.1) and fouling test (Section 3.5.1).",sample_preparation
4410,10.1016/j.ijbiomac.2023.127755,thiol_density_CSPGal_TGA,"""2.3 μmolSH/g hydrogel""",Surface thiol density is directly connected to mucin binding mechanism.,the concentration of thiol groups per gram of hydrogel was 2.8 times higher than that of functionalization with TBA (2.3 vs. 0.8 μmolSH/ghydrogel),hydrogel_surface_functionalization
4411,10.1016/j.ijbiomac.2023.127755,thiol_density_CSPGal_TBA,"""0.8 μmolSH/g hydrogel""",TBA hydrogel bound more mucin despite lower thiol density.,the concentration of thiol groups per gram of hydrogel was 2.8 times higher than that of functionalization with TBA (2.3 vs. 0.8 μmolSH/ghydrogel),hydrogel_surface_functionalization
4412,10.1016/j.ijbiomac.2023.127755,CSPGal_particle_size,"""mostly spherical and never exceed 500 μm in diameter""",Particle size affects gastrointestinal residence and diffusion.,The extruded hydrogels are mostly spherical and never exceed 500 μm in diameter.,hydrogel_physical_properties
4413,10.1016/j.ijbiomac.2023.127755,CSPGal_pore_size,"""20-60 μm""",Pore size affects protein leaching and substrate diffusion.,the porosity (pore size between 20 and 60 μm) of the freeze-dried gel,hydrogel_physical_properties
4414,10.1016/j.ijbiomac.2023.127755,SGF_SIF_activity_retention,"""75 % retained activity after 2 h SGF followed by 4 h SIF""",Protein activity retention under simulated GI conditions is a functional outcome of hydrogel immobilization/protection.,immobilized β-Gal retained 75 % activity in PBS at pH 7.4 after incubation under simulated total gastrointestinal conditions (2 h in SGF followed by 4 h in SIF),enzyme_stability
4415,10.1016/j.ijbiomac.2023.127755,enteric_coated_CSPGal_activity,"""about 49 % decrease compared with uncoated reference hydrogel in PBS pH 7.4; 54 % after 24 h SIF""",Enteric coating protects under pH 1.5 but limits activity due to incomplete coating dissolution.,"this activity decreased by about 49 % compared with that of the uncoated reference hydrogel incubated only in PBS at pH 7.4... incubated in SIF for 24 h, reached 54 % compared to that of the reference hydrogel",enteric_coating_outcomes
4416,10.1016/j.jmmm.2016.03.068,non_protein_adsorption_target,"""Cr(VI)""","The paper contains adsorption data, but the adsorbate is a metal ion rather than a protein, so it is excluded from protein-hydrogel adsorption records.",The performance of nanocomposite hydrogel particles has been evaluated for the removal of hexavalent chromium (Cr) ions from water.,exclusion_notes
4417,10.1016/j.jmmm.2016.03.068,reported_cr_vi_adsorption,"""At 40 ppm initial Cr(VI), nanocomposite hydrogel particles absorbed almost 39 ppm after 1 h; at 4 ppm initial Cr(VI), they absorbed 100% Cr.""",Quantitative adsorption data are present but outside the protein adsorption scope.,"At 40ppm, the magnitude of absorption of Cr in P(S-MAA-NIPAM-PEGMA)/PPy/gamma-Fe2O3 nanocomposite hydrogel particles reaches maximum at 1h and almost 39 ppm is absorbed of the initial 40ppm added. Compared to this at 4ppm initial concentration nanocomposite hydrogel particles absorb 100% Cr.",nonprotein_adsorption_outcomes
4418,10.1016/j.matlet.2015.05.080,membrane_thickness,"""0.116 mm""",Thickness is a hydrogel membrane structural property relevant to filtration flux but not part of the standard adsorption fields.,The thickness of the CMWCNT/CA filtration membrane was 0.116mm and the addition of CMWCNT led to a reduction in thickness of 15.9%.,hydrogel_properties_extended
4419,10.1016/j.matlet.2015.05.080,CMWCNT_outer_inner_diameter,"""inner diameter approximately 5.16 nm; outer diameter approximately 10.87 nm""",Nanotube dimensions describe the composite filler and may affect membrane structure.,"The inner and the outer diameter of CMWCNT was approximately 5.16nm and 10.87nm, respectively.",material_properties
4420,10.1016/j.matlet.2015.05.080,maximum_tensile_strength,"""1.83 MPa at 1 wt% CMWCNT in SA""",Mechanical reinforcement is a major reported result but not a protein adsorption outcome.,"When the CMWCNT content in SA was 1wt%, the maximal tensile strength was reached with a value of 1.83MPa.",hydrogel_mechanical_properties
4421,10.1016/j.matlet.2015.05.080,dye_rejection_after_saturated_adsorption,"""98.62% Congo red rejection""","The paper discusses saturated adsorption in relation to dye rejection, not protein adsorption.","The stable rejection of saturated adsorption membrane was slightly decreased and still reached 98.62%, indicating that the separation of dyes was mainly due to the membrane rejection instead of adsorption.",nonprotein_filtration_outcomes
4422,10.1016/j.jcis.2014.03.030,non_protein_adsorbates,"[""Xylenol Orange"", ""Malachite Green""]","The study reports adsorption and diffusion, but the adsorbates are dyes rather than proteins, so it is outside the protein-hydrogel adsorption scope.",Evaluation of transport properties of the anionic dye Xylenol Orange (XO) and the cationic dye Malachite Green (MG) through the silica hydrogels is performed at pH 6.5.,exclusion_notes
4423,10.1016/j.polymertesting.2020.106980,porosity_pct,56.0,Hydrogel macroporosity is a key physical property influencing flow and protein immobilization but is not part of the base hydrogel_properties scalar list.,"The porosity, ϕ, and the total water content, TWC, of p (HEMA-GMA) cryogel column were determined via deionized water as 56.0% and 71.2% (v/v), respectively.",hydrogel_properties
4424,10.1016/j.polymertesting.2020.106980,total_water_content_pct_v_v,71.2,Total water content describes cryogel hydration and pore water distribution.,"The porosity, ϕ, and the total water content, TWC, of p (HEMA-GMA) cryogel column were determined via deionized water as 56.0% and 71.2% (v/v), respectively.",hydrogel_properties
4425,10.1016/j.polymertesting.2020.106980,no_detectable_enzyme_leakage,true,Leakage was assessed during reuse and supports immobilization stability.,Any measurable enzyme leakage was not detected under all these studied conditions.,biointerface_response
4426,10.1016/j.polymertesting.2020.106980,activation_energy_kJ_mol,"{""free_l_ASNase"": 13.08, ""p_HEMA_GMA_l_ASNase"": 10.97}",Thermodynamic parameter indicates lower temperature sensitivity after immobilization.,"The Ea values calculated from the slope of log (% relative activity) versus 1000/T (Fig. 9) for free l-ASNase and p (HEMA-GMA)/l-ASNase were 13.08 and 10.97 kJ/mol, respectively.",outcome
4427,10.1016/j.polymertesting.2020.106980,conflicting_kinetic_values,"""Abstract reports Km 2.04 and 1.67 mM and Vmax 170.0 and 115.0 μM min−1, while Table 1/text report Km 2.09 ± 0.08 and 2.76 ± 0.30 mM and Vmax 119.2 ± 4.32 and 270.6 ± 13.0 μmol/min.""",Internal inconsistency affects kinetic data extraction and requires manual review.,"The Michaelis-Menten constants (Km) of 2.04 and 1.67 mM... were estimated...; As shown in Table 1, the obtained Km values... were 2.09 ± 0.08 and 2.76 ± 0.3 mM.",quality
4428,10.1016/j.procbio.2011.09.021,cryogel_pore_size,"""10-100 μm""",Large supermacropores are central to convective transport and low mass-transfer resistance.,"large, continuous inter-connected pores (10-100μm in diameter, supermacroporous) that provide channels through which the mobile phase can flow",hydrogel_properties
4429,10.1016/j.procbio.2011.09.021,catalase_physical_size,"""7 nm × 8 nm × 10 nm""",Protein size is explicitly compared with cryogel pore size.,"Catalase is 7nm×8nm×10nm, and its molecular weight is 240kDa.",protein_properties
4430,10.1016/j.procbio.2011.09.021,swelling_ratio,"""21.6±1.9 g H2O/g cryogel""",Hydrogel swelling is directly measured and relevant to adsorption capacity normalization.,The equilibrium swelling ratio of the p(AAm-AGE)-CB-Fe3+ cryogel was 21.6±1.9g H2O/g cryogel.,hydrogel_properties
4431,10.1016/j.procbio.2011.09.021,CB_incorporation_rate,"""168.2±2.66 μmol/g cryogel""",Ligand density is reported and may explain affinity capacity.,The incorporation rate of CB was found to be 168.2±2.66μmol/g cryogel.,material_functionalization
4432,10.1016/j.procbio.2011.09.021,Fe3_loading,"""25.8±2.0 μmol/cryogel""",Metal loading is reported but unit is per cryogel rather than per mass.,The maximum Fe3+ loading was found to be 25.8±2.0μmol/cryogel.,material_functionalization
4433,10.1016/j.procbio.2011.09.021,no_ligand_or_metal_leakage,"""no CB or Fe3+ release during desorption; Fe3+ not observed in washing solutions""",Stability of affinity ligand and metal is relevant to reuse and leachables.,It should be noted that there was no CB or Fe3+ release in this process.,stability
4434,10.1016/j.procbio.2011.09.021,enzyme_kinetics_after_immobilization,"""Km free 0.73±0.02 g/L; Km immobilized 0.18±0.02 g/L; Vmax free 2.0×10^3 U/mg enzyme; Vmax immobilized 2.5×10^3 U/mg enzyme""",Adsorption/immobilization affected enzyme catalytic performance.,The Km values were found to be 0.73±0.02g/L for the free catalase and 0.18±0.02g/L for the immobilized catalase... The Vmax value for free catalase (2.0×103 U/mg enzyme) was found to be lower than that of the immobilized catalase (2.5×103 U/mg enzyme).,biointerface_response
4435,10.1016/j.procbio.2011.09.021,operational_stability,"""activity retained almost unchanged after six cycles; 14.7% loss after 10 cycles; 67.5% activity at final twentieth cycle""",Functional reusability of immobilized enzyme is reported separately from adsorption capacity reuse.,"The immobilized catalase retained almost the same level of activity after six cycles... this loss reached about 14.7% after 10 cycles. At the end of the last cycle, the activity was 67.5% of the initial value.",biointerface_response
4436,10.1016/j.ijbiomac.2026.152690,small_molecule_loading_not_protein_adsorption,"""Metformin loading capacity 39.00 ± 1.49 mg/g and loading efficiency 97.50% ± 0.90% for enzymatically assembled CMPG-Gel-Met.""","Quantitative loading data are present but apply to a small-molecule drug, not a protein target.",The enzymatic assembly method achieved a 97.50% ± 0.90% loading efficiency and a 39.00 ± 1.49 mg/g loading capacity.,small_molecule_delivery_outcomes
4437,10.1016/j.ijbiomac.2026.152690,pH_responsive_metformin_release,"""CMPG-Gel-Met released 52.28% Met in SGF and 98.05% in SIF after 2 h.""",The main quantitative biointerface-like outcome is pH-dependent drug release rather than adsorption.,"When PG-Gel-Met and CMPG-Gel-Met underwent simulated digestion for 2 h in vitro, the Met release rates in SIF were 92.41% and 98.05%, respectively, and in SGF reached 83.28% and 52.28%, respectively.",small_molecule_release_outcomes
4438,10.1016/j.ijbiomac.2026.152690,computational_interaction_analysis,"""IGM and DFT analyses were used to support Met-CMPG interactions through hydrogen bonding and van der Waals forces.""",The article includes computational interaction evidence for small-molecule stabilization in the hydrogel network.,IGM analysis revealed that Met was linked to PG and CMPG monomers through hydrogen bonding and van der Waals force interactions.,mechanistic_modeling
4439,10.1016/j.procbio.2023.01.016,ligand_density,"""121.6 mmol/L""",Important ion-exchange capacity descriptor for the functionalized hydrogel column.,The anionic cryogel had a ligand density of 121.6 mmol/L.,hydrogel_properties_or_material_characterization
4440,10.1016/j.procbio.2023.01.016,HETP,"""0.18-0.27 cm""",Column efficiency parameter rather than direct adsorption outcome.,The HETP ranged from 0.18 to 0.27 cm.,column_characterization
4441,10.1016/j.procbio.2023.01.016,porosity,0.89,Cryogel structural property relevant to convective flow and adsorption performance.,Porosity (epsilon = 0.89) and permeability (4.2 x 10^-12 m2) were determined.,hydrogel_properties_or_column_characterization
4442,10.1016/j.procbio.2023.01.016,permeability,"""4.2 x 10^-12 m2""",Transport property supporting high-flow chromatographic operation.,Porosity (epsilon = 0.89) and permeability (4.2 x 10^-12 m2) were determined.,column_characterization
4443,10.1016/j.procbio.2023.01.016,swelling_capacity,"""13.4 g/g""",Hydrogel swelling property reported for PEI-cryogel.,"The polymeric structure presented sponge-like and elastic characteristics, with swelling capacity of 13.4 g/g.",hydrogel_properties
4444,10.1016/j.procbio.2023.01.016,reported_pore_diameter,"""20-100 nm""","The supplied context reports 20-100 nm, while cryogel introduction describes monolithic cryogels generally as having 10-200 um pores; this unit may require manual verification against the original figure/text.","The polymeric structure presented sponge-like and elastic characteristics, with swelling capacity of 13.4 g/g and pore diameters ranging between 20 and 100 nm.",hydrogel_properties
4445,10.1016/j.procbio.2023.01.016,RSM_model_R2,"{""PF"": 0.8636, ""Yield"": 0.8713}",Statistical model quality for optimization of capture conditions.,"The R2 values were calculated as 0.8636 and 0.8713 for PF and Yield, respectively.",modeling
4446,10.1016/j.procbio.2023.01.016,flow_velocity_independence,"""PF average 8.5 and did not vary with fluid velocity""",Mechanistic evidence for convective mass transfer in the supermacroporous cryogel.,"PF had an average value of 8.5 and did not vary with the fluid velocity, confirming the convective mass transfer property of the activated cryogel.",mechanism_or_flow_study
4447,10.1016/j.procbio.2023.01.016,broth_clarification_claim,"""Cryogel has advantages in using unclarified broth without pretreatment""","Process-level claim relevant to fouling and feed handling, but supplied methods also mention filtered broth and powdered extract.",The results showed that the activated cryogel shows advantages in using unclarified broth without pretreatment.,process_notes
4448,10.1016/j.ijpharm.2006.11.012,photocrosslinking_without_initiator,"""PHM aqueous solution was UV irradiated at 313 nm under argon for 3.5 h without photoinitiators.""",Absence of toxic photoinitiators is emphasized as relevant to biocompatibility.,"An aqueous solutions of PHM has been irradiated, in the absence of photoinitiators at 313nm for 3.5h under argon to obtain the hydrogel.",hydrogel_synthesis
4449,10.1016/j.ijpharm.2006.11.012,PHM_derivatization_degree,"""30±1 mol%""",Defines methacrylate substitution level and crosslinkable group density.,"The degree of derivatization (DD), determined by 1H NMR analysis, resulted to be 30±1mol%.",hydrogel_composition
4450,10.1016/j.ijpharm.2006.11.012,ATR_hydrogel_layer_geometry,"""Swollen hydrogel containing 20% w/v polymer and 80% w/v water; 1 mm thick layer on ZnSe ATR crystal.""",Relevant experimental geometry for surface-sensitive ATR-FTIR protein interaction assay.,"A sample of swollen PHM-based hydrogel (containing 20%, w/v in polymer and 80%, w/v in water) was placed on the crystal... it was found to be 1mm thick.",protein_interaction_conditions
4451,10.1016/j.ijpharm.2006.11.012,protein_solution_concentration,"""10% w/v""",Protein concentration is high and reported uniformly for the ATR-FTIR protein panel.,"The gel was kept in contact with 5ml of phosphate buffer at pH 7.4 in the absence or in the presence of plasma proteins... (concentration 10%, w/v).",protein_interaction_conditions
4452,10.1016/j.jhazmat.2025.137196,hydrogel_porosity,"{""unit"": ""%"", ""value"": 80.1}","Porosity is a key carrier property affecting nanoplastic access and enzyme-substrate contact, but it does not fit a scalar adsorption field.",the porosity of this hydrogel is 80.1 %,hydrogel_properties_extended
4453,10.1016/j.jhazmat.2025.137196,average_and_median_pore_size,"{""average"": 1.74, ""median"": 1.78, ""unit"": ""um""}",Pore size is central to the hydrogel design and substrate access.,the average and median pore sizes are 1.74 and 1.78 μm respectively,hydrogel_properties_extended
4454,10.1016/j.jhazmat.2025.137196,optimal_hydrogel_formulation,"""20 wt% AAm and 10 wt% PEG 4k""",The study uses composition tuning to balance hydrogel strength and pore accessibility.,"all porous hydrogels were fabricated using the optimal formulation (20 wt% AAm and 10 wt% PEG 4k), unless otherwise specified",hydrogel_design_space
4455,10.1016/j.jhazmat.2025.137196,compression_modulus_optimum,"{""AAm_10_wt_pct"": 0.6, ""AAm_20_wt_pct"": 41.33, ""AAm_40_wt_pct"": 21.43, ""unit"": ""kPa""}",Mechanical strength is reported quantitatively and supports carrier scalability but is not an adsorption metric.,the compression modulus for 20 wt% is 41.33 KPa ... 10 wt% (0.60 KPa) ... 40 wt% (21.43 kPa),hydrogel_mechanical_properties
4456,10.1016/j.jhazmat.2025.137196,environmental_water_performance,"{""free_cutinase_environmental_water"": 51.8, ""free_cutinase_lab_water"": 73.0, ""immobilized_cutinase_environmental_water"": 72.4, ""immobilized_cutinase_lab_water"": 74.2, ""unit"": ""% PET removal""}",Shows complex-matrix robustness of immobilized enzyme compared with free enzyme.,PET removal rate of immobilized cutinase remained nearly unchanged ... 72.4 % for environmental water versus 74.2 % for lab water ... free cutinase dropped ... 73.0 % to 51.8 %,application_conditions
4457,10.1016/j.jhazmat.2025.137196,pH_5_stability_advantage,"{""free_cutinase"": 26.6, ""immobilized_cutinase"": 54.3, ""unit"": ""% PET removal""}",Quantifies stabilization of immobilized cutinase under acidic conditions.,the PET removal rate of immobilized cutinase is more than double that of free cutinase at the pH of 5 (54.3 % versus 26.6 %),stress_stability
4458,10.1016/j.memsci.2015.05.075,membrane_formation_time,"""within 5 s""",Ultrasonic time-domain reflectometry was used to monitor rapid hydrogel membrane formation.,The change of phase position indicated that the phase transformation was completed in the initial 5s.,hydrogel_synthesis_characterization
4459,10.1016/j.memsci.2015.05.075,PEG_elution_time,"""48 h in warm water""",The removable PEG pore-former controls membrane pores and was confirmed by fluorescence disappearance.,"The mPEG-FITC was fully interpenetrated and uniformly distributed within the CaAlg hydrogel membrane, and the fluorescent disappeared after eluting the membrane for 48h in warm water.",hydrogel_synthesis_characterization
4460,10.1016/j.memsci.2015.05.075,reported_pore_size_after_PEG20000_removal,"""10-20 nm""",Morphological pore size is relevant to protein rejection and fouling behavior.,"After removal of PEG20000, the CaAlg filtration membrane exhibited some microspores with 10–20nm.",hydrogel_properties
4461,10.1016/j.memsci.2015.05.075,membrane_thickness_control,"""0.21-0.35 mm""",Membrane thickness may influence flux and fouling but is not tied to each protein record.,"CaAlg filtration membranes were uniform, and their thickness could be easily controlled within 0.21–0.35mm.",hydrogel_properties
4462,10.1016/j.enzmictec.2011.11.002,B1_zero_order_pNPA_hydrolysis_rate,"""7.2 × 10^-5 Au/s""","Catalytic activity metric for the BSA hydrogel, not protein adsorption.",Table 3 reports B1 zero order rate 7.2 × 10^-5 Au/s.,catalysis_outcomes
4463,10.1016/j.enzmictec.2011.11.002,native_BSA_zero_order_pNPA_hydrolysis_rate,"""12 × 10^-5 Au/s""",Comparator catalytic activity metric for soluble BSA.,Table 3 reports BSA zero order rate 12 × 10^-5 Au/s.,catalysis_outcomes
4464,10.1016/j.enzmictec.2011.11.002,B1_residual_esterolytic_activity,"""around 53% in endpoint experiment; around 60% in kinetic experiment""","Hydrogel retained enzyme-like activity relative to native BSA, but this is not adsorption.",The text states B1 had around 53% residual activity and the kinetic experiment proved 60% residual activity for hydrogel B1.,catalysis_outcomes
4465,10.1016/j.enzmictec.2011.11.002,reuse_retained_activity,"""55-69% after first catalytic cycle""",Reusability outcome for biomimetic catalysis.,The text states residual activities in the range of 55-69% were generally observed after reuse.,reuse_outcomes
4466,10.1016/j.enzmictec.2011.11.002,SEM_pore_size_distribution,"""B1: 3-4.4 μm; B6: 4.5-7.6 μm; B7: 6.3-13.5 μm; B8: 7.8-20 μm""",Hydrogel morphology characterization without protein adsorption data.,"The text reports pore-size distribution ranges for B1, B6, B7, and B8 from SEM.",hydrogel_properties
4467,10.1016/j.foodchem.2018.03.057,protein_adsorption_comparator_lower_bounds,"{""chelating_resin_vs_P123_DA"": "">250-fold higher protein adsorption"", ""chitosan_hydrogel_vs_P123_DA"": "">30-fold higher protein adsorption""}",The supplied context gives relative lower-bound protein fouling comparisons but not absolute Fig. 3 adsorption values.,"By contrast, the other two sorbents, chelating resin and chitosan hydrogel, adsorbed over 250 and 30 folds higher proteins than P123-DA hydrogel, respectively.",protein_adsorption_comparators
4468,10.1016/j.foodchem.2018.03.057,milk_nutrition_retention,"""P123-DA treatment did not change milk protein and lactose concentrations in the supplied context.""",The protein adsorption result is tied to food quality preservation rather than protein capture.,"Besides, the concentrations of proteins and lactose were not changed by the treatment.",biofluid_matrix_retention
4469,10.1016/j.foodchem.2018.03.057,dual_function_design,"""P123-DA hydrogel removes Pb2+ and Hg2+ while resisting protein adsorption in milk.""",The hydrogel is presented as a sorbent for metal ion removal from protein-rich food without protein fouling.,The protein contamination on sorbents usually impaired their capabilities of ion removal... P123-DA hydrogel seemed to be unique in its non-fouling property as compared with other sorbents for metal ion removal.,mechanistic_design_notes
4470,10.1016/j.ijbiomac.2023.123335,XPS adsorption proxy,"""N1s peak at 398.8 eV attributed to amide nitrogen; peak height positively correlated with amount of Vn or Fn""",Adsorption was reported qualitatively through surface elemental spectroscopy rather than mass uptake.,The height of absorption peaks at 398.8 eV attributing to amide nitrogen was positively correlated with the amount of Vn or Fn.,adsorption_assay_metadata
4471,10.1016/j.ijbiomac.2023.123335,LC topology adsorption mechanism,"""Chiral nematic LC hydrogels adsorbed more Vn/Fn than non-LC control.""",Protein adsorption was attributed to liquid-crystal topology and chiral helical texture rather than only chemistry.,"The higher amount of adsorbed Vn or Fn was found in both CHW/PEGDA and mCHW/PEGDA LC hydrogels with chiral nematic LC state, reflecting the prominent role of chiral nematic LC topology.",mechanism_annotations
4472,10.1016/j.ijbiomac.2023.123335,protein orientation analysis,"""Authors discussed Vn and Fn domain-level residue interactions and RGD/PHSRN accessibility on -NH2 and -COOH surfaces.""",The paper provides mechanistic orientation claims without quantitative adsorption values.,"Based on different regulation mechanisms, positively charged –NH2 and negatively charged –COOH groups in LC hydrogels could place the adsorbed Vn or Fn in advantageous orientations defined by RGD accessibility.",protein_orientation_mechanisms
4473,10.1016/j.ijbiomac.2023.123335,hydrogel zeta potentials,"""CHW/PEGDA: 5.12 ± 0.43 mV; N-CHW/PEGDA: 5.57 ± 0.58 mV; mCHW/PEGDA: −19.2 ± 1.21 mV""",Charge state is central to adsorption mechanism and sample comparison.,"The zeta potential of hydrogels was measured, and CHW/PEGDA and N-CHW/PEGDA displayed 5.12 ± 0.43 mV and 5.57 ± 0.58 mV, respectively, and mCHW/PEGDA presented −19.2 ± 1.21 mV.",hydrogel_properties
4474,10.1016/j.snb.2024.136672,quenching_as_affinity_proxy,"""Fluorescence quenching rate was used to screen Hb affinity; no q mg/g adsorption capacity was reported.""","The paper is a sensing study, so adsorption-like protein binding is measured indirectly.","The obtained characteristics of NPs@CDs such as size, PDI, zeta potential and quenching efficiency were displayed in Table 1.",study_design_notes
4475,10.1016/j.snb.2024.136672,optimized_formula,"""AAc/TBAm/NIPAm/BIS = 5/30/63/2 mol% with 15 mg CDs""",Defines the selected hydrogel nanoparticle formulation used in later Hb detection.,"The preparation formulation of NPs@CDs with complimentary binding sites to Hb was optimized which feed ratio of AAc, TBAm, NIPAm and BIS was 5/30/63/2 (mol%) together with 15 mg as-prepared CDs.",materials
4476,10.1016/j.snb.2024.136672,specificity_gain_over_CDs,"""Hb quenching by NPs@CDs was about 97%, about 3.2 times that of CDs.""",Key comparator showing contribution of hydrogel nanoparticles to protein selectivity.,The quenching rate of Hb with the same content by NPs@CDs was greatly increased to 97% (about 3.2 times that of CDs).,comparators
4477,10.1016/j.snb.2024.136672,suppressed_interferent_quenching,"""Cu2+, Fe2+, and Cyt C quenching responses dropped over 90% for NPs@CDs relative to CDs.""",Shows selectivity improvement and reduced nonspecific recognition.,"The quenching rate of Hb with the same content by NPs@CDs was greatly increased to 97% ... while that of Cu2+, Fe2+ and Cyt C dropped over 90%.",selectivity
4478,10.1016/j.snb.2024.136672,pH_optimum,"""Quenching increased from pH 4.0 to 5.5 and decreased above pH 5.5.""",pH controls electrostatic attraction between negatively charged NPs@CDs and Hb.,"The fluorescence quenching rate gradually increased when the pH value was adjusted from 4.0 to 5.5, but significantly decreased while the pH value was above 5.5.",condition_scans
4479,10.1016/j.snb.2024.136672,salt_resistance,"""Quenching was basically unchanged over 0-1.5 M NaCl.""",Indicates robust Hb sensing under high ionic strength.,The quenching effect of NPs@CDs was basically unchanged in NaCl concentration range of 0-1.5 M.,condition_scans
4480,10.1016/j.snb.2024.136672,optimized_probe_concentration,"""0.125 mg/mL NPs@CDs selected using 0.3 mg/mL Hb and 5 min incubation.""",Defines optimized assay dosage.,"NPs@CDs solutions in a range of 0.025 mg mL-1 to 1.0 mg mL-1 were organized in 0.3 mg mL-1 Hb solution. The fluorescence responses were recorded after 5 min incubation. As shown in Fig. 4c, 0.125 mg mL-1 was decided.",condition_scans
4481,10.1016/j.snb.2024.136672,response_time,"""About 3 min; signal remained constant for more than 60 min.""",Kinetic endpoint for Hb recognition/sensing.,The response time was about 3 min after the addition of Hb and then remained constantly for more than 60 min.,kinetics
4482,10.1016/j.snb.2024.136672,temperature_effect,"""KSV increased from 5 to 15 C, then reduced slightly from 15 to 40 C.""",Links NIPAm thermoresponsiveness and static quenching behavior to Hb response.,The slope of the standard curves (KSV) increased when the temperature rosed from 5 C to 15 C... KSV reduced slightly while the matrices were heated up from 15 C to 40 C.,condition_scans
4483,10.1016/j.snb.2024.136672,human_plasma_recovery,"""Original Hb 0.062, 0.081, 0.089 mg/mL; spiked 0.1, 0.2, 0.3 mg/mL; found 0.156, 0.288, 0.383 mg/mL; recovery 94.2, 103.8, 98.1%; RSD 1.9, 1.5, 0.6%.""",Biofluid applicability result rather than adsorption capacity.,Table 3 reports determination of Hb in human plasma with NPs@CDs nanoprobe and recoveries of 94.2-103.8%.,biofluid_assay
4484,10.1016/j.aca.2021.338319,submicro_hydrogel_diameter,"""about 300 nm in the presence of catalyst; Hairpin-SA about 5 nm in the absence of catalyst""","Particle size is reported for the signal-amplifying hydrogel, but it is not an adsorption outcome.","The AFM image showed that the diameter of Hairpin-SA in the absence of catalyst was about 5 nm. In contrast, the diameter of the products of submicro-hydrogels in the presence of catalyst was about 300 nm.",hydrogel_characterization
4485,10.1016/j.aca.2021.338319,SEB_detection_limit,"""92 pg mL-1""","Quantitative protein detection performance is reported, but not protein adsorption capacity.",The linear equation was Δr/r0 = 0.140 + 0.103c (R2 = 0.992) and the limit of detection was estimated at 92 pg mL−1.,biosensor_performance
4486,10.1016/j.aca.2021.338319,optimal_hydrogel_assembly_conditions,"""40 nM H1, 40 nM H2, 15 nM catalyst, 8 ug mL-1 streptavidin, 1 x TAE-Na+ buffer with 25 mM NaCl, 25 C CHA incubation, 120 min streptavidin reaction""","Useful for reproducing hydrogel assembly, but not adsorption.","Prior to use, the 40 nM H1 and 40 nM dye labeled H2 were refolded... First, 15 nM catalyst was added... Next, 8 μg mL−1 SA solution was introduced... Finally, the mixture was incubated at 25 °C for 120 min.",assembly_conditions
4487,10.1016/j.electacta.2011.07.132,electrochemical_signal_as_adsorption_proxy,"""Cyclic voltammetry peak presence or absence was used to infer haemoglobin binding/rebinding rather than direct adsorption capacity.""","The study is relevant to protein-hydrogel adsorption but reports electrochemical access and peak potentials, not q values.",We have been able to use cyclic voltammetry to characterize selective and non-selective protein binding within hydrogel-based molecularly imprinted polymers and NIPs respectively.,assay_interpretation
4488,10.1016/j.electacta.2011.07.132,MIP3_no_signal_interpreted_as_binding,"""No BHb electrode signal after 40 min was interpreted as selective binding in MIP cavities blocking diffusion to the electrode.""","Absence of signal is treated as positive evidence for selective adsorption, which is an indirect readout.",MIP3 shows no signal for haemoglobin even after 40min exposure... probably due to selective binding of the diffusing protein into the MIP cavities.,mechanistic_interpretation
4489,10.1016/j.electacta.2011.07.132,residual_SDS_AcOH_effect_on_MIP5,"""MIP5 showed delayed BHb signal and a peak potential matching pH 5 BHb solution, attributed to protein conformational change from residual SDS/AcOH.""",Residual elution chemistry affects apparent rebinding and electrochemical outcome.,This could be attributed to a MIP-Hb interaction with residual SDS/AcOH during uptake of the protein within the cavities of the polymer.,condition_artifacts
4490,10.1016/j.colsurfa.2021.126598,unit_inconsistency_for_high_protein_concentration,"""Discussion states 50 mg/L in one sentence, while methods and another discussion sentence state 50 mg/mL.""",This affects concentration normalization and should be checked against the original Fig. 8 or full article.,both BSA and HSA (3 mg/mL and 50 mg/mL) adsorbed...; antiprotein adsorption capacity ... in both the concentration of 3 mg/mL and 50 mg/L.,records.quality.value_ambiguity
4491,10.1016/j.colsurfa.2021.126598,antiprotein_adsorption_capacity_formula_sign,"""(OD2 - OD1) / OD1 * 100%""","The formula as written would produce negative values if OD2 is lower than OD1, despite being described as an antifouling capacity increase.","Antiprotein adsorption capacity (%) = OD2 - OD1 / OD1 x 100%, where OD1 was the OD value of proteins adsorbed on PVA hydrogel, and OD2 was the OD value of proteins adsorbed on PVA-g-pMPC hydrogel.",special_fields
4492,10.1016/j.colsurfa.2021.126598,possible_sample_name_typo_in_formula,"""PVA-g-pMPC appears in the protein adsorption formula description, although the paper studies PVA-g-p6F and PVA-g-p13F.""",Likely copy-editing error; should not be treated as a reported hydrogel sample without manual verification.,OD2 was the OD value of proteins adsorbed on PVA-g-pMPC hydrogel.,special_fields
4493,10.1016/j.mtcomm.2022.104638,protein_as_template_not_adsorbate,"""Proteins were used to stabilize Pickering emulsions and become incorporated into the DNA hydrogel, not as adsorption targets.""","The article title and abstract contain protein-hydrogel language, but the experimental adsorption/removal targets are pollutants rather than proteins.",The gel network formation was based on the cross-linking reaction between the epoxy group of the linker molecules and the amino group of DNA and BSA molecules.,triage_exclusion_notes
4494,10.1016/j.mtcomm.2022.104638,porous_DNA_BSA_pore_size,"""average pore size 14.65 um""","Quantitative hydrogel morphology metric, but not a protein adsorption outcome.","Highly porous DNA/BSA hydrogel had been successfully prepared, and the average pore size was 14.65 µm.",material_characterization
4495,10.1016/j.mtcomm.2022.104638,porous_DNA_BSA_BET_surface_area,"""1.8411 m2/g""","Quantitative surface area relevant to adsorption materials, but no protein adsorption experiment was reported.",The BET specific surface area for the porous DNA/BSA gel was 1.8411 m2/g.,material_characterization
4496,10.1016/j.mtcomm.2022.104638,pollutant_filtration_results,"""BaP outlet 21.9% of inlet at 0.08 g gel; E. coli completely removed; 100 nm nanoplastics excluded at 99.9%.""","These are quantitative filtration outcomes, but the targets are not proteins.","At gel masses of 0.08 g, the amount of BaP in the outlet of the column was just 21.9% of that in the inlet... E. coli... was completely removed... nanoplastics... could also be effectively excluded by the column at 99.9%.",nonprotein_pollutant_removal
4497,10.1016/j.actbio.2025.12.031,antibody_loading_concentration,"""0.2 mg/mL GCA-NAb""","This is the main protein loading condition for the hydrogel, but it is not an adsorption capacity.",GCA-NAb was incorporated into the GelMA-LAP precursor to a final concentration of 0.2 mg/mL.,hydrogel_protein_loading_conditions
4498,10.1016/j.actbio.2025.12.031,photocrosslinking_condition,"""405 nm UV irradiation for 20 s""",Defines hydrogel formation condition relevant to protein retention/release.,The GelMA-GCA-NAb hydrogel release system was formed by photocrosslinking under UV irradiation (405 nm) for 20 s.,hydrogel_synthesis_conditions
4499,10.1016/j.actbio.2025.12.031,release_sampling_schedule,"""days 0, 2, 4, 6 and 8""",Time points define release assay but numeric release values are absent from supplied context.,"At predetermined time points (days 0, 2, 4, 6 and 8), aliquots of supernatant were collected and replaced with fresh PBS of equal volume.",protein_release_assays
4500,10.1016/j.actbio.2025.12.031,FTIR_antibody_peak_positions,"""993 cm^-1 and 924 cm^-1""",Paper-specific spectral evidence used by authors to support GCA-NAb conjugation.,"FTIR analysis confirmed successful GCA-NAb conjugation, with distinct glycosylation peaks at 993 cm⁻¹ and 924 cm⁻¹ in the experimental hydrogel.",hydrogel_protein_characterization
