Repository: sunyrain/PHA

# PHA Protein-Hydrogel Adsorption Dataset

Generated: 2026-07-05T11:36:45

## Scope

This curated package organizes literature-derived protein-hydrogel adsorption, binding, immobilization, antifouling, and related biointerface records extracted from the local PHA corpus.

The primary unit is one record:

`paper + hydrogel/sample + protein/mixture + experimental condition + measured outcome`

## Contents

- `data/sources.csv`: article-level metadata, extraction status, and curation decision.
- `data/records_flat.csv`: flattened record-level table with provenance, hydrogel, protein, condition, outcome, mechanism, and quality fields.

File: data/curated/pha_scientific_dataset_20260705/data/materials.csv (part 47 of 67)
id,doi,name,role,context,pubchem_query,needs_manual_normalization,enrichment_json
9037,10.1002/app.48655,acrylamide,monomer,Nanogels contained 75 mol% acrylamide assuming monomer incorporation proportional to monomer feed.,acrylamide,0,
9038,10.1002/app.48655,methacrylic acid,monomer; carboxylic acid functional group source,Nanogels contained 22.5 mol% methacrylic acid and exhibited pH-responsive collapse below the methacrylic acid pKa around 4.8.,methacrylic acid,0,
9039,10.1002/app.48655,methylenebisacrylamide,non-degradable crosslinker,Non-degradable poly(acrylamide-co-methacrylic acid) nanogels were crosslinked with methylenebisacrylamide.,"N,N'-methylenebisacrylamide",0,
9040,10.1002/app.48655,"N,N′-bis(acryloyl)cystamine",degradable disulfide crosslinker,"Degradable poly(acrylamide-co-methacrylic acid) nanogels were crosslinked with N,N′-bis(acryloyl)cystamine.","N,N'-bis(acryloyl)cystamine",0,
9041,10.1002/app.48655,cysteamine hydrochloride,gold sensor surface functionalization reagent,Planar gold sensor chips were modified with cysteamine hydrochloride to form an amine-terminated monolayer.,cysteamine hydrochloride,0,
9042,10.1002/app.48655,1-ethyl-3-(3-dimethylaminopropyl)carbodiimide,zero-length coupling reagent,Carboxylic acid-containing nanogels were immobilized by EDC crosslinking to the amine-terminated sensor surface.,1-ethyl-3-(3-dimethylaminopropyl)carbodiimide,0,
9043,10.1002/app.48655,dithiothreitol,reducing agent for degradation assay,"Degradable nanogels were exposed to 10 mM DTT in PBS, pH 7.4.",dithiothreitol,0,
9044,10.1002/app.48655,Tween-20,recommended protein extraction additive,Authors recommended Tween-20 to compete with hydrophobic interactions during protein extraction from nanogels.,Tween 20,0,
9045,10.1002/app.48655,glycine,recommended protein extraction additive,Authors recommended glycine to compete with hydrogen bonds during protein extraction from nanogels.,glycine,0,
9046,10.1002/app.48655,ethylenediaminetetraacetic acid,recommended protein extraction additive,Authors recommended EDTA to compete with anion-cation interaction during protein extraction from nanogels.,ethylenediaminetetraacetic acid,0,
9047,10.1021/acs.analchem.5c03916,acrylamide,hydrogel monomer,acrylamide monomer solution used for particle preparation,acrylamide,0,
9048,10.1021/acs.analchem.5c03916,bis-acrylamide,crosslinker,6% 19:1 mono:bis-acrylamide hydrogel formulation,"N,N'-methylenebisacrylamide",1,
9049,10.1021/acs.analchem.5c03916,APS,polymerization initiator,0.3% APS in acrylamide monomer solution,ammonium persulfate,0,
9050,10.1021/acs.analchem.5c03916,TEMED,polymerization accelerator,TEMED added to oil layer during hydrogel particle preparation,TEMED,0,
9051,10.1021/acs.analchem.5c03916,M-270 carboxylic acid Dynabeads,magnetic bead composite core,carboxylic acid-functionalized magnetic beads encapsulated in acrylamide hydrogel,,1,
9052,10.1021/acs.analchem.5c03916,ac-P1,methacrylamide-modified oligonucleotide primer functionality,gel-bound ac-P1 captures transcripts and primes reverse transcription to generate in-gel cDNA,,1,
9053,10.1021/acs.analchem.5c03916,ac-P5',activity probe complement functionality,copolymerized into gel to immobilize Cy5-IPRAA-P5 probe,,1,
9054,10.1021/acs.analchem.5c03916,APMA-AF488,fluorescent internal standard,aminopropylmethacrylamide-functionalized AF488 dye copolymerized in gels,,1,
9055,10.1021/acs.analchem.5c03916,Cy5-IPRAA-P5,tryptic peptide probe-oligonucleotide heteroconjugate,fluorescent peptide probe immobilized in hydrogel; trypsin cleavage releases Cy5 fluorophore,,1,
9056,10.1021/acs.analchem.5c03916,T24 DNA aptamer,trypsin inhibitor ligand,known inhibitor of bovine trypsin displayed in hydrogel particles,,1,
9057,10.1021/acs.analchem.5c03916,T59 DNA aptamer,trypsin inhibitor ligand and screening hit,truncated variant of T24 used as template for site saturation mutagenesis and enriched in screen,,1,
9058,10.1021/acs.analchem.5c03916,MgCl2,buffer salt,5 mM MgCl2 in trypsin assay buffer,magnesium chloride,0,
9059,10.1021/acs.analchem.5c03916,NaCl,buffer salt,150 mM NaCl in trypsin assay buffer,sodium chloride,0,
9060,10.1021/acs.analchem.5c03916,Tween 20,surfactant,0.02% Tween 20 in trypsin assay buffer,polysorbate 20,0,
9061,10.1021/acs.analchem.5c03916,BSA,buffer additive and protein additive,0.1 mg/mL BSA in trypsin assay buffer; 0.35 mg/mL BSA in isothermal amplification mixture,,1,
9062,10.1016/j.colsurfb.2022.112595,poly-N-isopropylacrylamide,microgel polymer backbone,pNIPAM microgels were synthesized and studied as model systems for globular proteins at fluid interfaces.,poly(N-isopropylacrylamide),1,
9063,10.1016/j.colsurfb.2022.112595,N-isopropylacrylamide,monomer,N-isopropylacrylamide was purified by recrystallization in 60/40 v/v toluene/hexane before microgel synthesis.,N-isopropylacrylamide,0,
9064,10.1016/j.colsurfb.2022.112595,"N,N′-methylenebis(acrylamide)",crosslinker,Microgels contained either 1 mol % or 5 mol % BIS as crosslinker.,"N,N'-methylenebisacrylamide",0,
9065,10.1016/j.colsurfb.2022.112595,methacrylic acid,comonomer,Both pNIPAM microgels were copolymerized with 5 mol % methacrylic acid.,methacrylic acid,0,
9066,10.1016/j.colsurfb.2022.112595,potassium persulfate,initiator,Listed among chemicals used for microgel synthesis.,potassium persulfate,0,
9067,10.1016/j.colsurfb.2022.112595,sodium chloride,salt in aqueous phase,Pendant drop experiments used microgel solution at 500 mg/L and 10 mM NaCl.,sodium chloride,0,
9068,10.1016/j.colsurfb.2022.112595,n-octane,oil phase,Oil-water interface with gamma_ow 50.0 mN/m.,octane,0,
9069,10.1016/j.colsurfb.2022.112595,n-hexane,oil phase,Oil-water interface with gamma_ow 50.4 mN/m; also used for AFM deposition comparison.,hexane,0,
9070,10.1016/j.colsurfb.2022.112595,1-chlorooctane,oil phase,Oil-water interface with gamma_ow 36.0 mN/m.,1-chlorooctane,0,
9071,10.1016/j.colsurfb.2022.112595,1-octanol,oil phase,Oil-water interface with gamma_ow 7.8 mN/m; reported as giving the lowest steady-state interfacial pressure.,1-octanol,0,
9072,10.1016/j.colsurfb.2022.112595,toluene,oil phase and solvent,Oil-water interface with gamma_ow 36.8 mN/m; also used in materials and wafer cleaning.,toluene,0,
9073,10.1016/j.colsurfb.2022.112595,MCT,oil phase,MCT/Myritol 318 oil-water interface with gamma_ow 28.0 mN/m.,medium chain triglycerides,1,
9074,10.1016/j.colsurfb.2022.112595,methyl tert-butyl ether,oil phase,MTBE-water interface with gamma_ow about 9.8 to 10 mN/m; used as low-gamma_ow interface.,methyl tert-butyl ether,0,
9075,10.1016/j.colsurfb.2022.112595,magnesium silicate Florisil,oil purification adsorbent,All oils were purified from polar contaminants with magnesium silicate Florisil.,magnesium silicate,1,
9076,10.1021/acsapm.2c00359,poly(ethylene glycol) diacrylate,monomer / hydrogel polymer precursor,PEGDA was polymerized by Fe3O4 NPs/H2O2 to form multifunctional magnetic hydrogels.,poly(ethylene glycol) diacrylate,0,
9077,10.1021/acsapm.2c00359,Fe3O4 nanoparticles,initiator component / magnetic filler / nanozyme catalyst,Iron oxide nanoparticles mediated radical polymerization and were embedded in PEGDA hydrogels.,magnetite,1,
9078,10.1021/acsapm.2c00359,hydrogen peroxide,initiator co-component / oxidant,H2O2 was used with Fe3O4 NPs for radical polymerization and methylene blue degradation.,hydrogen peroxide,0,
9079,10.1021/acsapm.2c00359,hydrochloric acid,pH adjustment reagent,Water or dye solution pH was adjusted to pH 2.5 using hydrochloric acid.,hydrochloric acid,0,
9080,10.1021/acsapm.2c00359,methylene blue,organic dye degradation target,Methylene blue was degraded by MMHs in the presence of H2O2 under visible light.,methylene blue,0,
9081,10.1021/acsapm.2c00359,Tween 80,surfactant in oil-in-water emulsion,Tween 80 was used to prepare surfactant-stabilized toluene-in-water emulsions.,polysorbate 80,1,
9082,10.1021/acsapm.2c00359,toluene,oil phase in emulsion,Toluene-in-water emulsions were separated using swollen hydrogel samples.,toluene,0,
9083,10.1021/acsapm.2c00359,ethanol,regeneration solvent,Samples were regenerated by ethanol washing after emulsion separation or dye degradation.,ethanol,0,
9084,10.1002/app.31055,polysucrose,polymer backbone / microsphere precursor,Crosslinked polysucrose microspheres were synthesized with soluble polysucrose and epichlorohydrin.,polysucrose,1,
9085,10.1002/app.31055,soluble polysucrose,monomer/polymer precursor,"The polysucrose microspheres were made through inversion suspension polymerization with soluble polysucrose, epichlorohydrin, and dimethyl ether of poly(ethylene glycol).",soluble polysucrose,1,
9086,10.1002/app.31055,epichlorohydrin,crosslinker,Crosslinked polysucrose microspheres were synthesized with soluble polysucrose and epichlorohydrin by inversed suspension polymerization.,epichlorohydrin,0,
9087,10.1002/app.31055,glycidyl phenyl ether,phenyl ligand grafting reagent,Phenyl-polysucrose microspheres were obtained through the reaction between the polysucrose microspheres and glycidyl phenyl ether.,glycidyl phenyl ether,0,
9088,10.1002/app.31055,phenyl,hydrophobic affinity ligand,FTIR and XPS proved that the microspheres had both hydroxyl groups and phenyl ligands.,phenyl group,1,
9089,10.1002/app.31055,sodium hydroxide,catalyst,The catalyst was 3 mol/L NaOH solution; catalyst content was varied in preparation.,sodium hydroxide,0,
9090,10.1002/app.31055,sodium chloride,salt / ionic strength variable,"Adsorption capacity was measured under NaCl concentrations of 0.00, 0.10, and 0.20 mol/L.",sodium chloride,0,
9091,10.1002/app.31055,trishydroxymethylaminomethane-HCl,buffer,Adsorption experiments were conducted in a 0.01 mol/L trishydroxymethylaminomethane-HCl buffer solution.,Tris hydrochloride,0,
9092,10.1002/app.31055,acetone,swelling/storage solvent component,Dried polysucrose microspheres were dipped in mixed solvent of acetone and distilled water.,acetone,0,
9093,10.1002/app.31055,dimethyl ether of poly(ethylene glycol),synthesis component,"Polysucrose microspheres were made with soluble polysucrose, epichlorohydrin, and dimethyl ether of poly(ethylene glycol).",polyethylene glycol dimethyl ether,1,
9094,10.1016/j.cej.2026.172626,glutaraldehyde,crosslinker,GA crosslinked protein hydrogel network; 1.3% v/v used for PBPCH preparation.,glutaraldehyde,0,
9095,10.1016/j.cej.2026.172626,UO₂2+,analyte,Uranyl ion detected by PBPCH through protein photocleavage under 420 nm light.,uranyl ion,1,
9096,10.1016/j.cej.2026.172626,polystyrene microspheres,photonic crystal template,730 nm PS microspheres assembled into monolayer 2D photonic crystal arrays.,polystyrene,0,
9097,10.1016/j.cej.2026.172626,styrene,monomer,Used to synthesize PS microspheres by emulsion polymerization.,styrene,0,
9098,10.1016/j.cej.2026.172626,sodium p-styrenesulfonate,comonomer or stabilizing monomer,Added during PS microsphere preparation.,sodium 4-styrenesulfonate,1,
9099,10.1016/j.cej.2026.172626,azodiisobutyronitrile,initiator,Used during emulsion polymerization of PS microspheres.,azobisisobutyronitrile,1,
9100,10.1016/j.cej.2026.172626,Tris-HCl,buffer,0.1 M Tris-HCl buffer at pH 7.4 used in photocleavage and detection assays.,Tris hydrochloride,0,
9101,10.1016/j.foodhyd.2014.05.013,sodium alginate,hydrogel precursor polymer,Calcium alginate microgel particles were produced with sodium alginate; 2% wt/wt sodium alginate solution was atomised during spray aerosol preparation.,sodium alginate,0,
9102,10.1016/j.foodhyd.2014.05.013,calcium chloride,ionic crosslinker and calcium source,A fine aerosol mist of 0.1 M calcium chloride solution was used to gel alginate microgel particles.,calcium chloride,0,
9103,10.1016/j.foodhyd.2014.05.013,Ca2+,metal ion bridge in alginate egg-box gel structure,Ca2+ ions interact with guluronic blocks of alginate to form the egg-box structure.,calcium ion,0,
9104,10.1016/j.foodhyd.2014.05.013,Rhodamine B,protein-specific dye/stain,"Rhodamine B was used to stain sodium caseinate and visualize protein adsorption by FM, CLSM, and dye-binding pellet color.",Rhodamine B,0,
9105,10.1016/j.foodhyd.2014.05.013,Bradford reagent,protein assay reagent,Bradford reagent was added to diluted supernatant and absorbance measured at 595 nm.,Bradford reagent Coomassie Brilliant Blue G-250,1,
9106,10.1016/j.foodhyd.2014.05.013,sodium hydroxide,pH adjustment reagent,Samples were adjusted to pH 3-7 by addition of 0.1 M NaOH or HCl.,sodium hydroxide,0,
9107,10.1016/j.foodhyd.2014.05.013,hydrochloric acid,pH adjustment reagent,Samples were adjusted to pH 3-7 by addition of 0.1 M NaOH or HCl.,hydrochloric acid,0,
9108,10.1016/j.foodhyd.2014.05.013,osmium tetroxide,TEM freeze-substitution reagent,"TEM samples were freeze substituted in 1% osmium tetroxide, 0.5% uranyl acetate and 5% water in acetone.",osmium tetroxide,0,
9109,10.1016/j.foodhyd.2014.05.013,uranyl acetate,TEM staining/freeze-substitution reagent,"TEM samples were freeze substituted in 1% osmium tetroxide, 0.5% uranyl acetate and 5% water in acetone.",uranyl acetate,0,
9110,10.1016/j.foodhyd.2014.05.013,EPON resin,TEM embedding resin,Samples were embedded in EPON resin and polymerised at 60 C for 2 days.,EPON resin,1,
9111,10.1016/j.foodhyd.2014.05.013,chitosan,comparator polycation coating mentioned in discussion,Polycation coatings such as chitosan were discussed as alternatives for alginate microgels but not tested in this study.,chitosan,0,
9112,10.1016/j.foodhyd.2014.05.013,poly-L-lysine,comparator polycation coating mentioned in discussion,Polycation coatings such as poly-L-lysine were discussed as alternatives for alginate microgels but not tested in this study.,poly-L-lysine,0,
9113,10.1016/j.colsurfb.2024.114370,2-methacryloyloxyethyl phosphorylcholine,monomer,MPC was copolymerized with MNHS to make PMS zwitterionic copolymers.,2-methacryloyloxyethyl phosphorylcholine,0,
9114,10.1016/j.colsurfb.2024.114370,methacrylic acid N-hydroxysuccinimide ester,monomer/reactive ester,MNHS provided NHS ester groups for post-modification with AFc and GOD immobilization.,methacrylic acid N-hydroxysuccinimide ester,0,
9115,10.1016/j.colsurfb.2024.114370,amino ferrocene,electron mediator ligand,AFc was modified into PMS and acted as a ferrocene mediator.,aminoferrocene,0,
9116,10.1016/j.colsurfb.2024.114370,"1,4-butanediol diglycidyl ether",crosslinker,BDDE crosslinked PMMFcX_Y% and GOD during enzyme immobilization and electrode modification.,"1,4-butanediol diglycidyl ether",0,
9117,10.1016/j.colsurfb.2024.114370,cysteamine,surface linker,Cysteamine self-assembled monolayers introduced amine groups on Au surfaces for nanogel immobilization.,cysteamine,0,
9118,10.1016/j.colsurfb.2024.114370,glucose,enzyme substrate,Glucose was used in GOD activity assays and biofuel cell/electrochemical tests.,D-glucose,0,
9119,10.1016/j.colsurfb.2024.114370,xylenol orange,colorimetric probe component,Ferric-xylenol orange complex was used to analyze GOD activity via hydrogen peroxide production.,xylenol orange,0,
9120,10.1016/j.colsurfb.2024.114370,ammonium iron(II) sulfate hexahydrate,colorimetric assay reagent,Used with xylenol orange in the GOD activity assay.,ammonium iron(II) sulfate hexahydrate,0,
9121,10.1016/j.colsurfb.2024.114370,2-cyanopropan-2-yl benzodithioate,RAFT chain transfer agent,CPB was used as CTA for RAFT polymerization of PMS.,2-cyanopropan-2-yl benzodithioate,0,
9122,10.1016/j.colsurfb.2024.114370,"2,2'-Azobis(isobutyronitrile)",initiator,AIBN was used as the initiator for PMS synthesis.,"2,2'-azobisisobutyronitrile",0,
9123,10.1021/acsapm.3c02949,[2-(methacryloyloxy)ethyl]dimethyl-(3-sulfopropyl)ammonium hydroxide,zwitterionic hydrogel monomer,0.5 M SBMA used in hydrogels S0.5-N1 and S0.5-N2 for CTA membrane modification.,[2-(methacryloyloxy)ethyl]dimethyl-(3-sulfopropyl)ammonium hydroxide,0,
9124,10.1021/acsapm.3c02949,SBMA,zwitterionic monomer,Hydrogel monomer used to modify CTA filters.,sulfobetaine methacrylate,0,
9125,10.1021/acsapm.3c02949,"N,N'-methylenebis(acrylamide)",crosslinker,NMBA used at 1 wt % or 2 wt % in SBMA hydrogel formulations.,"N,N'-methylenebisacrylamide",0,
9126,10.1021/acsapm.3c02949,NMBA,crosslinker,Crosslinker varied between S0.5-N1 and S0.5-N2.,"N,N'-methylenebisacrylamide",1,
9127,10.1021/acsapm.3c02949,i2959,photoinitiator,0.1 wt % i2959 used for photopolymerization of SBMA hydrogel.,2-Hydroxy-1-[4-(2-hydroxyethoxy) phenyl]-2-methyl-1-propanone,0,
9128,10.1021/acsapm.3c02949,cellulose triacetate,membrane substrate/backbone,CTA filters were cast and modified with SBMA hydrogel.,cellulose triacetate,0,
9129,10.1021/acsapm.3c02949,polyethylene terephthalate,support and comparator material,PET fabric supported CTA casting; PET material was also used as 100% adhesion normalization reference.,polyethylene terephthalate,0,
9130,10.1021/acsapm.3c02949,glutaraldehyde,protein-labeling/fixation reagent,Plasma solution containing GA and FITC was used to evaluate protein adhesion.,glutaraldehyde,0,
9131,10.1021/acsapm.3c02949,fluorescein isothiocyanate,fluorescent labeling reagent,FITC-containing plasma solution was imaged by confocal microscopy at 488 nm.,fluorescein isothiocyanate,0,
9132,10.1021/acsapm.3c02949,poly(vinylidene fluoride),first filter membrane substrate,200 nm zP(S-r-4VP)-PVDF filter used in tandem exosome isolation system.,polyvinylidene fluoride,0,
9133,10.1021/acsapm.3c02949,zP(S-r-4VP),zwitterionic membrane modifier for first filter,Used to modify the 200 nm PVDF filter in the tandem system.,zwitterionic poly(styrene-r-4-vinylpyridine),1,
9134,10.1002/anie.202306274,N-isopropylacrylamide,monomer,Main monomer used at 85 mol% to impart thermoresponsive properties.,N-isopropylacrylamide,0,
9135,10.1002/anie.202306274,N-tert-butylacrylamide,monomer,Hydrophobic monomer used at 5 mol%; TBAM can form hydrophobic interactions.,N-tert-butylacrylamide,0,
9136,10.1002/anie.202306274,4-acrylamidophenyl-(amino)methaniminium acetate,functional monomer,AB used at 5 mol%; can form salt bridges with carboxylic groups.,4-acrylamidophenyl-(amino)methaniminium acetate,1,
9137,10.1002/anie.202306274,"N,N'-methylenebis(acrylamide)",crosslinker,BIS used at 5 mol% for cross-linking.,"N,N'-methylenebisacrylamide",0,
9138,10.1002/anie.202306274,CTPEGAEAC-K(N3),template molecule,Cyclic TNF-α epitope peptide used as template for MIP-NG synthesis.,CTPEGAEAC-K(N3) peptide,1,
9139,10.1002/anie.202306274,VRSSSRTPSD-G(propargyl),template molecule,Linear TNF-α epitope peptide used for initial MIP-NG synthesis and tested in competition.,VRSSSRTPSD-G propargyl peptide,1,
9140,10.1002/anie.202306274,biotin-PEG3-azide,control template,Template used to prepare control nanogels with same chemical composition.,biotin-PEG3-azide,0,
9141,10.1002/anie.202306274,sodium phosphate buffer,buffer,"25 mM sodium phosphate buffer, pH 7.0, used for polymerization and TNF-α binding assays.",sodium phosphate,0,
9142,10.1002/anie.202306274,lipopolysaccharide,cell activation reagent,Used at 1000 ng/mL to induce TNF-α secretion from THP-1 derived macrophages.,lipopolysaccharide,1,
9143,10.1002/anie.202306274,phorbol 12-myristate 13-acetate,cell differentiation reagent,Used at 40 nM for 48 h to differentiate THP-1 cells to macrophages.,phorbol 12-myristate 13-acetate,0,
9144,10.1002/app.20001,poly(ethylene glycol),hydrogel backbone / protein-repellent coating component,Hydrogel coatings of monoacrylated poly(ethylene glycol) methyl ethers of different molecular weights were attached to silicone rubber surfaces.,polyethylene glycol,0,
9145,10.1002/app.20001,monomethoxy PEG monoacrylate,macromonomer,"Mixtures contained 0.002 mol of monomethoxy PEG monoacrylate with molecular weights 550, 1900, or 5000.",methoxy polyethylene glycol monoacrylate,1,
9146,10.1002/app.20001,hexanediol diacrylate,crosslinker,PEG coatings were crosslinked with hexanediol diacrylate by UV polymerization.,hexanediol diacrylate,0,
9147,10.1002/app.20001,ethoxylated trimethylolpropane diacrylate,crosslinker / ethoxylated coating component,PEG coatings were crosslinked with ethoxylated trimethylolpropane diacrylate; TMP(EO)20 coatings were also studied.,ethoxylated trimethylolpropane triacrylate diacrylate,1,
9148,10.1002/app.20001,TMP(EO)20,ethoxylated monomer or coating component,"TMP(EO)20 formed a stable coating on silicone rubber, but BSA adsorption was higher than PEG 1900 and PEG 5000 coatings.",ethoxylated trimethylolpropane,1,
9149,10.1002/app.20001,silicone rubber,substrate / control material,"Silicone rubber samples were modified with PEG hydrogel coatings; bare silicone rubber was used as comparator for BSA, cell, and platelet adhesion.",polydimethylsiloxane,0,
9150,10.1002/app.20001,poly(dimethylsiloxane),silicone rubber substrate,The silicone rubber samples were prepared by injection molding after vulcanization of poly(dimethylsiloxane).,polydimethylsiloxane,0,
9151,10.1002/app.20001,"2,2-hydroxy-2-propiophenon",photoinitiator,Mixtures contained 0.0002 mol of HPP for UV curing.,2-hydroxy-2-propiophenone,1,
9152,10.1002/app.20001,toluene,solvent,A 1:1:1 toluene/ethanol/ethyl acetate solvent mixture was used for coating solutions.,toluene,0,
9153,10.1002/app.20001,ethanol,solvent,A 1:1:1 toluene/ethanol/ethyl acetate solvent mixture was used for coating solutions.,ethanol,0,
9154,10.1002/app.20001,ethyl acetate,solvent,A 1:1:1 toluene/ethanol/ethyl acetate solvent mixture was used for coating solutions.,ethyl acetate,0,
9155,10.1002/app.20001,KH2PO4,buffer salt,"BSA was dissolved in phosphate-buffered saline containing 0.01 M KH2PO4 and 0.15 M NaCl, pH 7.",potassium dihydrogen phosphate,0,
9156,10.1002/app.20001,NaCl,salt,"BSA was dissolved in phosphate-buffered saline containing 0.01 M KH2PO4 and 0.15 M NaCl, pH 7.",sodium chloride,0,
9157,10.1002/anie.201612667,4-vinylpyridine,functional monomer,"MIPs based on 4-vinylpyridine and 1,4-bis(acryloyl)piperazine were synthesized for 2,4-D and salicylic acid recognition; not explicitly assigned to the trypsin MIP in the supplied context.",4-vinylpyridine,0,
9158,10.1002/anie.201612667,"1,4-bis(acryloyl)piperazine",crosslinker,Water-soluble cross-linker used in aqueous MIP synthesis for small-molecule targets; not explicitly assigned to the trypsin MIP in the supplied context.,"1,4-bis(acryloyl)piperazine",0,
9159,10.1002/anie.201612667,horseradish peroxidase,immobilized radical-source enzyme,HRP was immobilized on glass beads and used to initiate enzyme-mediated free-radical polymerization.,,0,
9160,10.1002/anie.201612667,hydrogen peroxide,oxidant for HRP initiation system,"The enzyme initiation system involved HRP, H2O2, and acetylacetone.",hydrogen peroxide,0,
9161,10.1002/anie.201612667,acetylacetone,polymerization mediator,ACAC generated radicals in the HRP/H2O2/ACAC initiation system and the ACAC/monomer ratio affected imprinting.,acetylacetone,0,
9162,10.1002/anie.201612667,glass beads,solid support for immobilized HRP,HRP was covalently attached to 0.1 mm glass beads for solid-phase MIP synthesis.,glass,1,
9163,10.1002/anie.201612667,aminopropyl triethoxysilane,silanization reagent,Glass beads were silanized with aminopropyl triethoxysilane before HRP immobilization.,aminopropyl triethoxysilane,0,
9164,10.1002/anie.201612667,glutaraldehyde,coupling reagent,Glutaraldehyde was coupled to amino groups to provide carbonyl functionalities for covalent immobilization of HRP.,glutaraldehyde,0,
9165,10.1002/anie.201612667,trypsin,template molecule and protein target,MIPs for the protein trypsin were synthesized; trypsin MIP had particle size 25 nm and maximum IF 4.,,0,
9166,10.1016/j.carbpol.2024.122879,polyvinyl alcohol,hydrogel backbone,11 g PVA was added to 100 mL MXene dispersion to obtain pre-polymerization solution A.,polyvinyl alcohol,0,
9167,10.1016/j.carbpol.2024.122879,carboxylated cellulose nanofibers,hydrogel reinforcing polymer and hydrophilic component,Carboxylated cellulose nanofiber dispersion was mixed with PVA solution; CNF contains hydroxyl and carboxyl groups.,cellulose carboxylated nanofiber,1,
9168,10.1016/j.carbpol.2024.122879,MXene,"photothermal filler, mechanical reinforcement, antimicrobial additive",MXene was introduced into PVA/CNF hydrogel and provided photothermal effect and antibacterial activity.,Ti3C2Tx MXene,1,
9169,10.1016/j.carbpol.2024.122879,polyhexamethylene-biguanide,antibacterial and antifouling ligand/additive,DN-M-P hydrogel was prepared by soaking DN-M hydrogel in 1 wt% PHMB solution for 18 h.,polyhexamethylene biguanide,0,
9170,10.1016/j.carbpol.2024.122879,lithium fluoride,MXene etching reagent,3.2 g lithium fluoride was dissolved in 40 mL of 30 wt% hydrochloric acid solution for MXene fabrication.,lithium fluoride,0,
9171,10.1016/j.carbpol.2024.122879,hydrochloric acid,MXene etching reagent,Ti3AlC2 was dissolved in lithium fluoride and 30 wt% hydrochloric acid solution.,hydrochloric acid,0,
9172,10.1016/j.carbpol.2024.122879,titanium aluminum carbide,MXene precursor,Titanium aluminum carbide powder (Ti3AlC2) was used to fabricate MXene.,Ti3AlC2 titanium aluminum carbide,1,
9173,10.1021/acsami.8b10446,poly(furfuryl methacrylate),hydrophobic core-forming block and PFMA control polymer,PFMA homopolymer acted as control; PFMA forms hydrophobic core of zwitterionic BCP micelles.,poly(furfuryl methacrylate),1,
9174,10.1021/acsami.8b10446,furfuryl methacrylate,monomer,FMA was polymerized by RAFT to prepare PFMA.,furfuryl methacrylate,0,
9175,10.1021/acsami.8b10446,N-[3-(dimethylamino)propyl]methacrylamide,monomer for second block,DMAPM was polymerized from PFMA macro-RAFT to prepare PFMA-b-PDMAPM.,N-[3-(dimethylamino)propyl]methacrylamide,0,
9176,10.1021/acsami.8b10446,"1,3-propane sultone",betainization reagent,Used to betainize PDMAPM and form zwitterionic PDMAPMZ sulfobetaine segment.,"1,3-propane sultone",0,
9177,10.1021/acsami.8b10446,dithiobismaleimidoethane,redox-responsive crosslinker,DTME cross-linked the PFMA core via Diels-Alder reaction and supplied disulfide bonds for self-healing.,dithiobismaleimidoethane,1,
9178,10.1021/acsami.8b10446,cystamine dihydrochloride,precursor for DTME crosslinker,Cystamine dihydrochloride was neutralized to cystamine for synthesis of DTME.,cystamine dihydrochloride,0,
9179,10.1021/acsami.8b10446,maleic anhydride,reagent for DTME synthesis,Reacted with cystamine during synthesis of dithiobismaleimidoethane.,maleic anhydride,0,
9180,10.1021/acsami.8b10446,4-cyano-4-[(dodecyl-sulfanylthiocarboxyl)sulfanyl]pentanoic acid,RAFT reagent,CDTSPA was used as RAFT reagent for PFMA synthesis.,4-cyano-4-[(dodecylsulfanylthiocarbonyl)sulfanyl]pentanoic acid,1,
9181,10.1021/acsami.8b10446,"4,4'-azobis(4-cyanovaleric acid)",thermal initiator,ABCVA was used as initiator in RAFT polymerization.,"4,4'-azobis(4-cyanovaleric acid)",0,
9182,10.1021/acsami.8b10446,sodium chloride,salt condition,0.154 M NaCl solution improved protein-repelling property of the hydrogel.,sodium chloride,0,
9183,10.1021/acsami.8b10446,"1,4-dithioerythritol",reducing agent used in micelle behavior study,"DTT increased CCL micelle size, supporting reduction of disulfidic core.","1,4-dithioerythritol",0,
9184,10.1021/acsami.8b10446,poly(dimethyl-[3-(2-methyl-acryloylamino)-propyl]-(3-sulfopropyl)ammonium),zwitterionic shell polymer,Conclusions identify this poly(sulfobetaine) as the shell of the hydrogel-forming BCP.,poly(dimethyl-[3-(2-methyl-acryloylamino)-propyl]-(3-sulfopropyl)ammonium),1,
9185,10.1021/bm701274p,methacrylic acid,monomer,Hydrogels were composed of methacrylic acid and PEG tethers; MAA provides carboxyl groups for pH-responsive complexation.,methacrylic acid,0,
9186,10.1021/bm701274p,poly(ethylene glycol) monomethylether monomethacrylate,macromonomer,"Used as PEGMMA, molecular weight 1000, in the monomer mixture.",poly(ethylene glycol) monomethyl ether monomethacrylate,1,
9187,10.1021/bm701274p,tetraethylene glycol dimethacrylate,crosslinker,Added at 1.0 mol% of total monomers.,tetraethylene glycol dimethacrylate,0,
9188,10.1021/bm701274p,Irgacure 184,photoinitiator,1-hydroxycyclohexyl phenyl ketone used at 1.0 wt % of total monomers.,1-hydroxycyclohexyl phenyl ketone,0,
9189,10.1021/bm701274p,PolyFluor 407,fluorescent comonomer,9-anthracenylmethyl methacrylate added at 0.01 wt % of total monomer for fluorescent microparticles.,9-anthracenylmethyl methacrylate,1,
9190,10.1021/bm701274p,acryloyl-poly(ethylene glycol)-biotin,functionalized PEG tether,ACR-PEG-B was added to the prepolymer mixture to give 100 nmol biotin/cm3.,acryloyl polyethylene glycol biotin,1,
9191,10.1021/bm701274p,acryloyl-poly(ethylene glycol)-N-hydroxy succinimide,reactive precursor,ACR-PEG-NHS molecular weight 3400 was reacted with biotin-PEO-amine.,acryloyl polyethylene glycol N-hydroxysuccinimide,1,
9192,10.1021/bm701274p,EZ-Link biotin-PEO-Amine,biotinylation reagent,Reacted with ACR-PEG-NHS to synthesize ACR-PEG-B.,biotin PEO amine,1,
9193,10.1021/bm701274p,"N,N',N''-triacetyl-chitotriose",competitive carbohydrate,Used to confirm specific WGA binding to PGM-coated plates and to inhibit P(MAA-g-EG) WGA binding.,"N,N',N''-triacetylchitotriose",0,
9194,10.1021/bm701274p,dimethylglutaric acid,release buffer,0.1 M DMGA buffer used for insulin release study over pH 3.2 to 7.0.,dimethylglutaric acid,0,
9195,10.1021/bm701274p,sodium bicarbonate,functionalization buffer,"50 mM sodium bicarbonate buffer, pH 8.2, used in ACR-PEG-B synthesis.",sodium bicarbonate,0,
9196,10.1021/bm701274p,hydrochloric acid,hydrogel collapse reagent,0.1 N HCl was added to collapse microparticles and entrap insulin.,hydrochloric acid,0,
9197,10.1021/bm701274p,sodium hydroxide,pH adjustment reagent,NaOH was used to return insulin stock solution to pH 7.4 and to raise release medium pH to 7.0.,sodium hydroxide,0,
9198,10.1021/bm701274p,trifluoroacetic acid,HPLC mobile phase additive,0.1% trifluoroacetic acid was used in HPLC mobile phases.,trifluoroacetic acid,0,
9199,10.1021/bm701274p,acetonitrile,HPLC mobile phase solvent,Used in mobile phases for insulin and avidin/B-WGA HPLC analysis.,acetonitrile,0,
9200,10.1002/anie.201713428,agarose,hydrogel backbone,"A non-degrading matrix, agarose, was chosen to isolate the drug delivery system from hydrogel dynamics.",agarose,0,
9201,10.1002/anie.201713428,agarose-desthiobiotin,affinity hydrogel polymer,AgD was synthesized by coupling NHS-desthiobiotin to aminated agarose.,agarose desthiobiotin,1,
9202,10.1002/anie.201713428,desthiobiotin,immobilized affinity ligand,The streptavidin-antibody conjugate is captured in an agarose-desthiobiotin hydrogel through desthiobiotin-SA complexation.,desthiobiotin,0,
9203,10.1002/anie.201713428,NHS-desthiobiotin,functionalization reagent,AgD was synthesized by coupling NHS-desthiobiotin to aminated agarose.,NHS desthiobiotin,0,
9204,10.1002/anie.201713428,aminated agarose,functionalized agarose precursor,AgD was synthesized by coupling NHS-desthiobiotin to aminated agarose.,aminated agarose,1,
9205,10.1002/anie.201713428,biotin,competitive ligand,"Biotin, boc-biotin, and octyl-biotin disrupted SA-desthiobiotin complexation and produced SA release profiles similar to gels without desthiobiotin.",biotin,0,
9206,10.1002/anie.201713428,boc-biotin,biotin derivative competitive ligand,"Saturated solutions of boc-biotin, octyl-biotin, and oleyl-biotin had equivalent biotin concentrations of 146±1, 23±1, and 1.8±0.2 uM, respectively.",boc-biotin,1,
9207,10.1002/anie.201713428,octyl-biotin,biotin derivative competitive ligand,"Saturated solutions of boc-biotin, octyl-biotin, and oleyl-biotin had equivalent biotin concentrations of 146±1, 23±1, and 1.8±0.2 uM, respectively.",octyl biotin,1,
9208,10.1002/anie.201713428,oleyl-biotin,sparingly soluble competitive ligand/filler,SA release was tuned by altering total oleyl-biotin concentration.,oleyl biotin,1,
9209,10.1002/anie.201713428,hexadecyl-biotin,sparingly soluble competitive ligand/filler,Oleyl-biotin and hexadecyl-biotin resulted in sustained SA release after an initial burst.,hexadecyl biotin,1,
9210,10.1002/anie.201713428,HABA,avidin displacement assay reagent,Activity of saturated biotin derivative solutions was characterized by HABA displacement from Avidin.,HABA 4-hydroxyazobenzene-2-carboxylic acid,0,
9211,10.1002/anie.201713428,Alexa-647,fluorescent label,Avastin-azide was first modified with NHS-Alexa-647 to ensure release profiles directly track Avastin.,Alexa Fluor 647 NHS ester,1,
9212,10.1002/anie.201713428,DBCO,click chemistry group on streptavidin,SA-Avastin conjugate was synthesized by Avastin-azide and SA-DBCO cycloaddition.,DBCO dibenzocyclooctyne,0,
9213,10.1002/anie.201713428,PBS,release buffer,AgD gels containing SA and sparingly soluble biotin derivatives were immersed in PBS.,phosphate buffered saline,0,
9214,10.1002/adhm.202405238,polyethyleneimine,inner adhesive hydrogel component,PEI/TA adhesive layer prepared by mixing TA powder with 5% or 15% PEI solution; 5% PEI/TA selected for further experiments.,polyethyleneimine,1,
9215,10.1002/adhm.202405238,thioctic acid,inner adhesive hydrogel component,TA was mixed with PEI to form PEI/TA coacervate adhesive gel.,thioctic acid,0,
9216,10.1002/adhm.202405238,hyaluronic acid,outer anti-adhesive hydrogel backbone,HA was grafted with SPDA and conjugated with EGCG-PBA complex and pNiPAM to form HSPE-pNiPAM microgels.,hyaluronic acid,1,
9217,10.1002/adhm.202405238,"N-(2-Acryloyloxyethyl)-N,N-dimethyl-N-(3-sulfopropyl)ammonium betaine",zwitterionic monomer,SPDA was grafted onto HA and is reported to resist protein adsorption.,"N-(2-Acryloyloxyethyl)-N,N-dimethyl-N-(3-sulfopropyl)ammonium betaine",1,
9218,10.1002/adhm.202405238,epigallocatechin gallate,bioactive ligand/anti-inflammatory component,EGCG was complexed with PBA and conjugated into the outer HP hydrogel formulation.,epigallocatechin gallate,0,
9219,10.1002/adhm.202405238,3-aminophenylboronic acid,boronic acid component for dynamic boronic ester bonding,PBA was combined with EGCG and used in the HSPE-pNiPAM microgel synthesis.,3-aminophenylboronic acid,0,
9220,10.1002/adhm.202405238,poly(N-isopropylacrylamide),thermoresponsive polymer component,pNiPAM-NH2 was conjugated to HA-SPDA-PBA-EGCG to form HSPE-pNiPAM microgels.,poly(N-isopropylacrylamide),1,
9221,10.1002/adhm.202405238,polyvinyl alcohol,hydrogel network component/crosslinking partner,HSPE-pNiPAM microgels were mixed with 2% w/v PVA in a 1:1 volume ratio to form HP hydrogel.,polyvinyl alcohol,1,
9222,10.1002/adhm.202405238,"4-(4,6-Dimethoxy-1,3,5-triazin-2-yl)-4-methylmorpholinium chloride",coupling reagent,DMTMM was added during HSPE-pNiPAM polymer synthesis.,"4-(4,6-Dimethoxy-1,3,5-triazin-2-yl)-4-methylmorpholinium chloride",1,
9223,10.1002/adhm.202405238,cyanine 7.5,fluorescent label,Cy7.5-labeled HP hydrogel was fabricated for in vivo retention imaging.,cyanine 7.5,1,
9224,10.1002/adfm.202424994,"2-methylene-1,3-dioxepane",monomer,Used with vinyl chloroacetate to synthesize PMV by radical ring-opening polymerization.,"2-methylene-1,3-dioxepane",0,
9225,10.1002/adfm.202424994,MDO,monomer abbreviation,Monomer in PMV copolymer synthesis.,"2-methylene-1,3-dioxepane",0,
9226,10.1002/adfm.202424994,vinyl chloroacetate,monomer,Used with MDO to synthesize PMV.,vinyl chloroacetate,0,
9227,10.1002/adfm.202424994,VCA,monomer abbreviation,Monomer in PMV copolymer synthesis.,vinyl chloroacetate,0,
9228,10.1002/adfm.202424994,2-(trimethoxysilyl) propyl dimethylamino propionate,zwitterion precursor and crosslinking-site graft,Grafted to PMV to prepare PMVSx; acted as zwitterion precursor and offered cross-linking sites for silane-modified MOFs.,2-(trimethoxysilyl) propyl dimethylamino propionate,1,
9229,10.1002/adfm.202424994,TPD,zwitterion precursor abbreviation,Grafted to PMV by quaternization reaction to prepare PMVSx.,2-(trimethoxysilyl) propyl dimethylamino propionate,1,
9230,10.1002/adfm.202424994,PMV,polymer precursor,Copolymer of MDO and VCA used to prepare PMVSx.,,1,
9231,10.1002/adfm.202424994,PMVSx,degradable zwitterion-precursor polymer,Prepared from PMV grafted with TPD; used with BU to form MUx hydrogel coatings.,,1,
9232,10.1002/adfm.202424994,UiO-66,metal-organic framework filler/nanocontainer,Used as MOF; BTA-loaded and silane-modified to form BU.,UiO-66,1,
9233,10.1002/adfm.202424994,benzotriazole,corrosion inhibitor,Loaded into UiO-66 and released from MUx coatings during hydrolysis/degradation.,benzotriazole,0,
9234,10.1002/adfm.202424994,BTA,corrosion inhibitor abbreviation,Loaded into MOF and released from coatings in artificial seawater.,benzotriazole,0,
9235,10.1002/adfm.202424994,BU,BTA-loaded silane-modified UiO-66 filler,Incorporated with PMVS20 to fabricate MUx coatings.,,1,
9236,10.1002/adfm.202424994,3-(methacryloxypropyl) trimethoxysilane,silane coupling agent,Used to modify the surface of BTA-loaded UiO-66.,3-(methacryloxypropyl) trimethoxysilane,0,
9237,10.1002/adfm.202424994,KH570,silane coupling agent abbreviation,Used to modify BU surface.,3-(methacryloxypropyl) trimethoxysilane,0,
9238,10.1016/j.biomaterials.2008.08.003,poly(ethylene glycol)-octavinylsulfone,PEG macromer / vinylsulfone-functional hydrogel precursor,PEG-OVS was reacted with BSA or PEG-OA to form microgels.,poly(ethylene glycol) vinyl sulfone,1,
9239,10.1016/j.biomaterials.2008.08.003,PEG-octaamine,amine-functional crosslinker / PEG precursor,PEG-OVS/PEG-OA microgels were formed through Michael-type conjugate addition.,poly(ethylene glycol) octaamine,1,
9240,10.1016/j.biomaterials.2008.08.003,bovine serum albumin,protein crosslinker and capping molecule,BSA amines crosslinked PEG-OVS and BSA was also used to cap unreacted vinylsulfone groups.,bovine serum albumin,1,
9241,10.1016/j.biomaterials.2008.08.003,bovine fibrinogen,adsorption challenge protein and alternative capping protein,bFg adsorption was tested on microgel and MPTS surfaces; bFg was also used as a cap in cell adhesion experiments.,bovine fibrinogen,1,
9242,10.1016/j.biomaterials.2008.08.003,mercaptopropyltrimethoxysilane,thiol silane surface functionalization reagent,MPTS-functionalized surfaces reacted with residual vinylsulfone groups in microgel solutions.,3-mercaptopropyltrimethoxysilane,0,
9243,10.1016/j.biomaterials.2008.08.003,phosphate buffered saline,buffer,Microgel synthesis and adsorption experiments were conducted in PBS pH 7.4.,phosphate buffered saline,0,
9244,10.1016/j.biomaterials.2008.08.003,potassium chloride,PBS salt component,PBS contained 0.2 g/L KCl.,potassium chloride,0,
9245,10.1016/j.biomaterials.2008.08.003,potassium dihydrogen phosphate,PBS salt component,PBS contained 0.2 g/L KH2PO4.,potassium dihydrogen phosphate,0,
9246,10.1016/j.biomaterials.2008.08.003,sodium chloride,PBS salt component,PBS contained 8 g/L NaCl.,sodium chloride,0,
9247,10.1016/j.biomaterials.2008.08.003,anhydrous disodium hydrogen phosphate,PBS salt component,PBS contained 1.15 g/L anhydrous Na2HPO4.,disodium hydrogen phosphate,0,
9248,10.1016/j.biomaterials.2008.08.003,poly(ethylene terephthalate),substrate,PET films were plasma treated and coated with microgel solutions for cell adhesion assays.,polyethylene terephthalate,0,
9249,10.1021/acsami.3c06230,acrylamide,monomer/polymer backbone repeat unit,"polyacrylamide chains PA, PB, PC, and PD used for DNA-functionalized hydrogel matrices",acrylamide,0,
9250,10.1021/acsami.3c06230,polyacrylamide,hydrogel polymer backbone,DNA-functionalized polyacrylamide hydrogel matrix,polyacrylamide,0,
9251,10.1021/acsami.3c06230,ferrocenemethanol,diffusional electron mediator,used to wire GOx under anaerobic bioelectrocatalysis,ferrocenemethanol,0,
9252,10.1021/acsami.3c06230,N-(ferrocenylmethyl)-6-aminohexanoic acid,covalent redox mediator attached to GOx,GOx was modified with this compound to yield Fc-GOx,N-(ferrocenylmethyl)-6-aminohexanoic acid,1,
9253,10.1021/acsami.3c06230,18-crown-6 ether,stimulus/ligand for K+ removal and hydrogel switching,separates K+-stabilized G-quadruplex and restores higher-stiffness hydrogel,18-crown-6,0,
9254,10.1021/acsami.3c06230,K+,metal ion stimulus for G-quadruplex formation,K+ ion stabilizes G-quadruplex and lowers hydrogel stiffness,potassium ion,0,
