Repository: sunyrain/PHA

# PHA Protein-Hydrogel Adsorption Dataset

Generated: 2026-07-05T11:36:45

## Scope

This curated package organizes literature-derived protein-hydrogel adsorption, binding, immobilization, antifouling, and related biointerface records extracted from the local PHA corpus.

The primary unit is one record:

`paper + hydrogel/sample + protein/mixture + experimental condition + measured outcome`

## Contents

- `data/sources.csv`: article-level metadata, extraction status, and curation decision.
- `data/records_flat.csv`: flattened record-level table with provenance, hydrogel, protein, condition, outcome, mechanism, and quality fields.

File: data/curated/pha_scientific_dataset_20260705/data/special_fields.csv (part 47 of 55)
id,doi,field_name,field_value_json,why_special,evidence_text,suggested_table
4501,10.1016/j.ijbiomac.2020.05.138,polypeptide_topology_effect,"""Kinetic parameters and stability followed topology-dependent trends, with 6s-PLL29 generally best.""","The hydrogel architecture, not only composition, was central to protein immobilization performance.",The KM and Vmax of the composites were in the following order: (6s-PLL29/CAT)/silica > (3s-PLL28/CAT)/silica > (l-PLL32/CAT)/silica.,mechanism_or_design_notes
4502,10.1016/j.ijbiomac.2020.05.138,silica_content_tradeoff,"""Higher CTMOS increased silica content and increased both KM and Vmax.""",Silica was claimed to enhance H2O2 entrapment but also create denser networks that can hinder accessibility.,The poorer affinity and faster decomposition rate of H2O2 by the immobilized CAT in the composites prepared at CTMOS = 5.0% than at CTMOS = 1.25% can be mainly attributed to the higher silica content.,condition_response_notes
4503,10.1016/j.ijbiomac.2020.05.138,no_leakage_after_repeated_washing,"""No CAT leakage after 1-24 h PBS suspension and after six repeated suspension/centrifugation cycles.""",This is a qualitative but important retention/desorption result.,The CAT molecules could not leak out from all the composites after repeating the suspension (1 h) and centrifugation of the (PLL/CAT)/silica composites for 6 times.,desorption_or_leakage_tests
4504,10.1016/j.chroma.2015.01.075,sulfonic_acid_group_density,"""0.53 mmol SO3/g CRY-SO3""",Direct quantification of ion-exchange ligand density on the cryogel.,This corresponds to 0.53mmol sulfonic acid groups per gram of CRY-SO3.,hydrogel_properties
4505,10.1016/j.chroma.2015.01.075,void_fraction,"""0.90""",Indicates high water-filled porosity of the monolithic cryogel.,The value calculated for epsilon T (0.90) is in good agreement with SEM images.,hydrogel_properties
4506,10.1016/j.chroma.2015.01.075,BET_surface_area,"""4.9 m2/g""",Characterizes porous structure relevant to chromatographic access.,BET surface area determined by N2 adsorption measurements (4.9m2/g) also reveals the porous structure of CRY.,hydrogel_properties
4507,10.1016/j.chroma.2015.01.075,water_permeability,"""2.66e-13 m2""",Hydraulic permeability is important for monolithic chromatographic supports but is not a protein adsorption capacity metric.,"Water permeability, kw, calculated from the graph of Q vs. DeltaP is 2.66x10-13 m2.",hydrogel_properties
4508,10.1016/j.chroma.2015.01.075,HETP_range,"""0.4-0.6 mm""",Column efficiency metric under non-adsorbing dextran conditions.,The results of experiments performed at different flow rates in the range 1.0-10.2cm/min revealed that the HETP (0.4-0.6mm) was almost independent of the flow rate.,chromatographic_performance
4509,10.1016/j.chroma.2015.01.075,NaOH_cleaning_tolerance,"""two 1 M NaOH washes totaling 10-20 column volumes after extensive use""",Relevant to reusability and cleaning-in-place stability of protein chromatography hydrogels.,Relative standard deviation in retention time ... was found to be in the range 1.1-1.6% even after passing 10 L solvents and washing the column 2 times with 10-20 column volumes of 1M NaOH.,stability_reuse
4510,10.1016/S0032-9592(00)00289-2,phenylalanine_density_series,"[{""hydrogel_id"": ""Poly(HEMA-MAPA-1)"", ""phenylalanine_density_umol_g_membrane"": 104}, {""hydrogel_id"": ""Poly(HEMA-MAPA-2)"", ""phenylalanine_density_umol_g_membrane"": 208}, {""hydrogel_id"": ""Poly(HEMA-MAPA-3)"", ""phenylalanine_density_umol_g_membrane"": 312}]",Functional group density is a core design variable directly tied to adsorption capacity.,The phenylalanine content of the membranes was calculated from nitrogen stoichiometry and found to be between 104 and 312 umol g-1 dry membrane.,hydrogel_composition
4511,10.1016/S0032-9592(00)00289-2,equilibrium_time,"""30 min""",The adsorption protocol used 60 min because equilibrium was reached earlier.,"The time to reach equilibrium adsorption was 30 min, and a 60 min adsorption duration was therefore employed in all studies.",adsorption_conditions
4512,10.1016/S0032-9592(00)00289-2,adsorption_desorption_reuse,"""five cycles; capacity decreased only 7%""",The paper emphasizes reversible immobilization and membrane reuse.,The capacity of the membrane decreased only 7% during the repeated adsorption-desorption operations.,reusability
4513,10.1016/S0032-9592(00)00289-2,activity_stability_after_immobilization,"""immobilized lipase retained more than 60% initial activity during 56 days storage; free enzyme lost all initial activity within 21 days""",This is a biointerface performance outcome beyond adsorption capacity.,The free enzyme lost its all-initial activity within 21 days. Immobilized preparations lost 24% activity during the same period. The immobilized lipase preserved its initial activity more than 60% during the storage period.,enzyme_stability
4514,10.1016/S0032-9592(00)00289-2,possible_density_text_inconsistency,"""One text sentence assigns 208 umol g-1 to Poly(HEMA-MAPA-3), while Table 1 assigns 312 umol g-1 to Poly(HEMA-MAPA-3).""",The inconsistency affects material-property extraction.,The poly(HEMA-MAPA-3) membrane has the maximum hydrophobic group density (containing 208 umol of phenylalanine per gram of membrane) ... Table 1 lists Poly(HEMA-MAPA-3) phenylalanine density as 312 umol g-1 membrane.,extraction_quality_flags
4515,10.1016/j.molliq.2018.06.068,protein_corona_can_stabilize_or_destabilize,"""Serum protein adsorption was linked to pH 7.4 agglomeration, while BSA pre-incubation was said to decrease or eliminate agglomeration via an adsorbed stabilizing protein corona.""","Same broad phenomenon, protein corona formation, is described as destabilizing in serum exposure but stabilizing after controlled BSA pre-incubation.","Nanogel particles agglomerated at pH 7.4 due to favored adsorption of proteins, especially BSA; pre-incubating with BSA could decrease or eliminate agglomeration thanks to an adsorbed stabilizing protein corona.",protein_corona_context_effects
4516,10.1016/j.molliq.2018.06.068,PEGMA_insufficient_antifouling,"""10 wt% PEGMA with respect to DEAEMA was not enough to prevent protein adsorption.""","PEGylation is commonly expected to reduce protein interactions, but this formulation did not prevent adsorption.",The authors concluded that 10 wt% PEGMA with respect to DEAEMA was not enough to prevent protein adsorption.,material_design_notes
4517,10.1016/j.molliq.2018.06.068,forthcoming_quantitative_adsorption_data,"""Changes in zeta-potentials and solution protein concentration confirmed BSA corona formation but were reserved for a forthcoming publication.""",The supplied article context signals quantitative adsorption-related measurements but does not provide values.,Formation of adsorbed stabilizing protein corona was confirmed by changes in ζ-potentials of nanogels and measurements of the solution protein concentration as will be discussed in a forthcoming publication.,missing_followup_data
4518,10.1016/j.carbpol.2022.119611,sulfation_profile_controls_release_mechanism,"""6S-CS release was degradation-controlled; 3,6S-CS release was reaction-diffusion/binding-affinity controlled; CS and 3S-CS were mainly Fickian after burst.""","The key design variable is sulfate position, not only polymer identity or degree of sulfation.",The results described above suggest that the process of release of lysozyme from the developed hydrogels is the result of a combination of different mechanisms... depending on the sulfation profile of the chitosan.,mechanism_by_hydrogel
4519,10.1016/j.carbpol.2022.119611,productive_vs_nonproductive_lysozyme_binding,"""6S-CS and 3S-CS allowed productive lysozyme binding; 3,6S-CS and 2S-CS showed nonproductive binding with lower lysozyme activity.""",Binding strength and enzyme activity were decoupled.,"These results suggest that although lysozyme recognizes all sulfated polysaccharides, only 6- and 3-sulfation allows a productive binding mode, whereas nonproductive binding occurs when 3,6S-CS and 2S-CS are combined with lysozyme.",binding_activity_relationship
4520,10.1016/j.carbpol.2022.119611,salt_triggered_release_threshold,"""3,6S-CS required 1.0 M NaCl for complete lysozyme removal; 2S-CS showed removal at 0.5 M NaCl.""",Salt concentration provides evidence that lysozyme retention is ionic-interaction mediated and differs by sulfation profile.,"Complete removal of lysozyme from 3,6S-CS was observed only when a 1.0 M NaCl solution was used, whereas in the 2S-CS hydrogel, removal was observed when a 0.5 M NaCl solution was used.",desorption_conditions
4521,10.1016/j.carbpol.2022.119611,bioactivity_not_equal_to_released_lysozyme_amount,"""3,6S-CS lysozyme hydrogel released about 0.2 mg in 24 h but inhibited more than 2.0 mg free lysozyme control; 3S-CS released about 2 mg in 24 h and inhibited 26% vs 12% for control.""","The antimicrobial outcome depends on polymer-lysozyme complexes, not only cumulative protein release.","Although the estimated release of lysozyme in 24 h was 10 fold lower than that of the control (0.2 mg versus 2.0 mg), a higher inhibitory effect was observed (15% for the hydrogel versus 12% for the control).",bioactivity_vs_release
4522,10.1016/j.foodhyd.2021.106972,non_protein_interfacial_adsorption,"""CSMs spontaneously adsorbed to the MCT-water interface, with pH-dependent interfacial pressure and diffusion behavior.""","The article contains quantitative adsorption data, but the adsorbing entity is a chitosan microgel at an oil-water interface, not a protein adsorbing to a hydrogel.","These results indicate that the CSMs can spontaneously adsorb to the MCT-water interface, and the increasing rate and the final equilibrium surface pressure are strongly dependent on CSM concentration.",non_protein_interface_adsorption
4523,10.1016/j.foodhyd.2021.106972,best_pH_for_emulsification,"""pH 4""",The optimum interface/emulsion behavior is pH-dependent and may be useful for non-protein hydrogel-interface datasets.,"The droplets of the emulsions stabilized by CSM at pH 4 have the smallest size among the pHs evaluated for each oil content respectively. Therefore, the emulsification by CSM was better at pH 4 than at other pHs.",emulsion_stability
4524,10.1016/j.actbio.2015.09.012,hydrogel_water_composition,"""roughly 93% water composition""",Hydrogel hydration is reported qualitatively and may affect adsorption and template compatibility.,The hydrogel systems listed herein have roughly a 93% water composition.,hydrogel_properties
4525,10.1016/j.actbio.2015.09.012,total_gel_density,"""6%T AA/bis-AA w/v""",Common formulation parameter for all hydrogels.,"giving final total gel densities (%T) of 6%T, AA/bis-AA (w/v)",hydrogel_formulation
4526,10.1016/j.actbio.2015.09.012,crosslinking_density,"""10%C, 9:1 w/w AA/bis-AA""",Common crosslinking parameter for all hydrogels.,"final crosslinking densities (%C) of 10%C (9:1, w/w) for all hydrogels",hydrogel_formulation
4527,10.1016/j.actbio.2015.09.012,monomer_to_template_ratio,"""4180:1""",Stoichiometric design feature relevant to imprinting cavity formation.,"Molar ratios of monomer and cross-linker to template protein were at 4180:1 and 214:1, respectively.",hydrogel_formulation
4528,10.1016/j.actbio.2015.09.012,crosslinker_to_template_ratio,"""214:1""",Stoichiometric design feature relevant to imprinting cavity formation.,"Molar ratios of monomer and cross-linker to template protein were at 4180:1 and 214:1, respectively.",hydrogel_formulation
4529,10.1016/j.actbio.2015.09.012,dmf_control,"""normal MIP Q 3.2±0.52 mg/g; MIP prepared in DMF Q 3.1±0.15 mg/g; no significant difference""",Controls whether DMF solvent interfered with imprinting.,Results showed no significant difference between a normal MIP (Q values of 3.2±0.52mgg−1) and a MIP prepared in the presence of DMF (Q values of 3.1±0.15mgg−1).,controls
4530,10.1016/j.actbio.2015.09.012,thermal_Tg_shift,"""pure polyacrylamide Tg 76.84°C; Co-complex Tg 134°C; VFc Tg 137°C""",Thermal property used by authors to support improved backbone stability and macroporosity mechanism.,The inclusion of both Co(II) complex and VFc however result in Tg values of 134°C and 137°C respectively.,hydrogel_properties
4531,10.1016/j.actbio.2015.09.012,template_leaching_check,"""last water wash and SDS:AcOH eluent fractions contained no observed protein""",Supports validity of later rebinding measurements.,the last water wash and SDS:AcOH eluent fractions were not observed to contain any protein.,quality_controls
4532,10.1016/j.actbio.2015.09.012,protein_size_statement,"""BHb diameter approximately 5.5 nm; BSA diameter approximately 15.5 nm""",Used to argue selectivity was unlikely based on dimensional size.,"Since the diameter of BHb and BSA are approximately 5.5nm and 15.5nm respectively, recognition is unlikely to be based on protein dimensional size.",mechanism_notes
4533,10.1016/j.ijbiomac.2015.05.025,HB_activity_pH_window,"""HB characteristic UV peak at 405 nm appears at pH 4.4, 5.6, and 7.4; peak widens at pH 3.0.""",The paper links protein activity/stability to the pH conditions used for hydrogel release.,"It is found that a characteristic peak appears at 405nm when HB dissolved in solution of pH 4.4, 5.6 or 7.4, while the absorption peak is obviously widened when pH value of the solution is 3.0.",protein_activity_controls
4534,10.1016/j.ijbiomac.2015.05.025,pH_dependent_swelling_for_release,"{""pH_4_4"": 2.8, ""pH_5_6"": 3.1, ""pH_7_4"": 3.5}",Swelling ratio is used as mechanistic support for pH-responsive HB release.,"It is also found that the swelling ratios of the particles in the solution of pH 7.4, 5.6 and 4.4 are 3.5, 3.1 and 2.8, respectively.",hydrogel_condition_properties
4535,10.1016/j.ijbiomac.2015.05.025,acid_free_particle_formation,"""WSC and SA solutions prepared with neutral distilled water; particles formed at ambient temperature.""",This is the key design feature distinguishing WSC-SA from acidic chitosan-SA controls for bioactive protein encapsulation.,"Both the WSC and SA solutions are prepared with neutral distilled water, and the particles are formed at ambient temperature. Such a mild condition is suitable for loading bioactive substances.",synthesis_conditions
4536,10.1016/j.ijbiomac.2020.10.142,heparin_adsorption_on_nZnO,"""about 38.4 mg/g after 24 h""","This is small-molecule/glycosaminoglycan adsorption onto ZnO nanoparticles, not protein adsorption onto hydrogels, but it defines HP-nZnO preparation.",Adsorption capacity of nZnO after 24 h was about 38.4 mg/g.,materials_functionalization
4537,10.1016/j.ijbiomac.2020.10.142,heparin_release_kinetic_model,"""Hixson-Crowell best fit for P/C/HP and P/C/1.0HP-nZnO""",Drug release kinetics are reported alongside adsorption but are not protein adsorption outcomes.,HP release in P/C/HP-nZnO hydrogel sample follows the Hixson-Crowell kinetic equation.,release_kinetics
4538,10.1016/j.ijbiomac.2020.10.142,simulated_wound_fluid_contains_BSA,"""SWF contained 2.0 wt% BSA""",BSA appears as a component of wound fluid absorption testing rather than as an adsorption target.,"SWF containing 0.02 M CaCl2, 0.4 M NaCl, 0.08 M tris methylamine and 2.0 wt% of BSA in distilled water.",biofluid_conditions
4539,10.1016/j.memsci.2009.08.043,hydrogel_mass_gain_screen,"{""VCL-1"": ""22% mass gain"", ""VCL-2"": ""6% mass gain""}",Hydrogel loading was a design variable affecting hydrophobic switching and permeability; only VCL-2 was used for adsorption experiments.,"Based on preliminary screening, two modified membranes VCL-1 and VCL-2 corresponding to 22% and 6% mass gains respectively were selected for HIMC.",material_design_variables
4540,10.1016/j.memsci.2009.08.043,monomer_crosslinker_concentrations_for_selected_membranes,"{""VCL-1"": {""crosslinker_concentration"": ""10%"", ""monomer_concentration"": ""36.5%""}, ""VCL-2"": {""crosslinker_concentration"": ""2.5%"", ""monomer_concentration"": ""25%""}}",Preparation formulation differs between hydrogel-coated membranes and may affect adsorption/permeability.,The monomer and cross-linker concentrations used for preparing the 22% mass gain membrane were 36.5% and 10% respectively while the corresponding values for the 6% mass gain membrane were 25% and 2.5% respectively.,hydrogel_synthesis
4541,10.1016/j.memsci.2009.08.043,VCL-2_selection_reason,"""VCL-2 was selected for further HIMC experiments because VCL-1 had unacceptably high transmembrane pressure in the absence of salt.""",Explains why the lower hydrogel mass gain sample was used for adsorption records despite VCL-1 having larger contact-angle switching.,The transmembrane pressure with the VCL-1 membrane in the absence of salt was unacceptably high and hence VCL-2 was selected for all further HIMC experiments.,screening_decisions
4542,10.1016/j.memsci.2009.08.043,contact_angle_switching,"{""VCL-1"": {""buffer_contact_angle_deg"": 51.3, ""buffer_plus_5M_NaCl_contact_angle_deg"": 124.5, ""difference_deg"": 73.2}, ""VCL-2"": {""buffer_contact_angle_deg"": 41.0, ""buffer_plus_5M_NaCl_contact_angle_deg"": 98.8, ""difference_deg"": 57.8}}",Contact angle switching is used as the quantitative measure of environment-responsive hydrophilic-hydrophobic transition.,Table 1 compares the contact angle at different solution conditions. VCL-1 had 51.3 deg in buffer and 124.5 deg in buffer plus 5 M NaCl; VCL-2 had 41.0 deg in buffer and 98.8 deg in buffer plus 5 M NaCl.,hydrogel_surface_properties
4543,10.1016/j.memsci.2009.08.043,permeability_tradeoff,"{""VCL-1_high_salt_TMP_MPa"": ""0.1-0.2"", ""VCL-1_low_salt_TMP_MPa"": ""0.8-0.9"", ""VCL-2_high_salt_TMP_MPa"": ""0.1-0.15"", ""VCL-2_low_salt_TMP_MPa"": ""0.2-0.3""}",Hydrogel swelling/collapse changes membrane hydraulic resistance and was central to selecting VCL-2.,Table 2 reports high salt TMP and low salt TMP ranges for VCL-1 and VCL-2; VCL-1 low salt TMP was very high.,membrane_transport_properties
4544,10.1016/j.desal.2021.115192,solar_evaporation_rate,"""3.2 kg m−2 h−1 under 0.9 sun""","Main quantitative performance metric, but not a protein adsorption outcome.",This system can achieve a super-efficient water evaporation rate of 3.2 kg m−2 h−1 under 0.9 sun.,non_adsorption_performance
4545,10.1016/j.desal.2021.115192,antibacterial_model,"""Escherichia coli""",Biofouling resistance was tested with bacteria rather than proteins.,"Gram-negative bacteria, Escherichia coli (E. coli), were selected as typical bacterial models.",biofouling_tests
4546,10.1016/j.procbio.2019.12.011,macroporosity_MIP_pct,58.67,Cryogel macroporosity affects convective transport and protein binding but is not a standard adsorption outcome field.,"The swelling degree of Hb-MIP and NIP was found as 8.81 and 7.86 g H2O/g cryogel and macroporosity were found as 58.67 and 74.22 %, respectively.",hydrogel_characterization
4547,10.1016/j.procbio.2019.12.011,macroporosity_NIP_pct,74.22,Comparator cryogel macroporosity differs from MIP and may affect adsorption.,"The swelling degree of Hb-MIP and NIP was found as 8.81 and 7.86 g H2O/g cryogel and macroporosity were found as 58.67 and 74.22 %, respectively.",hydrogel_characterization
4548,10.1016/j.procbio.2019.12.011,MIP_supermacropore_size,"""50 um in diameter""",Large interconnected cryogel pores are central to column transport of proteins.,the MIP cryogel has interconnected supermacropores (50 μm in diameter) that supply convective transport of template protein,hydrogel_characterization
4549,10.1016/j.procbio.2019.12.011,lanthanide_NIR_detection_claim,"""MAAP-Ce(III)-Hb preorganized complex showed three emission peaks while Hb had no emission peaks""",Paper links lanthanide chelate chemistry to possible easy hemoglobin determination by near-infrared emission.,"while hemoglobin template molecule has no emission peaks, three different peaks are observed in (MAAP)2-Ce(III)-Hb pre-organized complex.",mechanism_or_characterization_notes
4550,10.1016/j.procbio.2019.12.011,serum_spike_dilution_note,"""10 mL serum spiked with 500 ug L-1 Hb and diluted 1:10; Table 2 reports Cinitial Hb 50 ug L-1""",Potentially important concentration-handling detail for real-sample extraction.,10 mL of sample was spiked with 500 μg L−1 Hb and diluted in the ratio of 1:10 with acetate buffer (pH 5).,sample_preparation
4551,10.1016/j.bios.2023.115599,non_adsorption_hydrogel_biosensor,"""The hydrogel array extracts low-molecular-weight analytes from surfaces and triggers embedded enzymatic colorimetric reactions.""",The article contains hydrogel-protein co-location through enzyme entrapment but not protein adsorption measurements.,The analytes extracted locally from the surface trigger colorimetric reactions.,exclusion_notes
4552,10.1016/j.bios.2023.115599,enzyme_leaching_claim,"""Authors expected negligible enzyme leaching because hydrogel pores are nanometer scale.""",This is relevant to enzyme immobilization but is not an adsorption outcome.,"Thus, one expects negligible leaching of enzymes from hydrogel.",hydrogel_enzyme_immobilization_notes
4553,10.1016/j.foodchem.2014.01.109,prediction_model_charge_product,"""Q1 x Q2 charge product used to classify attractive, repulsive, or no Coulombic interaction over pH 0-14""",Paper includes a mechanistic prediction model for pH of maximum adsorption rather than only empirical screening.,If Q1 and Q2 are of a different charge then this gives a negative charge product which is interpreted as an attractive interaction.,modeling
4554,10.1016/j.foodchem.2014.01.109,WPI_microgel_pI,"""4.7""",The hydrogel itself is a protein microgel with pH-dependent net charge that determines adsorption windows.,The pI of the microgels was calculated as pH 4.7.,hydrogel_properties
4555,10.1016/j.foodchem.2014.01.109,WPI_composition,"""74.9% beta-lactoglobulin, 14.9% alpha-lactalbumin, 3.2% immunoglobulin, 1.5% bovine serum albumin on protein basis""",Protein-mixture composition defines the hydrogel backbone and charge model inputs.,"The Davisco WPI contained (w/w basis of protein content): 74.9% beta-lactoglobulin, 14.9% alpha-lactalbumin, 3.2% immunoglobulin and 1.5% bovine serum albumin.",materials
4556,10.1016/j.foodchem.2014.01.109,possible_non_electrostatic_peptide_binding,"""charge patches and hydrophobic amino acid residues may contribute to peptide binding outside predicted electrostatic pH windows""",Authors explicitly note limits of purely charge-based adsorption prediction for complex peptides.,"Binding of the peptides by the microgels even occurs outside the pH values where the electrostatic interaction is predicted. This effect could perhaps be attributed to charge patches on the protein surface. Due to the presence of hydrophobic amino acid residues, a hydrophobic interaction could also develop.",mechanism
4557,10.1016/j.chroma.2012.11.059,CM-30L_not_tested_for_adsorption,"""CM-30L was not successfully grafted by ion-exchange groups due to instability during modification and was not tested for protein adsorption.""",A material appears in the property table but lacks adsorption data for a procedural reason.,"The column was not successfully grafted by the ion-exchange groups due to its instability during the modification procedure, so it was not tested for protein adsorption.",material_exclusions
4558,10.1016/j.chroma.2012.11.059,upper_limit_particle_loading,"""60 mg/mL Particle M was the upper tested loading; higher loading made cryogels inelastic and friable.""",Defines a physical-processability limit for the composite cryogel design space.,"In our case, 60 mg/mL loading of Particle M was the upper limit; further increase of the particle loading made the cryogels become inelastic and friable.",design_constraints
4559,10.1016/j.chroma.2012.11.059,flow_rate_capacity_stability,"""At 2 mg/mL BSA feed, DBC decreased somewhat up to 5 cm/min and then was nearly unchanged up to 15 cm/min.""",Qualitative flow-rate dependence is reported but numeric DBC values are not supplied in the context.,"The DBC decreased somewhat when the flow rate increased to 5 cm/min, and then kept nearly unchanged up to 15 cm/min.",flow_rate_effects
4560,10.1016/j.chroma.2012.11.059,column_dimensions,"""50 mm x 5 mm I.D.""",Column geometry affects bed-volume-normalized chromatographic capacity.,All chromatographic experiments were performed on an AKTA Purifier 10 on a column of 50 mm x 5 mm I.D.,experimental_setup
4561,10.1016/j.bios.2013.05.036,critical_gelation_concentration,"""0.4% w/w, equivalent to 4 mg/mL, at room temperature""",Hydrogel formation threshold is reported and may be useful for hydrogel formulation metadata.,The critical gelation concentration (w/w) of Fc-F is about 0.4% (4mg/mL) at room temperature.,hydrogel_properties
4562,10.1016/j.bios.2013.05.036,fibril_dimensions,"""diameter around 50-100 nm; length can extend to 1 mm""",Morphological dimensions of the supramolecular hydrogel network are reported.,The hydrogel was composed of mainly fibrils with diameter around 50-100nm and length can extend to 1mm.,hydrogel_properties
4563,10.1016/j.bios.2013.05.036,H2O2_disruption_condition_bulk_hydrogel,"""50 uL of 0.1 mM H2O2 added into 1 mL hydrogel caused color fading and loss of gel formation""",Hydrogel-responsive degradation behavior under oxidizing condition is central to sensor mechanism.,"After the addition of 50uL 0.1mM H2O2 into the 1mL of hydrogel, the color of the solution gradually faded and could not form a hydrogel anymore.",mechanism
4564,10.1016/j.bios.2013.05.036,H2O2_disruption_condition_on_electrode,"""5 uL of 0.1 mM H2O2 for about 10 min disrupted fibrils and decreased redox current""",Defines the surface reaction condition used to validate signal transduction.,After dropping of 5uL of 0.1mM H2O2 onto the surface and reacted for about 10min... the fibrils in the hydrogel disappeared.,experiment
4565,10.1016/j.bios.2013.05.036,no_hydrogel_control,"""No obvious current response for 1 ng/mL IgG without hydrogel layer""",Demonstrates the hydrogel layer is necessary for the electrochemical signal.,Another control experiment was also performed without the hydrogel layer for the detection of 1ng/mL of IgG. No obvious current response was observed.,mechanism
4566,10.1016/j.bios.2013.05.036,storage_stability,"""No significant signal variation after two weeks at 4 C""",Stability of the hydrogel-based immunosensor is reported.,"When the immunosensor was stored in refrigerator at 4°C, no significant signal variation was observed after two weeks.",biointerface_response
4567,10.1016/j.jchromb.2024.124027,chlorophyll_as_low_cost_IMAC_ligand,"""chlorophyll extracted from spinach leaves used as chelating agent for Cu(II) IMAC cryogel""",Unusual plant-pigment-based ligand for protein affinity cryogel design.,Chlorophyll can be a potential ligand since it has magnesium chelate in its structure.,materials_design
4568,10.1016/j.jchromb.2024.124027,patent_application,"""BR 10 2021 009055 3""",Paper reports intellectual protection for the developed matrices.,"Intellectual protection of the matrices developed with the National Institute of Intellectual Property (INPI, Brazil) was requested based on the application for depositing an invention patent, registration number (BR 10 2021 009055 3).",paper_specific_notes
4569,10.1016/j.jchromb.2024.124027,copper_loading,"""209.15 µmol Cu per gram cryogel""",Metal ion loading is a key affinity-site density descriptor for IMAC adsorbents.,"After the functionalization process, monoliths with 209.15 µmol of Cu per gram of cryogel and porosity of 85 % were obtained.",hydrogel_properties
4570,10.1016/j.jchromb.2024.124027,monolithic_bed_hydrodynamics,"{""Dax_m2_s"": ""1.01 × 10−8 to 2.26 × 10−7"", ""HETP_cm"": ""0.11 to 0.18"", ""permeability_m2"": ""1.69 × 10−13"", ""porosity_pct"": 85}",Hydrodynamic characterization supports use as a chromatographic monolith but is not a direct adsorption outcome.,The calculated and obtained flow permeability in the monolithic cryogel bed was 1.69 × 10−13 m2.,column_properties
4571,10.1016/j.jchromb.2024.124027,imidazole_elution_drawback,"""imidazole may remove immobilized metal ions and carry impurities, requiring re-chelation for repeated use""",Process-specific operational observation relevant to reusable IMAC hydrogels.,"The acetate buffer is also remove metal ions from the column, making it necessary to chelate the ions again for repeated use of the matrix, which increases process costs.",process_notes
4572,10.1016/j.biomaterials.2021.121117,engineered protein architecture,"""N-terminal His6 tag, T4 lysozyme spacer, C-terminal human BMP-2 domain""",The protein was engineered to improve stability and enable oriented affinity immobilization.,"In the modified BMP-2, an N-terminal His6 tag served as the specific site for the site-specific covalent incorporation of BMP-2 onto the solid support, and a second T4L domain...served to enhance its solubility and stability.",protein_engineering_features
4573,10.1016/j.biomaterials.2021.121117,final hydrogel selected,"""Gel/TG/TA with 2 wt% TA, incorporating MPs-His6-T4L-BMP2""",The selected formulation defines the main composite hydrogel for release and in vivo experiments.,"Based on our results, we selected Gel/TG/TA (2 wt%) as the final hydrogel system, and after incorporating MPs-His6-T4L-BMP2 into the system...",hydrogel_formulation_notes
4574,10.1016/j.biomaterials.2021.121117,release assay setup,"""Hydrogels incubated in 1 mL PBS at 37 °C with 50 rpm agitation; whole solution collected and replaced at time points over 37 days""",This provides the main experimental condition for quantitative protein release outcomes.,"The prepared hydrogels were incubated in 1 mL PBS buffer and maintained at 37 °C with 50 rpm agitation. At various time points over 37 days, the entire solution was collected and replaced with the same volume of fresh PBS buffer.",release_conditions
4575,10.1016/j.biomaterials.2021.121117,Ni2+ safety limitation,"""Authors noted potential chronic or immune damage risk from Ni2+ and suggested Zn2+ or Ca2+ alternatives.""",Relevant limitation for translating His6-Ni-NTA protein immobilization in hydrogels.,Although the concentration of Ni2+ released from the scaffolds lied in a safe range...a high risk of potential chronic or immune damage still need to be taken into account.,limitations
4576,10.1016/j.enzmictec.2025.110636,bead_size_increase_after_immobilization,"{""pH_7_0_pct"": 45.5, ""pH_8_0_pct"": 83.2, ""pH_9_0_pct"": 173.8}",Hydrogel swelling/particle growth during immobilization is paper-specific and used to explain reduced adsorption at pH 9.,"The immobilization of the enzyme caused an increase in hydrogel particle size, depending on immobilization pH: pH 7.0 (45.5%), 8.0 (83.2%), and 9.0 (173.8%).",hydrogel_condition_response
4577,10.1016/j.enzmictec.2025.110636,selected_biocatalyst_reuse,"""At least 9 cycles maintained over 90% initial activity; 18.2% enzymatic activity reduction after the 10th cycle.""",Reuse outcome is relevant to immobilized enzyme performance but is not a direct adsorption capacity metric.,The currently presented biocatalyst could be reused at least for 9 cycles maintaining over 90% of the initial activity. A reduction of 18.2% in enzymatic activity was observed only after the 10th cycle.,biointerface_response
4578,10.1016/j.enzmictec.2025.110636,thermal_stabilization,"{""50_C"": {""immobilized_t_half_h"": 11.21, ""soluble_t_half_h"": 0.99, ""stabilization_factor"": 11.35}, ""60_C"": {""immobilized_t_half_h"": 4.09, ""soluble_t_half_h"": 0.56, ""stabilization_factor"": 7.33}}",Thermal stabilization compares adsorbed biocatalyst against soluble enzyme control.,Table 3 reports biocatalyst half-life time and stabilization factor over 50 and 60 C.,enzyme_stability
4579,10.1016/j.enzmictec.2025.110636,macro_pore_diameter,"""21-126 um""",SEM-derived pore range is a material descriptor tied to adsorption and enzyme diffusion.,"The lyophilized biocatalyst presented varying macro-pore diameters, ranging from 21 to 126 um.",hydrogel_properties
4580,10.1016/j.enzmictec.2025.110636,aluminum_release_concern,"""Possible release of aluminum from the support may be problematic for some applications and should be better analyzed.""",Application-specific safety/material concern noted by authors.,"The physical crosslink of the beads with aluminum gave the better resistance, however, the possible release of aluminum from the support may be problematic for some application and should be better analyzed.",limitations
4581,10.1016/j.enzmictec.2021.109935,one_step_lipase_extraction_and_immobilization,"""Lipase extraction and immobilization were completed in one step by adsorption from fermentation broth onto PISMs.""","The protein source was crude fermentation broth rather than purified protein, and the authors claim selective lipase enrichment.",Lipase extraction and immobilization were completed in one step.,mechanism_or_process_notes
4582,10.1016/j.enzmictec.2021.109935,lipase_pI_from_zeta_potential,"""Isoelectric point of lipase was between pH 5 and 6.""",Protein charge state was experimentally inferred and used to explain adsorption at pH 7.,"When the pH value of lipase solution increased from 5 to 6, the ζ-potential of lipase changed from positive to negative, indicating that the isoelectric point of lipase was between pH 5 and 6.",protein_properties
4583,10.1016/j.enzmictec.2021.109935,hydrogel_leakage_protection,"""L-PISMP3 lost approximately 8% lipase after 5 cycles, while L-PISM2 lost approximately 68%.""",Direct comparison shows hydrogel network protection against desorption.,"The lipase leakage rate of L-PISMP3 was much lower than that of L-PISM2 (approximately 68%) after 5 cycles of recycling, while only approximately 8% was lost on L-PISMP3.",desorption_or_reuse
4584,10.1016/j.enzmictec.2021.109935,optimal_hydrogel_filler_fraction,"""L-PISMP3 with 6 wt% L-PISM2 had the highest hydrogel enzymatic activity.""",Activity was nonmonotonic with enzyme-loaded microsphere content because excess filler was distributed inside the hydrogel network.,"Among them L-PISMP3 exhibited the highest activity. ... with the further increase of L-PISM2 concentration in PVA hydrogel, more L-PISM2 was distributed in the internal network structure of PVA hydrogel, resulting in the difficulty of substrate contacting with enzyme and the decrease of enzyme activity.",hydrogel_design_space
4585,10.1016/j.enzmictec.2021.109935,mechanical_properties_L_PISMP3,"""L-PISMP3 tensile stress 720 kPa, elongation 217.62%, compressive stress 333 kPa at 50% strain.""",Mechanical properties are reported for the optimal catalytic hydrogel sample.,"For L-PISMP3, the stress could reach 720 kPa and the elongation was 217.62%. ... L-PISMP3 achieved a high compressive stress of 333 kPa when the compressive strain was 50%.",hydrogel_mechanical_properties
4586,10.1016/j.biomaterials.2010.03.040,hydrated_peo_coating_thickness_nm,"""approximately 10""",AFM-derived coating thickness is relevant to the antifouling brush structure but is not an adsorption amount.,"The difference between the onsets of the repulsive forces on both lens samples gives an estimate of the hydrated thickness of the PEO coating, which in this case was approximately 10nm.",hydrogel_properties
4587,10.1016/j.biomaterials.2010.03.040,peo_brush_conformation,"""brush conformation""",The claimed low-fouling mechanism depends on PEO chain conformation.,The form and range of the interaction suggests the PEO molecules were in a brush conformation at the surface of the lens.,mechanism
4588,10.1016/j.biomaterials.2010.03.040,clinical_wear_duration,"""6 h""",Protein deposition was measured after short-term controlled in vivo wear rather than in vitro incubation.,All 10 participants completed 6h of lens wear in a controlled setting under open eye conditions.,experiment
4589,10.1016/j.biomaterials.2010.03.040,in_vivo_vs_in_vitro_contrast,"""PEO coating completely resisted protein adsorption in prior in vitro single-protein solutions but not in vivo tear film.""",This paper emphasizes that in vivo tear-film biofouling is more demanding than in vitro protein adsorption tests.,This contrasts with the complete avoidance of biofouling observed with the same coating in vitro using single protein solutions.,extraction_note
4590,10.1016/j.procbio.2021.04.005,macroporosity_MIP_pct,58.0,Cryogel macroporosity is a hydrogel structural property relevant to convective column adsorption.,"The swelling degree of Cyt-MIP and NIP were 6.32 and 7.78 g H2O/g cryogel, while macroporosity were found as 58.00 and 51.73 %, respectively.",hydrogel_properties
4591,10.1016/j.procbio.2021.04.005,macroporosity_NIP_pct,51.73,Comparator cryogel macroporosity helps interpret differences in binding and imprinting.,"The swelling degree of Cyt-MIP and NIP were 6.32 and 7.78 g H2O/g cryogel, while macroporosity were found as 58.00 and 51.73 %, respectively.",hydrogel_properties
4592,10.1016/j.procbio.2021.04.005,template_elution_solution,"""0.1 M Na2CO3-NaOH""",Specific regeneration/template removal chemistry for protein-imprinted cryogel.,The template Cyt-c was removed from column by eluting with Na2CO3-NaOH (0.1 M) solution until disappearing of cyt-c in the washing solutions.,experiment
4593,10.1016/j.procbio.2021.04.005,Ce_to_MAAP_stoichiometric_ratio,"""1/2""",Paper-specific lanthanide chelate formulation detail.,"After determination of the stoichiometric rate of Ce(III) and MAAP as 1/2, 326 mg of Ce(NO3)3 was added to 540 mg of MAAP solution.",hydrogel
4594,10.1016/j.procbio.2021.04.005,cryopolymerization_temperature_time,"""-20 C for 24 h""",Synthesis condition defining cryogel formation.,The polymerization reaction was allowed to carry out at -20 °C for 24 h in a plastic syringe.,hydrogel
4595,10.1016/j.colsurfb.2011.11.058,MAH_loading,"""113.7 umol/g""",Functional ligand loading determines Cu2+ chelation capacity.,Table 1 reports MAH loading of 113.7 umol/g for PHEMAH.,hydrogel_properties
4596,10.1016/j.colsurfb.2011.11.058,Cu2_loading,"""58.7 umol/g""",Immobilized metal loading is central to IMAC adsorption mechanism.,The chelated amount of Cu2+ ions on the PHEMAH cryogel was 58.7umol/g polymer.,hydrogel_properties
4597,10.1016/j.colsurfb.2011.11.058,specific_surface_area,"""PHEMA 20.2 m2/g; PHEMAH 38.6 m2/g""",Cryogel physical characterization supports adsorption capacity interpretation.,Table 1 lists specific surface area values for PHEMA and PHEMAH cryogel.,hydrogel_properties
4598,10.1016/j.colsurfb.2011.11.058,macroporosity,"""PHEMA 71.6%; PHEMAH 88%""",High macroporosity is relevant to convective flow and low flow resistance.,Table 1 reports macroporosity of 71.6% for PHEMA and 88% for PHEMAH.,hydrogel_properties
4599,10.1016/j.colsurfb.2011.11.058,flow_resistance,"""PHEMA 845 cm/h; PHEMAH 504 cm/h""",Column flow behavior is relevant to monolithic cryogel chromatography.,Table 1 reports flow resistance estimated as water flow rate through cryogel at hydrostatic pressure equal to 1 m water column.,hydrogel_properties
4600,10.1016/j.colsurfb.2011.11.058,Cu2_leakage,"""no leakage in adsorption and elution media""",Metal ion leakage affects material stability and purification contamination risk.,Cu2+ leakage studies from the PHEMAH/Cu2+ cryogel revealed no leakage in any of the adsorption and elution media.,quality
4601,10.1016/j.colsurfb.2011.11.058,reported_methods_typo,"""PHEMA/Cu2+ monolithic cryogel column in rat liver method likely refers to PHEMAH/Cu2+""",The methods section wording conflicts with the rest of the article context.,Rat liver homogenate ... was pumped through the PHEMA/Cu2+ monolithic cryogel column ... The amount ... adsorbed on the PHEMAH/Cu2+ cryogel was determined.,quality
