Repository: sunyrain/PHA

# PHA Protein-Hydrogel Adsorption Dataset

Generated: 2026-07-05T11:36:45

## Scope

This curated package organizes literature-derived protein-hydrogel adsorption, binding, immobilization, antifouling, and related biointerface records extracted from the local PHA corpus.

The primary unit is one record:

`paper + hydrogel/sample + protein/mixture + experimental condition + measured outcome`

## Contents

- `data/sources.csv`: article-level metadata, extraction status, and curation decision.
- `data/records_flat.csv`: flattened record-level table with provenance, hydrogel, protein, condition, outcome, mechanism, and quality fields.

File: data/curated/pha_scientific_dataset_20260705/data/materials.csv (part 48 of 67)
id,doi,name,role,context,pubchem_query,needs_manual_normalization,enrichment_json
9255,10.1021/acsami.3c06230,tetramethylrhodamine-dextran,model released load,TMR-D loaded into hydrogel and released upon glucose/pH/electrochemical triggering,tetramethylrhodamine dextran,1,
9256,10.1021/acsami.3c06230,coumarin-functionalized insulin,protein drug load,insulin labeled with coumarin and loaded into pH-responsive hydrogel for controlled release,coumarin insulin conjugate,1,
9257,10.1021/acsami.3c06230,glucose,enzyme substrate and trigger,GOx-catalyzed oxidation of glucose acidifies the hydrogel and controls stiffness/release,glucose,0,
9258,10.1021/acsami.3c06230,gluconic acid,acidification product,formed by GOx-catalyzed glucose oxidation,gluconic acid,0,
9259,10.1021/acs.analchem.3c00892,alginate,hydrogel backbone,Alginate-tyramine conjugates were synthesized by conjugating tyramine to alginate using EDC and NHS.,alginate,0,
9260,10.1021/acs.analchem.3c00892,tyramine,phenolic modifier / hydrogel crosslinkable group precursor,"Tyramine was conjugated to alginate, introducing phenolic groups for HRP/H2O2-catalyzed hydrogelation.",tyramine,0,
9261,10.1021/acs.analchem.3c00892,EDC,coupling reagent,EDC and NHS concentrations were varied to tune alginate-tyramine conjugate derivatization and gelation performance.,1-ethyl-3-(3-dimethylaminopropyl)carbodiimide,1,
9262,10.1021/acs.analchem.3c00892,NHS,coupling reagent,EDC and NHS were added during alginate-tyramine conjugate synthesis.,N-hydroxysuccinimide,0,
9263,10.1021/acs.analchem.3c00892,hydrogen peroxide,HRP substrate / hydrogelation trigger,Alginate-tyramine conjugates formed a hydrogel in the presence of H2O2 and HRP.,hydrogen peroxide,0,
9264,10.1021/acs.analchem.3c00892,gold nanoparticles,detection probe carrier,AuNPs were functionalized with anti-HbA1c antibody and HRP to form HRP-AuNPs-HbA1cAb probes.,gold,1,
9265,10.1021/acs.analchem.3c00892,sodium citrate,AuNP synthesis reducing agent,Au nanoparticles were synthesized by reduction of chloroauric acid via sodium citrate.,sodium citrate,0,
9266,10.1021/acs.analchem.3c00892,chloroauric acid,AuNP synthesis precursor,Au nanoparticles were synthesized by the reduction of chloroauric acid via sodium citrate.,chloroauric acid,0,
9267,10.1021/acs.analchem.3c00892,MES buffer,synthesis buffer,Alginate was dissolved in 0.05 M MES buffer at pH 6.0 during conjugate synthesis.,MES buffer,1,
9268,10.1021/acs.analchem.3c00892,DPBS,running/permeating substrate solution,The flow distance of DPBS penetrating through the hydrogel was read directly with the naked eye.,Dulbecco phosphate buffered saline,1,
9269,10.1002/smll.202503990,polyethylene glycol diacrylate 700,hydrogel backbone/crosslinkable monomer,Hydrogel precursor solution consisted of 20% PEGDA700; standard beads were prepared by radical photopolymerization of PEGDA.,polyethylene glycol diacrylate,1,
9270,10.1002/smll.202503990,acrylic acid,pH-responsive monomer,Acrylic acid moieties were incorporated to confer pH-responsive behavior through protonation and deprotonation of carboxylic acid groups; Novabeads were prepared with 0% to 35% AA.,acrylic acid,0,
9271,10.1002/smll.202503990,polyethylene glycol 600,hydrogel precursor component/porogen or diluent,Hydrogel precursor solution consisted of 40% polyethylene glycol 600.,polyethylene glycol 600,1,
9272,10.1002/smll.202503990,Darocur / 2-Hydroxy-2-methylpropiophenone,photoinitiator,Hydrogel precursor solution included 5% Darocur as a photoinitiator; 2-Hydroxy-2-methylpropiophenone was purchased from Sigma-Aldrich.,2-hydroxy-2-methylpropiophenone,0,
9273,10.1002/smll.202503990,peptide nucleic acid,synthetic bioreceptor/probe ligand,Fluorescently labeled PNA probes were designed for detecting miR-16 and conjugated to hydrogels by thiol-ene click chemistry.,peptide nucleic acid,1,
9274,10.1002/smll.202503990,thiolated PNA-Cy3,click-functionalized capture probe,"Thiolated, Cy3-labeled PNA probe was used for post-synthesis functionalization and probe loading studies.",Cy3 peptide nucleic acid thiol,1,
9275,10.1002/smll.202503990,acrydite-modified ssDNA-Cy5,control probe for in situ functionalization,"Equivalent 5'-end acrydite-modified, Cy5-labeled ssDNA probe was used as a control for ISF.",acrydite modified DNA Cy5,1,
9276,10.1002/smll.202503990,calcium ion,stimulus/ionic crosslinking or electrostatic shrinkage trigger,"Novabeads responded to divalent Ca2+ cations with shrinkage, though less than the pH trigger.",calcium ion,0,
9277,10.1002/smll.202503990,ferric ion,stimulus/ionic shrinkage trigger,Fe3+ triggered high shrinkage up to SF of 6.5 but caused surface disruption and morphological distortion.,ferric ion,0,
9278,10.1002/smll.202503990,sodium chloride,buffer salt,Rinse buffer was TET buffer containing 50 mM NaCl.,sodium chloride,0,
9279,10.1002/smll.202503990,Tween-20,buffer surfactant,TET buffer contained 1xTE buffer and 0.05% Tween-20.,Tween 20,0,
9280,10.1002/smll.202503990,MES,acidic pH buffer,Microparticles were transferred to 100 mM MES solution at pH 5 to trigger shrinkage.,2-(N-Morpholino)ethanesulfonic acid,0,
9281,10.1002/smll.202503990,Tris-EDTA buffer,alkaline/storage/rinse buffer component,pH 8 TE/TET buffer was used for alkaline swollen conditions and storage/rinsing.,Tris EDTA buffer,1,
9282,10.1002/smll.202503990,TCEP,reducing agent for thiolated PNA,Thiolated PNA-Cy3 was reduced in 0.5 mM TCEP before PSF.,tris(2-carboxyethyl)phosphine,0,
9283,10.1021/acsabm.4c01647,poly(ethylene glycol) diacrylate,hydrogel monomer/backbone,PEGDA hydrogels were obtained by photopolymerization using PEGDA Mn 575.,poly(ethylene glycol) diacrylate,1,
9284,10.1021/acsabm.4c01647,PPy-PEDOT:PSS,conductive polymer coating,Biomimetically synthesized PPy-PEDOT:PSS was physically adsorbed onto PEGDA hydrogels and enhanced protein adsorption.,"polypyrrole poly(3,4-ethylenedioxythiophene) poly(styrenesulfonate)",1,
9285,10.1021/acsabm.4c01647,pyrrole,conductive polymer monomer,Used in biomimetic synthesis of EDOT-pyrrole copolymer.,pyrrole,0,
9286,10.1021/acsabm.4c01647,"3,4-ethylenedioxythiophene",conductive polymer monomer,Used in biomimetic synthesis of EDOT-pyrrole copolymer.,"3,4-ethylenedioxythiophene",0,
9287,10.1021/acsabm.4c01647,poly(styrenesulfonate),dopant/coating component,PPy-PEDOT copolymer was doped with PSS.,poly(styrenesulfonate),1,
9288,10.1021/acsabm.4c01647,p-toluenesulfonic acid,dopant or synthesis additive,A PSS/toluene sulfonic acid solution at pH 2 was used in PPy-PEDOT:PSS synthesis.,p-toluenesulfonic acid,0,
9289,10.1021/acsabm.4c01647,hematin,biomimetic catalyst,Hematin was used to catalyze biomimetic synthesis of the EDOT-pyrrole copolymer.,hematin,0,
9290,10.1021/acsabm.4c01647,hydrogen peroxide,polymerization initiator/oxidant,Polymerization was initialized by adding H2O2.,hydrogen peroxide,0,
9291,10.1021/acsabm.4c01647,Eosin-5-isothiocyanate,photoinitiator or surface functionalization reagent,Used in PEGDA hydrogel photopolymerization and coverslip functionalization.,Eosin-5-isothiocyanate,0,
9292,10.1021/acsabm.4c01647,triethanolamine,photopolymerization co-initiator,PEGDA polymerization solution contained 250 mM triethanolamine.,triethanolamine,0,
9293,10.1021/acsabm.4c01647,Sulfo-SANPAH,fibronectin crosslinker/control functionalization reagent,Fibronectin was covalently linked to PEGDA hydrogels via Sulfo-SANPAH-mediated succinimide cross-linking.,sulfosuccinimidyl 6-(4'-azido-2'-nitrophenylamino)hexanoate,0,
9294,10.1021/acsabm.4c01647,gold nanoparticles,conductive nonpolymeric comparator coating,Hydrogels incubated with 400 nm gold nanoparticles were used as controls.,gold,1,
9295,10.1002/app.23370,acrylic acid,monomer for PAA graft chains,AAc was varied in the hydrogel feed from 14.7 to 58.3 mM in Table IV.,acrylic acid,0,
9296,10.1002/app.23370,poly(vinyl alcohol),hydrogel polymer backbone,PVA was used in the blend at 1.5-3.0 g in Table IV; the article notes PVA hydrogels are known for avoiding protein adsorption and cell adhesion.,poly(vinyl alcohol),1,
9297,10.1002/app.23370,gelatin,hydrogel biopolymer backbone,"Acid-processed gelatin type A, pI 7.6, was used as a hydrogel component.",gelatin,1,
9298,10.1002/app.23370,"N,N'-methylene bisacrylamide",crosslinker,MBA was varied from 0.12 to 0.32 mM in Table IV adsorption/blood compatibility data.,"N,N'-methylenebisacrylamide",0,
9299,10.1002/app.23370,potassium persulfate,redox initiator,KPS was used in the redox initiator system for hydrogel preparation.,potassium persulfate,0,
9300,10.1002/app.23370,potassium metabisulfite,redox activator,MBS was used as an activator in the redox system.,potassium metabisulfite,0,
9301,10.1002/app.23370,phosphate-buffered saline,BSA adsorption buffer,"A 20 mL BSA solution, 0.2% w/v, was prepared in phosphate-buffered saline at pH 7.4.",phosphate-buffered saline,1,
9302,10.1002/app.23370,calcium chloride,blood clot formation reagent,A 4 M CaCl2 solution was added to start thrombus formation in the clot test.,calcium chloride,0,
9303,10.1002/app.23370,sodium chloride,saline and swelling electrolyte,0.9% NaCl was used in hemolysis testing; NaCl was also used in ionic strength swelling studies.,sodium chloride,0,
9304,10.1002/app.23370,glass,non-hydrogel comparator,Table IV lists glass as sample 16 with blood clot weight 0.007 g and no BSA adsorption value.,glass,1,
9305,10.1002/app.23370,poly bag,non-hydrogel comparator,"Table IV lists poly bag as sample 17 with blood clot weight 0.021 g, hemolysis 50.09%, and BSA adsorbed 30.42 mg/g.",polyethylene,1,
9306,10.1016/j.watres.2024.121263,[2-(Methacryloyloxy) ethyl] dimethyl-(3-sulfopropyl) ammonium hydroxide,zwitterionic monomer,MDSA zwitterionic monomer used to synthesize the hydrogel nanolayer and free-standing hydrogel.,[2-(Methacryloyloxy) ethyl] dimethyl-(3-sulfopropyl) ammonium hydroxide,1,
9307,10.1016/j.watres.2024.121263,MDSA,zwitterionic monomer abbreviation,Modified membranes were named by MDSA weight content in aqueous phase.,MDSA zwitterionic monomer [2-(Methacryloyloxy) ethyl] dimethyl-(3-sulfopropyl) ammonium hydroxide,1,
9308,10.1016/j.watres.2024.121263,poly(ethylene glycol) diacrylate,crosslinker,PEGDA crosslinker used with MDSA at 1:1 weight ratio to form the zwitterionic hydrogel layer.,poly(ethylene glycol) diacrylate,1,
9309,10.1016/j.watres.2024.121263,PEGDA,crosslinker abbreviation,PEGDA average Mn=700 Da purchased from Sigma-Aldrich.,poly(ethylene glycol) diacrylate PEGDA Mn 700,1,
9310,10.1016/j.watres.2024.121263,1-Hydroxycyclohexyl phenyl ketone,photoinitiator,HCPK photoinitiator in Isopar-G solution at 0.01 g mL-1 initiated UV polymerization.,1-Hydroxycyclohexyl phenyl ketone,0,
9311,10.1016/j.watres.2024.121263,HCPK,photoinitiator abbreviation,Used in organic phase for interfacially initiated free radical polymerization.,HCPK photoinitiator 1-Hydroxycyclohexyl phenyl ketone,1,
9312,10.1016/j.watres.2024.121263,polysulfone,support membrane and control material,"Commercial polysulfone ultrafiltration membrane, MWCO=100 kDa, used as supported membrane and comparator.",polysulfone,0,
9313,10.1016/j.watres.2024.121263,Isopar-G,organic phase solvent,Organic phase containing HCPK was added onto membrane surface before UV reaction.,Isopar-G,1,
9314,10.1016/j.watres.2024.121263,sodium chloride,reagent,Listed in materials and reagents.,sodium chloride,0,
9315,10.1016/j.watres.2024.121263,potassium dihydrogen phosphate,buffer salt reagent,Listed in materials and reagents.,potassium dihydrogen phosphate,0,
9316,10.1016/j.watres.2024.121263,disodium phosphate,buffer salt reagent,Listed in materials and reagents.,disodium phosphate,0,
9317,10.1016/j.watres.2024.121263,potassium chloride,buffer salt reagent,Listed in materials and reagents.,potassium chloride,0,
9318,10.1002/pat.4810,poly(2-hydroxyethyl methacrylate),hydrogel polymer backbone,PHEMA hydrogel was used as the contact lens material.,poly(2-hydroxyethyl methacrylate),0,
9319,10.1002/pat.4810,2-hydroxyethyl methacrylate,monomer,Hydrogels were synthesized by radical polymerization of HEMA monomer.,2-hydroxyethyl methacrylate,0,
9320,10.1002/pat.4810,ethylene glycol dimethacrylate,crosslinker,"HEMA was mixed with EGDMA, 3% w/w, as crosslinker.",ethylene glycol dimethacrylate,0,
9321,10.1002/pat.4810,azobisisobutyronitrile,initiator,"AIBN, 1% w/w, was used as initiator.",azobisisobutyronitrile,0,
9322,10.1002/pat.4810,chitosan,surface modification polymer and cationic antifouling group,Chitosan was conjugated to acid-treated PHEMA using carbodiimide chemistry.,chitosan,0,
9323,10.1002/pat.4810,sulfuric acid,surface hydrolysis reagent,PHEMA hydrogel was treated with 30% v/v sulfuric acid for 24 hours to hydrolyze ester groups.,sulfuric acid,0,
9324,10.1002/pat.4810,N-hydroxysuccinimide,coupling activation reagent,EDC/NHS solution was used to activate carboxylic acid groups.,N-hydroxysuccinimide,0,
9325,10.1002/pat.4810,1-Ethyl-3-(3-dimethylaminopropyl)carbodiimide,carbodiimide coupling reagent,EDC/NHS was used to couple carboxyl groups to primary amines.,1-Ethyl-3-(3-dimethylaminopropyl)carbodiimide,0,
9326,10.1002/pat.4810,calcium chloride,artificial tear fluid component,Artificial tear fluid contained 0.30 mM CaCl2.,calcium chloride,0,
9327,10.1002/pat.4810,sodium dodecyl sulfate,protein extraction/desorption reagent,Adsorbed proteins were extracted in 1% SDS.,sodium dodecyl sulfate,0,
9328,10.1002/pat.4810,ascorbic acid,model anionic drug,Ascorbic acid loading and release from PHEMA and chitosan-PHEMA were evaluated.,ascorbic acid,0,
9329,10.1016/j.ab.2006.03.050,acrylamide,monomer,AAm was used to produce epoxy-containing monolithic cryogel adsorbents.,acrylamide,0,
9330,10.1016/j.ab.2006.03.050,"N,N'-methylene-bis(acrylamide)",crosslinker,MBAAm was used with AAm and AGE to form the cryogel network.,"N,N'-methylenebisacrylamide",0,
9331,10.1016/j.ab.2006.03.050,allylglycidyl ether,epoxy-functional monomer,AGE was added to generate epoxy-containing cryogel adsorbents for ligand coupling.,allyl glycidyl ether,0,
9332,10.1016/j.ab.2006.03.050,Protein A,affinity ligand,Protein A from Staphylococcus aureus was coupled to epoxy-containing cryogel adsorbents.,Protein A,1,
9333,10.1016/j.ab.2006.03.050,phenol,phenyl ligand precursor,Epoxy-containing cryogel adsorbents were equilibrated and incubated with 1 M phenol solution at pH 10.0 to prepare phenyl-cryogel adsorbents.,phenol,0,
9334,10.1016/j.ab.2006.03.050,ammonium persulfate,polymerization initiator,Free radical polymerization was initiated by adding TEMED and APS.,ammonium persulfate,0,
9335,10.1016/j.ab.2006.03.050,"N,N,N',N'-tetramethylethylenediamine",polymerization accelerator,Free radical polymerization was initiated by adding TEMED and APS.,"N,N,N',N'-tetramethylethylenediamine",0,
9336,10.1016/j.ab.2006.03.050,bovine serum albumin,blocking agent,BSA solution was used to block nonspecific binding in the phenyl-cryogel ELISA procedure.,bovine serum albumin,1,
9337,10.1016/j.ab.2006.03.050,Tween 20,washing buffer additive,PBST was used as washing buffer and diluent to prevent nonspecific binding.,Tween 20,0,
9338,10.1016/j.ab.2006.03.050,o-phenylenediamine dihydrochloride,HRP substrate,Peroxidase activity was detected with Sigma Fast OPD.,o-phenylenediamine dihydrochloride,0,
9339,10.1016/j.ab.2006.03.050,p-nitrophenyl phosphate,alkaline phosphatase substrate,Used as substrate in standard ELISA analysis of refolded protein.,p-nitrophenyl phosphate,0,
9340,10.1016/j.ab.2006.03.050,Alexa Fluor 488,fluorescent antibody label,Primary antibodies anti-A15 IgG and anti-B17 IgG were labeled with Alexa Fluor 488 dye.,Alexa Fluor 488,1,
9341,10.1021/la700579x,polyethersulfone,base ultrafiltration membrane,Commercial PES UF membranes with 100 kg/mol cutoff were used as the base membrane for modification.,polyethersulfone,1,
9342,10.1021/la700579x,poly(ethylene glycol) methacrylate,functional monomer,PEGMA 400 was photografted onto PES membranes to form hydrophilic hydrogel layers.,poly(ethylene glycol) methacrylate,1,
9343,10.1021/la700579x,"N,N-dimethyl-N-(2-methacryloyloxyethyl-N-(3-sulfopropyl)ammonium betaine",zwitterionic functional monomer,SPE 279 was photografted onto PES membranes to form zwitterionic hydrogel layers.,"N,N-dimethyl-N-(2-methacryloyloxyethyl-N-(3-sulfopropyl)ammonium betaine",1,
9344,10.1021/la700579x,"N,N'-methylene bisacrylamide",crosslinker,MBAA was added as a hydrophilic cross-linker monomer in PEGMA and SPE photografting solutions.,"N,N'-methylene bisacrylamide",0,
9345,10.1021/la700579x,humic acid,non-protein foulant comparator,Humic acid UF was tested for selected PEGMA composite membranes.,humic acid,1,
9346,10.1021/la700579x,sodium hypochlorite,chemical cleaning/stability test reagent,Grafted polymer layer stability was examined in sodium hypochlorite solution with active chlorine concentration 500 mg/L for up to 8 days.,sodium hypochlorite,0,
9347,10.1021/la700579x,potassium chloride,zeta-potential electrolyte,Streaming potential measurements used 0.001 mol/L KCl.,potassium chloride,0,
9348,10.1021/la700579x,phosphate buffer,protein test buffer,Myoglobin solution was 1 g/L at pH 7 in phosphate buffer.,phosphate buffer,1,
9349,10.1021/acsami.7b18423,poly(l-lactic acid),fibrous matrix polymer,PLLA was used to fabricate hollow fibers and other fibrous matrices.,poly(l-lactic acid),0,
9350,10.1021/acsami.7b18423,agarose,hydrogel stamp material,Agarose hydrogel stamps were fabricated from 7.5 wt % aqueous agarose solution and loaded with TFE for micropatterning.,agarose,0,
9351,10.1021/acsami.7b18423,2-2-2-trifluoroethanol,solvent loaded into agarose hydrogel stamps,The as-prepared agarose hydrogel stamps were soaked in TFE solution overnight.,"2,2,2-trifluoroethanol",0,
9352,10.1021/acsami.7b18423,castor oil,sacrificial core material for hollow fibers,Core-shell PLLA fibers were collected with castor oil and PLLA as core and shell materials; castor oil was extracted by hexane.,castor oil,1,
9353,10.1021/acsami.7b18423,n-hexane,extraction solvent,The as-formed fibers were soaked in n-hexane overnight to remove castor oil.,n-hexane,0,
9354,10.1021/acsami.7b18423,polyethylene terephthalate,bicompartment fiber component in non-protein adsorption part of article,PET/PLLA bicompartment fibers were fabricated for BMSC distribution and adhesion studies.,polyethylene terephthalate,0,
9355,10.1021/acsami.7b18423,silver nanoparticles,antibacterial filler in non-protein adsorption part of article,Nano-Ag/PLLA hybrid fibrous matrices were fabricated to manipulate live/dead E. coli distribution.,silver nanoparticle,0,
9356,10.1021/acsami.7b18423,hexafluoroisopropanol,polymer solvent,PLLA and PET were dissolved in HFIP for electrospinning.,hexafluoroisopropanol,0,
9357,10.1021/acsami.7b18423,fluorescein isothiocyanate,protein fluorescent label,FITC-labeled BSA was used to evaluate loading capacity.,fluorescein isothiocyanate,0,
9358,10.1002/macp.201700504,xanthan gum,polysaccharide hydrogel component,"Mixed GB/XG solutions used a fixed XG concentration of 0.2 wt%; XG is described as a negatively charged, nongelling polysaccharide.",xanthan gum,0,
9359,10.1002/macp.201700504,acetic acid,volatile acid used for VIPS gelation,GB/XG mixtures were sealed in a chamber with acetic acid solutions in water at 20-100 wt% for 24 h to allow gelation.,acetic acid,0,
9360,10.1002/macp.201700504,glucono delta-lactone,slow acidification reagent and comparator gelation method,"GDL was added as crystalline powder and stirred for 15 min; GDL concentration affected pH decrease, syneresis, precipitation, and gel strength.",glucono delta-lactone,0,
9361,10.1002/macp.201700504,hydrochloric acid,acid for conventional dropwise pH control comparator,Conventional mixing method by dropwise pH control with HCl had a critical total biopolymer concentration of 1.2 wt%.,hydrochloric acid,0,
9362,10.1002/macp.201700504,sodium hydroxide,pH adjustment reagent mentioned in background,"The introduction describes adjusting pH by adding acidic, e.g. HCl, or alkaline, e.g. NaOH, solution.",sodium hydroxide,0,
9363,10.1002/macp.201700504,Nile Blue A,fluorescent stain for gelatin B,GB was stained with Nile Blue A before mixing with XG solutions for confocal microscopy.,Nile Blue A,0,
9364,10.1002/macp.201700504,"5-(4,6-dichlorotriazinyl) aminofluorescein",fluorescent label for xanthan gum,XG was covalently labeled with DTAF for confocal microscopy.,"5-(4,6-dichlorotriazinyl) aminofluorescein",0,
9365,10.1021/acsabm.0c01071,2-hydroxyethyl methacrylate,monomer,HEMA was used to synthesize pHEMA by bulk polymerization.,2-hydroxyethyl methacrylate,0,
9366,10.1021/acsabm.0c01071,ethylene glycol dimethacrylate,crosslinker,EGDMA was included at 1.2 wt % in pHEMA synthesis.,ethylene glycol dimethacrylate,0,
9367,10.1021/acsabm.0c01071,"2,2′-azobis (2-methylpropionitrile)",initiator,AIBN was included at 0.12 wt % in pHEMA synthesis.,"2,2'-azobis(2-methylpropionitrile)",0,
9368,10.1021/acsabm.0c01071,perfluorooctanoyl chloride,surface fluorination reagent,F15 was grafted onto the pHEMA membrane surface.,perfluorooctanoyl chloride,0,
9369,10.1021/acsabm.0c01071,4-dimethylaminopyridine,surface fluorination catalyst/base,DMAP was used during surface fluorination of pHEMA.,4-dimethylaminopyridine,0,
9370,10.1021/acsabm.0c01071,tetrahydrofuran,reaction solvent,THF was used in the surface fluorination reaction.,tetrahydrofuran,0,
9371,10.1021/acsabm.0c01071,sodium dodecyl sulfate,protein desorption reagent,Adsorbed protein was desorbed with 1 wt % SDS aqueous solution.,sodium dodecyl sulfate,0,
9372,10.1021/acsabm.0c01071,phosphate-buffered saline,adsorption buffer,Samples were equilibrated and incubated with BSA in PBS at pH 7.4.,phosphate buffered saline,1,
9373,10.1016/j.seppur.2025.132314,carboxymethyl chitosan,hydrogel precursor/polymer backbone,"CMC was modified with methacrylic anhydride and 2,3,4-trihydroxybenzaldehyde to form TB-g-MC.",carboxymethyl chitosan,1,
9374,10.1016/j.seppur.2025.132314,TB-g-MC,hydrogel network additive,"Carboxymethyl chitosan hydrogel grafted by methacrylic anhydride and 2,3,4-trihydroxybenzaldehyde used to construct PES ultrafiltration membrane.",,1,
9375,10.1016/j.seppur.2025.132314,polyethersulfone,membrane polymer backbone,PES powder was used to prepare pristine and TB-g-MC-modified ultrafiltration membranes.,polyethersulfone,1,
9376,10.1016/j.seppur.2025.132314,methacrylic anhydride,methacrylation reagent/monomer functionality source,0.42 g MA was added to CMC solution to synthesize methacryloyl chitosan.,methacrylic anhydride,0,
9377,10.1016/j.seppur.2025.132314,"2,3,4-trihydroxybenzaldehyde",catechol-like hydrophilic grafting molecule,TB was grafted into MC to obtain TB-g-MC hydrogel.,"2,3,4-trihydroxybenzaldehyde",0,
9378,10.1016/j.seppur.2025.132314,polyethylene glycol 400,casting solution component/pore-forming additive,PEG-400 was included at 37 wt.% in membrane casting solutions.,polyethylene glycol 400,0,
9379,10.1016/j.seppur.2025.132314,"N,N-dimethylacetamide",casting solvent,DMAc was used as solvent in PES/TB-g-MC casting solution.,"N,N-dimethylacetamide",0,
9380,10.1016/j.seppur.2025.132314,methanol,reaction solvent,CMC and MC preparation used methanol-containing solutions.,methanol,0,
9381,10.1016/j.seppur.2025.132314,acetic acid,reaction medium acid,CMC was dissolved in methanol and 0.175 mol/L acetic acid mixed solution.,acetic acid,0,
9382,10.1016/j.seppur.2025.132314,hydrochloric acid,pH adjustment/reaction medium,MC was added to HCl solution of pH 5 during TB-g-MC preparation.,hydrochloric acid,0,
9383,10.1016/j.seppur.2025.132314,sodium chloride,salt stability test solute,Membrane was immersed in neutral solution containing NaCl at 1 wt.% and pH 7.,sodium chloride,0,
9384,10.1021/bp034161t,poly(N-isopropylacrylamide),hydrogel polymer backbone,PNIPA microgels used for protein binding and as potential sorbents in temperature-sensitive chromatography.,poly(N-isopropylacrylamide),1,
9385,10.1021/bp034161t,N-isopropylacrylamide,monomer,Named as part of poly(N-isopropylacrylamide).,N-isopropylacrylamide,0,
9386,10.1002/pat.3167,poly(vinylidene fluoride),base membrane polymer,PVDF powder was blended with PAA microgels to prepare membranes by phase inversion.,polyvinylidene fluoride,0,
9387,10.1002/pat.3167,poly(acrylic acid),pH-sensitive microgel polymer,PAA microgels were immobilized inside pores and on the surface of PVDF membranes.,poly acrylic acid,0,
9388,10.1002/pat.3167,acrylic acid,monomer,AA monomer was used to synthesize PAA microgels.,acrylic acid,0,
9389,10.1002/pat.3167,"N,N-methylene-bis-acrylamide",crosslinker,MBAA was the cross-linker for PAA microgel synthesis.,"N,N'-methylenebisacrylamide",0,
9390,10.1002/pat.3167,potassium peroxodisulfate,initiator,KPS was used as the initiator in free radical polymerization of PAA microgels.,potassium persulfate,0,
9391,10.1002/pat.3167,"N,N-dimethylformamide",solvent,PVDF powder and PAA microgels were dispersed in DMF for membrane casting.,"N,N-dimethylformamide",0,
9392,10.1002/pat.3167,sodium hydroxide,pH adjuster,pH values of feed solution were adjusted using 0.1 M NaOH.,sodium hydroxide,0,
9393,10.1002/pat.3167,hydrochloric acid,pH adjuster,pH values of feed solution were adjusted using 0.1 M HCl.,hydrochloric acid,0,
9394,10.1002/pat.3167,sodium chloride,salt formed during pH adjustment,"Authors state added base produces ionic strength and NaCl in feed solution, causing microgel collapse through competitive hydration.",sodium chloride,0,
9395,10.1021/acsbiomaterials.7b00718,polyvinylpyrrolidone,microneedle polymer,"Poly(vinyl alcohol) (PVA) and polyvinylpyrrolidone (PVP) were used to fabricate the microneedle array; PVP, 10 kDa, was purchased from Sigma-Aldrich.",polyvinylpyrrolidone,0,
9396,10.1021/acsbiomaterials.7b00718,poly(vinyl alcohol),microneedle polymer,"Poly(vinyl alcohol) (PVA) and polyvinylpyrrolidone (PVP) were used to fabricate the microneedle array; PVA, 10 kDa, was purchased from Sigma-Aldrich.",poly(vinyl alcohol),0,
9397,10.1021/acsbiomaterials.7b00718,agarose,hydrogel tissue phantom,PVA/PVP microneedle arrays were inserted into an agarose hydrogel used as a tissue phantom; VEGF was loaded into the agarose gel in the blocking experiment.,agarose,0,
9398,10.1021/acsbiomaterials.7b00718,anti-VEGF aptamer,VEGF-binding ligand delivered from microneedles,The anti-VEGF aptamer was loaded in polymer microneedles and used to block VEGF bioactivity.,,1,
9399,10.1021/acsbiomaterials.7b00718,FAM-labeled anti-VEGF aptamer,fluorescent aptamer release tracer,Microneedles were fabricated with FAM-labeled aptamer to image release and dissipation in agarose gel and well solution.,fluorescein amidite,1,
9400,10.1021/acsbiomaterials.7b00718,Geltrex LDEV-Free Reduced Growth Factor Basement Membrane Extract,cell culture coating for tube formation assay,VEGF-stimulated endothelial tube formation was assessed on a Geltrex-coated surface.,,1,
9401,10.1021/acsbiomaterials.7b00718,1-ethyl-3-(3-(dimethylamino)propyl)carbodiimide hydrochloride,material reagent,Listed in Materials as EDC purchased from Fisher Scientific.,1-ethyl-3-(3-dimethylaminopropyl)carbodiimide hydrochloride,0,
9402,10.1021/acsbiomaterials.7b00718,N-hydroxysulfosuccinimide,material reagent,Listed in Materials as NHS purchased from Fisher Scientific.,N-hydroxysulfosuccinimide,0,
9403,10.1016/j.jmb.2009.06.075,"2,3-butanediol",enzyme substrate,Used as the substrate for oxidation by HS-Adh-H and AdhD.,"2,3-butanediol",0,
9404,10.1016/j.jmb.2009.06.075,3-hydroxy-2-butanone,enzyme substrate,Used as the substrate for reduction by HS-Adh-H and AdhD.,3-hydroxy-2-butanone,0,
9405,10.1016/j.jmb.2009.06.075,NAD+,cofactor,Cofactor used in oxidation assays and in hydrogel enzymatic activity experiments.,NAD+,0,
9406,10.1016/j.jmb.2009.06.075,NADH,cofactor,Reduced cofactor used in reduction assays and monitored by fluorescence.,NADH,0,
9407,10.1016/j.jmb.2009.06.075,guanidine hydrochloride,denaturant,Used in protein denaturation studies.,guanidine hydrochloride,0,
9408,10.1016/j.jmb.2009.06.075,sodium phosphate,buffer,"Used for hydrogel preparation, erosion experiments, CD experiments, and enzymatic activity experiments.",sodium phosphate,0,
9409,10.1016/j.jmb.2009.06.075,glycine,buffer,Used in oxidative activity assays at pH 8.8.,glycine,0,
9410,10.1016/j.jmb.2009.06.075,Tris,buffer,Used during purification and size-exclusion chromatography.,Tris,0,
9411,10.1016/j.procbio.2019.02.001,N-isopropylacrylamide,thermosensitive assistant monomer,Used to prepare p(NIPA-MAH)/IgG-MIP cryogel; provides LCST-responsive swelling and shrinking.,N-isopropylacrylamide,0,
9412,10.1016/j.procbio.2019.02.001,N-methacryloyl-L-histidine methyl ester,functional monomer / pseudo-specific ligand,MAH forms MAH-IgG pre-complex and contributes histidine imidazole interactions with IgG.,N-methacryloyl-L-histidine methyl ester,1,
9413,10.1016/j.procbio.2019.02.001,methylene bisacrylamide,crosslinker,MBAA was added as crosslinker in cryogel preparation.,"N,N'-methylenebisacrylamide",0,
9414,10.1016/j.procbio.2019.02.001,ammonium persulfate,initiator,20 mg APS was added as initiator.,ammonium persulfate,0,
9415,10.1016/j.procbio.2019.02.001,"N,N,N',N'-tetramethylene diamine",accelerator,25 uL TEMED was added as accelerator.,"N,N,N',N'-tetramethylethylenediamine",1,
9416,10.1016/j.procbio.2019.02.001,sodium hydroxide,regeneration solution,Cryogel was washed with 50 mM NaOH after each binding-elution cycle.,sodium hydroxide,0,
9417,10.1016/j.procbio.2019.02.001,sodium azide,storage preservative,Prepared cryogels were stored in 0.02% sodium azide solution at 4 °C.,sodium azide,0,
9418,10.1016/j.procbio.2019.02.001,L-histidine hydrochloride,MAH synthesis precursor,Used in synthesis of MAH monomer.,L-histidine hydrochloride,0,
9419,10.1016/j.procbio.2019.02.001,methacryloyl chloride,MAH synthesis reagent,Used in synthesis of MAH monomer.,methacryloyl chloride,0,
9420,10.1016/j.procbio.2019.02.001,triethylamine,MAH synthesis reagent,Used in synthesis of MAH monomer.,triethylamine,0,
9421,10.1016/j.msec.2016.01.088,chitosan,polymer backbone,CS powder was used with acrylic acid to synthesize CS-PAA nanogel.,chitosan,0,
9422,10.1016/j.msec.2016.01.088,polyacrylic acid,polymer component,Acrylic acid was polymerized with CS to form a semi-interpenetrating polymer network in nanogel.,polyacrylic acid,0,
9423,10.1016/j.msec.2016.01.088,acrylic acid,monomer,The CS-PAA nanogel was synthesized by polymerization of acrylic acid in CS solution.,acrylic acid,0,
9424,10.1016/j.msec.2016.01.088,hydroxyapatite,inorganic composite/filler and protein-binding phase,Hybrid nanogel-HAP nanoparticles adsorbed BSA; interaction was described as electrostatic adsorption through carboxyl groups to calcium ions.,hydroxyapatite,0,
9425,10.1016/j.msec.2016.01.088,calcium nitrate,calcium precursor,40 ml 0.5 M Ca(NO3)2 solution was added during nanogel-HAP composite synthesis.,calcium nitrate,0,
9426,10.1016/j.msec.2016.01.088,sodium dihydrogen phosphate,phosphate precursor,NaH2PO4 solution was added during nanogel-HAP composite synthesis.,sodium dihydrogen phosphate,0,
9427,10.1016/j.msec.2016.01.088,potassium persulfate,polymerization initiator,0.054 g K2S2O8 was added during CS-PAA nanogel synthesis.,potassium persulfate,0,
9428,10.1016/j.msec.2016.01.088,sodium hydroxide,pH adjuster,The pH value was adjusted to 9-10 by adding about 30 ml 1 M NaOH solution during nanogel-HAP synthesis.,sodium hydroxide,0,
9429,10.1016/j.msec.2016.01.088,phosphate salts,release buffer component,BSA-loaded nanoparticles were dispersed in buffer solution buffered with phosphate salts at pH 7.2 for release tests.,phosphate salts,1,
9430,10.1016/j.msec.2016.01.088,acetate salts,release buffer component,BSA-loaded nanoparticles were dispersed in buffer solution buffered with acetate salts at pH 4.5 for release tests.,acetate salts,1,
9431,10.1002/mabi.201400366,polyethylene glycol,polymer phase / hydrogel component,"PEG 10,000 used to form PEG-rich phase and PEG-containing lysozyme microgels.",polyethylene glycol,0,
9432,10.1002/mabi.201400366,dextran,polysaccharide phase / hydrogel component,Dextran T-500 used to form dextran-rich phase and dextran-core microgels.,dextran,0,
9433,10.1002/mabi.201400366,Thioflavin T,amyloid fibril fluorescent dye,Used to detect fibrillar lysozyme content and visualize fibril localization.,Thioflavin T,0,
9434,10.1002/mabi.201400366,fluorinert FC-70,continuous oil phase,Used as oil phase in water-in-oil microemulsion droplet generation.,Fluorinert FC-70,1,
9435,10.1002/mabi.201400366,"N,N-bis(n-propyl) polyethylene oxide-bis(2-trifluoromethyl polyperfluoroethylene oxide) amide",fluorocarbon amide surfactant,Added to fluorinert oil at 2% w/v to avoid premature protein aggregation and keep droplets separated.,"N,N-bis(n-propyl) polyethylene oxide-bis(2-trifluoromethyl polyperfluoroethylene oxide) amide",1,
9436,10.1002/mabi.201400366,hydrochloric acid,acidic solution / buffer component,Lysozyme dissolved in 10 mM HCl at pH 2.,hydrochloric acid,0,
9437,10.1002/mabi.201400366,sodium chloride,salt,Lysozyme solution contained 20 mM NaCl.,sodium chloride,0,
9438,10.1002/mabi.201400366,FITC-dextran,fluorescently labeled dextran phase marker,Used to verify localization of PEG and dextran phases within multiphase droplets.,FITC dextran,1,
9439,10.1016/j.aca.2012.02.020,N-isopropylacrylamide,thermosensitive monomer,Introduced as a temperature-sensitive component allowing swelling and shrinking in response to temperature changes.,N-isopropylacrylamide,0,
9440,10.1016/j.aca.2012.02.020,2-acrylamido-2-methyl-propanosulfonic acid,complexing/functional monomer,Chosen as protein complexing monomer because of affinity of sulfonic acid groups toward amide groups of BSA.,2-acrylamido-2-methylpropanesulfonic acid,0,
9441,10.1016/j.aca.2012.02.020,acrylamide,functional monomer,Used to improve mechanical strength and compared against HEMA; AAm gave IF 2.56 for MIH2/NIH2.,acrylamide,0,
9442,10.1016/j.aca.2012.02.020,2-hydroxyethyl methacrylate,alternative functional monomer,Compared with AAm; HEMA gave IF 1.63 for MIH2/NIH2.,2-hydroxyethyl methacrylate,0,
9443,10.1016/j.aca.2012.02.020,"N,N-methylenebisacrylamide",crosslinker,MBAA worked as the cross-linker; 0.0042 g was selected as appropriate.,"N,N'-methylenebisacrylamide",0,
9444,10.1016/j.aca.2012.02.020,ammonium persulfate,initiator,50 μL of 20% APS added during hydrogel preparation.,ammonium persulfate,0,
9445,10.1016/j.aca.2012.02.020,"N,N,N′,N′-tetramethylenediamine",accelerator,TEMED was used as accelerator during free-radical polymerization.,"N,N,N',N'-tetramethylethylenediamine",1,
9446,10.1016/j.aca.2012.02.020,Tris-HCl,buffer,"10 mmol L^-1 Tris-HCl buffer solution, pH 7.0, used as working medium.",Tris hydrochloride,0,
9447,10.1016/j.aca.2012.02.020,sodium chloride,wash/elution salt,"NaCl used at 3 mmol L^-1 to wash nonspecifically adsorbed protein, 500 mmol L^-1 to elute specifically adsorbed protein, and 1.0 mol L^-1 for regeneration.",sodium chloride,0,
9448,10.1016/j.aca.2012.02.020,EDTA,washing reagent,Hydrogel pieces were washed with EDTA 0.2 mol L^-1 during template removal sequence.,EDTA,0,
9449,10.1016/j.ijbiomac.2024.136671,polyvinyl alcohol,hydrogel flexible backbone,PVA with biocompatibility and flexibility was chosen as the flexible backbone.,polyvinyl alcohol,0,
9450,10.1016/j.ijbiomac.2024.136671,sodium carboxymethylcellulose,hydrogel rigid subnetwork skeleton,CMC with biodegradability mainly served as the rigid subnetwork skeleton.,sodium carboxymethylcellulose,0,
9451,10.1016/j.ijbiomac.2024.136671,tannic acid,hydrogen-bonding crosslinker/polyphenol,Tannic acid was introduced in the hydrogel layer to form double network hydrogen bonds between TA and PVA/CMC.,tannic acid,0,
9452,10.1016/j.ijbiomac.2024.136671,ethanol,solvent and hydrogen-bond inhibition agent,"Ethanol inhibited the cross-linking of the hydrogen bond between the PVA, CMC and TA, forming a uniform hydrogel paint.",ethanol,0,
9453,10.1016/j.ijbiomac.2024.136671,polyvinylidene fluoride,membrane polymer matrix,Using PVDF as a polymer matrix to form an ICA@polymer precursor layer.,polyvinylidene fluoride,0,
9454,10.1016/j.ijbiomac.2024.136671,polyvinyl pyrrolidone,pore-forming agent,PVP was used as a pore-forming agent in the PVDF polymer matrix.,polyvinylpyrrolidone,0,
9455,10.1016/j.ijbiomac.2024.136671,imidazole-2-carboxaldehyde,organic ligand for MOF formation,The organic ligands were immobilized on the skeleton structure; ICA was transferred into nanoporous MOF crystals.,imidazole-2-carboxaldehyde,0,
9456,10.1016/j.ijbiomac.2024.136671,zinc nitrate hexahydrate,metal ion source for Cu/Zn MOF,The precursor layer was immersed in solutions containing Zn(NO3)2·6H2O.,zinc nitrate hexahydrate,0,
9457,10.1016/j.ijbiomac.2024.136671,copper(II) nitrate hydrate,metal ion source for Cu/Zn MOF,The precursor layer was immersed in solutions containing Cu(NO3)2·3H2O.,copper nitrate trihydrate,1,
9458,10.1016/j.ijbiomac.2024.136671,Cu/Zn MOF nanosheets,porous filler and antibacterial component,The MOF nanosheet formed a filter layer and Cu/Zn MOF released metal ions that prevented bacterial replication.,Cu Zn metal organic framework,1,
9459,10.1016/j.ijbiomac.2024.136671,polypropylene nonwoven fabric,membrane substrate,PP nonwovens were chosen as the substrate to improve mechanical properties.,polypropylene,0,
9460,10.1016/j.ijbiomac.2024.136671,"N,N-dimethylformamide",solvent for PMM preparation,"PVDF, PVP and ICA were dissolved in DMF.","N,N-dimethylformamide",0,
9461,10.1021/acsapm.9b01135,N-isopropylacrylamide,monomer,Used with sodium acrylate and EGDMA to synthesize PNIPAM-co-acrylic acid microspheres.,N-isopropylacrylamide,0,
9462,10.1021/acsapm.9b01135,sodium acrylate,comonomer providing carboxylic groups,Used to create pH-responsive microspheres; carboxylic groups used for EDC coupling.,sodium acrylate,0,
9463,10.1021/acsapm.9b01135,acrylic acid,polymer repeat unit/functional comonomer,Article describes microspheres as poly(N-isopropylacrylamide-co-acrylic acid).,acrylic acid,1,
9464,10.1021/acsapm.9b01135,ethylene glycol dimethacrylate,crosslinker,"Cross-linker used at different ratios, including highest cross-linker ratio for enzyme immobilization.",ethylene glycol dimethacrylate,0,
9465,10.1021/acsapm.9b01135,1-ethyl-3-(3-(dimethylamino)propyl)carbodiimide hydrochloride,coupling reagent,Used for EDC coupling of GOD to carboxylic groups in microspheres.,1-ethyl-3-(3-dimethylaminopropyl)carbodiimide hydrochloride,0,
9466,10.1021/acsapm.9b01135,methanol,polymerization solvent/cononsolvency component,Methanol-water mixture in monomer phase enabled cononsolvency-induced phase separation.,methanol,0,
9467,10.1021/acsapm.9b01135,water,polymerization solvent/cononsolvency component,Water-methanol mixture in monomer phase.,water,0,
9468,10.1021/acsapm.9b01135,2-hydroxy-2-methylpropiophenone,photoinitiator,Photoinitiator used for UV-induced free radical polymerization.,2-hydroxy-2-methylpropiophenone,0,
9469,10.1021/acsapm.9b01135,hexadecane,continuous oil phase,Continuous phase for droplet flow chemistry synthesis.,hexadecane,0,
9470,10.1021/acsapm.9b01135,Span 80,surfactant,5 wt % Span 80 was used in the continuous hexadecane phase.,Span 80,0,
9471,10.1021/acsapm.9b01135,NHS-Fluorescein,protein labeling reagent,Used to fluorescently label GOD for diffusion experiments.,NHS-Fluorescein,0,
9472,10.1021/acsapm.9b01135,d-(+)-glucose,substrate/small molecule permeability probe,Used for glucose permeability and enzymatic conversion experiments.,D-glucose,0,
9473,10.1021/acsapm.9b01135,"3,5-dinitrosalicylic acid",DNSA assay reagent,Used for colorimetric reducing sugar assay.,"3,5-dinitrosalicylic acid",0,
9474,10.1021/acsapm.9b01135,potassium sodium tartrate tetrahydrate,DNSA reagent component,Used in DNSA reagent preparation.,potassium sodium tartrate tetrahydrate,0,
9475,10.1016/j.compositesb.2022.110164,acrylic acid,monomer for PAE adhesive layer,AAc and PEI solution were dissolved in DI water for PAE layer preparation.,acrylic acid,0,
