Repository: sunyrain/PHA

# PHA Protein-Hydrogel Adsorption Dataset

Generated: 2026-07-05T11:36:45

## Scope

This curated package organizes literature-derived protein-hydrogel adsorption, binding, immobilization, antifouling, and related biointerface records extracted from the local PHA corpus.

The primary unit is one record:

`paper + hydrogel/sample + protein/mixture + experimental condition + measured outcome`

## Contents

- `data/sources.csv`: article-level metadata, extraction status, and curation decision.
- `data/records_flat.csv`: flattened record-level table with provenance, hydrogel, protein, condition, outcome, mechanism, and quality fields.

File: data/curated/pha_scientific_dataset_20260705/data/special_fields.csv (part 48 of 55)
id,doi,field_name,field_value_json,why_special,evidence_text,suggested_table
4602,10.1016/j.bios.2020.112775,template_removal_rate,"""94%""","Reports removal of PSA template from MIP-NG polymer matrix during purification, relevant to imprinting quality but not a binding adsorption outcome.",The high removal rate of PSA (94%) confirmed the effectiveness of this two-step purification procedure in collecting the pure fraction and removing all PSA molecules from the polymer matrix.,synthesis_quality
4603,10.1016/j.bios.2020.112775,nanogel_particle_size_change_after_purification,"""purified MIP-NGs approximately 25 nm; NIP-NGs approximately 20.7 nm""",Particle size is a key nanogel property affecting binding but not an adsorption metric.,"The Z-average particle size of the purified MIP-NGs, at approximately 25 nm... The Z-average particle size of NIP-NGs... was approximately 20.7 nm.",hydrogel_characterization
4604,10.1016/j.bios.2020.112775,zeta_potential_change_after_template_removal,"""MIP-NGs increased from -0.51 to 3.3 mV; NIP-NGs before and after purification 2.4 and 1.9 mV""",Supports PSA removal and surface charge characterization.,The zeta potential of the purified MIP-NGs increased from −0.51 to 3.3 mV... NIP-NGs... zeta potential before and after purification—2.4 and 1.9 mV.,hydrogel_characterization
4605,10.1016/j.bios.2020.112775,sensor_reproducibility,"""%RSD = 6.2 for seven F-MIP-NG immobilized chips detecting 10 nM PSA""",Analytical precision metric for protein-binding sensor.,The reproducibility of the sensor was found to be acceptable (%RSD = 6.2).,analytical_performance
4606,10.1016/j.bios.2020.112775,meat_extract_preparation,"""1 g meat mixed with 5 mL PBS, homogenized 2 min at 10000 rpm, centrifuged 30 min at 4 °C, filtered through 0.2 μm PTFE filter three times""",Defines real matrix preparation for adsorption/sensing assay.,"A portion of 1 g was weighted and mixed with 5 mL of the extraction buffer (PBS), then homogenized... followed by centrifugation... filtered through a 0.2 μm PTFE filter three times.",sample_preparation
4607,10.1016/j.bios.2020.112775,real_time_PCR_comparator,"""1 wt% pork contamination in PBS detected at Ct 34.4, 37.5, and 38.1; beef extract samples appeared negative""",Non-hydrogel method comparator showing matrix inhibition.,"Pork contamination in PBS... could be detected at Ct values of 34.4, 37.5, and 38.1, respectively, but pork contamination in the beef extract samples appeared to be negative.",method_comparators
4608,10.1016/j.bios.2020.112775,sensor_time_per_sample,"""<5 min/sample""",Operational throughput claim for the proposed sensing system.,The proposed sensing system based on the MIPs would open a way to establish highly sensitive and rapid sensing systems (<5 min/sample) for food analysis.,analytical_performance
4609,10.1016/j.jhazmat.2020.122417,exclusion_adsorbate_identity,"""diclofenac sodium""",The article is hydrogel adsorption-relevant but outside the requested protein-hydrogel adsorption scope because the adsorbate is a small molecule.,employed for the adsorption of DFS in aqueous solutions,exclusion_notes
4610,10.1016/j.jhazmat.2020.122417,protein_as_material_not_target,"""egg albumin used as hydrogel backbone""","A protein appears in the material formulation, but not as the adsorbed analyte.","by using ALB as a structural support, we successfully fabricated a 3D porous ALB embedded PEI macrostructure in the form of a hydrogel",material_mentions
4611,10.1016/j.jelechem.2009.08.009,model_type,"""multi-effect-coupling glucose-stimulus model""",The paper is primarily computational and reports simulation outputs rather than protein adsorption measurements.,"A multiphysics model concerning the diffusion and enzyme reaction simultaneously is developed, termed the multi-effect-coupling glucose-stimulus (MECglu) model.",article_level_notes
4612,10.1016/j.jelechem.2009.08.009,enzyme_immobilization_without_adsorption_metric,"""glucose oxidase and catalase immobilized in hydrogel""","Proteins are present as immobilized enzymes, but no adsorption capacity or loading value is reported for this article.",The model considers the glucose oxidation reaction catalyzed by the immobilized glucose oxidase and catalase.,protein_mentions
4613,10.1016/j.matbio.2008.08.001,matrix_protein_entrapment_not_adsorption,"""Matrix proteins were physically entrapped during PEG hydrogel photopolymerization rather than evaluated as adsorbed proteins.""",This resembles protein-hydrogel association but is not an adsorption measurement.,"During photopolymerization of the PEG hydrogel, the following dissolved matrix proteins were physically entrapped throughout the gel network structure, individually and in combination: entactin-free laminin, laminin-containing entactin, and collagen IV.",hydrogel_functionalization_notes
4614,10.1016/j.matbio.2008.08.001,cell_function_primary_outcome,"""Glucose-stimulated insulin secretion, not protein uptake or binding capacity, was the primary quantitative outcome.""",The paper is biointerface/function focused and should not be treated as adsorption data.,"The presence of collagen type IV in the extracellular environment contributed to an approximately two-fold increase in insulin secretion, and insulin secretion from islets encapsulated in laminin-containing gels was almost four-fold greater than from islets encapsulated without matrix proteins.",biointerface_response
4615,10.1016/j.biomaterials.2007.10.039,radiolabel_pairing,"""In all studies, two radiolabeled proteins were used, one labeled using 125I and one labeled with 131I.""",The adsorption assay measured two proteins at a time in a competitive simulated tear solution.,"In all studies, two radiolabeled proteins were used, one labeled using 125I and one labeled with 131I.",experiment_methods
4616,10.1016/j.biomaterials.2007.10.039,beta_lactoglobulin_free_iodide,"""10% on average""",Higher free iodide may affect adsorption quantification quality for beta-lactoglobulin.,"beta-lactoglobulin had a free iodide of 10% on average, presumably due to the presence of fewer tyrosine and histidine residues in this protein.",protein_assay_quality
4617,10.1016/j.biomaterials.2007.10.039,HA_amount_not_quantifiable,"""Small amount of HA detected by mass change but not quantitatively determined by typical chemical methods.""",Hydrogel composition contains a key additive whose exact loading is unknown.,"Small amounts of HA were detected in the crosslinked materials by mass change measurements. However, due to chemical similarities, the amount of HA could not be quantitatively determined by typical chemical methods.",material_characterization
4618,10.1016/j.biomaterials.2007.10.039,no_HA_molecular_weight_effect,"""No differences between 35 kDa and 169 kDa crosslinked HA for protein adsorption.""",Design variable was scanned but no protein adsorption difference was observed.,No differences were noted between the two HA molecular weights for any of the proteins.,design_space_notes
4619,10.1016/j.matlet.2014.04.125,pore_size_synthesis_design_rule,"""Pore size increases linearly with decreasing CO3 2- concentration in carbonate buffer solution.""","The paper links synthesis pH and carbonate acid-base equilibrium to pore-size control, which then determines protein molecular-sieving behavior.","Independent of the R/C ratio, the pore size increases linearly with decreasing CO3 2- concentration in the carbonate buffer solution.",synthesis_structure_property
4620,10.1016/j.matlet.2014.04.125,protein_adsorption_cutoff_by_pore_size,"""22 nm pores adsorb approximately <70 kDa proteins; 44 nm pores adsorb approximately <240 kDa proteins; 60 nm pores adsorb marker proteins up to about 670 kDa.""",This is a qualitative molecular-mass cutoff rather than a conventional adsorption capacity metric.,The band of the protein with a molecular mass of 66kDa disappeared after treating it with a CCG having dp=22nm... CCG (dp=44nm) can adsorb proteins with a molecular mass of less than ca. 240kDa... all of the marker protein bands disappeared after adsorption on the CCG with dp=60nm.,adsorption_selectivity_cutoffs
4621,10.1016/j.matdes.2025.113581,printed_resolution_effect,"""6 wt% agarose Qmax increased from 100.44 mg/mL at 500 um to 144.13 mg/mL at 350 um""",Resolution was identified as the dominant design variable for BSA sorption capacity.,"A significant difference in Qmax values was found between hydrogels with the same agarose content (6 wt%, 350 um and 6 wt%, 500 um), suggesting that resolution has a significant impact.",design_variable_effects
4622,10.1016/j.matdes.2025.113581,static_equilibrium_time,"""6-20 h; most uptake within 2-3 h""",Provides kinetic constraint for static protein binding despite absence of fitted kinetic constants.,"Most of the BSA uptake occurs within 2-3 h, and it takes 6-20 h to reach equilibrium in the static binding assay for all tested hydrogels.",kinetic_observations
4623,10.1016/j.matdes.2025.113581,surface_only_adsorption_claim,"""BSA adhesion occurs only on the surface of agarose hydrogels""",Author-claimed mechanism affects interpretation of pore-size and resolution effects.,"In the BSA binding process, the adhesion of the protein occurs only on the surface of agarose hydrogels, which was validated by the domination behavior of the structure resolution on the binding results.",mechanistic_claims
4624,10.1016/j.matdes.2025.113581,cast_hydrogel_pore_sizes,"""5 wt% slow-cast crosslinked agarose pore size 190.4 +/- 47.1 nm; 6 wt% slow-cast crosslinked agarose pore size 85.6 +/- 22.0 nm""","Pore size was measured on cast hydrogels, not directly on adsorption-tested printed hydrogels, but used to discuss diffusion and concentration effects.",The pore sizes of 5 wt% and 6 wt% are 190.4 +/- 47.1 nm and 85.6 +/- 22.0 nm.,hydrogel_characterization
4625,10.1016/j.matdes.2025.113581,commercial_column_comparator,"""Streamline Q XL qmax = 170 +/- 5 mg/mL; Q Sepharose FF qmax = 102.7 +/- 1.6 mg/mL""",External comparator values are used by authors to position the SAM-printed agarose hydrogels against commercial chromatography media.,"A comparison with commercially available chromatography columns for protein purification, including Streamline Q XL (qmax = 170 +/- 5 mg/ml) or Q Sepharose FF (qmax = 102.7 +/- 1.6 mg/ml) shows that agarose hydrogels fabricated by the SAM printer have the potential to be used as a stationary phase.",external_comparators
4626,10.1016/j.foodhyd.2024.110558,best_microgel_ratio,"""BSA:KC ratio 1:2""","This composition was repeatedly identified as having optimal texture properties, gel strength, dense cubic structure, and near-neutral wettability for Pickering emulsion stabilization.",The group with a BSA:KC ratio of 1:2 exhibited optimal texture properties and gel strength across all groups.,microgel_formulation_properties
4627,10.1016/j.foodhyd.2024.110558,contact_angle_best_ratio,"""95.10° for RM concentration with BSA:KC ratio of 1:2""",Quantitative wettability value supports interfacial activity but is not protein adsorption onto hydrogel.,RM concentration with a BSA:KC ratio of 1:2 had near-neutral surface wettability (95.10°).,interfacial_activity_metrics
4628,10.1016/j.foodhyd.2024.110558,rm_particle_structure,"""typical cubic structure, 0.93 μm""",The article emphasizes dense cubic microgel structure as the basis for Pickering emulsion stabilization.,The TPA and SEM results further demonstrated that the RMs with a BSA:KC ratio of 1:2 have a typical cubic structure (0.93 μm) and excellent gel strength.,microgel_morphology
4629,10.1016/j.foodhyd.2024.110558,rm_zeta_potential,"""absolute zeta potential of RMs was 49.51 mV""","Quantifies colloidal stability of the recombinant microgels, not protein adsorption.","The absolute value of the zeta potential of RMs was 49.51 mV, higher than that of BSA and KC.",colloidal_stability_metrics
4630,10.1016/j.ijbiomac.2025.146786,AP_equation,"""AP% = (C0 - C1) / C0 * 100""",Defines the adsorption metric as depletion of protein from the aqueous phase rather than direct surface loading.,"AP was calculated according to Eq. (1): AP % = C0 − C1 / C0 × 100 where C0 is the initial protein concentration, and C1 is the non-adsorbed protein concentration.",adsorption_method_details
4631,10.1016/j.ijbiomac.2025.146786,HOA_vs_LOA_AP_range,"""HOA 85-92% vs LOA 60-75%""",Only explicit quantitative adsorption result in supplied context; reported as ranges across oil fractions rather than per-sample values.,AP: HOA 85–92 % vs. LOA 60–75 %,adsorption_outcomes
4632,10.1016/j.ijbiomac.2025.146786,oil_phase_fraction_scan,"""20%, 30%, and 40% v/v""",The adsorption comparison is tied to oil loading and interfacial area but exact AP values by oil fraction are absent.,"Emulsions with oil phase fractions of 20 %, 30 %, and 40 % (v/v) were formulated using either HOA or LOA sunflower oil.",experimental_conditions
4633,10.1016/j.ijbiomac.2025.146786,fatty_acid_mechanistic_comparator,"""HOA oleic acid 82.20%; LOA linoleic acid 67.10%""",Oil composition is the central design variable controlling interfacial protein adsorption.,Oleic acid (C18:1) | 21.50 ± 0.00 | 82.20 ± 0.00; Linoleic acid (C18:2) | 67.10 ± 0.00 | 8.96 ± 0.01,material_composition
4634,10.1016/j.jcis.2012.07.018,crosslinking_to_EGDMA_ratio,"{""15x"": ""0.072 mol EGDMA/mol HEMA"", ""1x"": ""0.0048 mol EGDMA/mol HEMA"", ""2.5x"": ""0.012 mol EGDMA/mol HEMA"", ""5x"": ""0.024 mol EGDMA/mol HEMA""}",Crosslinking labels are central sample identifiers and some ratios are only stated in text.,Normal HEMA gels prepared have crosslinker concentration of 0.0048mol EDGMA/mol HEMA (1x). Conclusions state 5x (0.024molEGDMA/molHEMA) and 2.5x (0.012molEGDMA/molHEMA). Effect of crosslinking states 15x as 0.072mol EGDMA/mol HEMA.,sample_metadata
4635,10.1016/j.jcis.2012.07.018,mesh_size_series,"[{""EAC_pct"": 34.96, ""G_prime_MPa"": 0.38, ""crosslinking"": ""0x"", ""mesh_size_A"": 46.1}, {""EAC_pct"": 34.7, ""G_prime_MPa"": 0.47, ""crosslinking"": ""0.5x"", ""mesh_size_A"": 41.4}, {""EAC_pct"": 33.98, ""G_prime_MPa"": 0.53, ""crosslinking"": ""1x"", ""mesh_size_A"": 38.9}, {""EAC_pct"": 32.36, ""G_prime_MPa"": 0.91, ""crosslinking"": ""2.5x"", ""mesh_size_A"": 29.8}, {""EAC_pct"": 30.83, ""G_prime_MPa"": 1.7, ""crosslinking"": ""5x"", ""mesh_size_A"": 21.8}, {""EAC_pct"": 27.7, ""G_prime_MPa"": 3.32, ""crosslinking"": ""7.5x"", ""mesh_size_A"": 15.6}, {""EAC_pct"": 26.01, ""G_prime_MPa"": 9.5, ""crosslinking"": ""10x"", ""mesh_size_A"": 9.2}, {""EAC_pct"": 25.79, ""G_prime_MPa"": 42.4, ""crosslinking"": ""15x"", ""mesh_size_A"": 4.36}]",Physical hydrogel property series supports the adsorption mechanism but not all rows have adsorption outcomes.,"Table 2 reports EAC, storage modulus G′ and predicted mesh sizes as a function of crosslinker concentration.",hydrogel_properties
4636,10.1016/j.jcis.2012.07.018,lysozyme_size,"{""dimensions_A"": ""45 x 30 x 30"", ""hydrodynamic_diameter_A"": 37.8, ""hydrodynamic_radius_nm"": 1.89}",Protein size is compared directly to hydrogel mesh size to explain exclusion and hindered diffusion.,Lysozyme is described as 45×30×30Å; theoretical section uses hydrodynamic diameter of 37.8Å and hydrodynamic radius of 1.89nm.,protein_properties
4637,10.1016/j.jcis.2012.07.018,contact_lens_wear_cleaning_simulation,"""Model simulation used 12 h wear and 12 h extraction cycles for an 80 um average-thickness p-HEMA lens; results showed net lysozyme increase with each day because cleaning did not extract all deposited lysozyme.""",This is a modeled application scenario rather than a direct adsorption measurement.,"The results show that in each cycle, a fraction of the lysozyme deposited in the lens is not extracted out during cleaning, and thus there is a net increase in the mass of lysozyme in the lens with each day.",modeling_application_notes
4638,10.1016/j.jcis.2012.07.018,control_for_vial_adsorption,"""Control experiment without gels showed lysozyme adsorption to vials was negligible.""",Important experimental control for adsorption mass balance.,A control experiment without gels was conducted to ensure that lysozyme adsorption to the vials was negligible.,controls
4639,10.1016/j.jchromb.2012.06.027,degree_of_grafting,"{""unit"": ""%"", ""value"": 30}",Material synthesis descriptor that may help explain adsorption capacity but is not a direct adsorption outcome.,"The degree of grafting yield, as measured by gravimetry, for the gPore fiber was obtained with 30%.",hydrogel_properties_or_material_synthesis
4640,10.1016/j.jchromb.2012.06.027,swelling_ratio,"{""approx_percent"": 300, ""condition"": ""distilled water at 24 C"", ""unit"": ""g/g"", ""value"": 2.95}",Hydrogel physical property repeatedly linked by authors to convective flow and adsorption performance.,The degree of swelling was observed as 2.95g/g (∼300%) in distilled water at 24°C.,hydrogel_properties
4641,10.1016/j.jchromb.2012.06.027,porosity_by_water_uptake,"{""unit"": ""%"", ""value"": 75}",Macroporosity is central to the biomass-compatible protein capture mechanism.,"Water uptake experiments revealed a 75% porosity, which indicates that, the grafting procedure is not affecting the physical integrity of the pores present within the material.",hydrogel_properties
4642,10.1016/j.jchromb.2012.06.027,total_ionic_capacity_SP_gPore,"{""unit"": ""mequiv/g"", ""value"": 6.45}",Ion-exchange ligand density proxy relevant to protein binding but not itself a protein adsorption metric.,Total ionic capacity as measured by the pH transient method was reached with 6.45mequiv./g.,hydrogel_properties_or_binding_site_density
4643,10.1016/j.jchromb.2012.06.027,total_ionic_capacity_SP_Sepharose_FF,"{""unit"": ""mequiv/g"", ""value"": 1.8}",Commercial comparator property for ion-exchange capacity.,"For comparison, similar frontal analysis performed for the commercial bead cation exchanger SP Sepharose FF showed an ionic capacity of 1.8mequiv./g.",comparator_material_properties
4644,10.1016/j.jchromb.2012.06.027,permeability_coefficient,"{""unit"": ""cm2"", ""value"": 9.2e-08}",Flow property used to explain high-throughput chromatographic adsorption performance.,"The slopes of the curves are the permeability coefficients, which are equal to 0.92×10−7 cm2.",hydrogel_transport_properties
4645,10.1016/j.jchromb.2012.06.027,column_efficiency,"{""HETP"": ""0.0647 cm/plate"", ""asymmetry_factor"": 1.5, ""linear_velocity"": ""300 cm/h"", ""plate_count"": ""1574 N/m""}",Chromatographic packing quality affects adsorption breakthrough and resolution but is not a protein adsorption amount.,The resulted acetone peak shows a slight asymmetry (As ratio 1.5) indicative of some slight tailing with an HETP of 0.0647cm/plate and a plate count of 1574N/m.,column_characterization
4646,10.1016/j.jchromb.2012.06.027,biomass_feed_cell_density,"{""OD600"": ""~1.0"", ""cell_density_text"": ""1.2×10−9 cells/mL"", ""yeast"": ""1.5%""}",The reported cell-density exponent appears unusual but should be preserved exactly from context.,"This artificial biomass mixture, corresponded to a stationary growth phase cell density of 1.2×10−9 cells/mL (a final optical density of ∼1.0 at 600nm).",biointerface_response_or_feedstock_conditions
4647,10.1016/j.ejps.2007.05.003,enzyme_crystal_size,"""1-2 μm cubic crystals""","Protein was loaded as crosslinked microcrystals rather than soluble protein, affecting retention and release from the hydrogel.",SEM studies showed that the protease is in small cubic shaped crystals of 1–2μm size.,hydrogel_properties
4648,10.1016/j.ejps.2007.05.003,bead_diameter,"""∼2 mm""",Macroscopic bead size is reported and relevant to release geometry.,"Protein analysis of CLEC encapsulated beads, which is ∼2mm in diameter showed a loading of 65.49% protein.",hydrogel_properties
4649,10.1016/j.ejps.2007.05.003,optimized_protein_crystallization_condition,"""65% w/v ammonium sulphate, pH 7, 4±1°C for 24 h""",The protein payload was pre-formed as optimized crosslinked enzyme crystals before hydrogel encapsulation.,Crystallization was done with 65% ammonium sulphate at 4±1°C for 24h.,material_processing
4650,10.1016/j.ejps.2007.05.003,optimized_CLEC_crosslinking_condition,"""4% v/v glutaraldehyde in isopropanol for 20 min at 25°C""",Crosslinking condition determines the form of protein encapsulated in the hydrogel.,Maximum activity yield was obtained when the crystals were crosslinked with 4% glutaraldehyde for 20min.,material_processing
4651,10.1016/j.ejps.2007.05.003,organic_solvent_stability,"""CLEC protease retained activity after 24 h in multiple 100% organic solvents; hexane residual activity was reported as 97.11 U/mg 0.1489 in table text.""",Solvent stability is not a protein-hydrogel adsorption metric but is a major paper-specific outcome for the protein payload.,Stability of CLEC protease after incubation with organic solvent (100%) for 24h (retention of activity).,side_outcomes
4652,10.1016/j.foodhyd.2016.04.025,theoretical_lactoferrin_surface_coverage_model,"""At 0.8 wt.% lactoferrin, m/M = 0.8; 10% surface coverage corresponds to microgel particle size ca. 150 nm. If actual particle size was 100 nm rather than 150 nm, coverage would be only 4.4%.""","The paper includes a geometric model linking protein-to-alginate mass ratio to partial surface coverage, but it is not a measured adsorption capacity.","At the maximum concentration of lactoferrin used (0.8 wt.%, i.e., m/M = 0.8) 10% surface coverage corresponds to a microgel particle size of ca. 150 nm... if the actual particle size was 100 nm rather than 150 nm, then the coverage would be (1/1.5)2 smaller or only 4.4%.",coverage_model
4653,10.1016/j.foodhyd.2016.04.025,standard_small_particle_preparation_conditions,"""1 wt.% alginate, 10 mM Ca2+, 80:20 alginate:Ca2+ solution volume ratio, 350 bar homogenization pressure""",These conditions define the main microgel sample used in subsequent protein interaction experiments.,"The overall outcome of the preliminary work was that the optimum conditions for small microgel particle formation appeared to be an alginate concentration = 1 wt.%, a calcium ion concentration ([Ca2+]) = 10 mM, a volume ratio of 80:20 alginate:Ca2+ solution, plus a homogenization pressure of 350 bar.",sample_preparation_conditions
4654,10.1016/j.foodhyd.2016.04.025,lactoferrin_possible_encapsulation,"""Some lactoferrin may be incorporated inside the microgel particles during formation.""","The paper frames lactoferrin interaction as both surface adsorption and possible encapsulation, which affects interpretation of adsorption-only records.","Some of the lactoferrin may be incorporated inside the microgel particles. Indeed, this suggests a way of encapsulating lactoferrin within such particles.",mechanistic_interpretation
4655,10.1016/j.foodhyd.2016.04.025,lysozyme_solution_complexation,"""Lysozyme caused turbidity in alginate solutions before homogenization at and above 0.18 wt.%, suggesting alginate-lysozyme complexes in solution.""",This is an off-particle protein-polysaccharide complexation event that may explain weak microgel surface-stabilization behavior.,"Addition of lysozyme at and above 0.18 wt.% caused increased turbidity of the alginate solutions before homogenization... suggested that lysozyme also tended to form complexes with the alginate in solution, probably via electrostatic attraction.",protein_solution_interactions
4656,10.1016/j.chroma.2008.11.031,hydrogel_function_in_device,"""Buffer ion-permeable but protein-excluding conductive hydrogel used to generate an electric field gradient.""",The hydrogel is central to protein handling but is not used as a protein adsorbent.,"The hydrogel was designed to have nano-scale pores for small ion permeability, but not for larger molecules such as proteins. Proteins remained in the separation channel.",device_design_notes
4657,10.1016/j.chroma.2008.11.031,protein_concentration_factor,"""R-PE was concentrated from 2 ng/mL to 27 ug/mL, approximately 14000-fold.""",This is a quantitative protein outcome but not an adsorption outcome.,"The concentration of the focused R-PE band was found to be 27 ug/mL, corresponding to a concentration factor of approximately 14,000.",non_adsorption_protein_processing_outcomes
4658,10.1016/j.chroma.2008.11.031,qualitative_adsorption_resistance_claim,"""PEG-functionalized copolymer EFGF devices were described as having excellent or high resistance to protein adsorption.""","The article mentions adsorption resistance qualitatively, apparently referring to prior device work, but provides no adsorption assay or measured adsorption value in the supplied context.","Recently, we reported EFGF devices fabricated completely from copolymers functionalized with poly(ethylene glycol), which display excellent resistance to protein adsorption.",qualitative_adsorption_claims
4659,10.1016/j.biomaterials.2024.122494,non_adsorption_relevant_interaction,"""BNP quenched intrinsic BSA fluorescence and shifted BSA UV-Vis spectra.""","This is a quantitative/qualitative interaction between a drug nanoparticle and BSA, but it is not protein adsorption onto a hydrogel.","Upon adding BNP (0.05, 0.1, and 0.2 mg/ml) to the BSA solution (1 mg/ml), there was quenching of the emission peak of BSA at around 335 nm upon excitation at 280 nm.",non_adsorption_interactions
4660,10.1016/j.biomaterials.2024.122494,hydrogel_pore_size,"""approximately 5-10 um""","Hydrogel structural property could be relevant to future adsorption interpretation, but no protein adsorption was measured.",Scanning electron microscopy of BNP@BSA-X showed a pore size of approximately 5-10 μm.,hydrogel_characterization
4661,10.1016/j.biomaterials.2024.122494,in_vivo_block_duration,"""39.9 h sensory nerve block for 20 mg/ml BNP@BSA-X""","Major biological outcome of the paper, but unrelated to protein adsorption.","At 20 mg/ml bupivacaine, BNP@BSA-X achieved 39.9 h nerve block.",drug_delivery_outcomes
4662,10.1016/j.cej.2026.176012,fluorescence_reduction_vs_control_pct,45.95,The article reports fluorescence intensity values rather than adsorption capacity; percent reduction is a useful derived comparator for antifouling.,The average fluorescence intensity decreased from 0.074 for C-P/A to 0.040 for S1.5-C-P/A.,protein_adsorption_comparators
4663,10.1016/j.cej.2026.176012,hydration_layer_thickness,"""approximately 1-2 nm""",Mechanistic description links the zwitterionic SBMA hydration layer to inhibition of protein and bacterial adhesion.,Zwitterionic SBMA forms a dense hydration layer with a thickness of approximately 1-2 nm on the material surface through electrostatic interactions.,mechanism_annotations
4664,10.1016/j.apcata.2007.05.040,exclusion_basis,"""small_molecule_adsorption_only""","The paper contains an adsorption experiment, but the adsorbate is homovanillic acid, not a protein.",Binding experiments were carried out by suspending a known amount of MIP or NIP controls in Tris-HCl buffer with a constant concentration of HVA.,triage_exclusions
4665,10.1016/j.apcata.2007.05.040,nanogel_particle_size,"""MIP: 233 ± 14 nm in 100% DMSO; 158 ± 4 nm in 5% DMSO-95% Tris-HCl. NIP: 276 ± 12 nm in 100% DMSO; 165 ± 7 nm in 5% DMSO-95% Tris-HCl.""",Particle size is hydrogel-relevant but not tied to protein adsorption.,Table 2 reports particle size obtained from DLS for polymer nanogels dissolved in two solvent systems.,hydrogel_characterization
4666,10.1016/j.apcata.2007.05.040,HVA_binding_assay_conditions,"""Tris-HCl buffer 50 mM, pH 8.5; HVA 2.74×10−4 M; incubation 3 h at 25°C; centrifugation 12,000 rpm for 30 min; HPLC detection at 280 nm.""","Detailed adsorption protocol is reported for a small molecule, outside the protein-adsorption scope.","Binding experiments were carried out by suspending a known amount of MIP nanogels or NIP nanogels in Tris-HCl buffer (50mM, pH 8.5), which contained a constant concentration of HVA (2.74×10−4 M). After incubation for 3h at 25°C... determined by HPLC.",small_molecule_binding
4667,10.1016/j.clae.2019.09.007,care_solution_composition,"""1.25 ppm chlorine dioxide, 1.5% gamma-PGA, 0.1% hyaluronic acid, 10 microgram/ml EGCG, 0.2% EDTA, 0.05 g Poloxamer-407, 0.015 g CaCl2, 0.15 g KCl, 0.45 g NaCl, 1.8 g Na2HPO4 in 100 ml final volume at pH 7.4""",The care solution is a complex protein-removal/lubrication formulation and is central to the lysozyme desorption outcome.,"Our developed contact lens care solution contained 1.25 ppm of chlorine dioxide, 1.5% of poly-gamma-glutamic acid, 0.1% hyaluronic acid, 10 microgram/ml epigallocatechin gallate, 0.2% ethylenediaminetetraacetic acid, 0.05 g Poloxamer-407, 0.015 g CaCl2, 0.15 g KCl, 0.45 g NaCl, 1.8 g Na2HPO4 in a final volume of 100 ml and pH of 7.4.",care_solution_formulation
4668,10.1016/j.clae.2019.09.007,friction_test_parameters,"""Normal force 60 mN or 7.6 x 10-4 MPa; sliding speed 1.05 mm/s; rotation speed 1 rpm; rotation radius 10 mm; rotation time 900 s; average friction coefficient from last 600 s; four repeats.""",Adsorption outcomes are interpreted together with tribology outcomes under defined in vitro mechanical conditions.,"The measurement program used here was the normal force of 60 milli-Newton (mN) or 7.6 x 10-4 MPa since the radius of contact area was 5 mm. The sliding speed was 1.05 mm/second, rotation speed of 1 revolution per minute (rpm), rotation radius was 10 mm, and the rotation time was 900 s.",tribology_conditions
4669,10.1016/j.clae.2019.09.007,adsorption_friction_decoupling,"""High lysozyme deposition did not always correspond to higher friction coefficient, especially for Nelfilcon-A.""",This is the main mechanistic conclusion linking adsorption to biointerface response.,"The result of friction testing could not be simply explained by lysozyme deposition, since the amount of deposited lysozyme was high on all the materials.",mechanistic_interpretations
4670,10.1016/j.jhazmat.2025.138611,nonprotein_target,"""ribavirin""",The hydrogel adsorption/removal target is a small-molecule antiviral rather than a protein.,The system features rapid RBV adsorption within its dual-network matrix and sustained biodegradation by immobilized microalgae.,exclusion_notes
4671,10.1016/j.jhazmat.2025.138611,hydrogel_dual_function,"""initial ribavirin adsorption followed by microalgae-mediated degradation""",The reported adsorption mechanism is relevant to pollutant remediation but outside protein-hydrogel adsorption scope.,The M/A@A-hydrogel system effectively combines rapid RBV adsorption with subsequent degradation.,material_mechanism_notes
4672,10.1016/j.molcatb.2006.07.008,TG_binding_capacity_conflict,"""69 mg/g in abstract/conclusion versus 6.9 mg/g in Properties section""",The supplied context contains inconsistent TG-derived loading values; 6.9 wt.% would correspond more closely to 69 mg/g than 6.9 mg/g.,"Weight ratio of CT bound to the amine-functionalized magnetic nanogel was calculated to be 6.9%, and the binding capacity was 6.9mg enzyme/g nanogel. The abstract states 69 mg enzyme/g nanogel by TG analysis.",outcome_quality_flags
4673,10.1016/j.molcatb.2006.07.008,amination_degree,"""74.8%""",Functionalization degree of the amine-containing nanogel may influence protein immobilization capacity.,"The amination degree of the amine-functionalized magnetic nanogel after Hoffman degradation, determined by conductometric titration, was about 74.8%.",hydrogel_properties
4674,10.1016/j.molcatb.2006.07.008,magnetic_content_after_CT_immobilization,"""88.1 wt.% Fe3O4""",High magnetic content is relevant to magnetic separation and reuse of immobilized enzyme particles.,"Excellent magnetic response was guaranteed by the high magnetic content of Fe3O4 (88.1wt.%), which was required for reuse of immobilized enzymes.",hydrogel_properties
4675,10.1016/j.memsci.2008.12.054,phase_separation_warning,"""PEGDA n = 10 above 60 wt.% water was partially miscible/cloudy; XLPEGDA n = 10 above 50 wt.% and n = 13 above 60 wt.% were considered phase-separated or heterogeneous for mesh-size interpretation.""",Phase separation may affect hydrogel surface structure and protein adhesion independently of hydrophilicity.,The mesh size and molecular weight between crosslinks for samples believed to be phase-separated ... should be interpreted with caution.,hydrogel_properties_or_quality
4676,10.1016/j.memsci.2008.12.054,BSA_desorption_protocol,"""BSA was detached from film surfaces using 1 wt.% SDS for 24 h before Micro BCA analysis.""",The measured adhesion depends on an operational desorption-and-assay procedure rather than direct in situ measurement.,The film sample was ... placed into 1wt.% SDS solution for 24h to thoroughly detach BSA from the film surfaces. The BSA concentration in the SDS solution was analyzed using a Micro BCA protein assay kit.,experiment
4677,10.1016/j.bioadv.2024.213839,aerosolization_intact_morphology,"""pSB microparticles retained morphology and size after aerosolization; 1:5 particles averaged 1.6 μm after aerosolization.""",Links protein-loaded hydrogel particle formulation to pulmonary delivery suitability.,"The particles were aerosolized, and our data indicated that the particles remained intact and retained their initial morphology and size after aerosolization.",formulation_characterization
4678,10.1016/j.bioadv.2024.213839,crosslinker_density_tradeoff,"""Lower crosslink density increased IgG loading but worsened particle morphology; 1:5 was selected as compromise.""","Important design rule connecting hydrogel structure, adsorption/loading capacity, and delivery format.","High crosslinker density produces spherical particles but lower drug loading capacity. In contrast, low crosslinker density results in high drug loading capacity but particles with an amorphous shape.",design_rules
4679,10.1016/j.bioadv.2024.213839,loading_location,"""FITC-IgG was located throughout the interior of pSB microparticles, not simply on the surface.""",Distinguishes encapsulation from surface adsorption.,The fluorescent antibody is located throughout the interior of the microparticles and not simply bound to their surface.,mechanism_evidence
4680,10.1016/j.bioadv.2024.213839,pulmozyme_comparison,"""For 1:5 pSB microparticles, only 45 mg powder product was estimated for equivalent Pulmozyme replacement, 1.8 wt% of current therapeutic dose mass.""",Paper-specific translational dosing comparison rather than standard adsorption metric.,"If the biodegradable pSB microparticles with crosslinker to monomer ratio equal to 1:5 can be replaced as the carrier for Pulmozyme®, only 45 mg powder product ... needs to be inhaled ... only 1.8 wt% compared to the current therapeutic.",translational_comparisons
4681,10.1016/j.colsurfb.2013.07.010,cryogel_supermacropore_size,"""up to 200 um""",Macropore size is central to convective transport and low back-pressure in cryogel columns.,the cryogels have large supermacropores (up to 200μm) and wide flow channels with thin polymeric walls,hydrogel_properties
4682,10.1016/j.colsurfb.2013.07.010,swelling_ratios_by_material,"{""CB-nanoProA/PHEMA"": ""8.17 g H2O/g CB-nanoProA/PHEMA"", ""PHEMA"": ""7.45 g H2O/g PHEMA"", ""nanoProA/PHEMA"": ""8.11 g H2O/g nanoProA/PHEMA""}",Swelling values distinguish the cryogel formats and support supermacroporosity claims.,"The equilibrium swelling ratios of the PHEMA based cryogels was measured as 7.45g H2O/g PHEMA, 8.11g H2O/g nanoProA/PHEMA and 8.17g H2O/g CB-nanoProA/PHEMA.",hydrogel_properties
4683,10.1016/j.colsurfb.2013.07.010,CB_content,"""123.2 mg (146.7 umol)/g cryogel""",Ligand loading is reported for the CB-nanoProA/PHEMA cryogel and may explain albumin capacity.,"The CB content of CB-nanoProA/PHEMA cryogel, which was determined via spectrophotometry, was 123.2mg (146.7μmol)/g cryogel.",hydrogel_properties_or_material_loading
4684,10.1016/j.colsurfb.2013.07.010,nanoProA_particle_size,"""approximately 70 nm; polydispersity index 0.136""",Nanoparticle size and monodispersity characterize the embedded affinity phase.,the average particle size and size distribution of the nanoProA particles is approximately 70nm with a polydispersity index of 0.136,filler_properties
4685,10.1016/j.colsurfb.2013.07.010,nanoProA_fluorescence,"""emission 612.5 nm; intensity 682 au; excitation 310 nm""",Fluorescence derives from ruthenium complexes in nanoProA and is unusual for adsorption records.,The emission of nanoparticles was determined to be 612.5nm with a high intensity at 682au.,filler_properties
4686,10.1016/j.colsurfb.2013.07.010,plasma_starting_protein_concentrations,"{""CAlb"": ""4.61 mg/mL"", ""CIgG"": ""9.75 mg/mL""}",Starting plasma concentrations are needed to interpret depletion percentages.,Plasma protein concentrations: C Alb : 4.61 mgmL−1 ; C IgG : 9.75 mgmL−1.,experiment_conditions
4687,10.1016/j.colsurfb.2013.07.010,SDS_PAGE_qualitative_elution,"""Eluted lanes were quite pure; depletion bands at approximately 150 kDa and 60 kDa decreased.""",Qualitative validation of depletion and elution beyond mass-balance measurements.,the intensity of the bands at approximately 150kDa and 60kDa attributed to the IgG and Alb molecules ... decreased ... The bands in Lanes 3 and 6 were also quite pure,biointerface_response_or_outcome_side_outcomes
4688,10.1016/j.jcis.2017.04.024,indirect_protein_adsorption_evidence,"""Protein-fouling resistance is inferred from retained methylene blue adsorption in BSA/FBS rather than directly measured protein uptake.""",Important for downstream curation because the paper is relevant to antifouling but lacks direct protein adsorption quantities in the supplied context.,PCB-PAC resisted protein adsorption in serum and maintained methylene blue adsorption performance.,curation_notes
4689,10.1016/j.jcis.2017.04.024,protein_bound_toxin_adsorption,"""PCB-PAC adsorbed bilirubin from BR-BSA solution with 8 mg/g capacity after 2.5 h.""",The adsorption target is a protein-bound toxin rather than the protein itself.,BR could detach from BR-BSA complexes and adsorb onto PCB-PAC.,protein_bound_toxin_records
4690,10.1016/j.jcis.2017.04.024,hydrogel_mesh_size_transport_claim,"""PCB hydrogel coating mesh size was reported as 5.598 nm and linked to higher diffusive permeability.""",Mesh size is used mechanistically to explain retained adsorption through the hydrogel coating.,The largest PCB mesh size ensured higher diffusive permeability.,hydrogel_properties
4691,10.1016/j.ijbiomac.2024.131747,SAG21k_fibrinogen_binding_constants,"{""Ka_299.75_K_M^-1"": 3850.0, ""Ka_310.15_K_M^-1"": 906.0, ""Ksv_299.75_K_M^-1"": 2260.0, ""Ksv_310_K_M^-1"": 2450.0, ""bound_SAG21k_per_fibrinogen_299.75_K"": 1.5, ""bound_SAG21k_per_fibrinogen_310.15_K"": 1.8}","Quantitative binding is reported, but it is small molecule binding to fibrinogen rather than protein adsorption to hydrogel.","The binding between fibrinogen and SAG21k is strong, with a Ka value of 3.85 × 10^3 M−1 at 299.75 K and 9.06 × 10^2 M−1 at 310.15 K.",non_PHA_small_molecule_binding
4692,10.1016/j.ijbiomac.2024.131747,SAG21k_release_from_fibrin_gel,"{""k_1_to_7_h_uM^-1_h^-1"": 0.002389, ""k_8_to_200_h_uM^-1_h^-1"": 0.000135, ""kinetic_model"": ""second-order"", ""release_200_h_pct_total"": 14.2, ""release_200_h_uM"": 5.0, ""release_7_h_pct_total"": 8.1, ""release_7_h_uM"": 3.0}",Drug-release data may be relevant to hydrogel delivery but is outside protein adsorption extraction scope.,"During the initial 7 h, 3 μM of SAG21k were released from the fibrin gel, constituting 8.1 % of the total release. Over 200 h, the cumulative released amount of SAG21k reached 5 μM, accounting for 14.2 % of the total release.",small_molecule_hydrogel_release
4693,10.1016/j.ijbiomac.2023.128579,protein_present_only_as_foulant,"""BSA was included in an SDS-stabilized toluene-in-water emulsion for antifouling flux testing, not for direct adsorption measurement.""",This is relevant to protein-hydrogel biointerface behavior but does not provide adsorption capacity or binding metrics.,The feed solution was prepared by adding 1.0 g of BSA into the toluene-in-water emulsion.,protein_fouling_indirect_outcomes
