Repository: sunyrain/PHA

# PHA Protein-Hydrogel Adsorption Dataset

Generated: 2026-07-05T11:36:45

## Scope

This curated package organizes literature-derived protein-hydrogel adsorption, binding, immobilization, antifouling, and related biointerface records extracted from the local PHA corpus.

The primary unit is one record:

`paper + hydrogel/sample + protein/mixture + experimental condition + measured outcome`

## Contents

- `data/sources.csv`: article-level metadata, extraction status, and curation decision.
- `data/records_flat.csv`: flattened record-level table with provenance, hydrogel, protein, condition, outcome, mechanism, and quality fields.

File: data/curated/pha_scientific_dataset_20260705/data/materials.csv (part 49 of 67)
id,doi,name,role,context,pubchem_query,needs_manual_normalization,enrichment_json
9476,10.1016/j.compositesb.2022.110164,polyethylenimine,cationic polymer for PAE adhesive layer,"PEI aqueous solution, 50 w/w%, Mw ≈ 70000, was used with acrylic acid.",polyethylenimine,0,
9477,10.1016/j.compositesb.2022.110164,sulfobetaine methacrylate,zwitterionic monomer for PSV antifouling layer,SBMA was used in the PSVx antifouling layer solution.,sulfobetaine methacrylate,0,
9478,10.1016/j.compositesb.2022.110164,poly(sulfobetaine methacrylate),zwitterionic polymer added to PSV coating solution,PSBMA was added to increase viscosity and facilitate dip-coating.,poly(sulfobetaine methacrylate),0,
9479,10.1016/j.compositesb.2022.110164,methylene-bis-acrylamide,crosslinker for PSV layer,"For every 1 ml SBMA solution, 10 μl 100 mg/ml crosslinker MBAA was added.","N,N'-methylenebisacrylamide",0,
9480,10.1016/j.compositesb.2022.110164,I2959,photoinitiator,I2959 solution was added before UV photopolymerization.,2-Hydroxy-4'-(2-hydroxyethoxy)-2-methylpropiophenone,0,
9481,10.1016/j.compositesb.2022.110164,N-succinimidyl acrylate,chemical anchoring reagent,PAE layer was dipped in NAS solution to induce double bonds for anchoring PSVx.,N-succinimidyl acrylate,0,
9482,10.1016/j.compositesb.2022.110164,polydimethylsiloxane,bare substrate comparator,Fg adsorption was compared on PAE-PSV surface and PDMS.,polydimethylsiloxane,0,
9483,10.1002/mabi.201200445,N-methyl acrylamide,monomer,Used to synthesize PMAAm copolymer networks.,N-methyl acrylamide,0,
9484,10.1002/mabi.201200445,N-ethyl acrylamide,monomer,Used to synthesize PEAAm copolymer networks.,N-ethyl acrylamide,0,
9485,10.1002/mabi.201200445,"N,N-dimethyl acrylamide",monomer,Used to synthesize PDMAAm copolymer networks.,"N,N-dimethylacrylamide",0,
9486,10.1002/mabi.201200445,N-propyl acrylamide,monomer,Used to synthesize PPAAm copolymer networks.,N-propyl acrylamide,0,
9487,10.1002/mabi.201200445,N-butyl acrylamide,monomer,Used to synthesize PBAAm copolymer networks.,N-butyl acrylamide,0,
9488,10.1002/mabi.201200445,"N,N-diethyl acrylamide",monomer,Used to synthesize PDEAAm copolymer networks.,"N,N-diethylacrylamide",0,
9489,10.1002/mabi.201200445,4-methacryloyloxy-benzophenone,photoactive comonomer/crosslinking group,MABP incorporated at typical contents of 2-3 mol% to enable UV photo-crosslinking.,4-methacryloyloxybenzophenone,0,
9490,10.1002/mabi.201200445,4-[3-(triethoxysilyl)propyloxy]benzophenone,surface anchoring photoreactive silane,Deposited on glass/silica substrates before polymer coating to enable surface attachment.,4-[3-(triethoxysilyl)propyloxy]benzophenone,1,
9491,10.1002/mabi.201200445,benzophenone,photo-crosslinking and surface-attachment group,UV-activated benzophenone abstracts hydrogen and forms covalent crosslinks or surface attachments.,benzophenone,0,
9492,10.1002/mabi.201200445,polyurethane,reference/control material,Medical grade PU used as reference material for adsorption and platelet adhesion experiments.,polyurethane,1,
9493,10.1002/mabi.201200445,AIBN,radical initiator,Used in free radical copolymerization of acrylamides with MABP.,azobisisobutyronitrile,0,
9494,10.1002/mabi.201200445,PBS,buffer,"PBS, 0.01 M, pH 7.4 used for swelling and protein adsorption experiments.",phosphate buffered saline,1,
9495,10.1021/bc000095u,chitosan,polymer backbone,Used as the renewable polysaccharide for laccase conjugation and as the hydrogel matrix; final polymer concentration for gels was 1 w/w %.,chitosan,0,
9496,10.1021/bc000095u,glucosamine,monomer unit of chitosan,Chitosan is made primarily of glucosamine repeating units; glucosamine/protein ratio and glutaraldehyde/glucosamine molar ratios were reported.,glucosamine,0,
9497,10.1021/bc000095u,N-(3-dimethylaminopropyl)-N'-ethylcarbodiimide hydrochloride,carbodiimide coupling reagent,"1.6 mM ECD was added for laccase-chitosan conjugation, described as 200 molar excess relative to laccase.",N-(3-dimethylaminopropyl)-N'-ethylcarbodiimide hydrochloride,1,
9498,10.1021/bc000095u,glutaraldehyde,crosslinker,Used to cross-link laccase-chitosan conjugate mixed with nonconjugated chitosan; concentrations ranged from 3.1 to 31 mM.,glutaraldehyde,0,
9499,10.1021/bc000095u,ABTS,enzyme assay substrate,Used for colorimetric laccase activity assays in 60 mM acetate buffer at pH 4.5.,"2,2'-azino-bis(3-ethylbenzothiazoline-6-sulfonic acid)",1,
9500,10.1021/bc000095u,catechol,enzyme assay substrate,Used at 20 mM for dissolved oxygen consumption assays of laccase activity in cross-linked gels.,catechol,0,
9501,10.1021/bc000095u,sodium carbonate,buffer salt,Used with NaOH as 60 mM buffer for pH 12 and pH 13 stability tests.,sodium carbonate,0,
9502,10.1021/bc000095u,sodium hydroxide,buffer component,Used with sodium carbonate for extreme alkaline pH stability tests.,sodium hydroxide,0,
9503,10.1021/bc000095u,sodium chloride,salt additive,"The laccase-chitosan conjugate was reported to remain protected at pH 12 and 3 M NaCl, data not shown.",sodium chloride,0,
9504,10.1002/anie.202425456,Nap-ffGpqyqp,dephosphorylated D-peptide hydrogelator for gel 2,D-peptide gel used for Saos-2 lysate protein pull-down experiments.,Nap-ffGpqyqp,1,
9505,10.1002/anie.202425456,Nap-ffGpqpyqp,phosphopeptide precursor 2P,Gel 2 was prepared by incubating 2P with ALP at 37 °C overnight.,Nap-ffGpqpyqp phosphotyrosine peptide,1,
9506,10.1002/anie.202425456,alkaline phosphatase,enzyme for dephosphorylation-triggered hydrogel formation,2P was incubated with 2 U mL−1 ALP at 37 °C overnight to generate gels.,,0,
9507,10.1002/anie.202425456,naphthyl acetic acid,N-terminal capping/self-assembly motif component,The naphthyl acetic acid was attached last as the capping group for the N-terminus of the peptides.,naphthyl acetic acid,1,
9508,10.1002/anie.202425456,phosphotyrosine,enzyme-cleavable phosphorylated amino acid,Phosphotyrosine was incorporated into the phosphopeptides to enable ALP-mediated dephosphorylation and self-assembly.,phosphotyrosine,0,
9509,10.1002/anie.202425456,Nap-FF,self-assembling motif,"The octapeptide contains Nap-FF, described as a self-assembling motif that favors beta-sheet packing.",Nap-FF peptide,1,
9510,10.1002/anie.202425456,PQYQP,SRC-derived structured motif/IDP segment,Pentapeptide derived from a phosphorylation site within the random coil region of SRC kinase.,PQYQP peptide,1,
9511,10.1021/la0350195,acrylamide,monomer,Used with bis-acrylamide to prepare highly cross-linked polyacrylamide thin films.,acrylamide,0,
9512,10.1021/la0350195,bis-acrylamide,crosslinking monomer,Used with acrylamide to prepare highly cross-linked polyacrylamide thin films.,"N,N'-methylenebisacrylamide",1,
9513,10.1021/la0350195,potassium persulfate,polymerization initiator,Included in acrylamide polymerization mixture.,potassium persulfate,0,
9514,10.1021/la0350195,TEMED,polymerization accelerator,Included in acrylamide polymerization mixture.,"N,N,N',N'-tetramethylethylenediamine",1,
9515,10.1021/la0350195,3-methacryloxypropyl trimethoxysilane,silane coupling agent,Used at 4% in acidic methanol to treat glass slides and anchor the hydrogel film.,3-methacryloxypropyl trimethoxysilane,0,
9516,10.1021/la0350195,dichlorodimethylsilane,silane treatment reagent,Used at 2% in hexane to treat the second glass slide for flap technique hydrogel preparation.,dichlorodimethylsilane,0,
9517,10.1021/la0350195,bis(sulfosuccinimidyl) suberate,homobifunctional cross-linker,BS3-modified hydrogel provides NHS ester groups for covalent SEB immobilization.,bis(sulfosuccinimidyl) suberate,0,
9518,10.1021/la0350195,3-aminopropylsilane,2-D glass functionalization reagent,Used for 2-D glass comparator surfaces before BS3 cross-linking and SEB attachment.,3-aminopropylsilane,1,
9519,10.1021/la0350195,Cy5 mono-functional dye,fluorescent label,Used for antibody labeling and Cy5-labeled SEB was used for hydrogel immobilization fluorescence measurements.,Cy5 mono-functional dye,1,
9520,10.1021/la0350195,Tween 20,wash detergent,PBS-Tween 20 was used to remove noncovalently bound protein after immobilization or antibody binding.,Tween 20,0,
9521,10.1021/acs.analchem.5c00346,5-boroisophthalic acid,MOF ligand and boronic-acid affinity group,Used as ligand in Eu-Dy MOF gel; boronic acid sites bind lysozyme target molecules.,5-boroisophthalic acid,0,
9522,10.1021/acs.analchem.5c00346,EuCl3·6H2O,europium metal source,Used to supply Eu3+ metal nodes for Eu-Dy MOF gel synthesis.,europium chloride hexahydrate,0,
9523,10.1021/acs.analchem.5c00346,DyCl3·6H2O,dysprosium metal source,Used to supply Dy3+ metal nodes for Eu-Dy MOF gel synthesis.,dysprosium chloride hexahydrate,0,
9524,10.1021/acs.analchem.5c00346,Eu3+,lanthanide metal node,Eu and Dy assemble with 5-boroisophthalic acid into MOF nanoribbons and gels.,Europium(3+),0,
9525,10.1021/acs.analchem.5c00346,Dy3+,lanthanide metal node,Dy contributes to blue emission and Eu-Dy MOF gel formation.,Dysprosium(3+),0,
9526,10.1021/acs.analchem.5c00346,DMF,solvent,MOF synthesis used DMF/H2O solution at 7:3.,"N,N-dimethylformamide",0,
9527,10.1021/acs.analchem.5c00346,ethanol,washing solvent,Products were washed with DMF and ethanol.,ethanol,0,
9528,10.1021/acs.analchem.5c00346,paraffin wax,hydrophobic barrier material,Upper edge of textile fibers was modified with wax to prevent tears entering nonsensing region.,paraffin wax,1,
9529,10.1021/acs.analchem.5c00346,menthol,tear stimulation agent,Menthol in paraffin solution was applied to the stimulation layer to stimulate tear production.,menthol,0,
9530,10.1021/acs.analchem.5c00346,filter paper,sensing layer substrate,Filter paper with micropores facilitated capillary transport to the sensing area.,,1,
9531,10.1021/acs.analchem.5c00346,polyethylene terephthalate textile fibers,eye patch base layer,Textile fiber layer used as eye patch support.,polyethylene terephthalate,0,
9532,10.1021/acs.analchem.5c00346,silicone oil paper,patch sealing/protective material,Used to seal stimulus and response layers.,silicone oil,1,
9533,10.1021/acs.analchem.5c00346,NaCl,artificial tear salt,Artificial tear solution contained 125.0 mM NaCl.,sodium chloride,0,
9534,10.1021/acs.analchem.5c00346,KCl,artificial tear salt,Artificial tear solution contained 20.0 mM KCl.,potassium chloride,0,
9535,10.1021/acs.analchem.5c00346,urea,artificial tear component and interferent,Artificial tear solution contained 5.0 mM urea; 100 μM urea was also tested as interferent.,urea,0,
9536,10.1021/acs.analchem.5c00346,glucose,artificial tear component and interferent,Artificial tear solution contained 5 mM glucose; 100 μM glucose was also tested as interferent.,glucose,0,
9537,10.1021/acs.analchem.5c00346,NaH2PO4/Na2HPO4 buffer,pH adjustment buffer,Artificial tear pH was adjusted to 7.4 with NaH2PO4/Na2HPO4 buffer.,sodium phosphate buffer,1,
9538,10.1016/j.chroma.2006.01.014,acrylamide,monomer,Used to prepare the supermacroporous monolithic cryogel by free radical cryo-copolymerization.,acrylamide,0,
9539,10.1016/j.chroma.2006.01.014,"N,N'-methylene-bis-acrylamide",crosslinker/monomer,MBAAm was included in the cryogel monomer mixture.,"N,N'-methylenebisacrylamide",0,
9540,10.1016/j.chroma.2006.01.014,allyl glycidyl ether,functional monomer,AGE was included in the cryogel monomer mixture.,allyl glycidyl ether,0,
9541,10.1016/j.chroma.2006.01.014,Fe3O4 nanoparticles,filler/adsorbent nanoparticle,Embedded nanoparticles play the role for binding biomolecules and improve protein adsorption capacity.,magnetite,0,
9542,10.1016/j.chroma.2006.01.014,decanoic acid,surfactant/coating for Fe3O4 nanoparticles,Surfactant-stabilized Fe3O4 nanoparticles coated with decanoic acid were synthesized by chemical coprecipitation.,decanoic acid,0,
9543,10.1016/j.chroma.2006.01.014,"N,N,N',N'-tetramethylethylenediamine",polymerization accelerator/initiator component,TEMED and APS initiated free radical cryo-copolymerization.,"N,N,N',N'-tetramethylethylenediamine",0,
9544,10.1016/j.chroma.2006.01.014,ammonium persulfate,initiator,APS and TEMED initiated free radical cryo-copolymerization.,ammonium persulfate,0,
9545,10.1016/j.chroma.2006.01.014,FeCl2·4H2O,Fe3O4 nanoparticle precursor,Used with FeCl3·6H2O to synthesize surfactant-stabilized Fe3O4 nanoparticles.,iron(II) chloride tetrahydrate,0,
9546,10.1016/j.chroma.2006.01.014,FeCl3·6H2O,Fe3O4 nanoparticle precursor,Used with FeCl2·4H2O to synthesize surfactant-stabilized Fe3O4 nanoparticles.,iron(III) chloride hexahydrate,0,
9547,10.1016/j.chroma.2006.01.014,ammonium hydroxide,Fe3O4 nanoparticle synthesis reagent,Added during chemical coprecipitation synthesis of Fe3O4 nanoparticles.,ammonium hydroxide,0,
9548,10.1016/j.chroma.2006.01.014,sodium acetate-acetic acid buffer,adsorption buffer,0.001 M NaAc-HAc buffer at pH 4.6 was used for BSA chromatography and equilibration.,sodium acetate acetic acid buffer,1,
9549,10.1016/j.chroma.2006.01.014,Na2HPO4,elution reagent,0.5 M Na2HPO4 at pH 9.4 was used to elute adsorbed BSA.,disodium hydrogen phosphate,0,
9550,10.1016/j.chroma.2006.01.014,acetone,washing solvent/tracer solvent,Cryogel column washed with 50% acetone; acetone also used as tracer in RTD measurements.,acetone,0,
9551,10.1016/j.chroma.2006.01.014,glutaraldehyde,SEM fixation reagent,Cryogel SEM samples were fixed in 2.5% glutaraldehyde.,glutaraldehyde,0,
9552,10.1016/j.chroma.2006.01.014,osmium tetroxide,SEM post-fixation reagent,Cryogel SEM samples were post-fixed in 1% osmium tetroxide.,osmium tetroxide,0,
9553,10.1002/anie.202205125,acrylamide,hydrogel monomer,"MC gel was prepared by free radical copolymerization of acrylamide, BIS, acrylic acid, acrylamide trypsin, and acrylamide fluorescein.",acrylamide,0,
9554,10.1002/anie.202205125,acrylic acid,hydrogel monomer and affinity group for PL,The hydrogel has affinity for alpha-poly-L-lysine by incorporating acrylic acid; AAc provided capture of PL through electrostatic interaction.,acrylic acid,0,
9555,10.1002/anie.202205125,"N,N'-methylenebisacrylamide",crosslinker,"MC gel was prepared by free radical copolymerization using N,N'-methylenebisacrylamide.","N,N'-methylenebisacrylamide",0,
9556,10.1002/anie.202205125,acrylamide trypsin,polymerizable enzyme component,MC gel incorporated acrylamide trypsin to provide digestive capacity for captured PL.,acrylamide trypsin,1,
9557,10.1002/anie.202205125,acrylamide fluorescein,polymerizable fluorescent component,MC gel was prepared using acrylamide fluorescein.,acrylamide fluorescein,1,
9558,10.1002/anie.202205125,4-(2-aminoethyl)benzenesulfonyl fluoride,irreversible trypsin inhibitor,AEBSF-pretreated MC gel was used to investigate thermodynamic state and PL binding.,4-(2-aminoethyl)benzenesulfonyl fluoride,0,
9559,10.1002/anie.202205125,4-aminobenzamidine,reversible trypsin inhibitor,Pretreatment with 4-aminobenzamidine decelerated de-cross-linking induced by digestion.,4-aminobenzamidine,0,
9560,10.1002/anie.202205125,sodium bicarbonate,buffer component,PL-fueled volume change was investigated in 10 mM NaHCO3 at pH 8.5.,sodium bicarbonate,0,
9561,10.1002/anie.202205125,di-lysine,waste analog/comparator,Di-lysine was used as ideal waste and caused only marginal shrinkage/scarce binding.,dilysine,1,
9562,10.1002/anie.202205125,tri-lysine,digestion product/waste,Mass spectrometry identified di- and tri-lysine in the supernatant after TVPT.,trilysine,1,
9563,10.1002/anie.202205125,methylene blue,model payload,Fuel-stimulated transient release of methylene blue was demonstrated.,methylene blue,0,
9564,10.1002/app.25580,gelatin,semi-IPN biopolymer component,Gelatin 0.5 g was dissolved in water and used in hydrogel preparation; gelatin feed was varied from 0.5 to 1.5 g.,gelatin,0,
9565,10.1002/app.25580,acrylamide,monomer,Acrylamide was used as a monomer; Table IV varies AM from 8.2 to 24.7 mM.,acrylamide,0,
9566,10.1002/app.25580,2-hydroxyethyl methacrylate,monomer,HEMA was used as a monomer in poly(HEMA-co-AM); Table IV varies HEMA from 10.5 to 28.1 mM.,2-hydroxyethyl methacrylate,0,
9567,10.1002/app.25580,ethylene glycol dimethacrylate,crosslinker,EGDMA was used as crosslinker; Table IV varies EGDMA from 0.26 to 1.59 mM.,ethylene glycol dimethacrylate,0,
9568,10.1002/app.25580,potassium persulphate,redox initiator,Redox initiator comprising potassium metabisulphite and potassium persulphate was used for polymerization.,potassium persulfate,0,
9569,10.1002/app.25580,potassium metabisulphite,redox initiator,Redox initiator comprising potassium metabisulphite and potassium persulphate was used for polymerization.,potassium metabisulfite,0,
9570,10.1002/app.25580,ethylene glycol,cosolvent,Ethylene glycol was used as a cosolvent in hydrogel preparation.,ethylene glycol,0,
9571,10.1002/app.25580,phosphate buffer saline,protein adsorption buffer,BSA adsorption experiments used 0.5 M PBS at pH 7.4.,phosphate buffered saline,1,
9572,10.1002/app.25580,sodium chloride,saline equilibration medium,"Hydrogels were equilibrated with saline water, 0.9% w/v NaCl, for blood compatibility tests.",sodium chloride,0,
9573,10.1002/app.25580,calcium chloride,thrombus formation reagent,CaCl2 solution was added to start thrombus formation.,calcium chloride,0,
9574,10.1002/app.25580,glutaraldehyde,platelet fixation reagent,Platelets were fixed with 2.5% buffered gluteraldehyde overnight.,glutaraldehyde,0,
9575,10.1021/acsami.2c17272,[2-(Methacryloyloxy)ethyl]dimethyl-(3-sulfopropyl),zwitterionic monomer,Used as SBMA monomer to form PSBMA hydrogel coatings.,[2-(Methacryloyloxy)ethyl]dimethyl-(3-sulfopropyl) SBMA,1,
9576,10.1021/acsami.2c17272,SBMA,zwitterionic monomer,"Hydrogel pre-gel solution contained SBMA, optimized at 0.5 M.",sulfobetaine methacrylate,1,
9577,10.1021/acsami.2c17272,hyaluronic acid,polymer backbone/crosslinker precursor,HA was methacrylated to HAMA and used as a degradable crosslinking component.,hyaluronic acid,0,
9578,10.1021/acsami.2c17272,HAMA,crosslinker,Methacrylated hyaluronic acid used as cross-linker to form zwitterionic hydrogel coatings.,methacrylated hyaluronic acid,1,
9579,10.1021/acsami.2c17272,MBA,crosslinker,"N,N'-methylenebisacrylamide used in hydrogel pre-gel solution; optimized at 0.1 mol % relative to SBMA.","N,N'-methylenebisacrylamide",0,
9580,10.1021/acsami.2c17272,gentamicin sulfate,antibacterial agent grafted to hydrogel precursor,GS was grafted onto HA through Schiff base linkages for pH-responsive release.,gentamicin sulfate,0,
9581,10.1021/acsami.2c17272,benzophenone,hydrophobic initiator,PDMS substrates were immersed in benzophenone solution before coating.,benzophenone,0,
9582,10.1021/acsami.2c17272,alpha-ketoglutarate,photoinitiator/component in pre-gel solution,Hydrogel pre-gel solution contained alpha-KA at 20 mol % monomer.,alpha-ketoglutarate,0,
9583,10.1021/acsami.2c17272,methacrylic anhydride,methacrylation reagent,Used to synthesize methacrylated hyaluronic acid.,methacrylic anhydride,0,
9584,10.1021/acsami.2c17272,sodium periodate,oxidation reagent,Used to oxidize adjacent hydroxyl groups on HA before GS grafting.,sodium periodate,0,
9585,10.1021/acsami.2c17272,poly(dimethylsiloxane),substrate/control material,PDMS was coated with zwitterionic hydrogel and compared with bare PDMS for protein adsorption.,poly(dimethylsiloxane),0,
9586,10.1002/adhm.202503260,tannic acid,hydrogel shell-forming component; BSA-interacting ligand,TA forms hydrogen bonds with PEO to make capsule membranes and competitively interacts with BSA.,tannic acid,0,
9587,10.1002/adhm.202503260,polyethylene oxide,hydrogel polymer backbone,PEO interacts with TA through hydrogen bonding to form TA-PEO microcapsules.,polyethylene oxide,0,
9588,10.1002/adhm.202503260,dextran,aqueous phase component,Dextran was used as a middle or continuous phase in microfluidic generation.,dextran,0,
9589,10.1002/adhm.202503260,polyethylene glycol,aqueous two-phase system component,PEG was used as a dispersed phase in ATPS droplet generation.,polyethylene glycol,0,
9590,10.1002/adhm.202503260,sodium chloride,osmotic pressure modifier,NaCl concentration from 0-1.5 M was used to adjust osmotic pressure.,sodium chloride,0,
9591,10.1002/adhm.202503260,calcium alginate,control hydrogel bead material,Ca-alginate hydrogel beads were used as comparator particles for adhesion studies.,calcium alginate,0,
9592,10.1002/adhm.202503260,dextran sulfate sodium,disease model inducer,DSS was used to induce colitis in mice.,dextran sulfate sodium,0,
9593,10.1002/adsr.202400198,chitosan,hydrogel polymer backbone,Used as biocompatible hydrogel in antifouling coating and provides amine groups for bioconjugation.,chitosan,0,
9594,10.1002/adsr.202400198,Bovine Serum Albumin,co-deposited antifouling protein additive and fouling challenge protein,Heat-treated BSA was added to chitosan composite coating; 1% BSA was also used as fouling solution.,,1,
9595,10.1002/adsr.202400198,reduced graphene oxide,conductive composite filler,Used in AuFoam/CS-rGO coating; later replaced by graphene oxide for dispersion and electrical behavior.,reduced graphene oxide,1,
9596,10.1002/adsr.202400198,graphene oxide,conductive/electron-transfer composite filler,Added to chitosan/BSA antifouling solution; described as bridges for electron transfer through antifouling coating.,graphene oxide,1,
9597,10.1002/adsr.202400198,glutaraldehyde,crosslinker,Used to activate antifouling coating for Protein A/G attachment; 1.5% overnight at +4 °C selected.,glutaraldehyde,0,
9598,10.1002/adsr.202400198,Superblock,blocking reagent and antifouling coating additive,Electro-co-deposited with CS-rGO and used to block Protein A/G surfaces for 20 min.,Superblock ThermoFisher,1,
9599,10.1002/adsr.202400198,gold foam,porous electrode support,Porous AuFoam formed by hydrogen bubble template and used as substrate for hydrogel coatings.,gold,0,
9600,10.1002/adsr.202400198,gold(III) chloride trihydrate,gold precursor,Used in hydrogen bubble template solution for AuFoam deposition.,gold(III) chloride trihydrate,0,
9601,10.1002/adsr.202400198,sulphuric acid,electrodeposition electrolyte,2.8 M H2SO4 containing HAuCl4·3H2O used for hydrogen bubble template.,sulfuric acid,0,
9602,10.1002/adsr.202400198,acetic acid,chitosan dissolution solvent,0.1 g chitosan flakes dissolved in 20 mL 0.1 M acetic acid.,acetic acid,0,
9603,10.1002/adsr.202400198,potassium ferrocyanide,redox probe,Used with potassium ferricyanide for electrochemical characterization.,potassium ferrocyanide,0,
9604,10.1002/adsr.202400198,potassium ferricyanide,redox probe,Used with potassium ferrocyanide for electrochemical characterization.,potassium ferricyanide,0,
9605,10.1002/adsr.202400198,DY647P1 NHS ester dye,amine-reactive fluorescent probe,Used to demonstrate surface amines on antifouling layer.,DY647P1 NHS ester,1,
9606,10.1021/am9005435,N-isopropylacrylamide,monomer,Microgels were synthesized with NIPAm as the major monomer.,N-isopropylacrylamide,0,
9607,10.1021/am9005435,acrylic acid,comonomer; anionic functional group source,Microgels contained 10% AAc.,acrylic acid,0,
9608,10.1021/am9005435,"N,N'-methylenebis(acrylamide)",crosslinker,Microgels 1 and 2 used BIS as the cross-linker.,"N,N'-methylenebisacrylamide",0,
9609,10.1021/am9005435,poly(ethylene glycol) diacrylate 575,crosslinker; nonfouling PEG component,Nonfouling microgels used 2% PEGDA575.,poly(ethylene glycol) diacrylate,1,
9610,10.1021/am9005435,sodium dodecyl sulfate,surfactant,SDS was used during precipitation polymerization.,sodium dodecyl sulfate,0,
9611,10.1021/am9005435,ammonium persulfate,initiator,APS initiated the free-radical precipitation polymerization.,ammonium persulfate,0,
9612,10.1021/am9005435,(3-aminopropyl)trimethoxysilane,surface modification reagent,Glass was amine-functionalized with APTMS to create cationic substrates.,(3-aminopropyl)trimethoxysilane,0,
9613,10.1021/am9005435,poly(diallyldimethylammonium chloride),cationic polymer layer in multilayer film,PDADMAC was alternately layered with anionic microgels.,poly(diallyldimethylammonium chloride),1,
9614,10.1021/am9005435,N-[3-(dimethylamino)propyl]-N'-ethylcarbodiimide hydrochloride,covalent coupling reagent,EDC/NHS chemistry was used to covalently attach nonfouling microgels to amine-functionalized glass.,EDC hydrochloride,1,
9615,10.1021/am9005435,N-hydroxysuccinimide,covalent coupling reagent,EDC/NHS chemistry was used for covalent attachment.,N-hydroxysuccinimide,0,
9616,10.1021/am9005435,hydroxylamine,quenching reagent,Hydroxylamine was used to quench the EDC/NHS reaction.,hydroxylamine,0,
9617,10.1021/am9005435,2-(N-morpholino)ethanesulfonic acid,buffer,MES buffer was used for EDC/NHS coupling and hydroxylamine quenching.,MES buffer,0,
9618,10.1021/am9005435,sodium chloride,salt,Salt and ionic strength were discussed as affecting coulombic screening during film assembly.,sodium chloride,0,
9619,10.1016/j.biomaterials.2021.120895,chitosan oligosaccharide,hydrogel polymer backbone,COS was used as the biopolymer backbone due to water solubility and free amino groups.,chitosan oligosaccharide,1,
9620,10.1016/j.biomaterials.2021.120895,four-arm PEG-Succinimidyl Carbonate,covalent crosslinker,4-arm-PEG-SC reacted with amine groups on COS and T4M to form the hydrogel network.,polyethylene glycol succinimidyl carbonate,1,
9621,10.1016/j.biomaterials.2021.120895,DL-alpha-Glycerol phosphate magnesium salt hydrate,non-covalent crosslinker and Mg2+ source,Mg-GP was introduced to replace GP and release Mg2+ for bone mineralization and osteogenesis.,DL-alpha-glycerol phosphate magnesium salt hydrate,1,
9622,10.1016/j.biomaterials.2021.120895,magnesium ion,bioactive ion released from hydrogel,Mg2+ was released from COS/PEG/Mg/T4M-Zn2+ hydrogels in a sustained manner.,magnesium ion,0,
9623,10.1016/j.biomaterials.2021.120895,zinc ion,T4M coordination ion and bioactive ion released from hydrogel,Zn2+ coordinated with engineered cysteine residues on T4M and was gradually released from the hydrogel.,zinc ion,0,
9624,10.1016/j.biomaterials.2021.120895,RGD peptide,cell adhesion ligand,The integrin-binding RGD sequence was added to the C-terminus of T4M to improve cellular affinity.,Arg-Gly-Asp peptide,1,
9625,10.1016/j.cclet.2008.12.035,NIPA,main hydrogel monomer,"NIPA (200mg, 1.77mmol) was used to prepare the hydrogel.",N-isopropylacrylamide,1,
9626,10.1016/j.cclet.2008.12.035,acrylamide,functional comonomer,"Acrylamide (AAm, 5.0mg, 0.070mmol) was included in the polymerization mixture.",acrylamide,0,
9627,10.1016/j.cclet.2008.12.035,4-vinylpyridine,functional monomer / coordination ligand,"4-vinylpyridine (4-VPy, 3.2 uL, 0.028mmol) was included in the polymerization mixture.",4-vinylpyridine,0,
9628,10.1016/j.cclet.2008.12.035,"N,N-methylenebisacrylamide",crosslinker,"N,N-methylenebisacrylamide (BIS, 4.0mg, 0.026mmol) was used as crosslinker.","N,N'-methylenebisacrylamide",0,
9629,10.1016/j.cclet.2008.12.035,copper acetate monohydrate,metal ion source / coordination bridge,"Cu(Ac)2.H2O (2.0mg, 0.010mmol) was included to bridge BSA and functional monomers.",copper acetate monohydrate,1,
9630,10.1016/j.cclet.2008.12.035,Cu2+,metal ion bridge,Cu2+ inclusion improved the imprinting effect and binding capacity.,copper(II) ion,0,
9631,10.1016/j.cclet.2008.12.035,"N,N,N',N'-tetramethylethylenediamine",polymerization accelerator,1 uL TEMED was added before polymerization.,"N,N,N',N'-tetramethylethylenediamine",0,
9632,10.1016/j.cclet.2008.12.035,ammonium persulfate,polymerization initiator,10 uL 10% ammonium persulfate was added before polymerization.,ammonium persulfate,0,
9633,10.1016/j.cclet.2008.12.035,Tris-HCl buffer,synthesis buffer,"Monomers, copper acetate, and BSA were dissolved in 2.0 mL Tris-HCl buffer solution, 10 mmol/L, pH 7.0.",tris hydrochloride,1,
9634,10.1016/j.cclet.2008.12.035,sodium chloride,template removal wash,"Hydrogels were washed with 100 mL NaCl, 300 mmol/L, pH 1.5.",sodium chloride,0,
9635,10.1016/j.cej.2026.174308,acrylic acid,monomer,AAc was copolymerized with SBMA to form the pSBMA/pAAc network; AAc:SBMA ratio was varied for protein adsorption tests.,acrylic acid,0,
9636,10.1016/j.cej.2026.174308,sulfobetaine methacrylate,zwitterionic monomer,SBMA content suppressed BSA adsorption through a strongly bound hydration layer.,sulfobetaine methacrylate,0,
9637,10.1016/j.cej.2026.174308,chitosan,reinforcing polymer network,CS formed a secondary crosslinked network that reinforced the pSBMA/pAAc hydrogel and suppressed swelling.,chitosan,0,
9638,10.1016/j.cej.2026.174308,poly(ethylene glycol) diacrylate,crosslinker,PEGDA was added at 1 mol% to monomer to form the covalently crosslinked pSBMA/pAAc network.,polyethylene glycol diacrylate,0,
9639,10.1016/j.cej.2026.174308,glutaraldehyde,chitosan crosslinker,Glutaraldehyde reacted with chitosan through Schiff-base reaction to produce a secondary network.,glutaraldehyde,0,
9640,10.1016/j.cej.2026.174308,2-Hydroxy-2-methylpropiophenone,photoinitiator,Initiator 1173 was used for UV curing of hydrogel coatings.,2-Hydroxy-2-methylpropiophenone,0,
9641,10.1016/j.cej.2026.174308,acetic acid,solvent additive,0.1 g acetic acid was added to the SBMA/AAc solution.,acetic acid,0,
9642,10.1016/j.cej.2026.174308,fluorinated ethylene propylene,TENG tribo-negative layer,FEP was used as the tribo-negative counterpart in the hydrogel/FEP TENG device.,fluorinated ethylene propylene,1,
9643,10.1016/j.cej.2026.174308,aluminum,substrate/electrode,Hydrogel precursor was drop-cast onto an aluminum electrode/substrate.,aluminum,0,
9644,10.1016/j.cej.2026.174308,water,protein solution medium and hydration molecule,BSA solution was prepared in deionized water; water adsorption was modeled by DFT.,water,0,
9645,10.1021/bp0700399,supermacroporous cryogel,hydrogel bioreactor material,Title: Monoclonal antibody production using a new supermacroporous cryogel bioreactor,,1,
9646,10.1021/acscentsci.2c00576,acrylamide,hydrogel monomer,Polyacrylamide hydrogels consist of chains of acrylamide monomers.,acrylamide,0,
9647,10.1021/acscentsci.2c00576,bis-acrylamide,crosslinker,Acrylamide chains are cross-linked by bis-acrylamide.,"N,N'-methylenebisacrylamide",1,
9648,10.1021/acscentsci.2c00576,methacrylate-PEG-benzylguanine,polymerizable SNAP-tag ligand,Copolymerized with acrylamide and bis-acrylamide to enable SNAP-tag protein capture.,methacrylate PEG benzylguanine,1,
9649,10.1021/acscentsci.2c00576,methacrylate-PEG-chloroalkane,polymerizable Halo-tag ligand,Copolymerized with acrylamide and bis-acrylamide to enable Halo-tag protein capture.,methacrylate PEG chloroalkane,1,
9650,10.1021/acscentsci.2c00576,benzylguanine,SNAP-tag suicide substrate / affinity anchor,BG-functionalized hydrogel beads capture SNAP-tag fusion proteins.,benzylguanine,0,
9651,10.1021/acscentsci.2c00576,chloroalkane,Halo-tag substrate / affinity anchor,CA-functionalized hydrogels react with Halo-tag fusion proteins.,chloroalkane HaloTag ligand,1,
9652,10.1021/acscentsci.2c00576,methacrylate-NHS ester,reagent for synthesis of polymerizable ligands,Reacted with amine-PEG-benzylguanine or amine-PEG-chloroalkane overnight.,methacrylate NHS ester,1,
9653,10.1021/acscentsci.2c00576,amine-PEG-benzylguanine,ligand precursor,Reacted with methacrylate-NHS ester to prepare methacrylate-PEG-benzylguanine.,amine PEG benzylguanine,1,
9654,10.1021/acscentsci.2c00576,amine-PEG-chloroalkane,ligand precursor,Reacted with methacrylate-NHS ester to prepare methacrylate-PEG-chloroalkane.,amine PEG chloroalkane,1,
9655,10.1021/acscentsci.2c00576,ammonium persulfate,polymerization initiator,Included at 0.3% w/v in unpolymerized hydrogel mix.,ammonium persulfate,0,
9656,10.1021/acscentsci.2c00576,TEMED,polymerization accelerator,Included in oil phase for bead synthesis.,"N,N,N',N'-tetramethylethylenediamine",0,
9657,10.1021/acscentsci.2c00576,HFE-7500,fluorinated oil phase,Used with fluorosurfactant and TEMED in microfluidic droplet generation.,HFE-7500,1,
9658,10.1021/acscentsci.2c00576,008-Fluorosurfactant,droplet surfactant,Used at 1.35% w/w in HFE-7500 oil.,008-Fluorosurfactant,1,
9659,10.1021/acscentsci.2c00576,"1H,1H,2H,2H-perfluorooctanol",emulsion breaking reagent,Used to recover polymerized hydrogel beads.,"1H,1H,2H,2H-perfluorooctanol",0,
9660,10.1021/acscentsci.2c00576,triethylamine,base for ligand synthesis,Used as 1.5-fold molar excess in methacrylate ligand synthesis.,triethylamine,0,
9661,10.1021/acscentsci.2c00576,DMSO,solvent,Used to prepare ligand synthesis solutions from powder.,dimethyl sulfoxide,0,
9662,10.1021/acscentsci.2c00576,Tris-HCl,buffer,Used in hydrogel mix and wash buffer.,Tris hydrochloride,0,
9663,10.1021/acscentsci.2c00576,Tween-20,wash buffer surfactant,Used at 0.1% in wash buffer.,Tween 20,0,
9664,10.1021/acscentsci.2c00576,EDTA,hydrogel synthesis buffer component,Included at 1 mM in unpolymerized hydrogel mix.,EDTA,0,
9665,10.1021/acscentsci.2c00576,sodium chloride,salt in hydrogel synthesis buffer,Included at 15 mM NaCl in unpolymerized hydrogel mix.,sodium chloride,0,
9666,10.1021/acscentsci.2c00576,carbenicillin,bacteriolysis inducer,E. coli expressing GFP-SpyTag were exposed to 0-500 μg/mL carbenicillin.,carbenicillin,0,
9667,10.1002/mame.202400230,polyethylene glycol dimethacrylate 400,hydrogel monomer and network precursor,PEGDMA400 was used neat to synthesize ultrathin hydrogel coatings by AP-DBD plasma deposition.,polyethylene glycol dimethacrylate 400,1,
9668,10.1002/mame.202400230,Dulbecco's phosphate-buffered saline,biological medium/electrolyte,DPBS was used for swelling and electrochemical characterization of PEGDMA400 ultrathin hydrogels.,Dulbecco phosphate buffered saline,1,
9669,10.1002/mame.202400230,deuterium oxide,solvent for hydrogen bonding/swelling comparison,D2O was used to test swelling response under stronger hydrogen bonding.,deuterium oxide,0,
9670,10.1002/mame.202400230,argon,plasma gas,Argon was used as plasma gas at 20 SLM in the AP-DBD plasma setup.,argon,0,
9671,10.1002/mame.202400230,nitrogen,nebulizer gas and carrier gas,Nitrogen generated PEGDMA400 aerosol droplets and served as carrier gas.,nitrogen,0,
9672,10.1016/j.carbpol.2008.11.020,chitosan,polymer backbone,"Chitosan from crab shell, molecular weight 1360 kDa and deacetylation degree 75.6%, was used to prepare hydrogel films and pure chitosan controls.",chitosan,0,
9673,10.1016/j.carbpol.2008.11.020,alpha-beta-glycerophosphate,gelation agent / ionic crosslinking or bridge component,50% w/v aqueous alpha-beta-GP was added dropwise to chilled chitosan solution to prepare chitosan-alpha-beta-GP hydrogel films.,glycerophosphate,1,
9674,10.1016/j.carbpol.2008.11.020,alpha-glycerophosphate,component of alpha-beta-glycerophosphate mixture,alpha-beta-GP is described as a mixture of alpha-glycerophosphate and beta-glycerophosphate.,alpha-glycerophosphate,1,
9675,10.1016/j.carbpol.2008.11.020,beta-glycerophosphate,component of alpha-beta-glycerophosphate mixture,alpha-beta-GP is described as a mixture of alpha-glycerophosphate and beta-glycerophosphate.,beta-glycerophosphate,1,
9676,10.1016/j.carbpol.2008.11.020,lactic acid,chitosan solvent / formulation variable,Hydrogel film CSLA/GP was prepared using lactic acid as the solvent.,lactic acid,0,
9677,10.1016/j.carbpol.2008.11.020,acetic acid,chitosan solvent / formulation variable,Hydrogel film CSHAC/GP was prepared using acetic acid as the solvent.,acetic acid,0,
9678,10.1016/j.carbpol.2008.11.020,hydrochloric acid,chitosan solvent / formulation variable,Hydrogel film CSHCL/GP was prepared using hydrochloric acid as the solvent.,hydrochloric acid,0,
9679,10.1016/j.carbpol.2008.11.020,sodium hydroxide,neutralization reagent,As-prepared films were neutralized with 1% NaOH solution.,sodium hydroxide,0,
9680,10.1016/j.carbpol.2008.11.020,sodium dodecylsulfate,desorption reagent,Films were sonicated in 2 mL of 1 wt% SDS to remove reversibly adsorbed protein.,sodium dodecyl sulfate,0,
9681,10.1016/j.carbpol.2008.11.020,bicinchoninic acid,protein assay reagent,BCA assay was used to determine the amount of adsorbed protein on the films.,bicinchoninic acid,0,
9682,10.1002/adma.201101258,"2,20-(5-acrylamido-1-carboxypentylazanediyl) diacetic acid",NTA-functionalized monomer,"Formed by reacting N,N-bis(carboxymethyl)-L-lysine with acryloylchloride; used at 15 mol% in the microgel.","2,20-(5-acrylamido-1-carboxypentylazanediyl) diacetic acid",1,
9683,10.1002/adma.201101258,"N,N-bis(carboxymethyl)-L-lysine",precursor for NTA monomer,Reacted in 0.4 M NaOH solution with acryloylchloride in toluene.,"N,N-bis(carboxymethyl)-L-lysine",0,
9684,10.1002/adma.201101258,acryloylchloride,monomer functionalization reagent,"Reacted with N,N-bis(carboxymethyl)-L-lysine to make the NTA monomer.",acryloyl chloride,0,
9685,10.1002/adma.201101258,acrylamide,hydrogel monomer,Used at 66 mol% in the main microgel formulation.,acrylamide,0,
9686,10.1002/adma.201101258,acrylic acid,hydrogel monomer and swelling/anti-aggregation component,Used at 16.4 mol% to reduce aggregation and enhance particle swelling.,acrylic acid,0,
9687,10.1002/adma.201101258,"N,N'-methylenebisacrylamide",crosslinker,Used at 2.6 mol% in the microgel formulation.,"N,N'-methylenebisacrylamide",0,
9688,10.1002/adma.201101258,NiSO4,nickel charging salt,Particles were suspended in concentrated 1.5 M aqueous NiSO4 solution for 12 h.,nickel sulfate,0,
9689,10.1002/adma.201101258,Ni2+,metal affinity bridge,Charged NTA microgels bind His-tagged proteins through nickel affinity.,nickel(2+),0,
9690,10.1002/adma.201101258,imidazole,competitive elution reagent,300 mM imidazole released bound His-tagged GFP; 40 mM and 300 mM imidazole used in ferritin purification.,imidazole,0,
9691,10.1002/adma.201101258,Tris/HCl,buffer,"Used in microgel synthesis at 50 mM, pH 8.5.",Tris hydrochloride,0,
9692,10.1002/adma.201101258,Tris,protein purification buffer,20 mM Tris and 50 mM Tris pH 8.1 used in washes and elution.,tris(hydroxymethyl)aminomethane,0,
9693,10.1002/adma.201101258,NaCl,salt in purification buffer,20 mM or 50 mM NaCl used in protein purification wash/elution buffers.,sodium chloride,0,
9694,10.1002/adma.201101258,ammonium persulfate,polymerization initiator,Added as aqueous solution to initiate redox polymerization.,ammonium persulfate,0,
9695,10.1002/adma.201101258,TEMED,polymerization accelerator,Added to initiate redox polymerization of the water-in-oil emulsion.,"N,N,N',N'-tetramethylethylenediamine",0,
9696,10.1002/adma.201101258,dodecane,oil phase,Continuous oil phase for water-in-oil emulsion.,dodecane,0,
9697,10.1002/adma.201101258,Span 80,surfactant,1% Span 80 was used in dodecane for emulsion formation.,sorbitan monooleate,0,
9698,10.1002/adma.201101258,Ni-NTA Agarose,commercial comparator,Commercial beads from Qiagen used as comparator in binding capacity and surface characteristic measurements.,Ni-NTA agarose,1,
9699,10.1002/pat.1701,methylcellulose,hydrogel polymer; thermoresponsive component,MC aqueous solution was used to prepare microgels and provides temperature-sensitive sol-gel behavior.,methylcellulose,0,
9700,10.1002/pat.1701,poly(vinyl alcohol),hydrogel polymer; physically crosslinked network component,PVA forms crystallites during freezing-thawing and strengthens the complex hydrogel.,polyvinyl alcohol,0,
9701,10.1002/pat.1701,alginate-g-PVA,graft copolymer hydrogel backbone,Alginate-g-PVA contained 30 wt% PVA and was used as a component of the Fe-Alg-g-PVA network.,alginate polyvinyl alcohol graft copolymer,1,
9702,10.1002/pat.1701,sodium alginate,control polymer and alginate source,Sodium alginate was used to represent Alg-g-PVA containing 0% PVA for preparing control microgel.,sodium alginate,0,
9703,10.1002/pat.1701,ferrous chloride,ionic crosslinking reagent and iron source,Dried microgel microparticles were immersed in 20 wt% ferrous chloride solution for 1 h.,ferrous chloride,0,
9704,10.1002/pat.1701,Fe2+,metal ion bridge for alginate-g-PVA crosslinking,Gelation of polyanionic Alg-g-PVA with divalent ferrous ions was the last physical crosslink.,ferrous ion,0,
9705,10.1002/pat.1701,Fe3O4,magnetic filler,Some ferrous ions were transformed into magnetite by in situ self oxidation.,magnetite,0,
