Repository: sunyrain/PHA

# PHA Protein-Hydrogel Adsorption Dataset

Generated: 2026-07-05T11:36:45

## Scope

This curated package organizes literature-derived protein-hydrogel adsorption, binding, immobilization, antifouling, and related biointerface records extracted from the local PHA corpus.

The primary unit is one record:

`paper + hydrogel/sample + protein/mixture + experimental condition + measured outcome`

## Contents

- `data/sources.csv`: article-level metadata, extraction status, and curation decision.
- `data/records_flat.csv`: flattened record-level table with provenance, hydrogel, protein, condition, outcome, mechanism, and quality fields.

File: data/curated/pha_scientific_dataset_20260705/data/special_fields.csv (part 49 of 55)
id,doi,field_name,field_value_json,why_special,evidence_text,suggested_table
4694,10.1016/j.ijbiomac.2023.128579,flux_decline_with_bsa_emulsion,"""Flux decreased from approximately 385 to 185 L·m−2·h−1 in the first cycle and stabilized around 123 L·m−2·h−1 after four cycles.""",Quantitative protein-associated antifouling outcome is reported as membrane flux rather than protein adsorption.,"The permeating flux initially decreased from approximately 385 to 185 L·m−2·h−1 in the first cycle... After four cycles, the permeation flux stabilized at around 123 L·m−2·h−1.",antifouling_cycle_metrics
4695,10.1016/j.jcis.2023.04.068,LCST,"""42 °C""",Thermoresponsive transition controls enzyme loading/release behavior.,"LCST of the PEG-based microgels shell can be adjusted to 42 °C. It is in a swelling state below 42° C and can be used for enzyme immobilization; above 42 °C, it is in a shrinkage state and can release immobilized enzymes.",hydrogel_properties
4696,10.1016/j.jcis.2023.04.068,photothermal_conversion_efficiency_CFNPs-IR780_clusters,"""58.41%""",Photothermal efficiency enables temperature-triggered protein release.,Doping with 1.6% of IR780 could considerably increase the photothermal conversion efficiency of CFNPs from 14.04% to 58.41% of the CFNPs-IR780 clusters.,hydrogel_properties
4697,10.1016/j.jcis.2023.04.068,photothermal_conversion_efficiency_CFNPs-IR780@MGs,"""46.87%""",Property of final microgel carrier relevant to photothermal desorption.,The η of CFNPs-IR780@MGs was 46.87% according to the cooling curve caused by thermal diffusion after stopping the laser radiation.,hydrogel_properties
4698,10.1016/j.jcis.2023.04.068,magnetic_separation_time,"""10 s""",Important operational feature for recycling protein-loaded magnetic hydrogels.,"The magnetic content of the CFNPs-IR780@MGs was reduced after microgels modification, and the corresponding saturation magnetization was reduced to 25.25 emu g−1. Nevertheless, the requirements for rapid magnetic separation could be met in 10 s.",experiment
4699,10.1016/j.jcis.2023.04.068,optimal_GOx_HRP_molar_ratio,"""1:4""",Protein mixture stoichiometry controls cascade activity and adsorption/loading design.,"When the molar ratio of GOx to HRP was 1:4, the cascade activity was the highest.",protein
4700,10.1016/j.jcis.2023.04.068,actual_GOx_HRP_molar_ratio_after_loading,"""18.6:81.4""",Measured composition of co-immobilized dual-enzyme hydrogel system.,The actual mass ratio of GOx to HRP in the DE-loaded CFNPs-IR780@MGs was 0.124:0.145 and the molar ratio was 18.6:81.4 as detected by ICP-MS.,protein
4701,10.1016/j.mtbio.2025.102622,nanogel_particle_size,"""DLS Z-Average reached approximately 100 nm within 30 min; AFM mode diameter approximately 50 nm.""",The paper reports detailed nanogel physical characterization but not protein adsorption capacity.,The nanogels reached their maximum size of ∼100 nm within 30 min... AFM... yielded a mode diameter of approximately 50 nm.,nanogel_characterization
4702,10.1016/j.mtbio.2025.102622,cyanobacterial_surface_association,"""CA nanogels showed intrinsic affinity toward A. platensis and Synechocystis cell surfaces by fluorescence microscopy.""",This is a biointerface localization observation rather than protein adsorption to a hydrogel.,"The CA nanogels exhibit an intrinsic affinity toward A. platensis and Synechocystis cells, enabling spontaneous surface association without the need for engineered display systems.",biointerface_localization
4703,10.1016/j.mtbio.2025.102622,synechocystis_biomass_increase,"""Nanogel-treated Synechocystis cultures showed a 147% increase in dry biomass after six weeks compared to cultures without enzyme supplementation.""",Growth enhancement is the primary application outcome but is outside protein-hydrogel adsorption.,"Even after six weeks, nanogel-treated cultures showed a 147 % increase in dry biomass compared to those without enzyme supplementation.",cyanobacterial_growth_outcomes
4704,10.1016/j.mtbio.2025.102622,magnetic_bead_reusability,"""CA nanogels immobilized on epoxy-functionalized magnetic beads showed approximately tenfold higher catalytic activity than free enzyme and maintained activity over seven cycles.""","This reports enzyme immobilization/reuse activity, not adsorption of target proteins by hydrogel.","Catalytic activity was approximately tenfold higher when nanogels were used, and this enhanced activity was maintained over seven consecutive reaction cycles.",enzyme_reusability
4705,10.1016/j.jchromb.2012.01.014,immobilized_conA_amount,"""28.05 mg/g polymer""",Ligand density on the cryogel is important for affinity adsorption capacity.,Immobilized amount of Con A onto poly(EGDMA) cryogel was found to be 28.05mg/g polymer.,hydrogel_properties_or_ligand_density
4706,10.1016/j.jchromb.2012.01.014,pore_size,"""10-100 um""",Supermacroporous cryogel pore size affects convective transport and protein access.,"Con A-poly(EGDMA) cryogel... has porous and thin polymer walls, large continuous interconnected pores (10-100um in diameter).",hydrogel_properties
4707,10.1016/j.jchromb.2012.01.014,swelling_degree,"""15.01 g H2O/g dry cryogel""",Hydrogel swelling property directly characterizes the adsorbent matrix.,The equilibrium swelling degree of the Con A-poly(EGDMA) cryogel was 15.01g H2O/g dry cryogel.,hydrogel_properties
4708,10.1016/j.jchromb.2012.01.014,adsorbed_invertase_activity_shift,"{""adsorbed_Km_mM"": 133.23, ""adsorbed_Vmax_umol_min"": 58.08, ""adsorbed_optimum_pH"": 5.0, ""adsorbed_optimum_temperature_C"": 60, ""free_Km_mM"": 86.72, ""free_Vmax_umol_min"": 105.25, ""free_optimum_pH"": 5.0, ""free_optimum_temperature_C"": 45}",Adsorption changed enzyme thermal optimum and kinetic parameters.,The optimal temperature for free invertase was 45 C whereas optimum temperature of adsorbed invertase was found to be 60 C... The Km values for free and adsorbed invertase were 86.72 and 133.23mM... Vmax... 105.25umol/min... 58.08umol/min.,biointerface_response_or_enzyme_activity
4709,10.1016/j.jchromb.2012.01.014,unit_conflict_ionic_strength,"""Methods: 0.01-1.0 mM; Results: 0.01-1.0 M NaCl""",Reported salt concentration units conflict across sections and require manual verification.,ionic strength was varied in the range of 0.01-1.0mM. ... NaCl concentration increased from 0.01 to 1.0M.,quality_flags
4710,10.1016/j.jchromb.2012.01.014,protein_identity_ambiguity,"""albumin wording in invertase adsorption context""",A sentence reports albumin adsorption where the experiment otherwise concerns invertase.,The nonspecific interaction between poly(EGDMA) cryogel and invertase molecules should be minimum... nonspecific albumin adsorption onto plain poly(EGDMA) cryogel was negligible (4.97mg/g polymer).,quality_flags
4711,10.1016/j.foodchem.2020.128295,epoxy_group_content,"""1.87 mmol/g cryogel""",Quantifies reactive epoxy sites available for post-functionalization.,The amount of epoxy groups content of the p(HEMA-GMA) cryogel was determined and found to be 1.87 mmol/g cryogel.,material_characterization
4712,10.1016/j.foodchem.2020.128295,acidic_group_content_SO3H,"""1.65 mmol/g""",Functional group density can explain adsorption capacity.,After modification ... the amounts of functional acidic groups were found to be 1.65 for strong ion-exchange adsorbent and 1.46 mmol/g for weak ion-exchange adsorbent.,material_characterization
4713,10.1016/j.foodchem.2020.128295,acidic_group_content_COOH,"""1.46 mmol/g""",Functional group density can explain adsorption capacity.,After modification ... the amounts of functional acidic groups were found to be 1.65 for strong ion-exchange adsorbent and 1.46 mmol/g for weak ion-exchange adsorbent.,material_characterization
4714,10.1016/j.foodchem.2020.128295,cryogel_density,"""0.214 g/cm3""",Useful for converting mass-normalized capacity to bed-volume-normalized capacity if bed volume is available.,The density of the cryogel was determined and found to be 0.214 g/cm3.,material_characterization
4715,10.1016/j.foodchem.2020.128295,cryogel_thickness,"""0.065 cm""",Film geometry descriptor relevant to adsorption format.,The average thickness of the cryogel films was determined as 0.065 cm.,material_characterization
4716,10.1016/j.foodchem.2020.128295,pore_radius,"""5-30 µm""",Macropore scale affects protein mass transport.,The pores are irregular and the radiuses of the interconnected pores are between 5 and 30 µm.,material_characterization
4717,10.1016/j.foodchem.2020.128295,thermodynamic_deltaG_COOH,"""-26.7 to -28.6 kJ/mol""",Thermodynamic indicator of spontaneous combined physical/chemical adsorption.,"The ΔGo values were between −26.7 to −28.6 and −31.4 to −35.4 kJ/mol for the p(HEMA-GMA)-COOH, and p(HEMA-GMA)-SO3H, respectively.",thermodynamics
4718,10.1016/j.foodchem.2020.128295,thermodynamic_deltaG_SO3H,"""-31.4 to -35.4 kJ/mol""",Thermodynamic indicator of spontaneous combined physical/chemical adsorption.,"The ΔGo values were between −26.7 to −28.6 and −31.4 to −35.4 kJ/mol for the p(HEMA-GMA)-COOH, and p(HEMA-GMA)-SO3H, respectively.",thermodynamics
4719,10.1016/j.foodchem.2020.128295,activation_energy_COOH,"""4.21 kJ/mol""",Activation energy used by authors to support physical adsorption.,"The activation energy (Ea) values ... were found to be 4.21 and 3.99 kJ mol−1 for the p(HEMA-GMA)-COOH and p(HEMA-GMA)-SO3H, respectively.",thermodynamics
4720,10.1016/j.foodchem.2020.128295,activation_energy_SO3H,"""3.99 kJ/mol""",Activation energy used by authors to support physical adsorption.,"The activation energy (Ea) values ... were found to be 4.21 and 3.99 kJ mol−1 for the p(HEMA-GMA)-COOH and p(HEMA-GMA)-SO3H, respectively.",thermodynamics
4721,10.1016/j.foodchem.2020.128295,specific_activity_purified_lysozyme,"""21,347 U/mg""","Functional quality outcome for purified protein, not just adsorption.","The specific activity of the purified lysozyme was determined using Micrococcus lysodeikticus as a substrate microorganism and found to be 21,347 U/mg.",purification_outcomes
4722,10.1016/j.colsurfa.2026.140413,magnetic_saturation,"""0.52 emu/g""",Magnetic responsiveness is relevant to recovery of the immobilized enzyme but is not a standard protein adsorption metric.,The saturation magnetization of the Fe3O4@PVA hydrogel microspheres measured in the experiment was 0.52 emu/g.,hydrogel_properties
4723,10.1016/j.colsurfa.2026.140413,average_microsphere_particle_size,"""154.2 um""",Microscale hydrogel format is central to the claimed mass-transfer advantage.,The particle size distribution shows that the average particle size of Fe3O4@PVA hydrogel microspheres is 154.2 um.,hydrogel_properties
4724,10.1016/j.colsurfa.2026.140413,saturated_swelling_ratio,"""approximately 200%""",Swelling property may affect enzyme hydration and substrate diffusion.,"Fe3O4@PVA hydrogel microspheres absorb water and swell rapidly within the first 30 min, reaching a saturated state at 45 min, with a saturated swelling ratio of approximately 200%.",hydrogel_properties
4725,10.1016/j.colsurfa.2026.140413,kinetic_parameters_free_vs_immobilized,"{""free_lipase_Km"": ""5.8 mmol/L"", ""free_lipase_Vmax"": ""10.5 mmol/L/min"", ""immobilized_lipase_Km"": ""7.6 mmol/L"", ""immobilized_lipase_Vmax"": ""13.9 mmol/L/min""}",Catalytic kinetic changes indicate biointerface effects of immobilization but are not adsorption capacity values.,"The Km and Vmax of free lipase are respectively 5.8 mmol/L and 10.5 mmol/L/min, while the Km and Vmax of the immobilized lipase are respectively 7.6 mmol/L and 13.9 mmol/L/min.",biointerface_response
4726,10.1016/j.colsurfa.2026.140413,storage_stability,"{""free_lipase_after_15_days"": ""10% initial activity"", ""immobilized_lipase_after_15_days"": ""41% initial activity"", ""stability_fold_increase"": 4.1}",Storage stability is a functional immobilization outcome.,"After 15 days, only 10% of the initial activity remained for free lipase, whereas the immobilized lipase still retained 41% of its initial activity, indicating that the storage stability of the immobilized enzyme was 4.1 times higher than that of free lipase.",biointerface_response
4727,10.1016/j.colsurfa.2026.140413,denaturant_tolerance,"{""0.2_pct_SDS_30_min_free"": ""10% initial activity"", ""0.2_pct_SDS_30_min_immobilized"": ""28% initial activity"", ""6_M_urea_30_min_free"": ""8% initial activity"", ""6_M_urea_30_min_immobilized"": ""32% initial activity""}",Denaturant tolerance indicates protective effects of the hydrogel network.,"After treatment with 6 M urea for 30 min, only 8% of the initial activity remained for free lipase, while the immobilized lipase retained 32% of its initial activity... After treatment with 0.2% SDS for 30 min, the relative activity of free lipase was 10%, and that of the immobilized lipase was 28%.",biointerface_response
4728,10.1016/j.colsurfa.2026.140413,secondary_structure_change_after_immobilization,"{""alpha_helix"": ""-8.5%"", ""beta_sheet"": ""+10.1%"", ""beta_turn"": ""-5.8%"", ""ordered_structures_total"": ""+1.6%"", ""random_coil"": ""+4.2%""}",Protein conformational changes are paper-specific mechanistic evidence for immobilization effects.,"After lipase is entrapped in Fe3O4@PVA hydrogel microspheres, the content of alpha-helix decreases by 8.5%, the content of beta-sheet increases by 10.1%, the content of random coil increases by 4.2%, and the content of beta-turn decreases by 5.8%. The total content of ordered structures of the immobilized lipase increases by 1.6%.",mechanism
4729,10.1016/j.colsurfa.2026.140413,menthyl_acetate_synthesis,"{""conditions"": ""menthol:acetic acid 1:1.5, 60 mg immobilized enzyme"", ""menthol_conversion"": ""91.2%"", ""reuse_after_4_cycles"": ""50.8% relative activity""}",This is a downstream catalytic application rather than a direct protein-hydrogel adsorption measurement.,"When the amount of the immobilized enzyme is 60 mg, the conversion rate of menthol reaches 91.2%... after 4 cycles, the relative lipase activity is still retained at 50.8%.",biointerface_response
4730,10.1016/j.colsurfa.2026.140413,leakage_inference,"""activity loss mainly ascribed to enzyme leakage from the carrier""",Directly relevant to immobilization reversibility and protein retention.,"The results showed that after repeating for 4 times, the catalytic activity of immobilized lipase remained 40.9% of the initial activity... Therefore, the main reason for the decrease in enzyme activity can be ascribed to the leakage of enzymes from the carrier.",outcome
4731,10.1016/j.colsurfa.2026.140413,molecular_docking_span80_lipase,"""Span 80 interacts with lid-region residues PRO68, PRO69, PRO70, PHE71, LEU73, TYR82 and SER67, with no interactions with the catalytic triad.""",Computational docking is used as mechanistic support for surfactant-mediated lipase activation.,"Span 80 forms hydrophobic interactions and van der Waals interactions with PRO 68, PRO 69, PRO 70, PHE 71, LEU 73, and TYR 82 in the lid region of lipase, and forms C-H bond interactions with SER 67. Furthermore, there are no interactions between Span 80 and the catalytic triad in the active site.",mechanism
4732,10.1016/j.colsurfb.2014.07.035,maximum_available_taq_amount_per_well,"""4 ng total enzyme; 67.6 pg/mm2 or 4.48e9 molecules/mm2 if all adsorbed""",The authors calculated the maximum possible surface loading from enzyme concentration rather than directly reporting adsorption mass.,"This would result in a total amount of 4ng enzyme contained in the sample. Consequently, the total amount of enzyme that could adsorb to the aluminum surface of each well was 67.6pg/mm2.",adsorption_experiment_context
4733,10.1016/j.colsurfb.2014.07.035,PDMAA_layer_thickness,"""dry thickness approximately 30 nm; approximately 150 nm in PCR buffer""",Hydrogel thickness is a key antifouling coating property.,The intermediate layer ... ensures the mechanical integrity of the soft-water swollen gel layer (dry thickness ∼30nm; in PCR buffer ∼150nm).,hydrogel_properties
4734,10.1016/j.colsurfb.2014.07.035,polystyrene_barrier_thickness_noncorrosive_metals,"""approximately 900 nm""",Barrier layer thickness affects coating stability and metal ion blocking.,The intermediate layer of non-swellable and cross-linked polystyrene (∼900nm) stabilizes the surface attached SAM.,hydrogel_design
4735,10.1016/j.colsurfb.2014.07.035,polystyrene_barrier_thickness_copper,"""approximately 7000 nm""",Copper required a much thicker barrier layer to block ion release.,"After deposition of a layer system as described in Fig. 1 with a thick (∼7000nm) polystyrene layer, no blue coloration of the reaction mixture was observed.",hydrogel_design
4736,10.1016/j.colsurfb.2014.07.035,surface_area_per_well,"""7.3 mm x 8.1 mm""",Defines adsorption area for ELISA surface assay.,The different surfaces (7.3mm×8.1mm per well) were exposed to 40μl of a PCR reaction mixture.,experiment_geometry
4737,10.1016/j.talanta.2025.128570,cholesterol_detection_limit,"""0.0065 mM""","Primary analytical performance metric for the hydrogel opto-microfluidic chip, but not a protein adsorption metric.",The detection limit for 6 mm hydrogel sensing length is 0.0065 mM.,biosensor_performance
4738,10.1016/j.talanta.2025.128570,optimized_hydrogel_dimensions,"""4 mm width x 1 mm thickness x 6 mm sensing length""",Paper-specific optimized geometry for the hydrogel sensing region.,"Overall, a hydrogel size of 4 mm × 1 mm × 6 mm delivers optimal performance in terms of sensitivity, accuracy, and efficiency for cholesterol detection on this microfluidic platform.",device_geometry
4739,10.1016/j.talanta.2025.128570,enzyme_stability_after_storage,"""retained over 96% of initial signal intensity after 14 days at room temperature under sealed conditions""","Reports functional enzyme stability in the hydrogel chip, but not enzyme adsorption or loading.","Fabricated chips were stored under sealed conditions at room temperature, and their optical response was assessed after 14 days. The devices retained over 96 % of their initial signal intensity.",enzyme_stability
4740,10.1016/j.talanta.2025.128570,hydrogel_pore_size,"""approximately 10 μm in freeze-dried state""",Hydrogel structural property relevant to molecular sieving and selective permeability.,"Scanning electron microscopy (SEM) analysis, presented in Fig. 2(c), reveals the porous network of the enzyme-doped agarose hydrogel, with an average pore size of approximately 10 μm in its freeze-dried state.",hydrogel_properties
4741,10.1016/j.bej.2025.110055,bead_diameter,"""1.97 +/- 0.23 mm""",Useful hydrogel format/size descriptor for adsorption and leaching normalization.,The LAC@ZIF-8/Alginate mixture formed spherical-shaped beads with d = 1.97 +/- 0.23 mm.,hydrogel_properties
4742,10.1016/j.bej.2025.110055,loading_value_inconsistency,"""Fig. 4 reports 6.20, 8.50, and 10.49 mg/g ZIF-8; later entrapment section uses 7.30 and 9.22 mg/g ZIF-8 for 2737 and 3904 mg/L conditions.""",Important manual curation issue for linking adsorption and hydrogel-entrapment records.,The text gives both Fig. 4 loading trends and later selected loadings for bead preparation.,quality_flags
4743,10.1016/j.bej.2025.110055,ion_specific_gelation,"""CaCl2 complete bead formation; CuSO4 partial gelation; MgCl2 no bead formation""",Crosslinker screen affected whether hydrogel format could be made.,Complete bead formation was observed only in CaCl2; partial gelation in CuSO4; no bead formation in MgCl2.,synthesis_conditions
4744,10.1016/j.bej.2025.110055,GA_leaching_tradeoff,"""1.0% GA lowered leaching to 0.01 +/- 7.91E-4% but lowered activity retention to 21.0 +/- 0.29%.""",Captures design tradeoff between immobilization stability and enzyme activity.,The 1.0% GA sample had the lowest leaching efficiency and lower activity retention than reference.,design_tradeoffs
4745,10.1016/j.bej.2025.110055,ZIF8_pore_window_dimensions,"""beta-cavities about 1.16 nm; hexagonal windows about 0.34 nm""",Relevant to diffusion and surface/interparticle adsorption mechanism.,ZIF-8 was described as having large beta-cavities of about 1.16 nm accessible through about 0.34 nm windows.,support_properties
4746,10.1016/j.bej.2025.110055,adsorption_vs_catalysis_cycle_behavior,"""Initial dye removal was adsorption-dominated; sustained multi-cycle removal depended more on laccase catalysis.""",Separates physical adsorption contribution from enzymatic degradation in the hydrogel composite.,"The paper states initial decolorization was heavily influenced by adsorption, while later-cycle differences showed enzymatic contribution.",mechanism_annotations
4747,10.1016/j.bios.2024.116355,PPG1 pore diameter,"""50 um average pore diameter""",Hydrogel pore structure is directly linked by authors to antigen transport and antibody modification sites.,PPG1 had a more uniform porous structure with a pore wall thickness of around 5 μm and an average pore diameter of 50 μm.,hydrogel_properties
4748,10.1016/j.bios.2024.116355,PPG1 contact angle,"""32.6 deg""",Hydrophilicity may affect protein immobilization and sensor wetting.,"The contact angles of PAM, PPG1, PPG2, and PANI are 28.8°, 32.6°, 36.6° and 45.3°, respectively.",hydrogel_properties
4749,10.1016/j.bios.2024.116355,PPG1 mechanical properties,"""elongation at break 267%; ultimate tensile strength 0.11 MPa; compression stress 0.062 MPa at 20% original length""",Mechanical properties are reported for the hydrogel electrode but are not adsorption outcomes.,PPG1 has the highest elongation at a break of 267%... PPG1 at 0.11 MPa... PPG1 at 0.062 MPa.,hydrogel_properties
4750,10.1016/j.bios.2024.116355,pseudovirus validation,"""29, 143, and 286 pfu/mL SARS-CoV-2 pseudovirus tested""",Validation used virus-like samples rather than purified protein adsorption.,"remarkable differences in the response signal were observed between the blank control and the three concentrations of pseudovirus (29, 143, and 286 pfu/mL).",biointerface_response
4751,10.1016/j.aca.2008.04.060,reactor_stability,"""stable for at least 40 days during continuous operation""",Long-term stability is relevant to hydrogel biointerface performance but is not an adsorption metric.,The reactor was stable for at least 40 days when used continuously.,reactor_performance
4752,10.1016/j.aca.2008.04.060,capillary_total_volume,"""3 uL""",Small reactor volume affects residence time and exposure of proteins to the hydrogel-coated surface.,The protease-modified capillaries with a total reactor volume of 3μL were positioned between the HPLC-injector and a 10-port valve.,reactor_geometry
4753,10.1016/j.aca.2008.04.060,residence_time_for_complete_digestion,"""3 min at 1 uL min-1""",The adsorption-relevant observation of no carry-over occurred under rapid flow-through digestion conditions.,Complete protein digestion can be realized within 3min.,experiment_conditions
4754,10.1016/j.aca.2008.04.060,partial_conversion_at_short_contact_time,"""30% of injected protein digested in 18 s""","This is a kinetic digestion outcome, not adsorption, but helps contextualize protein residence in the hydrogel-coated reactor.",Even in 18s 30% of the injected protein is digested.,side_outcomes
4755,10.1016/j.aca.2008.04.060,sequence_coverage_casein_mixture,"""35-55% for casein variants""",Protein mixture analysis demonstrates reactor contact with multiple proteins without reported carry-over.,The sequence coverage of these proteins ranges from 35% for α-s2-casein to 55% for β-casein.,protein_panel_outcomes
4756,10.1016/j.snb.2021.131296,hydrogel_size_exclusion_function,"""PEG-DA400 hydrogel permits H2O2 diffusion while blocking erythrocytes, leukocytes, and chromoprotein.""",This is a bioseparation-related hydrogel function but not a protein adsorption measurement.,"The hydrogel as a nanoporous membrane with a suitable pore size that allows the small size H2O2 to diffuse freely within the hydrogel matrix, while the large particle such as erythrocytes, leukocytes, and chromoprotein are blocked out.",mechanism_or_exclusion_notes
4757,10.1016/j.snb.2021.131296,enzyme_retention_not_adsorption,"""HRP was encapsulated and retained in PEG-DA hydrogel, with no reported adsorption capacity.""","Could be mistaken for protein-hydrogel interaction data, but the paper frames it as immobilization/encapsulation and diffusion prevention.",HRP encapsulated in hydrogel were proven to have no escape due to the tiny change of RGB value.,enzyme_immobilization_notes
4758,10.1016/j.snb.2021.131296,hydrogel_thickness_selected,"""1 mm""","Hydrogel thickness was optimized for sensing performance, not adsorption.","Based on the results obtained, the hydrogel with a thickness of 1 mm was selected for subsequent colorimetric card analysis and distance-based “thermometer” indication.",device_design_parameters
4759,10.1016/j.actbio.2014.10.001,western_blot_relative_intensity_scale,"""0 to 12 grayscale intensity; 0 indicates no visible band and 12 indicates maximum band intensity""",Western blot outputs are semi-quantitative protein-specific adsorption outcomes rather than absolute adsorption capacities.,Intensities were quantified using a 13-step grayscale. A zero value designates no visible band was present. A value of 12 indicates a completely black band.,western_blot_adsorbed_proteome
4760,10.1016/j.actbio.2014.10.001,hydrogel_interference_with_protein_assay,"""Non-plasma-contacting hydrogels produced non-zero DC assay responses and plasma-incubated values were corrected.""",Polymer interference affects interpretation of total protein adsorption concentration.,The non-plasma-contacting negative control samples elicited non-zero responses from the protein assay. The protein concentration values for the plasma contacting samples were adjusted accordingly.,assay_controls
4761,10.1016/j.actbio.2014.10.001,sds_elution_destroyed_hydrogel,"""SDS elution caused hydrogels to revert to liquid form and no longer form gels.""",Adsorbed proteins and polymer were inseparable in subsequent assays.,After incubation it was found that the hydrogels had reverted to their liquid form and would no longer form gels.,desorption_conditions
4762,10.1016/j.actbio.2014.10.001,comparative_total_adsorption_statistical_test,"""Corrected adsorbed protein differed significantly between 30% and 54% hydrogels; p = 0.0213.""",Provides direct statistical support for substitution-dependent adsorption.,The unpaired Student’s t-test used to compare the corrected values of adsorbed protein to the 30 and 54% hydrogels gave a p-value of 0.0213.,comparators
4763,10.1016/j.giant.2026.100383,temperature_triggered_gelation_program,"""Incubation at 37 C followed by cooling to 25 C triggers irreversible fibrinogen hydrogel formation.""","The paper's main finding is a non-enzymatic, temperature-induced fibrinogen gelation pathway rather than an adsorption experiment.","Successful gelation first requires an incubation period at 37 C for approximately 10 h... When lowering the temperature to 25-10 C, the mixture irreversibly gels within 30 min.",gelation_conditions
4764,10.1016/j.giant.2026.100383,ca2_specificity,"""Ca2+ enables gelation, while Mg2+ and Sr2+ do not produce comparable fibrous hydrogels.""","This is a cation-specific material formation result, not a protein adsorption selectivity result.","Additionally, this process succeeds only with Ca2+ ions; if Mg2+ is used instead, the solution remains unchanged while the addition of Sr2+ leads to amorphous precipitation over time.",cation_comparators
4765,10.1016/j.electacta.2017.12.126,computed_glucose_adsorption_energy,"""-9.47 eV""","The paper reports adsorption energetics, but for glucose rather than a protein target.","The adsorption energy of glucose, ΔEads, was large and computed to be ∼ −9.47 eV.",non_protein_adsorption_or_modeling
4766,10.1016/j.electacta.2017.12.126,glucose_sensor_performance,"{""limit_of_detection"": ""5 nM"", ""linear_range"": ""0.15 μM to 10 mM"", ""sensitivity"": ""0.056 mA mM-1""}",These are the main quantitative outcomes of the article but are not protein-hydrogel adsorption outcomes.,"A high sensitivity of 0.056 mAmM−1, a wide detection range from 0.15 μM to 10 mM, and a detection limit of 5 nM were recorded in glucose detection.",biosensor_performance
4767,10.1016/j.ultsonch.2024.107131,contact_lens_substrate,"""Comfilcon A silicone-hydrogel contact lens, dry dioptric power -5.00 D, nominal water content 48%""",The adsorption substrate is a commercial silicone hydrogel medical device rather than a bulk adsorption hydrogel bead or membrane.,Comfilcon A (silicone-hydrogel) CL (dry dioptric power (PWRd): −5.00 D and nominal water content: 48 %) were purchased from Coopervision (USA).,materials
4768,10.1016/j.ultsonch.2024.107131,nanogel_size_response,"""Hydrodynamic diameter increased from about 140 nm to 230 nm from 10 C to 50 C and returned to initial value after cooling.""",Temperature-responsive swelling behavior may influence antifouling properties.,"The hydrodynamic diameter of the NGs gradually increased with increasing temperature (10 °C–50 °C), from about 140 nm to 230 nm. After being cooled down back to 10 °C, the nanocomposite size returned to its initial value.",hydrogel_properties
4769,10.1016/j.ultsonch.2024.107131,coating_cobalt_loading,"""1.6 ± 0.14 µg cobalt/mg dried CL""",Metal loading may explain antimicrobial and protein adsorption behavior.,The amount of cobalt in the coating was assessed resulting in 1.6 ± 0.14 µg of cobalt/mg of dried CL.,hydrogel_properties
4770,10.1016/j.ultsonch.2024.107131,cobalt_release,"""10% of total load released after 30 min; about 50% residual cobalt loading after one week in PBS pH 7.4""",Cobalt ion burst release is proposed to affect lysozyme adsorption.,"Following a 7-day incubation in PBS at pH 7.4, the cobalt concentration in the media rapidly increased, liberating 10 % of the total load after 30 min... maintaining about 50 % of residual cobalt loading after a week.",release_properties
4771,10.1016/j.ultsonch.2024.107131,adsorption_detachment_protocol,"""After adsorption, lenses were vortexed 3 min and sonicated 15 min at 35% amplitude in fresh PBS before Bradford assay.""",Measured adsorption depends on protein detachment efficiency.,"Then, the CLs were transferred to new tubes containing 1.5 mL of fresh PBS, vortexed for 3 min and incubated for 15 min in the US bath at 35 % of amplitude in order to detach the protein from the CLs.",experiment
4772,10.1016/j.cej.2026.173209,non_protein_adsorption_ssDNA_binding,"""Ce-CHNP exhibited significant binding/enrichment of ssDNA while dsDNA binding was negligible; HNP without nanoceria showed no affinity for either ssDNA or dsDNA.""",The article reports hydrogel-nucleic-acid adsorption/enrichment rather than protein adsorption.,"Ce-CHNP exhibited significant binding of ssDNA, while dsDNA binding was negligible. Compared to Ce-CHNP, the polymer nanoparticle itself (HNP, without nanoceria) showed no affinity for either ssDNA or dsDNA.",non_protein_adsorption_or_binding
4773,10.1016/j.cej.2026.173209,phosphate_product_accumulation,"""Phosphate accumulation on Ce-CHNP caused product inhibition during catalyst recycling; alkaline washing restored 92.7% of initial catalytic activity.""",Relevant to small-molecule/product adsorption by hydrogel nanoparticles but outside protein adsorption scope.,"Ce-CHNP possesses a significant accumulation capacity for the reaction product phosphate... alkaline solution (pH = 12)... restored the catalytic activity, retaining 92.7% of its initial performance.",small_molecule_adsorption_or_inhibition
4774,10.1016/j.bej.2011.09.011,activity_based_immobilization_yield,"""IY = (At i - At f) / At i × 100""",Immobilization was quantified from hydrolytic activity disappearance from supernatant rather than direct mass adsorption.,After measuring the initial (At i) and the final (At f) enzyme activity in the supernatant ... the immobilization yield (IY) could be calculated.,immobilization_method_details
4775,10.1016/j.bej.2011.09.011,blank_enzyme_deactivation,"""Average 18.0% loss of enzyme activity during 6 h in absence of support""",Activity-based immobilization yields may be confounded by enzyme deactivation under immobilization conditions.,"A solution of CALB was placed in a reactor under the same conditions of immobilization, but in the absence of support. An average 18.0% loss of enzyme activity was observed.",controls
4776,10.1016/j.bej.2011.09.011,best_chitosan_derivative_activity,"""Chitosan-Gly72%-EDA-Glu5%, strategy VI, 422.44 ± 50.4 U/g-support""",Highest reported immobilized derivative activity among chitosan supports.,"Strategy VI ... proved to be the best activation-immobilization strategy, taking into account the derivative activity, which was 422.44U/g-support.",best_performers
4777,10.1016/j.bej.2011.09.011,best_chitosan_alginate_derivative_activity,"""Chitosan-alginate-Glu2%, strategy II, 378.30 ± 34.7 U/g-support""",Highest reported immobilized derivative activity among chitosan-alginate supports.,The highest activity value was obtained using strategy II (378.30U/g-support).,best_performers
4778,10.1016/j.bej.2011.09.011,thermal_stability_selected_derivatives,"""Chitosan-Gly72%-EDA-Glu5% SF 12.5; chitosan-alginate-Glu2% SF 33.0; Novozym 435 SF 17.1""",Post-immobilization stability comparison identifies functional benefit of hydrogel immobilization.,"The derivative that showed a higher stabilization factor (SF) was chitosan-alginate-Glu2%, being approximately 33 times more stable than the soluble enzyme, and twice more stable than commercial immobilized CALB-Novozym 435 (SF=17.1).",biointerface_performance
4779,10.1016/j.bej.2011.09.011,operational_stability_after_8_cycles,"""Chitosan-alginate-Glu2% retained initial activity; Novozym 435 lost 2.8%; chitosan-Gly72%-EDA-Glu5% lost 16.7%""",Reports reuse performance of immobilized enzyme derivatives after repeated butyl oleate synthesis cycles.,"After 8 cycles, each lasting 12h ... chitosan-alginate-Glu2% derivative maintained its initial activity, while Novozym had a loss of only 2.8% ... chitosan-Gly72%-EDA-Glu5% ... lost only 16.7%.",operational_stability
4780,10.1016/j.colsurfa.2009.07.048,Fe3O4_content_100HMNCs_TGA,"""6.275 wt%""",Defines the magnetite loading of the hydrogel sample used for protein adsorption.,100HMNC had Fe3O4 weight (%) of 6.275 by TGA.,hydrogel_composition
4781,10.1016/j.colsurfa.2009.07.048,Fe3O4_content_100HMNCs_SEM_EDX,"""6.44 wt%""",Independent SEM-EDX estimate of magnetite loading for 100HMNCs.,100HMNC had Fe3O4 weight (%) of 6.44 by SEM-EDX.,hydrogel_composition
4782,10.1016/j.colsurfa.2009.07.048,magnetic_separation,"""100HMNCs were magnetically separated after adsorption.""",Bioseparation workflow uses magnetic recovery of the adsorbent.,"At the end of the experiment, the 100HMNCs were magnetically separated and the protein concentration of the supernatants was analyzed.",separation_workflow
4783,10.1016/j.colsurfa.2009.07.048,magnetite_particle_size,"""3-5 nm""",Nanoparticle size may affect protein adsorption and magnetic behavior.,Transmission electron microscopy showed that the magnetite nanoparticle size was 3-5nm in all nanocomposites without any agglomeration.,hydrogel_properties
4784,10.1016/j.colsurfa.2009.07.048,initial_BSA_concentration_range,"""0.5-3.0 mg/ml""","Article states a concentration range was varied, but supplied context only gives explicit uptake values for 1 mg/ml.",The initial BSA concentration varied between 0.5-3.0mg/ml. One hundred milligrams of the bulk 100HMNCs was mixed with 5ml of BSA solution (1mg/ml) in buffer.,experimental_conditions
4785,10.1016/j.ijpharm.2007.08.051,metal_binding_capacity_Ca2_Zn2,"{""SPH-IPN192_Ca2_binding_capacity_mg_per_g_polymer"": ""1.55±0.06"", ""SPH-IPN192_Ca2_bound_pct"": ""80.36±3.06"", ""SPH-IPN192_Zn2_binding_capacity_mg_per_g_polymer"": ""9.32±0.03"", ""SPH-IPN192_Zn2_bound_pct"": ""97.5±0.35"", ""SPH-IPN48_Ca2_binding_capacity_mg_per_g_polymer"": ""1.29±0.06"", ""SPH-IPN48_Ca2_bound_pct"": ""66.90±2.88"", ""SPH-IPN48_Zn2_binding_capacity_mg_per_g_polymer"": ""9.16±0.01"", ""SPH-IPN48_Zn2_bound_pct"": ""95.82±0.11""}","Not protein adsorption, but central mechanistic evidence for enzyme inhibition and tight junction opening.",Table 1 reports bound M2+ percentages and binding capacities for Ca2+ and Zn2+ using SPH-IPN48 and SPH-IPN192.,metal_binding
4786,10.1016/j.ijpharm.2007.08.051,insulin_conformation_after_release,"{""control_insulin_theta208_theta223"": 1.15, ""control_insulin_theta273"": -3.49, ""released_insulin_theta208_theta223"": 1.23, ""released_insulin_theta273"": -2.78}",Protein structural stability after hydrogel loading/release is reported by CD spectroscopy rather than adsorption capacity.,"The theta208/theta223 ratio of released insulin was 1.23, slightly higher than insulin at 1.15; theta273 of released insulin (-2.78) was attenuated compared with insulin (-3.49).",protein_stability
4787,10.1016/j.ijpharm.2007.08.051,released_insulin_bioactivity,"{""control_insulin_blood_glucose_pct_initial"": ""23.4±3.6"", ""dose_IU_per_kg"": 0.5, ""released_insulin_blood_glucose_pct_initial"": ""22.1±3.7"", ""route"": ""subcutaneous injection to normal mice""}",Bioactivity of insulin after hydrogel loading/release is a pharmacodynamic validation outcome.,"The blood glucose level of mice following subcutaneous administration of 0.5IU/kg of released insulin was 22.1±3.7% of the initial level. No significant difference was observed compared to the control, where 23.4±3.6% was obtained.",protein_stability
4788,10.1016/j.ijpharm.2007.08.051,muco_adhesion,"""more than 60% of SPH-IPN48 and SPH-IPN192 tightly adhered to intestinal mucosa""",Biointerface adhesion of hydrogel particles supports oral protein absorption but is not protein adsorption.,"More than 60% of the SPH-IPN48 and SPH-IPN192 were tightly adhered to the intestinal mucosa, which was significantly higher than Carbopol 934.",biointerface_response
4789,10.1016/j.ijpharm.2007.08.051,mechanical_fixation,"""no movement of SPH-IPNs along rat intestine after horizontal force around 4.38 x 10^-4 N for 5 min""",Mechanical retention supports oral delivery but is not a protein adsorption metric.,"After a horizontal force of around 4.38 x 10^-4 N had been applied for 5min, no movement of the SPH-IPNs was observed along the rat intestine segment.",biointerface_response
4790,10.1016/j.biomaterials.2011.06.006,nonfouling_background_claim_without_adsorption_dataset,"""All hydrogels were claimed to exhibit nonfouling behavior, but the supplied context does not provide protein adsorption assay conditions, protein identities, or adsorption values for this article.""",The article is thematically relevant to nonfouling hydrogels but lacks extractable protein adsorption records under the requested schema.,"Finally, all hydrogels exhibited nonfouling behavior, and demonstrated good stability in oxidative, acidic, and basic environments.",paper_level_notes
4791,10.1016/j.biomaterials.2011.06.006,prior_literature_adsorption_value,"""<5 ng/cm2 protein adsorption for pCBMA-coated surfaces""","This is a background citation from previous work, not a measured outcome from the present article.","We have demonstrated that zwitterionic compounds, including poly(carboxybetaine methacrylate) (CBMA, Scheme 1), are ultra-low-fouling [20,21], meaning that surfaces coated with these polymers allow less than 5 ng/cm2 protein adsorption [22].",background_literature_mentions
4792,10.1016/j.colsurfb.2013.03.054,cryogel_supermacropore_size,"""10-100 um""",Large interconnected pores are central to column flow and serum applicability.,"interconnected pores (10-100μm in diameter, supermacroporous)",hydrogel_properties
4793,10.1016/j.colsurfb.2013.03.054,gelation_yield,"""above 95%""",Synthesis quality metric not directly adsorption-related.,The PHEMAPA-HSA and PHEMAPA cryogels were produced in high gelation yield (above 95%),hydrogel_characterization
