Repository: sunyrain/PHA

# PHA Protein-Hydrogel Adsorption Dataset

Generated: 2026-07-05T11:36:45

## Scope

This curated package organizes literature-derived protein-hydrogel adsorption, binding, immobilization, antifouling, and related biointerface records extracted from the local PHA corpus.

The primary unit is one record:

`paper + hydrogel/sample + protein/mixture + experimental condition + measured outcome`

## Contents

- `data/sources.csv`: article-level metadata, extraction status, and curation decision.
- `data/records_flat.csv`: flattened record-level table with provenance, hydrogel, protein, condition, outcome, mechanism, and quality fields.

File: data/curated/pha_scientific_dataset_20260705/data/materials.csv (part 50 of 67)
id,doi,name,role,context,pubchem_query,needs_manual_normalization,enrichment_json
9706,10.1002/pat.1701,sodium dodecyl benzene sulfate,emulsification reagent,SDBS and cyclohexane were mixed before addition of polymer solution during microparticle preparation.,sodium dodecylbenzenesulfonate,1,
9707,10.1002/pat.1701,cyclohexane,oil phase for emulsification,2.0 g SDBS and 50 ml cyclohexane were mixed homogeneously in a three-neck flask.,cyclohexane,0,
9708,10.1002/pat.1701,sodium hydroxide,alkaline oxidation medium,Ferrous-ion-loaded particles were transferred into alkaline solution at pH 13 and exposed to air.,sodium hydroxide,0,
9709,10.1002/pat.1701,ethanol,washing solvent,Microparticles were washed with ethanol to remove remained oil phase and after magnetite formation.,ethanol,0,
9710,10.1002/pat.1701,starch,enzyme substrate,Starch/KI aqueous solution was used to test catalytic hydrolysis by immobilized alpha-amylase.,starch,0,
9711,10.1002/pat.1701,potassium iodide,starch/KI assay component,"Starch/KI aqueous solution contained I2, KI, and starch.",potassium iodide,0,
9712,10.1002/pat.1701,iodine,starch/KI assay component,"Starch/KI aqueous solution contained I2, KI, and starch.",iodine,0,
9713,10.1016/j.algal.2025.104404,3-Sulfopropyl Methacrylate Potassium Salt,hydrogel monomer / antifouling coating agent,SPMA hydrogel coatings were applied to polypropylene surfaces by microwave plasma and grafting methods.,3-Sulfopropyl methacrylate potassium salt,0,
9714,10.1016/j.algal.2025.104404,SPMA,hydrogel coating,SPMA-coated surfaces reduced microalgal adhesion and introduced sulfonate and carbonyl functional groups.,3-Sulfopropyl methacrylate potassium salt,0,
9715,10.1016/j.algal.2025.104404,polypropylene,substrate,Polypropylene sheets were used as representative feed spacer material and coated with SPMA.,polypropylene,0,
9716,10.1016/j.algal.2025.104404,hydrogen peroxide,Fenton initiator component,Hydrogen peroxide was added with ferrous sulfate to initiate free radical grafting of SPMA.,hydrogen peroxide,0,
9717,10.1016/j.algal.2025.104404,ferrous sulfate,Fenton initiator component,Ferrous sulfate was added with hydrogen peroxide to generate radicals for SPMA grafting.,ferrous sulfate,0,
9718,10.1016/j.algal.2025.104404,acetone,cleaning solvent,Polypropylene samples were cleaned by sonication in acetone for 15 min.,acetone,0,
9719,10.1016/j.algal.2025.104404,nitrogen gas,inert atmosphere,Nitrogen gas was used during coating processes to remove oxygen or maintain inert conditions.,nitrogen,0,
9720,10.1016/j.algal.2025.104404,seawater,stability test medium,SPMA coatings were immersed in seawater adjusted to 3% salinity for coating stability tests.,seawater,1,
9721,10.1016/j.algal.2025.104404,Walne medium,microalgae culture medium,Microalgae were cultivated in Walne medium prepared with filtered seawater.,Walne medium,1,
9722,10.1002/bit.27002,sodium alginate,hydrogel polymer backbone,Sodium alginate was modified with tyramine and aminofluorescein to prepare fluorescent phenolated alginate macromonomers.,sodium alginate,0,
9723,10.1002/bit.27002,tyramine hydrochloride,phenol grafting reagent / affinity-free crosslinkable group precursor,Added during carbodiimide activation chemistry to graft phenol moieties onto alginate.,tyramine hydrochloride,0,
9724,10.1002/bit.27002,6-aminofluorescein,fluorescent label,Added to modified alginate preparation to make fluorescent alginate hydrogels detectable by microscopy and flow cytometry.,6-aminofluorescein,0,
9725,10.1002/bit.27002,N-hydroxysuccinimide,carbodiimide coupling reagent,Used with EDC in alginate modification chemistry.,N-hydroxysuccinimide,0,
9726,10.1002/bit.27002,1-ethyl-3-(3-dimethylaminopropyl)carbodiimide,carbodiimide coupling reagent,Used for activation chemistry to modify alginate with tyramine and aminofluorescein.,1-ethyl-3-(3-dimethylaminopropyl)carbodiimide,0,
9727,10.1002/bit.27002,glucose,GOx substrate / hydrogelation trigger,Used at 100 mM in cell encapsulation reactions and at varying concentrations in enzyme kinetic assays.,glucose,0,
9728,10.1002/bit.27002,guanidinium chloride,protein denaturant / screening stressor,GOx mutant libraries were treated with 5 M guanidinium chloride for 10 min before encapsulation screening.,guanidinium chloride,0,
9729,10.1002/bit.27002,propidium iodide,dead-cell stain,Used to label dead cells before FACS sorting of fluorescently encapsulated live cells.,propidium iodide,0,
9730,10.1002/bit.27002,ABTS,peroxidase assay substrate,Used in top-agar and enzyme kinetic assays for GOx activity measurement through the GOx/HRP cascade.,"2,2'-azinobis-(3-ethylbenzothiazoline-6-sulfonate)",0,
9731,10.1016/j.colsurfa.2006.01.011,N-isopropylacrylamide,monomer,Used to synthesize poly(NIPA-co-DMAPM) and plain poly(NIPA) microgel particles.,N-Isopropylacrylamide,0,
9732,10.1016/j.colsurfa.2006.01.011,N-3-dimethylaminopropylmethacrylamide,cationic comonomer,Introduced protonatable dimethylamino groups into thermosensitive poly(NIPA-co-DMAPM) microgels.,N-(3-dimethylaminopropyl)methacrylamide,1,
9733,10.1016/j.colsurfa.2006.01.011,"N,N-methylenebisacrylamide",crosslinker,Selected as the crosslinking agent for microgel synthesis.,"N,N'-Methylenebisacrylamide",0,
9734,10.1016/j.colsurfa.2006.01.011,azobisdimethylamidinopropane hydrochloride,initiator,Used as initiator in dispersion copolymerization.,"2,2'-Azobis(2-methylpropionamidine) dihydrochloride",1,
9735,10.1016/j.colsurfa.2006.01.011,sodium chloride,desorption salt,1 M NaCl was included in phosphate buffer during BSA desorption.,sodium chloride,0,
9736,10.1016/j.colsurfa.2006.01.011,acetate buffer,adsorption buffer,"Adsorption was performed in 10 mL pH 5, 0.01 M acetate buffer containing BSA.",acetate buffer,1,
9737,10.1016/j.colsurfa.2006.01.011,phosphate buffer,desorption buffer,Desorption was performed in phosphate buffer at pH 7 containing 1 M NaCl.,phosphate buffer,1,
9738,10.1016/j.colsurfa.2006.01.011,dimethylamino group,affinity/charged functional group,Protonated dimethylamino groups complexed with albumin carboxyl groups; deprotonation promoted desorption.,dimethylamino group,1,
9739,10.1016/j.watres.2026.125540,polyvinyl alcohol,hydrogel matrix,PVA served as the hydrogel matrix.,polyvinyl alcohol,0,
9740,10.1016/j.watres.2026.125540,phytic acid,crosslinker or modifier,PVA was chemically cross-linked with phytic acid and Fe(II) to synthesize PVA/PA and PVA/PA/Fe carriers.,phytic acid,0,
9741,10.1016/j.watres.2026.125540,Fe(II),metal ion or coordination site,Iron incorporation enabled coordination with carbon and nitrogen atoms in the CN group of phenyl cyanate.,iron(II),0,
9742,10.1016/j.watres.2026.125540,phenyl cyanate,small-molecule adsorbate toxicant,PVA/PA/Fe adsorbed phenyl cyanate with an adsorption capacity of 10.59 mg g-1.,phenyl cyanate,0,
9743,10.1016/j.watres.2026.125540,phenol,wastewater contaminant,Phenol was present in semi-coking wastewater and used in synthetic phenol-ammonia wastewater phases.,phenol,0,
9744,10.1016/j.watres.2026.125540,cresols,wastewater contaminants,"o-Cresol, m-Cresol, and p-Cresol were listed among main pollutants in semi-coking wastewater.",cresol,1,
9745,10.1002/jmr.2999,acrylamide,monomer,Used to prepare polyacrylamide-based cryogels.,acrylamide,0,
9746,10.1002/jmr.2999,"N,N'-methylenebis(acrylamide)",crosslinker/comonomer,Used with acrylamide and AGE in cryogel preparation.,"N,N'-methylenebisacrylamide",0,
9747,10.1002/jmr.2999,allyl glycidyl ether,functional comonomer,Used to introduce epoxy groups onto the cryogel for ligand immobilization.,allyl glycidyl ether,0,
9748,10.1002/jmr.2999,ethylenediamine,amino-functionalization reagent,Reacted with epoxy groups on AG cryogels to form AG-NH2 cryogels.,ethylenediamine,0,
9749,10.1002/jmr.2999,enrofloxacin,hapten ligand/affinity group,Covalently coupled to AG-NH2 cryogels to create AG-ENR cryogels.,enrofloxacin,0,
9750,10.1002/jmr.2999,N-(3-Dimethylaminopropyl)-N'-ethylcarbodiimide,carbodiimide coupling reagent,Used with NHS to activate ENR carboxyl groups for coupling to amino cryogels.,EDC N-(3-Dimethylaminopropyl)-N'-ethylcarbodiimide,0,
9751,10.1002/jmr.2999,N-hydroxysuccinimide,coupling reagent,Used with EDC in ENR coupling to AG-NH2 cryogels.,N-hydroxysuccinimide,0,
9752,10.1002/jmr.2999,"N,N,N',N'-tetramethylethylenediamine",polymerization accelerator,Added during cryogel polymerization.,TEMED,0,
9753,10.1002/jmr.2999,ammonium persulfate,polymerization initiator,Added during cryogel polymerization.,ammonium persulfate,0,
9754,10.1002/jmr.2999,triethylamine,eluent,Used to elute bound phages from cryogels during biopanning.,triethylamine,0,
9755,10.1002/jmr.2999,polyethyleneimine,carrier/antigen scaffold,ENR-PEI complete antigen was used in monoclonal phage ELISA validation.,polyethyleneimine,1,
9756,10.1002/jmr.2999,skimmed milk powder,blocking agent,Used as 5% MPBS and 3% MPBS for blocking and phage pre-incubation.,skim milk powder,1,
9757,10.1021/acsbiomaterials.6b00706,poly(ethylene glycol) diacrylate,hydrogel polymer backbone and crosslinking component,PEG-DA and Hep-N-MAm were combined in a 9:1 PEG-DA:Hep-N-MAm ratio; final PEG-DA concentration was 10.0% w/v.,poly(ethylene glycol) diacrylate,1,
9758,10.1021/acsbiomaterials.6b00706,N-desulfated heparin methacrylamide,heparin-derived affinity monomer,Final Hep-N-MAm concentration was 1.1% w/v and provided heparin-based growth factor affinity.,N-desulfated heparin methacrylamide,1,
9759,10.1021/acsbiomaterials.6b00706,heparin sodium salt,precursor for Hep-N-MAm,Heparin sodium salt was modified to yield N-desulfated heparin and then functionalized with methacrylamide groups.,heparin sodium salt,1,
9760,10.1021/acsbiomaterials.6b00706,bovine serum albumin,embedded affinity carrier and lipid chaperone,BSA was included at 5.6% w/v in the hydrogel precursor solution and provided an affinity carrier for FTY720.,bovine serum albumin,1,
9761,10.1021/acsbiomaterials.6b00706,FTY720,hydrophobic small molecule cargo,FTY720 was loaded onto albumin-embedded hydrogels and coreleased with SDF-1α.,FTY720 fingolimod,0,
9762,10.1021/acsbiomaterials.6b00706,"7-Nitrobenz-2-oxa-1,3-diazol-4-yl-FTY720",fluorescent FTY720 analog for release quantification,Concentration of fluorescent FTY720 analog was quantified using fluorescence plate reader with excitation 485 nm and emission 515 nm.,NBD FTY720,1,
9763,10.1021/acsbiomaterials.6b00706,ammonium persulfate,polymerization initiator,APS was included in hydrogel precursor solution at 0.41% w/v.,ammonium persulfate,0,
9764,10.1021/acsbiomaterials.6b00706,"N,N,N′,N′-tetramethylethylenediamine",polymerization accelerator,TEMED was included in hydrogel precursor solution at 0.21% w/v.,"N,N,N',N'-tetramethylethylenediamine",0,
9765,10.1021/acsbiomaterials.6b00706,N-(3-aminopropyl) methacrylamide hydrochloride,methacrylamide functionalization reagent,N-desulfated heparin was functionalized with methacrylamide groups using APMAm.,N-(3-aminopropyl) methacrylamide hydrochloride,0,
9766,10.1021/acsbiomaterials.6b00706,N-hydroxysuccinimide,coupling reagent,Used during methacrylamide functionalization of N-desulfated heparin.,N-hydroxysuccinimide,0,
9767,10.1021/acsbiomaterials.6b00706,N-3-(dimethylamino)propyl)-N′-ethylcarbodiimide hydrochloride,coupling reagent,Used during methacrylamide functionalization of N-desulfated heparin.,EDC hydrochloride,1,
9768,10.1021/mp200375x,dextran,hydrogel polymer backbone and nanoparticle coating,20 kDa dextran was used to prepare magnetic nanoworms; cross-linked dextran forms a hydrated hydrogel coat.,dextran,1,
9769,10.1021/mp200375x,"1-chloro-2,3-epoxypropane",crosslinker,Used to cross-link dextran on magnetic nanoworms; also called epichlorohydrin.,epichlorohydrin,0,
9770,10.1021/mp200375x,epichlorohydrin,crosslinker and alkylating reagent,Reacted with nanoparticles in strong base to form CL-MNW hydrogel coating.,epichlorohydrin,0,
9771,10.1021/mp200375x,iron oxide,magnetic nanoparticle core/filler,Dextran-coated superparamagnetic iron oxide nanoworms contained electron-dense iron oxide crystals.,magnetite,1,
9772,10.1021/mp200375x,Fe3O4,iron oxide crystal component,Typical SPIO consist of Fe3O4 crystals embedded in branched dextran.,magnetite,1,
9773,10.1021/mp200375x,iron salts,nanoparticle synthesis precursor,NCL-MNW were prepared by precipitating 20 kDa dextran with iron salts.,iron salts,1,
9774,10.1021/mp200375x,"1-chloropropane-2,3-diol",alkylating non-crosslinking comparator reagent,Used to prepare CPD-MNW as a non-cross-linking treatment control.,"1-chloropropane-2,3-diol",0,
9775,10.1021/mp200375x,500 kDa dextran,surface conjugate comparator,Branched 500 kDa dextran was conjugated to CL-MNW and NCL-MNW surfaces.,dextran,1,
9776,10.1021/mp200375x,methyl red,hydroxyl-group assay dye,Conjugated through a carboxyl group to nanoparticle coating hydroxyls to probe hydroxyl availability.,methyl red,0,
9777,10.1021/mp200375x,1-ethyl-3-[3-dimethylaminopropyl]carbodiimide hydrochloride,coupling reagent,Used in modified methyl red assay.,EDC hydrochloride,0,
9778,10.1021/mp200375x,N-hydroxysuccinimide,coupling additive,Used in modified methyl red assay.,N-hydroxysuccinimide,0,
9779,10.1021/mp200375x,triethylamine,base/additive,Used in modified methyl red assay solution.,triethylamine,0,
9780,10.1021/mp200375x,sodium hydroxide,strong base for cross-linking reaction,Cross-linked nanoworms were prepared in 5 N aqueous NaOH solution containing epichlorohydrin.,sodium hydroxide,0,
9781,10.1021/mp200375x,agarose,protein immobilization bead matrix,HMWK and D5-GST were immobilized on agarose-based beads for nanoparticle binding assays.,agarose,1,
9782,10.1021/mp200375x,glutathione-agarose,D5-GST immobilization matrix,D5-GST was immobilized to glutathione-agarose; GST agarose was used as control.,glutathione agarose,1,
9783,10.1021/mp200375x,Tween-20,wash surfactant,Protein beads were washed in 0.1% Tween-20 in PBS after nanoparticle incubation.,Polysorbate 20,1,
9784,10.1016/j.triboint.2014.05.029,poly(vinyl alcohol),hydrogel polymer backbone,"PVA powder JF17, degree of polymerization 1700 and saponification value 99 mol%, used to prepare soft-tissue-like hydrogel.",poly(vinyl alcohol),0,
9785,10.1016/j.triboint.2014.05.029,dimethyl sulfoxide,hydrogel preparation solvent and friction-condition modifier,PVA was dissolved in 80 wt% DMSO aqueous solution; DMSO-containing and DMSO-removed PVA hydrogels were compared in friction tests.,dimethyl sulfoxide,0,
9786,10.1016/j.triboint.2014.05.029,ethanol,solvent exchange medium,PVA hydrogel with DMSO was immersed in excess ethanol overnight to remove DMSO.,ethanol,0,
9787,10.1016/j.triboint.2014.05.029,water,hydrogel solvent and friction liquid,"After DMSO removal, hydrogel was immersed in distilled water at 4°C for four days; water was also used as a friction liquid.",water,0,
9788,10.1016/j.triboint.2014.05.029,PBS,protein solution buffer and washing buffer,"HSA and IgG solutions were prepared in PBS 1X, 0.01 M, pH 7.4; surfaces were washed with PBS 1X for 3×1 h.",phosphate buffered saline,0,
9789,10.1016/j.triboint.2014.05.029,316L stainless steel,comparator substrate and friction counter material,Protein adsorption was measured on 316L and PVA hydrogel without DMSO; 316L was also used as ball counterface in friction tests.,316L stainless steel,1,
9790,10.1016/j.triboint.2014.05.029,Bradford reagent,protein detection reagent,Collected protein solutions and wash solutions were mixed with Bradford reagent and measured at 595 nm.,Bradford reagent,1,
9791,10.1002/app.47099,polypropylene,base hollow fiber membrane polymer,Polypropylene hollow fiber membranes were modified with an acrylic hydrogel layer.,polypropylene,0,
9792,10.1002/app.47099,acrylic acid,hydrogel monomer/grafted surface modifier,Acrylic acid was polymerized on membrane surfaces to form the acrylic hydrogel layer.,acrylic acid,0,
9793,10.1002/app.47099,benzoyl peroxide,free-radical initiator,Membranes were immersed in acetone-BPO before ultrasonic polymerization.,benzoyl peroxide,0,
9794,10.1002/app.47099,acetone,initiator treatment solvent,Polypropylene hollow fiber membranes were immersed in acetone-BPO for 1 h.,acetone,0,
9795,10.1002/app.47099,ethanol,polymerization solvent component,"Reaction was performed in 150 mL mixture of ethanol and water, 30/70 w/w.",ethanol,0,
9796,10.1002/app.47099,Congo red,dye rejection solute,PPM1.49 showed 99.5% retention to Congo red.,Congo red,0,
9797,10.1002/app.47099,methylthionine chloride,dye rejection solute,PPM1.49 showed 98.7% retention to methylthionine chloride.,methylthionine chloride,0,
9798,10.1002/app.47099,MgSO4,salt rejection solute,PPM1.49 showed 5.4% MgSO4 rejection.,magnesium sulfate,0,
9799,10.1002/app.47099,CaCl2,salt rejection solute,PPM1.49 showed 6.7% CaCl2 rejection.,calcium chloride,0,
9800,10.1002/app.47099,n-butanol,porosity measurement liquid,Porosity was measured by comparing membrane weight before and after immersion into n-butanol.,1-butanol,0,
9801,10.1002/adfm.201900518,MoS2,nanozyme filler,MoS2 nanoflowers were covalently attached to the hydrogel to provide peroxidase-like activity and photothermal properties.,molybdenum disulfide,0,
9802,10.1002/adfm.201900518,N-isopropylacrylamide,monomer,Used to synthesize the pNIPAAM-AAM-DMPA hydrogel.,N-isopropylacrylamide,0,
9803,10.1002/adfm.201900518,acrylamide,monomer,Used to synthesize the pNIPAAM-AAM-DMPA hydrogel.,acrylamide,0,
9804,10.1002/adfm.201900518,N-[3-(dimethylamino)propyl]methacrylamide,cationic monomer or functional monomer,Used to construct a positively charged hydrogel.,N-[3-(dimethylamino)propyl]methacrylamide,1,
9805,10.1002/adfm.201900518,"methylene-N,N-bis(acrylamide)",crosslinker,Used in free radical polymerization of the hydrogel.,"N,N'-methylenebisacrylamide",0,
9806,10.1002/adfm.201900518,L-cysteine,MoS2 surface modifier,Modified MoS2 nanoflowers to introduce carboxyl groups for covalent attachment to hydrogel.,L-cysteine,0,
9807,10.1002/adfm.201900518,1-ethyl-3-(3-dimethylaminopropyl) carbodiimide,coupling reagent,Used with NHS to activate carboxyl groups on MoS2-Cys for reaction with amino groups on hydrogel.,EDC,0,
9808,10.1002/adfm.201900518,N-hydroxysuccinimide,coupling reagent,Used with EDC in preparation of MoS2-hydrogel.,N-hydroxysuccinimide,0,
9809,10.1002/adfm.201900518,hydrogen peroxide,ROS substrate,Used with MoS2 or MoS2-hydrogel to generate hydroxyl radicals for antibacterial activity.,hydrogen peroxide,0,
9810,10.1002/smll.202105157,8-arm PEG-fluorescein,hydrogel affinity ligand component,Non-covalently interacting 8-arm PEG-Fluorescein and 8-arm PEG-scFv conjugates formed fluorescein-responsive hydrogels.,fluorescein,1,
9811,10.1002/smll.202105157,8-arm PEG-VS,crosslinker / reactive PEG precursor,8-arm PEG-VS reacted with terminal cysteine on scFv in a one-pot thiol-ene click approach.,polyethylene glycol vinyl sulfone,1,
9812,10.1002/smll.202105157,fluorescein,trigger ligand and affinity ligand,Free fluorescein dissolved hydrogels by competitive displacement; fluorescein was also used on liposomes and AAVs.,fluorescein,0,
9813,10.1002/smll.202105157,biotin,control trigger ligand / alternate ligand,Biotin did not release protein from fluorescein-responsive hydrogels beyond basal level.,biotin,0,
9814,10.1002/smll.202105157,DSPE-Flu,liposome fluorescein ligand,Post-insertion of DSPE-Flu made fluorescein available on liposome surfaces for active hydrogel retention.,DSPE fluorescein,1,
9815,10.1002/smll.202105157,TCEP,reducing agent in hydrogel synthesis,"Hydrogels were prepared by combining scFv with TCEP before adding triethanolamine, 8-arm PEG-fluorescein, and 8-arm PEG-VS.",tris(2-carboxyethyl)phosphine,0,
9816,10.1002/smll.202105157,triethanolamine,hydrogel synthesis reagent / buffer additive,Triethanolamine was added during hydrogel preparation.,triethanolamine,0,
9817,10.1002/smll.202105157,monoethanolamine,quenching reagent,Hydrogels were transferred into hydrogel buffer supplemented with monoethanolamine to quench unreacted groups.,monoethanolamine,0,
9818,10.1002/adfm.202309500,poly(vinyl alcohol),hydrogel matrix polymer,PVA was chosen as the main matrix due to tunable crystalline structure and biocompatibility.,poly(vinyl alcohol),0,
9819,10.1002/adfm.202309500,cellulose nanofiber,nano-reinforcing filler,CNF was selected as a nano-reinforcing filler with rich hydrogen bond sites; reported diameter about 10-20 nm and length 1-2 um.,cellulose,1,
9820,10.1002/adfm.202309500,PEDOT:PSS,conductive component,"PEDOT:PSS was added as the conducting component due to high conductivity, biocompatibility, and water dispersion.","poly(3,4-ethylenedioxythiophene) poly(styrene sulfonate)",1,
9821,10.1002/adfm.202309500,phosphate-buffered saline,physiological swelling medium,PBS solution was used to simulate physiological environment for anti-swelling testing.,phosphate buffered saline,0,
9822,10.1016/j.reactfunctpolym.2020.104738,sulfobetaine methacrylate,zwitterionic monomer,Used to synthesize p(SBMA) microgels.,sulfobetaine methacrylate,0,
9823,10.1016/j.reactfunctpolym.2020.104738,[2-(Methacryloyloxy)ethyl]dimethyl-(3-sulfopropyl)ammonium hydroxide,monomer full chemical name,"Listed as SBMA, 97%, purchased from Sigma Aldrich.",[2-(Methacryloyloxy)ethyl]dimethyl-(3-sulfopropyl)ammonium hydroxide,1,
9824,10.1016/j.reactfunctpolym.2020.104738,"N,N'-Methylenebis(acrylamide)",crosslinker,"BA crosslinker used at 1.8, 3.6, or 6.1 mol% of SBMA.","N,N'-Methylenebis(acrylamide)",0,
9825,10.1016/j.reactfunctpolym.2020.104738,BA,crosslinker abbreviation,Crosslinker in p(SBMA) microgel synthesis.,"N,N'-Methylenebis(acrylamide)",1,
9826,10.1016/j.reactfunctpolym.2020.104738,Tween 80,surfactant,Used in inverse emulsion synthesis; Tween80:Span80 ratios scanned.,Tween 80,0,
9827,10.1016/j.reactfunctpolym.2020.104738,Span 80,surfactant,Used in inverse emulsion synthesis; Tween80:Span80 ratios scanned.,Span 80,0,
9828,10.1016/j.reactfunctpolym.2020.104738,V70,initiator,Used as initiator in microgel synthesis.,"2,2-azobis(4-methoxy-2,4-dimethylvaleronitrile)",1,
9829,10.1016/j.reactfunctpolym.2020.104738,"2,2-azobis(4-methoxy-2,4-dimethylvaleronitrile)",initiator,Purchased from Wako Chemicals and used as V70.,"2,2-azobis(4-methoxy-2,4-dimethylvaleronitrile)",1,
9830,10.1016/j.reactfunctpolym.2020.104738,sodium chloride,ionic strength trigger,"Used at 0.5 M for microgel swelling, filtration, cleaning, or deposition depending on experiment.",sodium chloride,0,
9831,10.1016/j.reactfunctpolym.2020.104738,LiCl,ionic strength characterization salt,Used in DLS swelling experiments.,lithium chloride,0,
9832,10.1016/j.reactfunctpolym.2020.104738,poly(ethersulfone),membrane support,PES membranes used for ultrafiltration and p(SBMA) deposition.,polyethersulfone,0,
9833,10.1016/j.reactfunctpolym.2020.104738,poly(ethylene glycol) PEG400,membrane pore former,Used in PES membrane fabrication and washed out during coagulation.,polyethylene glycol 400,0,
9834,10.1016/j.reactfunctpolym.2020.104738,dimethylsulfoxide,membrane casting solvent,Used in PES membrane fabrication solution.,dimethyl sulfoxide,0,
9835,10.1016/j.reactfunctpolym.2020.104738,tetrahydrofuran,washing solvent,Used to wash precipitated polymer overnight three times.,tetrahydrofuran,0,
9836,10.1016/j.reactfunctpolym.2020.104738,hexane,continuous phase solvent,Used in inverse emulsion polymerization continuous phase.,hexane,0,
9837,10.1002/anie.202516010,BXA',hydrogel-forming all-protein pseudo[2]catenane monomer,BXA' was polymerized into interwoven networks and used as the reinforced BXA' network for controlled release and enzyme immobilization.,,1,
9838,10.1002/anie.202516010,SpyTag(DA),noncovalent affinity motif,D7A mutation in SpyTag abolishes covalent isopeptide bonding with SpyCatcher and restricts interaction to noncovalent association.,,1,
9839,10.1002/anie.202516010,SpyCatcher,protein binding partner / crosslinking motif,SpyTag(DA)-SpyCatcher complex provides physical cyclization and specific interaction with protein cargo.,,1,
9840,10.1002/anie.202516010,p53dim,entangling motif,p53dim was used for entanglement in pseudo[2]catenane and interwoven network topology.,,1,
9841,10.1002/anie.202516010,M13 peptide,CaM-binding peptide / topology trigger component,M13 inserted between X and SpyTag(DA) couples CaM binding to pseudo[2]catenane topology.,,1,
9842,10.1002/anie.202516010,IR780-NIR,photothermal dye,IR780-NIR generates localized heat under 808 nm irradiation to rapidly reinforce BXA' networks.,IR780,1,
9843,10.1002/anie.202516010,salicylic acid,small-molecule comparator cargo,Salicylic acid had minimal affinity for the reinforced BXA' network and showed rapid burst release with 50% released within 1 h.,salicylic acid,0,
9844,10.1002/anie.202516010,borax,guar gum crosslinker,Borax crosslinker was added at 300 s to guar gum solution in the enzyme release/degradation assay.,borax,0,
9845,10.1002/anie.202516010,guar gum,substrate gel matrix for enzyme degradation assay,TpMan-loaded hydrogel microparticles were dispersed into guar gum solution before borax crosslinking and enzymatic degradation.,guar gum,0,
9846,10.1002/anie.202516010,4-phenylazomaleinanil,photoswitch modifier,4-PAM was conjugated to cysteine-mutated CaM to create photoswitchable CaM(hv).,4-phenylazomaleinanil,1,
9847,10.1016/j.jhazmat.2022.128707,PtCu hydrogel,hydrogel carrier,PDA-capped PtCu hydrogels served as enzyme immobilization carriers and metal ion reservoirs.,,1,
9848,10.1016/j.jhazmat.2022.128707,H2PtCl6,platinum precursor,Used at 0.28 mM to synthesize PtCu hydrogels.,hexachloroplatinic acid,1,
9849,10.1016/j.jhazmat.2022.128707,CuCl2,copper precursor,Used at 0.28 mM to synthesize PtCu hydrogels.,copper(II) chloride,0,
9850,10.1016/j.jhazmat.2022.128707,NaBH4,reducing agent,"Added at 2 mL, 50 mM for one-step reduction to form PtCu hydrogels.",sodium borohydride,0,
9851,10.1016/j.jhazmat.2022.128707,dopamine,PDA precursor/capping agent,Used at 0.06 mg/mL during PtCu hydrogel synthesis.,dopamine,0,
9852,10.1016/j.jhazmat.2022.128707,polydopamine,surface capping/coordination layer,PDA-capped PtCu hydrogels adsorbed zinc ions by coordination interaction.,polydopamine,1,
9853,10.1016/j.jhazmat.2022.128707,zinc acetate dihydrate,zinc ion source,"Added at 1 mL, 40 mM to PtCu hydrogel solutions before ZIF-8 formation.",zinc acetate dihydrate,0,
9854,10.1016/j.jhazmat.2022.128707,Zn2+,metal ion bridge/MOF node,Adsorbed on PtCu hydrogels and coordinated with 2-methylimidazole to form ZIF-8.,zinc ion,0,
9855,10.1016/j.jhazmat.2022.128707,2-methylimidazole,ZIF-8 ligand,"Added at 1 mL, 80 mM with HRP to form amorphous ZIF-8 on PtCu hydrogels.",2-methylimidazole,0,
9856,10.1016/j.jhazmat.2022.128707,ZIF-8,amorphous MOF shell,Formed on PtCu hydrogels to encapsulate and protect HRP.,ZIF-8,1,
9857,10.1016/j.jhazmat.2022.128707,TMB,peroxidase substrate,Used with H2O2 to evaluate peroxidase activity through oxTMB absorbance at 652 nm.,"3,3',5,5'-tetramethylbenzidine",0,
9858,10.1016/j.jhazmat.2022.128707,H2O2,peroxidase substrate,Used with TMB for catalytic activity testing.,hydrogen peroxide,0,
9859,10.1016/j.jhazmat.2022.128707,DMF,organic solvent challenge,Used to test immobilized enzyme chemical stability.,"N,N-dimethylformamide",0,
9860,10.1016/j.jhazmat.2022.128707,acetone,organic solvent challenge,Used to test immobilized enzyme chemical stability.,acetone,0,
9861,10.1002/adma.202307875,acrylamide,monomer,Used to prepare porous PAM hydrogels.,acrylamide,0,
9862,10.1002/adma.202307875,"N,N'-Methylenebis(acrylamide)",crosslinker,Added with acrylamide and NaHCO3 during PAM hydrogel preparation.,"N,N'-Methylenebis(acrylamide)",0,
9863,10.1002/adma.202307875,NaHCO3,porogen,Pore-forming agent; samples prepared with 7.5% NaHCO3 showed highest voltage and highest absorption capability.,sodium bicarbonate,0,
9864,10.1002/adma.202307875,ammonium persulfate,thermal initiator,Added as thermal initiator for the hydrogel monomer.,ammonium persulfate,0,
9865,10.1002/adma.202307875,hydrochloric acid,porogen removal reagent,PAM samples immersed in 0.1 mol L-1 HCl for 3 days to remove pore-forming agents.,hydrochloric acid,0,
9866,10.1002/adma.202307875,PVDF-HFP,hydrophobic composite polymer,Introduced into porous PAM by solvent displacement to form PVDF-HFP/PAM composite.,poly(vinylidene fluoride-co-hexafluoropropylene),1,
9867,10.1002/adma.202307875,dimethyl sulfoxide,solvent,Used in solvent exchange and to dissolve PVDF-HFP.,dimethyl sulfoxide,0,
9868,10.1002/adma.202307875,sodium chloride,ionic species/electrolyte,Hydrogels immersed in NaCl solution to prepare hydrogels with varying ionic species.,sodium chloride,0,
9869,10.1002/adma.202307875,lithium chloride,ionic species/electrolyte,Hydrogels immersed in LiCl solution to prepare hydrogels with varying ionic species.,lithium chloride,0,
9870,10.1002/adma.202307875,calcium chloride,ionic species/electrolyte,Hydrogels immersed in CaCl2 solution to prepare hydrogels with varying ionic species.,calcium chloride,0,
9871,10.1002/adma.202307875,Rhodamine B,small-molecule comparator adsorbate,Molecular dye tested in absorption experiments; adsorption enhanced by 64% compared with non-porous counterparts.,Rhodamine B,0,
9872,10.1002/adma.202307875,Methylene blue,small-molecule comparator adsorbate,Molecular dye tested in absorption experiments; adsorption enhanced by 64% compared with non-porous counterparts.,methylene blue,0,
9873,10.1002/adma.202307875,3-Hydroxytyramine hydrochloride,small-molecule comparator adsorbate,Absorbed well by both porous and non-porous hydrogel samples.,dopamine hydrochloride,1,
9874,10.1002/adma.202307875,L-glutamic acid,small-molecule comparator adsorbate,Absorbed well by both porous and non-porous hydrogel samples.,L-glutamic acid,0,
9875,10.1002/adma.202307875,hydrogen peroxide,enzyme substrate,Used in HRP-loaded catalytic cube test.,hydrogen peroxide,0,
9876,10.1002/adma.202307875,Tetramethylbenzidine,colorimetric enzyme substrate,TMB color reaction indicated HRP catalytic activity after adsorption.,"3,3',5,5'-tetramethylbenzidine",0,
9877,10.1002/adma.202307875,phoxim,small-molecule detection target,Pesticide residue detected by SERS in milk after protein adsorption pretreatment.,phoxim,0,
9878,10.1016/j.memsci.2013.12.059,poly(ethylene glycol) methylether methacrylate,hydrogel monomer,"PEGMEMA with PEG units of average molecular weights 200, 400 and 1000 g mol−1 used to prepare PEG-based hydrogel coatings.",poly(ethylene glycol) methylether methacrylate,1,
9879,10.1016/j.memsci.2013.12.059,PEGMEMA400,hydrogel monomer variant,Hydrogel modified NF270 membranes prepared at 0.5 mol L−1 PEGMEMA400.,poly(ethylene glycol) methyl ether methacrylate 400,1,
9880,10.1016/j.memsci.2013.12.059,ethylene glycol dimethacrylate,crosslinker,EGDMA used as crosslinker for PEGMEMA hydrogel layers.,ethylene glycol dimethacrylate,0,
9881,10.1016/j.memsci.2013.12.059,2-dimethylamino-ethyl methacrylate,macroinitiator copolymer monomer,DMAEMA was copolymerized with HEMA to synthesize cationic macroinitiator precursors.,2-dimethylaminoethyl methacrylate,0,
9882,10.1016/j.memsci.2013.12.059,2-hydroxyethyl methacrylate,macroinitiator copolymer monomer,HEMA segments provided hydroxyl groups for photoinitiator side-group attachment.,2-hydroxyethyl methacrylate,0,
9883,10.1016/j.memsci.2013.12.059,benzoin ethyl ether,type I photoinitiator precursor / photoreactive side group,Photoinitiator groups were derived from benzoin ethylether and attached to copolymer side groups.,benzoin ethyl ether,0,
9884,10.1016/j.memsci.2013.12.059,benzophenone,type II photoinitiator comparator,BP-containing systems were compared with macroinitiator-mediated hydrogel grafting.,benzophenone,0,
9885,10.1016/j.memsci.2013.12.059,iodomethane,quaternization reagent,Used to fully quaternize DMAEMA residues to produce TH.,iodomethane,0,
9886,10.1016/j.memsci.2013.12.059,NF270,polyamide composite membrane substrate,Commercial nanofiltration membrane with polyamide barrier layer on porous polysulfone support.,,1,
9887,10.1016/j.memsci.2013.12.059,phosphate buffer,protein solution buffer,BSA and Lys protein fouling tests were performed in phosphate buffer.,phosphate buffer,1,
9888,10.1016/j.msec.2016.09.010,zein,polymer backbone; plant protein hydrogel precursor,Zein was modified and electrospun to form ZEFMs.,zein,1,
9889,10.1016/j.msec.2016.09.010,citric acid,modifier introducing hydrophilic carboxyl groups,CA/AA modification introduced carboxyl groups into zein.,citric acid,0,
9890,10.1016/j.msec.2016.09.010,acetic anhydride,"dehydrant, acylation reagent, and CA solvent",AA participated in competitive acetylation and helped form citric acid anhydride intermediate.,acetic anhydride,0,
9891,10.1016/j.msec.2016.09.010,glacial acetic acid,solvent for zein electrospinning solution,AcOH was chosen as solvent for zein.,acetic acid,0,
9892,10.1016/j.msec.2016.09.010,sodium hexametaphosphate,crosslinker,ZMs were crosslinked with SHMP under alkaline conditions to form C-ZMs.,sodium hexametaphosphate,0,
9893,10.1016/j.msec.2016.09.010,phosphate buffer solution,"adsorption, swelling, release, and degradation medium",Protein adsorption was measured in PBS at pH 7.4 with ionic strength 0.6 or 0.0375.,phosphate buffer,1,
9894,10.1016/j.msec.2016.09.010,BCA kit,protein detection reagent,Protein concentrations were analyzed using a BCA kit at 570 nm.,bicinchoninic acid,1,
9895,10.1016/j.msec.2016.09.010,EDC,material mentioned in materials list,Purchased from Sigma-Aldrich; no adsorption role described in supplied context.,1-ethyl-3-(3-dimethylaminopropyl)carbodiimide,0,
9896,10.1016/j.msec.2016.09.010,N-hydroxysuccinimide,material mentioned in materials list,Purchased from Sigma-Aldrich; no adsorption role described in supplied context.,N-hydroxysuccinimide,0,
9897,10.1016/j.msec.2016.09.010,phenol,positive cytotoxicity control component,Phenol-DMEM was used as positive control in CCK8 assay.,phenol,0,
9898,10.1016/j.snb.2025.138032,polyacrylamide,hydrogel antifouling polymer,PAM hydrogel was selected as antifouling component to hinder non-specific binding between interfering biomolecules and sensing surface.,polyacrylamide,0,
9899,10.1016/j.snb.2025.138032,acrylamide,hydrogel monomer,Acrylamide and bis-acrylamide were added during preparation of Cu2O-MXene NSs@PAM hydrogel.,acrylamide,0,
9900,10.1016/j.snb.2025.138032,bis-acrylamide,hydrogel crosslinker,Acrylamide and bis-acrylamide were added into the Cu2O-MXene reaction solution before photopolymerization.,"N,N'-methylenebisacrylamide",1,
9901,10.1016/j.snb.2025.138032,Cu2O,co-reaction accelerator and hydrogel composite filler,Cu2O was loaded onto MXene nanosheets and encapsulated in PAM hydrogel; Cu+/Cu2+ valence transition catalyzed SO4 radical generation.,cuprous oxide,0,
9902,10.1016/j.snb.2025.138032,MXene nanosheets,conductive framework and composite filler,MXene NSs were introduced as the conductive framework and substrate and encapsulated in PAM hydrogel with Cu2O.,MXene Ti3C2,1,
9903,10.1016/j.snb.2025.138032,Ti3AlC2,MXene precursor,Ti3AlC2 was etched by HF to obtain MXene NSs.,Ti3AlC2,1,
9904,10.1016/j.snb.2025.138032,1-(3-dimethylaminopropyl)-3-ethylcarbodiimide,carboxyl activation reagent,EDC and NHS were used to activate MXene-COOH carboxyl groups before condensation with Cu2O-NH2.,1-ethyl-3-(3-dimethylaminopropyl)carbodiimide,0,
9905,10.1016/j.snb.2025.138032,N-hydroxysuccinimide,carboxyl activation reagent,EDC and NHS were used to activate MXene-COOH carboxyl groups.,N-hydroxysuccinimide,0,
9906,10.1016/j.snb.2025.138032,2-hydroxy-2-methylpropiophenone,photoinitiator,Cu2O-MXene NSs@PAM hydrogel was synthesized by photopolymerization under 365 nm UV irradiation with 2-hydroxy-2-methylpropiophenone.,2-hydroxy-2-methylpropiophenone,0,
9907,10.1016/j.snb.2025.138032,KHRFNKDC,short peptide ligand for antibody Fc binding,KHRFNKDC was designed as short peptide ligand to specifically bind the Fc fragment of antibodies.,KHRFNKDC peptide,1,
9908,10.1016/j.snb.2025.138032,Ag NCs,ECL luminophore in signal probe,Ag NCs were prepared with DNA as ligand and used as luminophores in Ag NCs-KFC-Ab2 signal probes.,silver nanoclusters,1,
9909,10.1016/j.snb.2025.138032,CCCTCTTAACCC,DNA ligand for Ag NCs,AgNO3 was mixed with DNA solution CCCTCTTAACCC to prepare Ag NCs.,CCCTCTTAACCC DNA,1,
9910,10.1016/j.snb.2025.138032,sodium dodecyl sulfate,Cu2O synthesis reagent,SDS was added during synthesis of Cu2O octahedron.,sodium dodecyl sulfate,0,
9911,10.1016/j.snb.2025.138032,(3-aminopropyl)triethoxysilane,Cu2O amination reagent,APTES was added to Cu2O in ethanol to obtain Cu2O-NH2.,(3-aminopropyl)triethoxysilane,0,
9912,10.1016/j.snb.2025.138032,chloroacetic acid,MXene carboxylation reagent,ClCH2COOH was added during preparation of MXene NSs-COOH.,chloroacetic acid,0,
9913,10.1016/j.snb.2025.138032,hydrofluoric acid,Ti3AlC2 etchant,HF was used in etching solution to synthesize MXene NSs.,hydrofluoric acid,0,
9914,10.1016/j.snb.2025.138032,lithium chloride,MXene delamination reagent,LiCl was used to synthesize monolayer MXene NSs.,lithium chloride,0,
9915,10.1016/j.snb.2025.138032,potassium persulfate,ECL co-reactant source of S2O8 2-,Cu+/Cu2+ catalyzed decomposition of K2S2O8 to generate SO4 radicals.,potassium persulfate,0,
9916,10.1002/jbm.b.35050,hyaluronic acid,polymer backbone,"Three HA fillers were tested: Belotero Balance, Juvederm Ultra, and Juvederm Ultra Plus XC.",hyaluronic acid,0,
9917,10.1002/jbm.b.35050,Belotero Balance,commercial HA dermal filler; HA-1,Listed as one of three HA fillers tested.,,1,
9918,10.1002/jbm.b.35050,Juvederm Ultra,commercial HA dermal filler; HA-2,Listed as one of three HA fillers tested; HA-2 had least overall protein sorption.,,1,
9919,10.1002/jbm.b.35050,Juvederm Ultra Plus XC,commercial HA dermal filler; HA-3,Listed as one of three HA fillers tested.,,1,
9920,10.1002/jbm.b.35050,Radiesse,commercial non-HA dermal filler; Non-HA-1,Listed as a non-HA filler composed of polymer microparticles and carrier gel.,,1,
9921,10.1002/jbm.b.35050,ArteFill,commercial non-HA dermal filler; Non-HA-2,Listed as a non-HA filler composed of polymer microparticles and carrier gel.,,1,
9922,10.1002/jbm.b.35050,Macroplastique,commercial non-HA dermal filler; Non-HA-3,Listed as a non-HA filler composed of polymer microparticles and carrier gel.,,1,
9923,10.1002/jbm.b.35050,silicone oil,control material,Silicone oil from Dow Corning Corporation was used as control material.,silicone oil,0,
9924,10.1002/jbm.b.35050,HiLyte Fluor 488 SE,protein fluorescent label,Used to fluorescently label proteins via succinimidyl ester chemistry.,HiLyte Fluor 488 SE,1,
9925,10.1002/jbm.b.35050,DMSO,solvent for fluorescent dye,AnaTag HiLyte Fluor 488 was dissolved in DMSO at 14 mM.,dimethyl sulfoxide,0,
9926,10.1002/jbm.b.35050,phosphate buffered saline,buffer,PBS was used in materials and bacterial interaction experiments.,phosphate buffered saline,1,
9927,10.1002/jbm.b.35050,simulated interstitial fluid,protein adsorption medium,"Prepared with potassium, sodium, calcium, and magnesium ions.",,1,
9928,10.1002/jbm.b.35050,polyacrylamide hydrogel,in vivo dermal filler model material,PAAm-100 polyacrylamide filler with high crosslinking was used in the mouse model.,polyacrylamide,0,
9929,10.1002/jbm.b.35050,glycerin,carrier gel component mentioned for non-HA-1,"Carrier gel components listed on the label, including glycerin, were noted as known to inhibit bacteria.",glycerin,0,
9930,10.1002/jbm.b.35050,carboxymethyl cellulose,carrier gel component mentioned for non-HA-1,"Carrier gel components listed on the label, including carboxymethyl cellulose, were noted as known to inhibit bacteria.",carboxymethyl cellulose,0,
9931,10.1016/j.ab.2004.02.012,acrylamide,hydrogel monomer,"Used in 4%, 10%, and 15% polyacrylamide gel spots for surface attachment.",acrylamide,0,
9932,10.1016/j.ab.2004.02.012,"N,N'-methylenebisacrylamide",crosslinker,Present in the 33% acrylamide mix with acrylamide.,"N,N'-methylenebisacrylamide",0,
