Repository: sunyrain/PHA

# PHA Protein-Hydrogel Adsorption Dataset

Generated: 2026-07-05T11:36:45

## Scope

This curated package organizes literature-derived protein-hydrogel adsorption, binding, immobilization, antifouling, and related biointerface records extracted from the local PHA corpus.

The primary unit is one record:

`paper + hydrogel/sample + protein/mixture + experimental condition + measured outcome`

## Contents

- `data/sources.csv`: article-level metadata, extraction status, and curation decision.
- `data/records_flat.csv`: flattened record-level table with provenance, hydrogel, protein, condition, outcome, mechanism, and quality fields.

File: data/curated/pha_scientific_dataset_20260705/data/special_fields.csv (part 50 of 55)
id,doi,field_name,field_value_json,why_special,evidence_text,suggested_table
4794,10.1016/j.colsurfb.2013.03.054,swelling_ratio,"""about 90%""",Shared physical property for imprinted and non-imprinted cryogels.,had similar swelling properties with a swelling ratio of about 90%,hydrogel_properties
4795,10.1016/j.colsurfb.2013.03.054,template_removal_protocol,"""0.1 M acetate buffer pH 4.0 containing 10% ethylene glycol, at least 8 h at room temperature""",Defines imprint cavity formation and regeneration chemistry.,"removal of template (HSA) was performed using 0.1M acetate buffer (pH 4.0) containing 10% ethylene glycol, which was pumped through the PHEMAPA-HSA cryogel for at least 8h at room temperature",synthesis
4796,10.1016/j.colsurfb.2013.03.054,FPLC_operating_condition,"""100 uL of 1/10 diluted human serum; 3.0 mL/min; UV 280 nm""",Application-format chromatographic condition for serum depletion.,100μL of human serum (1/10 diluted) was injected to FPLC column... linear gradient at 3.0mL/min of flow rate. Absorbance was monitored at 280nm.,application_conditions
4797,10.1016/j.bios.2017.07.044,streptavidin_dual_function,"""SA acts both as a hydrogel bridge site and as an immobilization site through biotin-binding pockets.""",Protein is part of the hydrogel network and also the affinity ligand for enzyme immobilization.,"SA is a tetrameric protein and is used as a bridge site in the hydrogel backbone. In addition, SA has four biotin-binding pockets that can be used to immobilize other molecules, including enzymes of interest.",hydrogel_design_features
4798,10.1016/j.bios.2017.07.044,hydrogel_formulation_screen,"""Only SA-N3 with DBCO-four-branched PEG MW 20000 and N3-PEG spacer effectively formed a hydrogel.""",Provides negative design-space information for hydrogel formation.,"Only the mixture of SA-N3 and DBCO-four-branched PEG (MW = 20,000) effectively formed a hydrogel.",formulation_screen
4799,10.1016/j.bios.2017.07.044,bioanode_preparation,"""GDH-SA-N3 27 uL, N3-PEG 167 mg mL-1 1.25 uL, and DBCO-PEG 167 mg mL-1 1.25 uL were dropped on a 3 mm GCE and dried 90 min at RT.""","Detailed formulation of hydrogel-coated electrode, not a conventional batch adsorption condition.","The resulting GDH-SA-N3 (27µL), N3-PEG (167mgmL−1, 1.25µL) and DBCO-PEG (167mgmL−1, 1.25µL) were dropped on a GCE surface (3mm diameter) ... The electrode was allowed to dry for 90min at RT.",bioelectrode_fabrication
4800,10.1016/j.bios.2017.07.044,long_term_stability_limitation,"""GS-GCE catalytic activity decreased after a week of cycling, attributed to peeling of the SA-hydrogel from GCE after long incubation.""",Important failure mode for hydrogel-protein biointerface stability.,The catalytic activity of GS-GCE clearly decreased after a week of cycling ... maybe because simple adsorption of SA-hydrogel on GCE leaded to peeling of SA-hydrogel on GCE after long time incubation.,stability_notes
4801,10.1016/j.snb.2025.138967,HAase_detection_range,"""2-25 U/mL""","Quantitative biosensing range is reported, but it is not an adsorption metric.","The system demonstrates a detection range from 2 to 25 U/mL, with a calculated LoD of 0.414 U/mL.",biosensor_performance
4802,10.1016/j.snb.2025.138967,HAase_limit_of_detection,"""0.414 U/mL""",Detection sensitivity is central to the article but outside protein adsorption schema.,"The system demonstrates a detection range from 2 to 25 U/mL, with a calculated LoD of 0.414 U/mL.",biosensor_performance
4803,10.1016/j.snb.2025.138967,HAase_calibration_equation,"""Amplitude = 4.549 × cHAase - 4.128; R2 = 0.992""","Calibration equation describes enzyme activity detection, not adsorption uptake.",The linear relationship is described by Eq. (2): Amplitude = 4.549 × cHAase − 4.128 R2 = 0.992.,biosensor_performance
4804,10.1016/j.snb.2025.138967,hydrogel_batch_reproducibility,"""RSD 5.2%""","Hydrogel reproducibility is reported for detection performance, not adsorption.","The fabricated HAase-degradable hydrogel demonstrated reliable HAase detection performance, with excellent reproducibility across different batches as indicated by a relative standard deviation (RSD) of 5.2%.",hydrogel_assay_validation
4805,10.1016/j.snb.2025.138967,optimized_digestion_time,"""180 min""","Interaction time between enzyme and hydrogel was optimized for signal generation, not equilibrium adsorption.","To obtain the strongest signal, a reaction time of 180 min was selected as the optimal condition for all subsequent experiments.",assay_conditions
4806,10.1016/j.actbio.2022.08.022,SAM_naming_convention,"""SAMx-y/PDAS, where x is MBA concentration and y is SAM concentration""",Sample names encode formulation variables needed to interpret adsorption trends.,"A series of SAM/PDAS coatings were prepared with crosslinker and SAM concentrations, which was named SMAx-y/PDAS, whereas, the x was the concentration of crosslinker MBA concentration (1.5 mol% 3.0 mol%, 4.5 mol%) and y was the SMA concentration (1 mg /mL, 2 mg/mL, 3 mg/mL and 5 mg/mL).",formulation_metadata
4807,10.1016/j.actbio.2022.08.022,selected_optimal_formulation,"""SAM4.5-3/PDAS""",This formulation was chosen for subsequent antifouling and anticoagulation tests.,"Among them, SAM4.5-3/PDAS was used for the subsequent anti-fouling test and anticoagulation test.",study_design_notes
4808,10.1016/j.actbio.2022.08.022,morphology_controlled_antifouling,"""SAM4.5-2/PDAS had lower Fg and human serum adsorption than PGS/PDAS at same zwitterionic group content.""",Separates morphology effects from zwitterionic chemistry content.,"To demonstrate that the special morphology of the SAM helps to improve the anti-fouling performance of SAM/PDAS coating, the protein adhesion behaviors were investigated on PGS/PDAS coatings and SAM4.5-2/PDAS coatings with the same zwitterionic group contents.",mechanism_controls
4809,10.1016/j.actbio.2022.08.022,universal_substrate_claim,"""SAM/PDAS coatings also prepared on PE, PVC, PP, PTEF, glass, and 316L SS and showed ultra-low protein adsorption compared to pristine substrates.""",Protein adsorption data are reported qualitatively for multiple substrates without numeric values in supplied text.,"In addition, all SAM/PDAS coatings on other substrates (e.g., PE, PP, PTEF, PVC, glass, and 316L SS) also exhibited ultra-low protein adsorption compared to pristine substrates.",substrate_scope
4810,10.1016/j.actbio.2022.08.022,coating_stability_blood_protein_adsorption,"""SAM/PDAS blood protein adsorption remained 1.1 ± 0.2 µg/cm2 after 1 h and 7 d in whole blood, increasing slightly to 1.5 ± 0.3 µg/cm2 after 14 d.""",Adsorption outcome used as stability evidence under whole-blood aging.,"After 7 d of incubation in whole blood, the blood protein adsorption maintained at a lower level (1.1 ± 0.2 µg/cm2) and there were no statistical differences with that after 1 h... protein adsorption slightly increased to 1.5 ± 0.3 µg/cm2 after 14 d.",stability_adsorption
4811,10.1016/j.snb.2019.126950,biofilm_pull_off_pressure_polypropylene,"""1490 ± 700 Pa""","Quantitative bacterial biofilm adhesion metric, but not protein adsorption.",The magnitude of the pull-off force per area with the polypropylene substrate was 1490 ± 700 Pa.,non_protein_biointerface_outcomes
4812,10.1016/j.snb.2019.126950,biofilm_pull_off_pressure_tough_hydrogel,"""5.8 ± 4.0 Pa""","Quantitative bacterial adhesion reduction on hydrogel coating, but not protein adsorption.",The pull-off force per area with the tough gel was 5.8 ± 4.0 Pa.,non_protein_biointerface_outcomes
4813,10.1016/j.snb.2019.126950,biofilm_pull_off_pressure_brittle_hydrogel,"""17.0 ± 18.4 Pa""","Comparator hydrogel bacterial adhesion metric, but not protein adsorption.",The pull-off force per area with the tough gel was 5.8 ± 4.0 Pa while that with the brittle hydrogel was 17.0 ± 18.4 Pa.,non_protein_biointerface_outcomes
4814,10.1016/j.snb.2019.126950,biofilm_area_after_vibration_hydrogel,"""37% to 4% fouled area after 5 min vibration""",Quantitative biofilm removal outcome for hydrogel-coated substrate.,Coating the substrate with the tough gel dropped the fouled area from 37 to 4% after the vibration for 5 min.,non_protein_biointerface_outcomes
4815,10.1016/j.snb.2019.126950,beta_linked_polysaccharide_coverage_after_vibration,"""5% to 0.5% coverage after 5 min vibration""","Extracellular polymeric substance removal metric, but polysaccharide rather than protein adsorption.",The hydrogel-coated substrate showed decreased molecular coverage after vibration from 5 to 0.5% after a 5-minute vibration.,non_protein_biointerface_outcomes
4816,10.1016/j.procbio.2021.02.005,surface_area_PHEMABA_m2_g,17.2,Hydrogel physical characterization relevant to adsorption but not part of required hydrogel_properties scalar fields.,Specific surface areas of PHEMA and PHEMABA cryogels were measured as 17 m2/g and 17.2 m2/g.,hydrogel_characterization
4817,10.1016/j.procbio.2021.02.005,surface_area_PHEMA_m2_g,17,Control hydrogel physical characterization relevant to adsorption.,Specific surface areas of PHEMA and PHEMABA cryogels were measured as 17 m2/g and 17.2 m2/g.,hydrogel_characterization
4818,10.1016/j.procbio.2021.02.005,macroporosity_PHEMABA_pct,72,Macroporosity is reported in swelling table and may affect protein transport.,Table 1 reports PHEMABA macroporosity 72%.,hydrogel_characterization
4819,10.1016/j.procbio.2021.02.005,macroporosity_PHEMA_pct,76,Control macroporosity is reported in swelling table.,Table 1 reports PHEMA macroporosity 76%.,hydrogel_characterization
4820,10.1016/j.procbio.2021.02.005,gelation_yield_PHEMABA_pct,82.6,Synthetic yield of hydrogel membrane reported alongside swelling properties.,Table 1 reports PHEMABA yield 82.6%.,hydrogel_characterization
4821,10.1016/j.procbio.2021.02.005,gelation_yield_PHEMA_pct,84,Synthetic yield of control hydrogel membrane reported alongside swelling properties.,Table 1 reports PHEMA yield 84%.,hydrogel_characterization
4822,10.1016/j.procbio.2021.02.005,optimum_pH_for_binding,8,Condition optimum reported qualitatively from pH scan.,The amount of bound peroxidase showed the maximum value at pH 8.0.,adsorption_conditions
4823,10.1016/j.procbio.2021.02.005,temperature_trend,"""binding increased from 5 to 25 °C and decreased at higher temperatures""",Temperature dependence reported as trend without exact capacities in supplied context.,"Peroxidase binding capacity of PHEMABA cryogel membranes increased with increasing temperature from 5 to 25 °C. However, peroxidase binding capacity decreased at higher temperatures.",adsorption_conditions
4824,10.1016/j.procbio.2021.02.005,aqueous_binding_formula,"""Q = [(C0 - C) x V] / m""",Defines normalization basis for binding capacity.,"Q, amount of bound peroxidase onto unit dry mass of cryogel membranes (mg/g); C0 and C, equilibrium concentrations before and after binding; V, solution volume; m, dry mass.",methods
4825,10.1016/j.cej.2022.138671,P4 monomer feed ratio and characterization,"{""AAm_mol_pct"": 68, ""BIS_mol_pct"": 2, ""PDI"": 0.413, ""diameter_nm"": 318.1, ""epitope_concentration_mg_mL"": 5.7, ""epitope_mol_pct"": 30, ""polymer_concentration_mg_mL"": 9.6, ""yield_pct"": 61.4}",Defines the main hydrogel adsorbent composition and particle property used in adsorption records.,"Table 1 lists P4 as 30 mol% epitope, 68 mol% AAm, 2 mol% BIS, polymer concentration 9.6 mg mL-1, yield 61.4%, diameter 318.1 nm, PDI 0.413, epitope concentration 5.7 mg mL-1.",hydrogel_sample_properties
4826,10.1016/j.cej.2022.138671,BP3 monomer feed ratio and characterization,"{""AAm_mol_pct"": 84, ""BIO_mol_pct"": 4, ""BIS_mol_pct"": 2, ""PDI"": 0.439, ""diameter_nm"": 1567, ""epitope_mol_pct"": 10, ""polymer_concentration_mg_mL"": 1.64, ""yield_pct"": 64.0}",BP3 is a biotinylated hydrogel polymer conjugate used as an abiotic ELISA recognition element rather than a simple batch adsorbent.,"The BP3 incorporating 10 % N-acryloyl-NITIHITDTNNK-NH2, 4 % BIO, and 84 % AAm was chosen as the abiotic synthetic antibody to establish the ELISA platform.",hydrogel_sample_properties
4827,10.1016/j.cej.2022.138671,pH-triggered desorption threshold,"""Bound Bt Cry1Ac is desorbed from P4 above pH 10.0.""",The adsorbent is designed for catch-and-release operation controlled by pH.,Bound Bt Cry1Ac is desorbed from the polymer above pH 10.0. The pH-responsiveness of the conjugate allows selective catch-and-release of Bt Cry1Ac by adjusting the pH from 8.0 to above 10.0.,stimulus_response_conditions
4828,10.1016/j.cej.2022.138671,estimated protein copies captured per polymer,"""One P4 polymer with Mw about 6.5 x 10^4 kDa can capture on average about 1000 Bt Cry1Ac proteins.""",Unusual stoichiometric interpretation of adsorption capacity based on molecular weight.,"Based on the adsorption capacity and molecular weight, one polymer (Mw ∼ 6.5 x 10^4 kDa) can capture on average ∼ 1000 Bt Cry1Ac proteins.",binding_stoichiometry_notes
4829,10.1016/j.cej.2022.138671,ELISA crop matrix recovery,"{""Jin_26_BP3_recovery_pct"": 95.4, ""Jin_26_commercial_recovery_pct"": 92.7, ""Jin_44_BP3_recovery_pct"": 108, ""Jin_44_commercial_recovery_pct"": 95.6}","Recovery values are assay validation results for BP3 in cotton matrix, not adsorption capacity.","The average recoveries obtained were 95.4 % for Jin 26 and 108 % for Jin 44, which are comparable to that obtained by the commercial ELISA kit (92.7 % for Jin 26 and 95.6 % for Jin 44).",bioanalytical_validation
4830,10.1016/j.cej.2022.138671,rice matrix false positive issue,"""Both BP3 and commercial ELISA kits except Bt Cry1Ab/Ac kit had high background response to non-GM Minghui63 rice.""",Important limitation for biointerface or matrix-interference interpretation.,"Unfortunately, both the BP3 and the commercial ELISA kits (except for Bt Cry1Ab/Ac kit) have high background response to the negative control, the non-genetically modified Minghui63, leading to false positives.",matrix_interference_notes
4831,10.1016/j.colsurfb.2013.09.018,table_text_conflict_plasma_adsorption,"""Table 2 assigns 137.4 mg/g to T-PHEMA at 1:2 dilution and 78.8 mg/g to composite at 1:2 dilution, while narrative states up to 137.4 mg/g onto composite and 74.8 mg/g onto T-PHEMA.""",Internal inconsistency affects material-specific plasma adsorption records.,Table 2: T-PHEMA cryogel disk 1:2 diluted plasma 137.4 mg/g; T-P(HEMA-EGDMA)/PHEMA composite cryogel disk 1:2 diluted plasma 78.8 mg/g. Text: pronounced adsorption of IgG (up to 137.4mg/g) onto the composite and 74.8mg/g onto T-PHEMA.,data_quality_flags
4832,10.1016/j.colsurfb.2013.09.018,ligand_density,"{""T-P(HEMA-EGDMA)/PHEMA_composite_cryogel"": ""43.2 umol/g"", ""T-P(HEMA-EGDMA)_bead"": ""82.9 umol/g"", ""T-PHEMA_cryogel"": ""26.4 umol/g""}",Ligand density may explain adsorption capacity differences.,"Table 1 reports ligand attached values of 82.9 umol/g, 26.4 umol/g, and 43.2 umol/g for bead, cryogel, and composite cryogel, respectively.",hydrogel_properties
4833,10.1016/j.colsurfb.2013.09.018,specific_surface_area,"{""T-P(HEMA-EGDMA)/PHEMA_composite_cryogel"": ""32.7 m2/g"", ""T-P(HEMA-EGDMA)_bead"": ""47.9 m2/g"", ""T-PHEMA_cryogel"": ""18.5 m2/g""}",Surface area is a key design variable for adsorption capacity.,"Table 1 reports specific surface area values of 47.9 m2/g, 18.5 m2/g, and 32.7 m2/g.",hydrogel_properties
4834,10.1016/j.colsurfb.2013.09.018,macroporous_elastic_cryogel_behavior,"""Cryogel could be compressed by hand and restored original size and shape within 1-2 s after submersion in water.""",Physical handling and rapid reswelling are relevant for monolithic cryogel process design but not standard adsorption metrics.,"When the compressed piece of cryogel was submerged in water, it soaked in water and within 1–2s restored its original size and shape.",material_characterization_notes
4835,10.1016/j.colsurfb.2013.09.018,fplc_conditions,"{""column"": ""GE Healthcare 10/10 column with T-P(HEMA-EGDMA)/PHEMA composite cryogel"", ""flow_rate"": ""2.0 mL/min"", ""injected_sample"": ""100 uL human serum, 1/10 diluted"", ""mobile_phase_A"": ""20 mM HEPES pH 8.0 containing 0.25 M Na2SO4"", ""mobile_phase_B"": ""1.0 M NaCl in 20 mM HEPES pH 8.0"", ""monitoring"": ""280 nm""}",Chromatographic implementation details support process reproducibility.,Protein separation was carried out at GE Healthcare columns ... 100uL of human serum (1/10 diluted) was injected ... mobile phases A and B ... flow rate 2.0mL/min ... Absorbance was monitored at 280nm.,chromatography_conditions
4836,10.1016/j.memsci.2011.11.025,protein_data_only_from_prior_work,true,"The supplied article context contains protein rejection references, but they are attributed to previous work and no protein adsorption values are reported in the current article.","These findings are supported by the obtained protein rejection data from performed DE filtrations at two fold volume reduction [1], where the rejection of BSA and myoglobin dropped when high UV intensity had been applied for composite membrane preparation.",exclusion_notes
4837,10.1016/j.memsci.2011.11.025,nonprotein_surrogate_rejection_study,"""PEG and dextran rejection curves were used to characterize membrane sieving with reduced fouling phenomena.""",The main quantitative outcomes are for PEG/dextran ultrafiltration rather than protein-hydrogel adsorption.,"In the present work, rejection curves with PEG and dextran, as less fouling substances, were obtained.",study_scope
4838,10.1016/j.memsci.2011.11.025,bulk_hydrogel_swelling_crosslinker_effect,"""MBAA decreased swelling with increasing crosslinker amount, whereas PETAE showed slight swelling increases.""","Bulk hydrogel properties are mechanistically linked to membrane rejection behavior, but not to protein adsorption.",The increase of the crosslinker amount decreased the swelling of PEGMA/MBAA hydrogels. This behavior was not found for PEGMA/PETAE hydrogels: a slight increase in DS was observed.,hydrogel_properties
4839,10.1016/j.jece.2025.119287,non_protein_target,"""ribavirin""","The article contains hydrogel adsorption language, but the adsorbate is a small-molecule antiviral rather than a protein.",The adsorption onto the hydrogel might be the first step of RBV removal.,exclusion_notes
4840,10.1016/j.jece.2025.119287,hydrogel_removal_efficiency,"""B/A@A-hydrogel maintained 86.2% RBV removal exceeding 40 days""","Quantitative hydrogel performance is reported, but it is outside the protein adsorption scope.","a novel B/A@A-hydrogel was engineered to encapsulate the bacteria, maintaining 86.2 % RBV removal exceeding 40 days.",small_molecule_hydrogel_removal
4841,10.1016/S1381-5148(99)00081-4,MAA_content,"""1.24 mmol/g dry gel beads""",Functional carboxyl group density relevant to covalent protein immobilization capacity.,MAA content 1.24 mmol/g dry gel beads.,hydrogel_properties
4842,10.1016/S1381-5148(99)00081-4,MAA_incorporation_yield,"""58.3%""",Indicates incorporation efficiency of carboxyl-bearing comonomer.,MAA incorporation yield in the copolymerization 58.3%.,synthesis_properties
4843,10.1016/S1381-5148(99)00081-4,gel_porosity_statement,"""No permanent porosity; gel-type microporosity/swelling porosity.""",Authors use this to explain surface-localized immobilization and mass transfer interpretation.,"The gel beads had no permanent porosity but possesses gel-type microporosity (i.e., swelling porosity).",mechanism_notes
4844,10.1016/S1381-5148(99)00081-4,optimum_EDC_concentration,"""5 mg/ml""",Activation condition providing maximum immobilized enzyme activity.,The maximum immobilized enzyme activity was obtained with the sample prepared by the EDC concentration of 5 mg/ml.,immobilization_conditions
4845,10.1016/S1381-5148(99)00081-4,activation_condition,"""0.5 g dry gel beads in 20 ml buffer pH 8.5 containing 100 mg EDC, +4°C, 24 h, 100 cpm""",Detailed pre-activation protocol for covalent protein coupling.,"The gel beads (dry weight: 0.5 g) were dispersed in a buffer solution (20 ml, pH: 8.5) containing 100 mg of EDC. The activation was conducted at +4°C for 24 h by shaking the medium at 100 cpm.",activation_protocol
4846,10.1016/j.biomaterials.2014.06.001,aptamer_sequences,"{""Apt-H"": ""GCGAT ACTCC ACAGG CTACG GCACG TAGAG CATCA CCATG ATCCT G"", ""Apt-L"": ""CAGAT ATGTG TAGCG AACCC GAGTG GCCAC ATGTT ACCCA GACCC C"", ""Apt-M"": ""GCGAT ACTCC ACAGG CTACG GCACG TAGAG CATCA CCATG ATCCC A"", ""CS-1"": ""CAGGA TCATG GTGAT GCTCT ACGTG CCGTA GCCTG T"", ""CS-2"": ""CAGGA TCATG GTGAT GCTCT ACGTG CCGTA GCCTG TGGAG TATCG C"", ""CS-C"": ""ACTGG TGGCC AGTTG CATGG TACTA TGTGA TGCCC TGAAG CGGCC T""}",Paper-specific oligonucleotide sequences define the hydrogel affinity and trigger system.,"Table 1 lists oligonucleotide sequences for Apt-H, Apt-M, Apt-L, CS-1, CS-2, and CS-C.",oligonucleotide_sequences
4847,10.1016/j.biomaterials.2014.06.001,superporous_hydrogel_pore_distribution,"""pores ranged from 20 to 100 um; average pore size 55 +/- 16 um""",Porosity is central to rapid absorption/loading and distinguishes the hydrogel format.,The superporous hydrogel had large pores with a normal distribution of pore sizes ranging from 20 to 100 um and an average pore size of 55 +/- 16 um.,hydrogel_characterization
4848,10.1016/j.biomaterials.2014.06.001,loading_decoupled_from_synthesis,"""PDGF-BB loaded after hydrogel synthesis and washing; loading was not performed during free radical polymerization.""",Design feature intended to avoid denaturation or loss of biologics during harsh hydrogel synthesis.,This synthesis route decouples the loading of biologics from the preparation of the superporous hydrogel.,design_rationale
4849,10.1016/j.biomaterials.2014.06.001,CS_triggered_release_schedule,"""CS-2 treatment for 1 h at days 5 and 10; CS:aptamer mole ratios 1:2 and 2:2, respectively.""",Demonstrates externally triggered temporal control of protein release.,"CS-2 was applied for 1 h at days 5 and 10 with the mole ratio of CS to aptamer being 1:2 and 2:2, respectively.",triggered_release_conditions
4850,10.1016/j.snb.2016.03.123,hydrogel_void_fraction_estimates,"""Calculated air volume fractions for six SHPCMs were approximately 2.3, 11.3, 14.8, 9.5, 9.1 and 10.0%.""",Paper links hydrogel filling of photonic crystal interspaces to reduced nonspecific protein adsorption/background.,"Conversely, f for the six corresponding SHPCMs also can be approximately calculated to be 2.3, 11.3, 14.8, 9.5, 9.1 and 10.0% ... most of the internal space of SPCMs is occupied by hydrogel.",hydrogel_structure_properties
4851,10.1016/j.snb.2016.03.123,multiplex_mycomolecule_detection_ranges,"""AFB1: 0.1 pg/mL-1 ng/mL; FB1: 0.1 pg/mL-10 ng/mL; OTA: 0.1 pg/mL-1 ng/mL.""","These are assay performance metrics, not protein adsorption capacities, but they are linked by authors to low-background SHPCM behavior.","The detection linear range is 0.1pg/mL-1ng/mL for AFB1 ... and OTA ..., 0.1pg/mL-10ng/mL for FB1.",assay_performance
4852,10.1016/j.snb.2016.03.123,LOD_values,"""AFB1: 1.7 pg/mL; FB1: 2.1 pg/mL; OTA: 0.4 pg/mL.""",Analytical detection limits may be useful as indirect outcomes of low-background protein biointerface design.,"The limit of detection (LOD) from three times signal/noise ratio is calculated to be 1.7, 2.1 and 0.4pg/mL for AFB1, FB1 and OTA, respectively.",assay_performance
4853,10.1016/j.ijbiomac.2024.136808,highest_swelling_sample,"""CN-5 swelling rate 627 ± 7.04% after 24 h in PBS pH 7.4""","Quantitative hydrogel swelling property, but not protein adsorption.","After 24 h, the recorded swelling rates were 469 ± 4.19 %, 598 ± 4.64 %, and 627 ± 7.04 % for CN, CN-3, and CN-5 respectively.",hydrogel_property_outcomes
4854,10.1016/j.ijbiomac.2024.136808,smallest_reported_pore_size,"""CN-5 average pore size 29.45 ± 10.12 μm""","Quantitative microstructure property relevant to hydrogel characterization, but not adsorption.",Gels prepared with 5 % SA-modified proteins exhibited the most highly compact and uniform microporous microstructure with an average pore size of 29.45 ± 10.12 μm.,hydrogel_property_outcomes
4855,10.1016/j.ijbiomac.2024.136808,molecular_dynamics_binding_sites,"""SA interacts with β-casein residues LYS27, LYS28, GLU31, and GLN35; hydrogen bond to LYS27 and amide bond to LYS28 reported.""","Paper-specific protein-ligand modeling result, not protein adsorption.",The SA molecule engages with the active pocket of the β-casein via a hydrogen bond to residue LYS 27 and an amide bond to residue LYS 28 of the β-casein.,mechanistic_modeling
4856,10.1016/j.ijbiomac.2020.01.257,topical_hydrogel_vehicle_not_adsorption_system,"""2% Natrosol hydrogel containing Mo-CBP4 at 5, 10, or 20 mg g-1 was applied daily in vivo.""","Hydrogel appears only as a drug delivery vehicle, not as an adsorbent or protein-binding material.","To optimize manipulation of these samples, increasing the contact time with the skin of animals, was used as a vehicle a hydrogel based on 2% natrosol.",hydrogel_delivery_context
4857,10.1016/j.ijbiomac.2020.01.257,clinical_efficacy_values,"""Mo-CBP4 efficacy: 43% at 5 mg g-1, 34% at 10 mg g-1, 23% at 20 mg g-1; griseofulvin efficacy: 35% at 2 mg g-1.""","These are quantitative topical hydrogel treatment outcomes but are antifungal efficacy metrics, not adsorption metrics.",Table 2 reports clinical efficacy of topical application of Mo-CBP4 in different concentrations.,non_adsorption_bioactivity_outcomes
4858,10.1016/j.foodchem.2016.11.090,exclusion_basis,"""small_molecule_toxin_adsorption_not_protein_adsorption""",The article is hydrogel-relevant but outside the requested protein-hydrogel adsorption scope.,We developed multiclonal plastic antibodies for an alternative aflatoxin extraction column by combining molecular imprinting with cryogels.,triage
4859,10.1016/j.foodchem.2016.11.090,reported_hydrogel_swelling_ratios,"{""Afla MIP1"": ""885.64%"", ""Afla MIP2"": ""800.79%"", ""Afla MIP3"": ""838.42%"", ""Afla MIP4"": ""845.22%""}",Hydrogel characterization is quantitative but not linked to protein adsorption.,"Afla MIP1, Afla MIP2, Afla MIP3, and Afla MIP4 had swelling ratios of 885.64%, 800.79%, 838.42%, and 845.22%, respectively.",hydrogel_characterization
4860,10.1016/j.foodchem.2016.11.090,reported_flow_channel_size,"""20–300 μm""",Macroporous cryogel morphology may be relevant to hydrogel extraction behavior but not protein adsorption.,"There are large, interconnected flow channels with sizes ranging from 20–300μm.",hydrogel_characterization
4861,10.1016/j.colsurfb.2018.04.024,heavy_metal_adsorption_primary_focus,"""Maximum theoretical adsorption capacities were 283.4 mg/g for Cu2+ and 222.1 mg/g for Hg2+ on F127/PAA hydrogels.""",The article's main quantitative adsorption data are for metal ions rather than proteins.,"the maximal theoretical adsorption capacities of F127/PAA hydrogels reached as high as 283.4 and 222.1 mg/g for Cu2+ and Hg2+, respectively.",article_level_notes
4862,10.1016/j.colsurfb.2018.04.024,bsa_metal_complex_possible_adsorption,"""Authors suggested higher metal removal in BSA-containing solution might be caused by adsorption of BSA-metal complexes on hydrogels.""",This links protein presence to metal adsorption behavior but does not quantify protein uptake.,"the removal ratio in BSA and humic acid containing solution was even higher than that in pure water, which might be caused by the adsorption of BSA-Hg2+/BSA-Cu2+ (or humic acid-Hg2+/humic acid-Cu2+) complex on the hydrogels",mechanism_notes
4863,10.1016/j.colsurfb.2018.04.024,protein_adsorption_metric_basis,"""Organic matter adsorption, including BSA, was represented as mg per g dry hydrogels.""",Provides the intended unit even though numeric BSA adsorption values are not in the supplied context.,"The adsorption of organic matters (ie, BSA and humic acid) was represented as mg per g dry hydrogels.",outcome_metric_metadata
4864,10.1016/j.bios.2024.117064,hydrogel_sensor_LOD_for_metolcarb,"""0.19 ng mL−1""","This is the primary hydrogel biosensor performance metric, but it is pesticide detection sensitivity rather than protein adsorption.",the CuNFs-Apt-AChE-based platform showed a low limit of detection (LOD = 0.19 ng mL−1),biosensor_performance
4865,10.1016/j.bios.2024.117064,AChE_immobilization_site,"""CuNFs-Apt, before sodium alginate hydrogel embedding""",Clarifies that protein immobilization occurs on aptamer-functionalized copper nanoflowers rather than by adsorption to the hydrogel.,The AChE was immobilized on CuNFs-Apt through the high-affinity interaction with aptamer.,immobilization_mechanism
4866,10.1016/j.bios.2024.117064,hydrogel_platform_composition,"""10 μL CuNFs-Apt-AChE, 32 μL sodium alginate, 8 μL CaCl2""","Defines the hydrogel reactor formulation used for sensing, but not an adsorption experiment.",Add 10 μL CuNFs-Apt-AChE and 32 μL sodium alginate respectively into the microplate strip... Add 8 μL CaCl2 to form a gel.,hydrogel_platform_preparation
4867,10.1016/j.memsci.2010.07.016,degree_of_grafting_table,"[{""DG_umol_cm2"": 0, ""contact_angle_deg"": 48, ""modifier"": ""unmodified""}, {""DG_umol_cm2"": 0.46, ""contact_angle_deg"": 32, ""modifier"": ""PEGMA 40/0""}, {""DG_umol_cm2"": 0.49, ""contact_angle_deg"": 32, ""modifier"": ""PEGMA/MBAA 40/0.4""}, {""DG_umol_cm2"": 0.5, ""contact_angle_deg"": 32, ""modifier"": ""PEGMA/MBAA 40/1""}, {""DG_umol_cm2"": 0.54, ""contact_angle_deg"": 32, ""modifier"": ""PEGMA/MBAA 40/4""}, {""DG_umol_cm2"": 0.51, ""contact_angle_deg"": 32, ""modifier"": ""PEGMA/PETAE 40/0.66""}, {""DG_umol_cm2"": 0.5, ""contact_angle_deg"": 32, ""modifier"": ""PEGMA/PETAE 40/1.66""}, {""DG_umol_cm2"": 0.57, ""contact_angle_deg"": 33, ""modifier"": ""PEGMA/PETAE 40/6.65""}]","Hydrogel layer amount and wet-state contact angle are material descriptors rather than protein adsorption outcomes, but they help normalize sample identity.",Table 3 reports DG and contact angle as a function of monomer composition.,hydrogel_characterization
4868,10.1016/j.memsci.2010.07.016,UV_grafting_conditions,"{""PEGMA_concentration"": ""40 g/l"", ""UV_doses"": [""2 J/cm2"", ""5 J/cm2"", ""11 J/cm2""], ""UV_wavelength"": ""UV-A, 315-400 nm"", ""membrane_equilibration"": ""5 min in 2 ml monomer solution"", ""post_grafting_wash"": ""large excess ultrapure water, shaken overnight""}","Photo-grafting dose and intensity directly tune hydrogel thickness, pore narrowing, rejection, and fouling resistance.","Membranes were immersed in 2 ml monomer solution, equilibrated for 5 min, and irradiated with varied irradiation dose, 2, 5 and 11 J/cm2.",synthesis_conditions
4869,10.1016/j.memsci.2010.07.016,fouling_resistance_definition,"""Rf = Lp1 / Lp0""",Rf is not adsorption capacity but a functional antifouling metric after protein filtration and water washing.,Rf was calculated using the ratio of the water permeability before and after filtration (Lp0 and Lp1).,outcome_metric_definitions
4870,10.1016/j.memsci.2010.07.016,PETAE_vs_MBAA_architecture,"""MBAA gives more closed hydrogel structures with increased rejection; PETAE at higher content confines chains to the surface and produces more open pore coverage with lower rejection.""",Crosslinker arm number changes the hydrogel architecture and reverses the rejection trend with crosslinker concentration.,"Membranes crosslinked with the two-armed MBAA showed more closed hydrogel structure and enhanced protein rejection, whereas PETAE yielded a more open barrier structure and protein rejection decreased.",mechanism_annotations
4871,10.1016/j.colsurfa.2024.135377,CaAlg stability after filtration,"""Ca retention rate reached 95% after 72 h filtration""",Hydrogel phase stability in the hybrid membrane is relevant to long-term protein filtration but is not a protein adsorption metric.,"XPS characterization of the membrane after filtration for 72 hours showed that the retention rate of Ca (2 P) reached 95 %, which further proved the stability of the membrane operation.",material_stability
4872,10.1016/j.colsurfa.2024.135377,best formulation,"""1.5 wt% NaAlg and 1 mol/L CaCl2 coagulation bath for M32""",The article identifies a best-performing hydrogel membrane formulation for BSA rejection and antifouling.,"Given all the above attributes, 1.5 wt% NaAlg and 1 mol/L CaCl2 solution can be used to obtain the membrane with the most excellent permeability and separation rate.",formulation_optimization
4873,10.1016/j.colsurfa.2024.135377,adsorption not main mechanism,"""BSA separation mainly screening rather than adsorption""",This is a negative adsorption finding important for excluding the paper from adsorption-capacity datasets.,The separation of BSA by membranes was mainly based on the screening effect rather than the adsorption effect.,mechanism_notes
4874,10.1016/j.colsurfa.2024.135377,FRR/RFR ambiguity,"""Abstract says RFR 76.83%, while antifouling section says FRR 76.83% and RFR 31.56%""",Potential internal inconsistency affects extraction of antifouling metrics.,The membrane M32 had the highest FRR value (76.83 %) and the lowest RFR value (31.56 %).,quality_flags
4875,10.1016/j.carbpol.2020.116543,hydrogel_pHpzc_by_sample,"{""AG-N-A-0.4"": 8.92, ""AG-N-A-0.6"": 8.84, ""AG-N-A-0.8"": 8.8}",pHpzc is central to the claimed electrostatic adsorption mechanism and varies with amino group substitution.,"The pHpzc for AG-N-A-0.4, -0.6, and -0.8 hydrogels were 8.92, 8.84, and 8.80, respectively.",hydrogel_properties
4876,10.1016/j.carbpol.2020.116543,composition_property_series,"{""AG-N-A-0.4"": {""DC"": 0.17, ""DSamino_FTIR"": 0.42, ""DSamino_elemental"": 0.61, ""moisture_content_pct"": ""95.35 ± 1.00"", ""n_ND_to_n_N3"": 0.4}, ""AG-N-A-0.6"": {""DC"": 0.21, ""DSamino_FTIR"": 0.32, ""DSamino_elemental"": 0.52, ""moisture_content_pct"": ""93.64 ± 1.36"", ""n_ND_to_n_N3"": 0.6}, ""AG-N-A-0.8"": {""DC"": 0.23, ""DSamino_FTIR"": 0.24, ""DSamino_elemental"": 0.48, ""moisture_content_pct"": ""91.49 ± 0.46"", ""n_ND_to_n_N3"": 0.8}}","Adsorption capacity was linked by the authors to amino group amount and network porosity, which are controlled by ND dosage.","Table 1 reports DC, DSamino and moisture content of AG-N-A hydrogels prepared using ratios n(ND)/n(-N3) = 0.4, 0.6, and 0.8.",hydrogel_properties
4877,10.1016/j.carbpol.2020.116543,literature_comparator_chitosan_based_gel,"{""data_source"": ""Kim, Lee et al. (2017)"", ""effective_adsorption_range_pH"": ""4.5-6.0"", ""maximum_adsorption_capacity_mg_g"": 1300, ""pHpzc"": ""7.09-7.38""}","Comparator is from prior literature, not the main experimental hydrogel set, but it supports article claims about comparable capacity and wider pH range.","Table 2 reports chitosan-based gel maximum adsorption capacity 1300 mg/g, effective adsorption range pH 4.5-6.0, pHpzc 7.09-7.38.",comparators
4878,10.1016/j.chroma.2012.05.075,maximum_lysozyme_purity,"""92%""",The conclusion reports a maximum purity distinct from the mean purities at each flow velocity.,The maximum lysozyme purity from chicken egg white was 92% and the maximum lysozyme adsorption capacity was 1.0mg/mL beads.,paper_level_performance_summary
4879,10.1016/j.chroma.2012.05.075,maximum_lysozyme_adsorption_capacity,"""1.0 mg/mL beads""",Paper-level maximum capacity summarizes the best adsorption outcome.,The maximum lysozyme purity from chicken egg white was 92% and the maximum lysozyme adsorption capacity was 1.0mg/mL beads.,paper_level_performance_summary
4880,10.1016/j.chroma.2012.05.075,bed_stability,"""chromatography operations carried out more than ten times and cryogel-bead bed was stable""",Operational reuse/stability is reported qualitatively but without retained capacity.,The chromatography operations were carried out more than ten times and the cryogel-bead bed was stable.,adsorbent_operational_stability
4881,10.1016/j.chroma.2012.05.075,axial_dispersion_range,"""about 9.3×10−7 to 2.3×10−4 m2/s from 0.5 to 15 cm/min""",Transport property helps interpret chromatography performance but is not a direct adsorption metric.,the dispersion coefficient increased from about 9.3×10−7 to 2.3×10−4 m2/s with the increase of the flow velocity from 0.5 to 15cm/min,packed_bed_transport_properties
4882,10.1016/j.chroma.2012.05.075,cryogel_bead_size_control,"""mean diameters 1091-1248 um across preparation velocities in Table 1""",Microchannel preparation variables controlled bead diameter and porosity.,The mean diameters and porosities of cryogel beads prepared at various velocities of the aqueous phase and the water-immiscible phase.,hydrogel_preparation_design_space
4883,10.1016/j.jconrel.2023.05.046,anti_CD47_release_from_hydrogel,"""Cumulative release of α-CD47 from α-CD47&TMZ@Gel was 63.1% within 15 days in artificial cerebrospinal fluid at 37 °C.""",This is a quantitative protein-hydrogel release result but not an adsorption measurement.,"The results showed that the cumulative release of TMZ and α-CD47 within 15 days were 60.8% and 63.1%, respectively.",drug_release_or_delivery_outcomes
4884,10.1016/j.jconrel.2023.05.046,release_model,"""Higuchi equation best fit""","Release mechanism was modeled for co-loaded TMZ and α-CD47, indicating diffusion/corrosion-controlled release rather than adsorption.","The release data was coincided with the Higuchi equation best, which suggested that the drugs were released from α-CD47&TMZ@Gel mainly via skeleton diffusion and skeleton corrosion of hydrogel.",release_kinetics
4885,10.1016/j.colsurfb.2013.08.003,ligand_density_AEMH_vs_APMH,"""23.4 ± 3.7 vs 13.1 ± 3.3 μmol g−1 dry gel""",Ligand density is central to the proposed difference in IgG binding yield between AEMH and APMH nanogels.,The amine substitution with ligand 5/9 for the two nanogels ... led to both higher ligand density (23.4±3.7 vs. 13.1±3.3μmolg−1 of dry gel for APMH) and coupling efficiency (83% vs. 69% for APMH) for AEMH-based particles.,hydrogel_functionalization
4886,10.1016/j.colsurfb.2013.08.003,coupling_efficiency_AEMH_vs_APMH,"""83% vs 69%""",Coupling efficiency helps explain ligand availability and adsorption performance.,The amine substitution with ligand 5/9 for the two nanogels ... led to both higher ligand density ... and coupling efficiency (83% vs. 69% for APMH) for AEMH-based particles.,hydrogel_functionalization
4887,10.1016/j.colsurfb.2013.08.003,ligand_occupation,"""0.02-0.06%""",Reported as molar ligand occupation after IgG binding and reflects low accessibility for large proteins.,The percentage of molar ligand occupation for AEMH and APMH ligand-derivatized particles ... varied between 0.02 and 0.06%.,adsorption_mechanism
4888,10.1016/j.colsurfb.2013.08.003,parking_problem,"""binding of a protein molecule shields neighboring matrix sites or ligands""",Paper uses this concept to explain low ligand occupation for large IgG molecules.,The attachment of a protein molecule shields the polymer support as the binding to a matrix site hinders the binding to other potential sites/ligands due to the so-called “parking problem”.,mechanism_annotations
4889,10.1016/j.colsurfb.2013.08.003,selected_nanogel_amine_density,"""2%AEMHsa: 28.2 ± 2.7 μmol NH2/g dry nanogel; 1%APMH: 19.1 ± 2.7 μmol NH2/g dry nanogel""",Amine density before ligand coupling is part of material selection and ligand coupling capacity.,"Based on these results, we selected 2.0%AEMHsa (28.2±2.7μmol NH2/g dry nanogel) and 1.0%APMH (19.1±2.7μmol NH2/g dry nanogel) particles for further biorecognition studies.",hydrogel_properties
4890,10.1016/j.colsurfb.2013.08.003,vptt_selected_nanogels,"""2%AEMHsa VPTT approximately 37°C; 1%APMH VPTT approximately 35°C""",Binding assays were performed below VPTT to minimize non-specific IgG binding.,"For the 2%AEMHsa nanogel the transition occurs in a broader range with a VPTT ≈37°C, while with the 1%APMH the transition is more defined and occurs at slightly lower temprature, i.e. VPTT ≈35°C.",hydrogel_properties
