Repository: sunyrain/PHA

# PHA Protein-Hydrogel Adsorption Dataset

Generated: 2026-07-05T11:36:45

## Scope

This curated package organizes literature-derived protein-hydrogel adsorption, binding, immobilization, antifouling, and related biointerface records extracted from the local PHA corpus.

The primary unit is one record:

`paper + hydrogel/sample + protein/mixture + experimental condition + measured outcome`

## Contents

- `data/sources.csv`: article-level metadata, extraction status, and curation decision.
- `data/records_flat.csv`: flattened record-level table with provenance, hydrogel, protein, condition, outcome, mechanism, and quality fields.

File: data/curated/pha_scientific_dataset_20260705/data/materials.csv (part 51 of 67)
id,doi,name,role,context,pubchem_query,needs_manual_normalization,enrichment_json
9933,10.1016/j.ab.2004.02.012,(3-acryloxypropyl)-trimethoxysilane,surface coupling agent,Used to create acrylic-functionalized glass surfaces.,(3-acryloxypropyl)trimethoxysilane,1,
9934,10.1016/j.ab.2004.02.012,"6-((acrylo)amino) hexanoic acid, succinimidyl ester",protein acrylic-labeling reagent,Reacted with N-terminal amino groups and lysine epsilon-amino groups of fusion proteins.,6-((acrylo)amino)hexanoic acid succinimidyl ester,1,
9935,10.1016/j.ab.2004.02.012,ammonium persulfate,polymerization initiator,Used for APS-induced polyacrylamide polymerization.,ammonium persulfate,0,
9936,10.1016/j.ab.2004.02.012,"N,N,N',N'-tetramethylethylenediamine",polymerization catalyst,TEMED was included in APS and UV polymerization mixtures.,"N,N,N',N'-tetramethylethylenediamine",0,
9937,10.1016/j.ab.2004.02.012,methylene blue,UV polymerization reagent,Freshly prepared methylene blue solution was used for UV-induced polymerization.,methylene blue,0,
9938,10.1016/j.ab.2004.02.012,glycerol,hydrogel formulation additive and kinase reaction component,Included in polyacrylamide precursor solutions and kinase reaction mixtures.,glycerol,0,
9939,10.1016/j.ab.2004.02.012,ATP,kinase substrate/cofactor,ATP mix was used in solution and surface kinase assays.,adenosine triphosphate,0,
9940,10.1016/j.ab.2004.02.012,magnesium chloride,kinase assay salt/cofactor source,ATP mix contained 30 mM MgCl2.,magnesium chloride,0,
9941,10.1016/j.ab.2004.02.012,Brij 35,kinase assay buffer detergent,Included at 0.015% in kinase assay buffers.,Brij 35,1,
9942,10.1016/j.ab.2004.02.012,beta-mercaptoethanol,kinase dilution buffer reducing agent,Kinase dilution buffer contained 0.2% beta-mercaptoethanol.,2-mercaptoethanol,0,
9943,10.1016/j.ab.2004.02.012,reduced glutathione,affinity chromatography eluent,GST fusion proteins were eluted with Tris-HCl containing 10 mM reduced glutathione.,reduced glutathione,0,
9944,10.1016/j.ab.2004.02.012,Texas-red-labeled 3-kDa dextran,hydrogel diffusion/accessibility probe,"Used at 10 ug/mL to assess diffusion from 4%, 10%, and 15% polyacrylamide gel spots.",Texas Red dextran,1,
9945,10.1016/j.ab.2004.02.012,Texas-red-labeled 70-kDa dextran,hydrogel diffusion/accessibility probe,Used at 20 ug/mL; no loading into surface spots was observed after overnight incubation.,Texas Red dextran,1,
9946,10.1002/jssc.200301697,poly(2-hydroxyethyl methacrylate),hydrogel polymer coating,One of three hydrogels deposited in fused-silica capillaries.,poly(2-hydroxyethyl methacrylate),0,
9947,10.1002/jssc.200301697,2-hydroxyethyl methacrylate,monomer,Monomer corresponding to poly(HEMA).,2-hydroxyethyl methacrylate,0,
9948,10.1002/jssc.200301697,poly(diethylene glycol monomethacrylate),hydrogel polymer coating,One of three hydrogels deposited in fused-silica capillaries.,poly(diethylene glycol monomethacrylate),0,
9949,10.1002/jssc.200301697,diethylene glycol monomethacrylate,monomer,Monomer corresponding to poly(DEGMA).,diethylene glycol monomethacrylate,1,
9950,10.1002/jssc.200301697,poly(triethylene glycol monomethacrylate),hydrogel polymer coating,One of three hydrogels deposited in fused-silica capillaries.,poly(triethylene glycol monomethacrylate),0,
9951,10.1002/jssc.200301697,triethylene glycol monomethacrylate,monomer,Monomer corresponding to poly(TEGMA).,triethylene glycol monomethacrylate,1,
9952,10.1002/jssc.200301697,glycidyl methacrylate,capillary wall derivatization reagent,Used to derivatize capillary wall surface before polymerization of monomers.,glycidyl methacrylate,0,
9953,10.1002/jssc.200301697,fused silica,capillary substrate,Hydrophilic polymer coatings were deposited on fused-silica capillaries.,silicon dioxide,0,
9954,10.1002/anie.202002331,N-acryloyl-L-lysine,monomer; amino-acid gelator; ligand for Fe coordination,Used as the monomer for HRP-catalyzed interfacial ATRP to form poly-amino-acid brushes; lysine groups coordinate FeII to form MPGs.,N-acryloyl-L-lysine,0,
9955,10.1002/anie.202002331,FeII ion,metal ion crosslinker; enzyme-mimic active center,FeII ions coordinate with L-lysine groups to crosslink polymeric nanogels and provide SOD/POD-like activity.,iron(II),0,
9956,10.1002/anie.202002331,silica,nanoparticle core; filler/support,SiO2 nanoparticles were modified with halogen initiators and used as cores for SiO2@MPG nanogels.,silicon dioxide,0,
9957,10.1002/anie.202002331,acryloyl chloride,monomer synthesis reagent,L-lysine was modified with acryloyl chloride to obtain N-acryloyl-L-lysine.,acryloyl chloride,0,
9958,10.1002/anie.202002331,"3,5,3',5'-tetramethylbenzidine",POD assay substrate,Used to demonstrate POD-like activity by absorbance at 652 nm.,"3,3',5,5'-tetramethylbenzidine",0,
9959,10.1002/anie.202002331,Amplex Red,fluorescent substrate for H2O2-responsive imaging,Oxidized to resorufin by MPG POD-like activity for fluorescence imaging.,Amplex Red,0,
9960,10.1016/j.ijbiomac.2025.146435,microcrystalline cellulose,hydrogel functional component and reinforcing natural polymer,"MCC solution was introduced into the silica sol at 5, 7, or 10 mL to form MCC5-BA, MCC7-BA and MCC10-BA hydrogels.",microcrystalline cellulose,0,
9961,10.1016/j.ijbiomac.2025.146435,boric acid,hydrogel functional component and bioactive boron source,30 mL of BA/EtOH 10 w/w% solution was added to the sol; BA was used to enhance osteogenic differentiation.,boric acid,0,
9962,10.1016/j.ijbiomac.2025.146435,tetraethylorthosilicate,silica precursor monomer,Silica precursor solution was prepared with TEOS:EtOH:H2O molar ratio of 1:4:5.4.,tetraethyl orthosilicate,0,
9963,10.1016/j.ijbiomac.2025.146435,ethanol,solvent and solvent-exchange medium,"EtOH was used in TEOS precursor solution, BA/EtOH solution, and increasing ethanol concentrations for pore solvent exchange.",ethanol,0,
9964,10.1016/j.ijbiomac.2025.146435,hydrochloric acid,acid catalyst for TEOS hydrolysis,Hydrolysis was promoted by adding 100 μL of 0.1 M HCl.,hydrochloric acid,0,
9965,10.1016/j.ijbiomac.2025.146435,calcium chloride,added salt or metal ion source during hydrogel synthesis,1.5 g CaCl2 was added to the sol followed by overnight stirring.,calcium chloride,0,
9966,10.1016/j.ijbiomac.2025.146435,phosphoric acid,MCC dissolution medium,MCC solution was prepared by dissolving 5 g MCC in 50 mL H3PO4 and 10.75 mL distilled water.,phosphoric acid,0,
9967,10.1016/j.ijbiomac.2025.146435,ammonium hydroxide,base catalyst for gelation at low MCC content,Gelation was initiated by adding 100 μL of 1 M NH4OH for low MCC content samples.,ammonium hydroxide,0,
9968,10.1016/j.ijbiomac.2025.146435,hyaluronic acid sodium salt,surface coating for cell adhesion assay,HA at 1 mg/mL in PBS was coated on scaffolds overnight at 4 °C.,hyaluronic acid sodium salt,0,
9969,10.1016/j.ijbiomac.2025.146435,collagen type 1,surface coating for cell adhesion assay,Collagen type 1 was coated on scaffolds as an extracellular matrix coating comparator.,collagen type I,1,
9970,10.1016/j.ijbiomac.2025.146435,bicinchoninic acid,protein assay reagent,BCA assay was performed to determine absorbed BSA from unadsorbed BSA.,bicinchoninic acid,0,
9971,10.1002/admi.201800452,alginate,hydrogel polymer backbone,Ca-alginate hydrogel coating used for ALP immobilization on titanium.,alginate,0,
9972,10.1002/admi.201800452,sodium alginate,hydrogel precursor,"Ti samples were immersed in 2 mL, 2% w/v Na-alginate for dip-coating.",sodium alginate,0,
9973,10.1002/admi.201800452,calcium chloride,crosslinker and Ca2+ source,Alginate coating was gelled in CaCl2 solution; CaCl2 also used for CaCO3 crystallization.,calcium chloride,0,
9974,10.1002/admi.201800452,calcium ion,ionic crosslinking bridge,Ca2+ promotes crosslinking of alginate molecules and bridges calcium alginate hydrogel.,calcium ion,0,
9975,10.1002/admi.201800452,calcium carbonate,"bioceramic filler, anchor, mineral coating","CaCO3 in vaterite phase was used to increase surface roughness, support alginate anchoring, and provide ALP adsorption sites.",calcium carbonate,0,
9976,10.1002/admi.201800452,vaterite,porous CaCO3 polymorph,"Vaterite microparticles were preferred because of porosity, surface area, and beneficial ALP loading properties.",vaterite calcium carbonate,1,
9977,10.1002/admi.201800452,calcite,nonporous CaCO3 polymorph comparator/phase,Higher calcite fractions were associated with poorer ALP loading.,calcite calcium carbonate,1,
9978,10.1002/admi.201800452,sodium carbonate,carbonate source for CaCO3 formation,Na2CO3 was mixed with CaCl2 under sonication to form CaCO3 crystals.,sodium carbonate,0,
9979,10.1002/admi.201800452,titanium,implant substrate,Hydrogel and CaCO3/hydrogel coatings were assembled on titanium surfaces.,titanium,0,
9980,10.1016/j.compositesa.2025.108756,polyethylene glycol,polymer backbone and Ti3C2Tx surface modifier,PEG was used in the hydrogel formulation and grafted/associated with Ti3C2Tx to produce Ti3C2Tx-PEG nanosheets; PEG chains were claimed to improve hydrophilicity and antifouling.,polyethylene glycol,0,
9981,10.1016/j.compositesa.2025.108756,polypropylene glycol,polymer component,PPG was added with PEG and HSH330 during PSM hydrogel preparation.,polypropylene glycol,0,
9982,10.1016/j.compositesa.2025.108756,HSH330,crosslinking agent/polyether ternary alcohol,HSH330 has three hydroxyl groups acting as crosslinking agents in the PSM hydrogel synthesis.,polyether triol HSH330,1,
9983,10.1016/j.compositesa.2025.108756,HSH300,polyether ternary alcohol material listing,"The Materials section lists polyether ternary alcohol HSH300, Mn = 3000, while the preparation section uses HSH330.",polyether triol HSH300,1,
9984,10.1016/j.compositesa.2025.108756,Ti3C2Tx,MXene filler and photothermal component,"Ti3C2Tx MXene was modified with PEG and introduced into the hydrogel to improve toughness, hydrophilicity, stability, and photothermal antibacterial activity.",Ti3C2Tx MXene,1,
9985,10.1016/j.compositesa.2025.108756,Ti3C2Tx-PEG,functional filler and photothermal antifouling component,Ti3C2Tx-PEG nanosheets were varied from 0 to 1 wt% in PSM hydrogels.,Ti3C2Tx PEG,1,
9986,10.1016/j.compositesa.2025.108756,SiO2@N-CDs,reinforcing filler and crosslinking point,Silica loaded with nitrogen-doped carbon dots was used to reinforce the PEG hydrogel and act as crosslinking points.,silica nitrogen doped carbon dots,1,
9987,10.1016/j.compositesa.2025.108756,isophorone diisocyanate,crosslinker/reactive coupling agent,"IPDI reacted with hydroxyl groups on PEG, PPG, HSH330, Ti3C2Tx-PEG, and SiO2@N-CDs during hydrogel synthesis.",isophorone diisocyanate,0,
9988,10.1016/j.compositesa.2025.108756,"1,4-butanediol",chain extender,BDO was added during PSM hydrogel preparation after initial reaction at 73°C.,"1,4-butanediol",0,
9989,10.1016/j.compositesa.2025.108756,dimethyl sulfoxide,Ti3C2Tx intercalation/dispersion solvent,Ti3C2Tx was added to DMSO and stirred before exfoliation and further modification.,dimethyl sulfoxide,0,
9990,10.1016/j.compositesa.2025.108756,sodium chloroacetate,carboxylation reagent,Sodium chloroacetate was used in preparation of Ti3C2Tx-COOH.,sodium chloroacetate,0,
9991,10.1016/j.compositesa.2025.108756,EDC,coupling reagent,EDC was added with DMAP during PEG modification of Ti3C2Tx-COOH.,1-(3-dimethylaminopropyl)-3-ethylcarbodiimide hydrochloride,0,
9992,10.1016/j.compositesa.2025.108756,DMAP,coupling catalyst,DMAP was added with EDC during PEG modification of Ti3C2Tx-COOH.,4-dimethylaminopyridine,0,
9993,10.1016/j.foodhyd.2020.105853,soy protein isolate,hydrogel precursor/backbone,SPI contained 64% glycinin and 32% beta-conglycinin and was used to fabricate microgels.,,1,
9994,10.1016/j.foodhyd.2020.105853,glycinin,soy globulin component and coacervating hydrogel network component,Coacervation of glycinin in SPI solutions was triggered by NaCl and heating produced microgels.,,1,
9995,10.1016/j.foodhyd.2020.105853,beta-conglycinin,soy globulin component incorporated into microgel network,SPI contained beta-conglycinin and both glycinin and beta-conglycinin were incorporated into the microgel network.,,1,
9996,10.1016/j.foodhyd.2020.105853,sodium chloride,ionic strength modifier and release trigger,0.1 M NaCl induced coacervation; increasing NaCl concentration released FITC-lysozyme and 0.5 M released most lysozyme.,sodium chloride,0,
9997,10.1016/j.foodhyd.2020.105853,hydrochloric acid,pH adjustment reagent,0.1 M HCl was used to adjust pH; decreasing pH to 3.5 triggered lysozyme release.,hydrochloric acid,0,
9998,10.1016/j.foodhyd.2020.105853,sodium hydroxide,pH adjustment reagent,0.1 M NaOH was used to adjust microgel suspension pH.,sodium hydroxide,0,
9999,10.1016/j.foodhyd.2020.105853,rhodamine B,fluorescent label for soy proteins,Soy proteins were physically labeled with rhodamine B for CLSM.,rhodamine B,0,
10000,10.1016/j.foodhyd.2020.105853,fluorescein isothiocyanate,fluorescent label,FITC-labeled dextran and FITC-labeled lysozyme were used for fluorescence imaging.,fluorescein isothiocyanate,0,
10001,10.1016/j.foodhyd.2020.105853,sodium dodecyl sulfate,denaturant/solubilization reagent,Microgels were solubilized by adding 1% SDS; SDS also disrupted microgel structure in stability tests.,sodium dodecyl sulfate,0,
10002,10.1016/j.foodhyd.2020.105853,dithiothreitol,disulfide bond reducing reagent,"40 mM DTT decreased microgel size, indicating disulfide bonds contributed to stabilization.",dithiothreitol,0,
10003,10.1016/j.foodhyd.2020.105853,urea,denaturant,"6 M urea decreased microgel size, indicating hydrophobic interactions contributed to stabilization.",urea,0,
10004,10.1002/adfm.202108135,3-dimethyl(methacryloyloxyethyl) ammonium propane sulfonate,zwitterionic hydrogel monomer,Used to prepare the hydrogel precursor solution for coating sunflower pith.,3-dimethyl(methacryloyloxyethyl) ammonium propane sulfonate,1,
10005,10.1002/adfm.202108135,PEGDMA,crosslinker,Poly(ethylene glycol) dimethacrylate was included in the hydrogel precursor solution.,poly(ethylene glycol) dimethacrylate,0,
10006,10.1002/adfm.202108135,ammonium persulfate,initiator,APS was included in the hydrogel precursor solution.,ammonium persulfate,0,
10007,10.1002/adfm.202108135,"N,N,N',N'-Tetramethylethylenediamine",polymerization accelerator,TMEDA was included in the hydrogel precursor solution.,"N,N,N',N'-Tetramethylethylenediamine",0,
10008,10.1002/adfm.202108135,carbon black,photothermal coating,Carbon black powder solution was coated onto the top surfaces of sunflower pith samples.,carbon black,0,
10009,10.1002/adfm.202108135,sunflower stalk pith,biomass porous foam scaffold,Natural sunflower stalk pith was modified with zwitterionic hydrogel coating.,sunflower stalk pith,1,
10010,10.1016/j.jbiotec.2006.11.016,acrylamide,monomer,"Reaction system consisted of AM, MBA and Fe3O4 nanoparticles, where AM served as monomer.",acrylamide,0,
10011,10.1016/j.jbiotec.2006.11.016,"N,N′-methylene-bis-acrylamide",crosslinker,MBA served as cross-linker.,"N,N'-methylenebisacrylamide",0,
10012,10.1016/j.jbiotec.2006.11.016,Fe3O4 nanoparticles,magnetic filler / photoinitiator,Fe3O4 nanoparticles were used as photoinitiator and magnetic core.,magnetite,0,
10013,10.1016/j.jbiotec.2006.11.016,polyacrylamide,hydrogel coating precursor,PAM-coated Fe3O4 nanoparticles were prepared by photochemical in situ polymerization.,polyacrylamide,0,
10014,10.1016/j.jbiotec.2006.11.016,1-ethyl-3-(3-dimethylaminepropyl) carbodiimide hydrochloride,coupling reagent,CT was covalently bound using EDC as coupling reagent.,1-ethyl-3-(3-dimethylaminopropyl)carbodiimide hydrochloride,0,
10015,10.1016/j.jbiotec.2006.11.016,N-hydroxysuccinimide,coupling reagent additive,CT was covalently bound to the nanogel by use of EDC and NHS.,N-hydroxysuccinimide,0,
10016,10.1016/j.jbiotec.2006.11.016,sodium hydroxide,Hoffman degradation reagent,NaOH was used during Hoffman degradation of PAM-coated Fe3O4 nanoparticles.,sodium hydroxide,0,
10017,10.1016/j.jbiotec.2006.11.016,sodium hypochlorite,Hoffman degradation reagent,NaClO was used during Hoffman degradation.,sodium hypochlorite,0,
10018,10.1016/j.jbiotec.2006.11.016,BTEE,enzyme substrate,Kinetic constants were determined using BTEE as substrate.,N-benzoyl-L-tyrosine ethyl ester,1,
10019,10.1016/j.jbiotec.2006.11.016,calcium chloride,assay additive,Activity assay mixture included 0.08 mL of 2 M CaCl2.,calcium chloride,0,
10020,10.1002/anie.201404323,poly(ethylene glycol),hydrogel polymer backbone,Photodegradable PEG hydrogel used as non-fouling coating and antibody array substrate.,polyethylene glycol,0,
10021,10.1002/anie.201404323,NHS-PEG-acrylate,functional monomer for antibody linkage,Used to functionalize the photogel with NHS ester for covalent antibody linkage.,NHS PEG acrylate,1,
10022,10.1002/anie.201404323,N-hydroxysuccinimide ester,reactive functional group,NHS ester enabled covalent linkage of antibodies to the photogel.,N-hydroxysuccinimide ester,1,
10023,10.1002/anie.201404323,photolabile cross-linker,hydrogel crosslinker,Photogel consists of PEG cross-linked by photolabile moieties.,ortho-nitrobenzyl photolabile crosslinker PEG hydrogel,1,
10024,10.1002/anie.201404323,ortho-nitrobenzyl moiety,photolabile group,Photolabile molecules containing ortho-nitrobenzyl moieties may be degraded by 365 nm UV light.,ortho-nitrobenzyl photolabile group,1,
10025,10.1002/anie.201404323,ammonium persulfate,radical polymerization initiator,Photogel was grafted on acrylated glass by radical polymerization initiated by ammonium persulfate and TEMED.,ammonium persulfate,0,
10026,10.1002/anie.201404323,tetramethylethylenediamine,radical polymerization accelerator,Photogel was grafted on acrylated glass by radical polymerization initiated by ammonium persulfate and TEMED.,"N,N,N',N'-tetramethylethylenediamine",0,
10027,10.1002/anie.201404323,acrylated glass,substrate,Photogel was grafted on acrylated glass surfaces.,acrylated glass surface,1,
10028,10.1002/anie.201404323,fluorescein isothiocyanate,fluorescent label,FITC-labeled collagen I was used to test non-fouling properties.,fluorescein isothiocyanate,0,
10029,10.1002/anie.201404323,phycoerythrin,fluorescent label,PE-anti-CD4 and PE-anti-CD8 were used in flow cytometry staining.,phycoerythrin,1,
10030,10.1016/j.jcis.2019.07.045,H103 polystyrene resin,adsorptive resin filler/control,H103 microparticles were encapsulated in hydrogels; pristine H103 beads were used as controls.,polystyrene divinylbenzene resin,1,
10031,10.1016/j.jcis.2019.07.045,carboxybetaine methacrylate,monomer,Used to prepare PCB-H103 zwitterionic hydrogel adsorbent.,carboxybetaine methacrylate,1,
10032,10.1016/j.jcis.2019.07.045,sulfobetaine methacrylate,monomer,Used to prepare PSB-H103 zwitterionic hydrogel adsorbent.,sulfobetaine methacrylate,1,
10033,10.1016/j.jcis.2019.07.045,poly(ethylene glycol) methacrylate,monomer,Used to prepare PEGMA-H103 hydrogel-coated resin comparator.,poly(ethylene glycol) methacrylate,1,
10034,10.1016/j.jcis.2019.07.045,2-hydroxyethyl methacrylate,monomer,Used to prepare PHEMA-H103 hydrogel-coated resin comparator.,2-hydroxyethyl methacrylate,0,
10035,10.1016/j.jcis.2019.07.045,"N,N'-methylenebisacrylamide",crosslinker,Crosslinker for PCB-H103 and PSB-H103.,"N,N'-methylenebisacrylamide",0,
10036,10.1016/j.jcis.2019.07.045,tetraethylene glycol dimethacrylate,crosslinker,Crosslinker for PEGMA-H103 and PHEMA-H103.,tetraethylene glycol dimethacrylate,0,
10037,10.1016/j.jcis.2019.07.045,ammonium persulfate,initiator,Used to initiate hydrogel polymerization.,ammonium persulfate,0,
10038,10.1016/j.jcis.2019.07.045,"N,N,N',N'-tetramethylethylenediamine",accelerator/promoter,Used with APS for hydrogel polymerization.,"N,N,N',N'-tetramethylethylenediamine",0,
10039,10.1016/j.jcis.2019.07.045,phenol red,protein-bound model toxin adsorbate,Used as albumin-bound model toxin in BSA solution and as free adsorbate in PBS kinetics/isotherms.,phenol red,0,
10040,10.1016/j.jcis.2019.07.045,bilirubin,protein-bound toxin adsorbate,Used to evaluate adsorption in BSA solution and 100% FBS.,bilirubin,0,
10041,10.1016/j.jcis.2019.07.045,vitamin B12,middle molecular weight model toxin adsorbate,Used in PBS adsorption kinetics and isotherms.,vitamin B12,0,
10042,10.1021/acsami.2c20857,methacrylic acid,ionizable anionic monomer,Held constant at 25 mol% of monomer feed in multifunctional hydrogels.,methacrylic acid,0,
10043,10.1021/acsami.2c20857,acrylamide,hydrophilic comonomer,Used as the remaining 30-70 mol% of the monomer solution.,acrylamide,0,
10044,10.1021/acsami.2c20857,methyl methacrylate,hydrophobic comonomer,Varied from 0 to 40 mol% to tune microgel hydrophobicity.,methyl methacrylate,0,
10045,10.1021/acsami.2c20857,tert-butyl methacrylate,hydrophobic comonomer,Varied from 0 to 40 mol%; formulations above 40 mol% tBMA phase-separated and were excluded.,tert-butyl methacrylate,0,
10046,10.1021/acsami.2c20857,benzyl methacrylate,hydrophobic aromatic comonomer,Varied from 0 to 40 mol%; precursor solutions above 20 mol% BzMA phase-separated and were excluded.,benzyl methacrylate,0,
10047,10.1021/acsami.2c20857,methylene bis(acrylamide),crosslinker,Held constant at 5 mol% of monomer.,"N,N'-methylenebisacrylamide",0,
10048,10.1021/acsami.2c20857,Irgacure 184,photoinitiator,Added at 0.5 wt% relative to monomer weight for UV polymerization.,Irgacure 184,1,
10049,10.1021/acsami.2c20857,ethanol,polymerization and purification solvent,Hydrogels synthesized in 50/50 v/v water/ethanol and purified by water/ethanol gradient.,ethanol,0,
10050,10.1021/acsami.2c20857,water,polymerization and purification solvent,Hydrogels synthesized in 50/50 v/v water/ethanol and purified by water/ethanol gradient.,water,0,
10051,10.1021/acsami.2c20857,sodium hydroxide,pH adjustment reagent,Microgel suspensions adjusted to pH 7.4 with 1 N sodium hydroxide.,sodium hydroxide,0,
10052,10.1021/acsami.2c20857,phosphate buffered saline,adsorption buffer,Used as 0.1x PBS and 1x PBS; final ionic strength in 1x PBS was 0.162 M.,phosphate buffered saline,1,
10053,10.1021/acsami.2c20857,arginine,small molecule competitor and protein surface residue of interest,Used at 2.5 mg/mL as a competitive inhibitor; solvent-accessible arginine was predictive of adsorption.,arginine,0,
10054,10.1021/acsami.2c20857,lysine,small molecule competitor and cationic residue,Used at 2.5 mg/mL as a competitive inhibitor.,lysine,0,
10055,10.1021/acsami.2c20857,aspartic acid,small molecule competitor,Used at 2.5 mg/mL as a competitive inhibitor.,aspartic acid,0,
10056,10.1021/acsami.2c20857,glutamic acid,small molecule competitor,Used at 2.5 mg/mL as a competitive inhibitor.,glutamic acid,0,
10057,10.1021/acsami.2c20857,Toluidine blue,cationic dye for anionic group assay,Used as a surrogate measurement to quantify bulk quantity of anionic groups in microgel suspensions.,toluidine blue,0,
10058,10.1021/acsami.2c20857,TNS,fluorescent hydrophobicity probe,TNS fluorescence assays validated solute accessibility of hydrophobic moieties.,TNS fluorescence probe,1,
10059,10.1002/adfm.201702955,1-ethyl-3-(3-dimethylaminopropyl)carbodiimide,crosslinker,Used to crosslink BSA amine and carboxyl groups to form amide bonds in the hydrogel.,1-ethyl-3-(3-dimethylaminopropyl)carbodiimide,0,
10060,10.1002/adfm.201702955,Coumarin 460,blue fluorescent dye,Embedded in BSA hydrogel to provide blue emission and participate in FRET.,Coumarin 460,0,
10061,10.1002/adfm.201702955,fluorescein,green fluorescent dye,Embedded in BSA hydrogel to provide green emission and participate in FRET and pH response.,fluorescein,0,
10062,10.1002/adfm.201702955,5(6)-carboxy-x-rhodamine,red fluorescent dye,Embedded in BSA hydrogel to provide red emission and participate in FRET.,5(6)-carboxy-X-rhodamine,1,
10063,10.1002/adfm.201702955,glucose,small-molecule analyte,Detected using glucose oxidase and horseradish peroxidase incorporated in the BSA hydrogel.,glucose,0,
10064,10.1002/adfm.201702955,guaiacol,chromogenic peroxidase substrate,Used in glucose sensing assay with HRP to produce a colored compound.,guaiacol,0,
10065,10.1016/j.colsurfa.2025.138083,Ag-MOF,metal-organic framework filler and silver ion reservoir,Ag-MOF was incorporated into the hydrogel/polyurethane coating and released Ag+ and MBT for antifouling and corrosion inhibition.,silver metal organic framework,1,
10066,10.1016/j.colsurfa.2025.138083,MXene,nanosheet filler and photothermal component,"MXene nanosheets were incorporated into the coating, enhanced crosslinking density, improved barrier properties, and provided LSPR photothermal behavior.",MXene Ti3C2,1,
10067,10.1016/j.colsurfa.2025.138083,polyurethane,polymer matrix,Polyurethane matrix imparted mechanical robustness in the hydrogel/polyurethane interpenetrating network.,polyurethane,1,
10068,10.1016/j.colsurfa.2025.138083,acrylamide,monomer,AM was dissolved with APS and added to PU suspension to prepare PUGel.,acrylamide,0,
10069,10.1016/j.colsurfa.2025.138083,ammonium persulfate,initiator,APS was used with acrylamide; MXene accelerated APS decomposition into sulfate radicals.,ammonium persulfate,0,
10070,10.1016/j.colsurfa.2025.138083,2-mercaptobenzothiazole,Ag-MOF ligand and corrosion inhibitor release agent,MBT was used in Ag-MOF fabrication and released from Ag-MOF/PUGel coatings in artificial seawater.,2-mercaptobenzothiazole,0,
10071,10.1016/j.colsurfa.2025.138083,silver nitrate,silver precursor,AgNO3 was introduced into water/methanol solution during Ag-MOF fabrication.,silver nitrate,0,
10072,10.1016/j.colsurfa.2025.138083,2-methylimidazole,Ag-MOF ligand precursor,2-MI was dissolved in methanol and introduced to the AgNO3/MBT mixture.,2-methylimidazole,0,
10073,10.1016/j.colsurfa.2025.138083,silver ion,released antifouling agent,"Released Ag+ disrupted cellular membranes, penetrated cells, and bound sulfur/nitrogen-containing biomolecules.",silver ion,0,
10074,10.1016/j.colsurfa.2025.138083,lithium fluoride,MXene synthesis reagent,LiF was dissolved in HCl for MAX etching during MXene nanosheet fabrication.,lithium fluoride,0,
10075,10.1016/j.colsurfa.2025.138083,Ti3AlC2,MAX precursor for MXene,MAX powder was introduced into LiF/HCl solution for etching.,Ti3AlC2,1,
10076,10.1016/j.colsurfa.2025.138083,hydrochloric acid,MXene etching reagent,HCl was used with LiF to etch MAX powder.,hydrochloric acid,0,
10077,10.1016/j.colsurfa.2025.138083,methanol,solvent,Methanol was used in Ag-MOF fabrication and washing.,methanol,0,
10078,10.1002/bkcs.10315,methacrylated polydimethylsiloxane,silicone hydrogel precursor/polymer backbone,Synthesized as mPDMS and used in SiHy preparation.,methacrylated polydimethylsiloxane,1,
10079,10.1002/bkcs.10315,polydimethylsiloxane,silicone polymer segment,"alpha,omega-dihydro(polydimethylsiloxane) was converted to bis(3-aminopropyl) terminated PDMS and then mPDMS.",polydimethylsiloxane,1,
10080,10.1002/bkcs.10315,2-hydroxyethyl methacrylate,hydrogel monomer,HEMA used in SiHy preparation.,2-hydroxyethyl methacrylate,0,
10081,10.1002/bkcs.10315,ethylene glycol dimethacrylate,crosslinker,EGDMA used in SiHy preparation.,ethylene glycol dimethacrylate,0,
10082,10.1002/bkcs.10315,glycerol monomethacrylate,hydrogel monomer,GMMA used in SiHy preparation.,glycerol monomethacrylate,0,
10083,10.1002/bkcs.10315,N-vinyl pyrrolidone,hydrogel monomer,NVP used in SiHy preparation.,N-vinylpyrrolidone,0,
10084,10.1002/bkcs.10315,azobis isobutyronitrile,radical initiator,AIBN used in SiHy preparation.,azobisisobutyronitrile,0,
10085,10.1002/bkcs.10315,hyaluronic acid,polysaccharide functional component,10 kDa and 100 kDa sodium hyaluronate used to functionalize SiHy as SH-HA-10 and SH-HA-100.,hyaluronic acid,1,
10086,10.1002/bkcs.10315,sodium alginate,polysaccharide functional component,Sodium alginate 120-190 kDa used to functionalize SiHy as SH-AA.,sodium alginate,1,
10087,10.1002/bkcs.10315,alginic acid,polysaccharide functional component,Article refers to AA-functionalized SiHy and alginic acid.,alginic acid,1,
10088,10.1002/bkcs.10315,polyethyleneimine,IPN network component/crosslinking partner,PEI MW 800 included with polysaccharide before EDC crosslinking.,polyethyleneimine,1,
10089,10.1002/bkcs.10315,1-ethyl-3-(3-dimethylaminopropyl)-carbodiimide,crosslinking reagent,EDC used to crosslink loaded HA or AA with PEI.,1-ethyl-3-(3-dimethylaminopropyl)carbodiimide,0,
10090,10.1002/bkcs.10315,glycidyl methacrylate,mPDMS synthesis reagent,GMA reacted with bis(3-aminopropyl) terminated PDMS to yield mPDMS.,glycidyl methacrylate,0,
10091,10.1002/bkcs.10315,allyl amine,PDMS functionalization reagent,"Allyl amine reacted with alpha,omega-dihydro(polydimethylsiloxane).",allylamine,0,
10092,10.1002/bkcs.10315,H2(PtCl6).6H2O,hydrosilylation catalyst,Used in synthesis of bis(3-aminopropyl) terminated PDMS.,chloroplatinic acid hexahydrate,0,
10093,10.1002/bkcs.10315,acetonitrile,protein extraction solvent component,Adsorbed proteins extracted from lenses using acetonitrile/0.2 wt% trifluoroacetic acid.,acetonitrile,0,
10094,10.1002/bkcs.10315,trifluoroacetic acid,protein extraction solvent component,0.2 wt% TFA used with acetonitrile for protein extraction before HPLC.,trifluoroacetic acid,0,
10095,10.1016/j.jconrel.2004.05.009,alginate,polymer backbone,Medium viscosity alginate from Macrocystis pyrifera used as parent polymer for particles and hydrophobically modified derivatives.,alginate,0,
10096,10.1016/j.jconrel.2004.05.009,alginic acid,polymer backbone nomenclature,AA stands for alginic acid in AAxC12 sample names.,alginic acid,0,
10097,10.1016/j.jconrel.2004.05.009,mannuronic acid,alginate monomer,Alginate sample contained 59% mannuronic acid.,mannuronic acid,0,
10098,10.1016/j.jconrel.2004.05.009,guluronic acid,alginate monomer,Alginate sample contained 41% guluronic acid.,guluronic acid,0,
10099,10.1016/j.jconrel.2004.05.009,dodecyl bromide,alkylation reagent,Used to graft C12 alkyl chains to alginate carboxylate functions.,1-bromododecane,0,
10100,10.1016/j.jconrel.2004.05.009,C12 alkyl chain,hydrophobic affinity group,Hydrophobically modified alginates had C12 alkyl chains fixed onto alginate via ester functions.,dodecyl group,1,
10101,10.1016/j.jconrel.2004.05.009,ester function,linkage,Long alkyl chains were covalently bound onto polysaccharide backbone via ester functions; lipase hydrolysis released protein.,ester,1,
10102,10.1016/j.jconrel.2004.05.009,sodium chloride,gelation salt,Na-AA-xC12 solutions were dispersed in NaCl to form particles; final NaCl concentrations commonly 0.1 M or 0.15 M.,sodium chloride,0,
10103,10.1016/j.jconrel.2004.05.009,calcium chloride,crosslinker/strengthening salt,Particles were strengthened by CaCl2; final concentrations included 10 mM for BSA/Hb and 0.5 mM for urease preparation.,calcium chloride,0,
10104,10.1016/j.jconrel.2004.05.009,calcium ion,metal ion bridge,Ca2+ ions reinforce alginate hydrogel mechanical properties and form Ca2+-alginate controls.,calcium ion,0,
10105,10.1016/j.jconrel.2004.05.009,tetrabutylammonium hydroxide,reagent,Purchased for synthesis of hydrophobically modified alginates.,tetrabutylammonium hydroxide,0,
10106,10.1016/j.jconrel.2004.05.009,dimethyl sulfoxide,solvent,Obtained from Fluka and used in material preparation context.,dimethyl sulfoxide,0,
10107,10.1016/j.jconrel.2004.05.009,sodium taurocholate,surfactant release trigger,Addition induced fast FITC-BSA release from Na-AA-15(2)C12 beads by disrupting hydrophobic junctions.,sodium taurocholate,0,
10108,10.1016/j.jconrel.2004.05.009,taurocholic acid,surfactant release trigger,Methods describe FITC-BSA release in Tris buffer after addition of taurocholic acid.,taurocholic acid,0,
10109,10.1016/j.jconrel.2004.05.009,lipase,enzyme release trigger,Porcine pancreas lipase hydrolyzed ester functions between alginate backbone and grafted alkyl chains.,lipase,1,
10110,10.1016/j.jconrel.2004.05.009,inositol hexaphosphate,competitive ligand for Hb ionic site,Used to screen ionic interactions between alginate and Hb by binding positively charged amino groups in Hb allosteric site.,inositol hexaphosphate,0,
10111,10.1016/j.jconrel.2004.05.009,chitosan,polycation coating comparator from literature,Mentioned as coating for Ca2+-AA particles to slow protein diffusion.,chitosan,0,
10112,10.1016/j.jconrel.2004.05.009,polylysine,polycation coating comparator from literature,Mentioned as coating for Ca2+-AA particles to slow protein diffusion.,poly-L-lysine,0,
10113,10.1016/j.jconrel.2004.05.009,sodium citrate,calcium chelator/stability challenge,Ca2+-AA particles dissolved in 0.5% w/v citrate while amphiphilic alginate beads did not show dissolution or protein leakage.,sodium citrate,0,
10114,10.1016/j.jconrel.2004.05.009,sucrose,excipient/viscosity enhancer,"Urease extract contained sucrose, which may have shifted particle size by enhancing alginate solution viscosity.",sucrose,0,
10115,10.1002/jbm.a.32648,poly(ethylene glycol) diacrylate,macromonomer/crosslinkable hydrogel component,PEG diacrylate Mn = 575 was used with acrylated Pluronic F127 to prepare hydrogel nanoparticles.,polyethylene glycol diacrylate,1,
10116,10.1002/jbm.a.32648,Pluronic F127,macromonomer amphiphilic block copolymer,Pluronic F127 was acrylated and used as a PEG-PPG-PEG macromonomer block in the hydrogel nanoparticles.,Pluronic F127,1,
10117,10.1002/jbm.a.32648,poly(propylene glycol),hydrophobic nanodomain component,Nanoparticles comprised dispersed hydrophobic nanodomains of poly(propylene glycol) within a hydrophilic PEG phase.,polypropylene glycol,1,
10118,10.1002/jbm.a.32648,N-(3-aminopropyl) methacrylamide hydrochloride,reactive amine comonomer,APMA was incorporated into nanoparticles to provide primary amines for fluorescent labeling.,N-(3-aminopropyl) methacrylamide hydrochloride,0,
10119,10.1002/jbm.a.32648,fluorescein isothiocyanate,fluorescent label,FITC was coupled to amine-containing nanoparticles for fluorescence-based cell association studies.,fluorescein isothiocyanate,0,
10120,10.1002/jbm.a.32648,ammonium persulfate,redox initiator,APS was used with TEMED for redox-initiated inverse emulsion polymerization.,ammonium persulfate,0,
10121,10.1002/jbm.a.32648,"N,N,N',N'-tetramethylethylenediamine",redox accelerator,TEMED was used with APS for redox-initiated inverse emulsion polymerization.,"N,N,N',N'-tetramethylethylenediamine",0,
10122,10.1002/jbm.a.32648,eosin Y,photoinitiation photosensitizer,Eosin Y was used in the comparison photoinitiated nanoparticle preparation method.,eosin Y,0,
10123,10.1002/jbm.a.32648,triethanolamine,photoinitiation initiator,Triethanolamine was used in the comparison photoinitiated nanoparticle preparation method.,triethanolamine,0,
10124,10.1002/jbm.a.32648,Span 65,inverse emulsion surfactant,Span 65 was used to form the inverse emulsion for nanoparticle synthesis.,sorbitan tristearate,1,
10125,10.1016/j.ces.2010.02.010,poly(acrylic acid-co-acrylamide),hydrogel polymer backbone,PAA-AAm/HT nanocomposite hydrogel was filled between fibers and used to immobilize CA.,poly(acrylic acid-co-acrylamide),1,
10126,10.1016/j.ces.2010.02.010,acrylic acid,hydrogel monomer,The hydrogel family is poly(acrylic acid-co-acrylamide).,acrylic acid,0,
10127,10.1016/j.ces.2010.02.010,acrylamide,hydrogel monomer,The hydrogel family is poly(acrylic acid-co-acrylamide).,acrylamide,0,
10128,10.1016/j.ces.2010.02.010,hydrotalcite,nanocomposite filler,Hydrotalcite platelets were exfoliated and dispersed in the polymer matrix.,hydrotalcite,1,
10129,10.1016/j.ces.2010.02.010,PVDF,hollow fiber membrane material,Hydrophobic microporous PVDF hollow fiber membrane was used to contain the swollen hydrogels.,polyvinylidene fluoride,0,
10130,10.1016/j.ces.2010.02.010,Tris-HCl,buffer,Best operating conditions used 20 mM Tris-HCl at pH 8.,Tris hydrochloride,0,
10131,10.1016/j.ces.2010.02.010,FITC,protein label,FITC was used to label CA enzyme for fluorescence microscopy.,fluorescein isothiocyanate,0,
10132,10.1016/j.ces.2010.02.010,helium,sweep gas,Helium was supplied to the permeate side as a sweep gas.,helium,0,
10133,10.1016/j.ces.2010.02.010,blue silica gel,water-loss indicator,Blue silica gel was used to prove loss of free water from the nanocomposite hydrogel.,silica gel,1,
10134,10.1016/j.colsurfb.2012.10.053,N-isopropylacrylamide,monomer,Used as a comonomer to synthesize PNIPAm-based microgels.,N-isopropylacrylamide,0,
10135,10.1016/j.colsurfb.2012.10.053,acrylamide,comonomer,Used with NIPAm in PNIPAm-based microgels.,acrylamide,0,
10136,10.1016/j.colsurfb.2012.10.053,"N,N'-methylenebisacrylamide",crosslinker,Used as MBAm crosslinker for PNIPAm-based microgels.,"N,N'-methylenebisacrylamide",0,
10137,10.1016/j.colsurfb.2012.10.053,polyethylene glycol monomethyl ether monomethacrylate,PEG macromonomer,PEGMa Mn 300 or 1100 g/mol incorporated into PNIPAm microgels to reduce BSA adsorption.,polyethylene glycol monomethyl ether monomethacrylate,1,
10138,10.1016/j.colsurfb.2012.10.053,PEGMa Mn 300 g/mol,PEG macromonomer variant,Lower molecular weight PEGMa compared for protein resistance and temperature response.,polyethylene glycol monomethyl ether monomethacrylate 300,1,
10139,10.1016/j.colsurfb.2012.10.053,PEGMa Mn 1100 g/mol,PEG macromonomer variant,Higher molecular weight PEGMa compared for protein resistance and temperature response.,polyethylene glycol monomethyl ether monomethacrylate 1100,1,
10140,10.1016/j.colsurfb.2012.10.053,anthraquinone-2-sulfonic acid sodium salt monohydrate,photoinitiator component,"Used with 2,2-dimethoxy-2-phenylacetophenone as photoinitiators.",anthraquinone-2-sulfonic acid sodium salt monohydrate,0,
10141,10.1016/j.colsurfb.2012.10.053,"2,2-dimethoxy-2-phenylacetophenone",photoinitiator,Used with anthraquinone-2-sulfonic acid sodium salt monohydrate as photoinitiators.,"2,2-dimethoxy-2-phenylacetophenone",0,
10142,10.1016/j.colsurfb.2012.10.053,mineral oil,continuous phase,"Low viscosity, high density mineral oil used as continuous phase for water-in-oil emulsions.",mineral oil,1,
10143,10.1016/j.colsurfb.2012.10.053,fluorescein isothiocyanate,fluorescent label,"Used to fluorescently label aqueous phase for synthesis and temperature response, but not protein adsorption synthesis; FITC-tagged BSA used in qualitative adsorption.",fluorescein isothiocyanate,0,
10144,10.1016/j.colsurfb.2012.10.053,phosphate buffered saline,buffer,0.1 M PBS used for BSA adsorption experiments.,phosphate buffered saline,1,
10145,10.1016/j.colsurfb.2012.10.053,poly(styrene),control material,PS latex used as non-temperature-responsive control in BSA adsorption temperature experiment.,polystyrene,0,
10146,10.1002/pat.6213,2-hydroxyethyl methacrylate,cryogel monomer,300 μL of HEMA was mixed with MBAAm in water to synthesize p(HEMA) cryogel.,2-hydroxyethyl methacrylate,0,
10147,10.1002/pat.6213,"N,N′-methylene bisacrylamide",crosslinker,56.6 mg MBAAm was mixed with HEMA for cryogel synthesis.,"N,N'-methylenebisacrylamide",0,
10148,10.1002/pat.6213,MACys-Ru(bipyr)2-MACys,functional monomer/cross-linker/electron carrier mimic,MACys-Ru(bipyr)2-MACys was copolymerized with p(HEMA) and described as providing cysteine residues and Ru electron-carrier function.,MACys-Ru(bipyr)2-MACys,1,
10149,10.1002/pat.6213,MoSe2 nanoparticles,embedded filler/cofactor mimic,MoSe2 nanoparticles were embedded into MACys-Ru(bipyr)2-MACys-co-p(HEMA) cryogel and acted as the cofactor of the FDH mimic system.,molybdenum diselenide,0,
10150,10.1002/pat.6213,molybdenum hexacarbonyl,Mo precursor,Mo(CO)6 was used to synthesize MoSe2 nanoparticles.,molybdenum hexacarbonyl,0,
10151,10.1002/pat.6213,selenium powder,Se precursor,Selenium powder was added during MoSe2 nanoparticle synthesis.,selenium,0,
10152,10.1002/pat.6213,1-butyl-3-methylimidazolium tetrafluoroborate,ionic liquid used in nanoparticle synthesis,0.5 mL ionic liquid was added during microwave synthesis of MoSe2 nanoparticles.,1-butyl-3-methylimidazolium tetrafluoroborate,0,
10153,10.1002/pat.6213,ammonium persulfate,polymerization initiator,5 mg APS was added during cryogel synthesis.,ammonium persulfate,0,
