Repository: sunyrain/PHA

# PHA Protein-Hydrogel Adsorption Dataset

Generated: 2026-07-05T11:36:45

## Scope

This curated package organizes literature-derived protein-hydrogel adsorption, binding, immobilization, antifouling, and related biointerface records extracted from the local PHA corpus.

The primary unit is one record:

`paper + hydrogel/sample + protein/mixture + experimental condition + measured outcome`

## Contents

- `data/sources.csv`: article-level metadata, extraction status, and curation decision.
- `data/records_flat.csv`: flattened record-level table with provenance, hydrogel, protein, condition, outcome, mechanism, and quality fields.

File: data/curated/pha_scientific_dataset_20260705/data/special_fields.csv (part 51 of 55)
id,doi,field_name,field_value_json,why_special,evidence_text,suggested_table
4891,10.1016/j.colsurfb.2015.11.027,relative_control_definition,"""HF-0 adsorption intensity was regarded as 100%""",Adsorption outcomes are reported as relative ratios rather than absolute adsorbed protein mass.,hydrogel HF-0 without fluorine monomer was chosen as a control surface and the adsorption intensity of the surface of HF-0 was regarded as 100%.,assay_normalization
4892,10.1016/j.colsurfb.2015.11.027,HFMA_BSA_nonmonotonic_trend,"""BSA adsorption first increased then decreased with increasing HFMA content""",Nonlinear adsorption response to fluorinated monomer content.,The relative ratio of BSA adsorption first increased and then decreased along with the increasing of HFMA content.,mechanism_or_trend
4893,10.1016/j.colsurfb.2015.11.027,HFMA_LZM_overall_increase,"""LZM adsorption overall increased with HFMA content and reached almost 205% at 50 wt.% HFMA""",Fluorination reduced BSA adsorption at high HFMA but increased LZM adsorption.,The relative ratio of LZM adsorption can be viewed as an overall increase. The highest LZM adsorption was almost 205% when HFMA content was 50%.,mechanism_or_trend
4894,10.1016/j.colsurfb.2015.11.027,DFMA_better_than_HFMA,"""DFMA hydrogels behaved better than HFMA hydrogels in reducing protein adsorption""","Protein adsorption was linked to fluorinated group type and length, not simply F element content.",The hydrogels with DFMA behaved better than the hydrogels with HFMA in reducing protein adsorption.,comparative_material_design
4895,10.1016/j.colsurfb.2015.11.027,surface_F_enrichment,"""Actual F element ratios on hydrogel surfaces were higher than theoretical ratios""",Surface enrichment may affect adsorption and differentiates bulk formulation from surface composition.,"The results show that the actual contents of F and Si elements on the hydrogel surfaces were higher than the theoretical values, which is consistent with the fact that F and Si elements are easier to be enriched on the surface because they have lower surface free energies.",surface_characterization
4896,10.1016/j.colsurfb.2015.11.027,DF10_surface_F_ratio,"""DF-10 actual surface F ratio 22.9 ± 0.2 wt.%""",DF-10 with 10 wt.% DFMA had surface F nearly as high as HFMA hydrogel with 30 wt.% HFMA.,"actual F element ratio on the surface of DFMA hydrogel with 10% DFMA was about 22.9±0.2wt%, which was nearly as many as that of HFMA hydrogel with 30% HFMA.",surface_characterization
4897,10.1016/j.eurpolymj.2025.114401,SBMA-G1 reported protein adsorption lower than literature antifouling hydrogels,"""The amount of protein adsorbed on SBMA-G1 was significantly lower than that adsorbed on other antifouling hydrogels reported in the literature.""",Cross-paper comparative claim without numeric comparator values in the supplied context.,The amount of protein adsorbed on SBMA-G1 was significantly lower than that adsorbed on the other antifouling hydrogels reported in the literature [48–50].,comparative_literature_claims
4898,10.1016/j.eurpolymj.2025.114401,SBMA-G1 blood clotting delay,"""SBMA-G1-treated plasma had aPTT clotting time of approximately 38 ± 4 s.""",Biointerface outcome linked by authors to reduced protein adsorption and hydrophilicity rather than direct adsorption measurement.,"The clotting times for the Blank, GelMA, SBMA-G1, and SBMA-G2 samples were approximately 27 ± 3, 20 ± 2, 38 ± 4, and 32 ± 1 s, respectively.",hemocompatibility_outcomes
4899,10.1016/j.eurpolymj.2025.114401,Hydrogel degradation mechanism,"""SBMA-G1 and SBMA-G2 degradation fit parabolic diffusion with r2 values of 0.988 and 0.987, respectively.""",Degradation kinetics may affect coating durability and antifouling persistence but is not a protein adsorption metric.,"Among the five different models, parabolic diffusion was the best fit for both hydrogels, with r2 values of 0.988 and 0.987 for SBMA-G1 and SBMA-G2, respectively.",hydrogel_degradation
4900,10.1016/j.jcis.2018.01.106,static_adsorption_proxy_metric,"""flux recovery ratio after foulant exposure""",Protein adsorption was not reported as mass uptake; adsorption/fouling was inferred from permeability recovery.,"The adsorption of humic acid, sodium alginate, and BSA to the surface of the pristine and modified membranes was evaluated by calculating the ratio of the membrane permeability after and before the adsorption of the foulant.",adsorption_proxy_metrics
4901,10.1016/j.jcis.2018.01.106,near_zero_charge_ratio,"""3:1 VSA:METMAC""",The nominal monomer ratio giving charge-neutral hydrogel was not equimolar because copolymer composition differed from feed ratio.,The ζ-potential throughout the pH range was almost constant and close to zero (1 mV ± 3 mV) following modification using a 3:1 [VSA:METMAC] monomer ratio.,material_design_rules
4902,10.1016/j.jcis.2018.01.106,hydrogel_thin_layer_thickness,"""approximately 35 nm after 10 min UV irradiation and 90 nm after 20 min UV irradiation""",Hydrogel active-layer thickness may explain permeability and fouling behavior.,"The average thickness of the thin-film layer of the modified PES membrane was approximately 35 and 90 nm after 10 and 20 min of UV irradiation, respectively.",hydrogel_properties
4903,10.1016/j.jcis.2018.01.106,glycerol_pore_blocking_pre_treatment,"""15% glycerol solution for 48 h before modification""",Pre-soaking was used to limit hydrogel intrusion into membrane pores and improve permeability.,The initial permeability of the 13% and 16% PES membranes soaked in the glycerol solution and then modified were 30%–40% higher than those of the modified membranes that were not pre-soaked.,processing_conditions
4904,10.1016/j.bios.2012.02.056,micropattern_geometry,"""200 μm circles arranged into a 50×50 array format""",Pattern geometry affects assay format and available immobilization area.,A chrome sodalime photomask for photolithographic patterning of hydrogels was designed to contain 200μm circles arranged into a 50×50 array format.,hydrogel_fabrication
4905,10.1016/j.bios.2012.02.056,hydrogel_height,"""approximately 50 μm""",Hydrogel microstructure height helps interpret surface area and diffusion.,The height of the hydrogel micropatterns was approximately 50μm.,hydrogel_properties
4906,10.1016/j.bios.2012.02.056,template_layer_thickness,"""approximately 70 μm""",Colloidal crystal template thickness constrains final IOH dimensions.,Closely packed multi-layered assemblies of PS nanoparticles with approximately 70-μm thicknesses were formed on PEG-modified silicon substrates.,hydrogel_fabrication
4907,10.1016/j.bios.2012.02.056,PHEMA_mesh_size_literature,"""1.62 nm × 3.56 nm""",Used by authors to explain FITC-SA exclusion from non-porous hydrogel.,"According to previous studies, mesh size of PHEMA hydrogel and dimension of streptavidin was 1.62nm×3.56nm and was 6nm×5nm×5nm, respectively.",hydrogel_properties
4908,10.1016/j.bios.2012.02.056,streptavidin_dimensions_literature,"""6 nm × 5 nm × 5 nm""",Protein size was directly compared with PHEMA mesh size to explain diffusion limitation.,"According to previous studies, mesh size of PHEMA hydrogel and dimension of streptavidin was 1.62nm×3.56nm and was 6nm×5nm×5nm, respectively.",protein_properties
4909,10.1016/j.bios.2012.02.056,PSA_clinical_threshold_note,"""normal serum 0–4 ng/mL; higher than 4 ng/mL may suggest prostate cancer""",Clinical context for PSA detection assay.,PSA ... has a concentration of 0–4ng/mL in normal serum ... PSA concentrations higher than 4ng/mL may suggest prostate cancer.,bioassay_context
4910,10.1016/j.jcis.2017.01.066,particle_yield_metric,"""XAgg = (C_CS_i - C_CS_f) / C_CS_i""",Particle yield is central to the paper's adsorption interpretation and is not a standard adsorption metric.,"particle yield, defined here as the fraction of chitosan formed into chitosan/TPP particles (XAgg)",hydrogel_properties_or_experiment
4911,10.1016/j.jcis.2017.01.066,optimal_TPP_glucosamine_ratio,"""near 0.13:1 at pH 5.5; near 0.08-0.10:1 at pH 6.0""",Formulation optimum for protein uptake depends on pH and protein system.,"for the chitosan used for this work... near the 0.13:1 TPP:glucosamine molar ratio... at pH 5.5, and near the 0.08–0.10:1... at pH 6.0",design_space_notes
4912,10.1016/j.jcis.2017.01.066,soluble_chitosan_competition,"""uncrosslinked chitosan competes with chitosan/TPP particles for protein when XAgg < 1.0""",Explains why AE scales nearly linearly with particle yield.,competitive protein binding to uncrosslinked chitosan chains likely limits protein uptake,mechanism
4913,10.1016/j.jcis.2017.01.066,TPP_displacement_after_full_aggregation,"""excess TPP displaced loaded protein and decreased AE after XAgg reached 1.0""",Nonmonotonic adsorption behavior caused by crosslinker competition.,excess TPP displaced the loaded protein from the particles... caused the AE to decrease with further TPP addition,mechanism
4914,10.1016/j.jcis.2017.01.066,uptake_method_invariance,"""BSA incubation AE = 80.2XAgg; BSA incorporation AE = 83.9XAgg""",Shows protein uptake is governed by equilibrium partitioning rather than diffusion limitations.,confirming that the uptake method had almost no impact on AE,outcome
4915,10.1016/j.jcis.2017.01.066,DLS_soluble_complex_size,"""dominant peak near 20-30 nm and smaller peak in roughly 100-1000 nm range after mixing protein and chitosan""",Supports soluble protein/chitosan aggregate formation outside the particles.,apparent size distributions in these mixtures were typically bimodal... a large peak at near 20nm; and... roughly 100–1000nm range,mechanism
4916,10.1016/j.ijbiomac.2022.07.083,PMHM dopamine design,"""PMHM1, PMHM2, and PMHM3 were prepared with 0.10 g, 0.20 g, and 0.30 g dopamine hydrochloride, respectively.""","The hydrogel sample identity encodes dopamine coating amount, which affects lipase loading.","KH550-Fe3O4 (0.01 g) and dopamine hydrochloride with different mass (0.10 g, 0.20 g and 0.30 g) were dissolved... labeled PMHM1, PMHM2 and PMHM3.",hydrogel_sample_design
4917,10.1016/j.ijbiomac.2022.07.083,immobilization loading equation,"""Lipase adsorption capacity mg/g = (C0 V0 - Ca Va) / G""",Provides the exact basis for adsorption/loading capacity calculation.,The loading of lipase on different hydrogel microspheres can be calculated by the following formula: Lipase adsorption capacity mg / g = C0 V0 − Ca Va / G.,adsorption_calculation_methods
4918,10.1016/j.ijbiomac.2022.07.083,selected sample for catalysis,"""L-PMHM2 was selected for subsequent experiments because L-PMHM2 and L-PMHM3 had similar loading capacity and PMHM2 used less dopamine.""",Explains why the main quantitative adsorption records focus on L-PMHM2.,"The fluorescence intensities of L-PMHM2 and L-PMHM3 were almost identical, indicating that their enzyme loading capacity was similar... For the economical use of dopamine, L-PMHM2 was selected for subsequent experiments.",sample_selection_rationale
4919,10.1016/j.ijbiomac.2022.07.083,magnetic separability,"""L-PMHM2-20 could be collected magnetically and quickly attracted to a bottle wall under an external magnetic field.""",Magnetic recovery is a paper-specific functional property of the immobilized protein-hydrogel biocatalyst.,"When an external magnetic field was applied, L-PMHM2-20 could be quickly attracted to the wall of the bottle, indicating its easy recycling property.",biointerface_or_process_properties
4920,10.1016/j.chroma.2013.02.014,water_permeability_experimental,"""8.85e-12 m2""",Packed-bed transport property relevant to high-flow protein adsorption but not an adsorption capacity.,"By fitting these experimental data with Darcy's equation, the obtained water permeability was 8.85×10−12 m2.",hydrogel_properties_or_transport_characterization
4921,10.1016/j.chroma.2013.02.014,bed_voidage_experimental,"""81.9%""",Bed structure property calculated from bead compression and bead porosity.,"By taking into account the bead porosity of 85.6%, the bed voidage was actually 81.9%.",hydrogel_properties_or_transport_characterization
4922,10.1016/j.chroma.2013.02.014,bead_porosity,"""maximum porosity 95.7%; effective bead porosity 85.6%""",Cryogel bead porosity is a key material descriptor but not directly an adsorption outcome.,The maximum porosity phi max of the cryogel beads prepared using the present method was 95.7% and the effective bead porosity phi e was 85.6%.,hydrogel_properties
4923,10.1016/j.chroma.2013.02.014,rapid_freezing_time,"""about 1-3 s""",Paper-specific synthesis fact describing rapid freezing of aqueous drops.,The aqueous drops were frozen very rapidly (in about 1-3s) to form frozen-state beads.,synthesis_conditions
4924,10.1016/j.chroma.2013.02.014,capillary_model_microstructure,"""total capillaries 12603; dmin 3 um; dmax 265 um; dm 25 um; sigma 30 um; half skeleton wall thickness ds 4.3 um""",Model-derived microstructure descriptors for the packed bed.,"The total number of capillaries is 12603 and the obtained parameters of the microstructure are dmin=3um, dmax=265um, dm=25um, sigma=30um and the half thickness of the skeleton wall ds=4.3um.",modeling_characterization
4925,10.1016/j.cej.2025.159710,primary_target_not_protein,"""fluorobenzene""","The article contains protein anti-fouling data, but adsorption capacity and column modeling primarily concern fluorobenzene.",The static adsorption capacity (QSA) of the cryogel samples for fluorobenzene was investigated...,article_triage
4926,10.1016/j.cej.2025.159710,complex_emulsion_contains_protein,"""50 mg/L hemoglobin with 5 mg/L methylene blue in surfactant-stabilized fluorobenzene-in-water emulsion""",Protein is present as matrix co-pollutant during dynamic fluorobenzene adsorption.,Complex emulsion containing 5 mg/L MB and 50 mg/L hemoglobin.,experiment_conditions
4927,10.1016/j.cej.2025.159710,fluorobenzene_static_capacity,"""2546.9 mg/g for poly(TRIM-DFHMA 20/80)-F""",Important hydrogel adsorption performance metric but not a protein adsorption metric.,The poly(TRIM-DFHMA 20/80)-F sample exhibited a high adsorption capacity of 2546.9 mg/g for fluorobenzene.,small_molecule_adsorption
4928,10.1016/j.cej.2025.159710,fluorobenzene_recovery_recyclability,"""Recovery efficiency above 87% over six regeneration processes; recycled fluorobenzene purity around 90%.""",Recovery/reuse data are central to article but outside protein adsorption scope.,The recovery efficiency of fluorobenzene from surfactant-stabilized emulsion is also maintained above 87%... purity of the recycled fluorobenzene can achieve around 90%.,regeneration
4929,10.1016/j.actbio.2015.08.011,qcmd_frequency_shift_albumin_higher_on_HEMA_PVP,"""HEMA/PVP Δf/n = -27.9 ± 3.2 Hz; TRIS/NVP/HEMA Δf/n = -18.5 ± 1.9 Hz""",Adsorption was reported as QCM-D frequency shift rather than mass loading.,The adsorbed mass should be higher in HEMA/PVP since the decrease of Δf/n observed is significantly higher.,adsorption_qcmd
4930,10.1016/j.actbio.2015.08.011,albumin_layer_mechanics_differ_by_hydrogel,"""HEMA/PVP albumin film more viscoelastic; TRIS/NVP/HEMA albumin film essentially rigid.""","Protein adsorption quality, not only amount, was central to the paper's tribology interpretation.","The low value obtained for TRIS/NVP/HEMA shows that the film is essentially rigid, while the higher value of ΔD for HEMA/PVP points to an higher viscoelasticity.",adsorbed_layer_properties
4931,10.1016/j.actbio.2015.08.011,albumin_friction_effect_on_silicone_hydrogel,"""Albumin significantly increased friction coefficient for TRIS/NVP/HEMA.""",Protein adsorption was linked to a biointerface mechanical response rather than just fouling amount.,"For TRIS/NVP/HEMA it was albumin that induced great changes in μ, leading to an increase even more pronounced than that observed for HEMA/PVP with cholesterol.",biointerface_response
4932,10.1016/j.jcis.2017.07.060,fiber_diameter_after_acetone_10min,"""573 nm""",Morphology affects adsorption access and porosity but is not a standard hydrogel scalar in the schema.,After impregnated in acetone for several minutes... the average diameter changed to 573nm when immersion in acetone for 10min.,hydrogel_properties
4933,10.1016/j.jcis.2017.07.060,pristine_PVA_fiber_diameter,"""550 nm, standard deviation 42 nm""",Baseline nanofiber morphology for the hydrogel precursor.,PVA NFM displayed nonwoven-like structure composed of randomly oriented nanofibers with an average diameter of 550nm (a standard deviation of 42nm).,hydrogel_properties
4934,10.1016/j.jcis.2017.07.060,BET_surface_area,"""PVA NFM 5.6 m2/g; CBA-g-PVA HNFM 4.9 m2/g""",Surface area supports adsorption mechanism and membrane design.,"The resultant BET SSA of relevant PVA NFM and the obtained CBA-g-PVA HNFM were 5.6 and 4.9m2 g−1, respectively.",hydrogel_properties
4935,10.1016/j.jcis.2017.07.060,fractal_dimension,"""PVA 2.74; CBA-g-PVA HNFM 2.71""",Paper-specific porous-structure descriptor used to support tortuous morphology.,"The relevant D of PVA and CBA-g-PVA HNFM were 2.74 and 2.71, respectively.",hydrogel_properties
4936,10.1016/j.jcis.2017.07.060,mechanical_strength_change,"""12.4 to 20.7 MPa""",Mechanical strength is linked to regeneration durability.,"Benefiting from the cross-linked and adhesion structure of the modified membranes, the mechanical strength enhanced from 12.4 to 20.7MPa.",hydrogel_properties
4937,10.1016/j.jcis.2017.07.060,water_contact_angle_minimum_CBA,"""0.5 wt% CBA yielded completely indissoluble membrane with WCA 42 degrees""",Solubility and hydrophilicity criterion for hydrogel membrane design.,Addition 0.5wt% of CBA could guarantee the completely indissoluble of the as-prepared CBA-g-PVA HNFM with a WCA of 42°.,hydrogel_properties
4938,10.1016/j.jcis.2017.07.060,egg_white_composition_charge_basis,"""96.45 wt% proteins pI < 6.0; lysozyme about 3.5%; avidin about 0.05 wt% and pI 9.5""",Supports selective extraction mechanism from complex biological matrix.,"Nearly 96.45wt% proteins of egg white possess low PI of less than 6.0, lysozyme (about 3.5%) and avidin (about 0.05wt%, PI of 9.5) possess relatively high PI larger than 9.",protein_mentions
4939,10.1016/j.jcis.2017.07.060,Freundlich_fit_preferred,"""Freundlich R2 0.964; KF 173.6""",Adsorption model indicates heterogeneous physical and chemical adsorption.,The adsorption process was fitted well with Freundlich isotherm model owing to the relevant higher correlation coefficient R2 (0.964)... KF was assigned to be 173.6.,outcome
4940,10.1016/j.jcis.2017.07.060,pseudo_second_order_rate_constant,"""k2 = 8.85e-3 g mg-1 h-1; correlation coefficient >0.997""",Kinetic parameter for lysozyme adsorption on CBA-g-PVA HNFM.,A high correlation coefficient (>0.997) was obtained and the value of the adsorption rate constants k2 was determined to be 8.85×10−3 g mg−1 h−1.,outcome
4941,10.1016/j.ab.2005.01.042,optimal_assay_buffer,"""PBS, pH 7.2, containing 0.15% PVA and 0.15% PVP""",Buffer additives were optimized to maximize saturation fluorescence and minimize nonspecific signals across toxins.,"The optimal buffer composition chosen for further experiments proved to be PBS, pH 7.2, containing 0.15% PVA and 0.15% PVP. Under these conditions, maximum fluorescence signals at saturation and minimum nonspecific signals were observed for all studied antigens.",assay_conditions
4942,10.1016/j.ab.2005.01.042,signal_saturation_time,"""15 h or faster in PBS with PVA and PVP for all antigens even at 20 ng/ml or less""","Useful kinetic/assay-design fact, but not a fitted kinetic parameter.",The saturation of the fluorescence signal was reached in 15h or faster in PBS with PVA and PVP for all antigens even at relatively low concentrations of the antigens (20ng/ml or less).,kinetic_observations
4943,10.1016/j.ab.2005.01.042,gel_element_dimensions,"""standard immunoassay gel elements were 25 μm high and 250 μm in diameter; properties section reports 250.0±12.5 μm diameter""",Hydrogel microchip geometry is central to interpreting capacity and diffusion but no normalized adsorption capacity is given.,"After polymerization and washing, standard gel elements for immunoassays were 25μm high and 250μm in diameter.",hydrogel_properties
4944,10.1016/j.ab.2005.01.042,whole_volume_binding,"""Ricin and antibodies penetrated the hydrogel and formed double and triple complexes throughout the whole gel volume.""",The paper emphasizes volumetric hydrogel binding as a sensitivity advantage over 2D chips.,Both double (antibody–ricin) and triple (antibody–ricin–antibody) complexes are readily formed not only on the surface but also within the whole volume of the gel element.,mechanism_evidence
4945,10.1016/j.ab.2005.01.042,six_toxin_multiplex_panel,"[""SEB"", ""diphtheria toxin"", ""tetanus toxin"", ""lethal factor of anthrax toxin"", ""ricin"", ""viscumin""]",Multiplexed hydrogel microchip assay was demonstrated with simultaneous antibody panels.,"Microchips with immobilized monoclonal antibodies against six toxins (SEB, diphtheria toxin, tetanus toxin, lethal factor of anthrax toxin, ricin, and viscumin) were manufactured.",multiplex_assay
4946,10.1016/j.ab.2005.01.042,ricin_multiplex_antibody_pair_switch,"""Multiplex ricin assay used 1RK1 capture and Rch1-Cy3 development instead of Rch1 capture and 1RK1-Cy3 because immobilized Rch1 had relatively high nonspecific binding with Cy3-labeled S643 anti-SEB antibodies.""",Paper-specific cross-reactivity/design adjustment relevant to biointerface selectivity.,"For the assay of ricin on the microchip with multiple antibodies, 1RK1 was used for capture and Rch1-Cy3 for development... since immobilized Rch1 displayed relatively high nonspecific binding with Cy3-labeled antibodies to SEB S643.",comparator_notes
4947,10.1016/j.ab.2005.01.042,storage_stability,"""Microchips with immobilized antibodies stored 6 months at 10°C in glycerol humid chamber or PBS with 1% PVA had similar calibration curves and same detection limits as fresh chips.""",Long-term retained binding performance of hydrogel-immobilized antibodies.,The calibration curves obtained for different biotoxin assays using freshly prepared microchips and microchips stored under described conditions for 6 months were similar and had the same detection limit.,stability
4948,10.1016/j.ab.2005.01.042,reported_antibody_identity_inconsistencies,"[""Diphtheria direct assay Table 2 lists 2A3 immobilized, while Direct immunoassay text lists 4C7."", ""Affinity constant text reports Cy3-labeled diphtheria toxin and S222 antibodies, but S222 is elsewhere anti-SEB."", ""LF sandwich text lists 3B4D7-Cy3/biotin, while Table 2 lists 3B4D9-Cy3/biotin.""]",These apparent inconsistencies affect record-level ligand assignment and require manual source/PDF verification.,Table 2 and method text differ for several antibody identifiers in the supplied context.,data_quality_flags
4949,10.1016/j.biomaterials.2011.05.058,qcmd_mass_includes_coupled_water,"""The Sauerbrey-calculated adsorption mass includes coupled water, which can contribute significantly to the adsorbed layer mass.""",Important for comparing QCM-D surface mass with dry protein loading.,"This mass includes any coupled water, which can contribute significantly to the mass of the adsorbed layer.",adsorption_method_notes
4950,10.1016/j.biomaterials.2011.05.058,BSA_end_on_reference,"""Maximum-packed end-on BSA monolayer estimated as approximately 790 ng/cm2, with theoretical end-on adsorption dimension approximately 16 nm2.""",Provides a geometric reference for interpreting BSA adsorption and footprint.,"Assuming a maximum-packed layer of end-on adsorbed BSA (∼14 nm × 4 nm × 4 nm), a monolayer of BSA corresponds to a mass of ∼790 ng/cm2... approaching the theoretical end-on adsorption dimension of ∼16 nm2.",protein_geometry_reference
4951,10.1016/j.biomaterials.2011.05.058,cell_attachment_requires_BSA,"""BSA was identified as necessary/principal for hESC attachment on APMAAm despite albumin often being used as a blocking protein.""",Unusual biointerface finding: BSA adsorption promoted stem cell attachment rather than simply blocking adhesion.,BSA in the mTESR1 was the principal protein responsible for hESC attachment... BSA is a large serum protein traditionally used in immunoassays as a blocking protein.,biointerface_mechanism_notes
4952,10.1016/j.biomaterials.2011.05.058,long_term_hESC_support,"""APMAAm hydrogel interfaces supported hESC culture for over 20 passages in chemically-defined mTeSR1 media.""",Connects adsorption mechanism to long-term stem-cell culture function.,We successfully cultured hESCs on hydrogel interfaces of aminopropylmethacrylamide (APMAAm) for over 20 passages in chemically-defined mTeSR1 media.,biointerface_response
4953,10.1016/j.biomaterials.2011.05.058,APMAAm_surface_contact_angle,"""Advancing water contact angle changed from 72.6 ± 0.3 deg on TCPS to 35.3 ± 0.3 deg after APMAAm polymerization.""",Hydrogel surface wettability may be useful as adsorption model feature.,"After polymerization, the advancing water contact angles changed from 72.6 ± 0.3° to 35.3 ± 0.3°.",hydrogel_properties
4954,10.1016/j.apsusc.2015.10.185,MAPLE_deposition_conditions,"{""background_pressure"": ""1 x 10-6 Torr"", ""deposition_time"": ""1 h"", ""fluence"": ""300 mJ/cm2"", ""laser_wavelength_nm"": 532, ""substrate_to_target_distance"": ""6 cm"", ""target_suspension"": ""ZnO-PEG nanoparticles in 10 ml isopropanol at 0.5 wt%""}",Detailed laser-assisted coating process parameters may be useful for linking coating preparation to antifouling performance.,Nd:YAG laser with the wavelength at 532 nm was used in the MAPLE deposition. The deposition was conducted for 1 h at a background pressure of 1x10-6 Torr. The substrate-to-target distance is 6 cm. The fluence is maintained at 300 mJ/cm2.,coating_process_parameters
4955,10.1016/j.apsusc.2015.10.185,ZnO_particle_size_change_after_MAPLE,"{""after_MAPLE"": ""9+-3 nm"", ""before_MAPLE"": ""10+-4 nm""}",Nanoparticle size before and after coating deposition is reported and may affect coating morphology or biointerface behavior.,The average size of ZnO NPs is estimated at 10+-4 nm. It is estimated that the average size of ZnO NPs deposited in MAPLE process is 9+-3 nm.,nanofiller_properties
4956,10.1016/j.apsusc.2015.10.185,cytotoxicity_cell_viability,"""103.1% relative cell viability compared to control""",Biointerface compatibility result is reported for the antifouling coated hydrogel.,"Our results indicate that the relative cell viability of silicone hydrogel with ZnO-PEG nanocomposited coating is 103.1% as compared to the control sample, that is, no toxic effect to the cells treated by the silicone hydrogel with nanocomposited coating.",biointerface_response
4957,10.1016/j.snb.2017.05.003,BET_surface_area_ZnO_3DNGH,"""146.2 m2/g""",Material surface area supports the claim of high accessible surface area for biomolecule immobilization.,"The BET surface area of ZnO/3DNGH, ZnO/3DGH and ZnO/2DNG nanocomposites were 146.2 m2/g, 123.6 m2/g and 52.94 m2/g, respectively.",hydrogel_properties
4958,10.1016/j.snb.2017.05.003,nitrogen_content,"""2 wt%""",Nitrogen doping is central to the hydrogel design and claimed biomolecule capacity.,Elemental analysis demonstrated that ZnO/3DNGH nanoparticles had N (2 wt%) elements.,hydrogel_properties
4959,10.1016/j.snb.2017.05.003,photocurrent_comparison,"""ZnO/3DNGH photocurrent was 1.5-fold higher than ZnO/3DGH and 2.1-fold higher than ZnO/2DNG.""",Comparator result supports selection of ZnO/3DNGH platform but is not a protein adsorption metric.,"Compared to ZnO/3DGH and ZnO/2DNG, the photocurrent of ZnO/3DNGH was 1.5-fold and 2.1-fold enhancement respectively.",outcome
4960,10.1016/j.snb.2017.05.003,real_sample_recovery,"""95.7% to 113%""","Application performance in orange juice samples, not an adsorption outcome.","The recovery rate of this method ranged from 95.7% to 113%, indicating that the proposed method was stable and could be applied for analysis of real samples.",biointerface_response
4961,10.1016/j.biomaterials.2006.03.020,non_protein_target,"""double-stranded DNA""","The hydrogel recognition target is dsDNA rather than a protein, making the paper outside the protein-hydrogel adsorption scope.",The abstract states that the MIP gel was prepared for recognizing a specific double-stranded DNA target sequence.,article_triage
4962,10.1016/j.biomaterials.2006.03.020,reported_detection_metric,"""relative size value""","The quantitative metric is an electrophoretic migration-derived detection metric, not an adsorption capacity or binding amount.","The results were expressed as RS, defined as the ratio of apparent dsDNA fragment size calibrated from MIPGE to actual dsDNA fragment size calibrated from PAGE.",non_adsorption_outcomes
4963,10.1016/j.biomaterials.2006.03.020,target_rs_value,"""poly[dA].poly[dT] target RS mean 1.081 ± 0.042 SD, n=6""","This is quantitative recognition evidence but for DNA migration hindrance, not protein adsorption.","For the MIP gel for poly[dA].poly[dT], the mean RS values were 1.081 ± 0.042 SD for target dsDNA and 1.011 ± 0.040 SD for nontarget dsDNA.",non_adsorption_outcomes
4964,10.1016/j.procbio.2019.03.029,cryogel_point_of_zero_charge,"""close to pH 8.0""",Used by authors to explain pH-dependent protein adsorption mechanism.,The point of zero charge found for the cryogel grafted with DMAEMA in this study was close to pH 8.0.,hydrogel_properties
4965,10.1016/j.procbio.2019.03.029,ionic_capacity,"""cationic capacity 0.329 mmol/g; anionic capacity 0.06 mmol/g""",The authors note the DMAEMA adsorbent had higher cationic than anionic capacity despite being used as an anion exchanger.,It was found that the adsorbent produced had a higher cationic (0.329 mmol/g) than anionic (0.06 mmol/g) capacity.,hydrogel_properties
4966,10.1016/j.procbio.2019.03.029,hydrodynamic_properties,"""porosity 0.92; hydraulic permeability 5.0 × 10−13 m2; HETP 2.8-3.0 mm""",Hydrodynamic properties support use of cryogel for direct crude extract processing.,The porosity was determined using these results and was 0.92... HETP varied from 2.8 to 3.0 mm... hydraulic permeability was 5.0 × 10−13 m2.,hydrogel_characterization
4967,10.1016/j.procbio.2019.03.029,no_prior_clarification,"""enzyme extract flowed through adsorbent without pore obstruction""",Important process-specific claim for crude extract capture on macroporous cryogel.,"In this study, no previous stages of clarification have been carried out. The enzyme extract flowed through the adsorbent without any obstruction from the pores.",process_notes
4968,10.1016/j.colsurfa.2015.10.029,post_hydrolysis_charge_generation,"""0.1 M NaOH hydrolysis generated COO- groups in PAAm confined in silica pores.""",The adsorption mechanism depends on converting neutral PAAm to anionic carboxylate-containing PAAm.,"By the alkaline hydrolysis of amide groups, in mild conditions (0.1M NaOH), COO- functional groups were generated.",material_design
4969,10.1016/j.colsurfa.2015.10.029,release_mechanism,"""Korsmeyer-Peppas n_r lower than 0.5 for all systems, indicating Fickian diffusion of LYS.""",The study combines adsorption/loading with sustained protein release kinetics.,For all systems n_r was lower than 0.5 and this indicates a Fickian diffusion of LYS from these composite sorbents.,release_kinetics
4970,10.1016/j.colsurfa.2015.10.029,pH_2_release_acceleration,"""LYS release was faster at pH 2 than in PBS due to proton competition and reduced COO- interaction.""",Shows adsorption/release reversibility controlled by carboxylate protonation.,The faster release of LYS in pH 2 is attributed to the competition between protons and LYS for the COO- groups in the composite at low pH.,mechanism
4971,10.1016/j.colsurfb.2016.06.060,specific_surface_area,"{""imprinted_m2_g"": 6.789, ""non_imprinted_m2_g"": 6.456}",Surface area is a hydrogel characterization value relevant to adsorption but not represented in the requested hydrogel_properties keys.,Specific adsorption surface areas were reported as 6.789 m2/g and 6.456 m2/g.,hydrogel_characterization
4972,10.1016/j.colsurfb.2016.06.060,free_NH2_groups_on_PEI_cryogel,"{""unit"": ""mmol/g cryogel"", ""value"": 2.32}",Ligand-site density affects affinity design but is not a standard requested scalar field.,PEI@Cryogels have 2.32 mmol of free NH2 groups/g cryogel.,functional_group_density
4973,10.1016/j.colsurfb.2016.06.060,template_loading_conditions,"{""agitation_rpm"": 100, ""contact_time_h"": 2, ""lysozyme_concentration"": ""100 mg/mL"", ""lysozyme_solution_volume_mL"": 25, ""pH"": 6.5, ""temperature_C"": 25}","These are synthesis/imprinting conditions, not adsorption assay conditions.",Cu(II)-loaded cryogels were treated with lysozyme solution at pH 6.5 and 25 C for 2 h.,synthesis_conditions
4974,10.1016/j.colsurfb.2016.06.060,desorption_salt_concentration_inconsistency,"{""methods"": ""1.0 M NaCl"", ""result_narrative"": ""0.1 M NaCl""}",The supplied context contains conflicting NaCl concentration values for lysozyme desorption.,Methods state 1.0 M NaCl; purification narrative states 0.1 M NaCl.,manual_review_flags
4975,10.1016/j.colsurfb.2016.06.060,relative_selectivity_assignment_ambiguity,"{""narrative_assignment"": ""6.77 for lysozyme/BSA and 5.04 for lysozyme/cytochrome c"", ""table_ratio_assignment"": ""6.77 aligns with lysozyme/cytochrome c; 5.04 aligns with lysozyme/BSA""}",The narrative assignment appears inconsistent with the table-derived k ratios.,"Narrative lists relative selectivity coefficients, while Table 2 q/Kd/k values imply the opposite pairing.",manual_review_flags
4976,10.1016/j.colsurfb.2016.06.060,egg_white_lysozyme_content,"{""reported_values"": [""approximately 3.5% by mass"", ""approximately 3.4% by mass""]}",Natural-source matrix composition is reported with two close but non-identical values.,Egg-white lysozyme content is described as approximately 3.5% and 3.4% by mass in different sections.,sample_matrix_notes
4977,10.1016/j.colsurfb.2016.06.060,micro_CT_morphology,"""Cryogels retained interconnected porous and 3D spongy structure; wall thickness increased and pore diameters/distribution decreased during modifications.""",Qualitative 3D morphology affects mass transport but has no requested scalar field.,micro-CT showed retained porous structure and interconnected flow channels after modification.,hydrogel_morphology
4978,10.1016/S0043-1354(02)00306-8,non_protein_target,"""Pseudomonas sp. NCIMB 2021""","The measured adsorbing/adhesive biological entity is a bacterium, not a protein.",Adhesion of Pseudomonas sp. NCIMB 2021 was tested on different non-solid hydrogel surfaces under different shear conditions.,exclusion_reason
4979,10.1016/S0043-1354(02)00306-8,low_shear_adhesion_rank,"""alginate > agarose > chitosan > PVA-SbQ""",Relevant to antifouling hydrogel behavior but outside protein adsorption scope.,"At low shear rates, adhesion varied significantly between different gels, in the following descending order: alginate>agarose>chitosan>PVA-SbQ.",biofouling_surface_response
4980,10.1016/S0043-1354(02)00306-8,best_antifouling_surface,"""5% PVA-SbQ gel""","The study identifies a hydrogel surface with lowest bacterial coverage, but no protein adsorption metric is reported.",A 5% PVA-SbQ gel showed the most promising antifouling properties.,biofouling_surface_response
4981,10.1016/j.seppur.2022.120571,non_protein_adsorption_target,"""uranyl ions / uranium""","The article contains extensive quantitative adsorption data, but the adsorbed species is an inorganic uranium species rather than a protein.","The uranium uptake capacities of PAO@CHM (mCS : mPAO = 4 : 3) are 318.80, 370.83, and 467.80 mg g−1 in 8, 16, and 32 ppm U-spiked water, respectively.",exclusion_notes
4982,10.1016/j.seppur.2022.120571,biofouling_assay_without_protein_adsorption,"""antibacterial inhibition rates and filtered/non-filtered seawater uranium uptake loss""","Biointerface behavior is reported, but it concerns bacterial inhibition and biofouling effects, not protein adsorption or protein fouling.","PAO@CHM achieved inhibition rates of 70.86% for B. subtilis, 72.34% for E. coli, 94.20% for S. aureus, and 96.03% for V. alginolyticus.",biointerface_nonprotein
4983,10.1016/j.lwt.2025.118352,SCL_particle_diameter,"""about 2.49 μm""","The material is a microgel enzyme carrier, but this is morphology rather than protein adsorption.",The SEM images suggest that all SCL were structured spheres and were about 2.49 μm in diameter.,hydrogel_properties
4984,10.1016/j.lwt.2025.118352,SNP_particle_diameter,"""80–100 nm""",Shellac nanoparticle size describes the composite coating used in the microgel carrier.,All SNPs are displayed as homogeneous spheres with diameters of 80–100 nm.,hydrogel_properties
4985,10.1016/j.lwt.2025.118352,optimized_conversion_rate,"""55.35 ± 1.88 %""","Main quantitative outcome of the article, but it is catalytic conversion rather than adsorption.",The highest conversion rate appeared at the substrate ratio of 1:12 for lipase M from mucor javanicus (55.35 ± 1.88 %).,non_adsorption_outcomes
4986,10.1016/j.lwt.2025.118352,lipase_reusability,""">80 % activity over four cycles""","Reported enzyme immobilization performance, not protein adsorption.",The immobilized lipase retained >80 % activity over four cycles.,non_adsorption_outcomes
4987,10.1016/j.lwt.2025.118352,product_purity_after_chromatography,"""99.13 ± 0.29 %""",Downstream product purification outcome unrelated to hydrogel-protein adsorption.,The purity of sucrose monolaurate was further improved by CC to 99.13 ± 0.29 %.,non_adsorption_outcomes
4988,10.1016/j.jhazmat.2019.120984,non_protein_target,"""uranium""",The adsorption target is a metal/radionuclide species rather than a protein.,The article repeatedly describes uranium extraction from seawater and reports uranium adsorption capacities for MMT10-PDA0.6/PAM hydrogel.,exclusion_or_nonprotein_adsorption_notes
4989,10.1016/j.jhazmat.2019.120984,anti_biofouling_organism,"""Nitzschia""",The article evaluates algae anti-adhesion rather than protein fouling or protein adsorption.,"Nitzschia was selected as the main research object to evaluate anti-biofouling ability, and MMT10-PDA0.6/PAM showed fewer adhered cells after 8 days.",biofouling_assay_notes
4990,10.1016/j.jhazmat.2019.120984,reported_maximum_uranium_adsorption_capacity,"""617.28 mg g−1 for MMT10-PDA0.6/PAM""","Quantitative adsorption is present, but it is uranium adsorption and therefore outside the protein-hydrogel adsorption scope.","The saturation adsorption capacities were determined to be 540.54, 502.21 and 617.28 mg g−1 for MMT10-PDA0.6, MMT10/PAM and MMT10-PDA0.6/PAM, respectively.",nonprotein_adsorption_metrics
4991,10.1016/j.foodres.2022.112319,SPI_loading_efficiency_formula,"""LE% = Cloaded / Cinitial × 100""",This is the main quantitative protein-hydrogel loading metric and is not a conventional adsorption capacity.,The SPI loading efficiency (LE) was calculated according to Eq. (3): LE% = Cloaded / Cinitial × 100.,protein_loading_methods
4992,10.1016/j.foodres.2022.112319,core_shell_coextrusion_parameters,"""inner/outer nozzle 150 µm/300 µm; core flow 120 mL/h; shell flow 400 mL/h; vibration 1000 Hz; electrostatic field 1.5 kV; hardening in 3% CaCl2 for 30 min""",The hydrogel format and formation process affect protein retention but are not standard batch adsorption conditions.,"During microencapsulation, the core phase and shell phase were pumped simultaneously into concentric nozzles at a flow rate of 120 mL/h and 400 mL/h, respectively. A vibrational frequency of 1000 Hz was applied. An electrostatic field of 1.5 kV was applied. The microgels were incubated in 3% CaCl2 solution for 30 min.",hydrogel_synthesis_parameters
