Repository: sunyrain/PHA

# PHA Protein-Hydrogel Adsorption Dataset

Generated: 2026-07-05T11:36:45

## Scope

This curated package organizes literature-derived protein-hydrogel adsorption, binding, immobilization, antifouling, and related biointerface records extracted from the local PHA corpus.

The primary unit is one record:

`paper + hydrogel/sample + protein/mixture + experimental condition + measured outcome`

## Contents

- `data/sources.csv`: article-level metadata, extraction status, and curation decision.
- `data/records_flat.csv`: flattened record-level table with provenance, hydrogel, protein, condition, outcome, mechanism, and quality fields.

File: data/curated/pha_scientific_dataset_20260705/data/materials.csv (part 52 of 67)
id,doi,name,role,context,pubchem_query,needs_manual_normalization,enrichment_json
10154,10.1002/pat.6213,"N,N,N′,N′-tetramethylethylenediamine",polymerization accelerator,5 μL TEMED was added before freezing the cryogel reaction mixture.,"N,N,N',N'-tetramethylethylenediamine",0,
10155,10.1002/jbm.a.37028,poly(2-acrylamido-2-methylpropanesulfonic acid),hydrogel polymer backbone,Synthetic negatively charged PAMPS gel used for ATDC5 cell culture and protein adsorption.,poly(2-acrylamido-2-methylpropanesulfonic acid),1,
10156,10.1002/jbm.a.37028,2-acrylamido-2-methylpropanesulfonic acid,monomer,AMPS monomer was polymerized by radical polymerization to prepare PAMPS gel.,2-acrylamido-2-methylpropanesulfonic acid,0,
10157,10.1002/jbm.a.37028,"N,N'-methylenebisacrylamide",crosslinker,Used at 4 mol% for PAMPS gel preparation.,"N,N'-methylenebisacrylamide",0,
10158,10.1002/jbm.a.37028,2-oxoglutaric acid,initiator,Used at 0.1 mol% as initiator for PAMPS gel preparation.,2-oxoglutaric acid,0,
10159,10.1002/jbm.a.37028,Dulbecco's modified Eagle's medium/Ham's F-12 medium,protein adsorption matrix,ATDC5 cells were cultured in DMEM/F-12 supplemented medium on PAMPS gel.,DMEM F12 medium,1,
10160,10.1002/jbm.a.37028,fetal bovine serum,protein source/background protein matrix,Culture medium contained 5% FBS; FBS-derived proteins were absorbed to PAMPS gels.,fetal bovine serum,1,
10161,10.1002/jbm.a.37028,human transferrin,culture medium supplement/protein component,Culture medium contained 10 ug/ml human transferrin.,transferrin,1,
10162,10.1002/jbm.a.37028,sodium selenite,culture medium supplement,Culture medium contained 30 nM sodium selenite.,sodium selenite,0,
10163,10.1002/jbm.a.37028,"poly(N,N'-dimethylacrylamide)",double-network hydrogel component mentioned in background,PAMPS/PDMAAm double-network hydrogel was discussed as prior cartilage regeneration material.,"poly(N,N-dimethylacrylamide)",1,
10164,10.1002/jbm.a.37028,Ni-NTA agarose,purification resin,Used to purify recombinant THBS1-V5-His from culture medium.,Ni-NTA agarose,1,
10165,10.1002/anie.202108847,gelatin,hydrogel matrix/substrate for trypsin digestion,A water solution of gelatin (20 mg mL-1) was used to form a gelatin-based hydrogel for light-controlled trypsin digestion.,gelatin,0,
10166,10.1002/anie.202108847,diarylethene,photoswitch group in peptide inhibitors,Diarylethene-based photoswitchable inhibitors were synthesized from SFTI-1 analogues.,diarylethene,1,
10167,10.1002/anie.202108847,bromophenol blue,visualization dye,Bromophenol blue was added for better visualization of the gelatin gel.,bromophenol blue,0,
10168,10.1002/anie.202108847,S10n,photoswitchable peptide inhibitor used in hydrogel digestion demonstration,Gelatin solution was mixed with S10n ring-closed form and trypsin before masked light irradiation.,S10n peptide inhibitor,1,
10169,10.1002/anie.202108847,SFTI-1,template peptide inhibitor scaffold,Sunflower trypsin inhibitor-1 was used as the starting template for diarylethene-containing analogues.,sunflower trypsin inhibitor 1,1,
10170,10.1016/j.carbpol.2025.123821,curdlan,hydrogel polymer backbone,Cur hydrogels contained 8 % w/v curdlan; Cur/WPI hydrogels contained 8 % w/v curdlan and 30 % w/v WPI.,curdlan,0,
10171,10.1016/j.carbpol.2025.123821,whey protein isolate,hydrogel composite component,Cur/WPI hydrogels contained 8 % w/v curdlan and 30 % w/v WPI.,whey protein isolate,1,
10172,10.1016/j.carbpol.2025.123821,RIPA buffer,adsorbed protein release reagent before ELISA,Releasing the adsorbed proteins was carried out by 1.5-hour incubation with RIPA buffer.,RIPA buffer,1,
10173,10.1016/j.carbpol.2025.123821,phosphate-buffered saline,hydrogel pre-soak and wash buffer,Hydrogels were first soaked in PBS for 24 h and wells were rinsed with PBS three times after adsorption.,phosphate buffered saline,0,
10174,10.1016/j.carbpol.2025.123821,ethylene oxide,sterilization reagent,Hydrogels were sterilised by ethylene oxide at 55 °C for 3 h.,ethylene oxide,0,
10175,10.1016/j.carbpol.2025.123821,glycerol,wettability probe liquid,Deionised water and glycerol were used as mainly polar and mainly non-polar liquids for wettability and surface free energy measurements.,glycerol,0,
10176,10.1002/marc.200700024,N-(2-hydroxypropyl)methacrylamide,hydrogel monomer,HPMA was copolymerized with HEMA and acrylated 3'-sialyllactose to form hydrogel membranes.,N-(2-hydroxypropyl)methacrylamide,0,
10177,10.1002/marc.200700024,2-hydroxyethyl methacrylate,hydrogel monomer,HEMA was used in the HPMA-co-HEMA hydrogel membrane formulation.,2-hydroxyethyl methacrylate,0,
10178,10.1002/marc.200700024,ethylene glycol dimethacrylate,crosslinker,EGDMA was used as the crosslinker in the hydrogel formulation.,ethylene glycol dimethacrylate,0,
10179,10.1002/marc.200700024,3'-sialyllactose,carbohydrate ligand or affinity group,3'-Sialyllactose was acrylated and incorporated into the hydrogel network to provide sialic acid residues for protein recognition.,3'-sialyllactose,0,
10180,10.1002/marc.200700024,acrylated 3'-sialyllactose,polymerizable carbohydrate monomer,"Acrylated 3'-sialyllactose was added at 200, 400, 800, and 1000 x 10^-6 M to glycosylate hydrogels.",acrylated 3'-sialyllactose,1,
10181,10.1002/marc.200700024,"allyl Neu5Ac-alpha2,3-beta-lactoside",synthetic precursor,Used to synthesize acrylated sialyllactose.,"allyl Neu5Ac alpha2,3 beta lactoside",1,
10182,10.1002/marc.200700024,cysteamine hydrochloride,synthetic reagent,"Reacted with allyl Neu5Ac-alpha2,3-beta-lactoside under UV irradiation.",cysteamine hydrochloride,0,
10183,10.1002/marc.200700024,acryloyl chloride,acrylation reagent,Used to acylate the amine intermediate to form acrylated sialyllactose.,acryloyl chloride,0,
10184,10.1002/marc.200700024,ammonium persulfate,polymerization initiator,Used with sodium disulfite to initiate free radical polymerization.,ammonium persulfate,0,
10185,10.1002/marc.200700024,sodium disulfite,polymerization initiator component,Used with ammonium persulfate to initiate free radical polymerization.,sodium disulfite,0,
10186,10.1002/marc.200700024,ethylene glycol,polymerization solvent,Used with water as 1:1 solvent for hydrogel preparation.,ethylene glycol,0,
10187,10.1002/marc.200700024,o-phenylenediamine dihydrochloride,ELISA substrate reagent,Sigma Fast OPD substrate was added before stopping the reaction and reading absorbance at 490 nm.,o-phenylenediamine dihydrochloride,0,
10188,10.1002/marc.200700024,gold colloidal particles,TEM label,WGA-gold colloidal particles were used to label lectin binding sites.,gold colloidal particles,1,
10189,10.1002/jbm.a.35385,hyaluronan,wetting agent backbone and modified-HA precursor,"HA sodium salt, 7.5 kDa and 28.5 kDa, was modified with siloxy or PEG moieties.",hyaluronic acid,1,
10190,10.1002/jbm.a.35385,HA-Si,siloxy-modified hyaluronan wetting agent,HA-Si 4a and 4b were incorporated into DMA:TRIS(OH) hydrogels.,,1,
10191,10.1002/jbm.a.35385,HA-PEG,PEG-modified hyaluronan wetting agent,HA-PEG 5a and 5b were incorporated into DMA:TRIS(OH) hydrogels.,,1,
10192,10.1002/jbm.a.35385,DMA,hydrogel monomer,All polymerizations contained [78]:[22] DMA:TRIS(OH).,"N,N-dimethylacrylamide",1,
10193,10.1002/jbm.a.35385,TRIS(OH),silicone-containing hydrogel monomer,All polymerizations contained [78]:[22] DMA:TRIS(OH).,1-(Bis(trimethylsiloxy)methylsilyl)propoxy-3-methacryloxy-2-propanol,1,
10194,10.1002/jbm.a.35385,EGDMA,crosslinker,EGDMA was used at 5 mol% or 1 mol% with respect to total moles of monomer.,ethylene glycol dimethacrylate,0,
10195,10.1002/jbm.a.35385,DMF,polymerization solvent component,DMF:H2O solvent systems were used to dissolve modified HA in monomer solutions.,"N,N-dimethylformamide",0,
10196,10.1002/jbm.a.35385,Irgacure 184,photoinitiator,Hydrogels were initiated using 0.01 mol% PI; Irgacure 184 was added before UV curing.,1-hydroxycyclohexyl phenyl ketone,1,
10197,10.1002/jbm.a.35385,propargyl amine,alkyne functionalization reagent for HA,HA was reacted with propargyl amine and EDC to synthesize HA-alkyne.,propargylamine,0,
10198,10.1002/jbm.a.35385,EDC,coupling agent,EDC was used in synthesis of HA-alkyne.,1-ethyl-3-(3-dimethylaminopropyl)carbodiimide,1,
10199,10.1002/jbm.a.35385,3-azidopropyltris(trimethylsiloxy)silane,siloxy azide reagent for click modification,Compound 2 was conjugated to HA-alkyne to form HA-Si.,3-azidopropyltris(trimethylsiloxy)silane,1,
10200,10.1002/jbm.a.35385,alpha-azido-polyethylene glycol methyl ether,PEG azide reagent for click modification,Compound 3 was conjugated to HA-alkyne to form HA-PEG.,azido polyethylene glycol methyl ether,1,
10201,10.1002/jbm.a.35385,copper(II) sulfate,click reaction catalyst metal source,CuSO4 was added during HA-Si and HA-PEG synthesis.,copper sulfate,0,
10202,10.1002/jbm.a.35385,sodium ascorbate,click reaction reducing agent,Sodium ascorbate was added during HA-Si and HA-PEG synthesis.,sodium ascorbate,0,
10203,10.1002/jbm.a.35385,EDTA,copper removal during dialysis,Modified HA products were dialyzed against saturated EDTA solution.,edetic acid,0,
10204,10.1002/jbm.a.35385,PBS,adsorption and soaking buffer,Hydrogel discs were soaked in PBS and incubated with lysozyme in PBS.,phosphate buffered saline,1,
10205,10.1002/jbm.a.35385,Na125I,protein radiolabeling reagent,Lysozyme was radiolabeled with Na125I using the iodine monochloride method.,sodium iodide I-125,1,
10206,10.1002/jbm.a.35385,PDMS,blank comparator in protein adsorption assay,A PDMS blank was used for comparison.,polydimethylsiloxane,1,
10207,10.1016/j.biomaterials.2019.119451,hyaluronic acid,hydrogel backbone and CD44 ligand,HA was modified with norbornenes or methacrylates and crosslinked into hydrogels.,hyaluronic acid,0,
10208,10.1016/j.biomaterials.2019.119451,sodium hyaluronate,starting polymer,"Sodium hyaluronate, 75 kDa, Lifecore, was used to synthesize NorHA and MeHA.",sodium hyaluronate,0,
10209,10.1016/j.biomaterials.2019.119451,5-norbornene-2-methylamine,NorHA1 modification reagent,Used to modify HA carboxylic acid for NorHA1 synthesis.,5-norbornene-2-methylamine,0,
10210,10.1016/j.biomaterials.2019.119451,5-norbornene-2-carboxylic acid,NorHA2 modification reagent,Used to modify HA primary alcohol for NorHA2 synthesis.,5-norbornene-2-carboxylic acid,0,
10211,10.1016/j.biomaterials.2019.119451,methacrylic anhydride,MeHA modification reagent,Added to HA in deionized water to synthesize MeHA.,methacrylic anhydride,0,
10212,10.1016/j.biomaterials.2019.119451,DL-dithiothreitol,hydrogel crosslinker,"Used to crosslink NorHA1, NorHA2, MeHA, and PEG hydrogels.",dithiothreitol,0,
10213,10.1016/j.biomaterials.2019.119451,4-arm PEG maleimide,PEG hydrogel precursor/control material,Reacted with DTT via Michael-type addition to yield PEG hydrogels.,polyethylene glycol maleimide,1,
10214,10.1016/j.biomaterials.2019.119451,Irgacure 2959,photoinitiator,PBS containing 0.05 wt% I2959 used for NorHA polymerization.,Irgacure 2959,0,
10215,10.1016/j.biomaterials.2019.119451,triethanolamine,buffer component,TEOA buffer at pH 8 used to form MeHA and PEG hydrogels.,triethanolamine,0,
10216,10.1016/j.biomaterials.2019.119451,bis(sulfosuccinimidyl) suberate,protein crosslinking reagent,Used to covalently crosslink CD44 Fc chimera protein to protein G surfaces or beads.,bis(sulfosuccinimidyl) suberate,0,
10217,10.1016/j.biomaterials.2019.119451,BOP,coupling reagent,Used to synthesize NorHA1 by coupling norbornene to HA carboxylic acid.,benzotriazol-1-yloxytris(dimethylamino)phosphonium hexafluorophosphate,0,
10218,10.1016/j.biomaterials.2019.119451,di-tert-butyl dicarbonate,coupling/modification reagent,Used to synthesize NorHA2 by coupling norbornene chemistry to HA primary alcohol.,di-tert-butyl dicarbonate,0,
10219,10.1016/j.bioadv.2022.212787,2-hydroxyethyl methacrylate,monomer,Used to prepare pHEMA and p(HEMA-co-mHACC) hydrogels.,2-hydroxyethyl methacrylate,0,
10220,10.1016/j.bioadv.2022.212787,quaternary ammonium salt chitosan,cationic polymer precursor,HACC was modified with methacrylic anhydride to form mHACC.,hydroxypropyl trimethyl ammonium chloride chitosan,1,
10221,10.1016/j.bioadv.2022.212787,acryloyl HACC,macromolecular crosslinker,mHACC was copolymerized with HEMA to form p(HEMA-co-mHACC).,methacrylated quaternary ammonium chitosan,1,
10222,10.1016/j.bioadv.2022.212787,methacrylic anhydride,functionalization reagent,Used to synthesize mHACC from HACC.,methacrylic anhydride,0,
10223,10.1016/j.bioadv.2022.212787,ethylene glycol dimethacrylate,crosslinker,Used as crosslinker for pHEMA control hydrogel.,ethylene glycol dimethacrylate,0,
10224,10.1016/j.bioadv.2022.212787,ammonium persulfate,initiator,Used in hydrogel polymerization.,ammonium persulfate,0,
10225,10.1016/j.bioadv.2022.212787,tetramethylethylenediamine,catalyst/accelerator,Used with APS in hydrogel polymerization.,"N,N,N',N'-tetramethylethylenediamine",0,
10226,10.1016/j.bioadv.2022.212787,sodium dodecyl sulfate,protein desorption reagent,Hydrogels were placed into 10 mg/mL SDS solution to desorb deposited protein.,sodium dodecyl sulfate,0,
10227,10.1002/adhm.202402556,P(AC-co-MAPBA)-b-PEG-b-P(AC-co-MAPBA),polymer backbone,amphiphilic copolymer used to form nanogels,P(AC-co-MAPBA)-b-PEG-b-P(AC-co-MAPBA),1,
10228,10.1002/adhm.202402556,AC,monomer,ring-opening polymerization of AC using PEG 8000 as macro-initiator,AC cyclic carbonate monomer,1,
10229,10.1002/adhm.202402556,PEG 8000,macro-initiator/polymer segment,used as macro-initiator to obtain PAC-b-PEG-b-PAC,polyethylene glycol 8000,0,
10230,10.1002/adhm.202402556,MPA,monomer modifier,introduced at double bond of PAC segment,3-mercaptopropionic acid,1,
10231,10.1002/adhm.202402556,APBA,phenylboronic acid functional ligand,modified onto polymer by amidation reaction with MPA,aminophenylboronic acid,1,
10232,10.1002/adhm.202402556,MAA,GOx modifier,used to modify GOx through amidation reaction,methacrylic anhydride,1,
10233,10.1002/adhm.202402556,MPD,o-diol modifier,modified onto GOx to enhance phenylboronic ester formation,MPD diol,1,
10234,10.1002/adhm.202402556,I2959,photoinitiator,5.0 wt% of polymer used for UV-crosslinking,2-hydroxy-4'-(2-hydroxyethoxy)-2-methylpropiophenone,0,
10235,10.1002/adhm.202402556,EDC·HCl,coupling reagent,used for polymer modification and GOx modification,EDC hydrochloride,0,
10236,10.1002/adhm.202402556,NHS,coupling reagent,used with EDC·HCl during amidation reactions,N-hydroxysuccinimide,0,
10237,10.1002/adhm.202402556,phenylboronic acid ester,dynamic crosslink/responsive group,enables glucose-responsive and H2O2-responsive insulin release,phenylboronic acid ester,1,
10238,10.1016/j.chroma.2007.05.015,2-acrylamido-2-methyl-1-propanesulfonic acid,graft monomer; sulfo-group source,AMPSA was grafted onto polyacrylamide-based cryogel pore walls to prepare SO3-pAAm cation-exchange cryogels.,2-acrylamido-2-methyl-1-propanesulfonic acid,0,
10239,10.1016/j.chroma.2007.05.015,AMPSA,graft monomer abbreviation,1M and 2M AMPSA monomer solutions were used for grafting polymerization.,AMPSA 2-acrylamido-2-methyl-1-propanesulfonic acid,0,
10240,10.1016/j.chroma.2007.05.015,acrylamide,cryogel backbone monomer,Polyacrylamide-based cryogel matrix was produced by free radical cryo-copolymerization of AAm and MBAAm.,acrylamide,0,
10241,10.1016/j.chroma.2007.05.015,AAm,cryogel backbone monomer abbreviation,The weights of AAm and MBAAm to the total mass of reactive solution were 5.7% and 1.3%.,acrylamide,0,
10242,10.1016/j.chroma.2007.05.015,"N,N'-methylene-bis-acrylamide",crosslinker,Polyacrylamide-based cryogel matrix was produced by free radical cryo-copolymerization of AAm and MBAAm.,"N,N'-methylenebisacrylamide",0,
10243,10.1016/j.chroma.2007.05.015,MBAAm,crosslinker abbreviation,MBAAm was used with AAm to form the polyacrylamide cryogel matrix.,"N,N'-methylenebisacrylamide",0,
10244,10.1016/j.chroma.2007.05.015,potassium diperiodatocuprate,grafting initiator,Potassium diperiodatocuprate was used to initiate graft polymerization of AMPSA onto cryogel pore walls.,potassium diperiodatocuprate,1,
10245,10.1016/j.chroma.2007.05.015,K5[Cu(HIO6)2],grafting initiator formula,0.031M K5[Cu(HIO6)2] solution was prepared and pumped into cryogel columns.,K5[Cu(HIO6)2],1,
10246,10.1016/j.chroma.2007.05.015,sodium chloride,elution salt,Elution was carried out using 2M NaCl in 20mM phosphate buffer at pH 7.2.,sodium chloride,0,
10247,10.1016/j.chroma.2007.05.015,ammonium persulfate,cryogel polymerization initiator,AAm and MBAAm cryo-copolymerization was initiated by TEMED and APS.,ammonium persulfate,0,
10248,10.1016/j.chroma.2007.05.015,APS,cryogel polymerization initiator abbreviation,The weights of APS and TEMED to total monomers were 1.2% and 0.5%.,ammonium persulfate,0,
10249,10.1016/j.chroma.2007.05.015,"N,N,N',N'-tetramethylethylenediamine",cryogel polymerization accelerator,AAm and MBAAm cryo-copolymerization was initiated by TEMED and APS.,"N,N,N',N'-tetramethylethylenediamine",0,
10250,10.1016/j.chroma.2007.05.015,TEMED,cryogel polymerization accelerator abbreviation,The weights of APS and TEMED to total monomers were 1.2% and 0.5%.,"N,N,N',N'-tetramethylethylenediamine",0,
10251,10.1016/j.chroma.2007.05.015,sodium phosphate buffer,protein loading buffer,Lysozyme was dissolved in 20mM phosphate (NaH2PO4/Na2HPO4) buffer at pH 7.2.,sodium phosphate buffer,1,
10252,10.1016/j.talanta.2024.127178,bisphenol A,small-molecule adsorption target,Target analyte extracted from aqueous and environmental water samples by HP 17 and Fe3O4@HP 17.,bisphenol A,0,
10253,10.1016/j.talanta.2024.127178,N-methacryloyl-l-lysine-NH2,functional monomer,"MLys was incorporated at 30 mol% in HP 17 and was linked to pi-cation, hydrogen bonding and hydrophobic interactions with BPA.",N-methacryloyl-l-lysine amide,1,
10254,10.1016/j.talanta.2024.127178,N-tert-butylacrylamide,hydrophobic monomer,TBAm was incorporated at 68 mol% in HP 17 and contributed hydrophobic interactions.,N-tert-butylacrylamide,0,
10255,10.1016/j.talanta.2024.127178,"N,N'-methylenebisacrylamide",crosslinker,BIS was used at 2 mol% as crosslinking agent in HP 17 and Fe3O4@HP 17 synthesis.,"N,N'-methylenebisacrylamide",0,
10256,10.1016/j.talanta.2024.127178,Fe3O4,magnetic core/filler,Magnetic Fe3O4 nanoparticles were coated and modified before in-situ polymerization of HP 17 to form Fe3O4@HP 17.,magnetite,0,
10257,10.1016/j.talanta.2024.127178,tetraethyl orthosilicate,silica precursor,TEOS was used to coat Fe3O4 nanoparticles with SiO2.,tetraethyl orthosilicate,0,
10258,10.1016/j.talanta.2024.127178,3-(trimethoxysilyl) propyl methacrylate,silane coupling agent,MPS was grafted onto Fe3O4@SiO2 to introduce double bonds for subsequent hydrogel grafting.,3-(trimethoxysilyl)propyl methacrylate,0,
10259,10.1016/j.talanta.2024.127178,N-methacryloyl-l-arginine-NH2,candidate functional monomer,MArg was included in the hydrogel copolymer library as a positively charged amino acid monomer.,N-methacryloyl-l-arginine amide,1,
10260,10.1016/j.talanta.2024.127178,N-methacryloyl-l-histidine-NH2,candidate functional monomer,MHis was included in the hydrogel copolymer library as a positively charged amino acid monomer.,N-methacryloyl-l-histidine amide,1,
10261,10.1016/j.talanta.2024.127178,N-isopropylacrylamide,hydrophilic monomer,NIPAm was used in library members and was reported to have an adverse effect on BPA-HP binding.,N-isopropylacrylamide,0,
10262,10.1016/j.talanta.2024.127178,N-phenylacrylamide,aromatic monomer,PAA was used in library members to test possible pi-pi interactions with aromatic compounds.,N-phenylacrylamide,0,
10263,10.1016/j.talanta.2024.127178,cetyltrimethylammonium bromide,surfactant,CTAB was used during hydrogel copolymer and Fe3O4@HP 17 synthesis.,cetyltrimethylammonium bromide,0,
10264,10.1016/j.talanta.2024.127178,"2,2'-Azobis(2-methylpropionitrile)",initiator,AIBN was added as initiator for free radical precipitation polymerization.,azobisisobutyronitrile,0,
10265,10.1016/j.talanta.2024.127178,humic acid,interfering substance,HA at 2-10 ug/mL did not affect BPA adsorption percentage on HP 17.,humic acid,1,
10266,10.1002/admi.201900598,hydroethylacrylamide,monomer,HEAA comonomer used in poly(HEAA-co-VIm) nanogels; hydroxyl groups promoted homogeneous film formation.,hydroxyethyl acrylamide,1,
10267,10.1002/admi.201900598,vinyl imidazole,monomer / coordination ligand source,VIm introduced imidazole motifs for metal-imidazole coordination.,vinyl imidazole,1,
10268,10.1002/admi.201900598,acrylamide,alternative monomer,"AA replaced HEAA in hydroxyl-free enzyme nanoconjugates, producing coffee-ring films.",acrylamide,0,
10269,10.1002/admi.201900598,"N,N'-methylenebisacrylamide",crosslinker,MBAAm used during protein nanogel synthesis.,"N,N'-methylenebisacrylamide",0,
10270,10.1002/admi.201900598,ammonium persulfate,polymerization initiator,APS included in nanogel synthesis mixture.,ammonium persulfate,0,
10271,10.1002/admi.201900598,tetramethylethylenediamine,polymerization accelerator,TEMED added to start polymerization.,"N,N,N',N'-tetramethylethylenediamine",0,
10272,10.1002/admi.201900598,CuSO4,metal ion source,Cu(II) used to assemble imidazole-decorated protein nanogels.,copper sulfate,0,
10273,10.1002/admi.201900598,Co(NO3)2,metal ion source,Co(II) used to assemble imidazole-decorated protein nanogels.,cobalt nitrate,0,
10274,10.1002/admi.201900598,Ni(NO3)2,metal ion source,Ni(II) used to assemble imidazole-decorated protein nanogels.,nickel nitrate,0,
10275,10.1002/admi.201900598,Zn(NO3)2,metal ion source,Zn(II) used to assemble imidazole-decorated protein nanogels.,zinc nitrate,0,
10276,10.1002/admi.201900598,sucrose,synthesis additive,5% w/v sucrose added during protein nanogel synthesis.,sucrose,0,
10277,10.1002/admi.201900598,dimethyl sulfoxide,synthesis additive / solvent challenge,10% v/v DMSO used in nanogel synthesis and 100% DMSO used in film stability tests.,dimethyl sulfoxide,0,
10278,10.1002/jbm.b.33278,hyaluronan,loaded solute/model macromolecule,"Hyaluronan, also called hyaluronic acid, was studied for uptake/loading in siloxane-hydrogel contact lenses.",hyaluronic acid,0,
10279,10.1002/jbm.b.33278,fluorescein-labelled hyaluronan,fluorescent loaded solute,Fluorescein-labelled HA with molecular weight 1000 kDa was dissolved at 0.2% wt/vol in salt solution and loaded into contact lenses.,fluorescein hyaluronic acid,1,
10280,10.1002/jbm.b.33278,sodium chloride,salt in loading solution,Aqueous salt solution containing sodium chloride 0.9% was used to dissolve F-HA.,sodium chloride,0,
10281,10.1002/jbm.b.33278,siloxane-hydrogel,hydrogel contact lens material,Siloxane-hydrogel contact lenses were compared before and after wear for morphology and F-HA uptake.,,1,
10282,10.1002/jbm.b.33278,gold,SEM sputter coating,A gold film of approximately 10 nm was sputtered on lens surfaces before SEM analysis.,gold,0,
10283,10.1002/adma.202102994,chitosan,polymer backbone,Medium molecular weight CS was used to synthesize catechol-functionalized chitosan and hydrogel controls.,chitosan,0,
10284,10.1002/adma.202102994,catechol-functionalized chitosan,hydrogel polymer network,"CCS was synthesized via reductive amination between chitosan and 3,4-dihydroxybenzaldehyde.",catechol functionalized chitosan,1,
10285,10.1002/adma.202102994,"3,4-dihydroxybenzaldehyde",catechol functionalization reagent,Used to functionalize chitosan through reductive amination.,"3,4-dihydroxybenzaldehyde",0,
10286,10.1002/adma.202102994,glutaraldehyde,crosslinker,Used during fabrication of ABHs with CCS and QAC.,glutaraldehyde,0,
10287,10.1002/adma.202102994,activated carbon,filler or photothermal component,Activated carbon particles were modified to form quinone-anchored activated carbon particles.,activated carbon,0,
10288,10.1002/adma.202102994,quinone-anchored activated carbon,filler or antibacterial component,QAC particles were incorporated into the CCS hydrogel network.,quinone activated carbon,1,
10289,10.1002/adma.202102994,"2,5-dihydroxy-1,4-benzoquinone",quinone modifier,Used for anchorage of quinone with prepared activated carbon particles.,"2,5-dihydroxy-1,4-benzoquinone",0,
10290,10.1002/adma.202102994,zinc chloride,activated carbon treatment reagent,Activated carbon particles were immersed in ZnCl2/HCl solution during QAC synthesis.,zinc chloride,0,
10291,10.1002/adma.202102994,hydrochloric acid,acid treatment or neutralization reagent,Used in QAC synthesis and CCS synthesis neutralization.,hydrochloric acid,0,
10292,10.1002/adma.202102994,acetic acid,chitosan dissolution reagent,CS powder was dissolved in acetic acid aqueous solution before CCS synthesis.,acetic acid,0,
10293,10.1002/adma.202102994,sodium borohydride,reducing agent,Added during reductive amination synthesis of CCS.,sodium borohydride,0,
10294,10.1002/adma.202102994,hydrogen peroxide,generated antibacterial species and synthesis reagent,Catechol oxidation generated H2O2; hydrogen peroxide was also used during QAC synthesis.,hydrogen peroxide,0,
10295,10.1016/j.biomaterials.2013.06.063,pCBMAA-1,hydrogel and polymer brush sample,All-in-one carboxybetaine elastomer; protein adsorption tested as polymer brush surface.,,1,
10296,10.1016/j.biomaterials.2013.06.063,pCBMAA-2,hydrogel and polymer brush comparator sample,Zwitterionic carboxybetaine methacrylamide material tested alongside pCBMAA-1.,,1,
10297,10.1016/j.biomaterials.2013.06.063,CBMAA-1,monomer,2-((2-hydroxyethyl)(2-methacrylamidoethyl)(methyl)ammonio)acetate used to synthesize pCBMAA-1.,2-((2-hydroxyethyl)(2-methacrylamidoethyl)(methyl)ammonio)acetate,1,
10298,10.1016/j.biomaterials.2013.06.063,CBMAA-2,monomer,3-((2-hydroxyethyl)(2-methacrylamidoethyl)(methyl)ammonio) propanoate used to synthesize pCBMAA-2.,3-((2-hydroxyethyl)(2-methacrylamidoethyl)(methyl)ammonio) propanoate,1,
10299,10.1016/j.biomaterials.2013.06.063,carboxybetaine dimethacrylate,crosslinker,Hydrogel preparation used 0.045 m carboxybetaine dimethacrylate.,carboxybetaine dimethacrylate,1,
10300,10.1016/j.biomaterials.2013.06.063,2-hydroxy-2-methylpropiophenone,photoinitiator,Hydrogel preparation used 0.5 wt % 2-hydroxy-2-methylpropiophenone.,2-hydroxy-2-methylpropiophenone,0,
10301,10.1016/j.biomaterials.2013.06.063,11-mercaptorundecane-1-[4-(phenyl)carbamate] (DTCA),photoiniferter,Used to form self-assembled monolayer for surface-initiated photoiniferter-mediated polymerization.,11-mercaptorundecane-1-[4-(phenyl)carbamate],1,
10302,10.1016/j.biomaterials.2013.06.063,phosphate-buffered saline (PBS),buffer,Used as baseline and wash solution in SPR protein adsorption study and as monomer solvent for polymer brush synthesis.,,0,
10303,10.1016/j.biomaterials.2013.06.063,gold-coated sensor chip,SPR substrate,Polymer brushes were prepared on gold-coated sensor chips for protein adsorption measurement.,gold,0,
10304,10.1016/j.polymertesting.2021.107187,"2,2,6,6-tetramethylpiperidine-1-oxyl free radical",spin probe,Evaluated as TEMPO for hydrogel water content determination; excluded because it interacted with BSA and signal decreased after thermally-induced hydrogel synthesis.,"2,2,6,6-tetramethylpiperidine-1-oxyl",0,
10305,10.1016/j.polymertesting.2021.107187,TEMPO,spin probe,Amphiphilic nitroxide spin probe tested in BSA solution and hydrogel.,TEMPO,0,
10306,10.1016/j.polymertesting.2021.107187,"3-carbamoyl-2,2,5,5-tetramethylpyrrolidine-1-oxyl free radical",spin probe,Reported as 3CP; selected as the optimal EPR water content reporter because it was dissolved in the water phase and did not interact with the biopolymer matrix.,"3-carbamoyl-2,2,5,5-tetramethylpyrrolidine-1-oxyl",0,
10307,10.1016/j.polymertesting.2021.107187,3CP,spin probe,"Used for EPR water content determination in BSA, collagen, and agarose hydrogels.",3-carbamoyl-PROXYL,0,
10308,10.1016/j.polymertesting.2021.107187,"3-carboxy-2,2,5,5-tetramethylpyrrolidine-1-oxyl free radical",spin probe,"Reported as 3CxP; tested but not selected because it interacted with BSA in solution, most probably via the COOH group.","3-carboxy-2,2,5,5-tetramethylpyrrolidine-1-oxyl",0,
10309,10.1016/j.polymertesting.2021.107187,3CxP,spin probe,Hydrophilic charged pyrrolidine nitroxide tested in BSA solution and hydrogel.,3-carboxy-PROXYL,0,
10310,10.1016/j.polymertesting.2021.107187,sodium chloride,buffer salt,"75 mM NaCl buffer, pH 2, was used to prepare pH/thermally-induced BSA hydrogels.",sodium chloride,0,
10311,10.1016/j.polymertesting.2021.107187,agarose,hydrogel polymer,Used to prepare agarose hydrogels for testing the EPR water content methodology.,agarose,0,
10312,10.1002/smll.200800127,N-isopropylacrylamide,thermoresponsive monomer,NiPAAm provides the responsive behavior in P1 and P2.,N-isopropylacrylamide,0,
10313,10.1002/smll.200800127,methacrylic acid,ionic comonomer / carboxylic acid functionality,"MAA increases hydrophilicity, prevents skin effect, and provides carboxylic acid groups in P1 and P3.",methacrylic acid,0,
10314,10.1002/smll.200800127,4-methacryloylbenzophenone,photocrosslinkable comonomer,MABP serves as the photocrosslinkable unit.,4-methacryloylbenzophenone,0,
10315,10.1002/smll.200800127,"N,N-diethylacrylamide",thermoresponsive monomer,DEAAm substitutes for NiPAAm in P3 to probe the role of N-isopropyl groups and amide protons.,"N,N-diethylacrylamide",0,
10316,10.1002/smll.200800127,"2,2,6,6-tetramethylpiperidine-1-oxyl",spin probe,TEMPO was used as an amphiphilic nitroxide spin probe in EPR studies of the hydrogels.,TEMPO,0,
10317,10.1002/smll.200800127,4-trimethylammonium chloride derivative of TEMPO,cationic hydrophilic spin probe,"CAT1 was used as a cationic, more hydrophilic radical spin probe for comparison with TEMPO.",4-trimethylammonium TEMPO chloride,1,
10318,10.1002/smll.200800127,hydrochloric acid,external acid catalyst / medium additive,0.05 M HCl was added in some experiments to test acid-catalyzed spin-probe decay and effects on collapsed-region polarity.,hydrochloric acid,0,
10319,10.1002/smll.200800127,"2,2'-azobis(isobutyronitrile)",polymerization initiator,AIBN was used as initiator for polymer synthesis.,"2,2'-azobis(isobutyronitrile)",0,
10320,10.1002/adbi.202000081,poly(N-vinylcaprolactam),thermoresponsive microgel polymer backbone,PVCL microgels functionalized PES/PVP hollow fiber membranes and underwent a volume phase transition near 32 °C.,poly(N-vinylcaprolactam),1,
10321,10.1002/adbi.202000081,N-vinylcaprolactam,monomer,Poly(N-vinylcaprolactam) microgels were used as the thermoresponsive coating.,N-vinylcaprolactam,0,
10322,10.1002/adbi.202000081,poly(ether sulfone),hollow fiber membrane support,Biocompatible PES/PVP hollow fiber membranes were coated with PVCL microgels.,polyethersulfone,1,
10323,10.1002/adbi.202000081,poly(vinylpyrrolidone),hollow fiber membrane support component,PES/PVP hollow fiber membranes were used as the porous membrane substrate.,polyvinylpyrrolidone,1,
10324,10.1002/adbi.202000081,heparin,possible future affinity functionalization,The authors note that heparin functionalization can lead to accelerated cell growth due to affinity to bind several proteins and growth factors.,heparin,0,
10325,10.1002/pola.10554,2-methacryloyloxyethyl phosphorylcholine,monomer; phosphorylcholine functional monomer,Used to prepare crosslinked MPC polymer within SPU semi-IPN membranes.,2-methacryloyloxyethyl phosphorylcholine,0,
10326,10.1002/pola.10554,MPC,monomer abbreviation,Methacrylate with a phosphorylcholine group used for nonbiofouling hydrogel-like membranes.,2-methacryloyloxyethyl phosphorylcholine,0,
10327,10.1002/pola.10554,2-hydroxyethyl methacrylate,monomer,Included in the monomer solution diffused into SPU membranes.,2-hydroxyethyl methacrylate,0,
10328,10.1002/pola.10554,HEMA,monomer abbreviation,Methacrylate monomer used with MPC and TEGDMA for semi-IPN preparation.,2-hydroxyethyl methacrylate,0,
10329,10.1002/pola.10554,triethyleneglycol dimethacrylate,crosslinker,Used as a dimethacrylate crosslinker in the MPC/HEMA polymer network.,triethylene glycol dimethacrylate,0,
10330,10.1002/pola.10554,TEGDMA,crosslinker abbreviation,Crosslinker in the monomer solution used to form semi-IPN membranes.,triethylene glycol dimethacrylate,0,
10331,10.1002/pola.10554,segmented polyurethane,support polymer backbone,SPU membrane served as the elastic polymer matrix for semi-IPN formation and as comparator material.,segmented polyurethane,1,
10332,10.1002/pola.10554,SPU,support polymer abbreviation,Segmented polyurethane membrane used for semi-IPN preparation and comparator.,segmented polyurethane,1,
10333,10.1002/pola.10554,Tecoflex 60,segmented polyurethane source material,Obtained from Thermedics and purified by reprecipitation before membrane preparation.,Tecoflex 60,1,
10334,10.1002/pola.10554,benzoyl peroxide,radical initiator,Included in the monomer solution for radical polymerization.,benzoyl peroxide,0,
10335,10.1002/pola.10554,8-anilino-1-naphthalenesulfonic acid sodium salt,small-molecule release probe,Loaded into membranes from ethanol solution and released into distilled water; not a protein adsorption target.,8-anilino-1-naphthalenesulfonic acid sodium salt,0,
10336,10.1002/pola.10554,ANS-Na,small-molecule release probe abbreviation,Used for diffusive-release experiments; absorbed amounts and diffusion coefficients were reported.,8-anilino-1-naphthalenesulfonic acid sodium salt,0,
10337,10.1002/pola.10554,ethanol,solvent; swelling/loading medium,Used to extract unreacted monomers and to load ANS-Na into membranes.,ethanol,0,
10338,10.1016/j.actbio.2020.03.002,agarose,hydrogel polymer,"Agarose composed of alternating D-galactose and 3,6-anhydro-L-galactopyranose, used as hydroxyl-only model biogel.",agarose,0,
10339,10.1016/j.actbio.2020.03.002,chitosan,hydrogel polymer,Chitosan composed primarily of glucosamine with hydroxyl and primary amine groups.,chitosan,0,
10340,10.1016/j.actbio.2020.03.002,sodium alginate,hydrogel polymer,Alginate composed of mannuronate and guluronate blocks with hydroxyl and carboxyl groups.,sodium alginate,0,
10341,10.1016/j.actbio.2020.03.002,β-glycerophosphate,chitosan gelation reagent/crosslinking-associated reagent,Used at 134.4 mg/mL BGP to neutralize/crosslink chitosan gel.,beta-glycerophosphate,0,
10342,10.1016/j.actbio.2020.03.002,glucono-δ-lactone,alginate gelation reagent,Used at 18 mM with CaCO3 for slow calcium release in alginate gelation.,glucono delta lactone,0,
10343,10.1016/j.actbio.2020.03.002,calcium carbonate,alginate calcium source,Used at 18 mM with GDL to crosslink alginate.,calcium carbonate,0,
10344,10.1016/j.actbio.2020.03.002,sodium chloride,salt perturbation reagent,Added up to 500 mM; additional 50 mM NaCl largely eliminated antibody-mediated trapping in alginate.,sodium chloride,0,
10345,10.1016/j.actbio.2020.03.002,lactic acid,chitosan solvent,Chitosan stock prepared at 20 mg/mL in 1.2 M lactic acid.,lactic acid,0,
10346,10.1016/j.actbio.2020.03.002,PNGase F,IgG deglycosylation enzyme,"CH2076 was deglycosylated with rapid, non-reducing PNGase F.",PNGase F,1,
10347,10.1016/j.actbio.2020.03.002,"α2-3,6,8,9 Neuraminidase A",IgM desialylation enzyme,"IgM was desialylated overnight with α2-3,6,8,9 Neuraminidase A.",neuraminidase A,1,
10348,10.1016/j.actbio.2020.03.002,methoxy polyethylene glycol amine,nanoparticle PEGylation reagent,5 kDa methoxy polyethylene glycol amine used to modify carboxylated polystyrene beads.,methoxy polyethylene glycol amine,1,
10349,10.1016/j.actbio.2020.03.002,polystyrene carboxyl-modified beads,nanoparticle substrate,40 nm or 100 nm fluorescent carboxyl-modified polystyrene beads were PEGylated.,carboxylated polystyrene beads,1,
10350,10.1016/j.procbio.2023.01.002,sodium alginate,hydrogel polymer,Used to encapsulate α-amylase and form hydrogel microspheres around MWCNT-lipase.,sodium alginate,0,
10351,10.1016/j.procbio.2023.01.002,calcium chloride,alginate gelation crosslinker,The sodium alginate/enzyme mixture was dropped into 0.5 mol/L CaCl2 solution.,calcium chloride,0,
10352,10.1016/j.procbio.2023.01.002,multi-walled carbon nanotube,composite filler and enzyme support,MWCNT was functionalized and used to immobilize lipase before hydrogel coating.,multi-walled carbon nanotube,1,
10353,10.1016/j.procbio.2023.01.002,Fe3O4,magnetic component,Fe3O4 particles were loaded on MWCNT to enable magnetic separation.,magnetite,0,
10354,10.1016/j.procbio.2023.01.002,polyamidoamine dendrimer,MWCNT surface modifier,MWCNT was coated with PAMAM dendrimers to increase surface area for enzyme immobilization.,polyamidoamine dendrimer,1,
10355,10.1016/j.procbio.2023.01.002,glutaraldehyde,crosslinking agent,m-MWCNT-PAMAM was reacted with 3% glutaraldehyde before lipase immobilization.,glutaraldehyde,0,
10356,10.1016/j.procbio.2023.01.002,methyl acrylate,PAMAM synthesis reagent,Used with methanol during dendrimer functionalization of m-MWCNT-NH2.,methyl acrylate,0,
10357,10.1016/j.procbio.2023.01.002,ethylenediamine,PAMAM synthesis reagent,Used in the iterative reaction to obtain PAMAM dendrimers on magnetic MWCNT.,ethylenediamine,0,
10358,10.1016/j.procbio.2023.01.002,(3-Aminopropyl) trimethoxysilane,amine functionalization reagent,Magnetic MWCNT was mixed with APTMS in toluene to obtain amine-functionalized m-MWCNT.,(3-Aminopropyl)trimethoxysilane,0,
10359,10.1016/j.procbio.2023.01.002,ellagic acid,ligand-fishing target compound,Identified as the active compound screened from pomegranate peel extract by MWCNT/SA-bienzymes.,ellagic acid,0,
10360,10.1016/j.jenvman.2021.112918,chitosan,hydrogel polymer backbone,Cross-linked CS hydrogel grafted with APSGO was formed in acidic medium; chitosan provides amino and hydroxyl groups.,chitosan,0,
10361,10.1016/j.jenvman.2021.112918,aminopropylsilane graphene oxide,graphene oxide-based hydrogel graft/filler,APSGO was synthesized by condensation reaction of APTMS and GO and incorporated into CS hydrogel.,aminopropylsilane graphene oxide,1,
10362,10.1016/j.jenvman.2021.112918,graphene oxide,nanofiller precursor,GO nanosheets were prepared by improved Hummer's method and functionalized to APSGO.,graphene oxide,1,
10363,10.1016/j.jenvman.2021.112918,3-amino-propyltrimethoxysilane,silane functionalization reagent,APSGO was synthesized through condensation reaction of APTMS and GO.,3-aminopropyltrimethoxysilane,0,
10364,10.1016/j.jenvman.2021.112918,glutaraldehyde,crosslinker,CS-APSGO nanocomposite hydrogel was chemically crosslinked in attendance of glutaraldehyde.,glutaraldehyde,0,
10365,10.1016/j.jenvman.2021.112918,polyethersulfone,membrane polymer matrix,PES membranes were modified by blending CS-APSGO hydrogel into the casting solution.,polyethersulfone,1,
10366,10.1016/j.jenvman.2021.112918,polyvinylpyrrolidone,pore former and comparator additive,PVP 1 wt% was used in several PES membrane casting solutions.,polyvinylpyrrolidone,0,
10367,10.1016/j.jenvman.2021.112918,"N,N-dimethylacetamide",membrane casting solvent,"PES, PVP, and CS-APSGO were dissolved/dispersed in DMAc for NIPS membrane fabrication.","N,N-dimethylacetamide",0,
10368,10.1016/j.jenvman.2021.112918,lead nitrate,Pb(II) source for non-protein separation tests,Pb(NO3)2 solution was used for lead ion removal experiments.,lead nitrate,0,
10369,10.1016/j.jenvman.2021.112918,EDTA,chelating desorption agent for lead reuse tests,Membrane was mixed in 25 mL of 10 mM EDTA solution as chelating agent for 60 min.,EDTA,0,
10370,10.1002/1097-4636(20001215)52:4<701::AID-JBM15>3.3.CO;2-Y,2-Methacryloyloxyethyl phosphorylcholine,monomer,MPC polymers were used as the phospholipid polymer component of the IPN.,2-Methacryloyloxyethyl phosphorylcholine,0,
10371,10.1002/1097-4636(20001215)52:4<701::AID-JBM15>3.3.CO;2-Y,MPC polymer,hydrogel polymer network,Semi-IPNs were composed of crosslinked MPC polymer and SPU.,,1,
10372,10.1002/1097-4636(20001215)52:4<701::AID-JBM15>3.3.CO;2-Y,segmented polyurethane,reinforcing polymer/comparator,SPU reinforced the MPC polymer network and was the comparator for protein adsorption.,segmented polyurethane,1,
