Repository: sunyrain/PHA

# PHA Protein-Hydrogel Adsorption Dataset

Generated: 2026-07-05T11:36:45

## Scope

This curated package organizes literature-derived protein-hydrogel adsorption, binding, immobilization, antifouling, and related biointerface records extracted from the local PHA corpus.

The primary unit is one record:

`paper + hydrogel/sample + protein/mixture + experimental condition + measured outcome`

## Contents

- `data/sources.csv`: article-level metadata, extraction status, and curation decision.
- `data/records_flat.csv`: flattened record-level table with provenance, hydrogel, protein, condition, outcome, mechanism, and quality fields.

File: data/curated/pha_scientific_dataset_20260705/data/special_fields.csv (part 52 of 55)
id,doi,field_name,field_value_json,why_special,evidence_text,suggested_table
4993,10.1016/j.foodres.2022.112319,CA_control_no_SPI,"""0% SPI CA microgel: shell diameter 574.15 ± 32.72 µm; core diameter 416.26 ± 28.11 µm; membrane thickness 78.94 ± 11.28 µm; sphericity factor 0.03 ± 0.01; SPI LE% NA; β-carotene EE 84.26 ± 2.83%""","The comparator has no protein target, so it is not a protein adsorption record but is important for mechanism and control interpretation.",Table 1 reports 0% SPI with LE% NA and EE% 84.26 ± 2.83.,controls
4994,10.1016/j.foodres.2022.112319,pH_responsive_microgel_behavior,"""CA and CAS microgels shrank at pH 2.0 and swelled at pH 7.0; CAS microgels showed higher shrinkage at pH 2.0 and lower swelling than CA at pH 7.0.""","Protein-alginate interactions are condition-dependent and connected to release behavior, but quantitative swelling values were not supplied in the context.",Both CA and CAS microgels followed the same trend of shrinking in size at pH 2.0 and swelling at pH 7.0. CAS microgels showed a higher degree of shrinkage than CA microgels when exposed to HCl solution of pH 2.0. CAS microgels exhibited a significantly lesser degree of swelling compared to CA microgels.,responsive_behavior
4995,10.1016/j.foodres.2022.112319,CLSM_SPI_layer_observation,"""SPI was evenly dispersed in the membrane before digestion; after gastric digestion a continuous SPI layer with increased fluorescence intensity was observed; after intestinal digestion fluorescence intensity decreased, indicating SPI hydrolysis.""",This is direct qualitative evidence for protein layer location and digestion response.,"Prior to digestion, SPI was observed to be present and evenly dispersed in the membrane of CAS microgels. At the end of gastric digestion, a well-defined and continuous SPI layer was observed under CLSM. After exposure to intestinal conditions, there was a decrease in the fluorescence intensity of the membrane of CAS microgels, indicating that SPI was hydrolyzed.",imaging_evidence
4996,10.1016/j.colsurfb.2014.10.034,PGMATrp_bead_diameter,"""2.2 um, R.S.D. < 1%, PDI around 1.024""",Composite cryogel capacity depends on loaded bead morphology.,PGMATrp beads were obtained in monodisperse form with a diameter of 2.2μm (R.S.D.<1%). Polydispersity index (PDI) value of PGMATrp beads was calculated to be around 1.024.,hydrogel_properties
4997,10.1016/j.colsurfb.2014.10.034,cryogel_porosity,"""71.4%""",Macroporous cryogel structure supports convective protein transport.,The SEM images of PHEMA/PGMATrp composite cryogel showed that the monodispersed PGMATrp beads were uniformly distributed into the PHEMA cryogel network (Fig. 1C) (porosity: 71.4%).,hydrogel_properties
4998,10.1016/j.colsurfb.2014.10.034,cryogel_swelling_ratio,"""630%""",Hydrogel swelling property relevant to column adsorption format.,This incorporation composite cryogel can be easily compressed by hand to remove water accumulated inside the pores (swelling ratio: 630%).,hydrogel_properties
4999,10.1016/j.colsurfb.2014.10.034,surface_area,"""PHEMA cryogel 35.0 m2/g; PGMATrp beads 190.0 m2/g; PHEMA/PGMATrp composite cryogel 175.1 m2/g""",Surface area increase is central to the particle-loading design rationale.,Table 1 Surface area of polymeric materials: PHEMA cryogel 35.0; PGMATrp beads 190.0; PHEMA/PGMATrp composite cryogel 175.1 m2/g.,hydrogel_properties
5000,10.1016/j.colsurfb.2014.10.034,PGMATrp_bead_pore_structure,"""Total pore volume 0.042 ml/g; average pore diameter 45 A; pore diameter changed between 20 A and 245 A""",Mesoporous bead structure contributes surface area within macroporous cryogel.,"According to the BJH method, the pore diameter of the PGMATrp beads changed between 20Å and 245Å and average pore diameter is 45Å.",hydrogel_properties
5001,10.1016/j.colsurfb.2014.10.034,lysozyme_molecular_size,"""4.0 x 4.0 x 1.9 nm""",Used by authors to rationalize transport through cryogel pores.,The molecular size of lysozyme is 4.0×4.0×1.9nm.,protein_mentions
5002,10.1016/j.colsurfb.2014.10.034,linear_flow_resistance,"""577 cm/h""",Cryogel transport descriptor linked to negligible mass-transfer resistance.,"As a result of the convective transport of the viscous solutions like egg-white through the pores, the mass transfer resistance is negligible (linear flow resistance: 577cm/h).",hydrogel_properties
5003,10.1016/j.colsurfb.2014.10.034,thermodynamic_free_energy,"""-26.25 kJ/mol""",Thermodynamic evidence supporting favorable adsorption.,Change in free energy is calculated as −26.25kJ/mol.,mechanism
5004,10.1016/j.foodhyd.2020.106293,water_holding_capacity,"""WHC of 95.5 ± 0.052% at pH 11""","Quantitative hydrogel property reported, but not an adsorption outcome.",SPI and TA can form a hydrogel with a WHC of 95.5 ± 0.052% at pH 11,hydrogel_properties_or_texture
5005,10.1016/j.foodhyd.2020.106293,maximum_reported_hardness,"""43.33 ± 5.90 g at 117 μmol/g SPI TA concentration and pH 11""","Quantitative gel texture property useful for hydrogel characterization, but outside protein adsorption scope.","with 117 μmol/g SPI TA concentration at pH 11, the hardness peak is 43.33 ± 5.90 g",hydrogel_properties_or_texture
5006,10.1016/j.foodhyd.2020.106293,gel_like_rheology,"""G′ greater than G″ across reported rheology tests""",Confirms gel-like behavior of SPI-TA systems but is not adsorption evidence.,"The storage modulus G′ was always higher than the loss modulus G″, meaning that the elastic modulus dominated the system.",rheology
5007,10.1016/j.procbio.2015.06.015,spatial_distribution_by_CLSM,"""No imidazole localized Fab mainly on bead outer surface; imidazole produced uniform distribution; gradual immobilization produced uniform distribution with higher load.""",Spatial distribution across porous hydrogel is central to the paper and affects adsorption capacity but is not a standard scalar adsorption metric.,"In the absence of imidazole, Fab fragments were mainly located on the outer surface of the agarose beads, while in the presence of 10 mM imidazole, Fab fragments were uniformly distributed across the whole particle.",biointerface_imaging
5008,10.1016/j.procbio.2015.06.015,thermal_stability_D50,"""Soluble Fab D50 76°C; immobilized sample had minimum peaks at 78°C and 84°C.""",Thermal denaturation is a protein stability outcome related to immobilization but not adsorption capacity.,"The soluble Fab fragment had a D50 at 76°C, whereas, the immobilized sample had two minimum peaks at 78°C and 84°C.",protein_stability
5009,10.1016/j.procbio.2015.06.015,Cu2_removal_strategy,"""Cu2+ was removed by EDTA after Fab fragments were covalently attached to reduce nonspecific adsorption.""",Post-immobilization modification controls selectivity and fouling behavior.,"To assure that toxin was selectively captured by antigen-antibody interaction rather than by unspecific interactions, the copper ions were removed by EDTA after Fab fragments were covalently attached.",post_synthesis_treatment
5010,10.1016/j.procbio.2015.06.015,reported_functional_group_density,"""24 μmol Cu2+ per g agarose; 45 μmol aldehydes per g agarose.""",Functional group density directly affects protein adsorption but is reported as a table note rather than a hydrogel property field.,Presence of 24 μmol of Cu2+ or 45 μmoles of aldehydes per g of agarose.,hydrogel_functionalization
5011,10.1016/j.procbio.2015.06.015,possible_unit_issue,"""Optimal immune conjugate reported as 39 ± 1 μmoles Fab/g carrier and 43 ± 3 μmoles toxin/g carrier.""",The unit appears unusually large for protein loading and should be checked manually against the source PDF.,An optimal immune conjugate that contained 39 ± 1 μmoles of Fab fragment per g of the carrier was able to capture 43 ± 3 μmoles of toxin per g of the carrier.,curation_flags
5012,10.1016/j.molstruc.2015.02.038,emission_monitoring_wavelength_nm,345,Adsorption and desorption were tracked by lysozyme fluorescence at the emission maximum rather than direct concentration or mass uptake.,"Lysozyme solution emits a broad peak, the maximum of emission peak is placed at nearly 345nm. We select this wavelength to follow the changes in the emission intensity during time.",experiment_detection_details
5013,10.1016/j.molstruc.2015.02.038,excitation_wavelength_nm,300,Fluorescence excitation condition is central to interpreting the reported adsorption metric.,fluorescence spectra of the solution were taken at exact time interval by excited with 300nm wavelength light.,experiment_detection_details
5014,10.1016/j.molstruc.2015.02.038,proportional_grain_sizes_Dp,"[{""Dp"": 1.364, ""sample"": ""A1-L""}, {""Dp"": 1.361, ""sample"": ""A1-N""}, {""Dp"": 1.487, ""sample"": ""A1-H""}, {""Dp"": 1.896, ""sample"": ""A2-L""}, {""Dp"": 1.629, ""sample"": ""A2-N""}, {""Dp"": 1.685, ""sample"": ""A2-H""}, {""Dp"": 0.963, ""sample"": ""A3-L""}, {""Dp"": 1.012, ""sample"": ""A3-N""}, {""Dp"": 1.091, ""sample"": ""A3-H""}, {""Dp"": 0.969, ""sample"": ""A4-L""}, {""Dp"": 1.025, ""sample"": ""A4-N""}, {""Dp"": 1.063, ""sample"": ""A4-H""}]","The reported particle size metric is proportional grain size from Langevin fitting, not an absolute nanoparticle diameter.","Even we could not calculate the exact size of nanoparticles from M–H curves, we fit the curves to Langevin function and determine a proportional grain size (Dp) of nanoparticle compare to each other.",hydrogel_particle_properties
5015,10.1016/j.molstruc.2015.02.038,saturation_magnetization_trend,"""from 2 emu/g to 0.5 emu/g for A1 samples to A4 samples""",Magnetic property trend was linked to monomer concentration and may affect adsorption kinetics.,saturation magnetization values are getting decrease while the monomer concentrations are increased in the composite (from 2emu/g to 0.5emu/g for A1 samples to A4 samples in order of samples),hydrogel_magnetic_properties
5016,10.1016/j.molstruc.2015.02.038,incomplete_desorption,"""desorption intensities did not reach starting value around 800""",Indicates partial irreversibility or retained lysozyme without a calculated recovery percentage.,"the maximum value of intensities are not reached to the starting value (around 800 seen in Fig. 8). This shows that, all of the adsorbed lysozyme molecules could not desorbed into the pure water.",desorption_outcomes
5017,10.1016/j.jcis.2021.12.194,initial_TMP_values,"{""PES"": ""approximately 23 mbar"", ""rGO/ZnO-PES"": ""approximately 13 mbar"", ""rGO/ZnO-z-PES"": ""approximately 35 mbar""}",Initial hydraulic resistance differed across membranes and affects interpretation of TMP-based fouling outcomes.,"The average initial TMP of the PES membrane was ≈23 mbar, of the rGO/ZnO blended PES membrane ≈13 mbar, and of the surface-modified blended PES membrane ≈35 mbar.",membrane_filtration_conditions
5018,10.1016/j.jcis.2021.12.194,biofouling_TMP_fold_increase,"{""PES"": ""almost 8 times initial TMP after 43 h"", ""rGO/ZnO-PES"": ""3 times initial TMP after 43 h"", ""rGO/ZnO-z-PES"": ""1.5 times initial TMP after 43 h""}",Quantitative antibiofouling endpoint is reported as fold TMP increase rather than protein adsorption.,The relative increase in the TMP at the end of filtration was 1.5 times for the rGO/ZnO-z-PES membrane and 3 times for the rGO/ZnO-PES membrane. The TMP of the pristine PES membrane... was almost eight times higher than the initial TMP after 43 h filtration.,biofouling_outcomes
5019,10.1016/j.jcis.2021.12.194,selected_hydrogel_grafting_condition,"""15 min UV grafting of zwitterion hydrogel""",Optimization step determined the hydrogel-modified membrane used in the rest of study.,"Considering the degree of modification (Fig. S4) and the antibacterial activity, 15 min UV grafting of the zwitterion hydrogel to the rGO/ZnO-PES membrane was chosen for the membranes used in the rest of the study.",hydrogel_synthesis_conditions
5020,10.1016/j.jcis.2021.12.194,surface_characterization_key_values,"{""MWCO_rGO/ZnO-z-PES"": ""approximately 280 kDa"", ""contact_angle_rGO/ZnO-z-PES"": ""30 +/- 2 deg"", ""water_permeability_rGO/ZnO-z-PES"": ""approximately 219 L/m2/h/bar""}",Membrane properties are important covariates for adsorption/fouling interpretation.,The rGO/ZnO-z-PES membrane had a much lower contact angle (30° ± 2°)... the permeability of the rGO/ZnO-z-PES membrane decreased to ≈ 219 L/m2/h/bar... the MWCO of the rGO/ZnO-z-PES membrane decreased to ∼ 280 kDa.,hydrogel_properties
5021,10.1016/j.colsurfb.2018.04.019,bilirubin_target_not_protein,"""The measured adsorption target is bilirubin, not a protein.""",The paper is relevant to hydrogel adsorption and human plasma treatment but outside the protein-hydrogel adsorption extraction scope.,PLL-PHEMA cryogel were found to reduce nonspecific bilirubin separation from human plasma and were allowed to efficiently bilirubin adsorption regarding specific ligand-bilirubin interaction.,exclusion_notes
5022,10.1016/j.colsurfb.2018.04.019,maximum_bilirubin_adsorption_capacity,"""59.9 mg/g for PLL-PHEMA cryogel""","Quantitative hydrogel adsorption outcome is reported, but for a small molecule.","much higher binding capacity, up to 59.9 mg/g, was achieved by of PLL-PHEMA cryogel",small_molecule_adsorption_outcomes
5023,10.1016/j.colsurfb.2018.04.019,plasma_bilirubin_removal,"""Bilirubin concentration decreased from 19.4 to 1.3 mg/dL in 2 h; removal almost completed 98.3% in 1 h.""","Human plasma is a protein-containing matrix, but protein adsorption was not measured.","Bilirubin concentration decreased from 19.4 to 1.3 mg/dL in 2 h. Herein, we should mention that the bilirubin removal almost completed 98.3% in 1 h.",small_molecule_adsorption_outcomes
5024,10.1016/j.jcis.2024.01.125,salt_loaded_HMS_labels,"[""HMS-0"", ""HMS-0.5"", ""HMS-1"", ""HMS-2"", ""HMS-4""]",Paper-specific shorthand encodes NaCl concentration used to swell dried hydrogel microspheres.,"Dried HMSs were swollen to an equilibrium state in the NaCl solution of different concentrations (0, 0.5, 1.0, 2.0, and 4.0 M), hereinafter referred to as HMS-0, HMS-0.5, HMS-1, HMS-2, and HMS-4, respectively.",hydrogel_sample_metadata
5025,10.1016/j.jcis.2024.01.125,absorbed_salt_solution_per_microsphere,"{""unit"": ""mL"", ""value"": 0.46}",Reported loading capacity is unusual because it is phrased per hydrogel microsphere and may require manual verification.,"From the dried state to the swollen state, each hydrogel microsphere could absorb about 0.46 mL salt solution, which was continuously released outside under the driving force of salt concentration difference.",hydrogel_loading_properties
5026,10.1016/j.jcis.2024.01.125,swelling_ratio_change_after_NaOH,"{""NaOH_treated"": 2.73, ""non_treated"": 1.61, ""unit"": ""g/g""}",Hydrogel treatment strongly affects swelling capacity and inferred adsorption capacity.,"The final diameter of the swollen HMSs was about 250 μm and the swelling ratio ... increased from the initial value of 1.61 for non-treated HMSs to 2.73 for HMSs treated with 0.1 M NaOH, indicating increased adsorption capacity of these beads.",hydrogel_properties
5027,10.1016/j.jcis.2024.01.125,salt_diffusion_resistance_change,"{""HMS-2_first_min_resistance_decrease_pct"": 95, ""HMS-4_first_min_resistance_decrease_pct"": 97, ""HMS-4_vs_HMS-2_after_60_min_higher_decrease_pct"": 29}",Salt release controls local supersaturation and may confound apparent protein-hydrogel adsorption/nucleation effects.,"A rapid decrease of electric resistance was observed within the first minute in both the HMS-2 (95 %) and HMS-4 (97 %) systems... After 60 min, HMS-4 system achieved a 29 % higher decrease in electric resistance compared to HMS-2 system.",transport_release_metrics
5028,10.1016/j.eurpolymj.2018.08.031,optimal_total_monomer_to_template_ratio,"""175:1 to 437:1""",Paper-specific design rule linking polymerization stoichiometry to highest peptide affinity.,The Kd minimum indicated the best ratios to get high affinity imprinted sites; Kd ~ 10^-9 M for 175 ≤ TM:T ≤ 437.,design_rules
5029,10.1016/j.eurpolymj.2018.08.031,unfavorable_total_monomer_to_template_threshold,"""TM:T > 1093:1""",Defines a reported threshold above which ITC detected no NR11 interaction under the chosen titration conditions.,"In the conditions chosen for the titration, no interaction was observed when TM:T exceeded 1093 (mol:mol), setting the threshold for unfavourable imprinting conditions.",design_rules
5030,10.1016/j.eurpolymj.2018.08.031,binding_sites_per_particle,"""approximately one high-affinity binding site per nanoMIP particle""",Nanoparticle-level binding site estimate is unusual and useful for receptor-like material modeling.,"The estimated number of high affinity binding sites, n, appeared to be approximately one per nanoMIP particle.",site_density
5031,10.1016/j.eurpolymj.2018.08.031,enthalpy_profile,"""ΔH° maximum about -60 kJ mol^-1 for TM:T 70:1 to 175:1""",Thermodynamic signature used by authors to compare nanoMIP-peptide binding with protein binding sites.,ΔH° showed a parabolic shape with a maximum at about −60 kJ mol−1 in the molar range 70 ≤ TM:T ≤ 175.,thermodynamics
5032,10.1016/j.cej.2023.141631,non_protein_cargo_loading_capacity,"""pVCL microgel approximately 75 µg okanin/mg microgel; p(VCL-co-GMA) microgels approximately 150 µg okanin/mg microgel""","Quantitative adsorption-like loading is reported, but the analyte is a small molecule, not a protein.","The loading capacity of both p(VCL-co-GMA) microgels is approximately 150 µg/mg and, thus, twofold as large as the loading capacity of the pure pVCL microgel, approximately 75 µg/mg.",small_molecule_hydrogel_loading
5033,10.1016/j.cej.2023.141631,exclusion_basis,"""No protein-hydrogel adsorption record found.""","The article is relevant to hydrogel/microgel carrier loading, but outside the protein adsorption scope.",The work investigated uptake of okanin into pVCL-based microgels using UV/Vis spectroscopy and simulations.,triage_exclusions
5034,10.1016/j.colsurfb.2016.04.036,apparent_affinity_improvement_claim,"""Microgel KD in PBS 0.40±0.11 μM versus reported peptide-protein maximum constant affinity about 70 μM""",Authors claim microgel improves sensitivity and specificity compared with the free peptide literature affinity.,"As reported the maximum constant affinity between such peptide and protein is about 70μM, therefore microgel is able to improve the sensitivity and specificity of protein detection.",mechanism_or_comparator_notes
5035,10.1016/j.colsurfb.2016.04.036,limit_of_detection_particles,"""0.2 μM with about 3.6×10^3 particles in 100 μL reaction volume""",LOD is reported in relation to particle count rather than hydrogel mass or volume-normalized adsorption capacity.,Limit of detection of 0.2μM is obtained with about 3.6×103 particles in 100μL of volume reaction.,outcome_side_outcomes
5036,10.1016/j.colsurfb.2016.04.036,peptide_loading,"""50 μg peptide in 100 μL microgels""",Ligand loading into microgels is reported but not linked to a binding capacity calculation.,The amount of embedded peptide was calculated to be 50μg in 100μL of microgels.,hydrogel_properties_or_design_space
5037,10.1016/j.colsurfb.2016.04.036,microgel_production_yield,"""around 300 microgel/minutes""",Production rate is a synthesis/process parameter relevant to microgel platform manufacturing.,"Based on flow conditions, the yield of microgel production was around 300microgel/minutes.",design_space_notes
5038,10.1016/j.colsurfb.2016.04.036,solution_volume_ambiguity,"""final volume 200mL""","The supplied context reports 200mL, which may be a unit/OCR ambiguity for a microgel assay.",Binding experiments were performed incubating Strep-tagII-microgels and microgels without peptide with Streptavidin-Atto-425 ... in PBS (pH 7.4) and human serum from healthy donors (final volume 200mL) at room temperature for 2h.,quality_value_ambiguity
5039,10.1016/j.ejpb.2014.09.001,HA_average_molecular_weight,"""870 kDa""",Needed to interpret HA chain stoichiometry in solution depletion and ITC.,"The average molecular weight of HA is 870kDa and the molecular weight of a disaccharide monomer is 401Da, from which an average number of 2170 monomers per HA molecule can be estimated.",hydrogel_properties
5040,10.1016/j.ejpb.2014.09.001,HA_monomers_per_chain,"""2170 estimated monomers per HA molecule""",Supports conversion between LZ per HA chain and LZ per HA monomer.,from which an average number of 2170 monomers per HA molecule can be estimated.,hydrogel_properties
5041,10.1016/j.ejpb.2014.09.001,coacervate_salt_dissociation_threshold,"""complex coacervates dissociated/inhibited at 100 mM NaCl or 100 mM ionic strength""",Paper-specific responsive behavior relevant to formulation and release.,"the complex coacervates were dissociated in 100mM NaCl, which is below physiological ionic strength",experiment
5042,10.1016/j.ejpb.2014.09.001,FTIR_secondary_structure_area_overlap,"""LZ vs LZ 0.96±0.002; complex vs complex 0.98±0.01; complex vs LZ 0.95±0.01""",Shows minor structural perturbation of LZ upon complexation.,Area overlap of the second derivative area normalized FTIR spectra of free LZ and LZ complexes in 25 mM HEPES buffer.,biointerface_response
5043,10.1016/j.ejpb.2014.09.001,DSC_Tm_LZ_complex,"""Lysozyme 74.2-74.3 °C; complex coacervates 73.0-73.0 °C""",Thermal effect of HA-LZ complexation by DSC.,Tm of LZ and complexes in 25 mM HEPES determined by DSC.,biointerface_response
5044,10.1016/j.ejpb.2014.09.001,DSF_Tm_panel,"""LZ Tm with 0 mg/mL HA: 70.2±0.3, 70.4±0.3, 69.6±0.3 °C at 0, 50, 100 mM NaCl; LZ with 0.768 mg/mL HA: 70.6±0.3, 70.7±0.3, 69.6±0.3 °C. BSA Tm with 0 mg/mL HA: 73.3±0.8, 74.6±0.2, 74.3±0.3 °C; BSA with 0.768 mg/mL HA: 72.4±0.8, 73.9±0.3, 74.3±0.6 °C.""","Thermal stability matrix across protein, HA, and NaCl conditions.","Tm for LZ and BSA determined by DSF (mean±SD, n=3).",biointerface_response
5045,10.1016/j.colsurfb.2017.04.009,Pickering HIPE internal phase volume,"""80%""",This synthesis parameter controls macroporous hydrogel architecture and is not part of standard adsorption fields.,The prepared Pickering HIPEs containing 80% of internal phase volume were shown in Fig. 1 a1.,materials_design
5046,10.1016/j.colsurfb.2017.04.009,M-HAp wettability,"""contact angle increased from about 30 deg for HAp to 63 deg for M-HAp""",Particle wettability enabled oil-in-water Pickering HIPE formation.,The addition of MPTES to HAp increased the contact angle from about 30° ... to 63°.,hydrogel_properties
5047,10.1016/j.colsurfb.2017.04.009,droplet_size_range,"""20-50 um""",Emulsion droplet size relates to resulting macropore morphology.,The droplets exhibit regular spherical shape and hold a mean diameter of about 20–50μm.,morphology
5048,10.1016/j.colsurfb.2017.04.009,M-HAp concentration design range,"""1.5-15.0 w/v%""",Stabilizer concentration was varied to tune pore size and interconnectivity.,A series of Pickering HIPEs with different M-HAp concentration ranging from 1.5 to 15.0w/v% were prepared.,materials_design
5049,10.1016/j.colsurfb.2017.04.009,selected adsorption sample,"""Hydro-MIPs prepared from 5.0 w/v% M-HAp concentration HIPEs""",Adsorption data are tied to this specific stabilizer concentration.,Hydro-MIPs prepared from 5.0w/v% M-HAp concentration HIPEs were selected as the sample to analyze the adsorption properties.,adsorption_conditions
5050,10.1016/j.actbio.2019.02.037,pG_EAK_incorporation_into_EAK_fibrils,"""Greater than 92% of pG_EAK removed from supernatant at EAK:pG_EAK 400:1 molar ratio""",Material assembly efficiency is relevant to how many Fc-binding sites are incorporated into hydrogel but is not a protein adsorption outcome.,"It was determined that amalgamation of pG_EAK and EAK was most efficient at 400:1 M ratio of mixing, at which greater than 92% of the fusion polypeptide were removed from the supernatant, presumably incorporated into the fibrils.",hydrogel_formulation_properties
5051,10.1016/j.actbio.2019.02.037,gel_viscosity,"""At 4000 s−1, EAK 2.3 ± 0.6 mPa·s and pG_EAK/EAK 2.5 ± 0.3 mPa·s; at 1200 s−1, EAK 4.4 ± 0.3 mPa·s and pG_EAK/EAK 2.9 ± 0.9 mPa·s""","Injectability and gel physical property reported, not adsorption capacity.","At shear rate of 4,000 s−1, the viscosity values of EAK, and pG_EAK mixed with EAK elevated above baseline, registering 2.3 ± 0.6 mPa·s and 2.5 ± 0.3 mPa·s, respectively... At the low shear rate of 1200 s−1, adding pG_EAK to EAK reduced the viscosity from 4.4 ± 0.3 mPa·s to 2.9 ± 0.9 mPa·s.",hydrogel_physical_properties
5052,10.1016/j.actbio.2019.02.037,trypsin_protection_by_pG_EAK,"""AUC of intact 150 kDa human IgG peak was 5.7- and 6.7-fold higher with pG_EAK than without pG_EAK after trypsin digestion""",Protein stabilization by pG_EAK is mechanistically related to Fc binding but not hydrogel adsorption.,Addition of pG_EAK inhibited the degradation partially; the AUC of the 150 kDa peak was 5.7 and 6.7-fold higher compared to the same peak in samples without pG_EAK.,protein_stability_side_outcomes
5053,10.1016/j.actbio.2019.02.037,TEC_organoid_function,"""TECs embedded in anti-EpCAM antibody-loaded pG_EAK/EAK gel supported T-cell development in athymic nude mice""",Biointerface/tissue engineering outcome extends beyond adsorption but depends on antibody presentation.,TECs embedded pG_EAK/EAK gel injected subcutaneously can support the development of various subsets of T cells in vivo.,biointerface_response
5054,10.1016/j.actbio.2019.02.037,anti_EpCAM_TEC_retention,"""Qdot-800 TEC signal detected at injection site for as long as 7 days; retention with pG_EAK/EAK significantly higher than EAK on day 7""","Cell retention outcome from antibody-presenting hydrogel, not protein adsorption capacity.","Qdot-800 signal was detected at the injection site for as long as 7 days, at which time the signal from TECs injected in saline was declined to near background. The extent of retention of TECs injected in pG_EAK/EAK gel was significantly higher than that of cells injected with only EAK on day 7.",cell_retention_outcomes
5055,10.1016/j.carbpol.2012.10.025,non_protein_adsorbate,"""copper(II)""","The article contains quantitative adsorption data, but the adsorbate is a metal ion rather than a protein.","The adsorption isotherm of copper with chitosan, as solution or dispersion, fit the Langmuir model.",non_protein_adsorption_exclusions
5056,10.1016/j.carbpol.2012.10.025,maximum_copper_adsorption_capacity,"""about 300 mg copper(II) per g chitosan at pH 5 to 5.5""",This is the main quantitative adsorption result but is outside protein-hydrogel adsorption scope.,The maximum adsorption capacity for copper(II) was obtained at pH 5 where 300mg of copper(II) were bound to 1g of chitosan.,non_protein_adsorption_exclusions
5057,10.1016/j.carbpol.2012.10.025,enzyme_hydrogel_interaction_without_adsorption,"""chitosanase digested chitosan nanogels""","A protein enzyme contacts the hydrogel, but the measured outcome is hydrogel degradation rather than protein adsorption.","Chitosan nanogel dispersions were incubated similarly, with chitosanase and the same buffer, in a cuvette, and analyzed by QELS every 5min.",biointerface_non_adsorption
5058,10.1016/j.colsurfb.2005.11.009,negative_fouling_reduction,"""P5-12 reported -3.4% corresponding reduction of fibrinogen adsorption""",A PC-containing sample showed higher adsorption signal than the uncoated substrate control.,Preparations P5-12 and P5-13 gave no reduction in fibrinogen adsorption compared to the uncoated substrate.,adsorption_outcomes
5059,10.1016/j.colsurfb.2005.11.009,surface_rearrangement_controls_adsorption,"""High-MPC samples P5-12 and P5-13 failed after drying because surfaces were hypothesized to rearrange through Tg and expose hydrophobic segments.""",Adsorption did not monotonically improve with MPC content; processing history controlled surface composition.,"This suggests that upon drying down and passing through the glass transition, the surface of the bio-functionalised polymer microparticles rearranged so that hydrophobic segments of the polymer were expressed at the surface.",mechanism_annotations
5060,10.1016/j.colsurfb.2005.11.009,hydrogel_layer_inferred_from_particle_sizing,"""PCS/DCP hydrodynamic diameters exceeded SEM diameters for MPC-containing microparticles.""",The hydrogel layer was inferred from environmental differences in apparent particle diameter rather than directly measured swelling ratio.,"The differences are significant and can be attributed to the same cause, which is the water swollen hydration shell is measured in DCP and PCS, but not in SEM.",hydrogel_properties
5061,10.1016/j.colsurfb.2005.11.009,water_structure_hypothesis_rejected,"""No evidence for a static or irreversible water structure around the PC headgroup in aqueous medium.""",The article separates hydrogel-layer/hydrophilicity effects from a static bound-water mechanism.,There is no evidence to support the idea that there is a static water structure around the PC headgroup on the surface of the microparticles when dispersed in an aqueous medium.,mechanism_annotations
5062,10.1016/j.colsurfb.2005.11.009,positive_standard_threshold,"""MPC:DMA2 gave 66.9% fibrinogen adsorption reduction and was described as giving good implant biocompatibility.""",Provides a qualitative benchmark for interpreting P5 sample adsorption reductions.,This standard is used to coat medical implants and is defined as giving good biocompatibility to the implant on which it is coated.,controls
5063,10.1016/j.actbio.2013.04.048,hydrogel_cell_survival_screen,"""RGCs and ACs had better survival, 50% or greater, on hydrogels composed of high molecular weight PEG and a ratio of 3:1 or 4:1 amines to hydroxyls.""","This is the main measured outcome of the study, but it is a cell response rather than a protein adsorption metric.","RGCs and ACs had better survival, 50% or greater, on hydrogels composed of high molecular weight PEG and a ratio of 3:1 or 4:1 amines to hydroxyls.",biointerface_response
5064,10.1016/j.actbio.2013.04.048,hydrogel_pore_size,"""20-200 um""",Hydrogel morphology may affect protein coating and cell interaction but was not connected to adsorption measurements.,"SEM of the swollen synthesized hydrogels revealed an open, porous network with pores on the order of 20–200 μm.",hydrogel_properties
5065,10.1016/j.actbio.2013.04.048,elastic_modulus_range,"""1406 to 23146 Pa across tested hydrogels; favorable cell survival range approximately 3800 to 5800 Pa""",Mechanical screening is central to this article and may be relevant for hydrogel design features.,"Elastic moduli of the hydrogels ... varied from 1406±139Pa for hydrogel D1b to 23,146±1547Pa for hydrogel D4c. These hydrogels that demonstrated superior cell survival had a range in elastic moduli, from approximately 3800 to 5800Pa.",hydrogel_properties
5066,10.1016/j.actbio.2013.04.048,possible_unit_typo,"""Conclusions state elastic moduli range of 3800-5700 kPa, while other sections and Table 2 report Pa.""",Potential unit inconsistency in supplied context should be manually reviewed.,"Conclusions: elastic moduli range of 3800–5700kPa. Results: elastic moduli, from approximately 3800 to 5800Pa.",quality
5067,10.1016/j.jece.2017.05.041,non_protein_adsorbates,"[""2-nitroaniline"", ""3-nitroaniline"", ""4-nitroaniline""]",The paper is hydrogel-adsorption relevant but outside the requested protein-hydrogel adsorption scope because the measured targets are nitroaniline positional isomers.,Batch adsorption experiments were done to investigate NA adsorption to Cu-MLHA.,exclusion_notes
5068,10.1016/j.jece.2017.05.041,prior_protein_application_mentioned_without_data,"""MLHA reportedly applied in protein ion-exchange chromatography as a stationary phase in an unpublished study.""",Protein-related context appears only as background and does not provide extractable protein adsorption records.,"The prepared monolith has been applied in protein ion-exchange chromatography as a stationary phase, successfully.",background_mentions
5069,10.1016/j.cis.2016.11.003,review_article_secondary_data,"""All extracted records are review summaries of cited studies, not primary experimental data from this article.""",Quantitative extraction should be verified from the original cited papers.,The article is described as an overview and repeatedly summarizes studies by other authors.,article_quality_flags
5070,10.1016/j.cis.2016.11.003,streptavidin_assay_is_indirect,"""The PNIPAM-AAc etalon responds to residual PAH-biotin, not direct streptavidin adsorption.""",This should not be modeled as hydrogel binding capacity for streptavidin.,Streptavidin-biotin-PAH complexes were removed before the remaining solution contacted the etalon.,biosensor_assay_notes
5071,10.1016/j.cis.2016.11.003,PEG_core_penetration_claim,"""PEG chains localized in the microgel core may penetrate the PNIPAM shell in the phase-separated state.""",Unusual structural explanation for anti-fouling despite core-localized PEG.,Analogous effects were observed for particles where PEG chains are localized in the particle core.,mechanism_notes
5072,10.1016/j.cis.2016.11.003,pLys_size_dependent_partitioning,"""Short pLys penetrated the whole microgel network, whereas larger pLys formed an outer peptide layer.""",Protein/peptide molecular size changed adsorption location and hydrogel deswelling.,"Short pLys peptides penetrated the entire network, while larger peptides were partially excluded.",mechanism_notes
5073,10.1016/j.cis.2016.11.003,tyrosinase_sensitivity_metric_not_capacity,""">3.5-fold increase is biosensor sensitivity for phenol, not tyrosinase adsorption capacity.""",Prevents misclassification of biosensor response as loading capacity.,Temperature-induced stimulation of microgel adsorption and tyrosinase loading gave a >3.5-fold sensitivity increase.,outcome_metric_flags
5074,10.1016/j.cis.2016.11.003,in_vivo_microgel_PET_response,"""Microgel-coated PET disks had thinner fibrous capsules with 40% fewer cells and higher macrophage levels after 4 weeks in rats.""",Important biological response adjacent to fibrinogen adsorption but not itself a protein adsorption metric.,Microgel-coated samples contained thinner fibrous capsules with 40% fewer cells compared to unmodified PET disks.,biointerface_response_notes
5075,10.1016/j.jcis.2013.12.063,microalgae_adhesion_on_silicon_control,"""Nitzschia closterium f.: 2.76×10^4 cells/cm2; Navicula climacospheniae Booth: 7.4×10^4 cells/cm2""","Quantitative biofouling adhesion outcome is reported, but it is not protein adsorption.","More microalgas settles on surface of the silicon coating with the cell density of 2.76×104 cells/cm2 of Nitzschia closterium f., and 7.4×104 cells/cm2 of Navicula climacospheniae Booth microalgas.",nonprotein_biofouling_outcomes
5076,10.1016/j.jcis.2013.12.063,microalgae_adhesion_on_SHRHS10,"""Nitzschia closterium f.: 0.041×10^4 cells/cm2; Navicula climacospheniae Booth: 3.8×10^4 cells/cm2""","Quantitative biofouling adhesion outcome is reported, but it is not protein adsorption.","Significantly fewer settled microalgas presents on the surface of the SHRHS10 with the cell density of 0.041×104 cells/cm2 of Nitzschia closterium f., and 3.8×104 cells/cm2 of Navicula climacospheniae Booth microalgas.",nonprotein_biofouling_outcomes
5077,10.1016/j.jcis.2013.12.063,PAAS_particle_size,"""70 μm""",Particle size of hydrogel-forming PAAS powder is reported for coating formulation.,PAAS used was commercial purity... which had a molecular weight of 2000 g mol−1 and 70 μm particle size.,hydrogel_material_properties
5078,10.1016/j.seppur.2017.07.001,anion_dependent_adsorption,"""SDC-Sucrose ILC showed highest adsorption among ILC forms for both lysozyme and BSA.""",The paper attributes protein adsorption differences to ionic liquid anion identity and reverse Hofmeister effects.,The nature of anion on ILC Sucrose microgels have significant effect on the protein absorption capacity were explained for reverse Hofmeister Series effects.,mechanism_or_design_notes
5079,10.1016/j.seppur.2017.07.001,biointerface_compatibility_reported,"""Hemolysis ratio and blood clotting index reported for sucrose-based microgels.""",Protein adsorption materials were also evaluated for blood-contact compatibility.,All types of Sucrose particles except for Q-Sucrose microgel were non-hemolytic and slightly hemolytic.,biointerface_response
5080,10.1016/j.seppur.2017.07.001,antimicrobial_activity_reported,"""Q-Sucrose and ILC forms showed inhibition zones against S. aureus and E. coli.""",The hydrogel adsorbents also had antimicrobial properties tied to cationic and ionic liquid groups.,quaternized Sucrose/PEI microgels have highly antimicrobial effects as 22±1mm inhibition zone diameter against S. aureus and E. coli.,biointerface_response
5081,10.1016/j.carbpol.2013.10.039,xanthan_chain_conformation,"""XNT retained ordered helix conformation; XCA assumed disordered coil conformation exposing negative charges.""",Hydrogel molecular conformation is directly linked by authors to protein loading/release behavior.,"In XNT hydrogels xanthan chains keep ordered conformation (helixes). In XCA hydrogels xanthan chains assume disordered conformation (coils), exposing a large number of negative charges.",hydrogel_structure_mechanism
5082,10.1016/j.carbpol.2013.10.039,LYZ_loading_unit_typo,"""LYZ adsorbed amounts reported with units gBSA/gXNT and gBSA/gXCA.""",Likely typographical unit error affects normalization confidence.,"The adsorbed amounts of LYZ were (0.33±0.01)gBSA/gXNT and (0.24±0.07)gBSA/gXCA for XNT and XCA, respectively.",data_quality_flags
5083,10.1016/j.carbpol.2013.10.039,sulfur_based_protein_quantification,"""BSA loading calculated from 1.9 wt% sulfur; LYZ loading calculated from 2.3 wt% sulfur.""",Protein loading was not measured directly by solution depletion but inferred from sulfur content by ICP-AES.,Sulfur amount on hydrogel can be used to estimate the amount of adsorbed protein.,analytical_method_notes
5084,10.1016/j.carbpol.2013.10.039,lysozyme_activity_retention,"""LYZ in hydrogels retained approximately 60% of the activity of free LYZ.""",Bioactivity of loaded enzyme is a relevant functional carrier outcome beyond adsorption amount.,In the hydrogels LYZ molecules retain ∼60% of the activity of free LYZ.,biointerface_response
5085,10.1016/j.ijpharm.2016.11.032,hydrogel_protein_release_t50,"""PEG-Fib: 36-123 min; PEG-Alb: 89-137 min; PEG-Gel: 70-99 min""","Quantitative protein release was reported, but it measures proteolytic degradation of the protein-containing hydrogel, not adsorption of an external protein target.","Table 1 reports Hydrogel Protein Release t50 min for PEG-Fib, PEG-Alb, and PEG-Gel.",hydrogel_degradation_characterization
5086,10.1016/j.ijpharm.2016.11.032,hydrogel_working_ranges_for_DRG_outgrowth,"""PEG-Fib protein 8 mg/ml with PEG 15-30 mg/ml; PEG-Alb protein 8 mg/ml with PEG 22-30 mg/ml; PEG-Gel protein 8 mg/ml with PEG 34-52 mg/ml; PEG-DA protein 0 mg/ml with PEG 22-25 mg/ml""","The paper reports scaffold composition ranges supporting DRG outgrowth, which are relevant to biomaterial design but outside protein adsorption extraction.",Table 1 summarizes the working range of hydrogel compositions that supported DRG cell outgrowth.,cell_scaffold_design_ranges
5087,10.1016/j.apsusc.2025.165612,hydrogel_formulation_table,"""DM0: BA 72 mol%, AA 18 mol%, AM 10 mol%, DM 0 mol%; DM6: BA 66, AA 18, AM 10, DM 6; DM12: BA 60, AA 18, AM 10, DM 12; DM18: BA 54, AA 18, AM 10, DM 18; DM24: BA 48, AA 18, AM 10, DM 24.""",Defines composition series needed to interpret protein adsorption dependence on DM content.,Table 1 | Chemical compositions and monomer ratios of prepolymers and their corresponding hydrogels.,formulation_composition
5088,10.1016/j.apsusc.2025.165612,DM24_transparency,""">98% transmittance in 550-800 nm light region""","Application-specific optical property for marine optical instruments, not a standard adsorption field.",DM24 hydrogel coating has high transparency (transmittance more than 98 %) in the range of light region (550–800 nm).,optical_properties
