Repository: sunyrain/PHA

# PHA Protein-Hydrogel Adsorption Dataset

Generated: 2026-07-05T11:36:45

## Scope

This curated package organizes literature-derived protein-hydrogel adsorption, binding, immobilization, antifouling, and related biointerface records extracted from the local PHA corpus.

The primary unit is one record:

`paper + hydrogel/sample + protein/mixture + experimental condition + measured outcome`

## Contents

- `data/sources.csv`: article-level metadata, extraction status, and curation decision.
- `data/records_flat.csv`: flattened record-level table with provenance, hydrogel, protein, condition, outcome, mechanism, and quality fields.

File: data/curated/pha_scientific_dataset_20260705/data/materials.csv (part 53 of 67)
id,doi,name,role,context,pubchem_query,needs_manual_normalization,enrichment_json
10373,10.1002/1097-4636(20001215)52:4<701::AID-JBM15>3.3.CO;2-Y,"1,4-di(2-hydroxyethoxy)benzene",permeation probe,"The permeation coefficient of 1,4-di(2-hydroxyethoxy)benzene through the IPN membrane was reported.","1,4-di(2-hydroxyethoxy)benzene",0,
10374,10.1002/1097-4636(20001215)52:4<701::AID-JBM15>3.3.CO;2-Y,water,swelling solvent,The IPN was alternately soaked in water and ethanol.,water,0,
10375,10.1002/1097-4636(20001215)52:4<701::AID-JBM15>3.3.CO;2-Y,ethanol,swelling solvent,The IPN was alternately soaked in water and ethanol.,ethanol,0,
10376,10.1002/jssc.200900320,metal-chelated affinity cryogel,hydrogel adsorbent,Used as one cryogel column example for lysozyme breakthrough modeling.,,1,
10377,10.1002/jssc.200900320,cation-exchange cryogel,hydrogel adsorbent,Used as one cryogel column example for lysozyme breakthrough modeling.,,1,
10378,10.1016/j.jchromb.2006.12.035,methylacrylic acid,monomer/coating agent,Used to prepare carboxyl-functionalized magnetic nanogels via photochemical in situ polymerization.,methylacrylic acid,1,
10379,10.1016/j.jchromb.2006.12.035,MAA,monomer abbreviation,MAA was coated on the surface of Fe3O4; part of carboxyl groups converted to carboxylate after pH adjustment.,methacrylic acid,1,
10380,10.1016/j.jchromb.2006.12.035,"N,N'-Methylene-bis-acrylamide",crosslinker,MBA served as cross-linker in fabrication of the magnetic nanogels.,"N,N'-methylenebisacrylamide",0,
10381,10.1016/j.jchromb.2006.12.035,MBA,crosslinker abbreviation,0.5 mL MAA and 1 mL of 1% MBA were used in synthesis.,"N,N'-methylenebisacrylamide",0,
10382,10.1016/j.jchromb.2006.12.035,Fe3O4 nanoparticles,magnetic core and photoinitiator,Fe3O4 nanoparticles served as photoinitiator to initiate MAA coating and as the magnetic core of the nanogels.,magnetite,0,
10383,10.1016/j.jchromb.2006.12.035,1-ethyl-3-(3-dimethylaminepropyl) carbodiimide,coupling reagent,Used to covalently conjugate CT onto carboxyl-functionalized magnetic nanogels.,1-ethyl-3-(3-dimethylaminopropyl)carbodiimide,1,
10384,10.1016/j.jchromb.2006.12.035,EDC,coupling reagent abbreviation,Carboxyl groups reacted with NHS in the presence of EDC to form active ester.,1-ethyl-3-(3-dimethylaminopropyl)carbodiimide,1,
10385,10.1016/j.jchromb.2006.12.035,N-hydroxysuccinimide,activation reagent,Used with EDC to activate carboxyl groups before CT immobilization.,N-hydroxysuccinimide,0,
10386,10.1016/j.jchromb.2006.12.035,NHS,activation reagent abbreviation,"Carboxyl groups reacted with NHS in the presence of EDC, forming active ester.",N-hydroxysuccinimide,0,
10387,10.1016/j.jchromb.2006.12.035,ethanolamine,active ester blocking reagent,Unreacted active ester on immobilized enzyme was treated with ethanolamine to prevent aggregation.,ethanolamine,0,
10388,10.1016/j.jchromb.2006.12.035,sodium hydroxide,pH adjustment reagent,Used to adjust reaction medium pH to 6 and convert part of carboxyl groups to carboxylate.,sodium hydroxide,0,
10389,10.1016/j.jchromb.2006.12.035,BTEE,enzyme activity substrate,N-benzoyl-l-tyrosine ethyl ester was hydrolyzed in CT activity assay.,N-benzoyl-L-tyrosine ethyl ester,0,
10390,10.1016/j.jchromb.2006.12.035,CaCl2,activity assay additive,0.08 mL of 2 M CaCl2 was included in the activity assay mixture.,calcium chloride,0,
10391,10.1016/j.ibiod.2016.07.015,2-hydroxyethyl methacrylate,monomer,HEMA and PEGMA at 1:1 ratio used to synthesize hydrogel over nylon netting.,2-hydroxyethyl methacrylate,0,
10392,10.1016/j.ibiod.2016.07.015,polyethylene glycol methacrylate,monomer / PEG-containing hydrogel component,PEGMA used with HEMA to form protein-resistant hydrogel coating.,polyethylene glycol methacrylate,1,
10393,10.1016/j.ibiod.2016.07.015,copper oxide,nano filler / antifouling additive,Nano copper oxide incorporated into HEMA-PEGMA hydrogel; concentrations reported as 0.002% and 0.004% wt/vol for coating samples.,copper oxide,0,
10394,10.1016/j.ibiod.2016.07.015,nylon,substrate / control material,Fishing net material coated with hydrogel; untreated nylon used as protein adsorption comparator.,nylon polyamide,1,
10395,10.1002/anie.201310385,2-perfluorooctylethyl acrylate,monomer,PFOEA was mixed with PFPE-DMA in different ratios to yield fluorogels.,2-perfluorooctylethyl acrylate,0,
10396,10.1002/anie.201310385,PFOEA,monomer abbreviation,PFOEA-based gels showed melting and crystallization phase transitions at monomer content greater than 50%.,2-perfluorooctylethyl acrylate,1,
10397,10.1002/anie.201310385,2-perfluorohexylethyl acrylate,monomer,PFHEA was mixed with PFPE-DMA in different ratios to yield fluorogels.,2-perfluorohexylethyl acrylate,0,
10398,10.1002/anie.201310385,PFHEA,monomer abbreviation,PFHEA-based samples were clear and soft because of the amorphous nature of the network.,2-perfluorohexylethyl acrylate,1,
10399,10.1002/anie.201310385,perfluoropolyether dimethacrylate,crosslinker,Perfluorinated alkyl acrylate monomers were mixed with perfluoropolyether dimethacrylate crosslinker.,perfluoropolyether dimethacrylate,1,
10400,10.1002/anie.201310385,PFPE-DMA,crosslinker abbreviation,PFOEA or PFHEA were mixed with PFPE-DMA in different ratios to yield fluorogels.,perfluoropolyether dimethacrylate,1,
10401,10.1002/anie.201310385,FC-70,fluorinated lubricant/swelling liquid,FC-70-swollen bulk and patterned fluorogels did not display detectable protein.,3M Fluorinert FC-70,1,
10402,10.1002/anie.201310385,Krytox 100,fluorinated lubricant/swelling liquid,Krytox 100 was used as a swelling liquid/lubricant for fluorogels.,Krytox 100 perfluoropolyether,1,
10403,10.1002/anie.201310385,COOH-terminated Krytox oligomer,fluorinated lubricant for ATR-IR experiment,A thin film of PFOEA-50 was swollen with COOH-terminated Krytox oligomer.,carboxyl terminated Krytox oligomer,1,
10404,10.1016/j.jcoa.2026.100323,Natrix CH Micro,CEX hydrogel membrane device,High ionic density hydrogel CEX membrane containing 1.0 mL of membrane.,,1,
10405,10.1016/j.jcoa.2026.100323,sulfonate,cation exchange ligand or functional group,CEX hydrogel membrane contains sulfonate ligand groups that electrostatically bind positively charged mAbs.,sulfonate,0,
10406,10.1016/j.jcoa.2026.100323,acetate buffer,loading and equilibration buffer,"50 mM acetate at pH 5.0 and 9 mS/cm used for equilibration, loading, and washing.",acetate,0,
10407,10.1016/j.jcoa.2026.100323,sodium chloride,strip salt and conductivity adjustment salt,Used at 0.5 M and 1.0 M during strip/re-equilibration and added to mAb-3 feed to reach 9.0 mS/cm.,sodium chloride,0,
10408,10.1016/j.jcoa.2026.100323,sodium hydroxide,clean-in-place reagent and pH cycling reagent,0.5 M sodium hydroxide with 50 mM sodium chloride used for clean-in-place; 5 M sodium hydroxide used to raise mAb solution to pH 11.0 during aggregate enrichment.,sodium hydroxide,0,
10409,10.1016/j.jcoa.2026.100323,hydrochloric acid,pH adjustment and sulfonate protonation reagent,1.0 M hydrochloric acid was added to lower pH after pH cycling and used in ionic density measurement.,hydrochloric acid,0,
10410,10.1016/j.jcoa.2026.100323,Tris base,neutralization reagent,Protein A captured elution pool was neutralized to pH 7.0 using 0.5 M Tris base.,tris base,0,
10411,10.1016/j.jcoa.2026.100323,polyether sulfone,comparator membrane backbone,Mustang S device contained a PES membrane modified with sulfonate ligand groups.,,1,
10412,10.1016/j.jcoa.2026.100323,stabilized reinforced cellulose,comparator membrane backbone,Sartobind S device contained stabilized reinforced cellulose membrane modified with sulfonate ligand groups.,cellulose,1,
10413,10.1016/j.jcoa.2026.100323,Protein A resin,upstream affinity capture medium,Clarified mAbs were purified using a Protein A resin chromatography column before CEX membrane polishing.,,1,
10414,10.1016/j.eng.2025.11.024,polyvinylphosphonic acid,polymer backbone / functional component,PVPA was incorporated with PAO to form an anti-polyelectrolyte composite hydrogel containing phosphonic acid groups.,polyvinylphosphonic acid,1,
10415,10.1016/j.eng.2025.11.024,polyamidoxime,polymer backbone / uranyl-binding component,PAO hydrogel and PVPA-PAO hydrogel were compared for uranium adsorption; amidoxime groups participate in U binding.,polyamidoxime,1,
10416,10.1016/j.eng.2025.11.024,vinylphosphonic acid,monomer,1.137 g of VPA was dissolved in water and polymerized to prepare PVPA-PAO composite hydrogel.,vinylphosphonic acid,0,
10417,10.1016/j.eng.2025.11.024,ammonium persulfate,initiator,0.5 mL of 50 mg mL-1 APS solution was introduced to initiate polymerization.,ammonium persulfate,0,
10418,10.1016/j.eng.2025.11.024,polyacrylonitrile,PAO precursor polymer,PAN was reacted with hydroxylamine hydrochloride during PAO preparation.,polyacrylonitrile,1,
10419,10.1016/j.eng.2025.11.024,hydroxylamine hydrochloride,amidoximation reagent,NH2OH HCl was used in the preparation of PAO from PAN.,hydroxylamine hydrochloride,0,
10420,10.1016/j.eng.2025.11.024,sodium chloride,salt / salinity component / pretreatment component,NaCl was used in simulated concentrated seawater and salt-alkali pretreatment.,sodium chloride,0,
10421,10.1016/j.eng.2025.11.024,sodium hydroxide,alkali pretreatment component / pH adjuster,NaOH was used in salt-alkali pretreatment and pH adjustment.,sodium hydroxide,0,
10422,10.1016/j.eng.2025.11.024,sodium carbonate,desorption reagent / PAO preparation reagent,Na2CO3 was used in PAO preparation and as part of the uranium desorption solution.,sodium carbonate,0,
10423,10.1016/j.eng.2025.11.024,hydrogen peroxide,desorption reagent,H2O2 with sodium carbonate was used for uranium elution by forming stable uranyl peroxo-carbonato complexes.,hydrogen peroxide,0,
10424,10.1016/j.eng.2025.11.024,uranyl nitrate hexahydrate,uranium source,Uranyl hexahydrate nitrate was purchased and uranium-containing brines were prepared for adsorption tests.,uranyl nitrate hexahydrate,0,
10425,10.1016/j.reactfunctpolym.2013.10.012,poly(vinylidene fluoride),base membrane polymer,PVDF powders were blended with synthesized microgels in DMF to prepare membranes.,poly(vinylidene fluoride),0,
10426,10.1016/j.reactfunctpolym.2013.10.012,poly(acrylic acid-co-butyl acrylate),pH-sensitive hydrogel microgel additive,"Cross-linked P(AA-co-BA) microgels imparted pH sensitivity, hydrophilicity, and antifouling behavior to PVDF membranes.",poly(acrylic acid-co-butyl acrylate),1,
10427,10.1016/j.reactfunctpolym.2013.10.012,acrylic acid,microgel monomer,AA was polymerized with BA using MBAA crosslinker and KPS initiator.,acrylic acid,0,
10428,10.1016/j.reactfunctpolym.2013.10.012,butyl acrylate,microgel monomer,BA was polymerized with AA to form P(AA-co-BA) microgels.,butyl acrylate,0,
10429,10.1016/j.reactfunctpolym.2013.10.012,"N,N-methylene-bis-acrylamide",crosslinker,MBAA was used in synthesis of cross-linked P(AA-co-BA) microgels.,"N,N'-methylenebisacrylamide",0,
10430,10.1016/j.reactfunctpolym.2013.10.012,potassium peroxodisulfate,initiator,KPS was used in free radical polymerization of P(AA-co-BA) microgels.,potassium persulfate,0,
10431,10.1016/j.reactfunctpolym.2013.10.012,"N,N-dimethylformamide",casting solvent,PVDF powders and synthesized microgels were dispersed in DMF before phase inversion.,"N,N-dimethylformamide",0,
10432,10.1016/j.reactfunctpolym.2013.10.012,hydrochloric acid,pH adjustment reagent,pH values were adjusted by 0.1 M HCl and 0.1 M NaOH solution.,hydrochloric acid,0,
10433,10.1016/j.reactfunctpolym.2013.10.012,sodium hydroxide,pH adjustment reagent,pH values were adjusted by 0.1 M HCl and 0.1 M NaOH solution.,sodium hydroxide,0,
10434,10.1016/j.reactfunctpolym.2013.10.012,potassium chloride,electrolyte for zeta potential measurement,Membrane samples were immersed into a 0.01 M KCl solution before zeta potential measurements.,potassium chloride,0,
10435,10.1016/j.bios.2009.03.042,acrylamide,polymer backbone monomer,"Used with N,N-ethylenebisacrylamide and functional monomers to prepare imprinted, non-imprinted, and control nanogels.",acrylamide,0,
10436,10.1016/j.bios.2009.03.042,"N,N-ethylenebisacrylamide",crosslinker,Reported as the cross-linker for the nanogel matrix; cross-linker percentage was increased to 80%.,"N,N'-methylenebisacrylamide",1,
10437,10.1016/j.bios.2009.03.042,polymerizable arginine derivative,functional monomer,Arginine monomer was used to create guanidinium residues for phosphate/template recognition.,polymerizable arginine derivative,1,
10438,10.1016/j.bios.2009.03.042,tyrosine monomer,functional monomer,Tyrosine monomer was designed to contribute hydrogen-bond interactions with the template.,polymerizable tyrosine monomer,1,
10439,10.1016/j.bios.2009.03.042,phosphate transition state analogue template 3,template molecule,Small-molecule phosphate template used to imprint catalytic nanogels and for rebinding/active-site titration.,phosphate transition state analogue template,1,
10440,10.1016/j.bios.2009.03.042,template sodium salt,rebinding probe,Used for spectroscopic titration of binding sites by absorbance quenching near 435 nm.,sodium salt phosphate transition state analogue,1,
10441,10.1016/j.bios.2009.03.042,4-nitrophenol,hydrolysis product and spectroscopic analyte,Extinction coefficient was measured in the presence and absence of nanogels for kinetic calculations.,4-nitrophenol,0,
10442,10.1016/j.bios.2009.03.042,carbonate substrate 1,catalytic substrate,Small-molecule carbonate substrate hydrolyzed by catalytic nanogels.,carbonate substrate nitrophenyl carbonate,1,
10443,10.1016/j.bios.2009.03.042,Tris,buffer,Used at 10 mM pH 8.00 in DMSO for rebinding and kinetic experiments.,Tris buffer,0,
10444,10.1016/j.bios.2009.03.042,DMSO,solvent,"Primary solvent for polymerization, rebinding, active-site titration, and kinetic experiments.",dimethyl sulfoxide,0,
10445,10.1002/star.202000217,2-hydroxyethyl methacrylate,monomer,HEMA used to synthesize PHEMA and P(HEMA-co-PEG500MA) copolymers.,2-hydroxyethyl methacrylate,0,
10446,10.1002/star.202000217,"poly(ethylene glycol) methacrylate, Mn 500",monomer,PEG500MA used as PEG side-chain methacrylate monomer in copolymer synthesis.,poly(ethylene glycol) methacrylate,1,
10447,10.1002/star.202000217,azobisisobutyronitrile,free radical initiator,AIBN used as initiator for free radical polymerization.,azobisisobutyronitrile,0,
10448,10.1002/star.202000217,xylene,polymerization solvent,Monomers were dissolved in xylene and refluxed at 80 °C.,xylene,1,
10449,10.1002/star.202000217,methanol,precipitation/washing solvent,Polymeric structure was precipitated by adding methanol and washed with water and methanol.,methanol,0,
10450,10.1002/star.202000217,PBS buffer,washing buffer,Immobilized α-amylase solid was washed with PBS buffer twice to remove unimmobilized enzyme.,,1,
10451,10.1002/star.202000217,soluble starch,enzyme substrate,Activity and kinetic assays used soluble starch substrate.,starch,1,
10452,10.1002/star.202000217,"3,5-dinitrosalicylic acid reagent",reducing sugar assay reagent,Reactions were terminated with DNS and absorbance of maltose/reducing sugar was measured at 540 nm.,"3,5-dinitrosalicylic acid",0,
10453,10.1002/star.202000217,acetate buffer,activity assay buffer,Routine enzyme assay used 1% starch solution prepared with 0.1 M acetate buffer at pH 5.0.,acetate buffer,1,
10454,10.1016/j.polymer.2011.06.033,methyl methacrylate,monomer,Used to synthesize copolymer resins for the coatings.,methyl methacrylate,0,
10455,10.1016/j.polymer.2011.06.033,acrylic acid,monomer,Used in poly(methyl methacrylate-co-tributylsilyl methacrylate-co-acrylic acid) terpolymer.,acrylic acid,0,
10456,10.1016/j.polymer.2011.06.033,tributylsilyl methacrylate,hydrolyzable monomer,Hydrolysis of TBSM generates anionic carboxylate groups and a hydrogel surface layer.,tributylsilyl methacrylate,0,
10457,10.1016/j.polymer.2011.06.033,XAMA 7,polyfunctional aziridine cross-linking agent,Mixed with copolymer solutions to prepare cross-linked Coatings 3-6.,XAMA 7 polyfunctional aziridine crosslinker,1,
10458,10.1016/j.polymer.2011.06.033,azobisis-butyronitrile,initiator,Used as initiator for free radical polymerization.,azobisisobutyronitrile,1,
10459,10.1016/j.polymer.2011.06.033,xylene,solvent,Used in copolymerization mixtures.,xylene,0,
10460,10.1016/j.polymer.2011.06.033,n-butyl acetate,solvent,Used in copolymerization mixtures.,n-butyl acetate,0,
10461,10.1016/j.foodchem.2020.128220,arabinoxylan,hydrogel precursor polymer,AX from wheat bran was carboxymethylated to prepare CMAX microgel.,arabinoxylan,1,
10462,10.1016/j.foodchem.2020.128220,carboxymethylated arabinoxylan,hydrogel polymer backbone,CMAX microgel was used as oral protein drug carrier for BSA.,carboxymethyl arabinoxylan,1,
10463,10.1016/j.foodchem.2020.128220,sodium monochloroacetate,carboxymethylation reagent,SMCA was added during preparation of carboxymethylation arabinoxylans.,sodium monochloroacetate,0,
10464,10.1016/j.foodchem.2020.128220,FeSO4.7H2O,iron precursor/crosslinker precursor,FeSO4.7H2O was mixed with CMAX and oxidized to Fe3+ during microgel preparation.,ferrous sulfate heptahydrate,0,
10465,10.1016/j.foodchem.2020.128220,Fe3+,ionic crosslinker/metal bridge,CMAX microgel was crosslinked by bridging Fe3+ and COO- groups.,ferric ion,0,
10466,10.1016/j.foodchem.2020.128220,COO-,carboxylate functional group,COO- groups in CMAX bind Fe3+ and drive pH-responsive swelling/release.,carboxylate,1,
10467,10.1016/j.foodchem.2020.128220,Span 80,emulsifier/surfactant,Span 80 was dissolved in paraffin as the oil phase for inverse emulsification polymerization.,Span 80,0,
10468,10.1016/j.foodchem.2020.128220,paraffin,oil phase,Paraffin was used as oil phase in inverse emulsification polymerization.,paraffin,1,
10469,10.1016/j.foodchem.2020.128220,hexane,washing solvent,Microspheres were washed with absolute hexane and methanol.,hexane,0,
10470,10.1016/j.foodchem.2020.128220,methanol,washing solvent,Microspheres were washed with absolute hexane and methanol.,methanol,0,
10471,10.1016/j.foodchem.2020.128220,HCl,pH adjustment/storage medium,Microgel particles were stored in HCl aqueous solution at pH 3.0.,hydrochloric acid,0,
10472,10.1016/j.foodchem.2020.128220,NaOH,pH adjustment and carboxymethylation base,NaOH was used for AX carboxymethylation and to degrade gel for BSA release assay at pH 8.0.,sodium hydroxide,0,
10473,10.1016/j.foodchem.2020.128220,PBS,swelling medium,Dried microgel powder was immersed in PBS solutions at different pH for swelling measurements.,phosphate buffered saline,1,
10474,10.1016/j.foodchem.2020.128220,simulated gastric fluid,release medium,BSA release was tested in SGF for 120 min.,simulated gastric fluid,1,
10475,10.1016/j.foodchem.2020.128220,simulated intestinal fluid,release medium,BSA release was tested in SIF for 500 min.,simulated intestinal fluid,1,
10476,10.1016/j.foodchem.2020.128220,bicinchoninic acid,protein assay reagent,BSA content was determined using a BCA protein assay kit.,bicinchoninic acid,0,
10477,10.1016/j.colsurfa.2009.04.053,"poly(d,l-lactic-co-glycolic acid)",porous microsphere polymer backbone,PLGA with lactide/glycolide molar ratio 75/25 and average molecular weight Mw 12 kDa was used to prepare porous microspheres.,poly(lactic-co-glycolic acid),1,
10478,10.1016/j.colsurfa.2009.04.053,sodium oleate,extractable porogen,Sodium oleate solution was used as W1 phase and selected as porogen to form interconnecting pores.,sodium oleate,0,
10479,10.1016/j.colsurfa.2009.04.053,polyvinyl alcohol,outer continuous aqueous phase and emulsion stabilizer,PVA aqueous solution was used as W2 phase; concentration was varied from 2% to 5%.,polyvinyl alcohol,1,
10480,10.1016/j.colsurfa.2009.04.053,methylene chloride,organic solvent for PLGA oil phase,0.3 g PLGA was dissolved in 5 mL methylene chloride.,methylene chloride,0,
10481,10.1016/j.colsurfa.2009.04.053,isopropanol,organic solvent extraction aid,50 mL of 6% isopropanol solution was poured into the double emulsion to extract organic solvent.,isopropanol,0,
10482,10.1016/j.colsurfa.2009.04.053,sodium alginate,hydrogel precursor and pore-blocking polymer,Porous PLGA microspheres were dispersed in sodium alginate solution before calcium cross-linking.,sodium alginate,1,
10483,10.1016/j.colsurfa.2009.04.053,calcium chloride anhydrous,crosslinker source for calcium alginate hydrogel,Microspheres adsorbing sodium alginate were added into 1.0% calcium chloride solution to form calcium alginate hydrogel.,calcium chloride,0,
10484,10.1016/j.colsurfa.2009.04.053,calcium ion,metal ion bridge/crosslinker,Calcium alginate hydrogel was formed by cross-linking sodium alginate with Ca2+.,calcium ion,0,
10485,10.1016/j.colsurfa.2009.04.053,acetate buffer,adsorption medium at pH 4.5,HSA adsorbing efficiency in acetate buffer pH 4.5 was higher than in PBS pH 7.4.,acetate buffer,1,
10486,10.1016/j.colsurfa.2009.04.053,PBS,adsorption and release medium,PBS pH 7.4 was used as an adsorption medium and 0.1 M PBS pH 7.4 was used for release and degradation.,phosphate buffered saline,1,
10487,10.1016/j.carbpol.2005.12.014,poly(N-vinylpyrrolidone),polymer backbone,"PVP-K90, Mw 360,000, used as synthetic polymer component of hydrogel.",poly(N-vinylpyrrolidone),0,
10488,10.1016/j.carbpol.2005.12.014,PVP-K90,polymer material,"PVP-K90 (Mw: 360,000) was supplied by Kisida Chemical Co., Ltd, Japan.",polyvinylpyrrolidone,1,
10489,10.1016/j.carbpol.2005.12.014,carboxymethylchitosan,polymer backbone; functional adsorption component,CM-chitosan introduced carboxyl and amino groups and enabled protein adsorptive property.,carboxymethyl chitosan,0,
10490,10.1016/j.carbpol.2005.12.014,CM-chitosan,amphoteric polyelectrolyte component,"CM-chitosan Mw 30,000, deacetylation degree 84%, carboxymethyl substitution degree 0.91.",carboxymethyl chitosan,1,
10491,10.1016/j.carbpol.2005.12.014,water,solvent and hydrogel component,"PVP/CM-chitosan/water compositions included 10/0/90, 10/3/87, and 10/5/85.",water,0,
10492,10.1016/j.carbpol.2005.12.014,phosphate buffer,adsorption buffer,Phosphate buffer at pH 7.4 was used to prepare 1 g/L BSA solution.,phosphate buffer,1,
10493,10.1016/j.carbpol.2005.12.014,octane,contact-angle probe liquid,Octane contact angle was used for fully hydrated gel membranes.,octane,0,
10494,10.1016/j.carbpol.2005.12.014,glycerol,contact-angle probe liquid,Glycerol contact angles were measured on dry gel membranes.,glycerol,0,
10495,10.1016/j.memsci.2009.10.025,poly(ethylene glycol) diacrylate,crosslinker; hydrogel-forming monomer,"PEGDA, Mn=700 g/mol, used to prepare crosslinked PEGDA/H2O films.",poly(ethylene glycol) diacrylate,1,
10496,10.1016/j.memsci.2009.10.025,poly(ethylene glycol) acrylate,monofunctional comonomer,"PEGA, Mn=375 g/mol, varied in PEGDA/PEGA/H2O films to alter crosslink density and PIPS.",poly(ethylene glycol) acrylate,1,
10497,10.1016/j.memsci.2009.10.025,1-hydroxylcyclohexyl phenyl ketone,photoinitiator,0.1 wt% HCPK used in prepolymerization mixtures.,1-hydroxycyclohexyl phenyl ketone,0,
10498,10.1016/j.memsci.2009.10.025,water,diluent; porogen,Prepolymerization water content controlled PIPS; 20/80 PEGDA/H2O contained 80 wt% water.,water,0,
10499,10.1016/j.memsci.2009.10.025,sodium chloride,transport probe salt,NaCl diffusivity and partition coefficient were measured using 5 wt% NaCl solution.,sodium chloride,0,
10500,10.1016/j.memsci.2009.10.025,phosphate buffered saline,protein filtration buffer,1 g/L BSA solution in PBS at pH 7.4 was used for dead-end filtration.,phosphate buffered saline,1,
10501,10.1016/j.isci.2024.111332,polyacrylamide,hydrogel backbone,PAA gels were chosen as a model hydrogel bead material for oligo functionalization and BEAD-ID microreactors.,polyacrylamide,0,
10502,10.1016/j.isci.2024.111332,acrylamide,monomer,Polymer mix contained 10% acrylamide and bis-acrylamide solution.,acrylamide,0,
10503,10.1016/j.isci.2024.111332,bis-acrylamide,crosslinker,Polymer mix contained acrylamide and bis-acrylamide solution.,"N,N'-methylenebisacrylamide",1,
10504,10.1016/j.isci.2024.111332,5'-acrydite DNA oligo,oligo functional group,A polymer mix contained 15 μM 5′acrydite DNA oligo for incorporation into PAA beads.,,1,
10505,10.1016/j.isci.2024.111332,ammonium persulfate,polymerization initiator,Polymer mix contained 1% ammonium persulfate.,ammonium persulfate,0,
10506,10.1016/j.isci.2024.111332,sodium chloride,hybridization salt,"TOP1 and EcoRI circular products were supplemented with NaCl to final concentrations of 250 mM and 300 mM, respectively.",sodium chloride,0,
10507,10.1016/j.isci.2024.111332,formamide,hybridization buffer component,Fluorescence detection used hybridization buffer containing 20% formamide.,formamide,0,
10508,10.1016/j.ijbiomac.2022.08.096,sodium alginate,hydrogel polymer precursor,2.5 wt% NaAlg casting membrane solution was crosslinked to form calcium alginate hydrogel membranes.,sodium alginate,0,
10509,10.1016/j.ijbiomac.2022.08.096,calcium alginate,hydrogel membrane backbone,CaAlg membrane was the base membrane and comparator for BSA/CMCS/AgNPs/CaAlg composite membranes.,calcium alginate,0,
10510,10.1016/j.ijbiomac.2022.08.096,carboxymethyl chitosan,composite polymer; AgNP stabilizer/reducing component; mechanical reinforcement,CMCS strengthened the mechanical property and thermal stability of the composite membrane and interacted with alginate through hydrogen bonding.,carboxymethyl chitosan,0,
10511,10.1016/j.ijbiomac.2022.08.096,silver nanoparticles,antibacterial filler/composite component,AgNPs were synthesized with BSA and CMCS and incorporated into CaAlg membranes to provide antibacterial properties and alter flux.,silver nanoparticle,0,
10512,10.1016/j.ijbiomac.2022.08.096,calcium chloride,crosslinking salt,Membranes were obtained after 4 h immersion in 2.5 wt% CaCl2 solution and stored in 1.0 wt% CaCl2 solution.,calcium chloride,0,
10513,10.1016/j.ijbiomac.2022.08.096,calcium ion,ionic crosslinking bridge,"Ca2+ fully cross-linked alginate membrane, as supported by calcium signals in EDX.",calcium ion,0,
10514,10.1016/j.ijbiomac.2022.08.096,silver nitrate,AgNP precursor,AgNO3 was reacted with NaBH4 in the presence of BSA/CMCS to synthesize AgNPs.,silver nitrate,0,
10515,10.1016/j.ijbiomac.2022.08.096,sodium borohydride,reducing agent,NaBH4 was added to BSA/CMCS/AgNO3 solution to form AgNPs.,sodium borohydride,0,
10516,10.1016/j.ijbiomac.2022.08.096,viscose fiber/polyethylene terephthalate fiber nonwoven fabric,support layer,VF-PET nonwoven fabric was introduced as a support layer to improve flux and mechanical property.,polyethylene terephthalate,1,
10517,10.1016/j.ijbiomac.2022.08.096,sodium chloride,salt filtration analyte,NaCl rejection was measured during dye/salt separation tests.,sodium chloride,0,
10518,10.1016/j.carbpol.2013.12.069,agarose,hydrogel backbone,"Agarose powder was used to synthesize hydrogels at 1.5, 3.0, and 5.0 wt%.",agarose,0,
10519,10.1016/j.carbpol.2013.12.069,sucrose,porosity-modifying additive during gelation,"Sucrose syrup was added at 0, 50, or 65 wt% during agarose gelation and then washed from pore fluid.",sucrose,0,
10520,10.1016/j.carbpol.2013.12.069,poly(acrylic acid),LbL polymer layer,PAA solution at 1 mg/mL and pH 2.0 was used in layer-by-layer assembly.,poly(acrylic acid),0,
10521,10.1016/j.carbpol.2013.12.069,poly(ethylene glycol),LbL polymer layer,PEG solution at 1 mg/mL and pH 2.0 was used in layer-by-layer assembly.,polyethylene glycol,0,
10522,10.1016/j.carbpol.2013.12.069,branched poly(ethyleneimine),initial LbL layer,BPEI at 1 mg/mL and pH 10.5 was used as the initial LbL layer.,polyethyleneimine,0,
10523,10.1016/j.carbpol.2013.12.069,hydrochloric acid,pH adjustment reagent,"All solutions were pH adjusted with hydrochloric acid except BPEI, which used sodium hydroxide.",hydrochloric acid,0,
10524,10.1016/j.carbpol.2013.12.069,sodium hydroxide,pH adjustment reagent,Sodium hydroxide was used to adjust BPEI solution pH.,sodium hydroxide,0,
10525,10.1016/j.carbpol.2013.12.069,phosphate buffered saline,protein solution and release buffer,"Lysozyme was dissolved in 1× PBS at 1 mg/mL, and 1 mL fresh 1× PBS was used for daily release collection.",phosphate buffered saline,1,
10526,10.1016/j.jconrel.2013.06.029,methylcellulose,hydrogel polymer backbone,Methyl cellulose of 300 kg/mol was used; MC and MC-peptide were dissolved in aCSF to 5% by weight.,methylcellulose,0,
10527,10.1016/j.jconrel.2013.06.029,KPPVVKKPHYLS,weak SH3-binding peptide ligand,Weak binder peptide used to modify MC; Kd = 2.7e-5 M.,KPPVVKKPHYLS,1,
10528,10.1016/j.jconrel.2013.06.029,KKTKPTPPPKPSHLKPK,strong SH3-binding peptide ligand,Strong binder peptide used to modify MC; Kd = 2.7e-7 M.,KKTKPTPPPKPSHLKPK,1,
10529,10.1016/j.jconrel.2013.06.029,"3,3'-dithiobis(propionic dihydrazide)",thiolation/crosslinking reagent in MC-peptide synthesis,"Carboxylated MC was coupled with 3,3'-dithiobis(propionic dihydrazide) using EDC.","3,3'-dithiobis(propionic dihydrazide)",1,
10530,10.1016/j.jconrel.2013.06.029,1-ethyl-3-[3-(dimethylamino)propyl]-carbodiimide,coupling reagent,"Used to couple carboxylated MC with 3,3'-dithiobis(propionic dihydrazide).",1-ethyl-3-(3-dimethylaminopropyl)carbodiimide,0,
10531,10.1016/j.jconrel.2013.06.029,dithiothreitol,disulfide reducing reagent,Used for disulfide reduction to yield thiolated MC.,dithiothreitol,0,
10532,10.1016/j.jconrel.2013.06.029,3-maleimidopropionic-SH3-binding peptide,maleimide-functionalized peptide reagent,Reacted with thiolated MC via Michael addition to afford MC-SH3-binding peptide.,3-maleimidopropionic acid peptide,1,
10533,10.1016/j.jconrel.2013.06.029,artificial cerebrospinal fluid,hydrogel preparation and release buffer,"aCSF contained 350 mM NaCl, 3 mM KCl, 0.8 mM MgCl2, 1.4 mM CaCl2, 1.5 mM Na2HPO4, 0.2 mM NaH2PO4, pH 7.6.",artificial cerebrospinal fluid,1,
10534,10.1016/j.jconrel.2013.06.029,sodium chloride,aCSF salt,aCSF contained 350 mM NaCl.,sodium chloride,0,
10535,10.1016/j.jconrel.2013.06.029,potassium chloride,aCSF salt,aCSF contained 3 mM KCl.,potassium chloride,0,
10536,10.1016/j.jconrel.2013.06.029,magnesium chloride,aCSF salt,aCSF contained 0.8 mM MgCl2.,magnesium chloride,0,
10537,10.1016/j.jconrel.2013.06.029,calcium chloride,aCSF salt,aCSF contained 1.4 mM CaCl2.,calcium chloride,0,
10538,10.1016/j.jconrel.2013.06.029,disodium hydrogen phosphate,aCSF buffer salt,aCSF contained 1.5 mM Na2HPO4.,disodium hydrogen phosphate,0,
10539,10.1016/j.jconrel.2013.06.029,sodium dihydrogen phosphate,aCSF buffer salt,aCSF contained 0.2 mM NaH2PO4.,sodium dihydrogen phosphate,0,
10540,10.1016/j.jconrel.2013.06.029,chondroitin sulfate A,enzyme activity assay substrate,ChABC activity was verified by degradation of chondroitin sulfate A.,chondroitin sulfate A,1,
10541,10.1016/j.jconrel.2013.06.029,"1,9-dimethylmethylene blue",DMMB activity assay dye,Used in DMMB assay for sulfated glycosaminoglycans.,"1,9-dimethylmethylene blue",0,
10542,10.1016/j.jconrel.2013.06.029,ABTS,ELISA colorimetric substrate,ABTS was added and absorbance measured at 405 nm.,"2,2'-azino-bis(3-ethylbenzothiazoline-6-sulfonic acid)",0,
10543,10.1016/j.jconrel.2013.06.029,poly(lactic-co-glycolic acid),discussed comparator delivery material,Traditional double emulsion/solvent evaporation strategies using PLGA particles were discussed as harsh for proteins.,poly(lactic-co-glycolic acid),1,
10544,10.1016/j.jconrel.2013.06.029,poly(lactic acid),literature comparator delivery material,PLA microspheres were discussed as prior ChABC delivery material.,poly(lactic acid),1,
10545,10.1016/j.ijbiomac.2024.136271,4-vinylpyridine,functional monomer,Selected as functional monomer for CM-MIPs after binding energy calculations with phlorizin.,4-vinylpyridine,0,
10546,10.1016/j.ijbiomac.2024.136271,2-vinylpyridine,candidate functional monomer,"Compared computationally with 4-VP, AM, and MAA for phlorizin binding.",2-vinylpyridine,0,
10547,10.1016/j.ijbiomac.2024.136271,acrylamide,candidate functional monomer,Compared computationally for pre-polymerization binding with phlorizin.,acrylamide,0,
10548,10.1016/j.ijbiomac.2024.136271,methacrylic acid,candidate functional monomer,Compared computationally for pre-polymerization binding with phlorizin.,methacrylic acid,0,
10549,10.1016/j.ijbiomac.2024.136271,phlorizin,template molecule and phytochemical substrate,Template molecule for CM-MIPs and substrate transformed to phloretin.,phlorizin,0,
10550,10.1016/j.ijbiomac.2024.136271,phloretin,transformation product,Product from phlorizin transformation by β-glucosidase bioreactor.,phloretin,0,
10551,10.1016/j.ijbiomac.2024.136271,"N,N′-methylenebisacrylamide",crosslinker,Cross-linking agent during CM-MIPs preparation; characteristic FTIR peaks observed.,"N,N'-methylenebisacrylamide",0,
10552,10.1016/j.ijbiomac.2024.136271,glutaraldehyde,crosslinker/LDH activator,Tris-LDHs were activated with 5% GA and mixed with β-glucosidase for immobilization; used in CMs preparation.,glutaraldehyde,0,
10553,10.1016/j.ijbiomac.2024.136271,ammonium persulfate,initiator,Water-soluble initiator used in CM-MIPs hydrogel synthesis; optimum concentration 7%.,ammonium persulfate,0,
10554,10.1016/j.ijbiomac.2024.136271,3-sulfopropyl methacrylate potassium salt,anionic comonomer/crosslinking mediator,SMPS sulfonate groups intercalated into LDH interlayers to embed LDH-E in CM-MIPs hydrogel.,3-sulfopropyl methacrylate potassium salt,0,
10555,10.1016/j.ijbiomac.2024.136271,3-methacryloxypropyltrimethoxysilane,silane modifier,Used in cellulose microsphere preparation; Si 2p peak in LDH-E-MIPs supported silane modification.,3-methacryloxypropyltrimethoxysilane,0,
10556,10.1016/j.ijbiomac.2024.136271,microcrystalline cellulose,support material/polymer backbone,Used to prepare cellulose microspheres for CM-MIPs hydrogel.,microcrystalline cellulose,0,
10557,10.1016/j.ijbiomac.2024.136271,sodium alginate,material in cellulose microsphere preparation,Mixed with MCC and MPS to form MCC/SA/MPS solution.,sodium alginate,0,
10558,10.1016/j.ijbiomac.2024.136271,tris(hydroxymethyl) aminomethane,LDH modifier,Used to synthesize THAM-modified LDHs named Tris-LDHs.,tris(hydroxymethyl)aminomethane,0,
10559,10.1016/j.ijbiomac.2024.136271,MgCl2·6H2O,metal salt precursor,Used with AlCl3·6H2O to synthesize Mg/Al Tris-LDHs.,magnesium chloride hexahydrate,0,
10560,10.1016/j.ijbiomac.2024.136271,AlCl3·6H2O,metal salt precursor,Used with MgCl2·6H2O to synthesize Mg/Al Tris-LDHs.,aluminum chloride hexahydrate,0,
10561,10.1016/j.ijbiomac.2024.136271,Na2CO3,anion exchange reagent,Tris-LDH gel was re-dispersed in 0.5 M Na2CO3 solution.,sodium carbonate,0,
10562,10.1016/j.ijbiomac.2024.136271,layered double hydroxide,enzyme carrier/filler,Carrier for β-glucosidase immobilization and embedded component in CM-MIPs hydrogel.,layered double hydroxide,1,
10563,10.1016/j.ijbiomac.2024.136271,Tween 80,emulsifier,Used with liquid paraffin during cellulose microsphere preparation.,polysorbate 80,0,
10564,10.1016/j.ijbiomac.2024.136271,liquid paraffin,oil phase,Used in emulsion system for cellulose microsphere preparation.,liquid paraffin,1,
10565,10.1016/j.enzmictec.2012.08.006,acrylamido-aminophenyl boronic acid,boronate affinity monomer/ligand,AAPBA was synthesized from 3-aminophenyl-boronic acid and used as a boronate ligand for grafting poly(NiPAAm-co-AAPBA) on PAAm cryogel.,acrylamido aminophenyl boronic acid,1,
10566,10.1016/j.enzmictec.2012.08.006,3-aminophenyl-boronic acid,precursor for AAPBA,AAPBA was synthesized from 3-aminophenyl-boronic acid using acryloyl chloride.,3-aminophenylboronic acid,0,
10567,10.1016/j.enzmictec.2012.08.006,vinylphenylboronic acid,boronate affinity comonomer,VPBA was copolymerized with HEMA to synthesize poly(HEMA-co-VPBA) cryogel.,vinylphenylboronic acid,1,
10568,10.1016/j.enzmictec.2012.08.006,hydroxyethyl methacrylate,hydrogel monomer,HEMA was used with VPBA and PEGda to synthesize poly(HEMA-co-VPBA) cryogel.,2-hydroxyethyl methacrylate,0,
10569,10.1016/j.enzmictec.2012.08.006,acrylamide,hydrogel monomer,Acrylamide was used to synthesize PAAm cryogel.,acrylamide,0,
10570,10.1016/j.enzmictec.2012.08.006,"N,N'-methylene bisacrylamide",crosslinker,MBAAm was used as crosslinker for PAAm cryogel synthesis.,"N,N'-methylenebisacrylamide",0,
10571,10.1016/j.enzmictec.2012.08.006,polyethyleneglycol diacrylate,crosslinker,PEGda was used as crosslinker in poly(HEMA-co-VPBA) cryogel synthesis.,polyethylene glycol diacrylate,1,
10572,10.1016/j.enzmictec.2012.08.006,N-isopropylacrylamide,thermoresponsive comonomer,NiPAAm was polymerized with AAPBA during grafting onto PAAm cryogel.,N-isopropylacrylamide,0,
10573,10.1016/j.enzmictec.2012.08.006,fructose,competitive eluent,Fructose in PBS was used to elute cells bound to boronate grafted cryogel.,fructose,0,
10574,10.1016/j.enzmictec.2012.08.006,formic acid,RNA elution buffer,0.1 M formic acid was used to elute bound RNA from poly(HEMA-co-VPBA) cryogel.,formic acid,0,
10575,10.1016/j.enzmictec.2012.08.006,ammonium acetate,binding buffer component,0.25 M ammonium acetate at pH 8.8 was used as binding buffer for RNA chromatography.,ammonium acetate,0,
10576,10.1016/j.memsci.2025.124312,agar powder,hydrogel mold/template material,5 wt% agar powder in DI water was used to prepare hydrogel molds for HFPS membrane fabrication.,agar,1,
10577,10.1016/j.memsci.2025.124312,polyethersulfone,membrane polymer backbone,18 wt% PES was dissolved in DMAc to prepare the casting solution; final HFPS/NIPS membranes are PES membranes.,polyethersulfone,1,
10578,10.1016/j.memsci.2025.124312,polyethylene glycol,casting-solution additive / pore-former,20 wt% PEG was included in the PES/DMAc casting solution.,polyethylene glycol,1,
10579,10.1016/j.memsci.2025.124312,"N,N-dimethylacetamide",casting-solution solvent,PES and PEG were dissolved in DMAc at 80 C; DMAc diffusion through hydrogel was studied.,"N,N-dimethylacetamide",0,
10580,10.1016/j.memsci.2025.124312,poly(vinylpyrrolidone),"MWCO/pore-size filtration probe, not protein",PVP Mw 24 kDa was used in molecule filtration experiments to characterize MWCO and pore size distribution.,polyvinylpyrrolidone,1,
10581,10.1016/j.memsci.2025.124312,polyethylene oxide,"MWCO/pore-size filtration probe, not protein","PEO with Mw 8, 100, 300, 2000, and 3000 kDa was used for molecule filtration experiments.",polyethylene oxide,1,
10582,10.1016/j.memsci.2025.124312,photocurable resin RSN-501,master mold material,Photocurable resin was used to make master molds with small and large trapezoidal column patterns.,RSN-501 photocurable resin,1,
10583,10.1016/j.memsci.2025.124312,sodium hypochlorite,listed chemical; extracted role unclear in supplied context,"NaClO was listed among purchased chemicals, but its use was not described in the supplied extraction-relevant methods.",sodium hypochlorite,0,
10584,10.1016/j.ijbiomac.2019.04.206,hydroxybutyl starch,hydrogel component,HS was dissolved in distilled water to obtain 60% suspension for STH preparation.,hydroxybutyl starch,1,
10585,10.1016/j.ijbiomac.2019.04.206,waxy corn starch,precursor polymer,Waxy corn starch was pretreated and converted to hydroxybutyl starch.,starch,0,
10586,10.1016/j.ijbiomac.2019.04.206,polyethylene glycol,porogen/crosslinking-agent-described-by-authors,"PEG 4000 g/mol was added at 0, 40, 80, 160, or 320 mg during STH preparation and washed away after soaking.",polyethylene glycol,0,
10587,10.1016/j.ijbiomac.2019.04.206,N-isopropyl acrylamide,monomer,0.2 g NIPAM was added during STH synthesis.,N-isopropylacrylamide,0,
10588,10.1016/j.ijbiomac.2019.04.206,"N,N-methylenebisacrylamide",crosslinker,"BIS (0.02 g/mL, 0.5 mL) was used in STH synthesis.","N,N'-methylenebisacrylamide",0,
10589,10.1016/j.ijbiomac.2019.04.206,ammonium persulfate,initiator,"APS (0.02 g/mL, 0.5 mL) was used in STH synthesis.",ammonium persulfate,0,
10590,10.1016/j.ijbiomac.2019.04.206,tetramethyl ethylenediamine,accelerator/catalyst,TEMED (40 μL) was used in STH synthesis.,"N,N,N',N'-tetramethylethylenediamine",0,
