Repository: sunyrain/PHA

# PHA Protein-Hydrogel Adsorption Dataset

Generated: 2026-07-05T11:36:45

## Scope

This curated package organizes literature-derived protein-hydrogel adsorption, binding, immobilization, antifouling, and related biointerface records extracted from the local PHA corpus.

The primary unit is one record:

`paper + hydrogel/sample + protein/mixture + experimental condition + measured outcome`

## Contents

- `data/sources.csv`: article-level metadata, extraction status, and curation decision.
- `data/records_flat.csv`: flattened record-level table with provenance, hydrogel, protein, condition, outcome, mechanism, and quality fields.

File: data/curated/pha_scientific_dataset_20260705/data/special_fields.csv (part 53 of 55)
id,doi,field_name,field_value_json,why_special,evidence_text,suggested_table
5089,10.1016/j.apsusc.2025.165612,non-releasing_antifouling_design,"""No added toxic antifoulants or fluorescent agent; fluorescence generated through heteroatom-rich polymer clustering.""",Paper-specific design claim relevant to eco-friendly antifouling but not a direct adsorption metric.,there was no any antifoulants and fluorescent agent (toxic) in the prepared hydrogel coating,design_claims
5090,10.1016/j.apsusc.2025.165612,outdoor_marine_test,"""35 d immersion near Qingdao Port, Shandong Province, China, at 1.5 m depth; blank surface more than 99% covered by fouling.""",Field antifouling validation beyond protein adsorption.,"After 35 d, the samples were removed from the sea ... More than 99 % area of the blank surface without coating was covered by fouling.",field_antifouling
5091,10.1016/j.ijbiomac.2025.142692,reason_for_exclusion,"""No protein adsorption experiment or protein-hydrogel adsorption outcome is reported.""","The paper contains hydrogels and mentions enzymes/proteins, but the measured outcomes are gel ink properties rather than protein adsorption.","This study developed a novel strategy to introduce Ca2+ bridges to partially weaken the electrostatic repulsion, fabricating low-K+ vitrimer gel inks.",triage_exclusions
5092,10.1016/j.ijbiomac.2025.142692,primary_non_adsorption_outcome,"""Ca-EMP-K 67 mM hydrogel ink formed with 0.9 mM Ca2+ and 67 mM K+ showed hardness about 140 g, water retention about 96%, and stress relaxation time 8.3 s at 80 °C.""",These are quantitative hydrogel-performance outcomes but are not adsorption metrics.,"By incorporating 0.9 mM Ca2+ (R < 0.25) and 67 mM K+ into a 1 % EMP solution, a vitrimer hydrogen-bonded hydrogel with a hardness of approximately 140 g was successfully formed at room temperature.",non_adsorption_hydrogel_properties
5093,10.1016/j.colsurfb.2015.11.006,CBD insertion position effect,"""N-terminal CBD fusion showed poor activity; C-terminal CBD fusion retained almost 100% original activity.""",Protein engineering design strongly affected enzyme activity before immobilization.,"The fusion protein with CBD inserted at the N-terminal showed poor activity, while the fusion protein containing CBD at the C-terminal retained almost 100% of the original activity.",protein_engineering_design
5094,10.1016/j.colsurfb.2015.11.006,nanogel organic solvent stability,"""MCC dissolved rapidly in DMSO, but cellulose nanogel did not.""",Support stability in organic medium is central to the immobilized biocatalyst application.,"MCC was observed to dissolve rapidly in DMSO, but not cellulose nanogel.",support_stability
5095,10.1016/j.colsurfb.2015.11.006,reusability,"""Cellulose nanogel-bound lipase retained approximately 50% original activity after the 8th hydrolytic cycle.""",Operational stability is a major reported benefit of immobilization.,"The biocatalyst showed significant stability in 8 hydrolytic cycles, with a 50% decrease in the original activity observed after the 8th cycle of hydrolysis.",biointerface_performance
5096,10.1016/j.colsurfb.2015.11.006,ethyl oleate synthesis,"""Maximum ethyl oleate yield of 97.3±0.8 mM after 10 h using 30 mg/ml immobilized lipase with 300 mM ethanol and 100 mM oleic acid.""",Demonstrates downstream catalytic application of the adsorbed protein-hydrogel system.,The synthesis of ethyl oleate strated after 6h and maximum yield of 97.3±0.8mM was attained after 10h interval.,application_outcomes
5097,10.1016/j.carbpol.2011.09.029,cell_immobilization_not_protein_adsorption,"""Bacillus subtilis cells were entrapped in Starch/DMAEMA hydrogel to enhance fibrinolytic enzyme production.""","This is the central biointerface use of the hydrogel, but it is outside the requested protein adsorption scope.",Cell-entrapped technique was used for the immobilization of B. subtilis within a series of Starch/DMAEMA hydrogels prepared by gamma-ray as clean initiator.,exclusion_notes
5098,10.1016/j.carbpol.2011.09.029,reported_productivity_improvement,"""Production yield was reported as four times greater than free cells in the conclusion.""","Quantitative comparator exists for enzyme production, but not adsorption.","Upon immobilization, the maximum activity was achieved at pH 8 and 40°C and the production yield is four times greater than that obtained from the free cells.",non_adsorption_bioactivity_outcomes
5099,10.1016/j.foodchem.2004.07.022,epoxy_group_content,"""0.8 mmol/g microspheres""",Functional group density of the unmodified microsphere support is relevant to covalent protein immobilization capacity.,The amount of available epoxy groups was determined by titration of pyridine-HCl solution with 0.1 M NaOH and was found to be 0.8 mmolg−1 microspheres.,hydrogel_properties
5100,10.1016/j.foodchem.2004.07.022,incorporated_amino_group_content,"""1.4 mmol/g microspheres""",Spacer-arm functionalization density is a key material descriptor for the modified hydrogel support.,"Elemental analyses of the spacer-arm-attached poly(GMA-HEMA-EGDMA) microspheres were performed, and the amounts of the incorporated amino groups were found to be 1.4 mmolg−1 from the nitrogen stoichiometry.",hydrogel_properties
5101,10.1016/j.foodchem.2004.07.022,water_content,"""48%""",Water content was used by the authors as a swelling-related property for column-packing suitability.,The water content of the spacer-arm-attached poly(GMA-HEMA-EGDMA) microspheres was determined to be 48%.,hydrogel_properties
5102,10.1016/j.foodchem.2004.07.022,microsphere_size_fraction,"""50-100 um""",Particle size fraction used in immobilization experiments.,The microspheres were sieved and the 50–100 μm size fraction was used for further reactions.,hydrogel_properties
5103,10.1016/j.foodchem.2004.07.022,free_lipase_specific_activity,"""980 U/mg protein""",Baseline enzyme activity reported for comparison with immobilized activity.,The measured specific activity of the free lipase was 980 Umgprotein−1.,protein_or_outcome
5104,10.1016/j.foodchem.2004.07.022,optimum_pH_shift,"""free enzyme pH 7.0; immobilized enzyme shifted 1.0 unit to alkaline region""",Post-immobilization biochemical property change.,The optimum pH of the free enzyme was 7.0. The optimum pH value of the immobilized lipase was shifted by 1.0 unit to the alkaline region.,biointerface_response
5105,10.1016/j.foodchem.2004.07.022,optimum_temperature_shift,"""free enzyme about 40 °C; immobilized enzyme about 45 °C""",Post-immobilization biochemical property change.,The apparent temperature optimum for free enzyme was about 40 °C while that for the immobilized enzyme was about 45 °C.,biointerface_response
5106,10.1016/j.colsurfb.2014.02.049,K-CLEA_particle_size_populations,"""3.15 +/- 0.25 um and 2.13 +/- 0.24 um average diameters""",Particle size was used to explain slower release/retention of K-CLEA in cryogel networks.,Two K-CLEA size distribution populations were found with average diameters (d) of 3.15±0.25 and 2.13±0.24μm.,hydrogel_properties_or_particle_characterization
5107,10.1016/j.colsurfb.2014.02.049,soluble_keratinase_size,"""37.0 kDa, approximately 8.7 nm""",The soluble enzyme size was contrasted with K-CLEA aggregate size to explain release differences.,"K-CLEAs, whose particle size is much bigger than the molecular size of soluble keratinase (37.0kDa, approximately 8.7nm).",protein_properties
5108,10.1016/j.colsurfb.2014.02.049,SAXS_qmax,"""qmax = 0.7 nm-1 for PVA and PVA-P samples; unchanged in the presence of pectin""",SAXS qmax was used as structural evidence for preserved PVA semi-crystallinity and preferential K-CLEA interaction with pectin.,Amorphous SAXS scattering pattern of K-CLEA and a semi-crystalline scattering pattern of PVA and PVA-P samples with q max =0.7nm−1 were detected.,structure_characterization
5109,10.1016/j.colsurfb.2014.02.049,K-CLEA_activity_after_preparation,"""15% of starting soluble keratinase activity""","Important immobilized enzyme performance metric, but not adsorption.",K-CLEAs expressed 15% of the starting soluble keratinase activity.,enzyme_activity
5110,10.1016/j.colsurfb.2014.02.049,K-CLEA_release_control,"""Pectin reduced K-CLEA release rate six-fold compared with PVA cryogel alone.""",Closest quantitative hydrogel-protein retention result in the supplied context.,The presence of pectin in the PVA cryogel formulation reduced K-CLEA release rate from the cryogel matrix to the solution six times with respect to the release rate from the PVA cryogel alone.,release_or_retention_outcomes
5111,10.1016/j.bios.2012.01.042,PMVF_composition,"{""MPC_mole_fraction"": 0.64, ""PMVF_weight_average_molecular_weight_kDa"": 24, ""VFc_mole_fraction"": 0.22, ""VPBA_mole_fraction"": 0.14}",The hydrogel polymer composition is unusually detailed and directly affects protein immobilization and redox mediation.,"The unit mole fractions of MPC, VPBA, and VFC units were 0.64, 0.14, and 0.22, respectively. The molecular weight (weight-average) of the PMVF was 24kDa.",polymer_properties
5112,10.1016/j.bios.2012.01.042,GOx_PVA_preparation,"{""GOx_mass_mg"": 20, ""PBS_concentration_M"": 0.1, ""PBS_volume_mL"": 2.0, ""PVAN_mass_mg"": 30.0, ""pH"": 8.4, ""reaction_temperature_C"": 4, ""reaction_time_h"": 12}",This describes protein modification before hydrogel assembly and may be needed to distinguish immobilization from passive adsorption.,"GOx (20mg) was dissolved in 2.0mL 0.1M phosphate buffered saline (PBS, pH 8.4). PVAN (30.0mg) was then added and the mixture was stirred at 4°C for 12h.",protein_modification_conditions
5113,10.1016/j.bios.2012.01.042,electrode_glucose_response,"{""layers_14_Jmax_nA_per_mm2"": 4.7, ""layers_14_Km_mM"": 15.2, ""layers_20_Jmax_nA_per_mm2"": 9.0, ""layers_20_Km_mM"": 9.8, ""response_time_95_pct_s"": ""less than 20""}","These are functional biosensor outputs, not adsorption metrics, but they evidence active immobilized GOx in the hydrogel.","For the electrode with 14 layers, Km was 15.2mM and Jmax was 4.7nA/mm2, and for the electrode with 20 layers, they were 9.8mM and 9.0nA/mm2, respectively.",bioelectrode_performance
5114,10.1016/j.cej.2025.163766,surface_charge_pH,"""Surface charge characteristics investigated at pH 8.0, close to seawater pH.""","Mechanistic protein resistance is linked to negative coating charge, but numeric zeta potential values are not supplied in the context.",The surface charge characteristics of each coating were investigated at a pH of 8.0 (close to the pH of seawater).,surface_characterization
5115,10.1016/j.cej.2025.163766,fluorescence_resistance_vs_mass_adsorption,"""H/PCA-Cu reported as 100% BSA resistance by fluorescence while Fig. 5a reports 0.079 ± 0.007 mg cm−2 BSA adsorption.""",The two outcomes have different measurement bases and should not be merged without checking methods.,"H/PCA and H/PCA-Cu coatings showed highly efficient anti-protein adhesion properties without green fluorescence signals, exhibiting 100 % resistance to BSA.",protein_adsorption_assay_notes
5116,10.1016/j.cej.2025.163766,coating_thickness,"""2.8 ± 0.1 µm""",Thin coating geometry may affect surface-normalized protein adsorption interpretation.,The cross-sectional SEM image of the H/PCA-Cu coating demonstrated its thin film structure with a thickness of 2.8 ± 0.1 µm.,hydrogel_properties
5117,10.1016/j.cej.2025.163766,copper_loading,"""26.25 ± 1.38 μg cm−2""",Copper loading is relevant to H/PCA-Cu coating function and possible biointerface effects.,Quantitative analysis via ICP-MS determined the total Cu2+ loading as 26.25 ± 1.38 μg cm−2.,material_loading
5118,10.1016/j.colsurfb.2017.07.069,trifunctional_BHb_role,"[""Pickering-type emulsifier"", ""template protein"", ""sacrificial material""]",The protein target also served as emulsion stabilizer precursor and sacrificial pore/imprint former.,"nanoscale BHb played three roles simultaneously during the process, including Pickering-type emulsifier, template protein and the sacrificial material.",material_design_notes
5119,10.1016/j.colsurfb.2017.07.069,BCP_preparation,"""BHb acidified to pH 2.0 with 1 M HCl and heated at 80°C for 4 h, then dialyzed and freeze-dried.""",Protein-derived colloidal particles were used to stabilize the Pickering emulsion.,BHb (2.0g) was dispersed in water at a concentration of 20mgmL−1... adjusted to pH 2.0 with 1M HCl and then incubated at 80°C for 4h under magnetic stirring.,protein_particle_preparation
5120,10.1016/j.colsurfb.2017.07.069,emulsion_droplet_size_by_pH,"{""pH_11"": ""37.7 um"", ""pH_3"": ""22.4 um"", ""pH_4"": ""23.1 um"", ""pH_6"": ""31.3 um"", ""pH_7"": ""31.8 um"", ""pH_9"": ""32.5 um""}",Droplet size governed the macroporous hydrogel structure but is not an adsorption outcome.,"At lower pH value (pH 3.0 and 4.0), the average droplet diameters were 22.4μm and 23.1μm... pH 6.0 and 7.0... 31.3μm and 31.8μm... pH... basic environment... 32.5μm and 37.7μm.",hydrogel_structure
5121,10.1016/j.colsurfb.2017.07.069,BCP_and_BHb_zeta_potential,"{""pH_11_BCPs_mV"": -27.3, ""pH_11_BHb_mV"": -25.6, ""pH_3_BCPs_mV"": 23.5, ""pH_3_BHb_mV"": 25.5, ""pH_9_BCPs_mV"": -17.3, ""pH_9_BHb_mV"": -15.5}",Zeta potential is reported for protein particles rather than the final hydrogel adsorbent.,"When the pH is 3.0, the zeta potential of BCPs is 23.5mV... BHb (25.5mV)... When the pH is 9.0, BHb and BCPs present a zeta potential of −15.5mV and −17.3mV... pH... 11.0... −25.6mV and −27.3mV.",protein_particle_properties
5122,10.1016/j.colsurfb.2017.07.069,rapid_equilibrium,"""about 89% adsorption equilibrium within 30 min and 100% within 40 min for both Hydro-MIPs and Hydro-NIPs""",Kinetic result is reported as percent equilibrium rather than a kinetic rate constant.,"both Hydro-MIPs and Hydro-NIPs could reach about 89% adsorption equilibrium within 30min, and 100% within 40min.",adsorption_kinetics
5123,10.1016/j.carbpol.2012.03.052,lysozyme_activity_after_release,"""about 92700 units/mg +/-10%""","This is a bioactivity retention outcome after adsorption and release, not a standard adsorption capacity metric.","The specific activity of the lysozyme released from the hydrogels in NaCl 0.1N solutions was about 92,700 units/mg±10%.",biointerface_response
5124,10.1016/j.carbpol.2012.03.052,average_exclusion_limit,"""6 nm""",The pore accessibility explanation for lysozyme versus BSA retention depends on this hydrogel exclusion limit estimated with PEG probes.,"PEG 13500, retained in very small amounts on Jeff-substituted hydrogels can be considered as their average exclusion limit (hydrodynamic radius: 6nm).",hydrogel_properties
5125,10.1016/j.carbpol.2012.03.052,protein_retention_normalization,"""meq protein/meq ion exchange capacity of the support""",The article uses a charge-capacity-normalized retention basis to show hydrophobic contributions.,By representing the protein retention expressed as: meq protein/meq ion exchange capacity of the support (Fig. 6b) is evidenced better the influence of hydrophobic interactions on the protein binding.,outcome
5126,10.1016/j.seppur.2023.125601,non_protein_biofouling_test,"""CuAlg/MHSL membrane maintained yeast alternating FRR of 85.1%""",Yeast suspension is a biological fouling test but not a protein adsorption experiment.,"the dye and yeast alternating FRR of CuAlg/MHSL membrane reached 95.0 % and 85.1%, respectively",biofouling_or_antifouling_metrics
5127,10.1016/j.seppur.2023.125601,possible_false_positive_dye,"""Coomassie brilliant blue was used as a dye target, not as a protein target.""","Coomassie brilliant blue can be associated with protein assays, but here it is reported as a dye molecule for membrane rejection.",flux and Coomassie brilliant blue (CBB) rejection comparison of CuAlg/MHSL membrane,excluded_nonprotein_targets
5128,10.1016/j.eurpolymj.2019.03.032,HA-TA tyramine degree of substitution,"""17%""",Defines density of enzymatically crosslinkable tyramine groups and may affect network structure and loading.,"According to the 1H NMR spectral data, the degree of substitution calculated from the integral ratio of the tyramine phenolic protons and the hyaluronic acid methyl protons was 17%.",hydrogel_properties
5129,10.1016/j.eurpolymj.2019.03.032,HA carboxylic acid activation degree,"""24%""",Intermediate substitution extent during synthesis of HA-TA.,The degree of substitution of carboxylic acid groups as determined from the 1H NMR spectrum was 24%.,material_synthesis
5130,10.1016/j.eurpolymj.2019.03.032,M25-5 microgel diameter,"""4.7 ± 1.7 µm; PDI 0.13""",Particle size distinguishes the main microgel sample used for protein uptake.,"M25-5 | 5 | 13,500 | 2.5 | 4.7 ± 1.7 | 0.13",hydrogel_properties
5131,10.1016/j.eurpolymj.2019.03.032,M25-10 microgel diameter,"""8.8 ± 7.5 µm; PDI 0.73""","Comparator microgel sample with higher HA-TA concentration and larger, more polydisperse size.","M25-10 | 10 | 13,500 | 2.5 | 8.8 ± 7.5 | 0.73",hydrogel_properties
5132,10.1016/j.eurpolymj.2019.03.032,release medium,"""PBS 10 mM, pH 7.4, with 0.05% w/v sodium azide""",Important for downstream release data interpretation but not an adsorption condition.,"The release of model proteins into PBS (10 mM, pH = 7.4) containing 0.05% w/v sodium azide was monitored over a period of 28 days.",release_experiment
5133,10.1016/j.eurpolymj.2019.03.032,lysozyme loaded amount at uptake temperatures,"""150 µg/mg dry microgels at 4 °C; 180 µg/mg dry microgels at 37 °C""",Links loading temperature to release experiment and absolute loaded amount.,"Protein loading of the microgels were 150 and 180 µg lysozyme per mg of dry microgels at 4 °C and 37 °C, respectively.",outcome
5134,10.1016/j.eurpolymj.2019.03.032,BSA fast release,"""almost 90% released within seven days""",Shows weak retention of negatively charged BSA compared with lysozyme.,"Comparing the release profiles of lysozyme and BSA from M25-5 microgels, while they were loaded during microgels fabrication, showed that almost 90% of the BSA, a negatively charged protein, was already released within seven days.",release_outcome
5135,10.1016/j.eurpolymj.2019.03.032,microgel degradation during release,"""started to swell after two weeks and fully degraded after four weeks""",Degradation affected protein release rate and may alter apparent retention.,Optical microscopy of M25-5 microgels dispersed in PBS and incubated at 37 oC showed that the microgels started to swell after two weeks and were fully degraded after four weeks.,hydrogel_properties
5136,10.1016/j.eurpolymj.2019.03.032,cytotoxicity,"""hMSCs approximately 100% viable after one day exposure; no significant metabolic activity changes over 7 days""",Biointerface compatibility of the protein delivery microgels.,hMSCs were approximately 100% viable after 1 day of exposure to microgels... no significant changes were observed in the metabolic activity of hMSCs cultured at different concentrations of microgels over a period of 7 days.,biointerface_response
5137,10.1016/j.microc.2024.112160,hydrogel_sensor_composition,"""1.0 mL PVA solution plus 50 μL TMB, final TMB concentration 500 μM, in a 2 mL EP tube""",Hydrogel is used as a biosensor matrix rather than as a protein adsorbent.,1.0 mL of PVA solution and 50 μL of TMB (final concentration: 500 µM) were orderly added into a 2 mL EP tube to construct the hydrogel-based sensor.,sensor_fabrication
5138,10.1016/j.microc.2024.112160,hydrogel_detection_result,"""D-PA linear range 10-300 μM; LOD in goat serum 9.75 μM; recovery 95.17-113.02%""","Quantitative hydrogel-related results are sensing metrics, not adsorption metrics.",The EP tube-TMB-hydrogel sensor was used for D-PA detection in goat serum with LOD 9.75 μM and recovery ratios 95.17-113.02%.,sensing_outcomes
5139,10.1016/j.microc.2024.112160,protein_interference_only,"""BSA was tested as an interferent, not as an adsorption target.""",Protein appears in the paper but without hydrogel adsorption facts.,Final concentration of BSA is 22 mg mL−1 in the D-PA selectivity test; BSA was also listed among interfering substances for Fe3+ sensing.,interference_tests
5140,10.1016/j.microc.2023.108897,target_analyte_class,"""single-stranded DNA fragments, not proteins""","The article contains hydrogel separation data but the measured analytes are 20 nt, 50 nt, and 80 nt ssDNA rather than proteins.","NPs with dynamic coating ability and low viscosity were prepared for 20 nt, 50 nt and 80 nt ssDNA fragments separation by CE.",exclusion_notes
5141,10.1016/j.microc.2023.108897,optimized_hydrogel_sample,"""NP2""","NP2 is the main optimized hydrogel nanoparticle sample, but its outcome is ssDNA separation rather than protein adsorption.","Overall, NP2 showed good separation efficiency for the three kinds of ssDNA as the dynamic coating material owing to the appropriate electrophilicity, hydrophobicity and aperture size.",hydrogel_characterization
5142,10.1016/j.apsusc.2024.160102,dynamic_flux_metrics_definitions,"""FRR = J2/J1 x 100%; Rt = (1 - Jp/J1) x 100%; Rr = (J2 - Jp)/J1 x 100%; Rir = (1 - J2/J1) x 100%""",Protein adsorption was quantified indirectly by water-flux fouling metrics rather than adsorption capacity.,"Calculated the water flux recovery rate (FRR), water flux decay rate (Rt), reversible water flux decay rate (Rr), and irreversible water flux decay rate (Rir) to determine the dynamic anti-protein adsorption ability.",protein_adsorption_dynamic_flux_metrics
5143,10.1016/j.apsusc.2024.160102,md_hydration_layer_support,"""RDF between PEG and water molecules showed a peak at approximately 0.27 nm.""",Mechanism is supported by molecular dynamics rather than only experimental adsorption data.,Further calculation of the RDF between PEG and water molecules revealed a peak at approximately at 0.27 nm... formation of a hydration layer on the surface of PEG.,mechanism_simulation_evidence
5144,10.1016/j.apsusc.2024.160102,recommended_formulation,"""25 wt% PEG hydrogel was stated to have both relatively excellent mechanical properties and good antifouling performance.""","The best practical sample was not the 55 wt% PEG sample with lowest irreversible flux decay, because mechanical and stability tradeoffs were considered.","25 wt% PEG of hydrogel has both relatively excellent mechanical properties and good antifouling performance, thus holding greater application value in the marine environment.",formulation_design_notes
5145,10.1016/j.bioelechem.2011.05.003,optimum_water_content_by_ionic_liquid,"{""[Bmim][BF4]"": ""5.8%"", ""[Bmim][Br]"": ""5.2%""}",Condition controls electrochemical activity of hydrogel-entrapped cyt-c but is not a standard adsorption field.,electrochemical performance of cyt-c is the best when the water content is 5.2% and 5.8% for [Bmim][Br] and [Bmim][BF4] respectively,condition_optimization
5146,10.1016/j.bioelechem.2011.05.003,metal_ion_inhibition,"{""concentration"": ""10 mmol/L"", ""inhibitory_ions"": [""Na+"", ""K+"", ""Ba2+"", ""Sr2+"", ""Ca2+"", ""Mg2+"", ""Cd2+"", ""Zn2+""], ""redox_peak_disappeared"": [""Fe3+"", ""Fe2+"", ""Cu2+""]}",Metal ions affected electrochemical response of entrapped cyt-c and may reflect biointerface inhibition rather than adsorption.,"Results indicated that the electrochemical activity of cyt-c entrapped in agarose hydrogel was inhibited by each metal ion studied... after Fe3+, Fe2+ and Cu2+ were added, the redox peak of cyt-c disappeared.",inhibitor_effects
5147,10.1016/j.bioelechem.2011.05.003,film_stability,"{""continuous_scans"": ""50 scans with no change in peak current and potential"", ""different_electrodes_RSD_peak_current"": ""5.0%"", ""parallel_RSD_peak_current"": ""5.3%"", ""storage"": ""2 weeks at 4°C with no obvious changes""}",Stability and reproducibility are relevant to immobilized protein films but not adsorption capacity.,"Within 50 times continuous potential scans, the peak current and potential of the agarose-cyt-c/electrodes did not change at all... relative standard deviation (RSD) for the peak current was 5.3%... 5.0%",film_stability
5148,10.1016/j.bioelechem.2011.05.003,electrode_surface_orientation_effect,"""EPPGE and GC oxygen-containing groups attract electropositive side of cyt-c; Au surface orientation was proposed to reduce activity.""",Paper-specific mechanistic explanation for electrode-dependent cyt-c activity.,The surface of the pretreated EPPGE and GC is abundant in electronegative oxygenic groups... which could attract the electropositive side of cyt-c to face it.,mechanism_notes
5149,10.1016/j.actbio.2016.01.011,degree_of_substitution,"""2.3 EGCG dimer molecules per 100 repeating units of HA""",Controls density of protein-affinity EGCG groups while preserving CD44 binding.,"The degree of substitution was 2.3, selected to maintain the binding site of HA for CD44 targeting.",hydrogel_properties_or_synthesis
5150,10.1016/j.actbio.2016.01.011,HA_molecular_weight,"""90 kDa""",Selected for CD44 binding affinity and low viscosity for synthesis.,The HA used was 90 kDa due to relatively high binding affinity with CD44 and low viscosity.,hydrogel_materials
5151,10.1016/j.actbio.2016.01.011,FITC_labeling_efficiency,"""3.5 FITC per protein""",Defines fluorescent cargo labeling stoichiometry for uptake experiments.,"The isolated FITC–lysozyme was characterized by UV–Vis absorption spectroscopy, and the labeling efficiency was found to be 3.5 FITC per protein.",protein_labeling
5152,10.1016/j.actbio.2016.01.011,optimal_HA_EGCG_for_GzmB_delivery,"""10 μg/ml HA–EGCG with 2 μg/ml GzmB and 1 μg/ml PEI""",Shows balance between nanogel stability and cargo release.,Cell viability reached a minimum of around 48% at an optimal HA–EGCG concentration of 10 μg/ml.,delivery_formulation
5153,10.1016/j.eurpolymj.2021.110347,Lys-P-HE-TyrAA_pI,3.44,Isoelectric point of zwitterionic polyaspartamide may explain adsorption resistance and charge state.,The slightly higher value of pI (3.44) for the Lys-P-HE-TyrAA polyaspartamide than for the N α-Lys-P-HE-TyrAA polypeptide...,hydrogel_properties
5154,10.1016/j.eurpolymj.2021.110347,zeta_potential_physiological_range,"""Lys-P-HE-TyrAA −23.9 mV; N α-Lys-P-HE-TyrAA −20.2 mV""",Charge values are tied to physiological pH stability and antifouling behavior but exact pH is described as range 5.2-6.8.,"The ζ values for Lys-P-HE-TyrAA and N α-Lys-P-HE-TyrAA polyaspartamides in the abovementioned range were –23.9 mV and −20.2 mV, respectively.",hydrogel_properties
5155,10.1016/j.eurpolymj.2021.110347,contact_angles,"""SW-NH2 74°; Lys-P-HE-TyrAA 49°; N α-Lys-P-HE-TyrAA 47°""",Hydrophilicity evidence supports antifouling mechanism.,"The contact angle of the amino-modified silicon wafer is 74°, while the contact angles of the Lys-P-HE-TyrAA- and N α-Lys-P-HE-TyrAA-coated silicon wafers are 49° and 47°, respectively.",hydrogel_properties
5156,10.1016/j.eurpolymj.2021.110347,nanogel_particle_sizes,"""Lys-NG direct 123 nm; Lys-NG indirect 617 nm; N α-Lys-NG direct 199 nm; N α-Lys-NG indirect 161 nm""","Nanogel characterization reported, but protein adsorption was measured on coatings rather than nanogels in supplied context.",DLS results of zwitterionic nanogels synthesized by various strategies... Lys-NG direct 123 nm... indirect 617 nm... N α-Lys-NG direct 199 nm... indirect 161 nm.,hydrogel_properties
5157,10.1016/j.eurpolymj.2021.110347,lysine_substitution_difference,"""Lys-P-HE-TyrAA lysine substitution approximately 0.4; N α-Lys-P-HE-TyrAA lysine groups approximately 14 wt%""",Authors relate lower SPR adsorption for Lys-P-HE-TyrAA to higher lysine substitution.,The slightly lower (Δλ) for Lys-P-HE-TyrAA zwitterionic polyaspartamide than for N α-Lys-P-HE-TyrAA material could be related to higher substitution of lysine moieties in polymer chain.,mechanism
5158,10.1016/j.mattod.2020.03.024,review_article_only,true,The supplied article is a review and mostly summarizes literature claims instead of reporting primary adsorption experiments.,This review is focused on the zwitterionic modification of the surfaces and zwitterionic hydrogels for the applications in implantable devices.,article
5159,10.1016/j.mattod.2020.03.024,hydrogel_G_MLL_content,"""30% MLL""",Specific hydrogel composition detail connected to in vivo foreign body response and qualitative protein adsorption resistance.,Hydrogel G (which contained 30% MLL) elicited minimal inflammatory responses and foreign body reaction as compared to PHEMA.,hydrogel_properties
5160,10.1016/j.mattod.2020.03.024,UV_formation_time,"""30 min UV exposure""",Specific synthesis condition for calcium-cross-linked zwitterionic hydrogels.,This type of hydrogels could be easily formed under mild conditions within 30 min of UV exposure.,hydrogel
5161,10.1016/j.mattod.2020.03.024,implant_duration_hydrogel_G,"""2 months""",In vivo duration for Hydrogel G comparison against PHEMA.,"After subcutaneous implantation in mice for 2 months, hydrogel G ... elicited minimal inflammatory responses and foreign body reaction as compared to PHEMA.",biointerface_response
5162,10.1016/j.mattod.2020.03.024,implant_duration_PCBMA,"""3 months""",In vivo duration for PCBMA hydrogel capsule and blood-vessel observations.,"Three months after subcutaneous implantation in murine pouch implant model, minimal capsule was found surrounding PCBMA hydrogel, and blood vessel density in the surrounding healing tissue was substantially higher.",biointerface_response
5163,10.1016/j.matlet.2024.136694,protein_antifouling_assay_is_qualitative,"""BSA infiltration significantly reduced in NPs-hydrogel versus confocal dish without hydrogel""",The paper is relevant to protein-hydrogel interactions but the supplied context lacks numeric adsorption capacity or fluorescence values.,the infiltration of the model protein BSA into NPs-hydrogel was also significantly reduced compared to that in confocal dishes without hydrogel,protein_antifouling_outcomes
5164,10.1016/j.matlet.2024.136694,proteinaceous_nanoparticle_conjugation_to_hydrogel,"""Schiff base reaction also occurred between HMH18@DTX NPs and AHA""","The albumin fusion protein nanoparticle is part of the hydrogel network, which may affect protein-surface interpretation.","relative bind energy area of C = N bond detected by X-ray photoelectron spectroscopy (XPS) was enhanced in NPs-hydrogel compared to blank hydrogel, proving that Schiff base reaction also accomplished between HMH18@DTX NPs and AHA",hydrogel_composite_design
5165,10.1016/j.jcis.2021.05.143,selenium_content_by_XPS,"""0.72 atomic percent Se in DiSe microgels""",Catalytic selenium content is central to NO generation and distinguishes the hydrogel chemistry.,"From the XPS spectra, the relative atomic percentages of C, N, and Se were calculated to be 47.90%, 9.02%, and 0.72%.",hydrogel_properties_or_material_characterization
5166,10.1016/j.jcis.2021.05.143,microgel_particle_size,"""10-20 µm""",Microgel particles are unusually large compared with typical miniemulsion polymerization products and may affect surface coating and fouling behavior.,The FESEM image in Fig. 1B shows monodisperse microgels with well-defined spherical morphology and particle diameters in the range of 10–20 µm.,hydrogel_properties
5167,10.1016/j.jcis.2021.05.143,dry_microgel_coating_thickness,"""1.14 µm""",Defines the coated membrane architecture used in the BSA fouling assay.,"From the height profiles, an average microgel coating thickness was calculated to be 1.14 µm in the dry state.",hydrogel_properties
5168,10.1016/j.jcis.2021.05.143,NO_flux_after_coating_stability,"""5.11 × 10-10 mol cm−2 min−1 on day 1 and 2.34 × 10-10 mol cm−2 min−1 on day 16""",Bioactive NO generation is a parallel function of the antifouling coating and relates to platelet response.,"On day 1 a flux of 5.11 × 10-10 mol cm−2 min−1 was recorded... On day 16, the flux of the coating was determined to be 2.34 × 10-10 mol cm−2 min−1.",biointerface_response_or_side_outcomes
5169,10.1016/j.jcis.2021.05.143,platelet_activation_comparator,"""platelets significantly less activated on microgel-coated TPX than bare TPX; p < 0.0001""",Connects antifouling hydrogel coating to hemocompatibility outcome.,The platelets are significantly (p < 0.0001) less activated in presence of the microgel coating than in contact with the bare TPX membranes.,biointerface_response
5170,10.1016/j.jcou.2020.101171,CO2_capture_output_as_CaCO3_mass,"""PVA/CS@CANF produced 135.22 mg CaCO3; CANF produced 76.27 mg; free CA produced 14.76 mg.""",The main quantitative performance metric is catalytic CO2 conversion rather than protein adsorption.,"The total production of CaCO3 in the system of free enzyme, CANF and PVA/CS@CANF was 14.76 mg, 76.27 mg and 135.22 mg under experimental conditions in this study, respectively.",catalytic_conversion
5171,10.1016/j.jcou.2020.101171,bimetal_synergy_activity_recovery,"""CANF activity recovery 70%; CA/Cu3(PO4)2 10%; CA/Zn3(PO4)2 35%.""",Bimetal Cu/Zn hybrid nanoflowers are central to the paper's immobilization design.,"The maximum activity recovery of the CANF was 70 %, whereas CA/Cu3(PO4)2 and CA/Zn3(PO4)2 was only 10 % and 35 %, respectively.",immobilized_enzyme_activity
5172,10.1016/j.jcou.2020.101171,hydrogel_membrane_recovery_method,"""PVA/CS@CANF could be recovered directly using tweezers without high-speed centrifugation.""",This is a paper-specific operational advantage of the hydrogel membrane format.,"The PVA/CS/CA@CANF in this study could be recovered directly using a pair of tweezers without high speed centrifugation, avoiding the damage of the CANF caused by high shear force.",operational_stability
5173,10.1016/j.jcou.2020.101171,mechanical_properties,"""Tensile strength 0.984 ± 0.036 MPa; tensile strain at break 6.675 ± 0.399%; tensile yield stress 0.570 ± 0.039 MPa.""",Mechanical strength is used to justify improved reusability of the immobilized enzyme membrane.,"The tensile strength and Tensile stain at break were 0.984 ± 0.036 MPa and 6.675 % ± 0.399 %, respectively.",hydrogel_properties
5174,10.1016/j.jcis.2019.07.083,antibody_mediated_microgel_capture,"""WPM were immobilized on anti-beta-lactoglobulin antibody-coated gold chips via accessible beta-lactoglobulin in the particle framework.""","The adsorption event is capture of protein microgel particles onto an antibody-functionalized surface, not protein adsorption into a hydrogel.","Captured by anti-β-lactoglobulin antibodies on a functionalized gold chip and imaged in contact mode in ultrapure water, the WPM particles were successfully immobilized and no lateral displacement was noticed during AFM experiments.",biointerface_or_surface_capture
5175,10.1016/j.jcis.2019.07.083,adsorption_deformation_proxy,"""Apparent contact angle was used to describe deformation of WPM particles upon adsorption.""",Contact angle is an adsorption-related deformation metric rather than an uptake metric.,The apparent contact angle can be used to describe the deformation of a particle upon adsorption.,adsorption_morphology_metrics
5176,10.1016/j.jcis.2019.07.083,pH_dependent_stiffness_increase,"""Young's modulus increased from 12 ± 1 kPa at pH 6.5 to 199 ± 9 kPa at pH 5.5 and 187 ± 12 kPa at pH 3.0.""",The article reports strong pH-responsive nanomechanical change in a protein microgel upon substrate capture.,The AFM elasticity (E) data showed a 15-fold increase (p < 0.05) in stiffness with pH decrease (Table 2).,nanomechanical_properties
5177,10.1016/j.jcis.2019.07.083,ionic_strength_control,"""At pH 6.5, E was 18 ± 7 kPa in ultrapure water and 20 ± 9 kPa in 10 mM sodium phosphate buffer after 1 h equilibration.""",The authors performed a control to separate ionic strength effects from pH effects.,"Thirty forces were measured on single particles, obtaining an average effective Young’s modulus value of 18 ± 7 kPa in ultrapure water. After changing the buffer in situ under the AFM tip and waiting 1 h to regain equilibrium, an average E value of 20 ± 9 kPa was obtained.",controls
5178,10.1016/j.jcis.2022.04.030,critical_loading_definition,"""Loading amount at the critical point before abrupt particle size and PDI increase""",The loading capacity is operationally defined by colloidal stability rather than a conventional depletion adsorption isotherm.,"The authors defined loading amount at the critical point, before which both particle size and PDI increase abruptly, as optimal loading capacity.",outcome
5179,10.1016/j.jcis.2022.04.030,thermoresponsive_protection_size_change,"""Rh decreased from 55 nm at 25 C to 30 nm at 80 C and returned to 55 nm after cooling""",Links protein protection to reversible nanogel collapse.,"The hydrodynamic radius decreased from 55 nm at 25 C to 30 nm at 80 C, and back to 55 nm when cooled to 25 C.",hydrogel_properties
5180,10.1016/j.jcis.2022.04.030,high_capacity_literature_claim,"""1.6 mg/mg loading capacity was about 100 times higher than previous reported nanogels""","Important comparative claim, but prior values are not present in supplied context.",The value is about 100 times higher than the values of previous reported nanogels.,mechanism
5181,10.1016/j.jcis.2022.04.030,PEG_delivery_role,"""PEG blocks reduced nonspecific aggregation and enabled intracellular BSA-FITC delivery""",PEG shell affects biological delivery beyond adsorption capacity.,Introducing PEG blocks on the surface of PDMAEMA nanogels endowed diminishment of nonspecific aggregation and realized successful intracellular delivery of BSA.,biointerface_response
5182,10.1016/j.ijpharm.2014.11.015,hydrogel_batch_final_pH,"""Batch a was prepared using PBS pH 3.0 dispersing medium and had final pH 5.0.""","The BSA adsorption test identifies the hydrogel as produced using buffer at pH 3, linking it to batch a in Table 1.",HA-EDA-BMP-MANa hydrogel batches produced using different buffered dispersing solutions and values of final pH. Hydrogel batch a | PBS pH 3.0 | 5.0.,hydrogel_preparation_conditions
5183,10.1016/j.ijpharm.2014.11.015,hydrogel_derivatization,"""HA-EDA-BMP-MANa had 76±2 mol% MANa derivatization; HA-EDA-BMP macroinitiator had BMP functionalization 37±9 mol% and unreacted EDA groups 30±5 mol%.""","Detailed polymer composition may affect charge, pH response, and protein fouling behavior.","The HA-EDA-BMP macroinitiator produced had a functionalization in BMP equal to 37±9mol% and an amount of unreacted EDA groups equal to 30±5mol%. The obtained product, named HA-EDA-BMP-MANa, showed a derivatization degree in MANa equal to 76±2mol%.",polymer_composition
5184,10.1016/j.ijpharm.2014.11.015,anti_biofilm_surface_response,"""Bacterial adhesion was not detected on titanium specimens treated with HA-EDA-BMP-MANa hydrogel with or without vancomycin.""","The hydrogel was evaluated as a biomedical anti-adhesive surface coating, not only as a bulk protein adsorbent.",The bacterial adhesion instead was not detected in the titanium specimens treated with HA-EDA-BMP-MANa hydrogel with or without vancomycin.,biointerface_response
5185,10.1016/j.jcis.2010.03.072,lysozyme_charge_used_for_beta,"""+9 per lysozyme molecule""",Charge ratio beta and binding interpretation depend on assumed lysozyme charge.,The charge ratio was calculated from the data in Fig. 2 assuming that every lysozyme molecule has a charge +9 and every acrylic acid residue has a charge -1.,experiment_conditions
5186,10.1016/j.jcis.2010.03.072,acrylic_acid_concentration_in_samples,"""8.2e-4 M""",Defines fixed charge concentration in adsorption samples.,"From the titration data, the acrylic acid concentration in each lysozyme/poly(NIPAM-co-AAc) sample was calculated to be 8.2x10-4 M.",hydrogel_properties
5187,10.1016/j.jcis.2010.03.072,microgel_dry_concentration,"""0.062 wt.%""","Common dosage for adsorption, diameter, and mobility experiments.",Every sample had a dry microgel concentration of 0.062wt.% and pH 7.0.,experiment_conditions
5188,10.1016/j.jcis.2010.03.072,flocculation_charge_ratio,"""approximately 0.5-0.6""",Colloidal stability limit constrains useful protein loading.,"Microgel aggregation occurs when the charge ratio increases above 0.5-0.6, largely independent of ionic strength.",biointerface_response
