Repository: sunyrain/PHA

# PHA Protein-Hydrogel Adsorption Dataset

Generated: 2026-07-05T11:36:45

## Scope

This curated package organizes literature-derived protein-hydrogel adsorption, binding, immobilization, antifouling, and related biointerface records extracted from the local PHA corpus.

The primary unit is one record:

`paper + hydrogel/sample + protein/mixture + experimental condition + measured outcome`

## Contents

- `data/sources.csv`: article-level metadata, extraction status, and curation decision.
- `data/records_flat.csv`: flattened record-level table with provenance, hydrogel, protein, condition, outcome, mechanism, and quality fields.

File: data/curated/pha_scientific_dataset_20260705/data/materials.csv (part 54 of 67)
id,doi,name,role,context,pubchem_query,needs_manual_normalization,enrichment_json
10591,10.1016/j.ijbiomac.2019.04.206,"1,2-epoxybutane",starch etherification reagent,150% 1.2-epoxybutane of the dry weight of starch was added during HS preparation.,"1,2-epoxybutane",0,
10592,10.1016/j.ijbiomac.2019.04.206,sodium dihydrogen phosphate,buffer salt,"Used with disodium hydrogen phosphate to prepare pH 6.1 phosphate buffer and pH 4.3, 7.2, 9.3 swelling media.",sodium dihydrogen phosphate,0,
10593,10.1016/j.ijbiomac.2019.04.206,disodium hydrogen phosphate,buffer salt,Used with sodium dihydrogen phosphate to prepare phosphate buffer.,disodium hydrogen phosphate,0,
10594,10.1016/j.jclepro.2025.146917,xanthan,hydrogel component and MiXBM affinity ligand,XG was immobilized in SCXG hydrogel microspheres and provides binding sites for MiXBM.,xanthan gum,0,
10595,10.1016/j.jclepro.2025.146917,sodium alginate,hydrogel backbone,SA hydrogel encapsulated XG or CXG to form SXG and SCXG microspheres.,sodium alginate,0,
10596,10.1016/j.jclepro.2025.146917,calcium carbonate,composite filler/mineral component,CaCO3-XG microspheres were formed by biomimetic mineralization and incorporated into SCXG.,calcium carbonate,0,
10597,10.1016/j.jclepro.2025.146917,calcium chloride,ionic crosslinker and calcium source,Solutions were dripped into CaCl2 to form hydrogel beads; CaCl2 was also used to synthesize CXG.,calcium chloride,0,
10598,10.1016/j.jclepro.2025.146917,sodium carbonate,carbonate source for CaCO3 biomimetic mineralization,Calcium chloride in XG solution was mixed with sodium carbonate solution to synthesize CXG.,sodium carbonate,0,
10599,10.1016/j.jclepro.2025.146917,Tween-20,elution buffer additive,"0.1% v/v Tween-20, 5 BV was selected as optimized elution condition.",Tween 20,0,
10600,10.1016/j.jclepro.2025.146917,NaCl,candidate elution buffer additive,NaCl was evaluated at 2 mM to disrupt electrostatic interactions.,sodium chloride,0,
10601,10.1016/j.jclepro.2025.146917,glutathione,reducing cleavage reagent,Glutathione-containing buffer was used for in situ GyrA cleavage to release tag-free proteins.,glutathione,0,
10602,10.1016/j.jclepro.2025.146917,Ni-NTA-Sepharose,commercial comparator resin,His6-tagged proteins were purified using Ni-NTA-Sepharose as a comparative control.,nickel nitrilotriacetic acid agarose,1,
10603,10.1016/j.jclepro.2025.146917,N-(5-amino-1-carboxypentyl) iminodiacetic acid,Ni-NTA reagent mentioned in sustainability comparison,Listed among carcinogenic or environmentally hazardous reagents used by Ni-NTA systems.,N-(5-amino-1-carboxypentyl) iminodiacetic acid,1,
10604,10.1016/j.jclepro.2025.146917,nickel sulfate,Ni-NTA reagent mentioned in sustainability comparison,Listed as a hazardous reagent associated with Ni-NTA.,nickel sulfate,0,
10605,10.1016/j.jclepro.2025.146917,imidazole,IMAC elution reagent mentioned as food-safety concern,Mentioned as compromising food safety in IMAC due to imidazole usage.,imidazole,0,
10606,10.1016/j.jclepro.2025.146917,epichlorohydrin,hazardous reagent comparator,Mentioned as a carcinogenic/environmentally hazardous reagent used by Ni-NTA systems.,epichlorohydrin,0,
10607,10.1016/j.jclepro.2025.146917,sodium borohydride,hazardous reagent comparator,Mentioned as a hazardous reagent used by Ni-NTA systems.,sodium borohydride,0,
10608,10.1016/j.msec.2017.04.043,N-hydroxyethyl acrylamide,hydrophilic hydrogel monomer,Used as HEAA monomer precursor at final 8% w/v to construct a hydrophilic backbone with minimal nonspecific binding.,N-hydroxyethyl acrylamide,0,
10609,10.1016/j.msec.2017.04.043,3-(acrylamido)phenylboronic acid,boronate monomer and affinity ligand,Used as AAPBA at final 1% w/v to introduce phenylboronic acid groups for carbohydrate/cis-diol recognition of HbA1c and HRP.,3-acrylamidophenylboronic acid,1,
10610,10.1016/j.msec.2017.04.043,"bis(N,N'-methylene-bis-acrylamide)",hydrogel crosslinker,Used as BISAA at final 0.4% w/v to bridge polymer backbone chains.,"N,N'-methylenebisacrylamide",1,
10611,10.1016/j.msec.2017.04.043,Irgacure 2959,photoinitiator,Used at final 0.1% w/v; decomposes under UV light to initiate acrylamide polymerization.,2-hydroxy-4'-(2-hydroxyethoxy)-2-methylpropiophenone,1,
10612,10.1016/j.msec.2017.04.043,dimethyl sulfoxide,solvent,Hydrogel precursors were dissolved in DMSO; membranes were washed with DMSO after photopolymerization.,dimethyl sulfoxide,0,
10613,10.1016/j.msec.2017.04.043,Fusion5 glass fiber membrane,hydrogel support and lateral-flow membrane substrate,Commercial hydrophilic glass fiber membrane used to support hydrogel modification and patterned membrane strips.,,1,
10614,10.1016/j.msec.2017.04.043,"3,3',5,5'-tetramethylbenzidine",chromogenic HRP substrate,TMB solution containing hydrogen peroxide was applied to visualize membrane-bound HRP.,"3,3',5,5'-tetramethylbenzidine",0,
10615,10.1016/j.msec.2017.04.043,hydrogen peroxide,HRP cosubstrate,Present in TMB substrate solution for HRP-mediated color development.,hydrogen peroxide,0,
10616,10.1016/j.msec.2017.04.043,TRIS,washing buffer component,"WBS contained 0.05 M TRIS, 0.1% Triton X-100, and 0.01% PEG at pH 8.0.",tris(hydroxymethyl)aminomethane,0,
10617,10.1016/j.msec.2017.04.043,Triton X-100,surfactant in reaction and washing buffers,RBS and WBS contained 0.1% Triton X-100.,Triton X-100,1,
10618,10.1016/j.msec.2017.04.043,polyethylene glycol MW 3400,buffer additive,RBS and WBS contained 0.01% PEG MW 3400.,polyethylene glycol 3400,1,
10619,10.1016/j.msec.2017.04.043,sodium phosphate,buffer salt,PBS contained 0.1 M sodium phosphate at pH 7.2; RBS contained 0.05 M phosphate at pH 8.0.,sodium phosphate,1,
10620,10.1016/j.msec.2017.04.043,sodium chloride,PBS salt,PBS contained 0.15 M NaCl at pH 7.2.,sodium chloride,0,
10621,10.1016/j.msec.2017.04.043,zinc chloride,hemoglobin precipitation reagent,Zinc ions were used in a prior hemoglobin fraction separation technique for whole blood-derived HbA1c samples.,zinc chloride,0,
10622,10.1016/j.msec.2017.04.043,nitrocellulose membrane,sample preparation membrane,Vivid 170 nitrocellulose membranes with 0.2 um pores were used during hemoglobin fraction re-collection.,nitrocellulose,1,
10623,10.1016/j.msec.2017.04.043,D-sorbitol,mentioned assay-related small molecule,"RBS was described as used for dilution of HRP and D-sorbitol, but no adsorption outcome for D-sorbitol was provided in the supplied context.",D-sorbitol,0,
10624,10.1016/j.ijbiomac.2025.143964,acrylamide,nanogel monomer,2.5 g of acrylamide powder was added during CRL nanogel synthesis.,acrylamide,0,
10625,10.1016/j.ijbiomac.2025.143964,N-acryloyloxysuccinimide,functional monomer / protein-reactive acrylate,88.95 mg of NAS was dissolved in DMSO and added to lipase solution during nanogel synthesis.,N-acryloyloxysuccinimide,0,
10626,10.1016/j.ijbiomac.2025.143964,ammonium persulfate,polymerization initiator,100 mg of APS was added during CRL nanogel synthesis.,ammonium persulfate,0,
10627,10.1016/j.ijbiomac.2025.143964,Tetramethylethylenediamine,polymerization accelerator,125 μL of TEMED was added during CRL nanogel synthesis.,"N,N,N',N'-tetramethylethylenediamine",0,
10628,10.1016/j.ijbiomac.2025.143964,polyacrylamide,nanogel polymer matrix,CRL was encapsulated in polyacrylamide nanogels.,polyacrylamide,0,
10629,10.1016/j.ijbiomac.2025.143964,hZIF-8,hierarchically porous MOF support,CRL nanogels were immobilized onto hZIF-8 via adsorption.,ZIF-8,1,
10630,10.1016/j.ijbiomac.2025.143964,HP-UiO-66-NH2,hierarchically porous amino-functionalized MOF support,CRL nanogels were immobilized onto HP-UiO-66-NH2 via adsorption.,UiO-66-NH2,1,
10631,10.1016/j.ijbiomac.2025.143964,HP-CuBTC,hierarchically porous copper benzene tricarboxylate MOF support,CRL nanogels were immobilized onto HP-CuBTC via adsorption.,HKUST-1 CuBTC,1,
10632,10.1016/j.ijbiomac.2025.143964,2-methylimidazole,ZIF-8 ligand,hZIF-8 was prepared from ZnSO4.7H2O and 2-Melm.,2-methylimidazole,0,
10633,10.1016/j.ijbiomac.2025.143964,zinc sulfate heptahydrate,Zn precursor / template sphere precursor,ZnSO4.7H2O was used in hZIF-8 synthesis.,zinc sulfate heptahydrate,0,
10634,10.1016/j.ijbiomac.2025.143964,zirconium chloride,Zr precursor,ZrCl4 was used in UiO-66-NH2 synthesis.,zirconium tetrachloride,0,
10635,10.1016/j.ijbiomac.2025.143964,2-aminoterephthalic acid,UiO-66-NH2 ligand,NH2-BDC was used to synthesize UiO-66-NH2.,2-aminoterephthalic acid,0,
10636,10.1016/j.ijbiomac.2025.143964,benzoic acid,modulator in UiO-66-NH2 synthesis,24.4 g benzoic acid was used in UiO-66-NH2 synthesis.,benzoic acid,0,
10637,10.1016/j.ijbiomac.2025.143964,polyvinyl pyrrolidone K30,template / pore-forming additive,PVP K30 was used to transform UiO-66-NH2 into HP-UiO-66-NH2.,polyvinylpyrrolidone,1,
10638,10.1016/j.ijbiomac.2025.143964,sodium acetate,additive in HP-UiO-66-NH2 formation,Sodium acetate was used during transformation of UiO-66-NH2 into HP-UiO-66-NH2.,sodium acetate,0,
10639,10.1016/j.ijbiomac.2025.143964,copper(II) nitrate trihydrate,Cu precursor,Cu(NO3)2·3H2O was used in HP-CuBTC synthesis.,copper(II) nitrate trihydrate,0,
10640,10.1016/j.ijbiomac.2025.143964,trimesic acid,CuBTC ligand,Trimesic acid was used with Cu precursor to obtain HP-CuBTC.,trimesic acid,0,
10641,10.1016/j.ijbiomac.2025.143964,"1,4-butanediamine",template / synthesis additive,"1,4-butanediamine was used in HP-CuBTC synthesis.","1,4-butanediamine",0,
10642,10.1016/j.ijbiomac.2025.143964,zinc oxide,template / synthesis additive for HP-CuBTC,ZnO powder was used in the HP-CuBTC synthesis procedure.,zinc oxide,0,
10643,10.1016/j.ijbiomac.2025.143964,p-nitrophenyl butyrate,enzyme assay substrate,Catalytic activity was measured using p-NPB hydrolysis.,p-nitrophenyl butyrate,0,
10644,10.1016/j.ijbiomac.2025.143964,p-nitrophenol,enzyme assay product / standard,p-NP standard curve was used to calculate p-NP concentration.,p-nitrophenol,0,
10645,10.1016/j.ijbiomac.2025.143964,Triton X-100,surfactant in enzyme assay buffer,0.05 M pH 7.5 PBS buffer with 10% Triton X-100 was used for p-NPB hydrolysis assay.,Triton X-100,1,
10646,10.1016/j.desal.2020.114591,polyvinyl alcohol,hydrogel polymer backbone,PVA crystalline powder was dissolved in DI water to obtain 0.25 wt% PVA aqueous solution and crosslinked to form the coating hydrogel.,polyvinyl alcohol,0,
10647,10.1016/j.desal.2020.114591,graphene oxide,filler_or_composite,"GO flakes were incorporated into PVA hydrogel at 0.01, 0.02, and 0.04 wt/v% loadings.",graphene oxide,1,
10648,10.1016/j.desal.2020.114591,glutaraldehyde,crosslinker,GA was added as a cross-linking agent to prepare the PVA and PVA/GO hydrogel solutions.,glutaraldehyde,0,
10649,10.1016/j.desal.2020.114591,sulfuric acid,catalyst,2 M H2SO4 was added as catalyst during hydrogel preparation; catalyst concentration was adjusted to 1 wt% of the hydrogel solution.,sulfuric acid,0,
10650,10.1016/j.desal.2020.114591,sodium alginate,non-protein foulant,200 ppm SA was added to the feed solution as a foulant during FO fouling tests.,sodium alginate,1,
10651,10.1016/j.desal.2020.114591,calcium chloride,foulant bridge ion,1 mM calcium chloride was added with sodium alginate during fouling tests; calcium bridging was discussed as contributing to alginate gel-layer formation.,calcium chloride,0,
10652,10.1016/j.desal.2020.114591,sodium chloride,draw solution and electrolyte,"1 M NaCl was used as draw solution in FO tests, and 1 mM KCl was used for zeta potential measurements.",sodium chloride,0,
10653,10.1016/j.desal.2020.114591,polyamide,membrane active layer,Commercial PA TFC FO membranes were coated with crosslinked PVA and PVA/GO hydrogels.,polyamide,1,
10654,10.1016/j.desal.2020.114591,polysulfone,membrane support layer,ATR-FTIR spectra showed characteristic peaks associated with the polysulfone support layer.,polysulfone,1,
10655,10.1016/j.cis.2016.04.006,xanthan gum,polysaccharide hydrogel component,"Used with proteins such as β-lactoglobulin, lysozyme, BSA, WPI, and caseinates to form electrostatic protein-polysaccharide gels.",xanthan gum,0,
10656,10.1016/j.cis.2016.04.006,λ-carrageenan,polysaccharide hydrogel component,Non-gelling polysaccharide reported to form gels in combination with proteins under electrostatic conditions.,lambda carrageenan,0,
10657,10.1016/j.cis.2016.04.006,gellan gum,polysaccharide hydrogel component,Forms mixed gels with proteins at intermediate concentration between xanthan gum and λ-carrageenan.,gellan gum,0,
10658,10.1016/j.cis.2016.04.006,alginate,polysaccharide comparator,Included in tables and discussed as a polysaccharide hydrogel-forming material; in one electrostatic gel comparison alginate did not allow gel formation but complexes were formed.,alginate,0,
10659,10.1016/j.cis.2016.04.006,GDL,acidifier,Glucono-δ-lactone is used to gradually lower pH during quiescent electrostatic gel formation.,glucono delta lactone,0,
10660,10.1016/j.cis.2016.04.006,NaCl,salt additive,Salt addition affected β-lactoglobulin-xanthan gum gelation and gel properties by screening charged reactive groups.,sodium chloride,0,
10661,10.1016/j.cis.2016.04.006,CaCl2,salt/crosslinking ion source,Reported in soy protein gel conditions in Table 5 and in polysaccharide gelation context.,calcium chloride,0,
10662,10.1016/j.cis.2016.04.006,CaCO3,calcium source,Reported with GDL in alginate critical gel concentration conditions in Table 1.,calcium carbonate,0,
10663,10.1016/j.cis.2016.04.006,DTT,reducing agent,Reported in lysozyme critical gel concentration conditions in Table 1.,dithiothreitol,0,
10664,10.1016/j.cis.2016.04.006,phosphate buffer,stability test medium,Electrostatic gels liquefy rapidly when suspended in phosphate buffer at pH 7 above the protein Ip.,phosphate buffer,1,
10665,10.1016/j.jchromb.2012.02.001,2-hydroxyethyl methacrylate,main cryogel monomer and particle monomer,HEMA was used as the main monomer for composite cryogel membranes and as functional monomer in imprinted polymer preparation.,2-hydroxyethyl methacrylate,0,
10666,10.1016/j.jchromb.2012.02.001,MAT,functional monomer / affinity group,Polymerizable derivative of L-tyrosine methyl ester used with anti-HBs template.,methacryloyl L-tyrosine methyl ester,1,
10667,10.1016/j.jchromb.2012.02.001,L-tyrosine methyl ester,precursor to MAT functional monomer,Listed in materials and used to prepare MAT.,L-tyrosine methyl ester,0,
10668,10.1016/j.jchromb.2012.02.001,methacryloyl chloride,precursor to MAT functional monomer,Listed in materials for preparing polymerizable tyrosine derivative.,methacryloyl chloride,0,
10669,10.1016/j.jchromb.2012.02.001,ethylene glycol dimethacrylate,crosslinker,EGDMA was used as crosslinker in anti-HBs imprinted polymer particles.,ethylene glycol dimethacrylate,0,
10670,10.1016/j.jchromb.2012.02.001,ammonium persulfate,cryogel polymerization initiator,APS was used with TEMED to initiate free-radical cryogelation.,ammonium persulfate,0,
10671,10.1016/j.jchromb.2012.02.001,TEMED,redox polymerization accelerator,TEMED was used with APS for composite cryogel membrane polymerization.,"N,N,N',N'-tetramethylethylenediamine",1,
10672,10.1016/j.jchromb.2012.02.001,potassium persulfate,particle polymerization initiator,KPS was added during anti-HBs imprinted polymer preparation.,potassium persulfate,0,
10673,10.1016/j.jchromb.2012.02.001,toluene,porogen,Toluene was used in anti-HBs imprinted polymer preparation.,toluene,0,
10674,10.1016/j.jchromb.2012.02.001,MOPS,buffer,Anti-HBs and MAT were mixed in 1.0 mL MOPS buffer at pH 6.0.,3-(N-morpholino)propanesulfonic acid,0,
10675,10.1016/j.jchromb.2012.02.001,sodium chloride,"diluent salt, ionic strength variable, and elution salt",NaCl concentration was varied during adsorption and used up to 1.0 M for elution/FPLC gradient.,sodium chloride,0,
10676,10.1016/j.jchromb.2012.02.001,phosphate buffer,FPLC equilibration and elution buffer,MI-CM was equilibrated with 100 mM phosphate buffer pH 7.4; desorption used phosphate buffer containing 1.0 M NaCl.,phosphate buffer,1,
10677,10.1016/j.jchromb.2012.02.001,sodium hydroxide,regeneration and sterilization agent,MI-CM was washed with 50 mM NaOH after each adsorption-desorption cycle.,sodium hydroxide,0,
10678,10.1016/j.jchromb.2012.02.001,sodium azide,storage preservative,Prepared CMs were stored in 0.02% sodium azide at 4 C.,sodium azide,0,
10679,10.1016/j.jchromb.2012.02.001,anti-HBs imprinted polymer particles,embedded affinity filler,50 mg anti-HBs imprinted particles were introduced into the cryogel polymerization mixture.,,1,
10680,10.1016/j.jchromb.2012.02.001,non-imprinted polymer particles,embedded control filler,NI-CMs were prepared using non-imprinted particles instead of imprinted particles.,,1,
10681,10.1016/j.colsurfa.2022.130140,sodium alginate,hydrogel polymer and surface coating agent,NaAlg was used to construct a 3D network hydrogel layer on commercial TFC-RO membrane.,sodium alginate,0,
10682,10.1016/j.colsurfa.2022.130140,glutaraldehyde,crosslinker,NaAlg was crosslinked with glutaraldehyde under acid catalysis.,glutaraldehyde,0,
10683,10.1016/j.colsurfa.2022.130140,sulfuric acid,acid catalyst,Crosslinking solution contained about 0.10% sulfuric acid catalyst.,sulfuric acid,0,
10684,10.1016/j.colsurfa.2022.130140,m-phenylenediamine,polyamide membrane monomer,Commercial TFC-RO membrane was obtained by interfacial polymerization of MPD and TMC.,m-phenylenediamine,0,
10685,10.1016/j.colsurfa.2022.130140,trimesoyl chloride,polyamide membrane monomer,Commercial TFC-RO membrane was obtained by interfacial polymerization of MPD and TMC.,trimesoyl chloride,0,
10686,10.1016/j.colsurfa.2022.130140,sodium chloride,salt in filtration feed,2000 ppm NaCl aqueous solution was used for salt selectivity tests and with 100 ppm BSA in mixed fouling feed.,sodium chloride,0,
10687,10.1016/j.colsurfa.2022.130140,potassium chloride,electrolyte for zeta potential measurement,1 mM KCl solution was used as electrolyte solution for membrane surface zeta potential analysis.,potassium chloride,0,
10688,10.1016/j.apsusc.2013.02.064,ethylene oxide-block-butylene oxide copolymer,non-protein surfactant adsorbate,Aqueous EO-BO diblock copolymer solutions were used to treat silicone hydrogel lenses; uptake was measured by UPLC and surface adsorption by XPS.,ethylene oxide butylene oxide block copolymer,1,
10689,10.1016/j.apsusc.2013.02.064,balafilcon A,silicone hydrogel contact lens material,PureVision lens with plasma oxidation surface treatment; showed relatively high EO-BO uptake in both surface and bulk.,,1,
10690,10.1016/j.apsusc.2013.02.064,senofilcon A,silicone hydrogel contact lens material,ACUVUE Oasys lens containing internal PVP wetting agent; showed lowest percentage of EO-BO in the surface region and moderate bulk uptake.,,1,
10691,10.1016/j.apsusc.2013.02.064,lotrafilcon B,silicone hydrogel contact lens material,O2 Optix lens with plasma-induced polymeric surface treatment; showed high EO-BO surface uptake and little bulk absorption.,,1,
10692,10.1016/j.apsusc.2013.02.064,comfilcon A,silicone hydrogel contact lens material,Biofinity lens without surface treatment; showed modest surface modification and significant bulk uptake of EO-BO.,,1,
10693,10.1016/j.apsusc.2013.02.064,poly(vinylpyrrolidone),internal wetting agent,Reported as an internal wetting agent in senofilcon A.,polyvinylpyrrolidone,0,
10694,10.1016/j.apsusc.2013.02.064,"N,N-dimethylacrylamide",monomer,Reported in published compositions of senofilcon A and lotrafilcon B.,"N,N-dimethylacrylamide",0,
10695,10.1016/j.apsusc.2013.02.064,2-hydroxyethyl methacrylate,monomer,Reported in published composition of senofilcon A.,2-hydroxyethyl methacrylate,0,
10696,10.1016/j.apsusc.2013.02.064,N-vinyl pyrrolidone,monomer,Reported in published compositions of balafilcon A and comfilcon A.,N-vinylpyrrolidone,0,
10697,10.1016/j.carbpol.2022.119136,cellulose,hydrogel polymer backbone,Cotton pulp was dissolved to prepare cellulose hydrogel; cellulose hydroxyl groups form hydration layer.,cellulose,0,
10698,10.1016/j.carbpol.2022.119136,cotton pulp,cellulose source,Cotton pulp was supplied and used to prepare cellulose solution.,cellulose,1,
10699,10.1016/j.carbpol.2022.119136,sodium hydroxide,cellulose solvent component and precipitant for copper hydroxide formation,8 wt% NaOH/12 wt% urea solvent; sodium hydroxide in cellulose hydrogel served as precipitant.,sodium hydroxide,0,
10700,10.1016/j.carbpol.2022.119136,urea,cellulose solvent component,Cellulose dissolved in 8 wt% NaOH/12 wt% urea solvent system.,urea,0,
10701,10.1016/j.carbpol.2022.119136,epichlorohydrin,crosslinker,6 mL epichlorohydrin was added into 60 g cellulose solution.,epichlorohydrin,0,
10702,10.1016/j.carbpol.2022.119136,Cu2O@CuO nanospheres,nanocomposite filler and antifoulant,Cu2O@CuO nanospheres were in-situ deposited onto cellulose hydrogels.,cuprous oxide cupric oxide,1,
10703,10.1016/j.carbpol.2022.119136,copper sulfate pentahydrate,copper precursor,1 M CuSO4·5H2O used in composite hydrogel preparation; precursor to matrix mass ratios 12.5-37.5%.,copper sulfate pentahydrate,0,
10704,10.1016/j.carbpol.2022.119136,glucose,reducing agent,2 M glucose suspended with CuSO4·5H2O in ethylene glycol solution.,glucose,0,
10705,10.1016/j.carbpol.2022.119136,ethylene glycol,solvent,CuSO4·5H2O and glucose were suspended in ethylene glycol solution.,ethylene glycol,0,
10706,10.1016/j.carbpol.2022.119136,Coomassie Brilliant Blue G-250,Bradford assay dye reagent,Protein adsorption measured by Bradford assay using dye reagent of Coomassie Brilliant Blue G-250.,Coomassie Brilliant Blue G-250,0,
10707,10.1016/j.carbpol.2022.119136,"1,2-dichloroethane",oil droplet for underwater contact angle,"Static underwater contact angles were measured using a 5 μL 1,2-dichloroethane droplet.","1,2-dichloroethane",0,
10708,10.1016/j.carbpol.2022.119136,seawater,protein adsorption matrix and washing medium,CH pieces were immersed in BSA solution with sea water.,seawater,1,
10709,10.1016/S0142-9612(03)00441-1,2-methacryloyloxyethyl phosphorylcholine,monomer,PMPC hydrogel was prepared using MPC.,2-methacryloyloxyethyl phosphorylcholine,0,
10710,10.1016/S0142-9612(03)00441-1,poly(2-methacryloyloxyethyl phosphorylcholine),polymer backbone,PMPC hydrogel was degraded in H2O2 aqueous solution.,poly(2-methacryloyloxyethyl phosphorylcholine),1,
10711,10.1016/S0142-9612(03)00441-1,triethylene glycol dimethacrylate,crosslinker,TEGDMA was used at 0.1 mol% to the monomer in PMPC hydrogel preparation.,triethylene glycol dimethacrylate,0,
10712,10.1016/S0142-9612(03)00441-1,ammonium peroxodisulfate,initiator,APS aqueous solution was used as an initiator for PMPC hydrogel preparation.,ammonium persulfate,0,
10713,10.1016/S0142-9612(03)00441-1,"N,N,N',N'-tetramethylethylenediamine",catalyst,TMEDA was added during PMPC hydrogel preparation.,"N,N,N',N'-tetramethylethylenediamine",0,
10714,10.1016/S0142-9612(03)00441-1,hydrogen peroxide,stimulus/degradation reagent,PMPC hydrogel was maintained under H2O2 concentrations from 97.4 to 974 mmol/l.,hydrogen peroxide,0,
10715,10.1016/S0142-9612(03)00441-1,lipid microsphere,insulin model cargo,LM was used as an insulin model to estimate release from degraded PMPC hydrogel.,Intralipid lipid microsphere,1,
10716,10.1016/j.cclet.2010.06.005,N-acryloyl-3-aminophenylboronic acid,functional monomer,Synthesized from APBA and acryloyl chloride; copolymerized with acrylamide to introduce phenylboronic acid moieties.,N-acryloyl-3-aminophenylboronic acid,1,
10717,10.1016/j.cclet.2010.06.005,3-aminophenylboronic acid,precursor to AAPBA,Reacted with acryloyl chloride to synthesize AAPBA; discussed as interacting with proteins via moderate hydrogen bonds and hydrophobic interactions.,3-aminophenylboronic acid,0,
10718,10.1016/j.cclet.2010.06.005,acryloyl chloride,reagent for AAPBA synthesis,Used to synthesize AAPBA from APBA.,acryloyl chloride,0,
10719,10.1016/j.cclet.2010.06.005,acrylamide,main hydrogel monomer,54 mg AAm used in 1 mL phosphate buffer prepolymerization mixture.,acrylamide,0,
10720,10.1016/j.cclet.2010.06.005,"N,N'-methylene-bisacrylamide",crosslinker,6 mg MBA used in the hydrogel recipe.,"N,N'-methylenebisacrylamide",0,
10721,10.1016/j.cclet.2010.06.005,ammonium persulfate,polymerization initiator,10 uL of 10% w/v ammonium persulfate added before overnight polymerization.,ammonium persulfate,0,
10722,10.1016/j.cclet.2010.06.005,"N,N,N',N'-tetramethylethyldiamine",polymerization accelerator,10 uL of 5% v/v TEMED added before overnight polymerization.,"N,N,N',N'-tetramethylethylenediamine",1,
10723,10.1016/j.cclet.2010.06.005,acetic acid,template removal wash component,10% v/v acetic acid solution used with SDS to remove embedded templates.,acetic acid,0,
10724,10.1016/j.cclet.2010.06.005,sodium dodecyl sulfate,template removal wash component,10% w/v SDS used with acetic acid to remove embedded protein templates.,sodium dodecyl sulfate,0,
10725,10.1016/j.cclet.2010.06.005,phosphate buffer,polymerization and rebinding buffer,0.02 mol/L phosphate buffer at pH 7.0 for synthesis and pH 6.8 for rebinding.,phosphate buffer,1,
10726,10.1016/j.polymer.2019.121598,hyaluronic acid sodium salt,hydrogel polymer backbone,Used to synthesize tyramine-modified hyaluronic acid hydrogels.,hyaluronic acid sodium salt,0,
10727,10.1016/j.polymer.2019.121598,gelatin,hydrogel polymer backbone,Porcine skin Type A gelatin was modified with tyramine and used as a hydrogel component.,gelatin,1,
10728,10.1016/j.polymer.2019.121598,tyramine hydrochloride,functionalization reagent,Grafted to HA and gelatin to provide phenol groups for enzymatic crosslinking.,tyramine hydrochloride,0,
10729,10.1016/j.polymer.2019.121598,horseradish peroxidase,enzymatic crosslinking catalyst,Used with H2O2 to oxidize tyramine phenol groups and crosslink hydrogels.,horseradish peroxidase,1,
10730,10.1016/j.polymer.2019.121598,hydrogen peroxide,crosslinking oxidant,Used with HRP for tyramine-mediated hydrogel crosslinking.,hydrogen peroxide,0,
10731,10.1016/j.polymer.2019.121598,EDC,coupling reagent,Used with NHS for tyramine conjugation to HA and gelatin.,1-ethyl-3-(3-dimethylaminopropyl)carbodiimide,0,
10732,10.1016/j.polymer.2019.121598,N-hydroxysuccinimide,coupling reagent,Used with EDC for tyramine conjugation to HA and gelatin.,N-hydroxysuccinimide,0,
10733,10.1016/j.chroma.2012.11.036,methacrylic acid,backbone monomer,Cryogel backbone was synthesized using MAA.,methacrylic acid,0,
10734,10.1016/j.chroma.2012.11.036,poly(ethylene glycol) diacrylate,crosslinker,Used as highly soluble cross-linking agent for cryogel stability.,poly(ethylene glycol) diacrylate,1,
10735,10.1016/j.chroma.2012.11.036,ethylene glycol dimethacrylate,reagent / possible crosslinker,Listed among chemicals and reagents.,ethylene glycol dimethacrylate,0,
10736,10.1016/j.chroma.2012.11.036,glycidyl methacrylate,grafting monomer,Employed as monomer for grafting; vinyl groups allow chain elongation and epoxide groups allow functionalization.,glycidyl methacrylate,0,
10737,10.1016/j.chroma.2012.11.036,iminodiacetic acid,metal-chelating ligand,Incorporated into MP-EP by nucleophilic addition to pendant epoxide groups.,iminodiacetic acid,0,
10738,10.1016/j.chroma.2012.11.036,nitrilotriacetic acid,alternative chelating ligand,Introduction of NTA failed to retain metal ions under similar conditions.,nitrilotriacetic acid,0,
10739,10.1016/j.chroma.2012.11.036,Cu(II),immobilized metal ion,Used to convey IMAC functionality to the cryogel; quantified for ligand density.,copper(II),0,
10740,10.1016/j.chroma.2012.11.036,Ni(II),alternative metal ion,Comparable observations were made when Cu(II) ions were replaced by Ni(II) ions.,nickel(II),0,
10741,10.1016/j.chroma.2012.11.036,imidazole,binding buffer additive and competitive eluent,0.02 M imidazole used in loading buffer; 0.2 M imidazole used for elution.,imidazole,0,
10742,10.1016/j.chroma.2012.11.036,sodium chloride,buffer salt,0.2 M sodium chloride present in phosphate mobile phases.,sodium chloride,0,
10743,10.1016/j.chroma.2012.11.036,ammonium persulfate,initiator reagent,Listed among chemicals and reagents.,ammonium persulfate,0,
10744,10.1016/j.chroma.2012.11.036,"N,N,N',N'-tetramethylethylenediamine",polymerization reagent,Listed among chemicals and reagents.,"N,N,N',N'-tetramethylethylenediamine",0,
10745,10.1016/j.chroma.2012.11.036,ceric ammonium nitrate,graft polymerization initiator,Listed among chemicals and reagents; initiator concentration controlled grafting density.,ceric ammonium nitrate,0,
10746,10.1016/j.chroma.2012.11.036,EDTA,Cu(II) desorption / quantification reagent,Bound copper ions were released using 0.1 M EDTA solution.,ethylenediaminetetraacetic acid,0,
10747,10.1016/j.chroma.2007.12.084,methacrylic acid,functional monomer,Used as acidic functional monomer in poly(MAA-PEGDA) cryogel; MAA/PEGDA = 1/9 molar ratio.,methacrylic acid,0,
10748,10.1016/j.chroma.2007.12.084,polyethylene glycol diacrylate,crosslinker,PEGDA number average molecular weight 575 used as crosslinker for highly crosslinked cryogel.,polyethylene glycol diacrylate,1,
10749,10.1016/j.chroma.2007.12.084,ammonium persulfate,initiator,APS dissolved in monomer solution for cryogel polymerization; also used for nanoparticle synthesis.,ammonium persulfate,0,
10750,10.1016/j.chroma.2007.12.084,"N,N,N',N'-tetramethylethylenediamine",polymerization accelerator,TEMED dissolved in monomer solution for cryogel preparation.,"N,N,N',N'-tetramethylethylenediamine",0,
10751,10.1016/j.chroma.2007.12.084,sodium phosphate,buffer,"10 mM sodium phosphate buffer, pH 7.0, used as loading solution.",sodium phosphate,1,
10752,10.1016/j.chroma.2007.12.084,sodium chloride,elution salt,"10 mM sodium phosphate buffer containing 1 M NaCl, pH 7.0, used as elution solution.",sodium chloride,0,
10753,10.1016/j.chroma.2007.12.084,N-isopropylacrylamide,nanoparticle monomer,NIPAM used to prepare poly(NIPAM-DMAPMA) nanoparticles and was hardly retained on the cryogel.,N-isopropylacrylamide,0,
10754,10.1016/j.chroma.2007.12.084,3-(dimethylamino) propyl methacrylamide,basic nanoparticle comonomer,DMAPMA used in poly(NIPAM-DMAPMA) nanoparticles; as a basic monomer it was hardly retained on cryogel.,3-(dimethylamino)propyl methacrylamide,1,
10755,10.1016/j.chroma.2007.12.084,"N,N'-methylene bis-acrylamide",nanoparticle crosslinker; comparator cryogel crosslinker in introduction,MBAAm used in nanoparticle synthesis and discussed as common crosslinker for polyAAm-based cryogels.,"N,N'-methylene bisacrylamide",0,
10756,10.1016/j.chroma.2007.12.084,poly(NIPAM-DMAPMA) nanoparticles,non-protein cationic particle analyte,Separated on poly(MAA-PEGDA) cryogel; dynamic binding capacity reported as 33.4 ug/mL column volume.,poly(N-isopropylacrylamide-co-3-(dimethylamino)propyl methacrylamide),1,
10757,10.1016/j.jece.2025.116265,poly(vinyl alcohol),hydrogel polymer backbone,Hydrogel matrix consisted of poly(vinyl alcohol) type 1799 with tannic acid and N-isopropylacrylamide.,polyvinyl alcohol,0,
10758,10.1016/j.jece.2025.116265,tannic acid,hydrogel component,0.5 g tannic acid was dissolved with PVA and N-isopropylacrylamide during hydrogel preparation.,tannic acid,0,
10759,10.1016/j.jece.2025.116265,N-isopropylacrylamide,hydrogel monomer/component,4.5 g N-isopropylacrylamide was used with PVA and tannic acid to prepare the hydrogel.,N-isopropylacrylamide,0,
10760,10.1016/j.jece.2025.116265,Bi4Ti3O12,photocatalytic nanoparticle component,Bi4Ti3O12 nanoparticles were combined with MoS2 to form Bi4Ti3O12@MoS2 p-n heterojunctions.,bismuth titanate Bi4Ti3O12,1,
10761,10.1016/j.jece.2025.116265,MoS2,photocatalytic nanoparticle component,Flower-like MoS2 was combined with Bi4Ti3O12 in the BM composite nanoparticles.,molybdenum disulfide,0,
10762,10.1016/j.jece.2025.116265,tetracycline,non-protein pollutant target,Tetracycline was used as the target organic pollutant for photocatalytic degradation assays.,tetracycline,0,
10763,10.1016/j.chemosphere.2021.130615,polysulfone,membrane polymer backbone,PSF was dissolved in NMP to prepare the membrane-forming solution.,polysulfone,0,
10764,10.1016/j.chemosphere.2021.130615,TPAPS,zwitterionic silica precursor,3-[[3-(triethoxysilyl)propyl]amino]propane-1-sulfonic acid was introduced into PSF solution and hydrolyzed/condensed in situ.,3-[[3-(triethoxysilyl)propyl]amino]propane-1-sulfonic acid,1,
10765,10.1016/j.chemosphere.2021.130615,3-aminopropyl triethoxysilane,monomer/precursor,"APTES reacted with 1,3-propane sultone to form TPAPS.",3-aminopropyl triethoxysilane,0,
10766,10.1016/j.chemosphere.2021.130615,"1,3-propane sultone",zwitterionomer-forming reagent,Introduced as a strong alkylating agent into amino group of APTES.,"1,3-propane sultone",0,
10767,10.1016/j.chemosphere.2021.130615,N-methyl-2-pyrrolidone,solvent,Used to dissolve PSF and conduct TPAPS synthesis.,N-methyl-2-pyrrolidone,0,
10768,10.1016/j.chemosphere.2021.130615,zwitterionic silica nanogel,filler/composite antifouling nanogel,SiO2-NH-SO3H nanogels were formed in situ in the PSF film.,silicon dioxide zwitterionic sulfonate amino nanogel,1,
10769,10.1016/j.chemosphere.2021.130615,KCl,electrolyte for zeta potential measurement,Surface charge was analyzed at different pH values in KCl solution.,potassium chloride,0,
10770,10.1016/j.chemosphere.2021.130615,congo red,dye pollutant comparator,10 ppm congo red solution used for rejection performance analysis.,congo red,0,
10771,10.1016/j.chemosphere.2021.130615,methylene blue,dye pollutant comparator,20 ppm methylene blue solution used for rejection performance analysis.,methylene blue,0,
10772,10.1016/j.chemosphere.2021.130615,n-octanol,porosity measurement solvent,Used for porosity measurements to avoid ambiguity from high water absorption.,1-octanol,0,
10773,10.1016/j.memsci.2009.03.002,polyvinylidene fluoride,membrane support,Commercial microporous PVDF membrane discs with 0.1 um nominal pore size were modified with hydrogel.,polyvinylidene fluoride,0,
10774,10.1016/j.memsci.2009.03.002,N-vinyl-caprolactam,monomer,Used with 1-vinyl-2-pyrrolidone to create the hydrogel.,N-vinylcaprolactam,0,
10775,10.1016/j.memsci.2009.03.002,1-vinyl-2-pyrrolidone,monomer,Vinyllactam monomer used to create the hydrogel.,1-vinyl-2-pyrrolidone,0,
10776,10.1016/j.memsci.2009.03.002,"N,N'-methylene-bisacrylamide",crosslinker,Cross-linker for the poly-N-vinyllactam hydrogel.,"N,N'-methylenebisacrylamide",0,
10777,10.1016/j.memsci.2009.03.002,azobisisobutyronitrile,thermal initiator,Thermal initiator used in membrane modification.,azobisisobutyronitrile,0,
10778,10.1016/j.memsci.2009.03.002,iso-propanol,polymerization medium,Liquid medium for polymerization and cross-linking.,isopropanol,0,
10779,10.1016/j.memsci.2009.03.002,sodium chloride,salt stimulus,NaCl concentration was switched between salt-free and high-salt buffers to change membrane permeability.,sodium chloride,0,
10780,10.1016/j.memsci.2009.03.002,sodium phosphate,buffer,SEC mobile phase used 20 mM sodium phosphate pH 7.0 containing 250 mM sodium chloride.,sodium phosphate,1,
10781,10.1016/j.actbio.2009.12.031,methacrylic acid,monomer,Used to synthesize PMAA microgels.,methacrylic acid,0,
10782,10.1016/j.actbio.2009.12.031,4-nitrophenyl methacrylate,monomer,Used with MAA and MBA in microgel synthesis before hydrolysis of nitrophenol groups.,4-nitrophenyl methacrylate,0,
10783,10.1016/j.actbio.2009.12.031,"N,N'-methylene bis-acrylamide",crosslinker,Crosslinker used in PMAA microgel synthesis.,"N,N'-methylene bisacrylamide",0,
10784,10.1016/j.actbio.2009.12.031,"N,N'-azobis(isobutyronitrile)",initiator,Initiator used for polymerization.,azobisisobutyronitrile,0,
10785,10.1016/j.actbio.2009.12.031,sodium hydroxide,hydrolysis reagent and pH adjustment reagent,Used to hydrolyze nitrophenol groups and adjust pH.,sodium hydroxide,0,
10786,10.1016/j.actbio.2009.12.031,hydrochloric acid,pH adjustment reagent,Used to set pH of incubating solution.,hydrochloric acid,0,
10787,10.1016/j.actbio.2009.12.031,borate buffer,buffer,"Used for antibody dilution, washing, and release experiments.",borate buffer,1,
10788,10.1016/j.actbio.2009.12.031,OTF1 oligothiophene fluorophore,fluorescent label,Conjugated to anti-CD4 antibodies; reported logP/logKow value in materials section.,oligothiophene fluorophore OTF1,1,
10789,10.1016/j.actbio.2009.12.031,OTF2 oligothiophene fluorophore,fluorescent label,Conjugated to anti-CD4 and anti-CD8 antibodies; reported logP/logKow value in materials section.,oligothiophene fluorophore OTF2,1,
10790,10.1016/j.actbio.2009.12.031,methanol,polymerization solvent,"Reaction solution contained methanol, acetone, and ethanol at 3:2:3.3 volume ratio.",methanol,0,
10791,10.1016/j.actbio.2009.12.031,acetone,polymerization solvent,"Reaction solution contained methanol, acetone, and ethanol at 3:2:3.3 volume ratio.",acetone,0,
10792,10.1016/j.actbio.2009.12.031,ethanol,polymerization solvent and washing solvent,Reaction solution component and used to resuspend washed pellet.,ethanol,0,
10793,10.1016/j.molcatb.2006.11.009,acrylamide,monomer,Acrylamide monomer was used to synthesize PAM-coated Fe3O4 nanoparticles by photochemical polymerization.,acrylamide,0,
10794,10.1016/j.molcatb.2006.11.009,"N,N′-methylene-bis-(acrylamide)",crosslinker,MBA solution was mixed with acrylamide during synthesis of PAM-coated Fe3O4 nanoparticles.,"N,N'-methylenebisacrylamide",0,
10795,10.1016/j.molcatb.2006.11.009,Fe3O4 nanoparticles,magnetic filler/core,Quantum-sized Fe3O4 nanoparticles were used as photoinitiator/core; magnetic content was as high as 80%.,magnetite,0,
10796,10.1016/j.molcatb.2006.11.009,polyacrylamide,hydrogel polymer coating precursor,PAM-coated Fe3O4 nanoparticles were converted to aminated magnetic nanogels by Hofmann degradation.,polyacrylamide,0,
10797,10.1016/j.molcatb.2006.11.009,sodium hydroxide,Hofmann degradation reagent,Sodium hydroxide solution was added during Hofmann degradation of PAM-coated Fe3O4 nanoparticles.,sodium hydroxide,0,
10798,10.1016/j.molcatb.2006.11.009,sodium hypochlorite,Hofmann degradation reagent,Sodium hypochlorite solution was added during Hofmann degradation to obtain amino-functionalized magnetic nanogels.,sodium hypochlorite,0,
10799,10.1016/j.molcatb.2006.11.009,1-ethyl-3-(3-dimethylaminepropyl) carbodiimide hydrochloride,coupling agent,EDC·HCl was used with NHS for covalent binding of CT to aminated magnetic nanogels.,1-ethyl-3-(3-dimethylaminopropyl)carbodiimide hydrochloride,0,
10800,10.1016/j.molcatb.2006.11.009,N-hydroxysuccinimide,coupling additive/active ester reagent,NHS was used with EDC to form active ester for CT immobilization.,N-hydroxysuccinimide,0,
10801,10.1016/j.molcatb.2006.11.009,BTEE,enzyme activity substrate,BTEE was hydrolyzed by CT in the activity assay.,N-benzoyl-L-tyrosine ethyl ester,1,
10802,10.1016/j.molcatb.2006.11.009,calcium chloride,activity assay additive,0.08 ml of 2 M CaCl2 was included in the CT activity assay mixture.,calcium chloride,0,
10803,10.1016/j.chroma.2015.02.051,acrylamide,monomer,Used to fabricate poly(AAm-MBAAm) cryogel monoliths.,acrylamide,0,
10804,10.1016/j.chroma.2015.02.051,"N,N'-methylene-bis-acrylamide",crosslinker,Used with acrylamide at AAm/MBAAm = 9:1 molar ratio.,"N,N'-methylenebisacrylamide",0,
10805,10.1016/j.chroma.2015.02.051,carboxybetaine methacrylate,zwitterionic graft monomer,Grafted onto cryogel surface to form pCBMA-CM.,carboxybetaine methacrylate,1,
10806,10.1016/j.chroma.2015.02.051,poly(carboxybetaine methacrylate),zwitterionic surface graft,Surface coating that increased cryogel hydrophilicity and gamma-globulin retention.,poly(carboxybetaine methacrylate),1,
10807,10.1016/j.chroma.2015.02.051,polyethylene glycol 6000,steric exclusion precipitant,20% PEG-6000 stock mixed to equilibrate system with 15% PEG-6000 during SXC.,polyethylene glycol 6000,0,
10808,10.1016/j.chroma.2015.02.051,Cu(III),surface grafting initiator,Initiated free radical polymerization of CBMA onto cryogel surface in 1 M NaOH.,copper(III),1,
