Repository: sunyrain/PHA

# PHA Protein-Hydrogel Adsorption Dataset

Generated: 2026-07-05T11:36:45

## Scope

This curated package organizes literature-derived protein-hydrogel adsorption, binding, immobilization, antifouling, and related biointerface records extracted from the local PHA corpus.

The primary unit is one record:

`paper + hydrogel/sample + protein/mixture + experimental condition + measured outcome`

## Contents

- `data/sources.csv`: article-level metadata, extraction status, and curation decision.
- `data/records_flat.csv`: flattened record-level table with provenance, hydrogel, protein, condition, outcome, mechanism, and quality fields.

File: data/curated/pha_scientific_dataset_20260705/data/special_fields.csv (part 54 of 55)
id,doi,field_name,field_value_json,why_special,evidence_text,suggested_table
5189,10.1016/j.jcis.2010.03.072,flocculation_mobility_and_zeta,"{""electrophoretic_mobility"": ""-0.5e-8 m2 s-1 V-1"", ""surface_charge_density_C_m2"": {""10_mM"": ""-1.5e-3"", ""40_mM"": ""-2.9e-3"", ""80_mM"": ""-4.1e-3""}, ""zeta_potential"": ""-6.4 mV""}",Links adsorption-induced destabilization to electrokinetic properties.,"At the flocculation point, u approximately -0.5x10-8 m2 s-1 V-1, for all I. At 298K we obtain zeta = -6.4mV and sigma = -1.5x10-3, -2.9x10-3, and -4.1x10-3 C/m2, at I =10, 40, and 80mM, respectively.",biointerface_response
5190,10.1016/j.jcis.2010.03.072,poly_NIPAM_control_particle_diameter,"""800-900 nm""","Control microgel size remained insensitive to lysozyme, supporting negligible PNIPAM-lysozyme interaction.","The poly(NIPAM) microgel diameter is between 800-900nm, largely independent of lysozyme concentration and ionic strength.",hydrogel_properties
5191,10.1016/j.jcis.2010.03.072,carboxyl_group_dissociation,"""50% dissociated at pH approximately 5; considered fully dissociated at pH 7""",Determines anionic charge state for lysozyme binding.,"The microgel carboxyl groups were found to be 50% dissociated at pH approximately 5. At pH 7.0, the carboxyl groups are therefore considered to be fully dissociated.",hydrogel_properties
5192,10.1016/j.jchromb.2020.122396,immobilized_papain_reuse_stability,"""about 80% remaining activity after ten reuse cycles""",Operational stability of the protein-functionalized hydrogel bioreactor is a key performance attribute but not an adsorption metric.,Immobilized papain well retained fairly constant around 80% of its initial activity at the end of the ten successful cycles of reuse.,enzyme_stability
5193,10.1016/j.jchromb.2020.122396,immobilized_papain_storage_stability,"""lost about 12% activity after 30 days at 4 °C in phosphate buffer""",Reports long-term retained activity of immobilized protein on hydrogel.,Immobilized papain was stable even after 30 days of storage and lost about 12% of its activity whereas free enzyme lost its initial activity over a period 30 day about 88%.,enzyme_stability
5194,10.1016/j.jchromb.2020.122396,IgG_fragment_product_distribution,"""total Fc, Fab and F(ab′)2 80.6%; Fab 37.84%; Fc 19.79%; F(ab′)2 22.96%""",Quantitative HPLC product distribution from hydrogel bioreactor digestion rather than adsorption.,"Fc, Fab and F(ab′)2 fragments significantly were produced totally as 80.6% by the digestion of whole IgG using papain immobilized cryogel bioreactor and the ratio of Fab, Fc and F(ab′)2 by mass in digestion products of IgG was calculated as of 37.84%, 19.79% and 22.96%, respectively.",bioreactor_product_distribution
5195,10.1016/j.jchromb.2020.122396,cryogel_macroporosity,"""78.72% immobilized cryogel; 75.60% non-immobilized cryogel""",Porosity is important for convective protein transport but no dedicated hydrogel_properties field was provided.,"The macroporosity is quite high with values around 78.72% and 75.60% for immobilized and non-immobilized cryogels, respectively.",hydrogel_characterization
5196,10.1016/j.ijpharm.2025.126102,PEG_surface_density_classification,"""Formulations 7-10 are classified as Dense Brush; formulation 2 is Mushroom; formulations 3-6 are Intermediate.""",PEG conformation is central to adsorption resistance but is not a standard hydrogel adsorption field.,Table 1 lists Surface Density Classification values from Mushroom through Dense Brush across PEG feed ratios.,material_design_parameters
5197,10.1016/j.ijpharm.2025.126102,dense_brush_adsorption_claim,"""Dense brush PEG grafts gave the most pronounced reduction in serum protein adsorption.""",Qualitative structure-function claim links PEG conformation to protein resistance.,"It was observed that the advantages offered by PEGylation (i.e., reduced serum protein adsorption) were most pronounced when PEG grafts were in the dense brush regime.",mechanism_claims
5198,10.1016/j.ijpharm.2025.126102,enzyme_responsive_PEG_shedding,"""Cathepsin-B cleavage of GFLG-linked PEG fully recovered positive surface charge and cell internalization to non-PEGylated control levels.""",Responsive coating affects biointerface behavior but supplied context does not report protein adsorption after cleavage.,"exposure to the enzyme enabled complete shedding of the responsively linked coating, where the positive surface charge can be fully recovered as if the coating was never there",responsive_surface_behavior
5199,10.1016/j.ijpharm.2012.03.012,electrophoretic_wash,"""3 h electrophoresis in citric acid-Na2HPO4 buffer at pH 2.6 removed nonconjugated peptide to background while conjugated peptide hydrogel retained about 73% fluorescence.""",This is a paper-specific purification method to reduce nonspecific release from hydrogel drug delivery systems.,The amount of fluorescence within the nonconjugated peptide-containing hydrogels decreased to background within 3h while the conjugated peptide-containing hydrogels decreased to about 73% of the initial value in 3h.,electrophoretic_desorption
5200,10.1016/j.ijpharm.2012.03.012,optimized_conjugation_condition,"""pH 6.7 and acrylic acid to peptide molar ratio of 10:1""",Defines the selected formulation condition for peptide-conjugated hydrogel release studies.,The peptide conjugation reaction conditions were set at pH 6.7 and an acrylic acid to peptide molar ratio of 10:1.,hydrogel_synthesis_conditions
5201,10.1016/j.ijpharm.2012.03.012,selected_hydrogel_composition,"""acrylic acid:PEGDA molar ratio 9:1""",This composition was selected for remaining experiments due to tactile stability and maximal acrylic acid amount.,The acrylic acid and PEGDA molar ratio of 9–1 was used for the remaining experiments where the hydrogels had appropriate tactile stability and the acrylic acid amount was maximal.,hydrogel_formulation
5202,10.1016/j.ijpharm.2012.03.012,release_fragment_identity,"""full peptide eluted at 14 min; cleaved peptide fragment eluted at 16 min""",Analytical confirmation that MMP-2 caused specific cleavage-mediated release.,The HPLC elution time of the full peptide sequence (14min) and cleaved peptide fragment (16min) was confirmed.,release_product_identification
5203,10.1016/j.cplett.2020.138105,F127_hydrogel_concentration,"""35 wt% in 10 mM phosphate buffer, pH 7.4""","Hydrogel formulation is reported, but no adsorption dose or capacity is measured.","35 wt% in aqueous buffer solution (10 mM Phosphate Buffer, pH 7.4) of F127 was made at 22 °C.",hydrogel_preparation_conditions
5204,10.1016/j.cplett.2020.138105,protein_concentration_for_FCS,"""10 nM Alexa488 labeled beta-casein""","Protein concentration is reported for diffusion experiments, not adsorption experiments.",10 nM of Alexa488 labeled β-CN was used to carry out FCS experiments both in buffer (bulk) and inside F127 hydrogel.,spectroscopy_conditions
5205,10.1016/j.cplett.2020.138105,F127_corona_localization_claim,"""Alexa labeled beta-casein resides in the corona region of F127 hydrogel""","This is an interaction/localization claim that may be confused with adsorption, but it is inferred from viscosity and fluorescence evidence.",This suggests that inside the hydrogel the Alexa labeled protein resides in the corona region.,mechanistic_observations
5206,10.1016/j.cplett.2020.138105,hydrogel_diffusion_viscosity_effect,"""Translational viscosity in F127 hydrogel was 10-16 times higher than in buffer""","Quantitative protein-hydrogel transport data are reported, but they are not adsorption metrics.","Inside the hydrogel, the translational viscosity experienced by Alexa488 tagged β-CN is 10–16 times higher compared to that of the buffer.",transport_properties
5207,10.1016/j.ejpb.2024.114183,not_adsorption_study,true,The article contains hydrogel-protein loading and release facts but lacks adsorption measurements.,sustained release of K2 using a hydrogel formed from the amphipathic peptide H-FQFQFK-NH2,triage
5208,10.1016/j.ejpb.2024.114183,release_mechanism,"""combination of sdAb diffusion from gels and extended release during gel erosion""",Mechanistic statement is directly relevant to protein-hydrogel interaction but not adsorption.,"The mechanism of sdAb release from the gels involves a combination of sdAb diffusion from the gels, as well as the extended sdAb release during erosion of the gel.",mechanism
5209,10.1016/j.ejpb.2024.114183,bioactivity_after_release,"""K2 released through hydrogel retained PD-1:PD-L1 blocking capacity""",Shows hydrogel passage did not abolish sdAb function.,"the supernatant of the K2-loaded hydrogel... was able to block the PD-1:PD-L1 interaction, shown by the restored GFP signal",biointerface_response
5210,10.1016/j.ejpb.2024.114183,tumor_retention_after_hydrogel_delivery,"""K2 retained in tumor environment up to at least 120 h post-injection""",In vivo target-site retention is a release-delivery outcome outside standard adsorption fields.,retention in the tumor environment up to at least 120 h PI,side_outcomes
5211,10.1016/j.colsurfb.2020.111332,exclusion_basis,"""No protein adsorption target, adsorption capacity, removal efficiency, binding efficiency, selectivity factor, or desorption/recovery outcome is reported.""",The article is about hydrogels made from proteins rather than adsorption of proteins by hydrogels.,"The study reports mechanics, rheology, water holding capacity, phase behavior, Raman spectroscopy, and morphology after salt soaking.",triage_exclusions
5212,10.1016/j.colsurfb.2020.111332,Hofmeister_salt_effect_order,"""H2PO4- > CH3COO- > SO4 2- > CO3 2- > S2O3 2-, Cl- > Br- > I-""","Paper-specific anion order for strengthening WPI hydrogels, but not an adsorption metric.","The authors report that the ability of anions to enhance hydrogel mechanical strength followed this order, with exceptions discussed for phosphate and carbonate.",non_adsorption_mechanistic_findings
5213,10.1016/j.eurpolymj.2011.06.011,commercial_contact_lens_comparison,"""PMMT-2 BSA adsorption was 11.7% of 1 DAY ACUVUE disposable soft contact lens.""",Provides an external benchmark but the commercial lens adsorption value is not explicitly given in the supplied context.,"Furthermore, this value was only 11.7% of commercial disposable soft contact lens (1 DAY ACUVUE®, etafilcon A, Johnson&Johnson Vision Care).",comparator_benchmarks
5214,10.1016/j.eurpolymj.2011.06.011,mole_fraction_composition,"{""PMMA"": {""MMA_mol_pct"": 100, ""MPC_mol_pct"": 0, ""TRIS_mol_pct"": 0}, ""PMMT-1"": {""MMA_mol_pct"": 67.2, ""MPC_mol_pct"": 14.5, ""TRIS_mol_pct"": 18.3}, ""PMMT-2"": {""MMA_mol_pct"": 72.7, ""MPC_mol_pct"": 16.6, ""TRIS_mol_pct"": 10.7}, ""PMT"": {""MMA_mol_pct"": 75.3, ""MPC_mol_pct"": 0, ""TRIS_mol_pct"": 24.7}}",Composition is central to interpreting anti-fouling performance.,Table 1 reports mole fractions of the different units in the polymers.,material_composition
5215,10.1016/j.eurpolymj.2011.06.011,water_state_mechanism,"""PMMT hydrogels showed a DSC exothermic peak near -15°C assigned to freezing of free water and freezing bound water; PMMT-2 had larger peak area than PMMT-1.""",Mechanistic explanation connects hydration state to protein anti-fouling.,Each MPC polymer had only one peak near −15°C... the integration area of the exothermic peak of PMMT-2 hydrogel membrane was larger than PMMT-1.,mechanism_evidence
5216,10.1016/j.eurpolymj.2011.06.011,platelet_adhesion_response,"""PMMA and PMT had many adherent platelets with morphology change and aggregates; PMMT-1 suppressed platelet adhesion and PMMT polymers showed excellent biocompatibility.""",Cellular biointerface response supports anti-fouling claims but is qualitative.,Many adherent platelets were observed on the hydrophobic PMMA and PMT membranes... In contrast... platelet adhesion was suppressed on the silicone hydrogel membrane.,biointerface_response
5217,10.1016/j.cej.2024.152362,protein_adsorption_area_metric,"""BSA coverage calculated as protein adhesion area divided by total sample surface area""",The adsorption result is not reported as mass capacity but as surface area coverage from fluorescence images.,The coverage of BSA was determined by calculating the ratio of the protein adhesion area to the total area of the sample surface.,adsorption_surface_area_metrics
5218,10.1016/j.cej.2024.152362,grouped_hydrogel_result,"""BSA attachment of glass substrates with hydrogel coating was less than 2.5%""","The quantitative value is reported for hydrogel-coated glass substrates collectively, while PHEAA and PAA-PEGMA are both named representative coating systems.",The BSA attachment of the glass substrates with hydrogel coating was less than 2.5 %,manual_review_flags
5219,10.1016/j.cej.2024.152362,control_surface_values,"""glass 79.94%, PMMA 5.17%, ER/Fe[Gly]2/GOD layer 55.83%""",Controls are non-hydrogel surfaces but are needed to interpret antifouling performance.,"whereas those of the glass substrates, PMMA substrates, and substrates with ER/Fe[Gly]2/GOD layer were 79.94 %, 5.17 %, and 55.83 %, respectively",control_comparator_outcomes
5220,10.1016/j.colsurfb.2013.05.026,PG thickness for typical complete protein suppression,"""5 nm""",The main adsorption outcome is reported as a coating-thickness threshold rather than an adsorption capacity.,Complete suppression of adhesion was typically attained at a PG layer thickness of 5nm.,adsorption_thresholds
5221,10.1016/j.colsurfb.2013.05.026,BSA-specific threshold on aluminum and steel,"""8 nm PG""",BSA required a thicker coating than the typical 5 nm threshold on aluminum and steel.,"For the stickiest protein in this study, BSA, a PG layer thickness of 8nm on aluminum and steel was required to render the surfaces completely bio-repulsive.",adsorption_thresholds
5222,10.1016/j.colsurfb.2013.05.026,Contact angle at complete BSA repulsion on aluminum,"""approximately 25 degrees""",Links wettability to complete protein-repulsion and possible full PG surface coverage.,The contact angle decreases during the coating process and finally levels off at approximately 25°. Complete protein-repulsion is achieved at this value.,surface_property_adsorption_links
5223,10.1016/j.colsurfb.2013.05.026,Assay detection limit context,"""ellipsometry detects adlayer thicknesses down to 0.1 nm""",Defines sensitivity of reported complete suppression.,ellipsometry has proven to be a reliable analytical tool because it can detect adlayer thicknesses down to 0.1nm,methods
5224,10.1016/j.actbio.2014.05.035,adsorbed_plus_absorbed_protein,"""Protein adsorption values represent the sum of adsorbed and absorbed protein.""","Hydrated hydrogels, especially PO100, may absorb protein into the gel rather than only adsorb it at the surface.","It should also be noted that the results reported represent the sum of adsorbed and absorbed protein, with the latter potentially affecting results for the highly hydrated PO100 hydrogel in particular.",curation_notes
5225,10.1016/j.actbio.2014.05.035,BSA_PO0_PO10_value_assignment_ambiguity,"""The supplied BSA sentence appears internally inconsistent with the article Discussion; PO0 was assigned the higher BSA value and PO10 the lower BSA value.""",The exact mapping of BSA values to PO0 and PO10 needs checking against Fig. 3A or the publisher PDF.,"The supplied sentence lists PO0 and PO10 before 9.4% and 31.0%, but the Discussion states that PO0 displays significantly more protein adsorption than PO10 and PO100.",manual_review_flags
5226,10.1016/j.actbio.2014.05.035,thermal_cell_delamination_PO0,"""21.0% +/- 2.5% of originally adhered 3T3 cells were recovered from PO0 after 15 min at 4 C; TCPS control recovered 1.6% +/- 0.5%.""","Thermoresponsive hydrogel fouling/adhesion was reversible with cooling, connecting protein/cell adhesion to VPTT.",Fig. 4 demonstrates effective delamination of 3T3 mouse fibroblasts from a PO0 hydrogel following a very short cooling cycle (15 min at 4 C).,biointerface_response
5227,10.1016/j.actbio.2014.05.035,in_vivo_response_correlates_with_fouling,"""PO0 showed stronger chronic inflammation; PO100 showed mild acute response and no chronic inflammation after degradation.""",The article links in vitro protein/cell fouling to in vivo inflammatory response.,"The PO0 hydrogel, which is significantly more prone to protein and cell fouling, triggered a significant inflammatory response at both the acute and chronic time points; conversely, the protein- and cell-repellent PO10 and PO100 hydrogels show a mild inflammatory response at the acute time point and little to no inflammation at the chronic time point.",biointerface_response
5228,10.1016/j.colsurfb.2018.07.031,shear_stress_conditions,"[""τ0"", ""τ0.5 = 0.5 dyn cm−2"", ""τ4 = 4 dyn cm−2""]",Protein adsorption was evaluated under static and microvasculature shear-stress conditions.,MG/L/PDA and MG/L/PDA/PEG were incubated with IgG-FITC and BSA-FITC at 37 °C for 4 h at τ0 and microvasculature shear stress conditions (τ0.5 and τ4).,protein_adsorption_conditions
5229,10.1016/j.colsurfb.2018.07.031,flow_cytometry_events,"""At least 20 000 events were analyzed in two independent experiments.""",Provides assay replication and event-count context for adsorption measurement.,At least 20 000 events were analyzed in two independent experiments.,assay_quality
5230,10.1016/j.colsurfb.2018.07.031,colloidal_stability_with_proteins,"""Proteins did not affect colloidal stability of the carriers.""",Adsorption assay included microscopy observation of stability after protein exposure.,Fluorescence and DIC microscopy images revealed that the presence of the proteins did not affect the colloidal stability of the carriers.,side_outcomes
5231,10.1016/j.colsurfb.2018.07.031,ambiguous_percent_decrease,"""∼117% decrease in nMFI for IgG-FITC at τ0.5""",A reported decrease greater than 100% is ambiguous without inspecting the figure or original normalization.,"A far more pronounced decrease in nMFI was observed at τ0.5 (∼117% and ∼64% for IgG-FITC and BSA-FITC, respectively).",manual_review_flags
5232,10.1016/j.biortech.2016.12.051,oxygen_sensitivity,"""PFORS77-HA hydrogel activity decreased by almost 90% after 2.5 h air exposure at 30°C, while no loss was observed under anaerobic conditions.""",Oxygen exposure is a paper-specific stability variable that affects immobilized enzyme performance but is not a standard adsorption metric.,"When PFORS77-HA hydrogels were exposed to air for a long period at 30°C, its activity gradually decreased by almost 90% of the initial activity after air exposure for 2.5h, but no loss of enzyme activity was observed under anaerobic conditions.",stability_conditions
5233,10.1016/j.biortech.2016.12.051,hydrogel_bead_size,"""approximately 2 mm mean diameter""",Physical format of the hydrogel beads may affect diffusion and reuse but is not part of the standard adsorption outcome.,The PFORS77-HA hydrogels exhibited uniform spherical shape with ∼2mm mean diameter.,hydrogel_properties
5234,10.1016/j.biortech.2016.12.051,activity_recovery_after_encapsulation,"""36% compared to free enzyme activity""",Functional activity after encapsulation is reported even though protein concentration in hydrogels could not be measured accurately.,"After encapsulation of the immobilized enzyme in alginate, protein concentrations of the PFORS77-HA hydrogels could not be accurately measured by the Brandford protein assay method. Whereas, the quantitative analysis of acetyl-CoA from PFORS77-HA hydrogels could be measured by HPLC, indicating that the acetyl-CoA production of PFORS77-HA hydrogels was as high as 36% compared to the activity of the free enzyme.",functional_outcomes
5235,10.1016/j.biortech.2016.12.051,kinetic_parameters_encapsulated_PFORS77_HA,"{""CoA"": {""Km_mM"": ""0.54 ± 0.08"", ""Vmax_U_mg"": ""9.77 ± 0.36"", ""kcat_over_Km_mM^-1_s^-1"": 72, ""kcat_s^-1"": 39}, ""pyruvate"": {""Km_mM"": ""0.37 ± 0.14"", ""Vmax_U_mg"": ""8.86 ± 0.66"", ""kcat_over_Km_mM^-1_s^-1"": 95, ""kcat_s^-1"": 35}}",Kinetic parameters describe functional consequence of encapsulation rather than adsorption amount.,"Table 1 reports kinetic parameters for pyruvate and CoA in PFORS77-HA hydrogel, measured by HPLC acetyl-CoA production and fit to Michaelis-Menten equation.",enzyme_kinetics
5236,10.1016/j.seppur.2024.128440,non_protein_adsorbate,"""Cr(VI)""","The article contains quantitative hydrogel adsorption data, but the adsorbate is a heavy metal oxyanion rather than a protein.",Batch adsorption trials were performed to assess the Cr(VI) sorption in the solutions using air-dried ANCMHs.,excluded_nonprotein_adsorption
5237,10.1016/j.seppur.2024.128440,maximum_CrVI_adsorption_capacity,"""338.24 mg/g at pH 6.8""",Quantitative adsorption capacity is relevant to hydrogel adsorption generally but outside the protein-adsorption scope.,The batch experiments indicated that the ANCMH developed in this study presented an ideal hydrogel adsorbent for Cr(VI) ions with the maximum theoretical adsorption capacity of 338.24 mg/g at pH 6.8.,excluded_nonprotein_adsorption
5238,10.1016/j.seppur.2024.128440,soil_CrVI_removal_efficiency,"""98.88% within 5 days using MF@ANCMH""","Reported remediation performance is quantitative but concerns soil Cr(VI), not protein adsorption.","The optimum Cr(VI) removal efficiency under the application of the combined MF@ANCMH method was 98.88 % within 5 days, with only 5.60 ppm of the residual Cr(VI) concentration in the treated soil.",excluded_nonprotein_adsorption
5239,10.1016/j.jelechem.2022.116024,non_protein_adsorption_energy,"""Glucose adsorption energies: basal CoN4 -1.047 eV, nanopore-edge CoN3 -0.811 eV, nanopore-edge CoN4 -0.634 eV""","The article reports adsorption, but it is computed glucose adsorption on single-atom Co sites, not protein adsorption on hydrogels.","The calculated adsorption energy is all negative and varies in the following order, basal CoN4 (-1.047 eV) < nanopore-edge CoN3 (-0.811 eV) < nanopore-edge CoN4 (-0.634 eV).",non_protein_adsorption_or_sensor_mechanism
5240,10.1016/j.jelechem.2022.116024,sensor_performance,"""Detection limit 0.1 μM; linear range 0.5 μM to 6 mM in 0.1 M NaOH""",Primary quantitative outcome of the paper is glucose sensing rather than protein adsorption.,The low detection limit was estimated to be 0.1 μM (S/N = 3); linear glucose concentration range from 0.5 μM to 6 mM.,sensor_performance
5241,10.1016/j.jcis.2019.07.003,oil_adsorption_demonstration,"""Freeze-dried BSA-MPTMS gel adsorbed and removed colored dodecane from water surface qualitatively; adsorption was described as fast, less than 1 min, but no quantitative adsorption capacity was reported in the supplied context.""","The paper contains adsorption data, but the adsorbate is oil rather than a protein target, so it is outside the requested protein-hydrogel adsorption record unit.",The floating gel efficiently adsorbed and removed contaminated oil from the water surface. The conclusion describes fast adsorption (<1 min) with extended stability on water.,non_protein_adsorption_or_application_notes
5242,10.1016/j.jcis.2019.07.003,contact_angle,"""About 120 degrees for all dry BSA-MPTMS gel samples prepared from different MPTMS and phosphate compositions.""",Hydrophobicity is central to the oil adsorption application but is not a protein adsorption outcome.,Water contact-angle measurements showed a contact angle of about 120° for all samples prepared from different compositions of MPTMS and phosphate ions.,hydrogel_physical_properties
5243,10.1016/j.jcis.2019.07.003,bulk_density,"""All measured bulk densities were <0.16 g/cm3.""",Low density supported floatability of the dry gel blocks.,"All of the measured bulk densities were <0.16 g/cm3, which, along with the water-repellent property of the gel surface, conferred the observed long-duration floatability.",hydrogel_physical_properties
5244,10.1016/j.actbio.2014.11.023,applied_potential_controls_polymer_growth,"""Higher applied potential produced faster and thicker pSBMA growth but worse antifouling when growth was too fast.""",The adsorption outcome is linked to electrochemical polymerization conditions rather than only composition.,Higher applied potential induced faster polymer growth and subsequently increased protein adsorption.,polymerization_condition_response
5245,10.1016/j.actbio.2014.11.023,optimized_thickness_not_monotonic,"""Antifouling performance was not thickness-dependent in a simple monotonic way; best reported performance occurred around 23 nm.""",Design rule indicates an optimum balance between growth rate and coating thickness.,"In our experiments, antifouling performance is not thickness-dependent.",design_rules
5246,10.1016/j.actbio.2014.11.023,bare_Au_Si_relative_adsorption_control,"""Bare Au-Si electrode absorbance was defined as 100% relative adsorption.""",All ELISA relative adsorption values depend on this normalization.,The absorbance from a bare Au–Si electrode is equivalent to 100% for calculating relative adsorption values.,assay_normalization
5247,10.1016/j.actbio.2014.11.023,serum_electrode_stability,"""pSBMA electrode response decayed only approximately 2% in 1 h in undiluted bovine serum, compared with 37% for PU.""",Indirect biofouling performance metric relevant to implantable electrode applications.,"The response of the PU coated electrode decayed 37% in 1h, while the response of the electrode with pSBMA decayed only ∼2%.",biointerface_device_response
5248,10.1016/j.apsusc.2025.163865,sample_recipe_M-A5,"{""AA_g"": 5, ""AMPS_g"": 0, ""KPS_g"": 0.05, ""MBA_g"": 0.05}",Hydrogel composition defines the membrane sample used in adsorption comparisons.,"Table 1 reports M-A5: AA 5 g, AMPS 0 g, MBA 0.05 g, KPS 0.05 g.",hydrogel_sample_recipe
5249,10.1016/j.apsusc.2025.163865,sample_recipe_M-AS5,"{""AA_g"": 5, ""AMPS_g"": 5, ""KPS_g"": 0.1, ""MBA_g"": 0.1}",Hydrogel composition defines the membrane sample used in adsorption comparisons.,"Table 1 reports M-AS5: AA 5 g, AMPS 5 g, MBA 0.10 g, KPS 0.10 g.",hydrogel_sample_recipe
5250,10.1016/j.apsusc.2025.163865,sample_recipe_M-AS10,"{""AA_g"": 5, ""AMPS_g"": 10, ""KPS_g"": 0.15, ""MBA_g"": 0.15}",Hydrogel composition defines the membrane sample used in adsorption comparisons.,"Table 1 reports M-AS10: AA 5 g, AMPS 10 g, MBA 0.15 g, KPS 0.15 g.",hydrogel_sample_recipe
5251,10.1016/j.apsusc.2025.163865,surface_zeta_potential,"{""M-0_mV"": -16.39, ""M-A5_mV"": -56.25, ""M-AS10_mV"": -37.46, ""M-AS5_mV"": -32.77}",Surface charge is used by authors to explain electrostatic protein and platelet repulsion.,"The surface potential of M-A5 from -16.39 of M-0 to -56.25. M-AS5 and M-AS10 decreased to -32.77 mV and -37.46 mV, respectively.",surface_properties
5252,10.1016/j.apsusc.2025.163865,water_contact_angle,"{""M-0_deg"": 81, ""M-A5_deg"": 19, ""M-AS10_deg"": 30, ""M-AS5_deg"": 25}",Hydrophilicity is central to the claimed hydration-layer antifouling mechanism.,"The WCA of the pristine PES membrane remained stable at approximately 81°. In contrast, the WCAs of modified membranes (19° for M-A5, 25° for M-AS5, 30° for M-AS10) is significantly lower.",surface_properties
5253,10.1016/j.apsusc.2025.163865,platelet_adhesion_M_AS10,"{""M-0_platelets_per_cm2"": ""48.6 x 10^6"", ""M-AS10_platelets_per_cm2"": ""5.23 x 10^6""}",Protein adsorption reduction is linked by authors to suppression of platelet adhesion.,"Approximately 48.6 x 10^6/cm2 platelets adhered to the surface of the pristine membrane, whereas only 5.23 x 10^6/cm2 adhered to the M-AS10 membrane.",biointerface_response
5254,10.1016/j.snb.2017.06.003,QCM_detection_limit,"""0.6 μg/mL HBcAg""",Sensor analytical performance metric rather than adsorption capacity.,The detection limit and quantification limit for this QCM biosensor were 0.6μg/mL... and 1.98μg/mL.,biosensor_performance
5255,10.1016/j.snb.2017.06.003,QCM_quantification_limit,"""1.98 μg/mL HBcAg""",Sensor analytical performance metric rather than adsorption capacity.,The detection limit and quantification limit for this QCM biosensor were 0.6μg/mL... and 1.98μg/mL.,biosensor_performance
5256,10.1016/j.snb.2017.06.003,QCM_linear_range,"""2-2000 μg/mL HBcAg""",Calibration range for protein-responsive hydrogel biosensor.,A linear plot... was attained for the Δf values against HBcAg concentrations ranging from 2 to 2000μg/mL.,biosensor_performance
5257,10.1016/j.snb.2017.06.003,QCM_sensitivity,"""57.16 Hz.mL.mg−1""",Frequency-concentration sensitivity is not a direct adsorption metric.,The sensitivity of this QCM biosensor was calculated to be 57.16Hz.mL.mg−1.,biosensor_performance
5258,10.1016/j.snb.2017.06.003,positive_detection_threshold,"""10 Hz""",Article-specific threshold used to decide positive QCM detection.,"The calculated detection limit of our QCM-based biosensor was 10Hz. In other words, Δf value that is greater than or equal to 10Hz would be adopted for data analysis.",biosensor_performance
5259,10.1016/j.snb.2017.06.003,HBcAg_responsive_threshold_for_swelling_studies,"""4 mg/mL""",Concentration at which further Seq increase became insignificant and used for later assays.,The increase in Seq of the HBPAAc hydrogel became insignificant when the concentration of free HBcAg... was above 4mg/mL.,swelling_response
5260,10.1016/j.snb.2017.06.003,serum_matrix_effect,"""2 mg/mL HBcAg in rabbit serum required minimum 25 min detection and produced lower Δf magnitude than HBcAg in PBS""",Biological matrix response relevant to biointerface performance.,The rabbit serum spiked with HBcAg caused a decrease in the Δf value over the 30min incubation... a minimum duration of 25min is required for the detection of HBcAg in serum.,matrix_effects
5261,10.1016/j.colsurfb.2015.04.004,specific_surface_area_PHEMA,"""35 m2/g""",Hydrogel surface area comparator relevant to increased adsorption capacity.,Specific surface areas of the PHEMA and PHEMA/PGMATrp composite cryogel membrane were 35 and 195m2/g respectively.,hydrogel_properties
5262,10.1016/j.colsurfb.2015.04.004,specific_surface_area_PHEMA_PGMATrp,"""195 m2/g""",Composite cryogel surface area supports adsorption capacity mechanism.,Specific surface areas of the PHEMA and PHEMA/PGMATrp composite cryogel membrane were 35 and 195m2/g respectively.,hydrogel_properties
5263,10.1016/j.colsurfb.2015.04.004,MATRp_incorporation,"""239 umol/g""",Ligand incorporation density may be useful for structure-capacity modeling.,"The amount of MATrp incorporation into the PGMATrp beads was evaluated as 239μmol/g using an elemental analysis instrument, by nitrogen stoichiometry.",hydrogel_properties
5264,10.1016/j.colsurfb.2015.04.004,cryogel_pore_size,"""60-100 um""",Megaporous structure affects convective flow and protein transport.,The PHEMA/PGMATrp composite cryogel membrane was produced with large continuous interconnected pores (60–100μM in diameter) that provide channels for the mobile phase to flow through and large surface area.,hydrogel_properties
5265,10.1016/j.colsurfb.2015.04.004,lipase_SDS_PAGE_mass,"""70 kDa""",Reported apparent molecular mass differs from earlier general statement of 39-56 kDa depending on source/type.,The purified lipase had a molecular mass of 70kDa by SDS-PAGE.,protein_mentions
5266,10.1016/j.colsurfb.2015.04.004,lipase_general_relative_molecular_weight,"""39-56,000 according to source and type""",Ambiguous molecular weight wording in source text requires manual normalization.,"Its relative molecular weight is 39–56,000 according to source and type and consists of 449 amino acids with an active site serine at position 152.",protein_mentions
5267,10.1016/j.jcis.2020.05.122,polyMAMPS_brush_plasma_adsorption,"""For ~25 nm polyMAMPS brushes, final adsorbed protein from undiluted blood plasma was ~1.4 ng·cm−2 after PBS wash; immediate adsorption was ~796 ng·cm−2.""","Important protein adsorption data are reported for polymer brushes, but these are not hydrogel samples.",A large amount of proteins of ~796 ng·cm−2 from blood plasma ... final amount of adsorbed proteins of ~1.4 ng·cm−2 (plasma).,polymer_brush_adsorption
5268,10.1016/j.jcis.2020.05.122,polyMAMPS_brush_serum_adsorption,"""For ~25 nm polyMAMPS brushes, final adsorbed protein from undiluted blood serum was ~4.0 ng·cm−2 after PBS wash; immediate adsorption was ~470 ng·cm−2.""","Important protein adsorption data are reported for polymer brushes, but these are not hydrogel samples.",A large amount of proteins of ... ~470 ng·cm−2 from blood serum ... final amount of adsorbed proteins of ... ~4.0 ng·cm−2 (serum).,polymer_brush_adsorption
5269,10.1016/j.jcis.2020.05.122,polyMAMPS_brush_thickness_window,"""PolyMAMPS brushes with ~20-34 nm thickness showed ultralow plasma adsorption around ~1.5 ng·cm−2; 25-34 nm showed serum adsorption around ~1.4 ng·cm−2.""",Thickness-dependent protein fouling is central to the article but outside the hydrogel-focused record unit.,"As brush thickness was increased to a range of ~20–34 nm, polyMAMPS brushes achieved a stable plateau of adsorbed proteins at an ultralow fouling level of ~1.5 ng·cm−2.",polymer_brush_design_space
5270,10.1016/j.jcis.2020.05.122,hydrogel_mechanics_antifouling_correlation,"""Authors state that tougher hydrogels exhibited better antifouling property; crosslinked Agar/polyMAMPS DN hydrogel had tensile stress 0.21 MPa and tensile strain 145%.""",Mechanical-property correlation with protein adsorption may be useful for structure-property modeling.,Comparison of antifouling performance and mechanical properties between these hydrogels revealed a correlation that tough hydrogels exhibited the better antifouling property.,hydrogel_mechanics
5271,10.1016/j.jcis.2020.05.122,ai_materials_design_mention,"""The conclusions mention data-driven artificial intelligent materials design as a promising research direction.""","AI is discussed only as a future direction, not used for modeling in this paper.",The use of data-driven artificial intelligent materials design is another promising research direction for developing next-generation antifouling materials.,ai_modeling_notes
5272,10.1016/j.ejpb.2019.06.015,sprayable_antibody_hydrogel,"""CMC hydrogel designed for sterile sprayable topical delivery of therapeutic antibodies to canine skin""",The paper focuses on sprayable antibody delivery rather than classical adsorption.,Our work shows the ability of the preparation of a sterile sprayable hydrogel formulation of antibodies for easy use on skin of dog patients.,formulation_design
5273,10.1016/j.ejpb.2019.06.015,optimal_cmc_concentration,"""1.5% CMC""","Hydrogel concentration was selected based on sprayability, viscosity, and handling.",a concentration of 1.5% CMC was evaluated to be optimal for our purposes,hydrogel_properties
5274,10.1016/j.ejpb.2019.06.015,topical_nonpenetration,"""Antibody remained on skin surface and was not detected in recipient compartment after 30 h.""",Important biointerface localization outcome for therapeutic protein hydrogel.,Bacteria as well as antibody remain on the skin surface and no antibody was detectable in the recipient compartment.,biointerface_response
5275,10.1016/j.ejpb.2019.06.015,hydrogel_effect_on_viscosity,"""Addition of antibody solution decreased hydrogel viscosity.""",Suggests physical interaction between antibody and CMC hydrogel structure.,"By addition of the antibody solution, the viscosity of the hydrogel decreases... This decrease of viscosity may be caused by an intercalation of the antibody molecules between the hydrogel structures.",mechanism_notes
5276,10.1016/j.colsurfb.2013.12.022,albumin_prednisolone_EC50_albumin_to_drug_molar_ratio,"""0.163 ± 0.008""","Quantitative albumin-drug binding metric, but not protein adsorption to hydrogel.","The EC50 values obtained for prednisolone and ketoconazole were 0.163±0.008 and 0.022±0.002, respectively.",protein_drug_binding_assay
5277,10.1016/j.colsurfb.2013.12.022,albumin_ketoconazole_EC50_albumin_to_drug_molar_ratio,"""0.022 ± 0.002""","Quantitative albumin-drug binding metric, but not protein adsorption to hydrogel.","The EC50 values obtained for prednisolone and ketoconazole were 0.163±0.008 and 0.022±0.002, respectively.",protein_drug_binding_assay
5278,10.1016/j.colsurfb.2013.12.022,prednisolone_release_after_7h,"""92.3%""","Hydrogel drug release outcome related to albumin-drug binding strength, but not protein adsorption.","Prednisolone was almost completely released after 7h (92.3%), whereas ketoconazole release was approximately 71.5% of the total.",hydrogel_drug_release
5279,10.1016/j.colsurfb.2013.12.022,ketoconazole_release_after_7h,"""71.5%""","Hydrogel drug release outcome related to albumin-drug binding strength, but not protein adsorption.","Prednisolone was almost completely released after 7h (92.3%), whereas ketoconazole release was approximately 71.5% of the total.",hydrogel_drug_release
5280,10.1016/j.colsurfb.2013.12.022,prednisolone_burst_release,"""75.8%""","Hydrogel drug release outcome, not protein adsorption.",The released amount of prednisolone during the burst phase was higher (75.8%) than that of ketoconazole (50.8%).,hydrogel_drug_release
5281,10.1016/j.colsurfb.2013.12.022,ketoconazole_burst_release,"""50.8%""","Hydrogel drug release outcome, not protein adsorption.",The released amount of prednisolone during the burst phase was higher (75.8%) than that of ketoconazole (50.8%).,hydrogel_drug_release
5282,10.1016/j.colsurfb.2013.12.022,hydrogel_composition,"""gellan gum, spermidine, chondroitin sulfate, albumin""","The hydrogel contains albumin as a formulation component, which could be mistaken for protein adsorption.",The concrete hydrogel formulation utilized for the development of this study was based on four components. The primary negatively charged polymer in the system is gellan gum... The systemic crosslinker was... spermidine... the hydrogel also incorporated... chondroitin sulfate and... albumin.,hydrogel_formulation
5283,10.1016/j.cej.2021.133121,non_protein_adsorption_target,"""uranium/uranyl ion""",The article is adsorption-relevant but outside the protein-hydrogel adsorption scope.,The optimal pH of the KIST hydrogel for uranium adsorption is pH 5.0 with the highest adsorption capacity of uranium by 134.07 mg g−1 in 8 ppm uranium-spiked simulated seawater.,exclusion_notes
5284,10.1016/j.cej.2021.133121,highest_reported_uranium_adsorption_capacity,"""263.38 mg g−1 in 128 ppm uranium solution""","Quantitative adsorption value exists, but for uranium rather than protein.",The result shows that the KIST hydrogel achieves the highest uranium adsorption capacity of 263.38 mg g−1 in 128 ppm uranium solution.,nonprotein_adsorption_metrics
5285,10.1016/j.jcis.2016.08.066,double_bond_density,"""about 3.6 x 10^-7 mol/cm2""",Surface anchoring-site density may affect hydrogel attachment and antifouling behavior.,The density of the grafted double bonds was about 3.6×10−7 mol/cm2.,hydrogel_properties
5286,10.1016/j.jcis.2016.08.066,PES-SAS_swollen_layer_thickness,"""about 19.6 um""",Swollen hydrogel layer thickness was reported for one hydrogel sample.,"For the freeze-dried sample, the swelling state structure was fixed, and a porous hydrogel layer with a thickness about 19.6μm was observed.",hydrogel_properties
5287,10.1016/j.jcis.2016.08.066,PES-SAS_dry_layer_thickness,"""about 3.4 um""",Dry hydrogel layer thickness was reported for one hydrogel sample.,The thickness of the dried dense hydrogel layer was about 3.4μm.,hydrogel_properties
5288,10.1016/j.jcis.2016.08.066,minimum_hydrogel_layer_thickness,"""about 600 nm at 0.75 mol/L precursor concentration""",Hydrogel layer thickness control was reported but not tied to a protein adsorption record.,The thinnest thickness of about 600nm could be achieved by diluting the precursor concentration to 0.75mol/L.,hydrogel_properties
