Repository: sunyrain/PHA

# PHA Protein-Hydrogel Adsorption Dataset

Generated: 2026-07-05T11:36:45

## Scope

This curated package organizes literature-derived protein-hydrogel adsorption, binding, immobilization, antifouling, and related biointerface records extracted from the local PHA corpus.

The primary unit is one record:

`paper + hydrogel/sample + protein/mixture + experimental condition + measured outcome`

## Contents

- `data/sources.csv`: article-level metadata, extraction status, and curation decision.
- `data/records_flat.csv`: flattened record-level table with provenance, hydrogel, protein, condition, outcome, mechanism, and quality fields.

File: data/curated/pha_scientific_dataset_20260705/data/materials.csv (part 55 of 67)
id,doi,name,role,context,pubchem_query,needs_manual_normalization,enrichment_json
10809,10.1016/j.chroma.2015.02.051,ammonium persulfate,polymerization initiator,Used to initiate cryogel free radical polymerization.,ammonium persulfate,0,
10810,10.1016/j.chroma.2015.02.051,"N,N,N',N'-tetramethylethylenediamine",polymerization accelerator,Used with APS in cryogel fabrication.,"N,N,N',N'-tetramethylethylenediamine",0,
10811,10.1016/j.chroma.2015.02.051,2-(dimethylamino) ethyl methacrylate,CBMA precursor,Reacted with beta-propiolactone to synthesize CBMA.,2-(dimethylamino)ethyl methacrylate,0,
10812,10.1016/j.chroma.2015.02.051,beta-propiolactone,CBMA precursor,Reacted with DMAEMA to synthesize CBMA.,beta-propiolactone,0,
10813,10.1016/j.chroma.2015.02.051,sodium hydroxide,regeneration solution and grafting medium component,0.5 M NaOH used for column regeneration; 1 M NaOH used in Cu(III) solution for grafting.,sodium hydroxide,0,
10814,10.1016/j.chroma.2015.02.051,hydrochloric acid,post-grafting wash,Column washed with 20 mL of 0.1 M HCl after grafting polymerization.,hydrochloric acid,0,
10815,10.1016/j.memsci.2011.02.005,poly(ethylene glycol) diacrylate,hydrogel monomer and crosslinker,PEGDA used with RNH3Cl to form UV-cured bifunctional hydrogel coatings and free-standing films; Mn=700 g/mol.,poly(ethylene glycol) diacrylate,1,
10816,10.1016/j.memsci.2011.02.005,2-aminoethyl methacrylate hydrochloride,cationic functional monomer,Denoted RNH3Cl; provides ammonium salt moiety in hydrogel coatings.,2-aminoethyl methacrylate hydrochloride,0,
10817,10.1016/j.memsci.2011.02.005,RNH3Cl,ammonium-containing monomer shorthand,Hydrogel samples are named by PEGDA:RNH3Cl weight ratio and water content.,2-aminoethyl methacrylate hydrochloride,1,
10818,10.1016/j.memsci.2011.02.005,1-hydroxycyclohexyl phenyl ketone,photoinitiator,Used at 1% w/w in hydrogel film preparation by UV curing.,1-hydroxycyclohexyl phenyl ketone,0,
10819,10.1016/j.memsci.2011.02.005,poly(ethylene oxide),viscosity modifier,"High molar mass PEO, Mn=1,000,000 g/mol, added to prepolymerization mixtures for composite membrane preparation.",polyethylene oxide,1,
10820,10.1016/j.memsci.2011.02.005,polysulfone,membrane support,PSF UF membranes were coated with PEGDA-RNH3Cl hydrogel.,polysulfone,1,
10821,10.1016/j.memsci.2011.02.005,phosphate buffered saline,protein filtration buffer,BSA feed solution prepared in 0.1 M PBS at pH 7.4.,phosphate buffered saline,1,
10822,10.1016/j.memsci.2011.02.005,glycerol,membrane pretreatment solvent component,PSF UF membrane soaked in 85:15 w:w glycerol:methanol before coating.,glycerol,0,
10823,10.1016/j.memsci.2011.02.005,methanol,membrane pretreatment solvent component,PSF UF membrane soaked in 85:15 w:w glycerol:methanol before coating.,methanol,0,
10824,10.1016/j.bej.2024.109604,2-hydroxyethyl methacrylate,monomer,HEMA was polymerized to form pHEMA hydrogel and pHEMA-CaMg(CO3)2 nanocomposite hydrogel.,2-hydroxyethyl methacrylate,0,
10825,10.1016/j.bej.2024.109604,poly(2-hydroxyethyl methacrylate),polymer backbone,Polymer hydrogel backbone used in the nanocomposite hydrogel carrier.,poly(2-hydroxyethyl methacrylate),0,
10826,10.1016/j.bej.2024.109604,calcium magnesium carbonate,nanoparticle filler/immobilization template,CaMg(CO3)2 nanoparticles were incorporated into pHEMA hydrogel and provided binding sites for enzyme attachment.,calcium magnesium carbonate,0,
10827,10.1016/j.bej.2024.109604,calcium chloride,metal salt precursor,CaCl2 was used with MgCl2 and NaHCO3 to prepare CaMg(CO3)2.,calcium chloride,0,
10828,10.1016/j.bej.2024.109604,magnesium chloride,metal salt precursor,MgCl2 was used with CaCl2 and NaHCO3 to prepare CaMg(CO3)2.,magnesium chloride,0,
10829,10.1016/j.bej.2024.109604,sodium bicarbonate,carbonate precursor,NaHCO3 was used in pre-gelation and CaMg(CO3)2 formation.,sodium bicarbonate,0,
10830,10.1016/j.bej.2024.109604,Pluronic F127,surfactant/additive,F-127 was included in nanocomposite hydrogel synthesis and immobilized enzyme preparation.,Pluronic F127,0,
10831,10.1016/j.bej.2024.109604,potassium persulfate,initiator,KPS was used for hydrogel solidification/free radical polymerization.,potassium persulfate,0,
10832,10.1016/j.bej.2024.109604,"N,N,N',N'-tetramethyl ethylenediamine",catalyst/accelerator,TEMED was used as a catalyst solution during hydrogel preparation.,"N,N,N',N'-tetramethylethylenediamine",0,
10833,10.1016/j.bej.2024.109604,ethylene glycol dimethacrylate,crosslinker listed in chemicals,"EGDMA was listed among chemicals and materials, but its use in the supplied hydrogel synthesis text is not clearly connected.",ethylene glycol dimethacrylate,1,
10834,10.1016/j.bej.2024.109604,silicon dioxide,carrier comparator,SiO2 was screened as a carrier material with protein loading of 32.9 mg/g for carbonyl reductase.,silicon dioxide,0,
10835,10.1016/j.bej.2024.109604,liposome,carrier comparator,Liposome was screened as a carrier material with protein loading of 32.1 mg/g for carbonyl reductase.,liposome,1,
10836,10.1016/j.bej.2024.109604,sodium alginate,hydrogel comparator,pHEMA-CaMg(CO3)2 immobilized enzymes showed higher catalytic efficiency than widely used alginate hydrogel.,sodium alginate,0,
10837,10.1016/j.bej.2024.109604,bovine serum albumin,Bradford reference standard,BSA was required as the reference standard for Bradford protein content determination.,bovine serum albumin,0,
10838,10.1016/S0301-4622(02)00364-2,tetramethyl orthosilicate,silica sol-gel precursor,"The silica sol was prepared from TMOS, water, and dilute HCl.",tetramethyl orthosilicate,0,
10839,10.1016/S0301-4622(02)00364-2,silica,hydrogel matrix,Proteins were entrapped in wet silica sol-gel matrices.,silica,0,
10840,10.1016/S0301-4622(02)00364-2,Hepes,buffer,Sol and protein solutions were mixed in 20 mM Hepes buffer pH 7.5.,HEPES,0,
10841,10.1016/S0301-4622(02)00364-2,CdCl2,metal ion source for Cd-azurin preparation,"For CdAz, 0.1 mM CdCl2 was added to the buffer.",cadmium chloride,0,
10842,10.1016/S0301-4622(02)00364-2,acrylamide,phosphorescence quencher,Acrylamide quenching was used to probe diffusion through the protein matrix.,acrylamide,0,
10843,10.1016/S0301-4622(02)00364-2,ADPR,coenzyme analog ligand,LADH gels were complexed with ADPR before gelation or by soaking after gelation.,adenosine diphosphoribose,1,
10844,10.1016/S0301-4622(02)00364-2,H2NADH,coenzyme analog ligand,LADH gels were complexed with H2NADH before gelation or by soaking after gelation.,"1,4,5,6-tetrahydronicotinamide adenine dinucleotide",1,
10845,10.1016/S0301-4622(02)00364-2,propylene glycol,glass-forming solvent for low-temperature spectroscopy,Protein-containing hydrogels were soaked in 50:50 propylene glycol/buffer for 140 K phosphorescence measurements.,propylene glycol,0,
10846,10.1016/j.actbio.2009.12.046,poly(ethylene glycol) methacrylate,monomer; hydrogel precursor,Used at 180 mM to prepare pPEGMA coating; PEG chain length about 10 ethylene glycol units.,poly(ethylene glycol) methacrylate,1,
10847,10.1016/j.actbio.2009.12.046,2-hydroxyethyl methacrylate,monomer; hydrogel precursor,Used at 240 mM to prepare pHEMA coating.,2-hydroxyethyl methacrylate,0,
10848,10.1016/j.actbio.2009.12.046,ethylene glycol methyl ether methacrylate,monomer; hydrogel precursor,Used at 240 mM in 50% ethanol and 50% MilliQ water to prepare pEGMEMA coating.,ethylene glycol methyl ether methacrylate,1,
10849,10.1016/j.actbio.2009.12.046,2-carboxyethyl methacrylate,monomer; hydrogel precursor; carboxylate source,Used at 120 mM to prepare pCEA coating; pCEA contains negative charges in PBS pH 7.4.,2-carboxyethyl methacrylate,0,
10850,10.1016/j.actbio.2009.12.046,poly(ethylene glycol methacrylate-co-2-hydroxyethyl methacrylate),hydrogel coating,Prepared from PEGMA/HEMA 120/120 mM monomer solution.,poly(ethylene glycol methacrylate-co-2-hydroxyethyl methacrylate),1,
10851,10.1016/j.actbio.2009.12.046,polystyrene,substrate and control material,PS slides were used as substrates and unmodified control surfaces.,polystyrene,0,
10852,10.1016/j.actbio.2009.12.046,radio-frequency air plasma-treated polystyrene,hydrophilic charged comparator material,PS(RF) was included as a comparator and adsorbed plasma proteins abundantly.,polystyrene,1,
10853,10.1016/j.actbio.2009.12.046,phosphate-buffered saline,buffer,"PBS contained 10 mM sodium hydrogen phosphate, 10 mM potassium dihydrogen phosphate and 150 mM NaCl, adjusted to pH 7.4.",phosphate buffered saline,1,
10854,10.1016/j.actbio.2009.12.046,sodium chloride,salt in PBS,PBS contained 150 mM NaCl.,sodium chloride,0,
10855,10.1016/j.actbio.2009.12.046,3-methacryloxypropyltrimethoxysilane,silane coupling agent for spin-coated substrates,Silicon substrates were treated with MPS before spin-coating PS.,3-methacryloxypropyltrimethoxysilane,0,
10856,10.1016/j.actbio.2009.12.046,adenosine 5' diphosphate,platelet agonist,Used at 10 μM to pre-activate PRP in platelet adhesion assay.,adenosine diphosphate,0,
10857,10.1016/j.actbio.2009.12.046,calcium chloride,plasma recalcification reagent,Plasma was recalcified with 17.4 mM CaCl2 final concentration for coagulation imaging.,calcium chloride,0,
10858,10.1016/j.cej.2024.152433,sulfobetaine methacrylate,zwitterionic monomer,SBMA was polymerized to form pSBMA hydrogel backbone.,sulfobetaine methacrylate,0,
10859,10.1016/j.cej.2024.152433,sodium alginate,LM nanoparticle shell and physical crosslinking component,SA adsorbed onto LMNPs through electrostatic interaction or hydrogen bonding and contributed carboxyl/hydroxyl groups.,sodium alginate,0,
10860,10.1016/j.cej.2024.152433,liquid metal Ga71% In15% Sn14%,conductive filler and radical-generating initiator-like component,Liquid metal was ultrasonicated to form LMNPs and generate free radicals.,gallium indium tin alloy,1,
10861,10.1016/j.cej.2024.152433,poly(ethylene glycol) diacrylate,crosslinker,PEGDA was added with MBSA to form the hydrogel.,poly(ethylene glycol) diacrylate,0,
10862,10.1016/j.cej.2024.152433,methacrylic anhydride,BSA modification reagent,MAN reacted with BSA to synthesize methacrylamido-BSA.,methacrylic anhydride,0,
10863,10.1016/j.cej.2024.152433,methacrylamido-BSA,protein-based crosslinker and antibody-loading component,MBSA was used for crosslinking because it provides amino groups for antibody loading.,methacrylamido bovine serum albumin,1,
10864,10.1016/j.cej.2024.152433,glutaraldehyde,activation/coupling reagent,Gel-coated GCE was immersed in 2.5% GA solution before antibody immobilization.,glutaraldehyde,0,
10865,10.1016/j.cej.2024.152433,malachite green,free radical indicator,Malachite green fading was used to verify free radical generation by LM/SA.,malachite green,0,
10866,10.1016/j.cej.2024.152433,K3[Fe(CN)6],electrochemical redox probe,Used with K4[Fe(CN)6] and KCl in CV/SWV electrolyte.,potassium ferricyanide,0,
10867,10.1016/j.cej.2024.152433,K4[Fe(CN)6],electrochemical redox probe,Used with K3[Fe(CN)6] and KCl in CV/SWV electrolyte.,potassium ferrocyanide,0,
10868,10.1016/j.cej.2024.152433,KCl,supporting electrolyte,0.1 mol/L KCl was used in electrochemical electrolyte.,potassium chloride,0,
10869,10.1016/j.cej.2024.152433,Al2O3,electrode polishing material,GCE was polished with 0.05 mm Al2O3 powder.,aluminum oxide,0,
10870,10.1016/j.cej.2024.152433,nitric acid,electrode cleaning reagent,HNO3 was used to wash electrodes under sonication.,nitric acid,0,
10871,10.1016/j.cej.2024.152433,ethanol,electrode cleaning solvent,Anhydrous ethanol was used to wash electrodes under sonication.,ethanol,0,
10872,10.1016/j.porgcoat.2026.110227,Xanthan gum,hydrogel-forming polymer,Used as XG particles in antifouling coatings to form in-situ hydrogel layers upon seawater exposure.,xanthan gum,0,
10873,10.1016/j.porgcoat.2026.110227,Konjac mannan gum,alternative or synergistic polysaccharide mentioned,Mentioned as a polysaccharide that can form physical hydrogels in high-salinity environments and as a potential synergistic partner.,konjac mannan,1,
10874,10.1016/j.porgcoat.2026.110227,Fe2O3,inert pigment/filler,Used to adjust pigment volume concentration and PVC/CPVC ratio lambda.,iron(III) oxide,0,
10875,10.1016/j.porgcoat.2026.110227,Acrylic binder,inert binder,"Used as a hydrophobic, non-polishing control binder for isolated analysis of XG-induced hydrogel formation.",,1,
10876,10.1016/j.porgcoat.2026.110227,Rosin binder,chemically active binder,"Used in chemically active coating formulations and showed swelling, dissolution, and structural weakening over time.",rosin,1,
10877,10.1016/j.porgcoat.2026.110227,Silyl acrylic binder,self-polishing chemically active binder,Used in self-polishing coating formulations; hydrolysis increases solubility through surface-localized interactions.,,1,
10878,10.1016/j.porgcoat.2026.110227,Xylene,solvent/viscosity adjustment,Added after dispersing to adjust coating application viscosity.,xylene,0,
10879,10.1016/j.porgcoat.2026.110227,Glyoxal,potential crosslinker mentioned,Suggested as a possible chemical crosslinking agent to strengthen gels and delay swelling.,glyoxal,0,
10880,10.1016/j.porgcoat.2026.110227,Citric acid,potential crosslinker mentioned,Suggested as a possible chemical crosslinking agent to strengthen gels and delay swelling.,citric acid,0,
10881,10.1016/j.porgcoat.2026.110227,Artificial seawater,immersion medium,Prepared according to ASTM D1141-98 simplified composition and used for coating immersion at different salinities.,,1,
10882,10.1016/j.polymer.2013.08.030,poly(glycidyl methacrylate),anchoring polymer layer,Used to functionalize stainless steel supports and provide epoxy groups for subsequent PAM-co-PAA hydrogel particle grafting.,poly(glycidyl methacrylate),1,
10883,10.1016/j.polymer.2013.08.030,polyacrylamide-co-poly(acrylic acid),hydrogel coating,Hydrogel particles grafted onto PGMA-treated stainless steel mesh or sheet for oil-water separation.,polyacrylamide acrylic acid copolymer,1,
10884,10.1016/j.polymer.2013.08.030,"N,N′-Methylenebisacrylamide",crosslinker,Used at 5% or 20% crosslinker-to-monomer ratio in PAM-co-PAA hydrogel particle synthesis.,"N,N'-Methylenebisacrylamide",0,
10885,10.1016/j.polymer.2013.08.030,acrylamide,monomer,Used in PAM-co-PAA hydrogel particle synthesis.,acrylamide,0,
10886,10.1016/j.polymer.2013.08.030,acrylic acid,monomer,Used in PAM-co-PAA hydrogel particle synthesis.,acrylic acid,0,
10887,10.1016/j.polymer.2013.08.030,glycidyl methacrylate,monomer,Used to synthesize PGMA.,glycidyl methacrylate,0,
10888,10.1016/j.polymer.2013.08.030,"2,2′-Azobis(2-methylpropionitrile)",initiator,Used for PGMA and PAM-co-PAA polymerization.,"2,2'-Azobis(2-methylpropionitrile)",0,
10889,10.1016/j.polymer.2013.08.030,sodium benzenesulfonate,regeneration detergent,Hydrogel particle-coated mesh was regenerated by sonicating in 6 g/L SDBS aqueous solution for 30 min.,sodium benzenesulfonate,0,
10890,10.1016/j.susmat.2025.e01521,poly(acrylic acid),hydrogel matrix,The coating consists of polyacrylic acid as matrix; PAA hydrogels were prepared as controls.,poly(acrylic acid),1,
10891,10.1016/j.susmat.2025.e01521,acrylic acid,monomer,Acrylic acid was listed among reagents and materials for hydrogel preparation.,acrylic acid,0,
10892,10.1016/j.susmat.2025.e01521,polyethyleneimine,modifier; amine-containing polymer,Polyethyleneimine was used as a modifier and PEI-containing hydrogels were prepared.,polyethyleneimine,1,
10893,10.1016/j.susmat.2025.e01521,L-histidine,ligand for Cu2+ coordination,Histidine-encapsulated Cu2+ was used as antifouling agent; DFT identified imidazole-dominated coordination.,L-histidine,0,
10894,10.1016/j.susmat.2025.e01521,Cu2+,metal ion antifouling agent; coordination center,The coating releases Cu2+ in response to acidic pH and uses histidine-coordinated cupric nanoclusters.,copper(II),0,
10895,10.1016/j.susmat.2025.e01521,copper chloride dihydrate,copper precursor,CuCl2·2H2O was dissolved with L-histidine to prepare Cu@His particles.,copper chloride dihydrate,0,
10896,10.1016/j.susmat.2025.e01521,acryloyl chloride,modifier introducing acrylamide/double-bond functionality,Acryloyl chloride was reacted with Cu@His to prepare NA-Cu@His.,acryloyl chloride,0,
10897,10.1016/j.susmat.2025.e01521,ethylene glycol dimethacrylate,crosslinker,Ethylene glycol dimethacrylate was listed as the crosslinker in hydrogel precursor formulation.,ethylene glycol dimethacrylate,0,
10898,10.1016/j.susmat.2025.e01521,2-Hydroxy-4'-(2-hydroxyethoxy)-2-methylpropiophenone,photoinitiator,Listed as photo initiator; hydrogel precursor was cured under 365 nm UV light.,2-Hydroxy-4'-(2-hydroxyethoxy)-2-methylpropiophenone,0,
10899,10.1016/j.susmat.2025.e01521,1-(3-Dimethylaminopropyl)-3-ethylcarbodiimide,coupling reagent,EDC was used with NHS during preparation of PNA-Cu@His.,1-(3-Dimethylaminopropyl)-3-ethylcarbodiimide,0,
10900,10.1016/j.susmat.2025.e01521,N-Hydroxysuccinimide,coupling reagent additive,NHS was used with EDC during preparation of PNA-Cu@His.,N-Hydroxysuccinimide,0,
10901,10.1016/j.susmat.2025.e01521,tetrahydrofuran,solvent,Tetrahydrofuran was used during NA-Cu@His synthesis.,tetrahydrofuran,0,
10902,10.1016/j.susmat.2025.e01521,sodium carbonate,base,Na2CO3 solution was used in preparation of NA-Cu@His.,sodium carbonate,0,
10903,10.1016/j.jchromb.2012.02.036,2-Hydroxyethyl methacrylate,monomer,HEMA monomer used to synthesize poly(HEMA) cryogels.,2-hydroxyethyl methacrylate,0,
10904,10.1016/j.jchromb.2012.02.036,"N,N'-methylene bisacrylamide",crosslinker,MBAAm used as crosslinker in poly(HEMA) cryogel preparation.,"N,N'-methylene bisacrylamide",0,
10905,10.1016/j.jchromb.2012.02.036,Cibacron Blue F3GA,dye affinity ligand,Covalently attached to poly(HEMA) cryogels; contains sulfonic acid and amino groups; immobilized amount 74.7 umol/g cryogel.,Cibacron Blue F3GA,1,
10906,10.1016/j.jchromb.2012.02.036,Ammonium persulfate,initiator,APS used to initiate free radical cryopolymerization.,ammonium persulfate,0,
10907,10.1016/j.jchromb.2012.02.036,"N,N,N,N-tetramethylene ethylenediamine",polymerization accelerator,TEMED used with APS in cryogel polymerization.,"N,N,N',N'-tetramethylethylenediamine",1,
10908,10.1016/j.jchromb.2012.02.036,Sodium hydroxide,immobilization reagent and regeneration wash,NaOH added during dye immobilization; 20 mM NaOH used after each adsorption-desorption cycle.,sodium hydroxide,0,
10909,10.1016/j.jchromb.2012.02.036,Sodium chloride,elution salt,1.0 M NaCl used in pH 4.0 elution/desorption buffer and FPLC mobile phase B.,sodium chloride,0,
10910,10.1016/j.jchromb.2012.02.036,Potassium bromide,void marker,KBr chosen as FPLC void marker.,potassium bromide,0,
10911,10.1016/j.jchromb.2012.02.036,Sodium azide,storage preservative,0.02% sodium azide added to stored cryogels and dialyzed fibroblast sample.,sodium azide,0,
10912,10.1016/S0142-9612(99)00245-8,dodecyl methacrylate,hydrophobic monomer,Hydrophobic monomer used in DM-stat-GM-stat-EGDMA terpolymer hydrogels; also referred to as DM and lauryl methacrylate.,dodecyl methacrylate,1,
10913,10.1016/S0142-9612(99)00245-8,"2,3-dihydroxypropyl methacrylate",hydrophilic monomer,Hydrophilic monomer used in DM-stat-GM-stat-EGDMA terpolymer hydrogels; also referred to as GM and glycerol monomethacrylate.,"2,3-dihydroxypropyl methacrylate",1,
10914,10.1016/S0142-9612(99)00245-8,ethylene glycol dimethacrylate,crosslinker,Polyfunctional monomer used as cross-linking agent; cross-link density controlled by EGDMA concentration.,ethylene glycol dimethacrylate,0,
10915,10.1016/S0142-9612(99)00245-8,"alpha,alpha'-azo-bis-isobutyronitrile",initiator,Used as initiator for solution polymerisation.,azobisisobutyronitrile,1,
10916,10.1016/S0142-9612(99)00245-8,2-propanol,solvent,Used as solvent for terpolymer synthesis and gel washing.,2-propanol,0,
10917,10.1016/S0142-9612(99)00245-8,phosphate-buffered saline,buffer,"Used for gel equilibration, washing, and IgG-HRP solution.",phosphate buffered saline,0,
10918,10.1016/S0142-9612(99)00245-8,bovine serum albumin,ELISA blocking protein,96-well ELISA plate was blocked for 1 h with 5% wt/vol bovine serum albumin solution.,bovine serum albumin,1,
10919,10.1016/S0142-9612(99)00245-8,"3,3',5,5'-tetramethylbenzidine dihydrochloride",ELISA substrate,TMB was used as enzyme substrate for HRP detection.,"3,3',5,5'-tetramethylbenzidine dihydrochloride",0,
10920,10.1016/S0142-9612(99)00245-8,sulphuric acid,ELISA stop solution,50 uL of 3 M sulphuric acid was added to stop the TMB reaction.,sulfuric acid,0,
10921,10.1016/S0142-9612(99)00245-8,phosphate citrate buffer,ELISA substrate buffer,TMB tablet was dissolved in 10 mL of 0.05 M phosphate citrate buffer at pH 5.0.,phosphate citrate buffer,1,
10922,10.1016/j.jcis.2025.139351,chitosan,polymer backbone / Fe-coordination component,CS and beta-CD formed part of the FeGOx-CDgel nanogel network and coordinated with Fe ions.,chitosan,0,
10923,10.1016/j.jcis.2025.139351,beta-cyclodextrin,hydrogel component / host-guest ligand / substrate transport channel,beta-CD was incorporated in FeGOx-CDgel and reported to interact with glucose and H2O2 through host-guest binding.,beta-cyclodextrin,0,
10924,10.1016/j.jcis.2025.139351,acrylamide,monomer,AM was used with MA and BIS during radical polymerization to synthesize nanogels.,acrylamide,0,
10925,10.1016/j.jcis.2025.139351,methacrylic acid,monomer / grafting reagent,MA was used to graft double bonds and as a monomer during nanogel synthesis.,methacrylic acid,0,
10926,10.1016/j.jcis.2025.139351,"N,N'-methylenebisacrylamide",crosslinker,BIS was added during synthesis of GOx-CDgel.,"N,N'-methylenebisacrylamide",0,
10927,10.1016/j.jcis.2025.139351,FeCl3,metal ion source,FeCl3 solution was added to GOx-CDgel to form FeGOx-CDgel.,ferric chloride,0,
10928,10.1016/j.jcis.2025.139351,L-sodium ascorbate,reducing agent,L-ASC solution was added during Fe ion coordination step.,sodium ascorbate,0,
10929,10.1016/j.jcis.2025.139351,EDC,coupling reagent,EDC was used with NHS and MA to graft double bonds onto biomacromolecules.,1-ethyl-3-(3-dimethylaminopropyl)carbodiimide,0,
10930,10.1016/j.jcis.2025.139351,N-hydroxysuccinimide,coupling reagent,NHS was used with EDC and MA during nanogel precursor modification.,N-hydroxysuccinimide,0,
10931,10.1016/j.jcis.2025.139351,ammonium persulfate,initiator,APS initiated polymerization of AM and MA monomers.,ammonium persulfate,0,
10932,10.1016/j.jddst.2025.107609,curcumin,encapsulated small molecule ligand/bioactive,"Curcumin was loaded into BSA microgels at curcumin:BSA mass ratios of 1:10, 1:20, and 1:40; encapsulation efficiency was greater than 99%.",curcumin,0,
10933,10.1016/j.jddst.2025.107609,sodium azide,antimicrobial additive,Sodium azide at 0.03% w/w was added to suppress microbial contamination during BSA dispersion preparation.,sodium azide,0,
10934,10.1016/j.jddst.2025.107609,sodium hydroxide,pH adjuster,Diluted NaOH was used to adjust the BSA-curcumin dispersion to pH 10.5.,sodium hydroxide,0,
10935,10.1016/j.jddst.2025.107609,hydrochloric acid,pH adjuster and simulated gastric medium component,Diluted HCl was used to lower pH to 4 during microgel preparation; HCl at pH 1.2 was also used in simulated gastric digestion.,hydrochloric acid,0,
10936,10.1016/j.jddst.2025.107609,sodium dihydrogen phosphate,buffer component,NaH2PO4 was listed among materials used to prepare phosphate buffer solution.,sodium dihydrogen phosphate,0,
10937,10.1016/j.jddst.2025.107609,disodium hydrogen phosphate,buffer component,Na2HPO4 was listed among materials used to prepare phosphate buffer solution.,disodium hydrogen phosphate,0,
10938,10.1016/j.jddst.2025.107609,flaxseed oil,oil phase in Mickering emulsion,Flaxseed oil was used as the oil phase at a 40:60 oil-to-aqueous phase mass ratio.,flaxseed oil,1,
10939,10.1016/j.jddst.2025.107609,dimethyl sulfoxide,cell assay solvent,DMSO was added to dissolve formazan crystals in the MTT cell viability assay.,dimethyl sulfoxide,0,
10940,10.1016/j.jddst.2025.107609,thiazolyl blue tetrazolium bromide,MTT assay reagent,MTT was used to assess MCF-7 cell viability after sample treatment.,thiazolyl blue tetrazolium bromide,0,
10941,10.1016/j.msec.2018.12.083,2-hydroxyethyl methacrylate,base monomer and reference variable monomer,HEMA used as base hydrophilic monomer; 4-mol% HEMA formulation served as reference.,2-hydroxyethyl methacrylate,0,
10942,10.1016/j.msec.2018.12.083,poly(ethylene glycol)(360)methacrylate,biocompatibility-conferring monomer,PEGMA(360) included at 5.8 mol% in all formulations.,poly(ethylene glycol) methacrylate 360,1,
10943,10.1016/j.msec.2018.12.083,N-[tris(hydroxymethyl)methyl]acrylamide,support hydrophilic monomer,HMMA included at 4.4 mol% in all formulations.,N-[tris(hydroxymethyl)methyl]acrylamide,0,
10944,10.1016/j.msec.2018.12.083,N-(2-aminoethyl) methacrylamide,minor cationogenic monomer,AEMA included at 4.4 mol% or 2.2 mol%; primary amine group described as reactive and relatively hydrophilic.,N-(2-aminoethyl) methacrylamide,0,
10945,10.1016/j.msec.2018.12.083,"N,N-(2-dimethylamino)ethyl methacrylamide",minor tertiary amine monomer,DMAEMA included at 4.4 mol% or 2.2 mol%; described as hydrophobic and ionizable.,"N,N-dimethylaminoethyl methacrylamide",1,
10946,10.1016/j.msec.2018.12.083,tetra(ethylene glycol) diacrylate,crosslinker,TEGDA used as cross-linker at 3.3 mol% in all formulations.,tetra(ethylene glycol) diacrylate,0,
10947,10.1016/j.msec.2018.12.083,polyvinylpyrrolidone,pre-polymer viscosity modifier,"pNVP included at 1.9 mol% on repeat-unit basis; MW about 1,300,000.",polyvinylpyrrolidone,1,
10948,10.1016/j.msec.2018.12.083,"2,2-dimethoxy-2-phenylacetophenone",photoinitiator,DMPA included at 0.4 mol% in all formulations.,"2,2-dimethoxy-2-phenylacetophenone",0,
10949,10.1016/j.msec.2018.12.083,NHS-PEG-acryloyl conjugates,surface attachment conjugate,Hydrogels were covalently attached to modified 96-well plates via NHS-PEG-acryloyl conjugates.,NHS PEG acryloyl,1,
10950,10.1016/j.msec.2018.12.083,HEPES,buffer,25 mM HEPES buffer at pH 7.4 used for hydration and other characterization; protein adsorption used PBS pH 7.4.,HEPES,0,
10951,10.1016/j.msec.2018.12.083,PBS,protein adsorption buffer,FITC-tagged albumin prepared in PBS 7.4 buffer.,phosphate buffered saline,1,
10952,10.1016/j.msec.2018.12.083,fluorescein isothiocyanate,protein fluorescent label,FITC-tagged albumin used for adsorption measurements.,fluorescein isothiocyanate,0,
10953,10.1016/j.msec.2020.111720,gelatin methacryloyl,hydrogel component / electrospun fiber precursor,"GelMA, bloom 300, 80% degree of substitution; GelMA fibers were produced via electrospinning.",gelatin methacryloyl,1,
10954,10.1016/j.msec.2020.111720,2-hydroxyethyl methacrylate,monomer,HEMA was used as monomer to prepare p(HEMA) matrix.,2-hydroxyethyl methacrylate,0,
10955,10.1016/j.msec.2020.111720,"N,N′-methylenebisacrylamide",crosslinker,MBA was used at 0.4% w/v of HEMA amount as cross-linker.,"N,N'-methylenebisacrylamide",0,
10956,10.1016/j.msec.2020.111720,Irgacure 2959,photoinitiator,2-hydroxy-4′-(2-hydroxyethoxy)-2-methylpropiophenone was used as photoinitiator.,2-hydroxy-4'-(2-hydroxyethoxy)-2-methylpropiophenone,0,
10957,10.1016/j.msec.2020.111720,"1,1,1,3,3,3-hexafluoro-2-propanol",electrospinning solvent,GelMA macro-monomer was dissolved in HFIP for electrospinning.,"1,1,1,3,3,3-hexafluoro-2-propanol",0,
10958,10.1016/j.msec.2020.111720,phosphate buffered saline,buffer,Protein adsorption and other assays were performed in PBS or physiological buffer at pH 7.4.,phosphate buffered saline,1,
10959,10.1016/j.msec.2020.111720,Coomassie Brilliant Blue,protein assay dye,Adsorbed protein amounts were determined using Coomassie Brilliant Blue as described by Bradford.,Coomassie Brilliant Blue,1,
10960,10.1016/j.memsci.2008.06.059,poly(acrylic acid-co-acrylamide),hydrogel polymer,Poly(AA-co-AM) hydrogel was synthesized for CA immobilization and used in hydrogel-CA HFCLM.,poly(acrylic acid-co-acrylamide),1,
10961,10.1016/j.memsci.2008.06.059,acrylic acid,monomer,AA was used to synthesize poly(AA-co-AM) superabsorbent.,acrylic acid,0,
10962,10.1016/j.memsci.2008.06.059,acrylamide,monomer,AM was used as comonomer with acrylic acid.,acrylamide,0,
10963,10.1016/j.memsci.2008.06.059,"N,N'-methylene-bis-acrylamide",crosslinker,Bis was used as crosslinking agent in poly(AA-co-AM) synthesis.,"N,N'-methylenebisacrylamide",0,
10964,10.1016/j.memsci.2008.06.059,ammonium persulfate,initiator,APS was used as initiator for free radical polymerization.,ammonium persulfate,0,
10965,10.1016/j.memsci.2008.06.059,Span-60,surfactant/dispersant,Cyclohexane dispersed by Span-60 was used in inverse suspension synthesis.,Span 60,0,
10966,10.1016/j.memsci.2008.06.059,sodium hydroxide,neutralizing agent,AA was neutralized by NaOH to designated degrees.,sodium hydroxide,0,
10967,10.1016/j.memsci.2008.06.059,Tris-HCl,buffer,0.02 M Tris-HCl buffer was used for CA and activity assays.,Tris hydrochloride,0,
10968,10.1016/j.memsci.2008.06.059,microporous polypropylene,hollow fiber membrane material,Microporous polypropylene hollow fibers were used to prepare the HFCLM contactor module.,polypropylene,0,
10969,10.1016/j.memsci.2008.06.059,cyclohexane,organic phase,Cyclohexane was used in inverse suspension polymerization.,cyclohexane,0,
10970,10.1016/j.memsci.2008.06.059,isopropyl alcohol,molecular weight control agent,Isopropyl alcohol was added for control of molecular weight.,isopropyl alcohol,0,
10971,10.1016/j.memsci.2008.06.059,methanol,precipitation solvent,Product was precipitated in methanol.,methanol,0,
10972,10.1016/j.talanta.2025.129324,N-acryloyl-L-tryptophan,functional monomer/affinity ligand,ATrp monomer in ATrp-NP7 and Au@ATrp-NP7; provides carboxyl and indole groups for RBD binding.,N-acryloyl-L-tryptophan,0,
10973,10.1016/j.talanta.2025.129324,N-acryloyl-L-tyrosine,functional monomer comparator,ATyr-based hydrogel NP library showed lower S-trimer/RBD binding than ATrp library.,N-acryloyl-L-tyrosine,0,
10974,10.1016/j.talanta.2025.129324,N-acryloyl-L-phenylalanine,functional monomer comparator,APhe-based hydrogel NP library provided primarily pi-pi interactions and lower binding than ATrp/ATyr.,N-acryloyl-L-phenylalanine,0,
10975,10.1016/j.talanta.2025.129324,N-isopropylacrylamide,hydrogel backbone monomer,NIPAm used in aromatic amino acid-based hydrogel polymer NP libraries and ATrp-NP7.,N-isopropylacrylamide,0,
10976,10.1016/j.talanta.2025.129324,N-tert-butylacrylamide,hydrophobic comonomer,TBAm-containing NIPAm/TBAm systems were compared with hydrophilic NIPAm-based NPs.,N-tert-butylacrylamide,0,
10977,10.1016/j.talanta.2025.129324,"N,N'-methylenebisacrylamide",crosslinker,BIS used as crosslinker; ATrp-NP7 contains 2% BIS.,"N,N'-methylenebisacrylamide",0,
10978,10.1016/j.talanta.2025.129324,N-acryloyl-L-tryptophan amide,structural analog monomer,ATrp-NH2 masks the carboxyl group and yielded minimal RBD affinity when incorporated into NPs.,N-acryloyl-L-tryptophan amide,0,
10979,10.1016/j.talanta.2025.129324,N-acryloyl-tryptamine,structural analog monomer,ATra removes the carboxyl group and yielded minimal RBD affinity when incorporated into NPs.,N-acryloyl-tryptamine,0,
10980,10.1016/j.talanta.2025.129324,acrylic acid,carboxyl comonomer,AAc was added to ATrp-based or analog NPs to test whether separated carboxyl groups enhanced RBD binding.,acrylic acid,0,
10981,10.1016/j.talanta.2025.129324,N-acryloyl-L-glutamic acid,carboxyl-rich comonomer,AGlu-containing NPs tested whether additional carboxyl groups enhanced RBD binding.,N-acryloyl-L-glutamic acid,0,
10982,10.1016/j.talanta.2025.129324,N-methacryloyl-L-lysine-NH2,cationic monomer/affinity group,MLys-NP6 was used as positively charged C-line ligand to capture Au@ATrp-NP7 probes.,N-methacryloyl-L-lysine amide,1,
10983,10.1016/j.talanta.2025.129324,MArg,cationic monomer/affinity group,MArg-NP9 was identified with MLys-NP6 as an optimal C-line ligand for Au@ATrp-NP7 binding.,N-methacryloyl-L-arginine,1,
10984,10.1016/j.talanta.2025.129324,gold nanoparticles,core/filler/signal reporter,AuNPs were coated with ATrp-NP7 by in situ polymerization to make Au@ATrp-NP7 probes.,gold,0,
10985,10.1016/j.talanta.2025.129324,sodium dodecyl sulfate,surfactant,Used during hydrogel polymer NP synthesis.,sodium dodecyl sulfate,0,
10986,10.1016/j.talanta.2025.129324,"2,2'-azobis(2-methylpropionamidine) dihydrochloride",initiator,Initiated in situ polymerization of Au@ATrp-NP7 on vinyl-terminated AuNPs.,"2,2'-azobis(2-methylpropionamidine) dihydrochloride",0,
10987,10.1016/j.talanta.2025.129324,3-butenylamine hydrochloride,AuNP surface modifier,Used to obtain vinyl-terminated AuNPs before Au@ATrp-NP7 synthesis.,3-butenylamine hydrochloride,0,
10988,10.1016/j.talanta.2025.129324,sodium citrate,gold nanoparticle reductant,Gold nanoparticles were synthesized by sodium citrate reduction.,sodium citrate,0,
10989,10.1016/j.aca.2007.04.019,polyether polyurethane hydrogel,main hydrogel adsorbent surface,Anionic hydrophilic polyether polyurethane hydrogel PU acquired from Cardiotech International and dip-coated as chip surface.,polyether polyurethane,1,
10990,10.1016/j.aca.2007.04.019,ethanol,PU coating solvent,Two to 10% PU was dissolved in EtOH/H2O (95/5).,ethanol,0,
10991,10.1016/j.aca.2007.04.019,water,PU coating solvent,Two to 10% PU was dissolved in EtOH/H2O (95/5).,water,0,
10992,10.1016/j.aca.2007.04.019,mercaptoethanesulfonic acid,surface modifier and blocking reagent,Used to create an even more anionic PU surface; 3.8 mg mL-1 MESA in 1x PBS pH 7.2 for 30 min.,mercaptoethanesulfonic acid,0,
10993,10.1016/j.aca.2007.04.019,cysteaminhydrochloride,surface modifier and blocking reagent,Used to produce a cationic PU surface; 2.6 mg mL-1 CAHCl in 1x PBS pH 7.2 for 30 min.,cysteamine hydrochloride,1,
10994,10.1016/j.aca.2007.04.019,polystyrenesulfonic acid,functional or charged reagent for PU modification,"Functionality was introduced by addition of functional or charged reagents including polystyrenesulfonic acid, but no improvement was achieved.",polystyrenesulfonic acid,1,
10995,10.1016/j.aca.2007.04.019,dextran sulfate,functional or charged reagent for PU modification,"Functionality was introduced by addition of charged reagents including dextran sulfate, but no improvement was achieved.",dextran sulfate,1,
10996,10.1016/j.aca.2007.04.019,chitosan,functional or charged reagent for PU modification,"Functionality was introduced by addition of chitosan, but no improvement was achieved.",chitosan,1,
10997,10.1016/j.aca.2007.04.019,monochlortriazinyl-beta-cyclodextrin,bifunctional crosslinker,Functionality was introduced by employing bifunctional crosslinkers including monochlortriazinyl-beta-cyclodextrin.,monochlorotriazinyl beta cyclodextrin,1,
10998,10.1016/j.aca.2007.04.019,Tween-20,blocking reagent and buffer additive,Blocking solution I was 1x PBS pH 7.2/0.1% Tween-20; also used in assay incubation buffer.,Tween 20,0,
10999,10.1016/j.aca.2007.04.019,Tween-80,blocking reagent,Blocking solution II was 1x PBS pH 7.2/0.1% Tween-80 and gave 25% higher signal than Tween-20.,Tween 80,0,
11000,10.1016/j.aca.2007.04.019,CHAPS,Nexterion buffer additive,"Nexterion buffer consisted of 0.3 M phosphate buffer pH 8, 0.005% CHAPS and 10 ug mL-1 BSA.",CHAPS,0,
11001,10.1016/j.aca.2007.04.019,BSA,Nexterion buffer additive and tested print additive,Nexterion buffer contained 10 ug mL-1 BSA; BSA as an additive did not significantly enhance fluorescence.,bovine serum albumin,1,
11002,10.1016/j.aca.2007.04.019,ASB14,zwitterionic print buffer additive,Addition of sulfobetain ASB14 resulted in about a 50% increase in signals.,amidosulfobetaine 14 ASB-14,1,
11003,10.1016/j.aca.2007.04.019,SB3-10,zwitterionic print buffer additive,3-(decyldimethylammonio) propanesulfonate inner salt was among appropriate additives compared.,3-(decyldimethylammonio)propanesulfonate,1,
11004,10.1016/j.aca.2007.04.019,sodium deoxycholate,anionic print buffer additive,Sodium deoxycholate was one of the most appropriate additives compared.,sodium deoxycholate,0,
11005,10.1016/j.aca.2007.04.019,CTAB,cationic print buffer additive,Hexadecyltrimethylammonium bromide was one of the most appropriate additives compared.,hexadecyltrimethylammonium bromide,0,
11006,10.1016/j.aca.2007.04.019,sodium sulfate,kosmotropic print buffer additive,Kosmotropes such as sodium sulfate were used to enhance hydrophobic interactions and promote protein adsorption.,sodium sulfate,0,
11007,10.1016/j.aca.2007.04.019,betaine,print buffer additive,Addition of betaine to 3x SSC led to reduced signals.,betaine,0,
11008,10.1016/j.aca.2007.04.019,trehalose,print buffer additive,Trehalose did not significantly enhance fluorescence.,trehalose,0,
11009,10.1016/j.aca.2007.04.019,glycerol,print buffer additive,Glycerol did not significantly enhance fluorescence.,glycerol,0,
11010,10.1016/j.aca.2007.04.019,phosphate buffered saline,"print buffer, wash buffer, blocking buffer","0.5x, 1x and 2x PBS pH 7.2 were used to scan ionic strength.",phosphate buffered saline,1,
11011,10.1016/j.aca.2007.04.019,Sörensen sodium phosphate buffer,print buffer for pH scan,"Sörensen buffers of pH 5.8, 7.2 and 8.0 were used to test pH effects.",sodium phosphate buffer,1,
11012,10.1016/j.aca.2007.04.019,Nexterion Slide H,commercial comparator hydrogel slide,Used as a reference; immobilization on slide H was covalent through amino groups.,Nexterion Slide H hydrogel,1,
11013,10.1016/j.aca.2007.04.019,aminosilane glass slide,support substrate,PU was coated on aminosilane support in Table 1.,aminosilane,1,
11014,10.1016/j.aca.2007.04.019,isothiocyanate modified slide,support substrate,NCS modified slides were used as substrate for PU coating.,isothiocyanate silane glass slide,1,
11015,10.1016/j.jbiotec.2005.08.010,"Cy3 fluorescence dye, monosuccinimide ester",protein labeling reagent,Insulin was labeled with Cy3 according to manufacturer's instructions.,Cy3 monosuccinimide ester,1,
11016,10.1016/j.jbiotec.2005.08.010,Sephadex G-25 coarse,chromatography/desalting material,Listed among materials purchased from Amersham Pharmacia Biosciences.,Sephadex G-25,1,
11017,10.1016/j.jbiotec.2005.08.010,PBS,buffer,Microchips were washed with PBS containing 0.1% Tween-20; insulin-Cy3 was diluted with PBS containing 0.15% polyvinyl alcohol and 0.15% polyvinyl pyrrolidone.,phosphate buffered saline,1,
11018,10.1016/j.jbiotec.2005.08.010,Tween-20,surfactant in wash buffer,Microchips were washed with PBS containing 0.1% Tween-20.,Tween 20,1,
11019,10.1016/j.jbiotec.2005.08.010,polyvinyl alcohol,additive in insulin-Cy3 dilution buffer,Insulin-Cy3 was diluted with PBS containing 0.15% polyvinyl alcohol.,polyvinyl alcohol,0,
11020,10.1016/j.jbiotec.2005.08.010,polyvinyl pyrrolidone,additive in insulin-Cy3 dilution buffer,Insulin-Cy3 was diluted with PBS containing 0.15% polyvinyl pyrrolidone.,polyvinylpyrrolidone,0,
11021,10.1016/j.jbiotec.2005.08.010,Na-phosphate,buffer component,"Microchips were washed in 0.01M Na-phosphate, 0.15M NaCl buffer, pH 7.2.",sodium phosphate,1,
11022,10.1016/j.jbiotec.2005.08.010,NaCl,salt component,"Microchips were washed in 0.01M Na-phosphate, 0.15M NaCl buffer, pH 7.2.",sodium chloride,0,
11023,10.1016/j.jbiotec.2005.08.010,Bind Silane,glass slide surface treatment,Gel components and monoclonal antibodies were spotted onto Bind Silane-treated glass slides.,Bind Silane,1,
11024,10.1016/j.jbiotec.2005.08.010,quartz glass,reaction chamber material,The chamber was made of quartz glass.,silicon dioxide quartz,1,
11025,10.1016/j.jbiotec.2005.08.010,silicon spacers,reaction chamber spacer,The chamber was fixed on a chip by silicon spacers.,silicone spacer,1,
11026,10.1016/j.jbiotec.2007.06.021,poly(dimethylacrylamide),hydrogel backbone,macroporous poly(dimethylacrylamide) monolithic cryogel column,poly(dimethylacrylamide),1,
11027,10.1016/j.jbiotec.2007.06.021,acrylamide,main co-monomer,radical copolymerization during cryogel formation,acrylamide,0,
11028,10.1016/j.jbiotec.2007.06.021,"N,N'-methylene-bis(acrylamide)",crosslinker,cross-linker in cryogel synthesis,"N,N'-methylenebisacrylamide",0,
