Repository: sunyrain/PHA

# PHA Protein-Hydrogel Adsorption Dataset

Generated: 2026-07-05T11:36:45

## Scope

This curated package organizes literature-derived protein-hydrogel adsorption, binding, immobilization, antifouling, and related biointerface records extracted from the local PHA corpus.

The primary unit is one record:

`paper + hydrogel/sample + protein/mixture + experimental condition + measured outcome`

## Contents

- `data/sources.csv`: article-level metadata, extraction status, and curation decision.
- `data/records_flat.csv`: flattened record-level table with provenance, hydrogel, protein, condition, outcome, mechanism, and quality fields.

File: data/curated/pha_scientific_dataset_20260705/data/special_fields.csv (part 55 of 55)
id,doi,field_name,field_value_json,why_special,evidence_text,suggested_table
5289,10.1016/j.jcis.2016.08.066,hydrogel_layer_stability,"""residual masses remained unchanged after seven soaking-drying cycles""",Long-term attachment stability may affect reusable biointerface performance.,"For the three layers, the residual masses remained unchange even after seven cycles of soaking-drying treatments.",hydrogel_properties
5290,10.1016/j.snb.2014.09.053,bulk_Q_equation,"""Q = [(Ci - Cr) V] / g""",Defines the adsorption capacity normalization used for bulk rebinding records.,Q = [ C i − C r ] V g,methods_adsorption_calculations
5291,10.1016/j.snb.2014.09.053,relative_imprinting_factor_equation,"""k = IFx / IFBHb; IF = [Ci - Cr]MIP / [Ci - Cr]NIP""",Defines reported cross-reactivity metric for BHb-imprinted MIPs.,k = IF x IF BHb,selectivity_metric_definitions
5292,10.1016/j.snb.2014.09.053,hydrogel_compositions,"""6%T AA/bis-AA, 8.5%T NHMA/bis-AA, 9.5%T NiPAm/bis-AA; all 10%C (9:1 w/w)""",Hydrogel formulation details apply across records but do not fit a single adsorption outcome.,"giving total gel densities (%T) of 6%T, AA/bis-AA (w/v); 8.5%T, NHMA/bis-AA (w/v); 9.5%T, NiPAm/bis-AA (w/v), and final crosslinking densities (%C) of 10%C (9:1, w/w) for all hydrogels.",hydrogel_formulations
5293,10.1016/j.snb.2014.09.053,thin_film_thickness,"""138±9 nm average thickness""",Important QCM sensing geometry property taken from prior publication cited by authors.,average thickness of 138±9nm,qcm_film_properties
5294,10.1016/j.snb.2014.09.053,QCM_shear_wave_decay_length,"""250 nm for 9 MHz crystal at RT""",Supports authors' claim that the full thin film is within QCM sensing region.,for a 9MHz crystal the shear wave decay length is 250nm at RT,qcm_instrument_context
5295,10.1016/j.snb.2014.09.053,template_removal_eluent,"""10% (w/v):10% (v/v) SDS:AcOH; pH 2.8 during conditioning""",Elution chemistry is central to MIP template removal and rebinding cycles.,10% (w/v):10% (v/v) SDS:AcOH (pH 2.8),desorption_conditions
5296,10.1016/j.snb.2014.09.053,prior_optimum_template_removal,"""up to 80% protein removal with 10% (w/v):10% (v/v) SDS:AcOH""","Quantitative removal value is cited from previous investigations, not necessarily newly measured in this article.",Previous investigations have shown that optimum conditions for protein removal of up to 80% have been achieved using 10% (w/v):10% (v/v) SDS:AcOH.,cited_prior_results
5297,10.1016/j.colsurfb.2015.05.011,SPR_conversion_factor,"""0.1° SPR angle shift corresponds to 1 ng/mm2 protein adsorption""",Paper-specific calibration used to convert SPR angular shift to adsorbed protein mass per area.,"The SPR angle shift can measure the amount of adsorbed protein, where 0.1° shift corresponds to 1ng/mm2 of protein adsorption.",assay_calibration
5298,10.1016/j.colsurfb.2015.05.011,consecutive_temperature_method,"""protein adsorption measured at 37°C followed by cooling to 25°C to assess reversibility""",Authors emphasize this differs from separate adsorption experiments at two temperatures.,"As for the protein adsorption process, we adopted a consecutive method to explore the protein behaviors upon cooling.",experimental_design
5299,10.1016/j.colsurfb.2015.05.011,cell_detachment_result,"""only around 3% of HepG2 cells became round and detached at 25°C on controls and microgel films""",Connects irreversible protein adsorption to biointerface response.,"It shows that at 25°C on both controls and microgel films, only around 3% of the cells become round and detach from the surfaces.",biointerface_response
5300,10.1016/j.colsurfb.2017.01.040,carboxyl_group_density,"""approximately 8.57 mmol/g nanogel""",Quantifies functional group density relevant to protein binding on PAA nanogel.,"The amount of carboxylates, identified by the adsorption of Toluidine blue O, was ∼8.57mmol/g nanogel.",hydrogel_properties
5301,10.1016/j.colsurfb.2017.01.040,bimodal_particle_size_before_purification,"""one group around 150 nm and the other around 30 nm""","Nanogel purification removed the smaller population, affecting adsorption substrate definition.","The DLS analysis indicated that the size distribution of the PAA nanogel appears bimodal, one group around 150nm and the other around 30nm.",hydrogel_properties
5302,10.1016/j.colsurfb.2017.01.040,pH_zeta_profile,"""−2.7 to −7.4 mV from pH 3.0–6.0; −30.1 mV at pH 7.0""",Supports the authors' mechanistic discussion of pH-dependent binding and PAA deprotonation.,"The surface charges of PAA nanogel did not change significantly from pH 3.0–6.0, within −2.7 to −7.4mV. However, the surface charges decreased dramatically to −30.1mV at pH 7.0.",hydrogel_properties
5303,10.1016/j.eurpolymj.2017.08.024,VPTT_by_nanogel_composition,"{""DD6040"": ""44 C"", ""DD7030"": ""40 C"", ""DD8020"": ""36 C"", ""DD9010"": ""32 C"", ""PDEA"": ""27 C""}",Thermoresponsive transition temperature is central to interpreting adsorption at 47 C.,"The VPTTs of polyDEA and DEA/DMA nanogels were determined to be 27 C, 32 C, 36 C, 40 C and 44 C.",hydrogel_properties
5304,10.1016/j.eurpolymj.2017.08.024,low_initiator_stabilized_polymerization,"""0.005 g APS per 1.0 g DEA/DMA gave a stable polymerization system for 70/30 DEA/DMA.""",Synthesis stability is a main paper claim and affects available hydrogel samples.,A lower initiator concentration successfully led to formation of the stable polymerization system.,material_synthesis_notes
5305,10.1016/j.eurpolymj.2017.08.024,protein_dimension_rationale,"{""cytochrome_c"": ""12.4 kDa; 2.6 x 3.2 x 3.0 nm"", ""lysozyme"": ""14 kDa; 4.5 x 3.0 x 3.0 nm""}",Authors used protein dimensions to explain higher cytochrome c adsorption.,Cyt c was smaller than Lyz and its shape was nearly spherical.,mechanism
5306,10.1016/j.eurpolymj.2017.08.024,adsorption_desorption_cycle_protocol,"""47 C adsorption for 30 min, centrifuge, replace supernatant with fresh buffer, 10 C desorption for 30 min, repeat 3 times.""",Thermally triggered cycling is reported qualitatively and may require separate extraction.,This cycle was repeated for 3 times.,experiment
5307,10.1016/j.colsurfb.2015.12.018,platelet_adhesion,"""Average platelet adhesion decreased from 9.77×10^5 cells/cm2 on M-0 to 1.1×10^4 cells/cm2 on M-6.""",Biointerface response linked to protein adsorption resistance and blood-contacting application.,The average platelets adhesion numbers on the membrane surfaces decreased dramatically from 9.77×105 cells/cm2 (M-0) to 1.1×104 cells/cm2 (M-6) after exposing to platelet-rich plasma.,biointerface_response
5308,10.1016/j.colsurfb.2015.12.018,cell_adhesion_inhibition,"""Modified membranes showed 98.8% inhibition of HUVEC adhesion after 8 days.""",Anti-cell adhesion supports broad anti-bioadhesion behavior beyond proteins.,The modified surfaces reveal 98.8% inhibition of cell adhesion after 8 days of incubation.,biointerface_response
5309,10.1016/j.colsurfb.2015.12.018,microgel_particle_size,"""PM microgel diameter ranged from 200 nm to 800 nm, average 523 nm, PDI 0.296.""",Microgel size is important for retention in membrane pores and composite stability.,"The particle diameter of the PM microgels ranges from 200nm to 800nm, the average diameter is 523nm, and the PDI is 0.296.",hydrogel_properties
5310,10.1016/j.colsurfb.2015.12.018,mean_pore_size_series,"""M-0: 15.49 nm; M-4: 49.51 nm; M-6: 58.58 nm.""",Pore size affected flux and washable BSA fouling behavior.,"Compared with M-0... the mean pore size of the membranes ascends to 49.51nm and 58.58nm for M-4 and M-6, respectively.",hydrogel_properties
5311,10.1016/j.colsurfb.2019.04.051,contact_lens_FDA_groups,"""etafilcon A: Group IV ionic high water hydrogel; senofilcon A: Group V silicone hydrogel""",Contact lens regulatory/material classification is important for interpreting protein deposition tendencies.,The conventional pHEMA-based anionic hydrogel (Group IV) used was etafilcon A; the silicone nonionic hydrogel (Group V) used was senofilcon A.,hydrogel_material_metadata
5312,10.1016/j.colsurfb.2019.04.051,lysozyme_affinity_difference,"""etafilcon A high affinity for lysozyme integration; senofilcon A low affinity for lysozyme integration""",Author-provided qualitative adsorption affinity comparison without adsorption amount.,Etafilcon A was described as having high affinity for lysozyme integration and senofilcon A as having low affinity for lysozyme integration.,adsorption_qualitative_comparators
5313,10.1016/j.colsurfb.2019.04.051,ATS_composition,"""1.9 mg/mL lysozyme + 0.15 mg/mL mucin in PBS""",Defines the artificial tear solution and fouling mixture used in multiple experiments.,The ATS was composed of 1.9 mg/mL lysozyme and 0.15 mg/mL mucin in PBS.,experimental_media
5314,10.1016/j.colsurfb.2019.04.051,uncovered_hydrogel_chemistry_difference,"""In uncovered ATS, etafilcon A had significantly shorter breakup time than senofilcon A, with 3.1 s between medians.""",Material comparison in tear-film stability independent of clean/fouled comparison.,"In uncovered experiments, etafilcon A has a significantly shorter breakup time than senofilcon A, median difference of 3.1 s.",biointerface_outcomes
5315,10.1016/j.colsurfb.2019.04.051,ATS_thinning_rates,"""Covered ATS thinning: 1-1.3 micron/min; uncovered ATS thinning: 7-9 micron/min""",Quantitative fluid stability context not directly an adsorption metric.,The thinning rates observed in covered and uncovered ATS experiments were reported as 1-1.3 micron/min and 7-9 micron/min.,fluid_film_stability
5316,10.1016/j.colsurfa.2020.124618,fBSA_Stokes_radius,"""3.5 nm""",Protein size was reported as Stokes radius rather than molecular weight.,Alexa-Fluor labeled bovine serum albumin (fBSA:Stokes radius 3.5 nm),protein_mentions
5317,10.1016/j.colsurfa.2020.124618,FRAP_bleach_spot_diameter,"""100 μm diameter region of interest; Gaussian 1/e2 distance a = 50 μm""",Important for interpreting tau and diffusion coefficient from FRAP.,Using the iris... a 100 μm diameter region of interest (bleach spot) was defined... bleaching falling off to 1/e2 at distance a = 50 μm.,experiment
5318,10.1016/j.colsurfa.2020.124618,two_phase_FRAP_theta_definition,"""fraction of diffusible probe in dense phase at the beginning of FRAP study, excluding permanently trapped probe""",Theta could be mistaken for adsorption fraction but is a FRAP model parameter.,theta is the fraction of diffusible probe that is in the dense phase at the beginning of FRAP study... The term theta in the two phase model does not include permanently trapped probe.,outcome
5319,10.1016/j.colsurfa.2020.124618,permanent_trapping_note,"""FRAP recovery may not approach unity at infinite time due to permanent trapping of probe.""","Qualitative hydrogel-protein retention fact relevant to adsorption-like screening, though not quantified as uptake.","The recovery function, f(t), may not approach unity at infinite time due to 'permanent' trapping of probe.",mechanism
5320,10.1016/j.cej.2020.127878,uranium adsorption capacity at pH 6.0,"""868.01 mg g−1""","Primary adsorption target is uranium rather than protein, but this explains why the hydrogel was designed and characterized.",PAO-CB showed the highest uranium adsorption capacity at pH 6.0 with the adsorption capacity of 868.01 mg g−1.,uranium_adsorption_context
5321,10.1016/j.cej.2020.127878,uranium adsorption capacity at pH 8.0,"""635.36 mg g−1""",Relevant seawater-condition uranium adsorption benchmark for the same hydrogel.,"At pH 8.0, PAO-CB still exhibited a high uranium adsorption capacity of 635.36 mg g−1.",uranium_adsorption_context
5322,10.1016/j.cej.2020.127878,maximum uranium adsorption capacity,"""1469.79 mg g−1 in 128 ppm uranium solution; Langmuir calculated maximum 1466.98 mg g−1""",High-capacity non-protein adsorption result central to the paper.,"PAO-CB showed the highest uranium adsorption capacity of 1469.79 mg g−1 in 128 ppm uranium solution. The adsorption isotherm fitted better with the Langmuir fitting model, which generated the maximum calculated uranium adsorption capacity of 1466.98 mg g−1.",uranium_adsorption_context
5323,10.1016/j.cej.2020.127878,natural seawater uranium extraction,"""PAO-CB 8.56 mg g−1; PAO 5.92 mg g−1 after 56 days""",Natural seawater field-like extraction comparison and anti-fouling performance evidence.,"PAO-CB realized a high uranium extraction capacity of 8.56 mg g−1, while PAO only showed a uranium extraction capacity of 5.92 mg g−1.",uranium_adsorption_context
5324,10.1016/j.cej.2020.127878,PAO-CB tensile strength,"""18.91 MPa at break""",Mechanical property of hydrogel membrane important for deployment but not part of protein adsorption.,The PAO-CB exhibited a high tensile strength of 18.91 MPa at break.,hydrogel_properties
5325,10.1016/j.cej.2020.127878,PAO-CB BET surface area,"""1.56 m2 g−1""",Material property relevant to adsorption capacity.,"PAO-CB membrane maintained a higher surface area of 1.56 m2 g−1, while the PAO membrane only exhibited a surface area of 0.68 m2 g−1.",hydrogel_properties
5326,10.1016/j.cej.2020.127878,BSA fouling decrease in uranium adsorption,"""24.07% decrease at 5 mg mL−1 BSA""",Quantitative protein-fouling effect rather than direct protein adsorption capacity.,The addition of protein BSA to the concentration of 5 mg ml−1 only caused 24.07% decrease to the uranium adsorption capacity.,protein_fouling_effects
5327,10.1016/j.aca.2013.04.013,PMMA chip as ATR waveguide,"""The transparent PMMA chip was used directly as a waveguide for attenuated total reflection fluorescence readout.""",Links hydrogel microarray format to in situ kinetic detection.,"The whole chip consists of an optically transparent polymer, the chip itself can be directly used as a waveguide for optical readout using the ATR approach.",assay_platform_features
5328,10.1016/j.aca.2013.04.013,signal_tuning_by_layer_count,"""Repeated printing over the same spot increased antigen fluorescence linearly without increasing spot area.""",Hydrogel volume/probe loading is controlled geometrically by stacked printed layers.,The fluorescence intensity of the antigen bound in the immunoassay process increases linearly with the number of layers in the printing process.,hydrogel_design_variables
5329,10.1016/j.aca.2013.04.013,duplex_signal_equalization,"""BSA and beta2-microglobulin gave similar readout signals despite approximately 30000-fold difference in protein concentrations.""",Shows assay design can equalize signals across very different biomarker abundances.,The spots show similar signal intensities despite the differences in the protein concentrations by a factor of roughly 30.000.,multiplex_assay_performance
5330,10.1016/j.aca.2013.04.013,protein_repellent_matrix_claim,"""PDMAA surface-attached networks were described as intrinsically protein resistant and not absorbing protein from solution.""",This is a qualitative anti-fouling adsorption claim central to interpretation of high signal-to-background.,PDMAA was chosen as a matrix polymer as it has been shown that surface-attached networks of the polymer are intrinsically protein resistant and do not absorb any protein from solution.,biointerface_properties
5331,10.1016/j.cej.2021.129702,sulfhydryl_degree_of_substitution,"{""SSD12/PET"": ""12%"", ""SSD18/PET"": ""18%"", ""SSD6/PET"": ""6%""}",Hydrogel sample identity and durability depend on sulfhydryl substitution degree.,"three types of SB-ST-D with different DS of sulfhydryl (DS of 6%, 12%, and 18%) were used to form SSD/PET, and they were termed as SSD6/PET, SSD12/PET, and SSD18/PET",hydrogel_design_variables
5332,10.1016/j.cej.2021.129702,hydrogel_coating_thickness,"{""SSD18/PET"": ""28.4 ± 3.1 nm"", ""SSD6/PET"": ""18.5 ± 2.3 nm""}",Thin hydrogel coating thickness may affect adsorption and durability.,thickness ... increased from 18.5 ± 2.3 nm of SB-ST-D6 hydrogel coating to 28.4 ± 3.1 nm of SB-ST-D18 hydrogel coating,hydrogel_properties
5333,10.1016/j.cej.2021.129702,water_contact_angle,"{""PDA/PET"": ""46.5° ± 1.8°"", ""PET"": ""71.6° ± 4.3°"", ""SSD12/PET"": ""12.7° ± 1.5°"", ""SSD18/PET"": ""21.5° ± 1.7°"", ""SSD6/PET"": ""15.3° ± 2.3°""}",Hydrophilicity is linked by authors to anti-protein adsorption.,the WCA of PDA/PET decreased to 46.5° ± 1.8°... WCA decreased to 12.7° ± 1.5° of SSD12/PET from 15.3° ± 2.3° of SSD6/PET... SSD18/PET increased to 21.5° ± 1.7°,hydrogel_properties
5334,10.1016/j.cej.2021.129702,anti_thrombogenicity,"{""PET_APTT"": ""41 s"", ""PET_TT"": ""26 s"", ""PET_fabric_thrombus_weight"": ""28.9 ± 2.1 mg"", ""SSD18/PET_APTT"": ""143 s"", ""SSD18/PET_TT"": ""118 s"", ""SSD18/PET_fabric_thrombus_weight"": ""3.5 ± 0.7 mg""}",Blood-contacting performance is linked to anti-protein adsorption and platelet adhesion.,"PET fabrics with a thrombus weight of 28.9 ± 2.1 mg, while that of SSD18/PET fabrics were only 3.5 ± 0.7 mg... APTT value of SSD18/PET... 143 s... TT... SSD18/PET was extended to 118 s",biointerface_response
5335,10.1016/j.cej.2021.129702,REDV_functionalization,"""SSDR/PET formed by conjugating vinyl-functionalized AGGGREDV peptide to SSD18/PET via thiol-ene click reaction""",Biofunctionalization changes cell selectivity while retaining hydrogel coating platform.,"to conjugate REDV peptide on SSD18/PET (termed as SSDR/PET), the peptide sequence was designed to be AGGGREDV with a vinyl group in the N-terminus for the further reaction with the dihydrolipoic acid groups of the SSD/PET via thiol–ene click reaction",biofunctionalization
5336,10.1016/j.ejpb.2020.11.016,protein_triggered_release_not_adsorption,"""Human lysozyme was used as a stimulus to disrupt aptamer-containing DNA crosslinks, and outcomes were FITC-dextran release or hydrogel degradation rather than lysozyme adsorption capacity.""",Important for excluding or down-weighting this paper in adsorption datasets while retaining it for protein-responsive hydrogel mechanisms.,Human lysozyme will bind to the aptamer sequences on the DNA crosslinkers separating them and resulting in a lower crosslinking density in the alginate gels or alginate coatings.,curation_notes
5337,10.1016/j.ejpb.2020.11.016,hydrogel_disk_water_content_change,"""DNA-crosslinked alginate water content decreased from 91 +/- 2% to 68 +/- 5% after drying and reswelling in PBS.""",Indicates additional DNA-alginate physical or ionic interactions that affect hydrogel structure.,The water content of DNA-crosslinked alginate decreasing from 91 +/- 2% to 68 +/- 5% (p < 0.001) when dried and reswollen in PBS.,hydrogel_properties
5338,10.1016/j.ejpb.2020.11.016,microsphere_size,"""Average diameter 244 +/- 9 um over three batches; representative batch 254 +/- 17 um and range 50-500 um.""",Particle size may affect protein access and release kinetics but was not tied to adsorption capacity.,The alginate microspheres synthesized by electrospraying had little batch-to-batch variation with an average diameter of 244 +/- 9 um over three batches.,hydrogel_properties
5339,10.1016/j.ejpb.2020.11.016,low_protein_stimulus_concentration,"""3 uM human lysozyme modulated release from hydrogels and microspheres.""",Shows protein-responsive behavior at micromolar protein concentration.,"The release of FITC-dextran from the DNA-crosslinked alginate gels and coated microspheres in this research was altered when human lysozyme was added to the release medium at low concentrations (3 uM, Figs. 5 and 7).",experiment_conditions
5340,10.1016/j.ijpharm.2024.124849,MIS volume-change proxy for binding,"""Binding/release quantified indirectly from microgel volume changes rather than direct bound amount.""","Adsorption capacity is inferred from swelling/deswelling and fixed-charge stoichiometry, not directly measured mass uptake.","It is a strength of the present method that interactions can be probed simply by monitoring microgel volume changes. However, direct measurement of the bound/released amount would avoid difficulty discriminating incomplete release and irreversible or very slow network changes.",method_limitations
5341,10.1016/j.ijpharm.2024.124849,Cpep_gel_definition,"""Cpep gel is the concentration of peptide in fully collapsed microgels, calculated as M Cp gel / Z.""",This is a hydrogel-internal concentration proxy derived from charge stoichiometry.,"Cpep gel is the concentration of peptide in the fully collapsed microgels, taken to be equal to M Cp gel / Z.",derived_metrics
5342,10.1016/j.ijpharm.2024.124849,pramlintide_SCISSOR_nonrelease,"""No pramlintide detected in release medium over 72 h from 75 mg/mL turbid suspension.""",A strong negative release outcome rather than fitted kinetic constant.,No pramlintide was detected in the release medium during the time of the experiment (72 h).,SCISSOR_release
5343,10.1016/j.ijpharm.2024.124849,lanreotide_SCISSOR_sustained_depot,"""Only 40% released after 95 h; k = 0.0024 h-1.""",Explicit hydrogel matrix-embedded aggregated depot behavior relevant to sustained release.,"The release profile revealed slow and incomplete release, with the released fraction reaching only 40% even after 95 h.",SCISSOR_release
5344,10.1016/j.ijpharm.2024.124849,future_matrix_expansion,"""Authors propose chondroitin sulfate, heparan sulfate, albumin, and fibronectin in future ECM models.""",Design-space note for future protein-hydrogel adsorption studies.,"The capacity of the method can be extended by employing microgels of other extracellular matrix polyelectrolytes, such as chondroitin sulfate and heparan sulfate, and including albumin and fibronectin.",design_space
5345,10.1016/S1381-1177(02)00232-1,maximum_CuII_loading,"""3.64 mmol/g dry gel""",Metal ion loading is a key affinity-site density variable that controls chelated hydrogel adsorption behavior.,Different amounts of Cu(II) and Co(II) ions (maximum 3.64mmol/g dry gel for Cu(II) and 1.72mmol/g dry gel for Co(II)) were loaded onto the gels.,hydrogel_functionalization
5346,10.1016/S1381-1177(02)00232-1,maximum_CoII_loading,"""1.72 mmol/g dry gel""",Metal ion loading is a key affinity-site density variable that controls chelated hydrogel adsorption behavior.,Different amounts of Cu(II) and Co(II) ions (maximum 3.64mmol/g dry gel for Cu(II) and 1.72mmol/g dry gel for Co(II)) were loaded onto the gels.,hydrogel_functionalization
5347,10.1016/S1381-1177(02)00232-1,immobilized_enzyme_optimum_pH,"{""Co(II)-PVIm"": ""pH 7.5"", ""Cu(II)-PVIm"": ""pH 7.5"", ""PVIm"": ""pH 7.0"", ""free_enzyme"": ""pH 6.5""}",Activity optimum shifts after immobilization and metal chelation; relevant biointerface response but not an adsorption capacity metric.,"Maximum activity of immobilized glucose oxidase onto the PVIm, Cu(II) and Co(II)-chelated PVIm gels was investigated and pH dependence was observed to be at pH 6.5 for free enzyme, pH 7.0 for PVIm, pH 7.5 for Cu(II) and Co(II)-chelated PVIm gels, respectively.",enzyme_activity
5348,10.1016/S1381-1177(02)00232-1,residual_activity_stability,"""residual activity higher than 93% in the first 10 days""",Reports stability of immobilized enzyme rather than adsorption amount.,The stability of the immobilized enzyme is very high for all gels and the residual activity was higher than 93% in the first 10 days.,enzyme_activity_stability
5349,10.1016/S1381-1177(02)00232-1,adsorption_equilibrium_time,"""about 90 min""",Common kinetic condition across gels and relevant for adsorption protocol interpretation.,Adsorption equilibrium were achieved gradually in about 90min under prevailing experimental conditions.,adsorption_conditions
5350,10.1016/j.biomaterials.2009.06.010,fret_distance_threshold,"""less than 100 Å""",FRET result is interpreted as direct nanogel-Aβ interaction rather than conventional adsorption capacity.,"This result suggests that the distance between FITC and TRITC was less than 100Å, indicating a direct interaction between CHPNH2 and Aβ at this concentration.",mechanism_evidence
5351,10.1016/j.biomaterials.2009.06.010,nanogel_dual_dosage_expression,"""120 nM or 100 ug/ml""",The same peak FRET condition is reported in molar and mass concentration units.,Both CHP and CHPNH2 reached peak FRET efficiency at 120nm or 100ug/ml.,experiment_conditions
5352,10.1016/j.biomaterials.2009.06.010,biointerface_tradeoff,"""CHPNH2 had stronger low-dose FRET but greater cell toxicity than neutral CHP.""",Material charge improved apparent binding at low concentration but worsened cell compatibility.,"Neutral CHP, although less effective in cell-free FRET experiments, was more effective in preventing cytotoxicity than CHPNH2.",biointerface_response
5353,10.1016/j.biomaterials.2009.06.010,oligomer_scope_limitation,"""Only homo-oligomeric Aβ species investigated.""",Limits generalization to heterodimeric or heterotrimeric Aβ species.,We have only investigated homo-oligomeric Aβ species and further studies should be carried out with heterodimeric and hetero-trimeric Aβ species.,study_limitations
5354,10.1016/j.colsurfb.2015.12.011,SNC_loading_range,"""317.5-637 mg LYS/g gel""",Single network cryogels loaded substantially more lysozyme than the paired IPN composites in the supplied table.,"SNC loading values reported: 317.5, 534, 385, 637, 386.4, 344 mg LYS/g gel.",adsorption_summary
5355,10.1016/j.colsurfb.2015.12.011,IPN_loading_range,"""43.5-157 mg LYS/g gel""",IPN formation lowered lysozyme loading relative to matched SNC precursors.,"IPN loading values reported: 103.4, 95, 157, 84.6, 72, 43.5 mg LYS/g gel.",adsorption_summary
5356,10.1016/j.colsurfb.2015.12.011,release_mechanism,"""Fickian diffusion""",The paper links release kinetics to Korsmeyer-Peppas n values below 0.5.,For all systems n r was lower than 0.5 and this indicates a Fickian diffusion of LYS from both SNCs and IPNs hydrogel composites.,release_kinetics
5357,10.1016/j.aca.2013.11.052,alpha_definition,"""alpha = specific binding MIP / specific binding NIP""",The main quantitative adsorption metric is a normalized MIP:NIP selectivity ratio rather than direct adsorption capacity.,The molecular imprinting effect or imprinting efficiency throughout this work was characterised by the rebinding capacity exhibited by the protein-specific MIP in relation to the control NIP.,outcome_metrics
5358,10.1016/j.aca.2013.11.052,alternative_specific_binding_calculation,"""specific-bound protein calculated by subtracting recovered non-specific protein in load and wash fractions from initial protein additions""",Authors avoided relying solely on SDS:AcOH elution because elution may be incomplete.,An alternative approach is to calculate the specific-bound protein by subtracting the recovered non-specific protein in the load and wash fractions from the initial protein additions.,methods
5359,10.1016/j.aca.2013.11.052,SDS_AcOH_elution_efficiency,"""90% previously reported efficiency""",Incomplete elution affects interpretation of recovered bound protein.,This heavily relies on the 10% SDS:AcOH being 100% efficient in removing/eluting protein; however only a 90% efficiency has been reported previously.,quality_flags
5360,10.1016/j.aca.2013.11.052,template_recovery_during_conditioning,"""approximately 50% of imprinted template recovered during initial conditioning washes""","Residual template retention may affect rebinding interpretation, but authors reported no protein in last wash fractions.",For all MIPs approximately 50% of the imprinted template was recovered and quantified using spectrophotometric analysis during the initial conditioning washes.,template_removal
5361,10.1016/j.aca.2013.11.052,irreversible_BHb_binding,"""MIPpolyAA recovered 1.5 mg after rebinding/elution from 3 mg added""",Indicates possible irreversible protein rebinding not captured by simple elution recovery.,"The total amount of protein recovered in the MIPpolyAA (1.5mg) after rebinding and elution with 10% SDS:AcOH is less than the amount used for rebinding (3mg), suggests some irreversible rebinding of protein to the MIP.",adsorption_reversibility
5362,10.1016/j.aca.2013.11.052,standard_crosslinking_density,"""10%""",Crosslinking density was held constant even though optimum density differs by protein size.,It should be noted that for consistency all hydrogels in this paper were produced using a standard 10% crosslinking density.,hydrogel_properties
5363,10.1016/j.aca.2013.11.052,protein_size_crosslinking_optima,"""EMb optimum 15%; BCat optimum 5%""",Reported control experiments explain lower selectivity for some protein-polymer combinations.,Control experiments have shown these densities to be optimum at 15% and 5% for EMb and BCat respectively.,design_space_notes
