Repository: sunyrain/PHA

# PHA Protein-Hydrogel Adsorption Dataset

Generated: 2026-07-05T11:36:45

## Scope

This curated package organizes literature-derived protein-hydrogel adsorption, binding, immobilization, antifouling, and related biointerface records extracted from the local PHA corpus.

The primary unit is one record:

`paper + hydrogel/sample + protein/mixture + experimental condition + measured outcome`

## Contents

- `data/sources.csv`: article-level metadata, extraction status, and curation decision.
- `data/records_flat.csv`: flattened record-level table with provenance, hydrogel, protein, condition, outcome, mechanism, and quality fields.

File: data/curated/pha_scientific_dataset_20260705/data/materials.csv (part 56 of 67)
id,doi,name,role,context,pubchem_query,needs_manual_normalization,enrichment_json
11029,10.1016/j.jbiotec.2007.06.021,allyl glycidyl ether,functional comonomer,minor co-monomer used to introduce epoxy groups,allyl glycidyl ether,0,
11030,10.1016/j.jbiotec.2007.06.021,epoxy groups,reactive functional group,used for covalent immobilization of bacteriophages or antibodies,epoxide,1,
11031,10.1016/j.jbiotec.2007.06.021,ethanolamine,blocking reagent,used to block remaining active epoxy groups after coupling,ethanolamine,0,
11032,10.1016/j.jbiotec.2007.06.021,sodium chloride,elution salt,1 M NaCl used to elute bound lactoferrin,sodium chloride,0,
11033,10.1016/j.jbiotec.2007.06.021,calcium chloride,elution salt,250 mM CaCl2 in 25 mM MES pH 6.0 used to elute vWF,calcium chloride,0,
11034,10.1016/j.jbiotec.2007.06.021,MES,buffer,25 mM MES buffer pH 6.0 used for vWF binding and elution,MES buffer,0,
11035,10.1016/j.jbiotec.2007.06.021,PBS,buffer,"used for antibody column equilibration, binding and wash",phosphate buffered saline,1,
11036,10.1016/j.jbiotec.2007.06.021,glycine,elution buffer component,0.1 M glycine buffer pH 2.3 used to elute vWF from antibody column,glycine,0,
11037,10.1016/j.jbiotec.2007.06.021,PEG-6000,phage precipitation reagent,phages precipitated with 20% PEG-6000/2.5 M NaCl solution,polyethylene glycol 6000,1,
11038,10.1016/j.ijbiomac.2026.151696,chitosan,polymer backbone,Chitosan solution was used to synthesize the hydrogel carrier; cationic below pKa approximately 6.5.,chitosan,0,
11039,10.1016/j.ijbiomac.2026.151696,acrylamide,monomer,75 mg AAm was added to the chitosan solution for hydrogel synthesis.,acrylamide,0,
11040,10.1016/j.ijbiomac.2026.151696,glycidyl methacrylate,monomer,20 μL GMA was added during hydrogel synthesis.,glycidyl methacrylate,0,
11041,10.1016/j.ijbiomac.2026.151696,"N,N′-methylenebisacrylamide",crosslinker,MBA was used as a bifunctional chemical crosslinker to form the hydrogel network.,"N,N'-methylenebisacrylamide",0,
11042,10.1016/j.ijbiomac.2026.151696,ammonium persulfate,initiator,APS was used as a thermal free-radical initiator.,ammonium persulfate,0,
11043,10.1016/j.ijbiomac.2026.151696,acetic acid,chitosan solvent,Chitosan was dissolved in aqueous acetic acid solution.,acetic acid,0,
11044,10.1016/j.ijbiomac.2026.151696,sodium phytate,enzyme substrate,Used as substrate for phytase activity and kinetic assays.,sodium phytate,0,
11045,10.1016/j.ijbiomac.2026.151696,sodium acetate,buffer component,"100 mM sodium acetate buffer, pH 5.0, used in phytase activity assay.",sodium acetate,0,
11046,10.1016/j.ijbiomac.2026.151696,Tris-HCl,buffer component,Used during purification and pH assays.,Tris hydrochloride,0,
11047,10.1016/j.ijbiomac.2026.151696,glycine-HCl,buffer component,Used in low-pH assays and simulated gastric phase.,glycine hydrochloride,0,
11048,10.1016/j.ijbiomac.2026.151696,NaCl,salt solution for swelling test,Water absorbency was measured in 0.001 M NaCl.,sodium chloride,0,
11049,10.1016/j.ijbiomac.2026.151696,CaCl2,salt solution for swelling test,Water absorbency was measured in 0.001 M CaCl2.,calcium chloride,0,
11050,10.1016/j.ijbiomac.2026.151696,FeCl3,salt solution for swelling test,Water absorbency was measured in 0.001 M FeCl3.,ferric chloride,0,
11051,10.1016/j.biomaterials.2005.01.031,2-Hydroxyethyl methacrylate,main monomer,Used to prepare p(HEMA)-based hydrogels; 97-86.5 mol% in formulations.,2-hydroxyethyl methacrylate,0,
11052,10.1016/j.biomaterials.2005.01.031,poly(2-hydroxyethyl methacrylate),hydrogel polymer backbone/reference polymer,Unmodified cross-linked p(HEMA) was the reference hydrogel.,poly(2-hydroxyethyl methacrylate),1,
11053,10.1016/j.biomaterials.2005.01.031,tetraethylene glycol diacrylate,crosslinker,Used at 3 mol% to cross-link p(HEMA) networks.,tetraethylene glycol diacrylate,0,
11054,10.1016/j.biomaterials.2005.01.031,poly(ethylene glycol) (200) monomethacrylate,PEG-containing monomer/protein-resistant pendant group,Incorporated at 0-0.5 mol% PEGMA in p(HEMA) networks.,polyethylene glycol 200 monomethacrylate,1,
11055,10.1016/j.biomaterials.2005.01.031,2-methacryloyloxyethyl phosphorylcholine,phosphorylcholine monomer/zwitterionic protein-resistant group,Incorporated at 0-10 mol% MPC in p(HEMA) networks.,2-methacryloyloxyethyl phosphorylcholine,0,
11056,10.1016/j.biomaterials.2005.01.031,phosphorylcholine,biomimetic functional group,Pendant PC moieties were claimed to contribute to protein adsorption resistance after hydration-driven surface rearrangement.,phosphorylcholine,0,
11057,10.1016/j.biomaterials.2005.01.031,fluorescein isothiocyanate,protein fluorescent label,"Fibronectin, collagen, and laminin were separately fluorescently labeled by 4:1 mole ratio conjugation with FITC.",fluorescein isothiocyanate,0,
11058,10.1016/j.biomaterials.2005.01.031,gamma-aminopropyl trimethoxysilane,glass silanization reagent,Glass surfaces were silanized with gamma-APS before coupling Acryl-PEG-NHS ester.,3-aminopropyltrimethoxysilane,0,
11059,10.1016/j.biomaterials.2005.01.031,Acryl-PEG-NHS ester,glass PEGylation and acrylate-functionalization reagent,Coupled to gamma-APS-modified glass to create PEGylated surfaces with terminal acrylate functionalities for hydrogel anchoring.,acryloyl polyethylene glycol N-hydroxysuccinimide ester,1,
11060,10.1016/j.biomaterials.2005.01.031,"2,2-dimethoxy-2-phenyl acetophenone",photoinitiator,Photoinitiator used at 0.02 wt% monomer for UV polymerization.,"2,2-dimethoxy-2-phenylacetophenone",0,
11061,10.1016/j.biomaterials.2005.01.031,poly(vinyl alcohol),negative cell-response control material,"Used as a negative control for cell viability/proliferation studies, not as a protein adsorption hydrogel sample.",polyvinyl alcohol,1,
11062,10.1016/j.biomaterials.2005.01.031,silicone,positive cell-response control material,Medical grade silicone was used as a positive control in cell studies.,silicone polymer,1,
11063,10.1002/admt.201800384,agarose,hydrogel polymer,Agarose and PVP were utilized to make hydrogel solution; hydrogel solution was prepared with 5 wt% agarose and 1 wt% PVP mixed with 94 wt% distilled water.,agarose,0,
11064,10.1002/admt.201800384,polyvinylpyrrolidone,hydrogel additive and membrane casting additive,PVP was used in the PES casting solution and in the agarose hydrogel mold solution.,polyvinylpyrrolidone,0,
11065,10.1002/admt.201800384,polyethersulfone,membrane polymer,The membrane polymer solution was prepared by dissolving 15 wt% PES and 2 wt% PVP in 83 wt% DMAc.,polyethersulfone,0,
11066,10.1002/admt.201800384,"N,N-dimethylacetamide",solvent,DMAc was used to prepare the PES membrane casting solution.,"N,N-dimethylacetamide",0,
11067,10.1002/admt.201800384,polyethylene glycol,rejection test solute,PEG solution was prepared by dissolving 0.25 g of PEG powder in 1 L of distilled water and used for membrane rejection testing.,polyethylene glycol,0,
11068,10.1002/admt.201800384,polymethylmethacrylate,master mold material,PMMA substrate was used to prepare ridge pattern master molds.,polymethyl methacrylate,0,
11069,10.1016/j.talanta.2021.122678,polyacrylamide hydrogel,hydrogel matrix,"PAAG supports MeLLFs, secures nanoparticles, and shields protein Raman signals.",polyacrylamide,0,
11070,10.1016/j.talanta.2021.122678,acrylamide,monomer,AAM at 0.5 g/mL used in monomer solution for PAAG formation.,acrylamide,0,
11071,10.1016/j.talanta.2021.122678,bis-acrylamide,crosslinker,BIS at 0.02 g/mL used as crosslinking agent for PAAG.,"N,N'-methylenebisacrylamide",1,
11072,10.1016/j.talanta.2021.122678,ammonium persulphate,initiator,APS used with TEMED as initiation system for free-radical polymerization.,ammonium persulfate,0,
11073,10.1016/j.talanta.2021.122678,tetramethyl diamine,polymerization catalyst,TEMED used with APS as initiation system.,TEMED,1,
11074,10.1016/j.talanta.2021.122678,acryloyloxyhexyltriethylammonium bromide,"promoter, accelerator, polymerizable quaternary ammonium group",AHTEAB at 10^-4 M promotes MeLLFs formation and attaches nanoparticles to PAAG network through its acryloyl group.,acryloyloxyhexyltriethylammonium bromide,1,
11075,10.1016/j.talanta.2021.122678,silver nanoparticles,SERS-active metal nanoparticle film,80 nm AgNPs formed silver-white MeLLFs on PAAG and were chosen for further experiments.,silver,0,
11076,10.1016/j.talanta.2021.122678,gold nanoparticles,alternative SERS-active metal nanoparticle film,20 nm AuNPs were used to demonstrate MeLLFs@PAAG concept and compared with AgNPs.,gold,0,
11077,10.1016/j.talanta.2021.122678,dichloromethane,oil phase,DCM used as immiscible organic phase for MeLLFs formation.,dichloromethane,0,
11078,10.1016/j.talanta.2021.122678,doxorubicin hydrochloride,small molecule drug analyte,DOX used to test small molecule detection and HSA binding rate in protein matrix.,doxorubicin hydrochloride,0,
11079,10.1016/j.talanta.2021.122678,rhodamine 6G,Raman reporter molecule,"R6G used to evaluate SERS sensitivity, EF, uniformity, reproducibility, and stability.",rhodamine 6G,0,
11080,10.1016/j.talanta.2021.122678,4-mercaptobenzoic acid,Raman reporter molecule,4-MBA tested on MeLLFs@PAAG.,4-mercaptobenzoic acid,0,
11081,10.1016/j.talanta.2021.122678,4-aminothiophenol,Raman reporter molecule,4-ATP tested on MeLLFs@PAAG.,4-aminothiophenol,0,
11082,10.1016/j.talanta.2021.122678,PBS,protein assay buffer,1x PBS at pH 7.4 used to dissolve proteins for shielding study.,phosphate buffered saline,1,
11083,10.1016/j.ijbiomac.2021.01.069,alginate,hydrogel polymer backbone,AAm and Alg were dissolved in DI water at a ratio of 6:1 (w:w) to prepare PAAm-Alg hydrogels.,alginate,0,
11084,10.1016/j.ijbiomac.2021.01.069,acrylamide,monomer for PAAm network,6.084 g acrylamide was used in hydrogel synthesis.,acrylamide,0,
11085,10.1016/j.ijbiomac.2021.01.069,"N,N-methylenebis(acrylamide)",covalent crosslinker for PAAm,MBAA was added as PAAm crosslinker.,"N,N'-methylenebisacrylamide",0,
11086,10.1016/j.ijbiomac.2021.01.069,"N,N,N′,N′-tetramethyl ethylenediamine",crosslinking accelerator,TEMED was used during uncured AAm:Alg solution preparation.,"N,N,N',N'-tetramethylethylenediamine",0,
11087,10.1016/j.ijbiomac.2021.01.069,ammonium persulfate,photo-initiator,AP was used in PAAm-Alg hydrogel synthesis.,ammonium persulfate,0,
11088,10.1016/j.ijbiomac.2021.01.069,calcium chloride,ionic crosslinking agent,Semi-crosslinked PAAm-Alg hydrogel was immersed into 0.3 M CaCl2 for about 2 h.,calcium chloride,0,
11089,10.1016/j.ijbiomac.2021.01.069,PLGA,nanoparticle filler and TGF-β3 carrier,PLGA nanoparticles were incorporated into PAAm-Alg hydrogels and increased protein adsorption.,poly(lactic-co-glycolic acid),0,
11090,10.1016/j.ijbiomac.2021.01.069,polyvinyl alcohol,surfactant for nanoparticle synthesis,PVA was tested as surfactant and selected for nanoparticle synthesis.,polyvinyl alcohol,0,
11091,10.1016/j.ijbiomac.2021.01.069,Poloxamer 407,surfactant tested for nanoparticle synthesis,PVA and Poloxamer 407 polymers were tested as surfactants.,Poloxamer 407,0,
11092,10.1016/j.ijbiomac.2021.01.069,acetonitrile,organic phase solvent for PLGA nanoparticle synthesis,PLGA was dissolved in acetonitrile for microfluidic nanoprecipitation.,acetonitrile,0,
11093,10.1016/j.ijbiomac.2021.01.069,bovine serum albumin,release medium additive,TGF-β3 release studies used PBS pH 7.4 containing 0.1% (w/v) BSA.,bovine serum albumin,0,
11094,10.1016/j.colsurfa.2025.138170,poly(vinyl alcohol),hydrogel polymer backbone,4.5 g PVA powder was dissolved and mixed with CMC to form the double-network hydrogel matrix.,polyvinyl alcohol,0,
11095,10.1016/j.colsurfa.2025.138170,sodium carboxymethylcellulose,hydrogel polymer backbone,0.9 g CMC was dissolved and mixed with PVA; CMC provided carboxymethyl/carboxylate groups and negative charge.,sodium carboxymethyl cellulose,0,
11096,10.1016/j.colsurfa.2025.138170,imidazole-2-carboxaldehyde,MOF organic ligand / seeded precursor,480 mg ICA was seeded in the PVA/CMC precursor solution before soaking and MOF growth.,imidazole-2-carboxaldehyde,0,
11097,10.1016/j.colsurfa.2025.138170,Cu(NO3)2·3H2O,metal salt precursor / crosslinking metal ion source,Frozen sample was soaked in 0.1 mol/L Cu(NO3)2·3H2O solution with Zn nitrate and laccase.,copper nitrate trihydrate,0,
11098,10.1016/j.colsurfa.2025.138170,Zn(NO3)2·6H2O,metal salt precursor / crosslinking metal ion source,Frozen sample was soaked in 0.3 mol/L Zn(NO3)2·6H2O solution with Cu nitrate and laccase.,zinc nitrate hexahydrate,0,
11099,10.1016/j.colsurfa.2025.138170,Cu2+,metal ion bridge / MOF node / laccase chelation site,Cu2+ spread into the hydrogel and chelated amine groups of laccase; Cu species were characteristic of Cu/Zn-ZIF.,copper(2+) ion,0,
11100,10.1016/j.colsurfa.2025.138170,Zn2+,metal ion bridge / MOF node,Zn2+ acted in the SSG process and was detected in the MOF-PVA/CMC hydrogel.,zinc ion,0,
11101,10.1016/j.colsurfa.2025.138170,Coomassie Blue G250,Bradford assay reagent,Used with BSA reference to quantify laccase loading post-immobilization at 595 nm.,Coomassie Brilliant Blue G-250,0,
11102,10.1016/j.colsurfa.2025.138170,ABTS,enzyme assay substrate,Used as catalytic substrate to assay free laccase and Lac@MOF-PVA/CMC activity and kinetic parameters.,ABTS,0,
11103,10.1016/j.colsurfa.2025.138170,Congo Red,dye substrate / pollutant used for adsorption and decolorization testing,Used at 50 mg/L to evaluate dye adsorption by MOF-PVA/CMC and decolorization by Lac@MOF-PVA/CMC.,Congo Red,0,
11104,10.1021/acs.langmuir.5b03597,[2-(acryloyloxy)ethyl] trimethylammonium chloride,cationic monomer,Hydrogels were composed of equimolar concentrations of TMA and CAA monomers.,[2-(acryloyloxy)ethyl] trimethylammonium chloride,0,
11105,10.1021/acs.langmuir.5b03597,TMA,cationic monomer abbreviation,TMA was used with CAA to form polyampholyte hydrogels.,[2-(acryloyloxy)ethyl] trimethylammonium chloride,1,
11106,10.1021/acs.langmuir.5b03597,2-carboxyethyl acrylate,anionic monomer,Hydrogels were composed of equimolar concentrations of TMA and CAA monomers.,2-carboxyethyl acrylate,0,
11107,10.1021/acs.langmuir.5b03597,CAA,anionic monomer abbreviation,CAA provided carboxylic acid groups in the TMA:CAA hydrogel.,2-carboxyethyl acrylate,1,
11108,10.1021/acs.langmuir.5b03597,triethylene glycol dimethacrylate,crosslinker,"TEGDMA cross-linker was added at 0.076 mmol, 0.152 mmol, or 0.304 mmol depending on desired cross-linker density.",triethylene glycol dimethacrylate,0,
11109,10.1021/acs.langmuir.5b03597,TEGDMA,crosslinker abbreviation,TEGDMA was used as the cross-linker in TMA:CAA hydrogels.,triethylene glycol dimethacrylate,1,
11110,10.1021/acs.langmuir.5b03597,caffeine,neutral pseudodrug preload,Caffeine was added during hydrogel synthesis at 102.99 uM.,caffeine,0,
11111,10.1021/acs.langmuir.5b03597,metanil yellow,anionic pseudodrug preload,Metanil yellow was added during hydrogel synthesis at 19.98 uM.,metanil yellow,0,
11112,10.1021/acs.langmuir.5b03597,methylene blue,cationic pseudodrug preload,Methylene blue was added during hydrogel synthesis at 10.16 uM.,methylene blue,0,
11113,10.1021/acs.langmuir.5b03597,ammonium persulfate,polymerization initiator,Hydrogel polymerization was initiated through addition of 11.75 uL of 40 wt % ammonium persulfate in water.,ammonium persulfate,0,
11114,10.1021/acs.langmuir.5b03597,ethylene glycol,synthesis solvent component,500 uL solvent contained a 1.5:1:1.5 volume ratio of ethylene glycol/ethanol/3 M NaOH.,ethylene glycol,0,
11115,10.1021/acs.langmuir.5b03597,ethanol,synthesis solvent component,500 uL solvent contained a 1.5:1:1.5 volume ratio of ethylene glycol/ethanol/3 M NaOH.,ethanol,0,
11116,10.1021/acs.langmuir.5b03597,sodium hydroxide,synthesis solvent component,500 uL solvent contained a 1.5:1:1.5 volume ratio of ethylene glycol/ethanol/3 M NaOH.,sodium hydroxide,0,
11117,10.1021/acs.langmuir.5b03597,phosphate buffered saline,protein adsorption buffer,Hydrogel disks were placed in 1 mg/mL FBG or LYZ in PBS for 1.5 h.,phosphate buffered saline,1,
11118,10.1021/acs.langmuir.5b03597,O-phenylenediamine,ELISA substrate component,800 uL substrate solution containing OPD was added to wells and absorbance monitored at 492 nm.,o-phenylenediamine,0,
11119,10.1021/acs.langmuir.5b03597,OPD,ELISA substrate abbreviation,Substrate solution containing OPD was used for ELISA detection.,o-phenylenediamine,1,
11120,10.1021/acs.langmuir.5b03597,tissue culture polystyrene,fouling control surface,TCPS was included as a fouling control surface and assumed to provide a monolayer of adsorbed protein.,polystyrene,1,
11121,10.1021/acs.biomac.7b00158,dendritic polyglycerol,polymer backbone,dPG-based nanogels and CMS nanocarriers,dendritic polyglycerol,1,
11122,10.1021/acs.biomac.7b00158,poly(N-isopropylacrylamide),thermoresponsive polymer/crosslinking component,dPG-pNIPAM thermoresponsive nanogels,poly(N-isopropylacrylamide),1,
11123,10.1021/acs.biomac.7b00158,N-isopropylacrylamide,monomer,pNIPAM component of thermoresponsive nanogels,N-isopropylacrylamide,0,
11124,10.1021/acs.biomac.7b00158,aminated dendritic polyglycerol,functionalized polymer backbone,dPG-NH2 10% and 30% nanogels,aminated polyglycerol,1,
11125,10.1021/acs.biomac.7b00158,acrylated dendritic polyglycerol,crosslinking polymer,dPG-NH2 nanogels cross-linked with acrylated dPG,acrylated polyglycerol,1,
11126,10.1021/acs.biomac.7b00158,poly(vinyl alcohol),emulsification stabilizer,EGRS and EC4CP nanoparticles emulsified into 2.5% PVA solution,polyvinyl alcohol,0,
11127,10.1021/acs.biomac.7b00158,Eudragit RS 100,cationic polymer nanoparticle material,EGRS colloidal nanoparticles,Eudragit RS 100,1,
11128,10.1021/acs.biomac.7b00158,ethylcellulose,neutral polymer nanoparticle material,EC4CP nanoparticles,ethylcellulose,0,
11129,10.1021/acs.biomac.7b00158,ethyl acetate,solvent,EGRS and EC4CP nanoparticle solvent evaporation method,ethyl acetate,0,
11130,10.1021/acs.biomac.7b00158,sucrose,purification cushion,0.7 M sucrose cushion used to separate particle-protein complexes from free protein,sucrose,0,
11131,10.1021/acs.biomac.7b00158,potassium chloride,zeta-potential measurement electrolyte,NPs suspended in 0.001 M KCl at pH 7 for zeta potential,potassium chloride,0,
11132,10.1021/acs.biomac.7b00158,dexamethasone,drug payload,drug release from EGRS and EC4CP nanoparticles,dexamethasone,0,
11133,10.1002/app.20244,2-hydroxypropylcellulose,hydrogel backbone; reinforcing agent,Biphasic networks of 2-hydroxypropylcellulose were synthesized with acrylamide derivatives and used for lipase immobilization.,hydroxypropyl cellulose,0,
11134,10.1002/app.20244,acrylamide,monomer,Used to synthesize crosslinked poly(AAm) and HPC-cl-poly(AAm) matrices.,acrylamide,0,
11135,10.1002/app.20244,methacrylamide,monomer,Used to synthesize crosslinked poly(MAAm) and HPC-cl-poly(MAAm) matrices.,methacrylamide,0,
11136,10.1002/app.20244,N-isopropylacrylamide,monomer; thermoresponsive component,Used to synthesize crosslinked poly(N-i-PAAm) and HPC-cl-poly(N-i-PAAm); LCST behavior discussed.,N-isopropylacrylamide,0,
11137,10.1002/app.20244,2-acrylamido-2-methyl-1-propanesulfonic acid,monomer; sulfonic acid functional component,Used to synthesize crosslinked poly(AAmPSA) and HPC-cl-poly(AAmPSA); described as polyelectrolyte causing possible lipase denaturation.,2-acrylamido-2-methylpropane sulfonic acid,1,
11138,10.1002/app.20244,"N,N-methylene bisacrylamide",crosslinker,"Hydrogel networks were crosslinked with N,N-methylene bisacrylamide.","N,N'-methylenebisacrylamide",1,
11139,10.1002/app.20244,p-nitrophenyl palmitate,enzyme assay substrate,Lipase activity was measured by p-nitrophenol release from p-nitrophenyl palmitate.,p-nitrophenyl palmitate,0,
11140,10.1002/app.20244,p-nitrophenol,enzyme assay product and esterification substrate,p-nitrophenol release was monitored at 410 nm; also used in synthesis of p-nitrophenyl benzoate.,4-nitrophenol,0,
11141,10.1002/app.20244,p-nitrophenyl benzoate,ester hydrolysis substrate,Hydrolysis of synthesized p-nitrophenyl benzoate was studied using immobilized lipase.,p-nitrophenyl benzoate,0,
11142,10.1002/app.20244,Tris-HCl,buffer,"0.1 M Tris-HCl buffer at pH 8.5 was used for washing, storage, immobilization-associated handling, and assay.",Tris hydrochloride,0,
11143,10.1002/app.20244,ethanol,dehydration solvent,Matrices dehydrated with 90% ethanol were best for ester synthesis.,ethanol,0,
11144,10.1002/app.20244,hexane,organic solvent,Hexane was used in organic phase ester synthesis and gave better conversion than dioxane-rich solvent mixtures.,hexane,0,
11145,10.1002/app.20244,dioxane,organic solvent,Dioxane and hexane were used separately and as mixtures for ester synthesis.,"1,4-dioxane",0,
11146,10.1016/j.snb.2025.139307,carboxybetaine methacrylate,zwitterionic monomer/polymer component,pCBMA component of pCEH; provides carboxybetaine zwitterions and antifouling hydration.,carboxybetaine methacrylate,1,
11147,10.1016/j.snb.2025.139307,EDOT-CBMA,monomer,Used at CBMA and EDOT-CBMA mol% 1:10; 2 M EDOT-CBMA monomer in pCEH precursor solution.,EDOT-CBMA,1,
11148,10.1016/j.snb.2025.139307,"poly(3,4-ethylenedioxythiophene)",conducting polymer component,PEDOT nanostructures integrated with pCBMA in pCEH to provide charge transfer pathways.,"poly(3,4-ethylenedioxythiophene)",1,
11149,10.1016/j.snb.2025.139307,"N,N'-methylene diacrylamide",crosslinker,0.1 mol% MBAA used in pCEH free-radical polymerization precursor solution.,"N,N'-methylene diacrylamide",0,
11150,10.1016/j.snb.2025.139307,"N,N,N',N'-Tetramethylethylenediamine",polymerization accelerator,0.05 M TEMED included in pCEH precursor solution.,"N,N,N',N'-Tetramethylethylenediamine",0,
11151,10.1016/j.snb.2025.139307,ammonium persulphate,initiator,0.04 M APS initiator used for pCEH polymerization.,ammonium persulfate,0,
11152,10.1016/j.snb.2025.139307,sodium chloride,salt/electrolyte,0.5 M NaCl in AuNP deposition solution and 1 M NaCl in pCEH precursor solution.,sodium chloride,0,
11153,10.1016/j.snb.2025.139307,chloroauric acid,gold nanoparticle precursor,1.0 mM HAuCl4 used for electrodeposition of AuNPs onto SPCE.,chloroauric acid,0,
11154,10.1016/j.snb.2025.139307,gold nanoparticles,electrode nanostructure/filler,AuNPs electrodeposited onto SPCE; homogenous sphere-like shape with diameter about 50 nm.,gold nanoparticles,1,
11155,10.1016/j.snb.2025.139307,polyethylene glycol,antifouling comparator,PEG selected as widely recognized gold-standard antifouling material.,polyethylene glycol,0,
11156,10.1016/j.snb.2025.139307,1-(3-dimethylaminopropyl)-3-ethylcarbodiimide,carboxyl activation reagent,0.4 M EDC used with NHS to activate carboxyl groups in pCBMA for C-DNA-Fc immobilization.,1-(3-dimethylaminopropyl)-3-ethylcarbodiimide,0,
11157,10.1016/j.snb.2025.139307,N-hydroxy succinimide,carboxyl activation reagent,0.1 M NHS used with EDC to activate pCEH carboxyl groups.,N-hydroxysuccinimide,0,
11158,10.1016/j.snb.2025.139307,methylene blue,redox signal probe,20 uM MB solution used to load/interact with guanine bases in DNA probe.,methylene blue,0,
11159,10.1016/j.snb.2025.139307,ferrocene,redox signal label,C-DNA-Fc immobilized on pCEH/AuNPs/SPCE.,ferrocene,0,
11160,10.1016/j.snb.2025.139307,potassium ferricyanide/ferrocyanide,electrochemical redox probe,5.0 mM [Fe(CN)6]3-/4- used for DPV antifouling tests.,potassium ferricyanide potassium ferrocyanide,1,
11161,10.1016/j.snb.2025.139307,potassium chloride,supporting electrolyte,0.1 M KCl used with ferri/ferrocyanide redox probe.,potassium chloride,0,
11162,10.1016/j.ab.2005.09.009,methacrylamide,gel-forming monomer,"Solutions for the preparation of microchips contained methacrylamide (4.75%, w/v).",methacrylamide,0,
11163,10.1016/j.ab.2005.09.009,"N,N'-methylenebisacrylamide",crosslinker,"Solutions for the preparation of microchips contained N,N'-methylene bisacrylamide (0.25%, w/v).","N,N'-methylenebisacrylamide",0,
11164,10.1016/j.ab.2005.09.009,glycerol,microchip gel solution component,"Solutions for the preparation of microchips contained glycerol (50%, v/v) in PBS.",glycerol,0,
11165,10.1016/j.ab.2005.09.009,Temed,pH adjustment/polymerization reagent,Gel solutions were titrated with Temed to pH 10.5.,TEMED tetramethylethylenediamine,1,
11166,10.1016/j.ab.2005.09.009,lactose,immobilized glycan ligand,Microchips with immobilized lactose were used for ricin binding and association constant measurements.,lactose,0,
11167,10.1016/j.ab.2005.09.009,disaccharide B,immobilized glycan ligand,Microchips with immobilized disaccharide B were used for ricin binding and association constant measurements.,disaccharide B OCH2CH2CH2NH2 glycoside,1,
11168,10.1016/j.ab.2005.09.009,alpha-mannose,immobilized glycan ligand,Hydrogel microchips containing immobilized saccharides included alpha-mannose.,alpha-D-mannose,0,
11169,10.1016/j.ab.2005.09.009,Atri,blood group A trisaccharide ligand,"Spacered blood group trisaccharide A, Atri, was immobilized in hydrogel gel elements.",GalNAc alpha1-3 Fuc alpha1-2 Gal blood group A trisaccharide,1,
11170,10.1016/j.ab.2005.09.009,Btri,blood group B trisaccharide ligand/control glycan,"Spacered blood group trisaccharide B, Btri, was immobilized in hydrogel gel elements and used as background in anti-Atri assays.",Gal alpha1-3 Fuc alpha1-2 Gal blood group B trisaccharide,1,
11171,10.1016/j.ab.2005.09.009,Atri-PAA,PAA glycoconjugate ligand comparator,Atri in the form of PAA glycoconjugate was immobilized and compared with amino-terminal Atri.,blood group A trisaccharide polyacrylamide glycoconjugate,1,
11172,10.1016/j.ab.2005.09.009,Btri-PAA,PAA glycoconjugate ligand/control,Btri-PAA conjugates were used for coating ELISA plates and as glycan controls.,blood group B trisaccharide polyacrylamide glycoconjugate,1,
11173,10.1016/j.ab.2005.09.009,polyvinyl alcohol,blocking buffer component,Microchips with immobilized glycans were incubated in PBS containing 1% PVA.,polyvinyl alcohol,0,
11174,10.1016/j.ab.2005.09.009,polyvinyl pyrrolidone,sample dilution buffer component,The solution for sample dilution was PBS containing 0.15% PVA and 0.15% PVP.,polyvinylpyrrolidone,0,
11175,10.1016/j.ab.2005.09.009,Tween 20,wash buffer surfactant,Microchips were washed in PBS containing 0.1% Tween 20.,Tween 20 polysorbate 20,0,
11176,10.1016/j.ab.2005.09.009,bovine serum albumin,ELISA blocking reagent,Coated plates were blocked with 3% BSA in PBS.,bovine serum albumin,0,
11177,10.1016/j.ab.2005.09.009,Cy3,fluorescent label,Solution of Cy3-labeled ricin was applied on microchips for kinetic measurements.,Cy3 dye,1,
11178,10.1016/j.ab.2005.09.009,Cy5,fluorescent label,Cy5-labeled anti-mouse antibodies were used for fluorescence development.,Cy5 dye,1,
11179,10.1016/j.porgcoat.2026.110037,chitosan,hydrogel matrix polymer,Chitosan was used as the main matrix in the hydrogel coatings.,chitosan,0,
11180,10.1016/j.porgcoat.2026.110037,MO245d,hydrogel additive exopolysaccharide,Depolymerized Vibrio MO245 exopolysaccharide was incorporated into chitosan coatings as an additive.,Vibrio MO245 exopolysaccharide,1,
11181,10.1016/j.porgcoat.2026.110037,hyaluronic acid,hydrogel additive comparator,Hyaluronic acid was compared with MO245d as a hydrophilic polysaccharide additive.,hyaluronic acid,0,
11182,10.1016/j.porgcoat.2026.110037,citric acid,crosslinker,Citric acid was added at 25% w/w polymers as a chemical crosslinker.,citric acid,0,
11183,10.1016/j.porgcoat.2026.110037,glycerol,plasticizer,Glycerol was added to coating formulations as a plasticizer.,glycerol,0,
11184,10.1016/j.porgcoat.2026.110037,dopamine hydrochloride,surface functionalization precursor,Glass slides were functionalized with a polydopamine film to anchor the hydrogel coating.,dopamine hydrochloride,0,
11185,10.1016/j.porgcoat.2026.110037,copper acetate,depolymerization reagent metal source,Copper acetate was used with hydrogen peroxide during radical depolymerization of MO245.,copper acetate,0,
11186,10.1016/j.porgcoat.2026.110037,hydrogen peroxide,depolymerization reagent,Hydrogen peroxide was added during radical depolymerization of MO245.,hydrogen peroxide,0,
11187,10.1016/j.porgcoat.2026.110037,sodium borohydride,depolymerization workup reagent,Sodium borohydride was added after radical depolymerization.,sodium borohydride,0,
11188,10.1016/j.porgcoat.2026.110037,glucuronic acid,reported monosaccharide component,Depolymerized MO245d contained glucuronic acid as a major monosaccharide.,glucuronic acid,0,
11189,10.1016/j.porgcoat.2026.110037,glucosamine,reported monosaccharide component,Depolymerized MO245d contained glucosamine.,glucosamine,0,
11190,10.1016/j.porgcoat.2026.110037,galactosamine,reported monosaccharide component,Depolymerized MO245d contained galactosamine.,galactosamine,0,
11191,10.1016/j.colsurfa.2023.132044,poly(ethylene glycol) diacrylate,hydrogel monomer,PEGDA was used to modify PET and PES membranes; PES applied study used 1% PEGDA with 0.1% TTEGDA.,poly(ethylene glycol) diacrylate,0,
11192,10.1016/j.colsurfa.2023.132044,tetra(ethylene glycol) diacrylate,crosslinker,TTEGDA was used with PEGDA or SPE in hydrogel immobilization solutions.,tetra(ethylene glycol) diacrylate,0,
11193,10.1016/j.colsurfa.2023.132044,"N,N′-methylenebis(acrylamide)",crosslinker,MBAA was used as a crosslinker in some PET hydrogel formulations.,"N,N'-methylenebisacrylamide",0,
11194,10.1016/j.colsurfa.2023.132044,2-(dimethylamino)ethyl methacrylate,cationic/amine-containing hydrogel monomer,DMAEMA was used to create positively charged hydrogel-modified PET membranes.,2-(dimethylamino)ethyl methacrylate,0,
11195,10.1016/j.colsurfa.2023.132044,"N-(3-sulfopropyl)-N-methacryloxyethyl-N,N-dimethylammonium betaine",zwitterionic hydrogel monomer,SPE was used to create zwitterionic neutral hydrogel-modified PET membranes.,"N-(3-sulfopropyl)-N-methacryloxyethyl-N,N-dimethylammonium betaine",1,
11196,10.1016/j.colsurfa.2023.132044,3-sulfopropyl methacrylate potassium salt,anionic hydrogel monomer,SPM was used to create negatively charged hydrogel-modified PET membranes.,3-sulfopropyl methacrylate potassium salt,0,
11197,10.1016/j.colsurfa.2023.132044,polyethersulfone,membrane support,Commercial MicroPES membrane from 3M with pore size 0.03 um was modified with PEGDA hydrogel.,polyethersulfone,0,
11198,10.1016/j.colsurfa.2023.132044,polyethylene terephthalate,membrane support,PET track-etched OxyDisc membrane with pore size 0.4 um was used for the fundamental study.,polyethylene terephthalate,0,
11199,10.1016/j.colsurfa.2023.132044,sodium bicinchoninate,BCA assay reagent,BCA solution A contained sodium bicinchoninate for protein quantification.,sodium bicinchoninate,0,
11200,10.1016/j.colsurfa.2023.132044,copper sulfate pentahydrate,BCA assay reagent,BCA solution B contained copper sulfate pentahydrate.,copper sulfate pentahydrate,0,
11201,10.1016/j.colsurfa.2023.132044,phosphate-buffered saline,protein adsorption buffer,"Protein solutions at 2.0 mg mL-1 were prepared in PBS, pH 7.0.",phosphate buffered saline,1,
11202,10.1016/j.memsci.2024.123174,PSBMA-co-PMAEMA,cross-linkable zwitterionic copolymer hydrogel building block,Used with methacrylate side groups for thiol-ene Michael addition click coating.,,1,
11203,10.1016/j.memsci.2024.123174,PTMAEMA-co-PMAEMA,cationic surface linker,Used to laminate the hydrogel coating to negatively charged membrane surfaces.,,1,
11204,10.1016/j.memsci.2024.123174,"1,4-dithiothreitol",crosslinker,Bis-thiol cross linker used for thiol-ene Michael addition with methacrylate side groups.,"1,4-dithiothreitol",0,
11205,10.1016/j.memsci.2024.123174,DTT,crosslinker abbreviation,Cross linker/acrylate ratio reported as molar ratio between thiol groups in DTT and methacrylate groups in PSBMA-co-PMAEMA.,dithiothreitol,0,
11206,10.1016/j.memsci.2024.123174,NaHCO3/Na2CO3,buffer,pH 9.0 buffer used to prepare nanofiltration coating solution.,sodium bicarbonate sodium carbonate,0,
11207,10.1016/j.memsci.2024.123174,TEMPO,cellulose surface functionalization reagent,Used with NaBr and NaClO to introduce carboxylic acid groups on cellulose ultrafiltration membranes.,"2,2,6,6-tetramethylpiperidine-1-oxyl",0,
11208,10.1016/j.memsci.2024.123174,NaBr,cellulose surface functionalization reagent,Used during TEMPO/NaClO oxidation of cellulose ultrafiltration membranes.,sodium bromide,0,
11209,10.1016/j.memsci.2024.123174,NaClO,cellulose surface functionalization reagent,Used to initiate surface functionalization of cellulose ultrafiltration membranes.,sodium hypochlorite,0,
11210,10.1016/j.memsci.2024.123174,PA-TFC NF270 membrane,nanofiltration membrane substrate,Commercial negatively charged nanofiltration membrane coated with polyzwitterionic hydrogel.,,1,
11211,10.1016/j.memsci.2024.123174,cellulose ultrafiltration membrane,ultrafiltration membrane substrate,Commercial 30 kDa MWCO cellulose membrane used for hydrogel coating after surface functionalization.,cellulose,0,
11212,10.1016/j.ijbiomac.2023.127755,chitosan,hydrogel polymer backbone,Chitosan was used to prepare CS-N3 and chitosan-PEG hydrogels.,chitosan,0,
11213,10.1016/j.ijbiomac.2023.127755,polyethylene glycol,hydrogel crosslinking polymer,Hydrogels were prepared from chitosan and polyethylene glycol.,polyethylene glycol,0,
11214,10.1016/j.ijbiomac.2023.127755,PEG-propiolate,alkyne-functionalized crosslinker,3-armed PEG crosslinker functionalized with terminal propiolic acid ester groups.,PEG propiolate,1,
11215,10.1016/j.ijbiomac.2023.127755,5-azidopentanoic acid,chitosan and enzyme azide functionalization reagent precursor,Chitosan grafted with 5-azidopentanoic acid was prepared by amide formation.,5-azidopentanoic acid,0,
11216,10.1016/j.ijbiomac.2023.127755,NHS-N3,β-Gal lysine functionalization reagent,β-Galactosidase was modified with N-hydroxysuccinimide-activated ester of 5-azidopentanoic acid.,N-hydroxysuccinimide 5-azidopentanoate,1,
11217,10.1016/j.ijbiomac.2023.127755,thioglycolic acid,thiol ligand for mucoadhesive surface functionalization,CSPGal-TGA surface modified with thioglycolic acid bound 48 % mucin.,thioglycolic acid,0,
11218,10.1016/j.ijbiomac.2023.127755,2-iminothiolane hydrochloride,thiol/amidine functionalization reagent,Used to obtain thiobuthylamidine pendant chains on CSPGal-TBA.,2-iminothiolane hydrochloride,0,
11219,10.1016/j.ijbiomac.2023.127755,4-mercaptobutanimidamide,thiobuthylamidine surface group,Surface functionalization with 4-mercaptobutanimidamide was performed by incubating hydrogels with 2-iminothiolane hydrochloride.,4-mercaptobutanimidamide,1,
11220,10.1016/j.ijbiomac.2023.127755,Eudragit L 30 D-55,enteric coating polymer,CSPGal hydrogels were coated with three layers of Eudragit L 30 D-55.,Eudragit L 30 D-55 methacrylic acid ethyl acrylate copolymer,1,
11221,10.1016/j.ijbiomac.2023.127755,triethyl citrate,plasticizer for enteric coating,Used in the Eudragit coating solution.,triethyl citrate,0,
11222,10.1016/j.ijbiomac.2023.127755,talc,nonstick agent for enteric coating,Used in the Eudragit coating solution.,talc,0,
11223,10.1016/j.ijbiomac.2023.127755,EDC,carbodiimide coupling reagent,Used for CS-N3 synthesis and TGA amidation.,1-ethyl-3-(3-dimethylaminopropyl)carbodiimide,0,
11224,10.1016/j.ijbiomac.2023.127755,NHS,coupling reagent,Used for CS-N3 synthesis and TGA amidation.,N-hydroxysuccinimide,0,
11225,10.1016/j.ijbiomac.2023.127755,ONPG,β-galactosidase assay substrate,Enzymatic activity was measured using the ONPG-galactosidase assay.,o-nitrophenyl beta-D-galactopyranoside,0,
11226,10.1016/j.jmmm.2016.03.068,styrene,monomer,Used to prepare P(S-NIPAM-MAA-PEGMA) hydrogel seed particles.,styrene,0,
11227,10.1016/j.jmmm.2016.03.068,N-isopropylacrylamide,monomer,Used to prepare P(S-NIPAM-MAA-PEGMA) hydrogel seed particles.,N-isopropylacrylamide,0,
11228,10.1016/j.jmmm.2016.03.068,methacrylic acid,monomer,Used to prepare P(S-NIPAM-MAA-PEGMA) hydrogel seed particles.,methacrylic acid,0,
11229,10.1016/j.jmmm.2016.03.068,polyethylene glycol methacrylate,reactive stabilizer/monomer,PEGMA with molecular weight 500 g/mol for PEG was used as a reactive stabilizer in hydrogel seed particle synthesis.,polyethylene glycol methacrylate,1,
11230,10.1016/j.jmmm.2016.03.068,pyrrole,monomer,Polymerized to form PPy in PPy/gamma-Fe2O3 and P(S-NIPAM-MAA-PEGMA)/PPy/gamma-Fe2O3 particles.,pyrrole,0,
11231,10.1016/j.jmmm.2016.03.068,ferric chloride,oxidant and Fe(III) source,Used as oxidant and source of Fe(III) for gamma-Fe2O3 formation.,ferric chloride,0,
11232,10.1016/j.jmmm.2016.03.068,ferrous sulfate heptahydrate,Fe(II) source,Added to provide Fe(II) for gamma-Fe2O3 formation.,ferrous sulfate heptahydrate,0,
11233,10.1016/j.jmmm.2016.03.068,p-toluene sulfonic acid,dopant,Used as dopant during seeded chemical oxidative polymerization of pyrrole.,p-toluenesulfonic acid,0,
11234,10.1016/j.jmmm.2016.03.068,sodium dodecyl sulfate,stabilizer,Added as stabilizer in composite and reference particle preparation.,sodium dodecyl sulfate,0,
11235,10.1016/j.jmmm.2016.03.068,gamma-Fe2O3,magnetic filler,Maghemite nanoparticles formed in the hydrogel matrix and provided magnetic properties.,maghemite,1,
11236,10.1016/j.jmmm.2016.03.068,hexavalent chromium,non-protein adsorption target,The hydrogel particles were evaluated for removal of Cr(VI) from aqueous solution.,hexavalent chromium,1,
11237,10.1016/j.matlet.2015.05.080,sodium alginate,hydrogel precursor polymer,2.5 wt% SA was dispersed with CMWCNT and PEG400 before Ca2+ cross-linking.,sodium alginate,0,
11238,10.1016/j.matlet.2015.05.080,calcium alginate,cross-linked hydrogel backbone,Sodium alginate was cross-linked by calcium ions to form calcium alginate hydrogel membrane.,calcium alginate,0,
11239,10.1016/j.matlet.2015.05.080,carboxyl multi-walled carbon nanotubes,composite filler,CMWCNT was incorporated into calcium alginate hydrogel filtration membrane.,carboxyl multi-walled carbon nanotubes,1,
11240,10.1016/j.matlet.2015.05.080,calcium chloride anhydrous,crosslinker source,The cast mixture was immersed in 2.5 wt% CaCl2 aqueous solution for cross-linking 12 h.,calcium chloride,0,
11241,10.1016/j.matlet.2015.05.080,Ca2+,ionic cross-linking bridge,Ca2+ cross-linked synchronously with COO- of CMWCNT and COO- of sodium alginate.,calcium ion,0,
11242,10.1016/j.matlet.2015.05.080,polyethylene glycol 400,pore-forming agent,PEG400 was used as pore-forming agent and removed by elution in water for 48 h.,polyethylene glycol 400,0,
11243,10.1016/j.matlet.2015.05.080,Congo red,dye rejection test solute,0.1 g/L Congo red aqueous solution was used to evaluate membrane flux and rejection.,Congo red,0,
11244,10.1016/j.jcis.2014.03.030,silica hydrogel,hydrogel matrix,Silica matrices were synthesized by silicate polymerization in the presence of LUDOX silica nanoparticles.,silicon dioxide,1,
11245,10.1016/j.jcis.2014.03.030,sodium silicate,silica precursor,Silica sources are a sodium silicate solution and colloidal silica.,sodium silicate,1,
11246,10.1016/j.jcis.2014.03.030,LUDOX HS-40,colloidal silica precursor/filler,"Colloidal silica, LUDOX HS-40, was used with sodium silicate to synthesize silica gels.",silicon dioxide,1,
11247,10.1016/j.jcis.2014.03.030,hydrochloric acid,pH adjustment reagent,Hydrochloric acid is added to decrease the pH to the specified value.,hydrochloric acid,0,
11248,10.1016/j.jcis.2014.03.030,phosphate buffer,buffer,Hydrogel samples are aged one week in phosphate buffer pH 6.5.,phosphate buffer,1,
11249,10.1016/j.jcis.2014.03.030,Xylenol Orange,small-molecule dye adsorbate/diffusing solute,The anionic dye Xylenol Orange showed negligible adsorption under the experimental conditions.,Xylenol Orange,0,
11250,10.1016/j.jcis.2014.03.030,Malachite Green,small-molecule dye adsorbate/diffusing solute,The cationic dye Malachite Green showed diffusion coupled with adsorption on the negatively charged silica surface.,Malachite Green,0,
11251,10.1016/j.jcis.2014.03.030,methanol,solvent for supercritical drying preparation,"Before drying, samples are immersed in methanol for 2 days.",methanol,0,
