Repository: sunyrain/PHA

# PHA Protein-Hydrogel Adsorption Dataset

Generated: 2026-07-05T11:36:45

## Scope

This curated package organizes literature-derived protein-hydrogel adsorption, binding, immobilization, antifouling, and related biointerface records extracted from the local PHA corpus.

The primary unit is one record:

`paper + hydrogel/sample + protein/mixture + experimental condition + measured outcome`

## Contents

- `data/sources.csv`: article-level metadata, extraction status, and curation decision.
- `data/records_flat.csv`: flattened record-level table with provenance, hydrogel, protein, condition, outcome, mechanism, and quality fields.

File: data/curated/pha_scientific_dataset_20260705/data/materials.csv (part 57 of 67)
id,doi,name,role,context,pubchem_query,needs_manual_normalization,enrichment_json
11252,10.1016/j.jcis.2014.03.030,carbon dioxide,supercritical drying fluid,Supercritical CO2 is passed through the cell during aerogel preparation.,carbon dioxide,0,
11253,10.1016/j.polymertesting.2020.106980,2-hydroxyethyl methacrylate,monomer,Used to synthesize p(HEMA-GMA) cryogel.,2-hydroxyethyl methacrylate,0,
11254,10.1016/j.polymertesting.2020.106980,glycidyl methacrylate,co-monomer; epoxy-functional monomer,Used as co-monomer in p(HEMA-GMA); epoxy peak decreased after enzyme immobilization.,glycidyl methacrylate,0,
11255,10.1016/j.polymertesting.2020.106980,"N,N'-methylene-bis-acryl-amide",crosslinker,Used in p(HEMA-GMA) synthesis.,"N,N'-methylenebisacrylamide",1,
11256,10.1016/j.polymertesting.2020.106980,ammonium persulfate,free radical initiator,Added as 100 μL of 10% w/v APS during cryogel synthesis.,ammonium persulfate,0,
11257,10.1016/j.polymertesting.2020.106980,"N,N,N',N'-tetramethylethylenediamine",catalyst/accelerator,Added as 20 μL TEMED during cryogel synthesis.,"N,N,N',N'-tetramethylethylenediamine",0,
11258,10.1016/j.polymertesting.2020.106980,Tris-HCl,buffer,50 mM Tris-HCl buffer at pH 8.6 used for immobilization and enzyme assay.,Tris hydrochloride,0,
11259,10.1016/j.polymertesting.2020.106980,l-asparagine,enzyme substrate,Substrate used in l-ASNase activity assay.,L-asparagine,0,
11260,10.1016/j.polymertesting.2020.106980,trichloroacetic acid,reaction terminator,0.1 mL of 1.5 M TCA added to terminate catalytic reaction.,trichloroacetic acid,0,
11261,10.1016/j.polymertesting.2020.106980,Nessler's reagent,ammonia detection reagent,Used to detect ammonia from l-asparagine hydrolysis at 480 nm.,Nessler reagent,1,
11262,10.1016/j.polymertesting.2020.106980,Ca2+,metal ion inhibitor/condition variable,10 mM Ca2+ tested for effect on free and immobilized l-ASNase activity.,calcium ion,0,
11263,10.1016/j.polymertesting.2020.106980,Co2+,metal ion activator/condition variable,10 mM Co2+ increased relative activity of p(HEMA-GMA)/l-ASNase.,cobalt(2+) ion,0,
11264,10.1016/j.polymertesting.2020.106980,Fe2+,metal ion activator/condition variable,10 mM Fe2+ increased relative activity of p(HEMA-GMA)/l-ASNase.,iron(2+) ion,0,
11265,10.1016/j.polymertesting.2020.106980,Fe3+,metal ion activator/condition variable,10 mM Fe3+ increased relative activity of p(HEMA-GMA)/l-ASNase.,iron(3+) ion,0,
11266,10.1016/j.polymertesting.2020.106980,Sr2+,metal ion inhibitor/condition variable,10 mM Sr2+ tested for effect on free and immobilized l-ASNase activity.,strontium ion,0,
11267,10.1016/j.polymertesting.2020.106980,Ni2+,metal ion inhibitor/condition variable,10 mM Ni2+ tested for effect on free and immobilized l-ASNase activity.,nickel(2+) ion,0,
11268,10.1016/j.procbio.2011.09.021,acrylamide,monomer,p(AAm-AGE) cryogels were prepared by radical polymerization of acrylamide and allylglycidyl ether.,acrylamide,0,
11269,10.1016/j.procbio.2011.09.021,allylglycidyl ether,monomer providing epoxy groups,AGE was selected in order to insert reactive epoxy groups into the cryogel.,allyl glycidyl ether,0,
11270,10.1016/j.procbio.2011.09.021,"N,N'-methylene-bis(acrylamide)",crosslinker,AAm and AGE with MBAAm as a crosslinker.,"N,N'-methylenebisacrylamide",0,
11271,10.1016/j.procbio.2011.09.021,Cibacron Blue F3GA,dye ligand and chelating agent,Cibacron Blue F3GA was covalently attached to p(AAm-AGE) cryogels as a chelating agent.,Cibacron Blue F3GA,1,
11272,10.1016/j.procbio.2011.09.021,Fe3+,immobilized metal ion affinity bridge,Fe3+ ions were immobilized to the cryogel support matrix via coordinate bonding with this chelating agent.,ferric ion,0,
11273,10.1016/j.procbio.2011.09.021,Fe(NO3)3·9H2O,Fe3+ source,Fe(NO)3·9H2O was used as the source of Fe3+ ions.,iron(III) nitrate nonahydrate,1,
11274,10.1016/j.procbio.2011.09.021,ammonium persulfate,initiator,The cryogel was produced by radical polymerization initiated by TEMED and APS.,ammonium persulfate,0,
11275,10.1016/j.procbio.2011.09.021,"N,N,N',N'-tetramethylene diamine",activator,APS/TEMED as an initiator/activator pair.,"N,N,N',N'-tetramethylethylenediamine",1,
11276,10.1016/j.procbio.2011.09.021,sodium chloride,ionic strength modifier and desorption medium comparator,NaCl concentration was varied from 0.05 to 1.0 M; 1 M NaCl was tested as desorption medium.,sodium chloride,0,
11277,10.1016/j.procbio.2011.09.021,sodium thiocyanate,desorption agent,more than 99.5% of the adsorbed catalase was desorbed in 0.2 M NaSCN.,sodium thiocyanate,0,
11278,10.1016/j.procbio.2011.09.021,hydrogen peroxide,catalase substrate for activity assays,Kinetic parameters were determined using H2O2 as the substrate.,hydrogen peroxide,0,
11279,10.1016/j.ijbiomac.2026.152690,metformin,small-molecule drug cargo,Loaded into PG-Gel and CMPG-Gel and released in pH-responsive delivery experiments.,metformin,0,
11280,10.1016/j.ijbiomac.2026.152690,phytoglycogen,hydrogel backbone,PG was used to form PG-Gel and as the precursor for carboxymethylated phytoglycogen.,phytoglycogen,1,
11281,10.1016/j.ijbiomac.2026.152690,carboxymethylated phytoglycogen,pH-responsive hydrogel backbone,CMPG introduced anionic carboxymethyl groups and was assembled into CMPG-Gel.,carboxymethylated phytoglycogen,1,
11282,10.1016/j.ijbiomac.2026.152690,glucose-1-phosphate,monomeric glucose donor,Glc-1-P was added at mass ratios such as 6x substrate mass during enzymatic assembly.,glucose-1-phosphate,0,
11283,10.1016/j.ijbiomac.2026.152690,carboxymethyl group,pH-responsive functional group,Carboxymethyl groups controlled CMPG-Gel swelling and Met release through protonation and deprotonation.,carboxymethyl group,1,
11284,10.1016/j.ijbiomac.2026.152690,phosphate buffer,buffer,"Used for hydrogel preparation, swelling, self-assembly, and release experiments.",phosphate buffer,1,
11285,10.1016/j.ijbiomac.2026.152690,sodium chloride,salt in simulated gastric fluid,SGF contained 2 mg/mL NaCl.,sodium chloride,0,
11286,10.1016/j.ijbiomac.2026.152690,fluorescein sodium,small-molecule fluorescent probe,Used to verify hydrophilic pore structure and release from CMPG-Gel.,fluorescein sodium,0,
11287,10.1016/j.ijbiomac.2026.152690,methylene blue,small-molecule dye probe,Added during enzymatic assembly to verify hydrophilic pore structure.,methylene blue,0,
11288,10.1016/j.ijbiomac.2026.152690,fluorescein isothiocyanate,fluorescent labeling reagent,Used to label Met for CLSM visualization.,fluorescein isothiocyanate,0,
11289,10.1016/j.procbio.2023.01.016,acrylamide,monomer,Used to synthesize PAAm cryogel; 1.105 g AAm in 25 mL water.,acrylamide,0,
11290,10.1016/j.procbio.2023.01.016,"N,N'-methylene-bis-acrylamide",crosslinker and monomer,Used in cryogel synthesis; 0.3195 g MBAAm.,"N,N'-methylenebisacrylamide",0,
11291,10.1016/j.procbio.2023.01.016,allyl glycidyl ether,epoxy-functional monomer,Used in cryogel synthesis; PEI was covalently bound to epoxy residuals.,allyl glycidyl ether,0,
11292,10.1016/j.procbio.2023.01.016,polyethyleneimine,anion-exchange ligand precursor,PEI was circulated through cryogel and then quaternized; branched PEI average Mw about 25000.,polyethyleneimine,1,
11293,10.1016/j.procbio.2023.01.016,epichlorohydrin,quaternization reagent,ECH water solution 5% w/v was circulated for 6 h to quaternize PEI cryogel.,epichlorohydrin,0,
11294,10.1016/j.procbio.2023.01.016,ammonium persulfate,polymerization initiator,Polymerization was initiated by addition of 27.5 mg APS.,ammonium persulfate,0,
11295,10.1016/j.procbio.2023.01.016,"N,N,N',N'-tetramethylethylenediamine",polymerization accelerator,Polymerization was initiated with APS and 23.8 uL TEMED.,"N,N,N',N'-tetramethylethylenediamine",0,
11296,10.1016/j.procbio.2023.01.016,Tris-HCl,adsorption buffer,"Adsorption buffer concentration scanned at 20, 50, and 80 mM.",tris hydrochloride,0,
11297,10.1016/j.procbio.2023.01.016,sodium chloride,elution salt,Adsorbed proteins were eluted with adsorption buffer containing 0.6 mol/L NaCl.,sodium chloride,0,
11298,10.1016/j.procbio.2023.01.016,L-asparagine,enzyme substrate for activity assay,L-ASNase activity was determined by measuring ammonia release after hydrolysis of L-ASN.,L-asparagine,0,
11299,10.1016/j.procbio.2023.01.016,Nessler reagent,activity assay reagent,Used to detect ammonia released by L-ASNase activity.,Nessler reagent,1,
11300,10.1016/j.procbio.2023.01.016,trichloroacetic acid,reaction stop reagent,TCA was added to stop the L-ASNase activity reaction.,trichloroacetic acid,0,
11301,10.1016/j.procbio.2023.01.016,glutaraldehyde,SEM sample fixation reagent,Cryogel SEM samples were fixed in 2.5% glutaraldehyde.,glutaraldehyde,0,
11302,10.1016/j.procbio.2023.01.016,osmium tetroxide,SEM post-fixation reagent,Cryogel SEM samples were post-fixed in 1% osmium tetroxide.,osmium tetroxide,0,
11303,10.1016/j.procbio.2023.01.016,ethanol,storage solution and dehydration reagent,Cryogel was stored in water containing 20% ethanol; SEM dehydration used ethanol gradients.,ethanol,0,
11304,10.1016/j.procbio.2023.01.016,bovine serum albumin,Bradford assay standard,Total proteins were determined by Bradford method using BSA as standard.,,0,
11305,10.1016/j.ijpharm.2006.11.012,"alpha,beta-poly(N-2-hydroxyethyl)-dl-aspartamide",starting polymer backbone,PHEA was used as starting polymer for derivatization with methacrylic anhydride.,alpha beta poly(N-2-hydroxyethyl)-dl-aspartamide,1,
11306,10.1016/j.ijpharm.2006.11.012,PHM,methacrylate derivative and hydrogel precursor,PHM contains photocrosslinkable methacrylate groups and ester groups.,PHEA methacrylate derivative PHM,1,
11307,10.1016/j.ijpharm.2006.11.012,methacrylic anhydride,derivatization reagent introducing methacrylate groups,PHEA was derivatized with methacrylic anhydride to obtain PHM.,methacrylic anhydride,0,
11308,10.1016/j.ijpharm.2006.11.012,"d,l-aspartic acid",monomer precursor for polysuccinimide/PHEA,"PSI was synthesized by thermal polycondensation of d,l-aspartic acid.",DL-aspartic acid,0,
11309,10.1016/j.ijpharm.2006.11.012,ethanolamine,aminolysis reagent for PHEA synthesis,PHEA was prepared by reaction of PSI with ethanolamine.,ethanolamine,0,
11310,10.1016/j.ijpharm.2006.11.012,triethylamine,catalyst,TEA was used as a catalyst during derivatization of PHEA with methacrylic anhydride.,triethylamine,0,
11311,10.1016/j.ijpharm.2006.11.012,"N,N-dimethylacetamide",reaction solvent,Derivatization reaction was carried out in anhydrous DMA.,"N,N-dimethylacetamide",0,
11312,10.1016/j.ijpharm.2006.11.012,ZnSe,ATR crystal material,The ATR crystal was ZnSe with an angle of incidence of 45 degrees.,zinc selenide,0,
11313,10.1016/j.ijpharm.2006.11.012,esterase,enzyme for hydrolysis/degradation study,PHM-based hydrogel degradation was evaluated in the presence of esterase.,esterase,1,
11314,10.1016/j.jhazmat.2025.137196,acrylamide,monomer,Used to prepare porous poly(acrylamide) hydrogels; optimal formulation used 20 wt% AAm.,acrylamide,0,
11315,10.1016/j.jhazmat.2025.137196,"N,N'-Methylene-bis-acrylamide",crosslinker,Added at 1 wt% in hydrogel precursor solution.,"N,N'-Methylenebisacrylamide",0,
11316,10.1016/j.jhazmat.2025.137196,polyethylene glycol,porogen / phase-separation agent,PEG induced pore formation and was removed by immersing hydrogel in water for 24 h; PEG 4k at 10 wt% was selected for optimal formulation.,polyethylene glycol,1,
11317,10.1016/j.jhazmat.2025.137196,glutaraldehyde,chemical immobilization linker,Facilitated chemical binding between amino groups on hydrogel granules and cutinase; discussed as preventing enzyme leakage.,glutaraldehyde,0,
11318,10.1016/j.jhazmat.2025.137196,"lithium phenyl(2,4,6-trimethylbenzoyl)phosphinate",photoinitiator,LAP was added at 1 wt% for 405 nm visible-light crosslinking.,"lithium phenyl-2,4,6-trimethylbenzoylphosphinate",1,
11319,10.1016/j.jhazmat.2025.137196,fluorescein isothiocyanate,protein fluorescent label,Used to prepare FITC-cutinase for visualizing distribution on hydrogel granules.,fluorescein isothiocyanate,0,
11320,10.1016/j.jhazmat.2025.137196,p-nitrophenyl butyrate,enzyme activity substrate,Used in hydrolysis assay to assess cutinase activity.,p-nitrophenyl butyrate,0,
11321,10.1016/j.jhazmat.2025.137196,p-nitrophenol,enzyme activity product/calibration analyte,Used for calibration in cutinase activity measurement.,p-nitrophenol,0,
11322,10.1016/j.jhazmat.2025.137196,bovine serum albumin,Bradford assay calibration protein,Standard solutions were prepared for Bradford protein assay calibration.,bovine serum albumin,1,
11323,10.1016/j.jhazmat.2025.137196,Tris-HCl buffer,activity assay buffer,Used at pH 8.0 for cutinase activity assays.,Tris hydrochloride,1,
11324,10.1016/j.jhazmat.2025.137196,sodium carbonate-bicarbonate buffer,FITC labelling buffer,Used at pH 8.5 for FITC-cutinase preparation.,carbonate bicarbonate buffer,1,
11325,10.1016/j.jhazmat.2025.137196,terephthalic acid,PET degradation product,TPA concentration was measured by HPLC to calculate PET degradation efficiency.,terephthalic acid,0,
11326,10.1016/j.jhazmat.2025.137196,mono(2-hydroxyethyl) terephthalate,PET degradation product,MHET concentration was measured by HPLC to calculate PET degradation efficiency.,mono(2-hydroxyethyl) terephthalate,0,
11327,10.1016/j.jhazmat.2025.137196,bis(2-hydroxyethyl) terephthalate,PET degradation product,BHET concentration was measured by HPLC to calculate PET degradation efficiency.,bis(2-hydroxyethyl) terephthalate,0,
11328,10.1016/j.jhazmat.2025.137196,poly(ethylene terephthalate),nanoplastic substrate,PET nanoplastics were degraded by free and immobilized cutinase.,polyethylene terephthalate,1,
11329,10.1016/j.jhazmat.2025.137196,Impranil DLN-SD,polyester polyurethane nanoplastic substrate,Used as another nanoplastic to test generalizability of enzyme-loaded hydrogels.,Impranil DLN-SD,1,
11330,10.1016/j.memsci.2015.05.075,sodium alginate,hydrogel precursor polymer,NaAlg was dissolved with PEG in water and ionically cross-linked with CaCl2 to form CaAlg hydrogel membrane.,sodium alginate,0,
11331,10.1016/j.memsci.2015.05.075,calcium alginate,hydrogel membrane backbone,Calcium alginate hydrogel filtration membrane was prepared by cross-linking sodium alginate with calcium chloride.,calcium alginate,0,
11332,10.1016/j.memsci.2015.05.075,polyethylene glycol,pore-forming agent,"PEG with molecular weights 0.4, 2, 4, 6, 10, and 20 kDa was used as pore-forming agent and removed by warm-water elution.",polyethylene glycol,0,
11333,10.1016/j.memsci.2015.05.075,PEG20000,pore-forming agent in protein filtration membranes,Protein filtration tests used CaAlg membranes prepared using PEG20000 as the pore-forming agent.,polyethylene glycol 20000,0,
11334,10.1016/j.memsci.2015.05.075,calcium chloride,ionic crosslinker,Casting solution was placed in 2.5 wt% CaCl2 aqueous solution for cross-linking for 12 h.,calcium chloride,0,
11335,10.1016/j.memsci.2015.05.075,Ca2+,metal ion bridge,NaAlg was cross-linked by CaCl2 solution to form CaAlg.,calcium ion,0,
11336,10.1016/j.memsci.2015.05.075,mPEG-FITC,fluorescent pore-forming tracer,Fluorescein isothiocyanate labeled PEG with Mw 20 kDa was used to visualize PEG distribution and elution.,FITC labeled polyethylene glycol,1,
11337,10.1016/j.enzmictec.2011.11.002,bovine serum albumin,hydrogel backbone; biomimetic catalyst,BSA was methacrylated and photocrosslinked to form hydrogels; native BSA was also used as positive catalytic control.,,0,
11338,10.1016/j.enzmictec.2011.11.002,methacrylic anhydride,protein modification reagent,Used to introduce methacrylate groups onto BSA primary amino groups.,methacrylic anhydride,0,
11339,10.1016/j.enzmictec.2011.11.002,"N,N'-methylenebisacrylamide",crosslinker,MBA was used as crosslinker for BSA hydrogel synthesis.,"N,N'-methylenebisacrylamide",0,
11340,10.1016/j.enzmictec.2011.11.002,Irgacure 2959,radical photoinitiator,Used for photoinitiated free-radical polymerization under 365 nm UV irradiation.,Irgacure 2959,0,
11341,10.1016/j.enzmictec.2011.11.002,acrylic acid,co-monomer,AA was added at 10% w/w in hydrogel B5.,acrylic acid,0,
11342,10.1016/j.enzmictec.2011.11.002,p-nitrophenyl acetate,model ester substrate,Used to evaluate esterase-like activity of BSA hydrogels.,p-nitrophenyl acetate,0,
11343,10.1016/j.enzmictec.2011.11.002,p-nitrophenol,hydrolysis product,Measured by UV-vis spectroscopy at 405 nm after p-NPA hydrolysis.,p-nitrophenol,0,
11344,10.1016/j.enzmictec.2011.11.002,phosphate buffer,buffer,Used at pH 5.2 for hydrogel synthesis and pH 7.6 for catalysis/swelling experiments.,,0,
11345,10.1016/j.enzmictec.2011.11.002,sodium chloride,washing and recovery solution,1 M NaCl solution was used to strip unreacted non-covalently bound polypeptide and recover hydrogel particulate.,sodium chloride,0,
11346,10.1016/j.enzmictec.2011.11.002,acetonitrile,substrate solvent,Used to prepare p-NPA solution for catalysis experiments.,acetonitrile,0,
11347,10.1016/j.enzmictec.2011.11.002,"2,4,6-trinitrobenzenesulfonic acid",TNBS assay reagent,Used to quantify primary amines and calculate BSA methacrylation degree of substitution.,"2,4,6-trinitrobenzenesulfonic acid",0,
11348,10.1016/j.foodchem.2018.03.057,Pluronic P123,hydrogel polymer precursor/backbone,PEO20-PPO70-PEO20 Pluronic P123 was acrylated to form P123-DA.,Pluronic P123,1,
11349,10.1016/j.foodchem.2018.03.057,di-acrylated Pluronic P123,hydrogel macromer and sorbent network precursor,P123-DA hydrogel was fabricated by UV crosslinking 23 wt% P123-DA in water.,diacrylated Pluronic P123,1,
11350,10.1016/j.foodchem.2018.03.057,acryloyl chloride,acrylation reagent,Acryloyl chloride reacted with hydroxyl groups of Pluronic P123 to synthesize P123-DA.,acryloyl chloride,0,
11351,10.1016/j.foodchem.2018.03.057,Irgacure 2959,photoinitiator,0.4 wt% Irgacure 2959 was used for UV-induced crosslinking.,Irgacure 2959,1,
11352,10.1016/j.foodchem.2018.03.057,triethylamine,base/acid scavenger during acrylation,Triethylamine was dissolved with Pluronic P123 in THF before acryloyl chloride addition.,triethylamine,0,
11353,10.1016/j.foodchem.2018.03.057,tetrahydrofuran,synthesis solvent,THF was used as solvent for Pluronic P123 acrylation.,tetrahydrofuran,0,
11354,10.1016/j.foodchem.2018.03.057,chitosan hydrogel,protein adsorption comparator hydrogel,Chitosan hydrogel adsorbed over 30-fold higher proteins than P123-DA hydrogel.,chitosan,1,
11355,10.1016/j.foodchem.2018.03.057,iminodiacetyl ligand poly(styrene-divinylbenzene) resin ECS60,protein adsorption comparator sorbent,Chelating resin adsorbed over 250-fold higher proteins than P123-DA hydrogel.,iminodiacetic acid styrene divinylbenzene chelating resin,1,
11356,10.1016/j.foodchem.2018.03.057,Pb(NO3)2,lead ion source for polluted milk and water adsorption assays,Pb(NO3)2 was added to milk to obtain Pb2+ at 150 ug/L and used in stock solutions.,lead nitrate,0,
11357,10.1016/j.foodchem.2018.03.057,Hg(NO3)2,mercury ion source for polluted milk and water adsorption assays,Hg(NO3)2 was added to milk to obtain Hg2+ at 50 ug/L and used in stock solutions.,mercury nitrate,0,
11358,10.1016/j.foodchem.2018.03.057,HNO3,desorption solution and digestion acid,0.1 M HNO3 desorbed Pb2+ and Hg2+ from P123-DA hydrogel.,nitric acid,0,
11359,10.1016/j.ijbiomac.2023.123335,chitin whisker,hydrogel backbone / LC-forming whisker,CHW suspension self-assembled into chiral nematic LC texture and was crosslinked with PEGDA.,chitin,1,
11360,10.1016/j.ijbiomac.2023.123335,maleated chitin whisker,hydrogel backbone with -COOH groups,mCHW was obtained by esterification of chitin with maleic anhydride and used to prepare negatively charged mCHW/PEGDA LC hydrogels.,maleic anhydride chitin,1,
11361,10.1016/j.ijbiomac.2023.123335,poly(ethylene glycol) diacrylate,photocurable hydrogel crosslinker/polymer component,PEGDA was added to CHW or mCHW aqueous suspension and photocrosslinked to form hydrogels.,poly(ethylene glycol) diacrylate,1,
11362,10.1016/j.ijbiomac.2023.123335,"lithium phenyl(2,4,6-trimethylbenzoyl) phosphate",photoinitiator,LAP aqueous suspension was mixed into hydrogel precursors before 365 nm UV irradiation.,"lithium phenyl-2,4,6-trimethylbenzoylphosphinate",1,
11363,10.1016/j.ijbiomac.2023.123335,maleic anhydride,modifier introducing maleate/-COOH groups,mCHW was obtained by esterification of chitin with maleic anhydride.,maleic anhydride,0,
11364,10.1016/j.ijbiomac.2023.123335,hydroxyapatite,biomineralized inorganic composite phase,Hydrogels were immersed in 1.5-fold simulated body fluid to biomineralize bone-like HAp crystals.,hydroxyapatite,0,
11365,10.1016/j.ijbiomac.2023.123335,phosphate buffered saline,protein adsorption buffer,Hydrogels were immersed in Vn or Fn solution in PBS.,phosphate buffered saline,0,
11366,10.1016/j.ijbiomac.2023.123335,simulated body fluid,biomineralization medium,Hydrogels were immersed into 1.5-fold simulated body fluids to biomineralize HAp crystals.,simulated body fluid,1,
11367,10.1016/j.ijbiomac.2023.123335,calcium ion,biomineralization ion,-COOH groups triggered initial nucleation with Ca2+ by electrostatic interactions.,calcium ion,0,
11368,10.1016/j.ijbiomac.2023.123335,phosphate ion,biomineralization ion,PO4 3− participated in HAp formation and interacted with -NH2 groups.,phosphate,0,
11369,10.1016/j.snb.2024.136672,N-isopropylacrylamide,monomer,NIPAm was used as the major hydrogel monomer; optimized NPs@CDs contained 63 mol% NIPAm.,N-isopropylacrylamide,0,
11370,10.1016/j.snb.2024.136672,N-tert-butylacrylamide,hydrophobic functional monomer,TBAm feed ratio was varied from 10 to 40 mol%; optimized NPs@CDs used 30 mol%.,N-tert-butylacrylamide,0,
11371,10.1016/j.snb.2024.136672,acrylic acid,carboxylate functional monomer,AAc feed ratio was varied from 2 to 20 mol%; optimized NPs@CDs used 5 mol%.,acrylic acid,0,
11372,10.1016/j.snb.2024.136672,"N,N'-methylene-bis(acrylamide)",crosslinker,BIS was used at 2 mol% in NPs@CDs hydrogel nanoparticles.,"N,N'-methylenebisacrylamide",0,
11373,10.1016/j.snb.2024.136672,carbon dots,fluorescent composite/filler,CDs were integrated with hydrogel nanoparticles and acted as the fluorescent source.,carbon dots,1,
11374,10.1016/j.snb.2024.136672,sodium dodecyl sulfate,anionic surfactant,SDS was present during precipitation polymerization.,sodium dodecyl sulfate,0,
11375,10.1016/j.snb.2024.136672,ammonium persulfate,initiator,APS was added as initiator for precipitation polymerization.,ammonium persulfate,0,
11376,10.1016/j.snb.2024.136672,citric acid monohydrate,carbon dot precursor,Used with ethylenediamine to synthesize CDs by microwave-assisted hydrothermal method.,citric acid monohydrate,0,
11377,10.1016/j.snb.2024.136672,ethylenediamine,carbon dot precursor,Used with citric acid to prepare N-containing CDs.,ethylenediamine,0,
11378,10.1016/j.snb.2024.136672,sodium chloride,salt condition variable,NaCl concentration was scanned from 0 to 1.5 M and quenching was basically unchanged.,sodium chloride,0,
11379,10.1016/j.snb.2024.136672,Cu2+,interfering metal ion comparator,"CDs showed quenching with Cu2+, while NPs@CDs reduced this recognition capability.",copper(2+),0,
11380,10.1016/j.snb.2024.136672,Fe2+,interfering metal ion comparator,"CDs showed quenching with Fe2+, while NPs@CDs reduced this recognition capability.",iron(2+),0,
11381,10.1016/j.snb.2024.136672,glycine,coexistence substance,Listed among chemicals and included as possible serum coexistence substance context.,glycine,0,
11382,10.1016/j.snb.2024.136672,histidine,coexistence substance,Listed among chemicals and included as possible serum coexistence substance context.,histidine,0,
11383,10.1016/j.snb.2024.136672,dopamine,coexistence substance,Listed among chemicals and included as possible serum coexistence substance context.,dopamine,0,
11384,10.1016/j.snb.2024.136672,glucose,coexistence substance,Listed among chemicals and included as possible serum coexistence substance context.,glucose,0,
11385,10.1016/j.aca.2021.338319,biotin,affinity ligand,Biotin on YHD binds streptavidin to form the crosslinked submicro-hydrogel.,biotin,0,
11386,10.1016/j.aca.2021.338319,streptavidin,protein crosslinking scaffold,Introduced to bind biotinylated DNA duplexes and generate the DNA-protein submicro-hydrogel.,,0,
11387,10.1016/j.aca.2021.338319,TAMRA,fluorescent dye label,H2 was modified with TAMRA for fluorescence anisotropy measurement.,carboxytetramethylrhodamine,1,
11388,10.1016/j.aca.2021.338319,NaCl,buffer salt,25 mM NaCl in 1 x TAE-Na+ buffer was selected as the optimal condition.,sodium chloride,0,
11389,10.1016/j.aca.2021.338319,ATP,small-molecule analyte,ATP was detected using the fluorescence anisotropy assay with a reported LOD of 3.6 uM.,adenosine triphosphate,0,
11390,10.1016/j.aca.2021.338319,GTP,ATP analogue comparator,Used in ATP selectivity testing.,guanosine triphosphate,0,
11391,10.1016/j.aca.2021.338319,CTP,ATP analogue comparator,Used in ATP selectivity testing.,cytidine triphosphate,0,
11392,10.1016/j.aca.2021.338319,UTP,ATP analogue comparator,Used in ATP selectivity testing.,uridine triphosphate,0,
11393,10.1016/j.aca.2021.338319,ochratoxin A,selectivity comparator,Tested during SEB selectivity experiments; authors attributed negative FA change to possible protein-destroying ability.,ochratoxin A,0,
11394,10.1016/j.aca.2021.338319,aflatoxin B1,selectivity comparator,Tested during SEB selectivity experiments.,aflatoxin B1,0,
11395,10.1016/j.electacta.2011.07.132,acrylamide,monomer,Fifty-four milligrams of acrylamide were used to prepare the hydrogel MIP/NIP.,acrylamide,0,
11396,10.1016/j.electacta.2011.07.132,"N,N'-methylenebisacrylamide",crosslinker,Six milligrams of methylenebisacrylamide were used as crosslinking agent.,"N,N'-methylenebisacrylamide",0,
11397,10.1016/j.electacta.2011.07.132,ammonium persulphate,initiator,10 ul of 10% w/v ammonium persulphate was added as initiator.,ammonium persulfate,0,
11398,10.1016/j.electacta.2011.07.132,tetramethylethyldiamine,catalyst,20 ul of 5% v/v tetramethylethyldiamine was added as catalyst.,tetramethylethylenediamine,1,
11399,10.1016/j.electacta.2011.07.132,sodium dodecyl sulphate,template elution agent and denaturant,Five 2 ml volumes of 10% w/v SDS with 10% v/v AcOH were used for template elution.,sodium dodecyl sulfate,0,
11400,10.1016/j.electacta.2011.07.132,acetic acid,template elution agent and denaturant,AcOH lowered pH and disrupted intermolecular hydrogen bonds during template removal.,acetic acid,0,
11401,10.1016/j.electacta.2011.07.132,phosphate buffered saline,buffer and conditioning solution,PBS at normal pH 7.3 or 7.4 was used for electrochemical and rebinding experiments.,phosphate buffered saline,1,
11402,10.1016/j.electacta.2011.07.132,polycarbonate membrane,gel-retaining diffusion membrane,0.8 um pore size polycarbonate membrane retained 75 um gel particles while allowing BHb diffusion.,polycarbonate,1,
11403,10.1016/j.electacta.2011.07.132,dialysis membrane,membrane retaining haemoglobin during electrochemical characterisation,35 kDa cutoff dialysis membrane allowed conductive ions to reach gel and electrode while preventing Hb loss.,dialysis membrane,1,
11404,10.1016/j.colsurfa.2021.126598,polyvinyl alcohol,hydrogel backbone,PVA hydrogel was prepared by freezing-thawing cycles and used as the pristine comparator and grafting substrate.,polyvinyl alcohol,0,
11405,10.1016/j.colsurfa.2021.126598,"2,2,3,4,4,4-hexafluorobutyl methacrylate",fluorinated monomer for PVA-g-p6F,6F was grafted on PVA hydrogel surface via g-C3N4@InVO4 catalyzed SI-photoATRP.,"2,2,3,4,4,4-hexafluorobutyl methacrylate",0,
11406,10.1016/j.colsurfa.2021.126598,2-(perfluorohexyl) ethyl methacrylate,fluorinated monomer for PVA-g-p13F,13F was grafted on PVA hydrogel surface via g-C3N4@InVO4 catalyzed SI-photoATRP.,2-(perfluorohexyl)ethyl methacrylate,0,
11407,10.1016/j.colsurfa.2021.126598,g-C3N4@InVO4,photocatalyst for SI-photoATRP,g-C3N4@InVO4 catalyzed surface-initiated photo atom transfer radical polymerization.,graphitic carbon nitride indium vanadate composite,1,
11408,10.1016/j.colsurfa.2021.126598,2-bromoisobutyryl bromide,ATRP initiator immobilization reagent,BIBB was immobilized on the surface of PVA to prepare PVA-Br.,2-bromoisobutyryl bromide,0,
11409,10.1016/j.colsurfa.2021.126598,4-dimethylaminopyridine,catalyst/base in PVA-Br preparation,"PVA hydrogel was added to modified solution containing BIBB, DMAP, TEA and DMF.",4-dimethylaminopyridine,0,
11410,10.1016/j.colsurfa.2021.126598,triethylamine,base in PVA-Br preparation,"PVA hydrogel was added to modified solution containing BIBB, DMAP, TEA and DMF.",triethylamine,0,
11411,10.1016/j.colsurfa.2021.126598,N-methyl pyrrolidone,solvent for SI-photoATRP,"PVA-Br hydrogel was added to modified solution containing g-C3N4@InVO4, 6F/13F, and NMP.",N-methyl-2-pyrrolidone,0,
11412,10.1016/j.colsurfa.2021.126598,sodium dodecyl sulfate,protein elution reagent,Hydrogels were immersed in 1 mL 1 wt% SDS to elute protein after adsorption.,sodium dodecyl sulfate,0,
11413,10.1016/j.colsurfa.2021.126598,phosphate buffer saline,protein adsorption buffer,Samples were immersed in protein PBS solutions for adsorption experiments.,phosphate buffered saline,1,
11414,10.1016/j.colsurfa.2021.126598,bicinchoninic acid kit,protein quantification assay,Protein content was measured by BCA kit following the manufacturer's instructions.,bicinchoninic acid,0,
11415,10.1016/j.mtcomm.2022.104638,DNA from salmon sperm,polymer backbone,Double-stranded low molecular weight DNA from salmon sperm was used to prepare DNA/protein hydrogels.,DNA,1,
11416,10.1016/j.mtcomm.2022.104638,ethylene glycol diglycidyl ether,crosslinker,EGDE was used as a crosslinking agent reacting with amino groups of DNA and BSA.,ethylene glycol diglycidyl ether,0,
11417,10.1016/j.mtcomm.2022.104638,"N,N,N,N-tetramethyl-ethylenediamine",additive,TEMED was added during porous DNA/BSA hydrogel synthesis.,"N,N,N,N-tetramethylethylenediamine",0,
11418,10.1016/j.mtcomm.2022.104638,sodium hydroxide,pH adjustment reagent,NaOH solution was used to adjust alkaline pH during synthesis.,sodium hydroxide,0,
11419,10.1016/j.mtcomm.2022.104638,n-hexane,oil phase for HIPE template,n-Hexane was added as the oil phase in the o/w high internal phase emulsion.,n-hexane,0,
11420,10.1016/j.mtcomm.2022.104638,benzopyrene,pollutant challenge molecule,BaP solution was filtered through the DNA/BSA hydrogel column.,benzo[a]pyrene,1,
11421,10.1016/j.mtcomm.2022.104638,FITC labeled polystyrene nanoplastic,model pollutant,FITC labeled PS nanoplastic with 100 nm size was used in filtration experiments.,polystyrene,1,
11422,10.1016/j.actbio.2025.12.031,GelMA,hydrogel polymer backbone,GelMA was used to form the hydrogel carrier for GCA-NAb.,gelatin methacryloyl,1,
11423,10.1016/j.actbio.2025.12.031,gelatin methacryloyl,hydrogel polymer backbone,Gelatin methacryloyl (GelMA)-GCA-NAb hydrogel was developed for local delivery.,gelatin methacryloyl,1,
11424,10.1016/j.actbio.2025.12.031,LAP,photoinitiator,The photoinitiator LAP was dissolved in PBS and used to prepare GelMA-LAP precursor.,"lithium phenyl-2,4,6-trimethylbenzoylphosphinate",1,
11425,10.1016/j.actbio.2025.12.031,PBS,buffer/release medium,Hydrogels were immersed in PBS pH 7.4 at 37 °C for GCA-NAb release and degradation studies.,phosphate buffered saline,1,
11426,10.1016/j.ijbiomac.2020.05.138,poly(L-lysine),hydrogel polymer backbone,Linear and star-shaped PLL were used to encapsulate CAT and induce silica mineralization.,poly(L-lysine),1,
11427,10.1016/j.ijbiomac.2020.05.138,genipin,crosslinker,Genipin cross-linked PLL and PLL/CAT microgels were prepared via water-in-oil emulsion.,genipin,0,
11428,10.1016/j.ijbiomac.2020.05.138,tetramethoxysilane,silica precursor,TMOS was added to PLL/CAT microgel solution at CTMOS = 1.25% or 5.0% for silica mineralization.,tetramethoxysilane,0,
11429,10.1016/j.ijbiomac.2020.05.138,silica,inorganic composite filler,Silica deposited in the PLL/CAT gel matrix to form (PLL/CAT)/silica composites.,silica,0,
11430,10.1016/j.ijbiomac.2020.05.138,Nε-Z-L-lysine N-carboxyanhydride,protected monomer for PLL synthesis,"Linear and star-shaped poly(Z-L-lysine) were synthesized by ROP of ZLL NCA, followed by deprotection.",N epsilon carbobenzoxy L lysine N carboxyanhydride,1,
11431,10.1016/j.ijbiomac.2020.05.138,1-hexylamine,initiator,Used as initiator for linear PZLL synthesis.,1-hexylamine,0,
11432,10.1016/j.ijbiomac.2020.05.138,"1,1,1-tris(hydroxymethyl)propane",initiator,Used as initiator for 3-arm star PZLL synthesis.,"1,1,1-tris(hydroxymethyl)propane",0,
11433,10.1016/j.ijbiomac.2020.05.138,dipentaerythritol,initiator,Used as initiator for 6-arm star PZLL synthesis.,dipentaerythritol,0,
11434,10.1016/j.ijbiomac.2020.05.138,hydrogen peroxide,enzyme substrate,Catalase activity was measured by decomposition of H2O2 at 240 nm.,hydrogen peroxide,0,
11435,10.1016/j.ijbiomac.2020.05.138,Tween 80,emulsion surfactant,Used with Span 80 in hexane oil phase for water-in-oil emulsion.,Tween 80,1,
11436,10.1016/j.ijbiomac.2020.05.138,Span 80,emulsion surfactant,Used with Tween 80 in hexane oil phase for water-in-oil emulsion.,Span 80,1,
11437,10.1016/j.chroma.2015.01.075,2-hydroxyethylmethacrylate,monomer,HEMA was copolymerized with GMA to prepare the monolithic cryogel.,2-hydroxyethyl methacrylate,0,
11438,10.1016/j.chroma.2015.01.075,glycidylmethacrylate,monomer; reactive epoxide source,GMA provided epoxide groups for ring-opening attachment of 3-MPS.,glycidyl methacrylate,0,
11439,10.1016/j.chroma.2015.01.075,"N,N'-methylene-bis(acrylamide)",crosslinker,MBAAm was used as cross-linker in cryogel preparation.,"N,N'-methylenebisacrylamide",0,
11440,10.1016/j.chroma.2015.01.075,3-mercaptopropane sulfonic acid sodium salt,ligand; strong cation-exchange sulfonate functional group,3-MPS was attached to the cryogel by reaction with epoxide groups to form CRY-SO3.,sodium 3-mercaptopropanesulfonate,0,
11441,10.1016/j.chroma.2015.01.075,ammonium persulfate,radical initiator,APS was added to initiate cryogel polymerization.,ammonium persulfate,0,
11442,10.1016/j.chroma.2015.01.075,"N,N,N',N'-tetramethylenediamine",polymerization accelerator,TEMED was added under stirring before pouring the polymerization mixture into columns.,"N,N,N',N'-tetramethylethylenediamine",1,
11443,10.1016/j.chroma.2015.01.075,sodium hydroxide,alkaline reagent; cleaning solution,NaOH was used with 3-MPS during ligand attachment and as 1 M NaOH for column washing.,sodium hydroxide,0,
11444,10.1016/j.chroma.2015.01.075,sodium chloride,elution modifier,1 M NaCl in phosphate buffer was used as Eluent-B for salt-gradient protein elution.,sodium chloride,0,
11445,10.1016/j.chroma.2015.01.075,phosphate buffer,buffer,"20 mM phosphate buffers at pH 5.0, 6.4, and 7.0 were used for chromatographic experiments.",phosphate buffer,1,
11446,10.1016/j.chroma.2015.01.075,dextran,non-adsorbing probe for column performance,80 kDa dextran was used under non-adsorbing conditions to evaluate HETP.,dextran,0,
11447,10.1016/S0032-9592(00)00289-2,2-hydroxyethyl methacrylate,hydrogel monomer,HEMA was copolymerized with MAPA to prepare poly(HEMA-MAPA) hydrogel membranes.,2-hydroxyethyl methacrylate,0,
11448,10.1016/S0032-9592(00)00289-2,HEMA,hydrogel monomer abbreviation,The membrane preparation mixture contained HEMA.,2-hydroxyethyl methacrylate,0,
11449,10.1016/S0032-9592(00)00289-2,2-methacrylamidophenylalanine,hydrophobic comonomer / phenylalanine ligand source,MAPA was synthesized and copolymerized with HEMA to introduce phenylalanine groups.,2-methacrylamidophenylalanine,1,
11450,10.1016/S0032-9592(00)00289-2,MAPA,hydrophobic comonomer abbreviation,Three different HEMA/MAPA ratios were used to vary adsorption capacity.,2-methacrylamidophenylalanine,1,
11451,10.1016/S0032-9592(00)00289-2,phenylalanine,hydrophobic affinity group precursor,Phenylalanine-containing membranes adsorbed lipase via hydrophobic interaction.,L-phenylalanine,0,
11452,10.1016/S0032-9592(00)00289-2,methacrylochloride,reagent for MAPA synthesis,MAPA was synthesized from methacrylochloride and L-phenylalanine.,methacryloyl chloride,1,
11453,10.1016/S0032-9592(00)00289-2,"alpha,alpha'-azobisisobutyronitrile",polymerization initiator,AIBN was used as initiator in UV-initiated photopolymerization.,azobisisobutyronitrile,0,
11454,10.1016/S0032-9592(00)00289-2,AIBN,polymerization initiator abbreviation,The membrane preparation mixture contained AIBN.,azobisisobutyronitrile,0,
11455,10.1016/S0032-9592(00)00289-2,ethylene glycol,desorption medium component,Lipase desorption was carried out with 50% ethylene glycol in 1.0 M NaCl.,ethylene glycol,0,
11456,10.1016/S0032-9592(00)00289-2,sodium chloride,desorption salt,Lipase desorption was carried out with 50% ethylene glycol in 1.0 M NaCl.,sodium chloride,0,
11457,10.1016/S0032-9592(00)00289-2,NaCl,desorption salt abbreviation,The desorption medium contained 1.0 M NaCl.,sodium chloride,0,
11458,10.1016/S0032-9592(00)00289-2,Coomassie Brilliant Blue,protein assay reagent,Adsorbed lipase was determined by Bradford assay using Coomassie Brilliant Blue.,Coomassie Brilliant Blue,1,
11459,10.1016/S0032-9592(00)00289-2,olive oil,lipase activity assay substrate,Activity of free and immobilized lipase was determined by olive oil hydrolysis.,olive oil,1,
11460,10.1016/S0032-9592(00)00289-2,gum arabic,activity assay emulsion component,Olive oil emulsion was prepared with gum arabic solution.,gum arabic,1,
11461,10.1016/j.molliq.2018.06.068,2-(diethylamino)ethyl methacrylate,main monomer,Used as main monomer for PDEAEMA-based nanogels.,2-(diethylamino)ethyl methacrylate,0,
11462,10.1016/j.molliq.2018.06.068,ethylene glycol dimethacrylate,crosslinker,Used as ethylene glycol-based cross-linker in nanogel synthesis.,ethylene glycol dimethacrylate,0,
11463,10.1016/j.molliq.2018.06.068,poly(ethylene glycol) methacrylate,polymeric stabilizer/comonomer,Used in PM10 at 10 wt% with respect to DEAEMA; considered for PEGylation.,poly(ethylene glycol) methacrylate,1,
11464,10.1016/j.molliq.2018.06.068,"2,2-azobis (N,N-dimethyleneisobutyramidine) dihydrochloride",initiator,Used at 2 wt% with respect to monomer for polymerization.,"2,2-azobis(N,N-dimethyleneisobutyramidine) dihydrochloride",1,
11465,10.1016/j.molliq.2018.06.068,doxorubicin,drug cargo,Loaded into nanogels; not a protein adsorption target.,doxorubicin,0,
11466,10.1016/j.molliq.2018.06.068,sodium acetate/acetic acid,buffer,SA buffer at pH 5.2.,sodium acetate acetic acid buffer,1,
11467,10.1016/j.molliq.2018.06.068,phosphate buffered saline,buffer,PBS buffer at pH 7.4.,phosphate buffered saline,1,
11468,10.1016/j.molliq.2018.06.068,4′-6-diamidino-2-phenylindole dihydrochloride,cell nuclei stain,Used in cellular uptake microscopy.,DAPI dihydrochloride,0,
11469,10.1016/j.carbpol.2022.119611,chitosan,hydrogel polymer backbone,Chitosan hydrogels and sulfated chitosan hydrogels were prepared; commercial CS had degree of deacetylation 85% and molecular weight 50-150 kDa.,chitosan,0,
11470,10.1016/j.carbpol.2022.119611,2-N-sulfated chitosan,sulfated polymer backbone,2S-CS was synthesized and used to prepare lysozyme-loaded hydrogels.,2-N-sulfated chitosan,1,
11471,10.1016/j.carbpol.2022.119611,3-O-sulfated chitosan,sulfated polymer backbone,3S-CS was synthesized and used to prepare lysozyme-loaded hydrogels.,3-O-sulfated chitosan,1,
11472,10.1016/j.carbpol.2022.119611,6-O-sulfated chitosan,sulfated polymer backbone,6S-CS was synthesized and used to prepare lysozyme-loaded hydrogels.,6-O-sulfated chitosan,1,
11473,10.1016/j.carbpol.2022.119611,"3,6-O-disulfated chitosan",sulfated polymer backbone,"3,6S-CS was synthesized and showed the highest lysozyme binding affinity.","3,6-O-disulfated chitosan",1,
11474,10.1016/j.carbpol.2022.119611,glutaraldehyde,crosslinker,Hydrogels were prepared by Schiff base method using glutaraldehyde as cross-linking agent.,glutaraldehyde,0,
11475,10.1016/j.carbpol.2022.119611,sulfate group,functional/affinity group,"Sulfation profile modulated lysozyme binding, release, and hydrogel degradation.",sulfate,0,
