Repository: sunyrain/PHA

# PHA Protein-Hydrogel Adsorption Dataset

Generated: 2026-07-05T11:36:45

## Scope

This curated package organizes literature-derived protein-hydrogel adsorption, binding, immobilization, antifouling, and related biointerface records extracted from the local PHA corpus.

The primary unit is one record:

`paper + hydrogel/sample + protein/mixture + experimental condition + measured outcome`

## Contents

- `data/sources.csv`: article-level metadata, extraction status, and curation decision.
- `data/records_flat.csv`: flattened record-level table with provenance, hydrogel, protein, condition, outcome, mechanism, and quality fields.

File: data/curated/pha_scientific_dataset_20260705/data/materials.csv (part 58 of 67)
id,doi,name,role,context,pubchem_query,needs_manual_normalization,enrichment_json
11476,10.1016/j.carbpol.2022.119611,sodium chloride,desorption salt,High concentration NaCl promoted lysozyme release by disrupting ionic interactions.,sodium chloride,0,
11477,10.1016/j.carbpol.2022.119611,Tris-HCl,buffer,Lysozyme absorption used Tris-HCl buffer at pH 3.5; release used Tris-HCl 200 mM buffer.,Tris hydrochloride,0,
11478,10.1016/j.carbpol.2022.119611,acetic acid,hydrogel preparation solvent,Chitosan sulfate samples were dissolved in 0.5% aqueous acetic acid before glutaraldehyde crosslinking.,acetic acid,0,
11479,10.1016/j.carbpol.2022.119611,sodium hydroxide,washing/neutralization reagent,Semi-dried hydrogels were washed with aqueous 1.0 M NaOH and then water.,sodium hydroxide,0,
11480,10.1016/j.carbpol.2022.119611,DPPH,antioxidant assay reagent,Antioxidant activity was analysed using a DPPH radical scavenging assay.,"2,2-diphenyl-1-picrylhydrazyl",0,
11481,10.1016/j.carbpol.2022.119611,"3,5-dinitrosalicylic acid",DNS assay reagent,DNS assay was used to measure reducing sugars as an indirect measure of lysozyme activity.,"3,5-dinitrosalicylic acid",0,
11482,10.1016/j.foodhyd.2021.106972,chitosan,polymer backbone,Used to prepare pH-responsive chitosan microgels; CS powder had deacetylation degree of 90% and molecular weight 9.21 x 10^4 Da.,chitosan,0,
11483,10.1016/j.foodhyd.2021.106972,sodium tripolyphosphate,physical crosslinker,CSMs were prepared by physically cross-linking chitosan with sodium tripolyphosphate.,sodium tripolyphosphate,0,
11484,10.1016/j.foodhyd.2021.106972,medium-chain triglycerides,oil phase,MCT was used as the oil phase for oil-water interfacial adsorption and emulsion experiments.,medium chain triglycerides,1,
11485,10.1016/j.foodhyd.2021.106972,acetic acid,solvent and pH medium,CS and CSMs were suspended or dissolved in 2.0 wt% acetic acid solution.,acetic acid,0,
11486,10.1016/j.foodhyd.2021.106972,hydrochloric acid,pH adjustment reagent,pH was adjusted using HCl and NaOH.,hydrochloric acid,0,
11487,10.1016/j.foodhyd.2021.106972,sodium hydroxide,pH adjustment reagent,pH was adjusted using HCl and NaOH.,sodium hydroxide,0,
11488,10.1016/j.foodhyd.2021.106972,fluorescein isothiocyanate,fluorescent label,FITC was used to stain chitosan for CLSM imaging.,fluorescein isothiocyanate,0,
11489,10.1016/j.foodhyd.2021.106972,Nile Red,oil stain,MCT was stained by Nile Red for CLSM imaging of emulsions.,Nile Red,0,
11490,10.1016/j.actbio.2015.09.012,acrylamide,main hydrogel monomer,HydroMIPs were synthesised using 0.76 M AA monomer.,acrylamide,0,
11491,10.1016/j.actbio.2015.09.012,"N,N-methylenebisacrylamide",crosslinker,HydroMIPs used 38.92 mM bis-AA as cross-linker.,"N,N'-methylenebisacrylamide",0,
11492,10.1016/j.actbio.2015.09.012,ammonium persulphate,initiator,Initiator was 20 uL of a 10% w/v APS solution.,ammonium persulfate,0,
11493,10.1016/j.actbio.2015.09.012,"N,N,N,N-tetramethylethylenediamine",catalyst,Catalyst was 20 uL of a 5% v/v TEMED solution.,"N,N,N',N'-tetramethylethylenediamine",0,
11494,10.1016/j.actbio.2015.09.012,iron(III) chloroprotoporphyrin IX,metal-coded co-monomer or affinity group,Hemin was introduced into hydrogel-based MIPs as a co-polymer for metal-coding of a BSA protein imprint.,hemin,0,
11495,10.1016/j.actbio.2015.09.012,vinylferrocene,metal-coded co-monomer or affinity group,VFc was added to give a final concentration of 0.2 mM in metal-coded MIPs.,vinylferrocene,0,
11496,10.1016/j.actbio.2015.09.012,zinc(II) protoporphyrin IX,metal-coded co-monomer or affinity group,ZnPP was investigated as an additional functional group co-monomer for enhanced template association.,zinc protoporphyrin,0,
11497,10.1016/j.actbio.2015.09.012,protoporphyrin IX,co-monomer or affinity group,PP contains a tetrapyrrole ring structure and could contribute to the MIP cavity by forming pi-pi stacking interactions.,protoporphyrin IX,0,
11498,10.1016/j.actbio.2015.09.012,(E)-2-((2 hydrazide-(4-vinylbenzyl)hydrazono)methyl)phenol,ligand for Co(II) complex,A chelating Co(II) complex was synthesised using this ligand comprising bifunctional vinyl groups.,(E)-2-((2 hydrazide-(4-vinylbenzyl)hydrazono)methyl)phenol,1,
11499,10.1016/j.actbio.2015.09.012,cobalt chloride,metal salt precursor,The bifunctional vinyl Co(II) complex was prepared by addition of ligand along with cobalt chloride.,cobalt chloride,0,
11500,10.1016/j.actbio.2015.09.012,Co(II) complex,metal-coded co-monomer and additional cross-linker,"When incorporating 0.2 mM of a di-vinyl functionalised metal complex into the polymerising matrix, the Co-complex can act as an additional cross-linker.",cobalt hydrazone vinylbenzyl complex,1,
11501,10.1016/j.actbio.2015.09.012,dimethylformamide,solvent for metal complexes,"Complexes Hemin, VFc, ZnPP, PP or Co-complex were dissolved in DMF.",dimethylformamide,0,
11502,10.1016/j.actbio.2015.09.012,sodium dodecyl-sulphate,template removal eluent component,Gels were washed with 10% w/v SDS:10% v/v AcOH pH 2.8.,sodium dodecyl sulfate,0,
11503,10.1016/j.actbio.2015.09.012,acetic acid,template removal eluent component and synthesis catalyst,Gels were washed with SDS:AcOH pH 2.8; glacial acetic acid was also used in ligand synthesis.,acetic acid,0,
11504,10.1016/j.actbio.2015.09.012,Tris buffer,rebinding buffer and wash buffer,50 mM Tris buffer pH 7.4 was selected for optimum rebinding.,tris(hydroxymethyl)aminomethane,0,
11505,10.1016/j.ijbiomac.2015.05.025,water-soluble chitosan,hydrogel polymer backbone,WSC was physically cross-linked with sodium alginate to form WSC-SA hydrogel particles.,water-soluble chitosan,1,
11506,10.1016/j.ijbiomac.2015.05.025,sodium alginate,hydrogel polymer backbone and ionic crosslinking partner,WSC or chitosan solution was added into 2 wt% SA solution to form particles.,sodium alginate,0,
11507,10.1016/j.ijbiomac.2015.05.025,chitosan,control hydrogel polymer,Acidic chitosan solution was used with sodium alginate as a control sample for HB encapsulation.,chitosan,0,
11508,10.1016/j.ijbiomac.2015.05.025,acetic acid,solvent for acidic chitosan control,Chitosan was dissolved in 5% acetic acid; acidic chitosan solution was used for control particles.,acetic acid,0,
11509,10.1016/j.ijbiomac.2015.05.025,maleic anhydride,reagent for preparing water-soluble chitosan,WSC was prepared via esterification reaction between chitosan and maleic anhydride.,maleic anhydride,0,
11510,10.1016/j.ijbiomac.2015.05.025,citric acid-disodium phosphate buffer,release/swelling buffer,Used for pH 4.4 or pH 5.6 buffer solutions.,citric acid disodium phosphate buffer,1,
11511,10.1016/j.ijbiomac.2015.05.025,sodium dihydrogen phosphate-disodium phosphate buffer,release/swelling buffer,Used for pH 7.4 buffer solution.,sodium dihydrogen phosphate disodium phosphate buffer,1,
11512,10.1016/j.ijbiomac.2020.10.142,poly(vinyl alcohol),hydrogel polymer backbone,PVA and chitosan solutions were mixed with weight ratio 4:1 to prepare hydrogels.,polyvinyl alcohol,0,
11513,10.1016/j.ijbiomac.2020.10.142,chitosan,hydrogel polymer backbone,Medium molecular weight chitosan was used with PVA in the hydrogel matrix.,chitosan,0,
11514,10.1016/j.ijbiomac.2020.10.142,ZnO nanoparticles,nanoparticle filler,"Non-functionalized nZnO was added at 0.5, 1.0, and 2.0 wt% relative to polymers.",zinc oxide,0,
11515,10.1016/j.ijbiomac.2020.10.142,heparin sodium salt,ligand or functionalization agent,Heparin was physically bonded to nZnO and also used in P/C/HP sample.,heparin sodium,0,
11516,10.1016/j.ijbiomac.2020.10.142,acetic acid,chitosan solvent,Chitosan solution was prepared in 1.0 v% acetic acid in water.,acetic acid,0,
11517,10.1016/j.ijbiomac.2020.10.142,PBS,adsorption buffer,Samples were soaked in PBS at pH ~7.4 before BSA adsorption and BSA solution was at pH ~7.4.,phosphate buffered saline,1,
11518,10.1016/j.memsci.2009.08.043,polyvinylidene fluoride,hydrophobic membrane support,"Hydrophobic PVDF membrane GVHP, 0.22 um pore size, was modified with hydrogel; hydrophilized PVDF GVPP was used as comparator.",polyvinylidene fluoride,0,
11519,10.1016/j.memsci.2009.08.043,N-vinyl-caprolactam,hydrogel monomer,Used with 1-vinyl-2-pyrrolidone and bisacrylamide to prepare poly(N-vinyl lactam) hydrogel coating.,N-vinylcaprolactam,0,
11520,10.1016/j.memsci.2009.08.043,1-vinyl-2-pyrrolidone,hydrogel monomer,Listed as monomer used in membrane modification.,1-vinyl-2-pyrrolidone,0,
11521,10.1016/j.memsci.2009.08.043,bisacrylamide,crosslinker,Cross-linker used for poly(N-vinyl lactam) hydrogel coating.,"N,N'-methylenebisacrylamide",1,
11522,10.1016/j.memsci.2009.08.043,"diphenyl (2,4,6-trimethylbenzoyl) phosphine oxide/2-hydroxy-2-methylpropiophenone",photo-initiator mixture,Photo-initiators used during UV polymerization of hydrogel coating.,"diphenyl(2,4,6-trimethylbenzoyl)phosphine oxide 2-hydroxy-2-methylpropiophenone",1,
11523,10.1016/j.memsci.2009.08.043,isopropanol,polymerization medium,Used as liquid medium for polymerization and cross-linking.,isopropanol,0,
11524,10.1016/j.memsci.2009.08.043,acetone,membrane cleaning solvent,GVHP membrane sheets were soaked in acetone overnight to remove organic extractables.,acetone,0,
11525,10.1016/j.memsci.2009.08.043,ammonium sulfate,lyotropic salt for hydrophobic interaction binding,"mAb binding capacities were measured at 1.0, 1.25, 1.5, and 1.7 M ammonium sulfate.",ammonium sulfate,0,
11526,10.1016/j.memsci.2009.08.043,sodium phosphate,buffer component,All HIMC solutions used 20 mM sodium phosphate pH 7 as base buffer.,sodium phosphate,1,
11527,10.1016/j.memsci.2009.08.043,sodium chloride,contact angle test salt and SEC mobile phase component,Contact angle compared in phosphate buffer with 5 M NaCl; SEC mobile phase used 0.25 M NaCl.,sodium chloride,0,
11528,10.1016/j.desal.2021.115192,molybdenum disulfide,photothermal filler; antibacterial component,Porous MoS2 nanoflowers were intercalated between graphene nanosheets to form MoS2@GH composite hydrogel.,molybdenum disulfide,0,
11529,10.1016/j.desal.2021.115192,graphene oxide,hydrogel precursor,GO nanosheets self-assembled into graphene hydrogel by mild reduction with vitamin C.,graphene oxide,1,
11530,10.1016/j.desal.2021.115192,graphene hydrogel,hydrogel matrix,The hydrogel framework was formed by partly reduced GO nanosheets.,graphene,1,
11531,10.1016/j.desal.2021.115192,l-ascorbic acid,reducing agent,17 μL l-ascorbic acid aqueous solution was added during MoS2@GH fabrication.,L-ascorbic acid,0,
11532,10.1016/j.desal.2021.115192,sodium chloride,salt solution for desalination and CHTS testing,NaCl aqueous solutions with varied concentrations were used in water transfer and evaporation tests.,sodium chloride,0,
11533,10.1016/j.desal.2021.115192,ammonium tetrathiomolybdate,MoS2 precursor,Used to synthesize MoS2 nanoflowers by hydrothermal reaction.,ammonium tetrathiomolybdate,0,
11534,10.1016/j.desal.2021.115192,hydrazine monohydrate,reagent for MoS2 nanoflower synthesis,Added during hydrothermal synthesis of MoS2 nanoflowers.,hydrazine monohydrate,0,
11535,10.1016/j.procbio.2019.12.011,2-hydroxyethyl methacrylate,main hydrogel monomer,functional monomer 2-hydroxyethyl methacrylate (HEMA) used to prepare Hb-imprinted p(HEMA-(MAAP)2-Ce(III)) cryogel,2-hydroxyethyl methacrylate,0,
11536,10.1016/j.procbio.2019.12.011,N-methacryloylamido antipyrine,functional monomer / chelating ligand precursor,MAAP functional monomer forms MAAP-Ce(III) complex and preorganized (MAAP)2-Ce(III)-Hb complex,N-methacryloylamido antipyrine,1,
11537,10.1016/j.procbio.2019.12.011,cerium(III) nitrate,metal ion source,Ce(NO3)3 was added into MAAP to synthesize (MAAP)2-Ce(III) complex monomer,cerium(III) nitrate,0,
11538,10.1016/j.procbio.2019.12.011,Ce(III),lanthanide mediator ion / metal bridge,Ce(III) selected as mediator that acts as a bridge between MAAP and template hemoglobin,cerium ion,0,
11539,10.1016/j.procbio.2019.12.011,"N,N-methylenebisacrylamide",crosslinker,0.283 g MBAAm in water used as crosslinker solution for cryogel preparation,"N,N'-methylenebisacrylamide",0,
11540,10.1016/j.procbio.2019.12.011,ammonium persulfate,polymerization initiator,APS was added before TEMED to initiate polymerization,ammonium persulfate,0,
11541,10.1016/j.procbio.2019.12.011,"N,N,N,N-tetramethylethylenediamine",polymerization accelerator,TEMED was added to initiate polymerization,"N,N,N',N'-tetramethylethylenediamine",0,
11542,10.1016/j.procbio.2019.12.011,sodium carbonate-sodium hydroxide,elution/regeneration solution,bounded Hb was eluted and columns regenerated using Na2CO3-NaOH (0.1 M) solution,sodium carbonate sodium hydroxide,1,
11543,10.1016/j.procbio.2019.12.011,sodium chloride,ionic strength modifier,"NaCl concentrations of 0.25, 0.5, 0.75 and 1.0 mol L-1 were tested for Hb binding",sodium chloride,0,
11544,10.1016/j.procbio.2019.12.011,sodium acetate,buffer component,NaCH3COO purchased and acetate buffer used for binding studies,sodium acetate,0,
11545,10.1016/j.procbio.2019.12.011,acetic acid,buffer component,CH3COOH purchased and acetate buffer used for binding studies,acetic acid,0,
11546,10.1016/j.procbio.2019.12.011,4-aminoantipyrine,MAAP precursor,4-AP reacted with methacryloyl chloride to synthesize MAAP,4-aminoantipyrine,0,
11547,10.1016/j.procbio.2019.12.011,methacryloyl chloride,MAAP precursor,methacryloyl chloride was added to 4-AP solution to synthesize MAAP,methacryloyl chloride,0,
11548,10.1016/j.procbio.2019.12.011,pyridine,reagent/base in MAAP synthesis,pyridine and 4-AP were dissolved in dry chloroform for MAAP synthesis,pyridine,0,
11549,10.1016/j.bios.2023.115599,agarose,hydrogel polymer,Acrylic array holes were filled with agarose hydrogel containing assay enzymes and substrates.,agarose,0,
11550,10.1016/j.bios.2023.115599,D-(+)-glucose,small-molecule analyte,The hydrogel array was optimized and calibrated for glucose detection and used to map glucose in fruit and vegetable cross-sections.,D-glucose,0,
11551,10.1016/j.bios.2023.115599,L-lactic acid,small-molecule analyte,The hydrogel array was used for qualitative mapping of lactic acid in cheese specimens.,L-lactic acid,0,
11552,10.1016/j.bios.2023.115599,4-aminoantipyrine,colorimetric reagent,Listed among chemicals used for the enzymatic colorimetric assay.,4-aminoantipyrine,0,
11553,10.1016/j.bios.2023.115599,phenol,colorimetric reagent,Listed among chemicals used for the enzymatic colorimetric assay.,phenol,0,
11554,10.1016/j.bios.2023.115599,polyethylene terephthalate,blocking foil in proof-of-concept specimen,PET plastic foil with cuts blocked glucose transfer to enzyme hydrogel arrays in selected areas.,polyethylene terephthalate,0,
11555,10.1016/j.foodchem.2014.01.109,whey protein isolate,hydrogel backbone,"10% w/w protein basis WPI solution used to prepare cold-set microgels; Davisco WPI contained beta-lactoglobulin, alpha-lactalbumin, immunoglobulin, and BSA.",,1,
11556,10.1016/j.foodchem.2014.01.109,calcium chloride,crosslinking or aggregation medium,"WPI solution was dropped into 100 mL CaCl2, 100 mM, and microgels remained in calcium chloride solution for 24 h at 4 C.",calcium chloride,0,
11557,10.1016/j.foodchem.2014.01.109,sodium azide,preservative,"0.02% w/w sodium azide was added to WPI solution, CaCl2 solution, and storage water.",sodium azide,0,
11558,10.1016/j.foodchem.2014.01.109,sodium chloride,competing salt,NaCl concentrations from 0 to 1 M decreased histidine binding by WPI microgels.,sodium chloride,0,
11559,10.1016/j.foodchem.2014.01.109,histidine,adsorbate small molecule,"Amino acid used to study effects of pH, concentration, and salt on uptake by WPI microgels.",histidine,0,
11560,10.1016/j.foodchem.2014.01.109,arginine,adsorbate small molecule,Cationic amino acid used in pH-mediated interaction experiments with WPI microgels.,arginine,0,
11561,10.1016/j.foodchem.2014.01.109,lysine,adsorbate small molecule,Cationic amino acid used in pH-mediated interaction experiments with WPI microgels.,lysine,0,
11562,10.1016/j.foodchem.2014.01.109,sodium hydroxide,pH adjuster,Minimal amounts of 100 mM NaOH were used to adjust peptide solution pH.,sodium hydroxide,0,
11563,10.1016/j.foodchem.2014.01.109,hydrochloric acid,pH adjuster,Minimal amounts of 100 mM HCl were used to adjust peptide solution pH; amino acid HCl was used for amino acid pH adjustment.,hydrochloric acid,0,
11564,10.1016/j.foodchem.2014.01.109,ammonium acetate,HPLC mobile phase component,Used in HPLC mobile phases for amino acid and peptide analysis.,ammonium acetate,0,
11565,10.1016/j.foodchem.2014.01.109,acetonitrile,HPLC mobile phase component,Used in amino acid HPLC mobile phase.,acetonitrile,0,
11566,10.1016/j.foodchem.2014.01.109,methanol,HPLC mobile phase component,Used in peptide HPLC mobile phase.,methanol,0,
11567,10.1016/j.chroma.2012.11.059,acrylamide,cryogel monomer,Monomers were 8% w/w with AAm/MBAAm = 9:1 mol ratio for cryogel fabrication.,acrylamide,0,
11568,10.1016/j.chroma.2012.11.059,"N,N'-methylene-bis-acrylamide",cryogel crosslinker,Used with acrylamide at AAm/MBAAm = 9:1 mol ratio.,"N,N'-methylenebisacrylamide",0,
11569,10.1016/j.chroma.2012.11.059,"N,N,N',N'-tetramethylethylenediamine",polymerization accelerator,Free radical polymerization was initiated by adding TEMED/APS.,"N,N,N',N'-tetramethylethylenediamine",0,
11570,10.1016/j.chroma.2012.11.059,ammonium persulfate,polymerization initiator,Free radical polymerization was initiated by adding TEMED/APS.,ammonium persulfate,0,
11571,10.1016/j.chroma.2012.11.059,"N,N'-dimethylaminoethyl methacrylate",anion-exchange ligand monomer,DMAEMA was grafted onto cryogel pore wall surfaces to introduce anion-exchange groups.,2-(dimethylamino)ethyl methacrylate,1,
11572,10.1016/j.chroma.2012.11.059,glycidyl methacrylate,resin particle monomer,Poly(GMA-EDMA) monolith was prepared and ground into micron-sized particles.,glycidyl methacrylate,0,
11573,10.1016/j.chroma.2012.11.059,ethylene glycol dimethacrylate,resin particle crosslinker,Poly(GMA-EDMA) monolith was prepared from GMA and EDMA.,ethylene glycol dimethacrylate,0,
11574,10.1016/j.chroma.2012.11.059,poly(GMA-EDMA) resin particles,embedded composite filler,Composite cryogel monoliths were fabricated by incorporating polymeric resin particles.,poly(glycidyl methacrylate-co-ethylene glycol dimethacrylate),1,
11575,10.1016/j.chroma.2012.11.059,sodium borohydride,epoxy reduction reagent,Epoxy groups on polymeric particles were reduced to hydroxyl groups by reaction with 1.0 g/L NaBH4.,sodium borohydride,0,
11576,10.1016/j.chroma.2012.11.059,Cu(III),graft polymerization initiator,Cu(III) solution and NaOH were used before DMAEMA grafting.,copper(III),1,
11577,10.1016/j.chroma.2012.11.059,Tris-HCl,chromatography buffer,"DBC used 20 mM Tris-HCl buffer, pH 7.2.",Tris hydrochloride,0,
11578,10.1016/j.chroma.2012.11.059,sodium chloride,elution salt,Elution buffer A was 20 mM Tris-HCl pH 7.2 plus 1 M NaCl.,sodium chloride,0,
11579,10.1016/j.bios.2013.05.036,Fc-Phe-OH,hydrogelator,Lyophilized Fc-Phe-OH was dissolved in DMSO and diluted in PBS to form the hydrogel.,ferrocene phenylalanine carboxylic acid Fc-Phe-OH,1,
11580,10.1016/j.bios.2013.05.036,ferrocene,redox-active functional group,"Ferrocene moieties in the hydrogel were oxidized by H2O2, causing redox current decrease and hydrogel disruption.",ferrocene,0,
11581,10.1016/j.bios.2013.05.036,phenylalanine,amino acid backbone of hydrogelator,Hydrogel was prepared from ferrocene-modified amino acid phenylalanine.,phenylalanine,0,
11582,10.1016/j.bios.2013.05.036,chitosan,composite film stabilizer and AuNP attachment layer,Chitosan solution 1% w/w was dropped onto the hydrogel-modified electrode because the hydrogel itself could not be stably immobilized.,chitosan,0,
11583,10.1016/j.bios.2013.05.036,gold nanoparticles,affinity/immobilization support for antibody adsorption,AuNPs were immobilized onto the composite film based on amino groups of chitosan for following adsorption of Ab1.,gold nanoparticle,1,
11584,10.1016/j.bios.2013.05.036,multi-walled carbon nanotube,label support,"CNT was functionalized with PDDA and AuNPs, then loaded with GOx and Ab2 to form CNT-GOx-Ab2.",multi walled carbon nanotube,1,
11585,10.1016/j.bios.2013.05.036,poly(diallyldimethylammonium chloride),positively charged polyelectrolyte for CNT modification,PDDA and AuNPs were adsorbed onto CNT surface sequentially via electrostatic attraction.,poly(diallyldimethylammonium chloride),0,
11586,10.1016/j.bios.2013.05.036,hydrogen peroxide,hydrogel-disrupting oxidant and signal transduction intermediate,H2O2 oxidized Fc groups and decreased the redox signal.,hydrogen peroxide,0,
11587,10.1016/j.bios.2013.05.036,glucose,GOx substrate,GOx catalyzed glucose reaction to produce H2O2; glucose alone did not change Fc groups.,glucose,0,
11588,10.1016/j.bios.2013.05.036,DMSO,hydrogelator stock solvent,Fc-Phe-OH was dissolved in DMSO at 100 mg/mL as stock solution.,dimethyl sulfoxide,0,
11589,10.1016/j.bios.2013.05.036,HBTU,peptide coupling reagent,Used with HOBt to activate Fc-COOH in synthesis of Fc-Phe-OMe.,HBTU,0,
11590,10.1016/j.bios.2013.05.036,HOBt,peptide coupling additive,Used with HBTU to activate Fc-COOH in synthesis of Fc-Phe-OMe.,HOBt,0,
11591,10.1016/j.bios.2013.05.036,ferrocene monocarboxylic acid,hydrogelator precursor,Fc-COOH was coupled to H-Phe-OMe to synthesize Fc-Phe-OMe.,ferrocene monocarboxylic acid,0,
11592,10.1016/j.bios.2013.05.036,H-Phe-OMe HCl,hydrogelator precursor,Used in synthesis of Fc-Phe-OMe.,phenylalanine methyl ester hydrochloride,0,
11593,10.1016/j.jchromb.2024.124027,acrylamide,monomer,Base cryogel matrix prepared from 7% acrylamide monomers.,acrylamide,0,
11594,10.1016/j.jchromb.2024.124027,"N,N'-methylenebisacrylamide",crosslinker/comonomer,Used with acrylamide and allyl glycidyl ether for cryogel synthesis.,"N,N'-methylenebisacrylamide",0,
11595,10.1016/j.jchromb.2024.124027,allyl glycidyl ether,functional monomer,Included in the aqueous cryogel precursor solution.,allyl glycidyl ether,0,
11596,10.1016/j.jchromb.2024.124027,ammonium persulfate,polymerization initiator,Polymerization catalyzed by adding ammonium persulfate.,ammonium persulfate,0,
11597,10.1016/j.jchromb.2024.124027,"N,N,N',N'-tetramethylethylenediamine",polymerization accelerator,Added with ammonium persulfate during cryogel polymerization.,"N,N,N',N'-tetramethylethylenediamine",0,
11598,10.1016/j.jchromb.2024.124027,ethylenediamine,spacer/amination reagent,Cryogels were immersed in 0.5 mol L−1 ethylenediamine during surface modification.,ethylenediamine,0,
11599,10.1016/j.jchromb.2024.124027,glutaraldehyde,surface linker/spacer-arm reagent,5% glutaraldehyde solution was used to create spacer arms on the matrix surface.,glutaraldehyde,0,
11600,10.1016/j.jchromb.2024.124027,chlorophyll,chelating ligand/affinity group,Crude chlorophyll extract from spinach leaves was immobilized as chelating agent.,chlorophyll,1,
11601,10.1016/j.jchromb.2024.124027,copper sulfate,Cu(II) activation reagent,Matrices were contacted with 0.1 mol L−1 copper sulfate to obtain Cu(II)-activated IMAC cryogels.,copper sulfate,0,
11602,10.1016/j.jchromb.2024.124027,Cu(II),immobilized metal ion bridge,Functionalized monoliths contained 209.15 µmol Cu per gram cryogel.,copper(2+),0,
11603,10.1016/j.jchromb.2024.124027,imidazole,competitive eluent,200 mM imidazole buffer pH 7.2 was tested for bromelain elution.,imidazole,0,
11604,10.1016/j.jchromb.2024.124027,sodium acetate,pH elution buffer component,20 mM sodium acetate buffer pH 4.0 containing NaCl was used for elution.,sodium acetate,0,
11605,10.1016/j.jchromb.2024.124027,sodium chloride,salt in elution buffer,1.0 M NaCl was added to acetate buffer for elution.,sodium chloride,0,
11606,10.1016/j.jchromb.2024.124027,ammonium sulfate,protein precipitation reagent,Crude extract was precipitated at 50% ammonium sulfate saturation before some batch purification assays.,ammonium sulfate,0,
11607,10.1016/j.jchromb.2024.124027,ethanolamine,blocking reagent,Cryogels were contacted with 0.1 mol L−1 ethanolamine solution after chlorophyll immobilization.,ethanolamine,0,
11608,10.1016/j.jchromb.2024.124027,sodium borohydride,reduction reagent,Cryogels were contacted with 0.1 mol L−1 sodium borohydride solution during functionalization.,sodium borohydride,0,
11609,10.1016/j.biomaterials.2021.121117,gelatin,hydrogel polymer backbone,Type A gelatin from porcine skin was dissolved at 15 wt% to form Gel/TG/TA hydrogels.,gelatin,0,
11610,10.1016/j.biomaterials.2021.121117,transglutaminase,enzymatic crosslinker,TG was mixed into gelatin-TA solution to trigger gelatin gelation through reactions involving lysine and glutamine residues.,transglutaminase,1,
11611,10.1016/j.biomaterials.2021.121117,tannic acid,hydrogel crosslinking/adhesive modifier,"TA was added at 1 wt%, 2 wt%, and 4 wt%; Gel/TG/TA 2 wt% was selected as the final hydrogel system.",tannic acid,0,
11612,10.1016/j.biomaterials.2021.121117,Ni-NTA,affinity ligand for His6-tagged protein immobilization,Ni-NTA-functionalized agarose microparticles were used to immobilize His6-T4L-BMP2 through the His6 tag.,nitrilotriacetic acid nickel complex,1,
11613,10.1016/j.biomaterials.2021.121117,Ni2+,metal ion bridge,Interaction between Ni2+ on microparticles and His6 tag at the N-terminus of BMP-2 was used for immobilization.,nickel(2+),0,
11614,10.1016/j.biomaterials.2021.121117,agarose,microparticle polymer/filler,Commercial cross-linked 6% beaded agarose complexed with Ni2+ was used to immobilize His6-T4L-BMP2.,agarose,0,
11615,10.1016/j.biomaterials.2021.121117,BSA,blocking protein in immunofluorescence assay,Ni-NTA microparticles coupled with His6-T4L-BMP2 were blocked with 5% BSA in TBST buffer.,bovine serum albumin,1,
11616,10.1016/j.biomaterials.2021.121117,imidazole,protein purification eluent/component,His6-T4L-BMP2 purification used buffers containing 30 mM and 500 mM imidazole.,imidazole,0,
11617,10.1016/j.biomaterials.2021.121117,urea,protein solubilization/refolding buffer component,His6-T4L-BMP2 purification used 2 M urea and a 6-0 M urea gradient refolding step.,urea,0,
11618,10.1016/j.enzmictec.2025.110636,iota-carrageenan,hydrogel polymer backbone,Carrageenan extracted from Solieria filiformis was mainly iota-carrageenan and used to produce hydrogel beads.,iota-carrageenan,1,
11619,10.1016/j.enzmictec.2025.110636,AlCl3,crosslinking/gelling agent,Hydrogel beads produced with Al3+ as gelling agent showed higher stability and were selected for immobilization assays.,aluminum chloride,0,
11620,10.1016/j.enzmictec.2025.110636,Al3+,metal ion bridge,Trivalent cation physically crosslinks carrageenan sulfate groups.,aluminum ion,0,
11621,10.1016/j.enzmictec.2025.110636,NaCl,alternative gelling salt comparator,Na+ particles had the lowest stability and ruptured after removal from gelling solution.,sodium chloride,0,
11622,10.1016/j.enzmictec.2025.110636,CaCl2,alternative gelling salt comparator,"Ca2+ particles maintained shape but had low mechanical stability, ruptures, and swelling after rinsing.",calcium chloride,0,
11623,10.1016/j.enzmictec.2025.110636,KOH,carrageenan extraction reagent,Seaweed was suspended in 0.1 M KOH during carrageenan extraction.,potassium hydroxide,0,
11624,10.1016/j.enzmictec.2025.110636,TRIS-HCl,immobilization and assay buffer,"Immobilization used 200 mM TRIS-HCl at pH 7.0, 8.0, and 9.0.",Tris hydrochloride,0,
11625,10.1016/j.enzmictec.2025.110636,sodium acetate,pH stability buffer,Used at 100 mM for pH 4-5 stability tests.,sodium acetate,0,
11626,10.1016/j.enzmictec.2025.110636,sodium phosphate,pH stability buffer,Used at 100 mM for pH 6 stability tests.,sodium phosphate,1,
11627,10.1016/j.enzmictec.2025.110636,glycine-NaOH,pH stability buffer,Used at 50 mM for pH 10 stability tests.,glycine sodium hydroxide buffer,1,
11628,10.1016/j.enzmictec.2025.110636,azocasein,protease assay substrate,Used to measure Alcalase activity after immobilization and reuse.,azocasein,1,
11629,10.1016/j.enzmictec.2025.110636,trichloroacetic acid,reaction stopping reagent,Added to cease azocasein proteolysis reaction.,trichloroacetic acid,0,
11630,10.1016/j.enzmictec.2025.110636,Bradford reagent,protein detection reagent,Used to evaluate protein concentration and visually indicate enzyme distribution in beads.,Bradford reagent,1,
11631,10.1016/j.enzmictec.2021.109935,poly(vinyl alcohol),hydrogel matrix and physical crosslinking polymer,10 wt% PVA aqueous solution was mixed with L-PISM2 and freeze-thawed four times to form composite hydrogels.,polyvinyl alcohol,0,
11632,10.1016/j.enzmictec.2021.109935,styrene,monomer for styrene microspheres,Used in organic phase for PISM synthesis by suspension polymerization.,styrene,0,
11633,10.1016/j.enzmictec.2021.109935,divinylbenzene,crosslinker,Used with styrene and VBIMBr in PISM synthesis.,divinylbenzene,0,
11634,10.1016/j.enzmictec.2021.109935,1-vinyl-3-butylimidazolium bromide,ionic liquid functional monomer / affinity group precursor,Polymerized onto microsphere surface to introduce positively charged poly(ionic liquid) chains.,1-vinyl-3-butylimidazolium bromide,0,
11635,10.1016/j.enzmictec.2021.109935,poly(ionic liquid),cationic affinity group for lipase adsorption,Provided electrostatic interaction with anionic lipase and increased surface roughness.,poly(1-vinyl-3-butylimidazolium bromide),1,
11636,10.1016/j.enzmictec.2021.109935,"2,2'-azobis(2-methylpropionitrile)",initiator,AIBN initiated polymerization at the oil-water interface at 70 °C.,azobisisobutyronitrile,0,
11637,10.1016/j.enzmictec.2021.109935,methylbenzene,organic phase component,Used in organic phase for PISM synthesis.,toluene,0,
11638,10.1016/j.enzmictec.2021.109935,sodium chloride,aqueous phase salt,Used in aqueous phase during PISM preparation.,sodium chloride,0,
11639,10.1016/j.enzmictec.2021.109935,p-nitrophenyl palmitate,enzyme assay substrate,Used as substrate for lipase activity and kinetic assays.,p-nitrophenyl palmitate,0,
11640,10.1016/j.enzmictec.2021.109935,p-nitrophenol,enzyme assay product/standard,Detected at 402 nm after p-NPP hydrolysis.,p-nitrophenol,0,
11641,10.1016/j.enzmictec.2021.109935,Triton X-100,surfactant in enzyme assay solution,PBS substrate solution contained 0.4% w/v Triton X-100.,Triton X-100,0,
11642,10.1016/j.enzmictec.2021.109935,Arabic gum,emulsifier in enzyme assay solution,PBS substrate solution contained 0.1% w/v Arabic gum.,gum arabic,0,
11643,10.1016/j.enzmictec.2021.109935,sodium carbonate,reaction terminator,0.25 M Na2CO3 was added to terminate the p-NPP hydrolysis reaction.,sodium carbonate,0,
11644,10.1016/j.enzmictec.2021.109935,benzyl alcohol,catalytic application substrate,Reacted with vinyl acetate to synthesize benzyl acetate using L-PISMP3.,benzyl alcohol,0,
11645,10.1016/j.enzmictec.2021.109935,vinyl acetate,catalytic application substrate,Reacted with benzyl alcohol to synthesize benzyl acetate using L-PISMP3.,vinyl acetate,0,
11646,10.1016/j.enzmictec.2021.109935,benzyl acetate,catalytic application product,L-PISMP3 catalyzed transesterification to produce benzyl acetate with 50% yield.,benzyl acetate,0,
11647,10.1016/j.biomaterials.2010.03.040,Lotrafilcon A,silicone hydrogel substrate/contact lens material,Uncoated Lotrafilcon A contact lenses were used as substrate material and Focus® Night and Day™ lenses were Lotrafilcon A based.,Lotrafilcon A,1,
11648,10.1016/j.biomaterials.2010.03.040,allylamine,plasma polymer monomer,Allylamine was used as the monomer for plasma polymerisation to form ALAPP.,allylamine,0,
11649,10.1016/j.biomaterials.2010.03.040,allylamine plasma polymer,reactive interlayer,ALAPP was deposited as a reactive amino-functional interlayer for PEO(ALD)2 grafting.,allylamine plasma polymer,1,
11650,10.1016/j.biomaterials.2010.03.040,poly(ethylene oxide) dialdehyde,low-fouling graft polymer coating,PEO(ALD)2 with molecular weight 3400 was covalently immobilised by reductive amination.,poly(ethylene oxide) dialdehyde,1,
11651,10.1016/j.biomaterials.2010.03.040,poly(ethylene glycol),synonym for PEO low-fouling coating family,The introduction states PEO is synonymous with PEG.,polyethylene glycol,0,
11652,10.1016/j.biomaterials.2010.03.040,sodium cyanoborohydride,reducing agent,Covalent immobilisation of PEO(ALD)2 was achieved by reductive amination using NaCNBH3.,sodium cyanoborohydride,0,
11653,10.1016/j.biomaterials.2010.03.040,potassium sulfate,cloud point grafting salt,PEO grafting used 11% w/v K2SO4 in sodium phosphate buffer.,potassium sulfate,0,
11654,10.1016/j.biomaterials.2010.03.040,sodium phosphate buffer,grafting buffer,PEO grafting was carried out in 0.1 m sodium phosphate buffer at pH 7.,sodium phosphate,0,
11655,10.1016/j.biomaterials.2010.03.040,sodium chloride,AFM measurement salt,AFM force measurements used 0.15 m NaCl at pH 5.6.,sodium chloride,0,
11656,10.1016/j.biomaterials.2010.03.040,"1,2-distearoyl-sn-glycero-3-phosphocholine",lipid XPS reference compound,Used as a model compound representing tear film lipids in C1s spectral comparisons.,"1,2-distearoyl-sn-glycero-3-phosphocholine",0,
11657,10.1016/j.biomaterials.2010.03.040,silica,AFM colloid probe material,A pure silica sphere was used as the AFM colloidal probe.,silica,0,
11658,10.1016/j.procbio.2021.04.005,2-hydroxyethyl methacrylate,monomer,Used with (MAAP)2-Ce(III)-Cyt and MBAAm to synthesize the imprinted cryogel.,2-hydroxyethyl methacrylate,0,
11659,10.1016/j.procbio.2021.04.005,N-methacryloylamido antipyrine,functional monomer,MAAP was synthesized from 4-aminoantipyrine and methacryloyl chloride and used to form (MAAP)2-Ce(III).,N-methacryloylamido antipyrine,1,
11660,10.1016/j.procbio.2021.04.005,(MAAP)2-Ce(III),complex functional monomer / affinity group,Lanthanide-chelate monomer used to prepare Cyt-c imprinted cryogel.,N-methacryloylamido antipyrine cerium complex,1,
11661,10.1016/j.procbio.2021.04.005,cerium(III) nitrate,metal ion source,Ce(NO3)3 was added to MAAP solution to synthesize the (MAAP)2-Ce(III) complex.,cerium(III) nitrate,0,
11662,10.1016/j.procbio.2021.04.005,Ce(III),metal ion bridge / lanthanide mediator,Used as mediator for selective recognition of Cyt-c through lanthanide coordinate interaction.,cerium(III),0,
11663,10.1016/j.procbio.2021.04.005,"N,N-methylenebisacrylamide",crosslinker,MBAAm was used as crosslinking agent in cryogel synthesis.,"N,N'-methylenebisacrylamide",0,
11664,10.1016/j.procbio.2021.04.005,ammonium persulfate,polymerization initiator,APS was added before TEMED during free radical cryopolymerization.,ammonium persulfate,0,
11665,10.1016/j.procbio.2021.04.005,"N,N,N,N-tetramethylethylenediamine",polymerization accelerator,TEMED was added to initiate/accelerate polymerization.,"N,N,N',N'-tetramethylethylenediamine",0,
11666,10.1016/j.procbio.2021.04.005,Na2CO3-NaOH,elution / template removal solution,Used to remove template Cyt-c and elute bound Cyt-c after binding.,sodium carbonate sodium hydroxide solution,1,
11667,10.1016/j.procbio.2021.04.005,NaCl,ionic strength modifier,Added at 0.25-1.0 M to study ionic strength effect on Cyt-c binding.,sodium chloride,0,
11668,10.1016/j.procbio.2021.04.005,4-aminoantipyrine,monomer precursor,Reacted with methacryloyl chloride to synthesize MAAP.,4-aminoantipyrine,0,
11669,10.1016/j.procbio.2021.04.005,methacryloyl chloride,monomer precursor,Reacted with 4-aminoantipyrine to synthesize MAAP.,methacryloyl chloride,0,
11670,10.1016/j.procbio.2021.04.005,pyridine,reagent/base,Used in synthesis of MAAP.,pyridine,0,
11671,10.1016/j.colsurfb.2011.11.058,2-hydroxyethyl methacrylate,monomer,HEMA and MAH were polymerized to prepare PHEMAH cryogel.,2-hydroxyethyl methacrylate,0,
11672,10.1016/j.colsurfb.2011.11.058,N-methacryloyl-(l)-histidine methyl ester,comonomer; metal-chelating ligand,MAH was used as the metal-chelating ligand and/or comonomer.,N-methacryloyl L-histidine methyl ester,1,
11673,10.1016/j.colsurfb.2011.11.058,"N,N'-methylene-bisacrylamide",crosslinker,MBAAm was used as the cross-linker in the cryogel preparation.,"N,N'-methylenebisacrylamide",0,
11674,10.1016/j.colsurfb.2011.11.058,Cu2+,immobilized metal affinity ion,PHEMAH cryogel was complexed with Cu2+ ions; Cu2+ loading was 58.7 umol/g.,copper(2+),0,
11675,10.1016/j.colsurfb.2011.11.058,ammonium persulfate,initiator,APS and TEMED were used as initiator and activation pair.,ammonium persulfate,0,
11676,10.1016/j.colsurfb.2011.11.058,"N,N,N',N'-tetramethylethylenediamine",polymerization activator,APS and TEMED were used as initiator and activation pair.,"N,N,N',N'-tetramethylethylenediamine",0,
11677,10.1016/j.colsurfb.2011.11.058,sodium chloride,desorption agent; buffer salt,1 M NaCl was used for elution; rat liver homogenate buffer contained 0.1 M NaCl.,sodium chloride,0,
11678,10.1016/j.colsurfb.2011.11.058,sodium hydroxide,regeneration/sterilization agent,The monolithic cryogel was cleaned with 50 mM NaOH after elution.,sodium hydroxide,0,
11679,10.1016/j.colsurfb.2011.11.058,sodium azide,storage preservative,NaN3 solution was pumped through the monolithic cryogel for storage at 4 C after use.,sodium azide,0,
11680,10.1016/j.colsurfb.2011.11.058,triethanolamine-HCl,homogenization buffer component,Rat liver was homogenized in medium containing 20 mM triethanolamine-HCl.,triethanolamine hydrochloride,1,
11681,10.1016/j.colsurfb.2011.11.058,EDTA,homogenization buffer component,Rat liver homogenization medium contained 1 mM EDTA.,EDTA,0,
11682,10.1016/j.colsurfb.2011.11.058,sucrose,homogenization medium component,Rat liver was homogenized in medium containing 0.3 M sucrose.,sucrose,0,
11683,10.1016/j.colsurfb.2011.11.058,l-histidine methyl ester,MAH synthesis precursor,l-histidine methylester was listed in materials.,L-histidine methyl ester,0,
11684,10.1016/j.colsurfb.2011.11.058,methacryloyl chloride,MAH synthesis precursor,methacryloyl chloride was listed in materials.,methacryloyl chloride,0,
11685,10.1016/j.bios.2020.112775,N-isopropyl acrylamide,comonomer/polymer backbone monomer,Used to prepare MIP-NGs by emulsifier-free precipitation polymerization.,N-Isopropylacrylamide,0,
11686,10.1016/j.bios.2020.112775,4-[2-(N-methacrylamido) ethylaminomethyl] benzoic acid,functional monomer,MABA non-covalently interacted with PSA via hydrophobic and electrostatic interactions.,4-[2-(N-methacrylamido) ethylaminomethyl] benzoic acid,1,
11687,10.1016/j.bios.2020.112775,MABA,functional monomer abbreviation,Used in MIP-NGs and prepared using a previously reported procedure.,4-[2-(N-methacrylamido) ethylaminomethyl] benzoic acid,1,
11688,10.1016/j.bios.2020.112775,2-methacryloyloxyethylphosphorylcholine,hydrophilic and biocompatible comonomer,MPC was used to control NG particle size.,2-methacryloyloxyethyl phosphorylcholine,0,
11689,10.1016/j.bios.2020.112775,MPC,comonomer abbreviation,Used with NIPAm and MABA in MIP-NG synthesis.,2-methacryloyloxyethyl phosphorylcholine,0,
11690,10.1016/j.bios.2020.112775,"N,N′-methylenebisacrylamide",crosslinker,MBAA was used as cross-linker in MIP-NG synthesis.,"N,N'-Methylenebisacrylamide",0,
11691,10.1016/j.bios.2020.112775,MBAA,crosslinker abbreviation,"Used at 30.8 mg, 0.2 mmol in MIP-NG preparation.","N,N'-Methylenebisacrylamide",0,
11692,10.1016/j.bios.2020.112775,"2,2′-azobis (2-methylpropionamidine) dihydrochloride",initiator,V-50 was used as initiator in nanogel polymerization.,"2,2'-Azobis(2-methylpropionamidine) dihydrochloride",0,
11693,10.1016/j.bios.2020.112775,V-50,initiator abbreviation,Used at 217 mg in MIP-NG preparation.,"2,2'-Azobis(2-methylpropionamidine) dihydrochloride",0,
11694,10.1016/j.bios.2020.112775,ATTO 647N NHS-ester,fluorescent reporter molecule,Used for post-imprinting modification of MIP-NGs by conjugation to secondary amino groups within PSA-imprinted nanocavities.,ATTO 647N NHS ester,1,
11695,10.1016/j.bios.2020.112775,11-Amino-1-undecanethiol hydrochloride,self-assembled monolayer reagent,AUT formed SAM on gold-coated sensor chips before nanogel immobilization.,11-Amino-1-undecanethiol hydrochloride,0,
