Repository: sunyrain/PHA

# PHA Protein-Hydrogel Adsorption Dataset

Generated: 2026-07-05T11:36:45

## Scope

This curated package organizes literature-derived protein-hydrogel adsorption, binding, immobilization, antifouling, and related biointerface records extracted from the local PHA corpus.

The primary unit is one record:

`paper + hydrogel/sample + protein/mixture + experimental condition + measured outcome`

## Contents

- `data/sources.csv`: article-level metadata, extraction status, and curation decision.
- `data/records_flat.csv`: flattened record-level table with provenance, hydrogel, protein, condition, outcome, mechanism, and quality fields.

File: data/curated/pha_scientific_dataset_20260705/data/materials.csv (part 59 of 67)
id,doi,name,role,context,pubchem_query,needs_manual_normalization,enrichment_json
11696,10.1016/j.bios.2020.112775,AUT,SAM reagent abbreviation,Gold-coated sensor chip was dipped in AUT ethanol solution.,11-Amino-1-undecanethiol hydrochloride,0,
11697,10.1016/j.bios.2020.112775,N-hydroxysuccinimide,coupling reagent,Used with EDC to immobilize F-MIP-NGs on modified gold-coated sensor chips.,N-Hydroxysuccinimide,0,
11698,10.1016/j.bios.2020.112775,EDC,carbodiimide coupling reagent,Used with NHS for nanogel immobilization on gold-coated sensor chip.,1-Ethyl-3-(3-dimethylaminopropyl)carbodiimide hydrochloride,0,
11699,10.1016/j.bios.2020.112775,sulfo-NHS acetate,blocking reagent,Used to block chip surface after F-MIP-NG immobilization.,sulfo-NHS acetate,1,
11700,10.1016/j.bios.2020.112775,Sephadex G-100,size exclusion chromatography medium,Used to purify MIP-NGs from unreacted monomers.,Sephadex G-100,1,
11701,10.1016/j.bios.2020.112775,DEAE-Sephadex A-50,ion-exchange chromatography medium,Used to remove PSA template from obtained nanogels.,DEAE Sephadex A-50,1,
11702,10.1016/j.bios.2020.112775,gold-coated sensor chip,sensor substrate/composite support,F-MIP-NGs and F-NIP-NGs were immobilized on gold-coated sensor chips.,gold,0,
11703,10.1016/j.bios.2020.112775,phosphate-buffered saline,buffer,"Used as polymerization medium, protein binding buffer, and meat extraction buffer.",phosphate buffered saline,1,
11704,10.1016/j.bios.2020.112775,sodium chloride,buffer salt,PBS and TBS contained 140 mM NaCl.,sodium chloride,0,
11705,10.1016/j.bios.2020.112775,Tris-buffer,chromatography buffer,10 mM Tris-buffer pH 7.4 containing 140 mM NaCl used for ion-exchange chromatography.,Tris,0,
11706,10.1016/j.jhazmat.2020.122417,egg albumin,hydrogel backbone,Egg albumin was separated from raw chicken eggs and used as the structural support for pristine ALB and ALB/PEI hydrogels.,egg albumin,1,
11707,10.1016/j.jhazmat.2020.122417,polyethyleneimine,amine functional polymer,PEI was incorporated into ALB hydrogels to provide abundant -NH and -NH2 groups and enhance diclofenac sodium adsorption.,polyethyleneimine,0,
11708,10.1016/j.jhazmat.2020.122417,epichlorohydrin,crosslinker,ECH was added as a 0.5% w/w crosslinking agent during hydrogel preparation.,epichlorohydrin,0,
11709,10.1016/j.jhazmat.2020.122417,diclofenac sodium,"small-molecule adsorbate, not protein target",The hydrogels were applied for removal of diclofenac sodium from aqueous solutions.,diclofenac sodium,0,
11710,10.1016/j.jhazmat.2020.122417,sodium hydroxide,desorbing agent and pH adjustment reagent,DFS-loaded hydrogels were soaked in 0.5 M NaOH for desorption; NaOH was also used for pH adjustment.,sodium hydroxide,0,
11711,10.1016/j.jhazmat.2020.122417,nitric acid,pH adjustment reagent,DFS solution pH values were adjusted by HNO3 or NaOH solutions.,nitric acid,0,
11712,10.1016/j.jhazmat.2020.122417,hydrochloric acid,reagent,HCl was listed among materials and reagents.,hydrochloric acid,0,
11713,10.1016/j.jelechem.2009.08.009,glucose,substrate/stimulus,Glucose diffuses into the hydrogel and is catalyzed into gluconic acid.,glucose,0,
11714,10.1016/j.jelechem.2009.08.009,gluconic acid,reaction product,Produced from glucose oxidation and lowers pH within the hydrogel.,gluconic acid,0,
11715,10.1016/j.jelechem.2009.08.009,oxygen,reaction substrate,Included as a diffusive species in the glucose oxidase reaction.,oxygen,0,
11716,10.1016/j.jelechem.2009.08.009,hydrogen ion,reaction product/mobile ion,Produced from gluconic acid and affects local pH and fixed charge ionization.,hydrogen ion,0,
11717,10.1016/j.jelechem.2009.08.009,sodium ion,salt cation/mobile ion,Na+ and Cl- concentrations are varied to alter ionic strength.,sodium ion,0,
11718,10.1016/j.jelechem.2009.08.009,chloride ion,salt anion/mobile ion,Na+ and Cl- concentrations are varied to alter ionic strength.,chloride ion,0,
11719,10.1016/j.jelechem.2009.08.009,"poly(N,N-dimethylacrylamide)",hydrogel polymer backbone,PDMAAm gel is described as a typical glucose-sensitive hydrogel.,"poly(N,N-dimethylacrylamide)",1,
11720,10.1016/j.jelechem.2009.08.009,sulfonic acid group,ionizable fixed charge group,PDMAAm hydrogel contains sulfonic acid groups attached to polymeric network chains.,sulfonic acid,1,
11721,10.1016/j.matbio.2008.08.001,poly(ethylene glycol) dimethacrylate,hydrogel macromer,Hydrogels were formed from a precursor solution of 10 wt.% PEGDM in Hanks Balanced Salt Solution.,poly(ethylene glycol) dimethacrylate,1,
11722,10.1016/j.matbio.2008.08.001,poly(ethylene glycol),hydrogel polymer backbone precursor,PEGDM was synthesized by reacting linear PEG with methacrylic anhydride.,polyethylene glycol,1,
11723,10.1016/j.matbio.2008.08.001,methacrylic anhydride,methacrylation reagent,Linear PEG was reacted with methacrylic anhydride at a molar ratio of 1:10.,methacrylic anhydride,0,
11724,10.1016/j.matbio.2008.08.001,2-hydroxy-1-[4-(hydroxyethoxy)phenyl]-2-methyl-1-propanone,photoinitiator,Hydrogel precursor contained 0.025 wt.% photoinitiator and was exposed to 365 nm ultraviolet light.,2-hydroxy-1-[4-(hydroxyethoxy)phenyl]-2-methyl-1-propanone,0,
11725,10.1016/j.matbio.2008.08.001,Hanks Balanced Salt Solution,hydrogel precursor buffer,Hydrogels were formed from 10 wt.% PEGDM in Hanks Balanced Salt Solution.,Hanks Balanced Salt Solution,1,
11726,10.1016/j.matbio.2008.08.001,Acr-PEG-NHS,peptide conjugation reagent,Peptide-PEG-acrylate was synthesized by reacting peptide N-termini with mono-acrylated PEG NHS.,acrylate PEG NHS,1,
11727,10.1016/j.matbio.2008.08.001,IKLLI,laminin-derived adhesive peptide,Purified IKLLI was conjugated to mono-acrylated PEG for covalent incorporation into PEG hydrogels.,IKLLI peptide,1,
11728,10.1016/j.matbio.2008.08.001,IKVAV,laminin-derived adhesive peptide,Presentation of IKVAV within the encapsulation environment resulted in statistically higher islet insulin secretion.,IKVAV peptide,1,
11729,10.1016/j.matbio.2008.08.001,LRGDN,laminin-derived adhesive peptide,LRGDN was one of five adhesive peptide sequences found in laminin tested in PEG hydrogels.,LRGDN peptide,1,
11730,10.1016/j.matbio.2008.08.001,PDSGR,laminin-derived adhesive peptide,PDSGR was tested individually and paired with YIGSR in peptide-presenting PEG hydrogels.,PDSGR peptide,1,
11731,10.1016/j.matbio.2008.08.001,YIGSR,laminin-derived adhesive peptide,YIGSR was tested individually and in peptide pairs in PEG hydrogels.,YIGSR peptide,1,
11732,10.1016/j.matbio.2008.08.001,VVIAK,scrambled peptide control,Insulin secretion in the presence of scrambled IKVAV sequence VVIAK was not statistically different from control levels.,VVIAK peptide,1,
11733,10.1016/j.biomaterials.2007.10.039,2-Hydroxyethyl methacrylate,monomer,Used to prepare pHEMA hydrogels.,2-hydroxyethyl methacrylate,0,
11734,10.1016/j.biomaterials.2007.10.039,poly(2-hydroxyethyl methacrylate),hydrogel backbone/control material,Model contact lens material and unmodified control.,poly(2-hydroxyethyl methacrylate),1,
11735,10.1016/j.biomaterials.2007.10.039,ethylene glycol dimethacrylate,crosslinker,HEMA and 1% by weight EGDMA were mixed to prepare pHEMA.,ethylene glycol dimethacrylate,0,
11736,10.1016/j.biomaterials.2007.10.039,hyaluronic acid,wetting agent/protein-repellent additive,Loaded into or crosslinked within pHEMA materials.,hyaluronic acid,0,
11737,10.1016/j.biomaterials.2007.10.039,DAB-4 generation 1 dendrimer,amine-containing crosslinking aid,Used to amplify amine groups for HA crosslinking.,diaminobutane DAB-4 generation 1 dendrimer,1,
11738,10.1016/j.biomaterials.2007.10.039,1-ethyl-3-(3-dimethylaminopropyl)-carbodiimide,crosslinker/coupling reagent,Facilitated crosslinking of loaded HA.,1-ethyl-3-(3-dimethylaminopropyl)carbodiimide,0,
11739,10.1016/j.biomaterials.2007.10.039,benzoyl peroxide,polymerization initiator,Added during pHEMA hydrogel preparation.,benzoyl peroxide,0,
11740,10.1016/j.biomaterials.2007.10.039,IRGACURE,photoinitiator material mention,Purchased from CIBA; role in supplied context not further specified.,Irgacure,1,
11741,10.1016/j.biomaterials.2007.10.039,poly(vinyl alcohol),commercial lens wetting agent comparator,Focus Dailies lenses contain a releasable PVA polymer.,polyvinyl alcohol,0,
11742,10.1016/j.biomaterials.2007.10.039,poly(N-vinyl pyrrolidone),commercial lens wetting agent comparator,Acuvue OASYS lenses contain an internal poly(vinyl pyrolidone) wetting agent.,polyvinylpyrrolidone,0,
11743,10.1016/j.biomaterials.2007.10.039,dextran,literature comparator protein-resistant polysaccharide,Hydrophilic non-ionic polysaccharide cited as protein resistant.,dextran,0,
11744,10.1016/j.biomaterials.2007.10.039,poly(ethylene oxide),literature comparator protein-resistant polymer,HA hypothesized to decrease protein adsorption by similar mechanisms as PEO.,polyethylene oxide,0,
11745,10.1016/j.matlet.2014.04.125,resorcinol,monomer / carbon precursor,Resorcinol and formaldehyde were used to prepare carbon cryogels by sol-gel processing.,resorcinol,0,
11746,10.1016/j.matlet.2014.04.125,formaldehyde,monomer / crosslinking carbon precursor,Formaldehyde solution was dissolved with resorcinol in carbonate buffer solution.,formaldehyde,0,
11747,10.1016/j.matlet.2014.04.125,carbonate buffer,base catalyst / synthesis buffer,"Carbon cryogels were synthesized in carbonate buffer solutions with pH adjusted to 10.0, 10.5, 11.0, 11.5, or 12.0.",carbonate,1,
11748,10.1016/j.matlet.2014.04.125,sodium carbonate,catalyst source,Na2CO3 solution was adjusted with HCl or NaOH to control pH and carbonate concentration.,sodium carbonate,0,
11749,10.1016/j.matlet.2014.04.125,carbonate ion,actual base catalyst,The authors state that CO3 2- is the actual base catalyst for primary carbon particle formation.,carbonate ion,0,
11750,10.1016/j.matlet.2014.04.125,hydrochloric acid,pH adjuster,0.1 M HCl was added as necessary to adjust carbonate buffer pH.,hydrochloric acid,0,
11751,10.1016/j.matlet.2014.04.125,sodium hydroxide,pH adjuster,0.1 M NaOH was added as necessary to adjust carbonate buffer pH.,sodium hydroxide,0,
11752,10.1016/j.matlet.2014.04.125,t-butanol,solvent exchange / dehydration solvent,"Gels were immersed in ten times their volume of t-butanol at 60°C for 24 h, repeated three times.",tert-butanol,0,
11753,10.1016/j.matlet.2014.04.125,McIlvaine buffer,protein adsorption buffer,CCG powder was suspended and dispersed in pH 7.0 McIlvaine buffer before mixing with protein marker solution.,McIlvaine buffer,1,
11754,10.1016/j.matlet.2014.04.125,Tris-HCl,electrophoresis buffer component,Supernatant was mixed with electrophoresis buffer containing 0.5 M Tris-HCl pH 6.8.,Tris hydrochloride,0,
11755,10.1016/j.matlet.2014.04.125,glycerol,electrophoresis buffer component,Electrophoresis buffer contained 20% glycerol.,glycerol,0,
11756,10.1016/j.matlet.2014.04.125,bromophenol blue,electrophoresis tracking dye,Electrophoresis buffer contained bromophenol blue.,bromophenol blue,0,
11757,10.1016/j.matlet.2014.04.125,Coomassie brilliant blue,protein stain,The polyacrylamide gel was stained with Coomassie brilliant blue.,Coomassie brilliant blue,1,
11758,10.1016/j.matdes.2025.113581,agarose,hydrogel polymer backbone,"Certified molecular biology agarose was used to prepare 5 wt%, 5.5 wt%, and 6 wt% hydrogel solutions.",agarose,0,
11759,10.1016/j.matdes.2025.113581,epichlorohydrin,crosslinker,Chemical crosslinking using ECH as the crosslinking agent was carried out after fabrication of periodic mesh structures.,epichlorohydrin,0,
11760,10.1016/j.matdes.2025.113581,(3-Chloro-2-hydroxypropyl)trimethylammonium chloride,functionalization reagent / cationic ligand precursor,"SAM-printed agarose hydrogel structures were functionalized overnight with CHPTAC, sodium hydroxide, and water.",(3-Chloro-2-hydroxypropyl)trimethylammonium chloride,0,
11761,10.1016/j.matdes.2025.113581,sodium hydroxide,base for crosslinking and functionalization,NaOH was used in the ECH crosslinking solution and CHPTAC functionalization solution.,sodium hydroxide,0,
11762,10.1016/j.matdes.2025.113581,sodium chloride,wash salt after functionalization,Functionalized columns were washed with 1 M sodium chloride solution.,sodium chloride,0,
11763,10.1016/j.matdes.2025.113581,sodium phosphate dibasic heptahydrate,buffer component,Used to prepare 20 mM phosphate buffer for BSA adsorption tests.,sodium phosphate dibasic heptahydrate,0,
11764,10.1016/j.matdes.2025.113581,sodium phosphate monobasic monohydrate,buffer component,Used to prepare 20 mM phosphate buffer for BSA adsorption tests.,sodium phosphate monobasic monohydrate,0,
11765,10.1016/j.matdes.2025.113581,isopropanol,storage solution component,Functionalized columns were placed in 20% isopropanol and stored until protein adsorption tests.,isopropanol,0,
11766,10.1016/j.matdes.2025.113581,deionized water,solvent and washing medium,"DI water was used for hydrogel preparation, washing, and storage.",water,0,
11767,10.1016/j.foodhyd.2024.110558,κ-carrageenan,polysaccharide hydrogel component,κ-carrageenan was combined with BSA to fabricate recombinant microgels; purchased as 57.93 kDa material.,kappa carrageenan,1,
11768,10.1016/j.foodhyd.2024.110558,soybean oil,oil phase for Pickering emulsion,A measured amount of RMs was mixed with soybean oil to form stable emulsions.,soybean oil,1,
11769,10.1016/j.foodhyd.2024.110558,Fluorescein Isothiocyanate,fluorescent dye for water phase,The water phase was mixed with FITC at 50 μg/mL and dyed green for CLSM.,fluorescein isothiocyanate,0,
11770,10.1016/j.foodhyd.2024.110558,Nile Red,fluorescent dye for oil phase,The oil phase was mixed with Nile Red at 50 μg/mL and dyed red for CLSM.,Nile Red,0,
11771,10.1016/j.ijbiomac.2025.146786,high-oleic sunflower oil,oil phase and comparator material,"HOA sunflower oil used at 20%, 30%, and 40% v/v oil phase; promoted higher interfacial protein adsorption.",high oleic sunflower oil,1,
11772,10.1016/j.ijbiomac.2025.146786,low-oleic sunflower oil,oil phase and comparator material,"LOA sunflower oil used at 20%, 30%, and 40% v/v oil phase; showed lower interfacial protein adsorption.",sunflower oil linoleic acid rich,1,
11773,10.1016/j.ijbiomac.2025.146786,oleic acid,fatty acid component implicated in mechanism,HOA contained 82.20% oleic acid in Table 1 and was linked to linear molecular alignment promoting dense protein adsorption.,oleic acid,0,
11774,10.1016/j.ijbiomac.2025.146786,linoleic acid,fatty acid component implicated in mechanism,LOA contained 67.10% linoleic acid in Table 1 and was linked to steric hindrance against protein anchoring.,linoleic acid,0,
11775,10.1016/j.ijbiomac.2025.146786,xanthan gum,formulation additive,Aqueous phase was supplemented with xanthan gum at 0.5% w/w.,xanthan gum,0,
11776,10.1016/j.ijbiomac.2025.146786,corn syrup,formulation additive,Aqueous phase was supplemented with corn syrup at 15% w/w.,corn syrup,1,
11777,10.1016/j.ijbiomac.2025.146786,sucrose,formulation additive,Aqueous phase was supplemented with sucrose at 10% w/w.,sucrose,0,
11778,10.1016/j.ijbiomac.2025.146786,sodium stearoyl lactylate,oil phase emulsifier/additive,Oil phase contained sodium stearoyl lactylate at 2% w/w.,sodium stearoyl lactylate,0,
11779,10.1016/j.ijbiomac.2025.146786,bicinchoninic acid,protein assay reagent,Aqueous phase protein concentration was determined by BCA assay.,bicinchoninic acid,0,
11780,10.1016/j.ijbiomac.2025.146786,Nile Red,fluorescent dye for lipid phase,Used to label lipid phases in CLSM.,Nile Red,0,
11781,10.1016/j.ijbiomac.2025.146786,Nile Blue A,fluorescent dye for protein network,Used to visualize protein networks in CLSM.,Nile Blue A,0,
11782,10.1016/j.jcis.2012.07.018,2-Hydroxyethyl methacrylate,monomer,Monomer used to synthesize p-HEMA hydrogels.,2-Hydroxyethyl methacrylate,0,
11783,10.1016/j.jcis.2012.07.018,HEMA,monomer abbreviation,2.7 mL HEMA used in monomer solution.,2-Hydroxyethyl methacrylate,0,
11784,10.1016/j.jcis.2012.07.018,ethylene glycol dimethacrylate,crosslinker,EGDMA crosslinker varied from 0x to 15x; 1x corresponds to 0.0048 mol EGDMA/mol HEMA.,ethylene glycol dimethacrylate,0,
11785,10.1016/j.jcis.2012.07.018,EGDMA,crosslinker abbreviation,Crosslinker concentration varied to alter p-HEMA mesh size and lysozyme uptake.,ethylene glycol dimethacrylate,0,
11786,10.1016/j.jcis.2012.07.018,"2,4,6-Trimethylbenzoyl-diphenyl-phosphineoxide",photoinitiator,Darocur TPO added before UV-B photopolymerization.,"2,4,6-Trimethylbenzoyl-diphenyl-phosphineoxide",0,
11787,10.1016/j.jcis.2012.07.018,Darocur TPO,photoinitiator trade name,6 mg Darocur TPO was added and dissolved before UV irradiation.,"2,4,6-Trimethylbenzoyl-diphenyl-phosphineoxide",1,
11788,10.1016/j.jcis.2012.07.018,Dulbecco's phosphate buffered saline,protein solution buffer,"Lysozyme solutions were prepared in PBS, pH 7.4.",phosphate buffered saline,1,
11789,10.1016/j.jcis.2012.07.018,water,solvent and hydrogel aqueous phase,Monomer solution included de-ionized water; equilibrium aqueous content was measured.,water,0,
11790,10.1016/j.jchromb.2012.06.027,SP gPore,hydrogel-containing sulfonate-functionalized composite fibrous adsorbent,"Main chromatography support for protein binding, purification, and biomass-compatible capture.",,1,
11791,10.1016/j.jchromb.2012.06.027,gPore,gamma-irradiation grafted composite fibrous precursor,Prepared by simultaneous grafting of GMA and DMAA onto mercerized hydrophilic polymeric material.,,1,
11792,10.1016/j.jchromb.2012.06.027,glycidyl methacrylate,graft monomer,Used at 1.6% v/v in methanol/water monomer solution to prepare gPore.,glycidyl methacrylate,0,
11793,10.1016/j.jchromb.2012.06.027,dimethyl acrylamide,graft monomer,Used at 5% v/v in methanol/water monomer solution to prepare gPore.,"N,N-dimethylacrylamide",0,
11794,10.1016/j.jchromb.2012.06.027,sodium sulfite,sulfonate functionalization reagent,Pendant epoxy groups from grafted polyGMA were reacted with sodium sulfite/isopropanol/water to introduce sulfonate groups.,sodium sulfite,0,
11795,10.1016/j.jchromb.2012.06.027,isopropanol,functionalization solvent component,Used in sodium sulfite/isopropanol/water mixture for sulfonate immobilization.,isopropanol,0,
11796,10.1016/j.jchromb.2012.06.027,methanol,monomer solution solvent component,GMA and DMAA monomer solution was prepared in methanol/water 1/1 v/v.,methanol,0,
11797,10.1016/j.jchromb.2012.06.027,cellulose-based mercerized hydrophilic polymeric material,fibrous support/backbone,Dry mercerized hydrophilic polymeric material from TN & Platex was soaked in monomer solution and irradiated.,cellulose,1,
11798,10.1016/j.jchromb.2012.06.027,MES,chromatography buffer,50 mM MES pH 6 used for protein mixture separation and NaCl gradient elution.,2-(N-morpholino)ethanesulfonic acid,0,
11799,10.1016/j.jchromb.2012.06.027,sodium chloride,salt for elution and buffer ionic strength,Used at 1 M for elution of lysozyme and in buffers for pH transition/biomass capture.,sodium chloride,0,
11800,10.1016/j.jchromb.2012.06.027,potassium phosphate,adsorption buffer,0.1 M potassium phosphate pH 7.4 used for Cy3-IgG incubation in CLSM experiment.,potassium phosphate,1,
11801,10.1016/j.jchromb.2012.06.027,SP Sepharose FF,commercial cation-exchange comparator,"Used as control/comparator in CLSM, ionic capacity, and protein mixture resolution experiments.",,1,
11802,10.1016/j.jchromb.2012.06.027,Cyanine 3,fluorescent dye,IgG labeled with amino-reactive Cy3 was used to visualize protein adsorption by CLSM.,Cyanine 3,0,
11803,10.1016/j.jchromb.2012.06.027,acetone,inert tracer/probe solute,"Used for residence time distribution, dead volume, and column packing efficiency experiments.",acetone,0,
11804,10.1016/j.ejps.2007.05.003,sodium alginate,hydrogel polymer backbone; pH-sensitive component,Sodium alginate MW 200 kDa was used to prepare alginate-guar gum composite beads.,sodium alginate,0,
11805,10.1016/j.ejps.2007.05.003,guar gum,hydrogel polymer backbone; neutral polysaccharide component,Guar gum MW 220 kDa was used with alginate; authors state guar gum facilitated controlled release at pH 7.4.,guar gum,0,
11806,10.1016/j.ejps.2007.05.003,calcium chloride,ionic crosslinker for bead formation,Beads were made by dropping polymer-CLEC mixture into 0.5 M calcium chloride and stored in 0.05 M calcium chloride.,calcium chloride,0,
11807,10.1016/j.ejps.2007.05.003,glutaraldehyde,protein crystal crosslinker,Protease crystals were crosslinked with 4% v/v glutaraldehyde in isopropanol for 20 min.,glutaraldehyde,0,
11808,10.1016/j.ejps.2007.05.003,ammonium sulphate,protein crystallization precipitant,65% w/v ammonium sulphate was optimum for crystallization of protease.,ammonium sulfate,0,
11809,10.1016/j.ejps.2007.05.003,isopropanol,crosslinking solvent,Glutaraldehyde crosslinking of protease crystals was performed in isopropanol.,isopropanol,0,
11810,10.1016/j.ejps.2007.05.003,casein,enzyme assay substrate,Protease assay used 1% casein as substrate.,casein,0,
11811,10.1016/j.foodhyd.2016.04.025,sodium alginate,hydrogel polymer backbone,"Sodium alginate solutions at concentrations of 0.5, 1, and 2 wt.% were used to prepare calcium alginate microgel particles.",sodium alginate,0,
11812,10.1016/j.foodhyd.2016.04.025,calcium chloride dihydrate,crosslinker precursor,Calcium chloride solutions supplied Ca2+ for calcium alginate microgel formation.,calcium chloride dihydrate,0,
11813,10.1016/j.foodhyd.2016.04.025,Ca2+,metal ion crosslinking bridge,Calcium ions form egg-box junction zones with alginate and cross-link the microgel particles.,calcium ion,0,
11814,10.1016/j.foodhyd.2016.04.025,sodium bicarbonate,buffer,"In protein-containing samples, 0.05 mol dm-3 sodium bicarbonate was used as the buffer solution.",sodium bicarbonate,0,
11815,10.1016/j.foodhyd.2016.04.025,hydrochloric acid,pH adjustment reagent,pH was adjusted with 0.5 mol dm-3 HCl solution.,hydrochloric acid,0,
11816,10.1016/j.foodhyd.2016.04.025,sodium hydroxide,pH adjustment reagent,pH was adjusted with 1 mol dm-3 NaOH.,sodium hydroxide,0,
11817,10.1016/j.foodhyd.2016.04.025,sodium azide,preservative,Sodium azide was dissolved in sodium alginate solutions at 0.01 wt.% to act as a preservative.,sodium azide,0,
11818,10.1016/j.foodhyd.2016.04.025,fluorescein isothiocyanate-dextran,negative fluorescent staining agent,Fluorescently labelled dextran was used as a negative contrast agent for confocal microscopy.,fluorescein isothiocyanate dextran,1,
11819,10.1016/j.foodhyd.2016.04.025,xanthan gum,weak gel additive for microscopy,Xanthan was added to microscopy samples to limit Brownian motion of particles.,xanthan gum,0,
11820,10.1016/j.foodhyd.2016.04.025,Fe3+,metal ion associated with lactoferrin charge calculation,Lactoferrin pI and charge calculations considered whether two Fe3+ ions were attached.,ferric ion,0,
11821,10.1016/j.chroma.2008.11.031,poly(ethylene glycol) methyl ether methacrylate,monomer,Used in slab plate monomer solution for PEG-functionalized copolymer device components.,poly(ethylene glycol) methyl ether methacrylate,1,
11822,10.1016/j.chroma.2008.11.031,methyl methacrylate,monomer,Used in slab plate monomer solution.,methyl methacrylate,0,
11823,10.1016/j.chroma.2008.11.031,poly(ethylene glycol) diacrylate,crosslinker_or_monomer,Used in slab plate monomer solution.,poly(ethylene glycol) diacrylate,1,
11824,10.1016/j.chroma.2008.11.031,ethoxylated trimethylolpropane triacrylate,hydrogel monomer_or_crosslinker,"Hydrogel monomer solution contained SR9035, buffer solution, and DMPA.",ethoxylated trimethylolpropane triacrylate,1,
11825,10.1016/j.chroma.2008.11.031,SR9035,hydrogel monomer_or_crosslinker,Hydrogel monomer solution contained SR9035 at 85%.,SR9035 ethoxylated trimethylolpropane triacrylate,1,
11826,10.1016/j.chroma.2008.11.031,"2,2'-dimethoxy-2-phenylacetophenone",photoinitiator,Used as DMPA photoinitiator in polymerization.,"2,2-dimethoxy-2-phenylacetophenone",0,
11827,10.1016/j.chroma.2008.11.031,potassium chloride,electrolyte,Phosphate buffer containing KCl was doped in the hydrogel to improve ion transport.,potassium chloride,0,
11828,10.1016/j.chroma.2008.11.031,potassium phosphate monobasic,buffer component,Used to prepare phosphate buffer.,potassium phosphate monobasic,0,
11829,10.1016/j.chroma.2008.11.031,potassium phosphate dibasic,buffer component,Used to prepare phosphate buffer.,potassium phosphate dibasic,0,
11830,10.1016/j.chroma.2008.11.031,Tris-HCl,comparator hydrogel buffer,Previously used hydrogel buffer replaced by phosphate buffer containing KCl.,Tris hydrochloride,0,
11831,10.1016/j.chroma.2008.11.031,fluorescein isothiocyanate,protein label,Used to label beta-lactoglobulin A.,fluorescein isothiocyanate,0,
11832,10.1016/j.biomaterials.2024.122494,glutaraldehyde,crosslinker,Added to BSA solution at final concentrations of 5 mg/ml or 10 mg/ml to form BSA-X hydrogels.,glutaraldehyde,0,
11833,10.1016/j.biomaterials.2024.122494,bupivacaine,small-molecule drug payload,Hydrophobic free base nanoparticles were embedded in crosslinked BSA hydrogel as BNP@BSA-X.,bupivacaine,0,
11834,10.1016/j.biomaterials.2024.122494,bupivacaine hydrochloride,small-molecule comparator drug,Used in Bupivacaine-HCl@BSA and Bupivacaine-HCl@BSA-X comparator formulations.,bupivacaine hydrochloride,0,
11835,10.1016/j.biomaterials.2024.122494,diphenhydramine hydrochloride,small-molecule drug payload,Converted with triethylamine in methanol and incorporated into crosslinked BSA as DHNP@BSA-X.,diphenhydramine hydrochloride,0,
11836,10.1016/j.biomaterials.2024.122494,paclitaxel,small-molecule drug payload,Prepared as paclitaxel nanoparticles incorporated into crosslinked BSA hydrogel PNP@BSA-X.,paclitaxel,0,
11837,10.1016/j.biomaterials.2024.122494,indocyanine green,fluorescent model drug,Used as a hydrophobic NIR dye model drug to evaluate tissue retention.,indocyanine green,0,
11838,10.1016/j.biomaterials.2024.122494,Cy5.5,fluorescent dye label,Covalently bound to BSA to track tissue retention of BSA-X.,Cy5.5,1,
11839,10.1016/j.biomaterials.2024.122494,triethylamine,base/additive,Added to diphenhydramine hydrochloride in methanol before nanoparticle preparation.,triethylamine,0,
11840,10.1016/j.biomaterials.2024.122494,methanol,solvent,Used to dissolve drug free base or hydrophobic drugs before anti-solvent precipitation into BSA solution.,methanol,0,
11841,10.1016/j.biomaterials.2024.122494,"2,4-dinitrophenylhydrazine",analytical derivatization reagent,Used to derivatize residual glutaraldehyde for HPLC detection.,"2,4-dinitrophenylhydrazine",0,
11842,10.1016/j.cej.2026.176012,poly(vinyl alcohol),hydrogel polymer backbone,PVA chains were cross-linked to form the primary network.,poly(vinyl alcohol),0,
11843,10.1016/j.cej.2026.176012,acrylamide,monomer for PAM network,AM was copolymerized with MBA to construct the secondary cross-linked network.,acrylamide,0,
11844,10.1016/j.cej.2026.176012,"N,N'-methylenebis(acrylamide)",crosslinker,MBA was used as the crosslinker for the PAM network.,"N,N'-methylenebisacrylamide",0,
11845,10.1016/j.cej.2026.176012,glutaraldehyde,additional crosslinker,GA was included as an additional crosslinker.,glutaraldehyde,0,
11846,10.1016/j.cej.2026.176012,sulfobetaine methacrylate,zwitterionic monomer and hydration/antifouling group,SBMA-functionalized nanoparticles were integrated into the hydrogel.,sulfobetaine methacrylate,0,
11847,10.1016/j.cej.2026.176012,SiO2-SBMA nanoparticles,zwitterionic functional filler,SiO2-SBMA significantly suppressed protein adsorption.,silica sulfobetaine methacrylate,1,
11848,10.1016/j.cej.2026.176012,carbon black,photothermal filler,Carbon black was embedded for localized heating.,carbon black,0,
11849,10.1016/j.cej.2026.176012,citric acid,foaming agent component,CA and NaHCO3 were introduced as foaming agents.,citric acid,0,
11850,10.1016/j.cej.2026.176012,sodium bicarbonate,foaming agent component,CA and NaHCO3 were introduced as foaming agents.,sodium bicarbonate,0,
11851,10.1016/j.cej.2026.176012,tetraethyl orthosilicate,silica nanoparticle precursor,SiO2 NPs were synthesized via the Stober method using TEOS.,tetraethyl orthosilicate,0,
11852,10.1016/j.cej.2026.176012,(3-aminopropyl)triethoxysilane,silica amination reagent,Amino groups were introduced onto the SiO2 surface via hydrolysis of APTS.,(3-aminopropyl)triethoxysilane,0,
11853,10.1016/j.cej.2026.176012,2-bromoisobutyryl bromide,ATRP initiator immobilization reagent,A peak corresponding to BIBB confirmed initiator immobilization.,2-bromoisobutyryl bromide,0,
11854,10.1016/j.apcata.2007.05.040,homovanillic acid,template molecule and catalytic substrate,HVA was added during MIP synthesis as the template and used in binding and oxidation experiments.,homovanillic acid,0,
11855,10.1016/j.apcata.2007.05.040,hemin,functional catalytic monomer/prosthetic group analog,Hemin was incorporated into nanogels and its content was used as an index of active sites.,hemin,0,
11856,10.1016/j.apcata.2007.05.040,acrylamide,functional monomer,Acrylamide was used in preparing the molecularly imprinted nanogels.,acrylamide,0,
11857,10.1016/j.apcata.2007.05.040,4-vinylpyridine,functional monomer,4-vinylpyridine was used in preparing the molecularly imprinted nanogels.,4-vinylpyridine,0,
11858,10.1016/j.apcata.2007.05.040,ethylene glycol dimethacrylate,crosslinker,EDMA was used as crosslinker in nanogel synthesis.,ethylene glycol dimethacrylate,0,
11859,10.1016/j.apcata.2007.05.040,AIBN,radical initiator,AIBN was used to initiate radical solution polymerization.,azobisisobutyronitrile,0,
11860,10.1016/j.apcata.2007.05.040,hydrogen peroxide,oxidant,H2O2 was used in catalytic oxidation of HVA and related substrates.,hydrogen peroxide,0,
11861,10.1016/j.apcata.2007.05.040,p-hydroxyphenylacetic acid,alternative substrate,p-HPA was tested as an alternative substrate in catalytic selectivity experiments.,p-hydroxyphenylacetic acid,0,
11862,10.1016/j.apcata.2007.05.040,p-hydroxyphenylpropionic acid,alternative substrate,p-HPPA was tested as an alternative substrate in catalytic selectivity experiments.,p-hydroxyphenylpropionic acid,0,
11863,10.1016/j.apcata.2007.05.040,DMSO,polymerization solvent and reaction co-solvent,DMSO was used for nanogel synthesis and as 5% co-solvent in DMSO-Tris-HCl buffer.,dimethyl sulfoxide,0,
11864,10.1016/j.clae.2019.09.007,2-hydroxyethyl methacrylate,monomer/polymer component,Ocufilcon-D is composed of HEMA and methacrylic acid; Hefilcon-A is made by poly-HEMA and N-vinylpyrrolidone.,2-hydroxyethyl methacrylate,0,
11865,10.1016/j.clae.2019.09.007,methacrylic acid,monomer/polymer component,Ocufilcon-D is composed of HEMA and methacrylic acid.,methacrylic acid,0,
11866,10.1016/j.clae.2019.09.007,N-vinylpyrrolidone,monomer/polymer component,Hefilcon-A is made by poly-HEMA and N-vinylpyrrolidone.,N-vinylpyrrolidone,0,
11867,10.1016/j.clae.2019.09.007,polyvinyl alcohol,polymer/lubricant component,Non-cross-linked PVA is added during manufacturing for acting as a lubricant in Nelfilcon-A.,polyvinyl alcohol,1,
11868,10.1016/j.clae.2019.09.007,poly-gamma-glutamic acid,care solution ingredient; possible lysozyme removal agent,Care solution contained 1.5% gamma-PGA; authors hypothesized interaction between gamma-PGA and lysozyme may remove lysozyme.,poly-gamma-glutamic acid,1,
11869,10.1016/j.clae.2019.09.007,hyaluronic acid,care solution ingredient,Care solution contained 0.1% hyaluronic acid.,hyaluronic acid,1,
11870,10.1016/j.clae.2019.09.007,epigallocatechin gallate,care solution ingredient,Care solution contained 10 microgram/ml EGCG.,epigallocatechin gallate,0,
11871,10.1016/j.clae.2019.09.007,ethylenediaminetetraacetic acid,care solution ingredient,Care solution contained 0.2% EDTA.,ethylenediaminetetraacetic acid,0,
11872,10.1016/j.clae.2019.09.007,Poloxamer-407,care solution ingredient,Care solution contained 0.05 g Poloxamer-407 in final volume of 100 ml.,Poloxamer 407,1,
11873,10.1016/j.clae.2019.09.007,chlorine dioxide,care solution ingredient,Care solution contained 1.25 ppm chlorine dioxide.,chlorine dioxide,0,
11874,10.1016/j.clae.2019.09.007,calcium chloride,care solution salt,Care solution contained 0.015 g CaCl2 in final volume of 100 ml.,calcium chloride,0,
11875,10.1016/j.clae.2019.09.007,potassium chloride,care solution salt,Care solution contained 0.15 g KCl in final volume of 100 ml.,potassium chloride,0,
11876,10.1016/j.clae.2019.09.007,sodium chloride,care solution salt,Care solution contained 0.45 g NaCl in final volume of 100 ml.,sodium chloride,0,
11877,10.1016/j.clae.2019.09.007,disodium hydrogen phosphate,care solution salt/buffer component,Care solution contained 1.8 g Na2HPO4 in final volume of 100 ml.,disodium hydrogen phosphate,0,
11878,10.1016/j.clae.2019.09.007,sodium dodecyl sulfate,desorption/extraction reagent,3 ml of 10% SDS solution was applied to remove absorbed lysozyme from the lens.,sodium dodecyl sulfate,0,
11879,10.1016/j.jhazmat.2025.138611,ribavirin,target pollutant,Antiviral pharmaceutical contaminant removed by microalgae and hydrogel system.,ribavirin,0,
11880,10.1016/j.jhazmat.2025.138611,alginate,hydrogel component,Used to form microalgae-containing pellets in the M/A@A-hydrogel.,alginate,0,
11881,10.1016/j.jhazmat.2025.138611,agarose,hydrogel component,External hydrogel matrix component in the dual-network hydrogel.,agarose,0,
11882,10.1016/j.jhazmat.2025.138611,acrylamide,monomer/network component,Part of the external polyacrylamide-agarose double-network structure.,acrylamide,0,
11883,10.1016/j.jhazmat.2025.138611,calcium ion,ionic crosslinking bridge,Ca2+-alginate encapsulated microalgae microspheres are described in the introduction.,calcium ion,0,
11884,10.1016/j.jhazmat.2025.138611,1-aminobenzotriazole,enzyme inhibitor,Used to suppress CYP450 activity in mechanistic experiments.,1-aminobenzotriazole,0,
11885,10.1016/j.jhazmat.2025.138611,indomethacin,enzyme inhibitor,Used to suppress GST activity in mechanistic experiments.,indomethacin,0,
11886,10.1016/j.jhazmat.2025.138611,5-iodotubercidin,enzyme inhibitor,Used to inhibit adenosine kinase activity.,5-iodotubercidin,0,
11887,10.1016/j.molcatb.2006.07.008,Fe3O4,magnetic nanoparticle core,Superparamagnetic Fe3O4 nanoparticles were coated with a polymeric hydrophilic nanolayer to form magnetic nanogel.,magnetite,0,
11888,10.1016/j.molcatb.2006.07.008,acrylamide,monomer,AM monomer was polymerized on Fe3O4 during photochemical in situ polymerization.,acrylamide,0,
11889,10.1016/j.molcatb.2006.07.008,"N,N′-methylene-bis-(acrylamide)",crosslinker,MBA solution was used during synthesis of PAM-coated Fe3O4 nanoparticles.,"N,N'-methylenebisacrylamide",0,
11890,10.1016/j.molcatb.2006.07.008,polyacrylamide,polymer coating precursor,PAM-coated Fe3O4 nanoparticles were synthesized before Hoffman degradation.,polyacrylamide,0,
11891,10.1016/j.molcatb.2006.07.008,amino groups,reactive functional group,Reactive amino groups were generated on the magnetic nanogel via Hoffman degradation and used for CT conjugation.,amine,1,
11892,10.1016/j.molcatb.2006.07.008,EDC·HCl,coupling reagent,EDC·HCl was used with NHS to conjugate CT on the amine-functionalized magnetic nanogel.,1-ethyl-3-(3-dimethylaminopropyl)carbodiimide hydrochloride,0,
11893,10.1016/j.molcatb.2006.07.008,N-hydroxysuccinimide,coupling reagent additive,NHS was used with EDC·HCl during CT conjugation.,N-hydroxysuccinimide,0,
11894,10.1016/j.molcatb.2006.07.008,phosphate buffer solution,immobilization buffer,EDC·HCl and NHS were dissolved in 50 mM phosphate buffer solution at pH 7.4.,phosphate buffer,1,
11895,10.1016/j.molcatb.2006.07.008,BSA,BCA assay standard,BSA was used as a standard for the BCA protein assay.,bovine serum albumin,0,
11896,10.1016/j.molcatb.2006.07.008,BTEE,enzyme activity substrate,N-Benzoyl-l-tyrosine ethyl ester was used for enzymatic activity measurement.,N-Benzoyl-L-tyrosine ethyl ester,0,
11897,10.1016/j.molcatb.2006.07.008,CaCl2,activity assay additive,The enzymatic activity assay mixture included 0.08 mL of 2 M CaCl2.,calcium chloride,0,
11898,10.1016/j.molcatb.2006.07.008,Tris-HCl,activity assay buffer,Activity assay used 80 mM Tris-HCl buffer at pH 7.8.,Tris hydrochloride,0,
11899,10.1016/j.memsci.2008.12.054,poly(ethylene glycol) diacrylate,monomer and crosslinker,"PEGDA with n = 10, 13, 23, and 45 was UV-photopolymerized to form XLPEGDA hydrogel films.",poly(ethylene glycol) diacrylate,1,
11900,10.1016/j.memsci.2008.12.054,1-hydroxycyclohexyl phenyl ketone,photoinitiator,"Prepolymerization mixture contained PEGDA, water, and 0.1 wt.% HCPK photoinitiator based on PEGDA.",1-hydroxycyclohexyl phenyl ketone,0,
11901,10.1016/j.memsci.2008.12.054,water,prepolymerization diluent and swelling medium,Water content in the prepolymerization mixture was varied from 0 to 80 wt.%; films were soaked in deionized water before BSA adhesion testing.,water,0,
11902,10.1016/j.memsci.2008.12.054,phosphate buffered saline,protein adsorption buffer,BSA solution was prepared in PBS at pH 7.4.,phosphate buffered saline,1,
11903,10.1016/j.memsci.2008.12.054,sodium dodecyl sulfate,protein desorption agent,Film samples were placed into 1 wt.% SDS solution for 24 h to detach BSA from film surfaces.,sodium dodecyl sulfate,0,
11904,10.1016/j.memsci.2008.12.054,n-decane,contact angle probe liquid,Contact angles between an n-decane droplet and the XLPEGDA surface were measured.,n-decane,0,
11905,10.1016/j.bioadv.2024.213839,[2-(Methacryloyloxy) ethyl] dimethyl-(3-sulfopropyl) ammonium hydroxide,zwitterionic monomer,Used to synthesize pSB microparticles.,[2-(Methacryloyloxy) ethyl] dimethyl-(3-sulfopropyl) ammonium hydroxide,1,
11906,10.1016/j.bioadv.2024.213839,SBMA,monomer abbreviation,Monomer held constant at 20 wt% of aqueous phase.,SBMA sulfobetaine methacrylate,1,
11907,10.1016/j.bioadv.2024.213839,tetra(ethylene glycol) diacrylate,biodegradable crosslinker,"Crosslinker to monomer molar ratios were 1:5, 1:10, and 1:20.",tetraethylene glycol diacrylate,0,
11908,10.1016/j.bioadv.2024.213839,TTEGDA,crosslinker abbreviation,Hydrophilic crosslinker used in pSB microparticles.,TTEGDA tetraethylene glycol diacrylate,1,
11909,10.1016/j.bioadv.2024.213839,ammonium persulfate,initiator,Initiator kept constant at 2 wt% of aqueous phase.,ammonium persulfate,0,
11910,10.1016/j.bioadv.2024.213839,TEMED,catalyst,Added at 1 vol% to emulsion.,"N,N,N',N'-Tetramethylethylenediamine",0,
11911,10.1016/j.bioadv.2024.213839,Tween 80,surfactant,Added to hexane oil phase at 40 g/L for emulsion stability.,Tween 80,0,
11912,10.1016/j.bioadv.2024.213839,Span 80,surfactant,Added to hexane oil phase at 35 g/L for emulsion stability.,Span 80,0,
11913,10.1016/j.bioadv.2024.213839,hexane,oil phase solvent,Used as oil phase for inverse emulsion polymerization.,hexane,0,
11914,10.1016/j.bioadv.2024.213839,FITC,fluorescent labeling reagent,Used to label IgG for confocal visualization.,fluorescein isothiocyanate,0,
11915,10.1016/j.bioadv.2024.213839,PBS,buffer/loading medium,"Used in synthesis aqueous phase, swelling, degradation, and IgG loading.",phosphate buffered saline,0,
11916,10.1016/j.bioadv.2024.213839,DMSO,FITC solvent,400 μL of 10 g/L FITC in DMSO was added to IgG solution.,dimethyl sulfoxide,0,
11917,10.1016/j.bioadv.2024.213839,sodium carbonate buffer,IgG labeling buffer,IgG dissolved in 500 mM sodium carbonate buffer at pH 9.5.,sodium carbonate,0,
11918,10.1016/j.bioadv.2024.213839,Tris buffer,dialysis exchange buffer,10 mM Tris buffer with 150 mM NaCl at pH 8.2.,Tris buffer,0,
11919,10.1016/j.bioadv.2024.213839,sodium chloride,dialysis buffer salt,150 mM NaCl in exchange buffer.,sodium chloride,0,
11920,10.1016/j.bioadv.2024.213839,"N,N′-methylenebisacrylamide",literature comparator crosslinker,Non-biodegradable MBA-crosslinked pSB microparticles had lower loading capacity in prior work.,"N,N'-methylenebisacrylamide",0,
11921,10.1016/j.colsurfb.2013.07.010,2-hydroxyethyl methacrylate,main cryogel monomer,HEMA was chosen as main monomer for PHEMA cryogel preparation.,2-hydroxyethyl methacrylate,0,
