Repository: sunyrain/PHA

# PHA Protein-Hydrogel Adsorption Dataset

Generated: 2026-07-05T11:36:45

## Scope

This curated package organizes literature-derived protein-hydrogel adsorption, binding, immobilization, antifouling, and related biointerface records extracted from the local PHA corpus.

The primary unit is one record:

`paper + hydrogel/sample + protein/mixture + experimental condition + measured outcome`

## Contents

- `data/sources.csv`: article-level metadata, extraction status, and curation decision.
- `data/records_flat.csv`: flattened record-level table with provenance, hydrogel, protein, condition, outcome, mechanism, and quality fields.

File: data/curated/pha_scientific_dataset_20260705/data/materials.csv (part 60 of 67)
id,doi,name,role,context,pubchem_query,needs_manual_normalization,enrichment_json
11922,10.1016/j.colsurfb.2013.07.010,poly(2-hydroxyethyl methacrylate),hydrogel polymer backbone,"Plain PHEMA, nanoProA/PHEMA, and CB-nanoProA/PHEMA cryogels were prepared.",poly(2-hydroxyethyl methacrylate),1,
11923,10.1016/j.colsurfb.2013.07.010,"N,N'-methylene-bis(acrylamide)",cryogel crosslinker,HEMA and MBAAm were dissolved in water before cryopolymerization.,"N,N'-methylenebisacrylamide",0,
11924,10.1016/j.colsurfb.2013.07.010,Cibacron blue F3GA,albumin affinity ligand,CB was immobilized onto nanoProA to enhance specificity toward albumin.,Cibacron Blue F3GA,1,
11925,10.1016/j.colsurfb.2013.07.010,protein A,IgG affinity ligand and nanoparticle component,Protein A from Staphylococcus aureus was used to prepare nanoProA nanoparticles.,protein A,1,
11926,10.1016/j.colsurfb.2013.07.010,nanoProA nanoparticles,affinity filler/composite in PHEMA cryogel,25 mg nanoProA nanoparticles were embedded in the monomer solution before cryogelation.,protein A nanoparticle,1,
11927,10.1016/j.colsurfb.2013.07.010,CB-nanoProA nanoparticles,dual-affinity filler/composite in PHEMA cryogel,CB-nanoProA embedded PHEMA cryogel was prepared for simultaneous albumin and IgG depletion.,Cibacron blue protein A nanoparticle,1,
11928,10.1016/j.colsurfb.2013.07.010,N-methacryloyl-l-tyrosine,functional monomer for nanoProA synthesis,MATyr selected as the functional monomer for nanoProA was prepared from l-tyrosine methyl ester and methacryloyl chloride.,N-methacryloyl-L-tyrosine,1,
11929,10.1016/j.colsurfb.2013.07.010,poly(vinyl alcohol),microemulsion dispersing medium,A microemulsion system was prepared by dispersing PVA in deionized water.,polyvinyl alcohol,0,
11930,10.1016/j.colsurfb.2013.07.010,ethylene dimethacrylate,nanoProA synthesis crosslinker,EDMA was added during nanoProA synthesis.,ethylene glycol dimethacrylate,1,
11931,10.1016/j.colsurfb.2013.07.010,ammonium persulfate,initiator,Cryogel polymerization was initiated by TEMED and APS; APS was also used in nanoProA synthesis.,ammonium persulfate,0,
11932,10.1016/j.colsurfb.2013.07.010,"N,N,N',N'-tetramethylene diamine",polymerization accelerator/initiator component,TEMED and APS initiated free radical cryogel polymerization.,"N,N,N',N'-tetramethylethylenediamine",1,
11933,10.1016/j.colsurfb.2013.07.010,sodium chloride,isotonic dilution salt and CB immobilization reagent,Human plasma was diluted with isotonic 0.9% NaCl solution; CB immobilization used NaCl.,sodium chloride,0,
11934,10.1016/j.colsurfb.2013.07.010,sodium carbonate,CB immobilization reagent,Sodium carbonate was added during CB immobilization onto nanoProA.,sodium carbonate,0,
11935,10.1016/j.colsurfb.2013.07.010,sodium hydroxide,alkaline treatment reagent,nanoProA particles were treated with 50 mM NaOH before CB immobilization.,sodium hydroxide,0,
11936,10.1016/j.colsurfb.2013.07.010,ruthenium based polymer poly(MATyr-Ru(bipyr)2-MATyr),photosensitive component in nanoProA synthesis,0.5 mL ruthenium based polymer was added into protein A/MATyr mixture.,ruthenium bipyridyl methacryloyl tyrosine polymer,1,
11937,10.1016/j.jcis.2017.04.024,carboxybetaine methacrylate,monomer,Used to prepare PCB-PAC hydrogel coating.,carboxybetaine methacrylate,1,
11938,10.1016/j.jcis.2017.04.024,"N,N'-methylenebis(acrylamide)",crosslinker,Crosslinker for PCB hydrogel.,"N,N'-methylenebisacrylamide",0,
11939,10.1016/j.jcis.2017.04.024,powdered activated carbon,adsorbent filler,PAC particles were encapsulated in hydrogel coatings.,activated carbon,1,
11940,10.1016/j.jcis.2017.04.024,methylene blue,model adsorbate,"Used to evaluate adsorption performance in PBS, BSA solution, and FBS.",methylene blue,0,
11941,10.1016/j.jcis.2017.04.024,bilirubin,protein-bound toxin adsorbate,Adsorbed from BR-BSA solution by PCB-PAC.,bilirubin,0,
11942,10.1016/j.jcis.2017.04.024,ammonium persulfate,initiator,Used with TEMED to initiate hydrogel polymerization.,ammonium persulfate,0,
11943,10.1016/j.jcis.2017.04.024,"N,N,N',N'-tetramethylethylenediamine",polymerization promoter,Used with APS to initiate polymerization.,"N,N,N',N'-tetramethylethylenediamine",0,
11944,10.1016/j.jcis.2017.04.024,2-hydroxyethyl methacrylate,monomer,Used to prepare PHEMA-PAC comparator hydrogel coating.,2-hydroxyethyl methacrylate,0,
11945,10.1016/j.jcis.2017.04.024,poly(ethylene glycol) methacrylate,monomer,Used to prepare PEGMA-PAC comparator hydrogel coating.,poly(ethylene glycol) methacrylate,1,
11946,10.1016/j.jcis.2017.04.024,tetraethylene glycol dimethacrylate,crosslinker,Crosslinker for PHEMA-PAC and PEGMA-PAC comparator hydrogels.,tetraethylene glycol dimethacrylate,0,
11947,10.1016/j.jcis.2017.04.024,sodium chloride,salt,1 M NaCl was used in PCB-PAC precursor solution.,sodium chloride,0,
11948,10.1016/j.ijbiomac.2024.131747,SAG21k,loaded small-molecule Smoothened agonist; fibrinogen-binding drug,Loaded into fibrin hydrogels; binding to fibrinogen quantified by fluorescence quenching; released from fibrin gel in vitro.,SAG21k,1,
11949,10.1016/j.ijbiomac.2024.131747,Tris-HCl,buffer,Used at 10 mM pH 7.5 for fluorescence titration and 1 M pH 7.5 for release assay.,Tris hydrochloride,0,
11950,10.1016/j.ijbiomac.2024.131747,PBS,reconstitution buffer,Used to reconstitute human fibrinogen and human thrombin stock solutions.,phosphate buffered saline,0,
11951,10.1016/j.ijbiomac.2024.131747,n-butanol,organic extraction phase,Used in liquid-liquid extraction of SAG21k from release assay samples.,1-butanol,0,
11952,10.1016/j.ijbiomac.2023.128579,cellulose,hydrogel coating polymer,PVDF membranes were immersed in alkaline cellulose solutions to form cellulose hydrogel-coated membranes.,cellulose,0,
11953,10.1016/j.ijbiomac.2023.128579,alpha-cellulose powder,cellulose source material,α-Cellulose powder with particle size 25 μm was used to prepare cellulose solutions.,alpha cellulose,0,
11954,10.1016/j.ijbiomac.2023.128579,polyvinylidene fluoride,membrane substrate,PVDF microfiltration membranes were modified by cellulose hydrogel coating.,polyvinylidene fluoride,0,
11955,10.1016/j.ijbiomac.2023.128579,sodium hydroxide,alkaline cellulose solvent component,Cellulose solutions were prepared in NaOH/LiOH/urea/H2O.,sodium hydroxide,0,
11956,10.1016/j.ijbiomac.2023.128579,lithium hydroxide,alkaline cellulose solvent component,Cellulose solutions were prepared in NaOH/LiOH/urea/H2O.,lithium hydroxide,0,
11957,10.1016/j.ijbiomac.2023.128579,urea,cellulose solvent component,Cellulose solutions were prepared in NaOH/LiOH/urea/H2O.,urea,0,
11958,10.1016/j.ijbiomac.2023.128579,sodium dodecyl sulfate,surfactant/emulsion stabilizer,SDS-stabilized oil-in-water emulsions were used for separation and BSA antifouling tests.,sodium dodecyl sulfate,0,
11959,10.1016/j.ijbiomac.2023.128579,toluene,oil phase in emulsion,SDS-stabilized toluene-in-water emulsion containing BSA was used as antifouling feed.,toluene,0,
11960,10.1016/j.ijbiomac.2023.128579,ethanol,post-treatment washing/immersion solvent,Cellulose modified PVDF membranes were immersed in ethanol for 2 h and washed.,ethanol,0,
11961,10.1016/j.jcis.2023.04.068,IR780,photothermal dopant,Doped into cobalt ferrite nanoparticle clusters to improve 808 nm photothermal conversion.,IR780,0,
11962,10.1016/j.jcis.2023.04.068,cobalt ferrite nanoparticles,magnetic core/filler,Oil-phase CFNPs were doped with IR780 and self-assembled into clusters.,cobalt ferrite,1,
11963,10.1016/j.jcis.2023.04.068,diethylene glycol monomethyl ether methacrylate,monomer,Used to form pMEO2MA and PEG-based microgel shell.,diethylene glycol monomethyl ether methacrylate,0,
11964,10.1016/j.jcis.2023.04.068,MEO2MA,monomer abbreviation,Used in CFNPs-IR780@MGs preparation.,diethylene glycol monomethyl ether methacrylate,0,
11965,10.1016/j.jcis.2023.04.068,poly(ethylene glycol) methyl ether methacrylate,monomer,Used with MEO2MA to form p(MEO2MA-co-OEGMA) outer layer.,poly(ethylene glycol) methyl ether methacrylate,1,
11966,10.1016/j.jcis.2023.04.068,OEGMA,monomer abbreviation,"Average Mn 475, used in PEG-based microgel shell.",poly(ethylene glycol) methyl ether methacrylate,1,
11967,10.1016/j.jcis.2023.04.068,poly(ethylene glycol) dimethacrylate,crosslinker,PEGDMA average Mn 550 used in microgel preparation.,poly(ethylene glycol) dimethacrylate,1,
11968,10.1016/j.jcis.2023.04.068,PEGDMA,crosslinker abbreviation,Used to crosslink PEG-based microgels.,poly(ethylene glycol) dimethacrylate,1,
11969,10.1016/j.jcis.2023.04.068,sodium dodecyl sulfate,surfactant,Used during CFNPs-IR780 cluster formation and microgel preparation.,sodium dodecyl sulfate,0,
11970,10.1016/j.jcis.2023.04.068,potassium persulfate,initiator,Initiated microgel polymerization at 70 °C.,potassium persulfate,0,
11971,10.1016/j.jcis.2023.04.068,phenol,HRP substrate,Used with H2O2 and 4-AAP for HRP activity assay.,phenol,0,
11972,10.1016/j.jcis.2023.04.068,4-aminoantipyrine,chromophore,Used as chromophore for HRP activity and cascade activity assays.,4-aminoantipyrine,0,
11973,10.1016/j.jcis.2023.04.068,hydrogen peroxide,HRP substrate/intermediate,Generated by GOx and consumed in HRP catalytic reaction.,hydrogen peroxide,0,
11974,10.1016/j.jcis.2023.04.068,FITC,fluorescent label,Used to label GOx for CLSM verification.,fluorescein isothiocyanate,0,
11975,10.1016/j.jcis.2023.04.068,RITC,fluorescent label,Used to label HRP for CLSM verification.,rhodamine B isothiocyanate,0,
11976,10.1016/j.mtbio.2025.102622,SpyTag,covalent self-assembly domain,Genetically fused to carbonic anhydrase to form ST-CA-ST and enable SpyTag/SpyCatcher nanogel crosslinking.,,1,
11977,10.1016/j.mtbio.2025.102622,SpyCatcher,covalent self-assembly domain,Genetically fused to carbonic anhydrase to form SC-CA-SC and enable SpyTag/SpyCatcher nanogel crosslinking.,,1,
11978,10.1016/j.mtbio.2025.102622,zinc,carbonic anhydrase catalytic metal center,CA activity depends on the presence of a catalytically active zinc center.,zinc,0,
11979,10.1016/j.mtbio.2025.102622,EDTA,chelator tested as activity stressor,CA formulations were tested with 2 mM and 4 mM EDTA; nanogel formulation displayed increased EDTA tolerance.,EDTA,0,
11980,10.1016/j.mtbio.2025.102622,acetazolamide,carbonic anhydrase inhibitor,"Tolerance toward acetazolamide was investigated at 10, 20, 30, and 40 nM.",acetazolamide,0,
11981,10.1016/j.mtbio.2025.102622,p-nitrophenyl acetate,esterase assay substrate,Esterase activity was measured using p-nitrophenyl acetate.,p-nitrophenyl acetate,0,
11982,10.1016/j.mtbio.2025.102622,Dynabeads M-270 Epoxy beads,magnetic immobilization support,"SC was immobilized on epoxy-functionalized magnetic beads, followed by incubation with ST-CA-ST or pre-assembled CA nanogels.",,1,
11983,10.1016/j.mtbio.2025.102622,Tris-HCl,buffer,"Used in protein storage, nanogel preparation, and CO2 hydration assays.",Tris hydrochloride,0,
11984,10.1016/j.mtbio.2025.102622,NaCl,buffer salt,Used in purification and activity assay buffers.,sodium chloride,0,
11985,10.1016/j.jchromb.2012.01.014,ethylene glycol dimethacrylate,monomer,Used to prepare poly(EGDMA) cryogel by free radical polymerization.,ethylene glycol dimethacrylate,0,
11986,10.1016/j.jchromb.2012.01.014,"N,N'-methylene-bisacrylamide",crosslinker,MBAAm used as cross-linker in cryogel synthesis.,"N,N'-methylenebisacrylamide",0,
11987,10.1016/j.jchromb.2012.01.014,glutaraldehyde,activation reagent / covalent coupling bridge,Amino-modified poly(EGDMA) cryogels were activated with 5% glutaraldehyde before Con A immobilization.,glutaraldehyde,0,
11988,10.1016/j.jchromb.2012.01.014,Concanavalin A,affinity ligand,Immobilized onto poly(EGDMA) cryogel for invertase adsorption.,Concanavalin A,1,
11989,10.1016/j.jchromb.2012.01.014,ammonium persulfate,initiator,APS used with TEMED to initiate free radical polymerization.,ammonium persulfate,0,
11990,10.1016/j.jchromb.2012.01.014,"N,N,N',N'-tetramethylene diamine",activator,TEMED used with APS in cryogel polymerization.,"N,N,N',N'-tetramethylethylenediamine",1,
11991,10.1016/j.jchromb.2012.01.014,ethylene glycol,desorption agent,0.1 M ethylene glycol used to desorb invertase from Con A-poly(EGDMA) cryogel.,ethylene glycol,0,
11992,10.1016/j.jchromb.2012.01.014,sodium chloride,ionic strength modifier,NaCl concentration varied from 0.01 to 1.0 M in ionic strength experiments.,sodium chloride,0,
11993,10.1016/j.jchromb.2012.01.014,sodium azide,storage preservative,Cryogel stored in buffer containing 0.02% sodium azide at 4 C.,sodium azide,0,
11994,10.1016/j.jchromb.2012.01.014,sucrose,enzyme activity substrate,Used as substrate for free and adsorbed invertase activity assays.,sucrose,0,
11995,10.1016/j.foodchem.2020.128295,2-hydroxyethyl methacrylate,monomer,Used to prepare p(HEMA-GMA) macroporous cryogels.,2-hydroxyethyl methacrylate,0,
11996,10.1016/j.foodchem.2020.128295,glycidyl methacrylate,monomer; epoxy-functional precursor,Used to prepare p(HEMA-GMA) cryogels; epoxy groups converted to sulfonic or carboxylic acid groups.,glycidyl methacrylate,0,
11997,10.1016/j.foodchem.2020.128295,"N,N′-methylenebisacrylamide",crosslinker,"MBA, 200 mg, used as cross-linker in cryogel preparation.","N,N'-methylenebisacrylamide",0,
11998,10.1016/j.foodchem.2020.128295,sodium dodecylsulfate,surfactant,"SDS, 60 mg, used in cryogel preparation.",sodium dodecyl sulfate,0,
11999,10.1016/j.foodchem.2020.128295,ammonium persulfate,redox initiator,"APS, 100 mg, used as redox initiator.",ammonium persulfate,0,
12000,10.1016/j.foodchem.2020.128295,"N,N,N′,N′-tetramethylene diamine",activator pair,"TEMED, 100 µL, added during redox polymerization.","N,N,N',N'-tetramethylethylenediamine",1,
12001,10.1016/j.foodchem.2020.128295,NaHSO3,sulfonation reagent,Reaction of epoxy groups with NaHSO3/Na2SO3 generated p(HEMA-GMA)-SO3H.,sodium bisulfite,0,
12002,10.1016/j.foodchem.2020.128295,Na2SO3,sulfonation reagent,Reaction of epoxy groups with NaHSO3/Na2SO3 generated p(HEMA-GMA)-SO3H.,sodium sulfite,0,
12003,10.1016/j.foodchem.2020.128295,sulfuric acid,epoxy hydrolysis reagent,Used to hydrolyze epoxy groups into diol/hydroxyl groups.,sulfuric acid,0,
12004,10.1016/j.foodchem.2020.128295,potassium permanganate,oxidation reagent,KMnO4 converted diol groups into carboxyl groups.,potassium permanganate,0,
12005,10.1016/j.foodchem.2020.128295,sulfonic acid group,ligand_or_affinity_group,Strong cation-exchange group on p(HEMA-GMA)-SO3H cryogel.,sulfonic acid,1,
12006,10.1016/j.foodchem.2020.128295,carboxylic acid group,ligand_or_affinity_group,Weak cation-exchange group on p(HEMA-GMA)-COOH cryogel.,carboxylic acid,1,
12007,10.1016/j.foodchem.2020.128295,sodium chloride,ionic strength modifier,NaCl varied between 0.0 and 1.0 mol/L to study ionic strength effects.,sodium chloride,0,
12008,10.1016/j.foodchem.2020.128295,potassium chloride,desorption salt,0.5 mol/L KCl used with NaOH at pH 12.0 for lysozyme desorption.,potassium chloride,0,
12009,10.1016/j.foodchem.2020.128295,sodium hydroxide,desorption reagent,"10 mmol/L NaOH, pH 12.0, used for lysozyme desorption.",sodium hydroxide,0,
12010,10.1016/j.foodchem.2020.128295,phosphate buffer,adsorption buffer,"50 mmol/L phosphate buffer, pH 6.5, used in adsorption experiments.",phosphate buffer,1,
12011,10.1016/j.foodchem.2020.128295,monopotassium dihydrogen phosphate,buffer component,Listed in materials.,potassium dihydrogen phosphate,0,
12012,10.1016/j.foodchem.2020.128295,disodium hydrogen phosphate,buffer component,Listed in materials.,disodium hydrogen phosphate,0,
12013,10.1016/j.foodchem.2020.128295,citric acid,washing reagent,Used to wash carboxylated cryogels after KMnO4 oxidation.,citric acid,0,
12014,10.1016/j.foodchem.2020.128295,methanol,functionalization solvent,Part of alcohol mixture used during sulfonation.,methanol,0,
12015,10.1016/j.foodchem.2020.128295,ethanol,functionalization solvent and washing solvent,Part of alcohol mixture and used for washing sulfonated cryogel.,ethanol,0,
12016,10.1016/j.foodchem.2020.128295,isopropyl alcohol,functionalization solvent,Part of alcohol mixture used during sulfonation.,isopropyl alcohol,0,
12017,10.1016/j.colsurfa.2026.140413,polyvinyl alcohol,hydrogel polymer backbone,PVA aqueous solution was cross-linked by freeze-thaw or chemical crosslinking to form the hydrogel carrier.,polyvinyl alcohol,0,
12018,10.1016/j.colsurfa.2026.140413,Fe3O4,magnetic nanoparticle filler,Fe3O4 magnetic nanoparticles were incorporated into PVA hydrogel microspheres to provide magnetic responsiveness.,magnetite,0,
12019,10.1016/j.colsurfa.2026.140413,Span 80,surfactant and lipase-activating carrier component,Span 80 was used in the oil phase and was hypothesized to promote opening of the lipase lid structure.,sorbitan monooleate,0,
12020,10.1016/j.colsurfa.2026.140413,glutaraldehyde,chemical crosslinker,Used in the emulsification-chemical cross-linking method; authors state it can react with lipase and destroy activity.,glutaraldehyde,0,
12021,10.1016/j.colsurfa.2026.140413,silicone oil,oil phase,Used as the oil phase in water-in-oil emulsion preparation.,silicone oil,1,
12022,10.1016/j.colsurfa.2026.140413,n-hexane,washing solvent and esterification solvent,Used to remove residual oil phase and as solvent for menthyl acetate synthesis.,n-hexane,0,
12023,10.1016/j.colsurfa.2026.140413,p-nitrophenyl acetate,lipase activity substrate,Lipase activity was determined by enzymatic hydrolysis of PNPA to p-nitrophenol.,p-nitrophenyl acetate,0,
12024,10.1016/j.colsurfa.2026.140413,p-nitrophenol,activity assay product,p-NP produced from PNPA hydrolysis was measured at 405 nm.,4-nitrophenol,0,
12025,10.1016/j.colsurfa.2026.140413,fluorescein isothiocyanate,protein fluorescent label,FITC was used to label lipase for fluorescence microscopy of immobilized lipase.,fluorescein isothiocyanate,0,
12026,10.1016/j.colsurfa.2026.140413,menthol,esterification substrate,Used with acetic acid for lipase-catalyzed synthesis of menthyl acetate.,L-menthol,0,
12027,10.1016/j.colsurfa.2026.140413,acetic acid,esterification substrate,Used with menthol for lipase-catalyzed synthesis of menthyl acetate.,acetic acid,0,
12028,10.1016/j.colsurfa.2026.140413,menthyl acetate,esterification product,Product of lipase-catalyzed synthesis; confirmed by FTIR.,menthyl acetate,0,
12029,10.1016/j.colsurfa.2026.140413,urea,chemical denaturant,Used at 6 M for 30 min to test denaturant tolerance.,urea,0,
12030,10.1016/j.colsurfa.2026.140413,sodium dodecyl sulfate,chemical denaturant,Used at 0.2% for 30 min to test denaturant tolerance.,sodium dodecyl sulfate,0,
12031,10.1016/j.colsurfb.2014.07.035,polydimethylacrylamide,hydrogel polymer backbone,Final protein-repellent hydrogel layer.,polydimethylacrylamide,1,
12032,10.1016/j.colsurfb.2014.07.035,dimethylacrylamide,hydrogel monomer,PDMAA-based copolymer used for hydrogel coating.,"N,N-dimethylacrylamide",1,
12033,10.1016/j.colsurfb.2014.07.035,4-methacryloyloxo benzophenone,photoactive comonomer/crosslinking group,PDMAA and polystyrene copolymers contained 5 mol% MABP.,4-methacryloyloxybenzophenone,1,
12034,10.1016/j.colsurfb.2014.07.035,polystyrene,barrier and priming layer,Photochemically attached layer prevents metal ion leaching and stabilizes coating.,polystyrene,0,
12035,10.1016/j.colsurfb.2014.07.035,octadecylphosphonic acid,self-assembled monolayer adhesion promoter,"Used on aluminum, stainless steel, and copper surfaces.",octadecylphosphonic acid,0,
12036,10.1016/j.colsurfb.2014.07.035,1-hexadecanethiol,self-assembled monolayer adhesion promoter,Used on gold surfaces.,1-hexadecanethiol,0,
12037,10.1016/j.colsurfb.2014.07.035,aluminum,metal substrate,Bare and PDMAA-coated aluminum tested for Taq adsorption and PCR compatibility.,aluminum,0,
12038,10.1016/j.colsurfb.2014.07.035,stainless steel,metal substrate,Bare and PDMAA-coated stainless steel tested in PCR.,stainless steel,1,
12039,10.1016/j.colsurfb.2014.07.035,gold,metal substrate,Gold-plated stainless steel sticks tested in PCR.,gold,0,
12040,10.1016/j.colsurfb.2014.07.035,copper,metal substrate,Copper sticks tested with thick barrier coating because of ion release.,copper,0,
12041,10.1016/j.colsurfb.2014.07.035,Tween 20,PCR additive/surfactant,Added at 0.1% v/v to PCR mixtures.,Tween 20,1,
12042,10.1016/j.colsurfb.2014.07.035,MgCl2,PCR buffer salt,PCR master mix contained 4 mM MgCl2.,magnesium chloride,0,
12043,10.1016/j.talanta.2025.128570,agarose,hydrogel backbone,Agarose powder was dissolved in deionized water to prepare a 2% enzyme-doped hydrogel solution used as the sensing material.,agarose,0,
12044,10.1016/j.talanta.2025.128570,4-aminoantipyrine,chromogenic reagent,4-aminoantipyrine was incorporated into the enzyme-doped hydrogel and participates in quinoneimine dye formation.,4-aminoantipyrine,0,
12045,10.1016/j.talanta.2025.128570,phenol,chromogenic reagent,Phenol was incorporated into the enzyme-doped hydrogel and couples with 4-aminoantipyrine in the peroxidase-catalyzed reaction.,phenol,0,
12046,10.1016/j.talanta.2025.128570,polydimethylsiloxane,microfluidic chip material,"The chip fabrication utilized PDMS, a glass substrate, and an acrylic mold.",polydimethylsiloxane,0,
12047,10.1016/j.talanta.2025.128570,NaCl,interfering substance,NaCl was tested at 2 mM to evaluate anti-interference performance.,sodium chloride,0,
12048,10.1016/j.talanta.2025.128570,MgCl2,interfering substance,MgCl2 was tested at 2 mM to evaluate anti-interference performance.,magnesium chloride,0,
12049,10.1016/j.talanta.2025.128570,urea,interfering substance,Urea was tested at 2 mM to evaluate anti-interference performance.,urea,0,
12050,10.1016/j.talanta.2025.128570,glucose,interfering substance,Glucose was tested at 2 mM to evaluate anti-interference performance.,glucose,0,
12051,10.1016/j.bej.2025.110055,ZIF-8,"MOF support, adsorbent, composite filler",Laccase was adsorbed onto ZIF-8 before entrapment into alginate hydrogel beads.,ZIF-8,1,
12052,10.1016/j.bej.2025.110055,2-methylimidazole,ZIF-8 organic linker,Used with zinc nitrate hexahydrate to synthesize ZIF-8.,2-methylimidazole,0,
12053,10.1016/j.bej.2025.110055,zinc nitrate hexahydrate,Zn2+ precursor for ZIF-8,Used in aqueous ZIF-8 synthesis.,zinc nitrate hexahydrate,0,
12054,10.1016/j.bej.2025.110055,sodium alginate,hydrogel polymer backbone,2% w/v sodium alginate solution was mixed with LAC@ZIF-8 and dropped into CaCl2.,sodium alginate,1,
12055,10.1016/j.bej.2025.110055,calcium chloride,ionic crosslinker,5% w/v CaCl2 formed Ca-alginate beads.,calcium chloride,0,
12056,10.1016/j.bej.2025.110055,glutaraldehyde,additional covalent crosslinker,"0.1%, 0.5%, and 1.0% v/v GA were tested to reduce enzyme leaching.",glutaraldehyde,0,
12057,10.1016/j.bej.2025.110055,magnesium chloride,tested inorganic crosslinking salt,5% MgCl2 did not form beads.,magnesium chloride,0,
12058,10.1016/j.bej.2025.110055,copper(II) sulfate,tested inorganic crosslinking salt,5% CuSO4 gave partial gelation.,copper sulfate,0,
12059,10.1016/j.bej.2025.110055,ABTS,laccase activity assay substrate,1.0 mM ABTS in acetate buffer was used for enzymatic activity and residual activity assays.,"2,2'-azino-bis(3-ethylbenzothiazoline-6-sulfonic acid)",0,
12060,10.1016/j.bej.2025.110055,Indigo Carmine,model dye substrate,0.05 mM IC solution was treated with LAC@ZIF-8/Alginate beads.,indigo carmine,0,
12061,10.1016/j.bej.2025.110055,Acid green,model dye substrate,0.05 mM AG solution was treated with LAC@ZIF-8/Alginate beads.,acid green,1,
12062,10.1016/j.bios.2024.116355,polyacrylamide,hydrogel polymer backbone,PAM was synthesized by UV photopolymerization and used as the base hydrogel for PPG.,polyacrylamide,0,
12063,10.1016/j.bios.2024.116355,polyaniline,conductive polymer composite component,Aniline was polymerized in situ on PAM to form conductive PPG.,polyaniline,0,
12064,10.1016/j.bios.2024.116355,acrylamide,monomer,PAM was synthesized using acrylamide as the monomer.,acrylamide,0,
12065,10.1016/j.bios.2024.116355,"N,N'-methylenebisacrylamide",crosslinker,"PAM was synthesized using N,N'-methylenebisacrylamide as the crosslinker.","N,N'-methylenebisacrylamide",0,
12066,10.1016/j.bios.2024.116355,ammonium persulfate,photoinitiator and initiator,APS was used as photoinitiator for PAM and initiator for aniline polymerization.,ammonium persulfate,0,
12067,10.1016/j.bios.2024.116355,aniline hydrochloride,monomer precursor for polyaniline,PAM hydrogel was immersed into an aniline hydrochloride solution for in situ polymerization.,aniline hydrochloride,0,
12068,10.1016/j.bios.2024.116355,K3Fe(CN)6/K4Fe(CN)6,EIS redox probe,EIS used 5 mM K3Fe(CN)6/K4Fe(CN)6 at a volume ratio of 1:1.,potassium ferricyanide potassium ferrocyanide,1,
12069,10.1016/j.bios.2024.116355,PBS,supporting electrolyte or buffer,EIS supporting electrolyte was 0.05 mol/L PBS at pH 7.4; H2O2 interference testing used 0.1 mol/L PBS.,phosphate buffered saline,1,
12070,10.1016/j.aca.2008.04.060,dextran hydrogel,surface coating/passivation matrix,Dextran hydrogel modification of fused-silica capillary was used to reduce nonspecific protein adsorption and immobilize pepsin.,dextran,0,
12071,10.1016/j.aca.2008.04.060,carboxyl-modified dextran,hydrogel precursor,5% CMD in water containing 200 mM EDC and 50 mM NHS was used to modify APTES-treated capillaries.,carboxymethyl dextran,1,
12072,10.1016/j.aca.2008.04.060,amino-modified dextran,hydrogel precursor,Capillaries were filled with 10% AMD in water and incubated overnight.,amino dextran,1,
12073,10.1016/j.aca.2008.04.060,fused silica,capillary substrate,Fused-silica capillaries were modified with dextran and used as micro-reactors.,silicon dioxide,0,
12074,10.1016/j.aca.2008.04.060,APTES,silanization reagent,Capillaries were incubated for 60 min with a 10% APTES solution in ethanol.,3-aminopropyltriethoxysilane,0,
12075,10.1016/j.aca.2008.04.060,EDC,coupling reagent,CMD solution contained 200 mM EDC and 50 mM NHS.,N-(3-dimethylaminopropyl)-N'-ethylcarbodiimide,0,
12076,10.1016/j.aca.2008.04.060,NHS,coupling reagent,CMD solution contained 200 mM EDC and 50 mM NHS.,N-hydroxysuccinimide,0,
12077,10.1016/j.aca.2008.04.060,CDI,activation reagent,Dextran-modified capillaries were activated with 100 mM CDI in acetone before pepsin coupling.,"1,1'-carbonyldiimidazole",0,
12078,10.1016/j.aca.2008.04.060,pepsin,immobilized enzyme ligand,A solution containing 2.5 mg mL-1 pepsin in 50 mM formic acid was injected and enzyme coupling proceeded for 8 h.,,0,
12079,10.1016/j.aca.2008.04.060,glycin,digestion buffer and quenching reagent,Protein samples were prepared in 50 mM glycin pH 1.3; coupling reaction was stopped by injection of 1 M glycin pH 3.,glycine,0,
12080,10.1016/j.aca.2008.04.060,trifluoroacetic acid,mobile phase acid,Protein samples were transported using 2% acetonitrile solution containing 0.05% TFA.,trifluoroacetic acid,0,
12081,10.1016/j.aca.2008.04.060,acetonitrile,mobile phase organic modifier,Protein samples were transported through the capillary using a 2% acetonitrile solution containing 0.05% TFA.,acetonitrile,0,
12082,10.1016/j.snb.2021.131296,poly(ethylene glycol) diacrylate,hydrogel precursor/polymer backbone,PEG-DA hydrogel was integrated in the microfluidic chip and used as nanoporous molecular sieve and reagent carrier.,poly(ethylene glycol) diacrylate,1,
12083,10.1016/j.snb.2021.131296,PEG-DA400,hydrogel precursor,10% PEG-DA400 hydrogel was used to encapsulate chromogen and enzyme.,poly(ethylene glycol) diacrylate 400,1,
12084,10.1016/j.snb.2021.131296,"3,3′,5,5′-tetramethylbenzidine",chromogen encapsulated in hydrogel,TMB embedded in PEG-DA hydrogel was oxidized to oxTMB by H2O2 in the presence of HRP.,"3,3',5,5'-tetramethylbenzidine",0,
12085,10.1016/j.snb.2021.131296,oxTMB,oxidized chromogenic and photothermal product,The oxidation product oxTMB was retained in the hydrogel matrix and used as a photothermal hotplate under 808 nm laser irradiation.,oxidized tetramethylbenzidine,1,
12086,10.1016/j.snb.2021.131296,hydrogen peroxide,small molecule reaction product/analyte mediator,H2O2 generated by biomarker enzymatic reactions diffused into the hydrogel and oxidized TMB.,hydrogen peroxide,0,
12087,10.1016/j.snb.2021.131296,polydimethylsiloxane,microfluidic chip layer material,The microfluidic chip used a PDMS middle layer.,polydimethylsiloxane,0,
12088,10.1016/j.snb.2021.131296,GR resin,microfluidic chip bottom layer material,The chip had a GR resin bottom layer fabricated by 3D printing.,GR resin,1,
12089,10.1016/j.snb.2021.131296,methylene blue,water-soluble dye for visualizing liquid movement,Methylene blue was added into the microwell to make liquid movement visible.,methylene blue,0,
12090,10.1016/j.actbio.2014.10.001,poly(ethylene glycol),polymer backbone middle block,Triblock copolymers formed from PEG as the middle block and PCBCL side blocks.,polyethylene glycol,0,
12091,10.1016/j.actbio.2014.10.001,poly[(alpha-carboxyl-co-alpha-benzylcarboxylate)-epsilon-caprolactone],polymer backbone lateral block,PCBCL blocks with 30 and 54% carboxyl substitution formed thermoreversible hydrogels.,polycaprolactone carboxyl benzyl carboxylate,1,
12092,10.1016/j.actbio.2014.10.001,alpha-benzyl carboxylate-epsilon-caprolactone,monomer,Used to synthesize PBCL-b-PEG-b-PBCL by ring-opening polymerization.,alpha-benzyl carboxylate epsilon-caprolactone,1,
12093,10.1016/j.actbio.2014.10.001,carboxyl group,functional group,Carboxyl substitution level was varied between 30 and 54%.,carboxyl group,0,
12094,10.1016/j.actbio.2014.10.001,benzyl carboxylate,hydrophobic side group,Greater benzyl carboxylate proportion in the 30% polymer was proposed to increase hydrophobic character.,benzyl carboxylate,0,
12095,10.1016/j.actbio.2014.10.001,sodium dodecyl sulfate,protein elution reagent,Adsorbed plasma proteins were eluted using 2% w/v SDS in TBS.,sodium dodecyl sulfate,0,
12096,10.1016/j.actbio.2014.10.001,Tris-buffered saline,buffer,TBS contained 20 mM Tris and 500 mM NaCl for adsorption washing and controls.,tris sodium chloride,0,
12097,10.1016/j.actbio.2014.10.001,palladium on activated charcoal,reduction catalyst,PBCL-b-PEG-b-PBCL was reduced using hydrogen gas in the presence of palladium on activated charcoal.,palladium activated carbon,0,
12098,10.1016/j.actbio.2014.10.001,calcium chloride,clotting assay reagent,Plasma recalcification assay used 100 μL of 25 μM CaCl2 or TBS.,calcium chloride,0,
12099,10.1016/j.giant.2026.100383,calcium chloride,salt trigger for fibrinogen gelation,60 uL of 500 mmol/L CaCl2 solution was added for a final concentration of 30 mmol/L; Ca2+ enabled temperature-induced fibrinogen gelation.,calcium chloride,0,
12100,10.1016/j.giant.2026.100383,magnesium chloride hexahydrate,divalent cation comparator,MgCl2 was tested as a 30 mmol/L divalent cation comparator and did not trigger similar temperature-induced gelation.,magnesium chloride hexahydrate,0,
12101,10.1016/j.giant.2026.100383,strontium chloride hexahydrate,divalent cation comparator,SrCl2 was tested as a 30 mmol/L divalent cation comparator; the sample precipitated but did not gel or form fibrous structures.,strontium chloride hexahydrate,0,
12102,10.1016/j.giant.2026.100383,HEPES,buffer,"HEPES buffer was typically used at 20 mmol/L final concentration, commonly pH 7.5.",HEPES,0,
12103,10.1016/j.giant.2026.100383,MES,buffer,MES buffer was used for pH 6.5 and pH 7.0 comparison experiments.,MES,0,
12104,10.1016/j.giant.2026.100383,sodium hydroxide,pH adjustment reagent,Buffers were adjusted to target pH values with NaOH.,sodium hydroxide,0,
12105,10.1016/j.giant.2026.100383,sodium chloride,salt condition noted to alter gelation pathway,"Adding 20 mmol/L NaCl prevented initial precipitation but also prevented temperature-induced gelation, leading instead to gelation at 37 C within 6 h.",sodium chloride,0,
12106,10.1016/j.electacta.2017.12.126,gelatin methacryloyl,hydrogel backbone,GelMA hydrogel was used as the 3D hydrogel matrix for Ni-RGO glucose biosensing.,gelatin methacryloyl,1,
12107,10.1016/j.electacta.2017.12.126,gelatin,GelMA precursor,Gelatin Type B from porcine skin was methacrylated to synthesize GelMA.,gelatin,1,
12108,10.1016/j.electacta.2017.12.126,methacrylate anhydride,methacrylation reagent,8% v/v methacrylate anhydride was added to gelatin solution during GelMA synthesis.,methacrylic anhydride,0,
12109,10.1016/j.electacta.2017.12.126,Ni-RGO,conductive/catalytic hydrogel composite filler,Ni nanoparticles on reduced graphene oxide were incorporated into GelMA at 5 and 10 wt%.,nickel reduced graphene oxide,1,
12110,10.1016/j.electacta.2017.12.126,nickel nanoparticles,catalytic nanoparticle,Ni nanoparticles provided electrocatalytic oxidation activity for glucose through Ni(II)/Ni(III) redox chemistry.,nickel,0,
12111,10.1016/j.electacta.2017.12.126,reduced graphene oxide,conductive support/filler,RGO supported Ni nanoparticles and contributed to electron transfer in the hydrogel electrode.,reduced graphene oxide,1,
12112,10.1016/j.electacta.2017.12.126,2-hydroxy-4'-(2-hydroxyethoxy)-2-methylpropiophenone,photoinitiator,0.3 wt% photoinitiator was included in PBS for UV crosslinking of GelMA hydrogels.,2-hydroxy-4'-(2-hydroxyethoxy)-2-methylpropiophenone,0,
12113,10.1016/j.electacta.2017.12.126,glucose,small-molecule analyte,"Glucose was the sensing target and computational adsorption molecule, not a protein target.",glucose,0,
12114,10.1016/j.ultsonch.2024.107131,hyaluronic acid,polymer backbone; coating component,"Pharmaceutical grade hyaluronic acid sodium salt from Streptococcus Equi, MW = 40 kDa; modified with ADH and complexed with cobalt.",hyaluronic acid,0,
12115,10.1016/j.ultsonch.2024.107131,adipic acid dihydrazide,HA modifier; cobalt-chelating ligand,HA was functionalized with adipic acid dihydrazide to form HA-ADH and complex Co(II).,adipic acid dihydrazide,0,
12116,10.1016/j.ultsonch.2024.107131,cobalt(II) nitrate hexahydrate,cobalt source,Used as cobalt salt solution for forming HA-ADH-Co complex and control sonication.,cobalt(II) nitrate hexahydrate,0,
12117,10.1016/j.ultsonch.2024.107131,Co(II),metal ion bridge or antimicrobial component,Co2p XPS signals were compatible with Co2+-ligand structures; positively charged Co2+ in sonication media decreased lysozyme amount.,cobalt(II),1,
12118,10.1016/j.ultsonch.2024.107131,Comfilcon A,commercial silicone-hydrogel contact lens substrate,Comfilcon A contact lenses with nominal water content 48% were used.,Comfilcon A,1,
12119,10.1016/j.ultsonch.2024.107131,1-ethyl-3-(3-dimethylaminopropyl)carbodiimide,coupling reagent for HA-ADH synthesis,EDC was added during HA modification with ADH.,1-ethyl-3-(3-dimethylaminopropyl)carbodiimide,0,
12120,10.1016/j.ultsonch.2024.107131,phosphate buffered saline,protein adsorption buffer,Contact lenses were incubated in BSA or lysozyme in PBS.,phosphate buffered saline,1,
12121,10.1016/j.ultsonch.2024.107131,Tris buffer,synthesis buffer,HA-ADH solution was added to cobalt nitrate pH 9 Tris buffer solution.,Tris buffer,1,
12122,10.1016/j.cej.2026.173209,N-hydroxymethyl acrylamide,functional monomer,Used as a neutral monomer to coordinate Ce(IV) and form the hydrogel network.,N-hydroxymethyl acrylamide,0,
12123,10.1016/j.cej.2026.173209,ethylene glycol dimethacrylate,crosslinker,Used as the crosslinker to establish the three-dimensional hydrogel nanoparticle structure.,ethylene glycol dimethacrylate,0,
12124,10.1016/j.cej.2026.173209,Ce(IV),metal ion precursor,Coordinated with HMAAm and converted in situ to nanoceria inside the hydrogel network.,cerium(IV),1,
12125,10.1016/j.cej.2026.173209,CeO2,nanoceria catalytic filler,Generated in situ within Ce-CHNP and responsible for phosphodiester hydrolysis and ssDNA binding.,cerium dioxide,0,
12126,10.1016/j.cej.2026.173209,cetyltrimethylammonium bromide,cationic surfactant,Added to stabilize nanoceria precursors and promote uniformly dispersed hydrogel nanoparticles.,cetyltrimethylammonium bromide,0,
12127,10.1016/j.cej.2026.173209,azobisisobutyronitrile,initiator,Used to initiate free-radical polymerization at 80 °C.,azobisisobutyronitrile,0,
12128,10.1016/j.cej.2026.173209,bis(4-nitrophenyl) phosphate,model phosphodiester substrate,Used to evaluate phosphodiesterase-mimicking catalytic activity of Ce-CHNP.,bis(4-nitrophenyl) phosphate,0,
12129,10.1016/j.cej.2026.173209,4-nitrophenyl phosphate,model phosphomonoester substrate,Used to compare phosphomonoester hydrolysis activity.,4-nitrophenyl phosphate,0,
12130,10.1016/j.cej.2026.173209,peptide nucleic acid,sequence-recognition molecule,Used to invade dsDNA and create ssDNA regions for programmable Ce-CHNP cleavage.,peptide nucleic acid,1,
12131,10.1016/j.bej.2011.09.011,chitosan,hydrogel backbone/support,Powdered chitosan with 85.2% degree of deacetylation was used to prepare support for CALB immobilization.,chitosan,0,
12132,10.1016/j.bej.2011.09.011,sodium alginate,polyanion composite component,Chitosan-alginate complex was used as a hydrogel support for CALB immobilization.,sodium alginate,0,
12133,10.1016/j.bej.2011.09.011,glutaraldehyde,crosslinker/activation reagent,Supports were activated with 2% or 5% v/v glutaraldehyde before enzyme immobilization.,glutaraldehyde,0,
12134,10.1016/j.bej.2011.09.011,glycidol,activation reagent,Activation with glycidol was carried out by etherification followed by oxidation with sodium periodate to generate glyoxyl groups.,glycidol,0,
12135,10.1016/j.bej.2011.09.011,ethylenediamine,spacer/cross-linking reagent,EDA cross-linking was achieved by reacting a 2 M ethylenediamine solution with gel activated with glycidol and/or glutaraldehyde.,ethylenediamine,0,
12136,10.1016/j.bej.2011.09.011,sodium periodate,oxidation reagent,Used after glycidol etherification to generate glyoxyl groups.,sodium periodate,0,
12137,10.1016/j.bej.2011.09.011,bicarbonate buffer,immobilization buffer,"Immobilization performed in 100 mM bicarbonate buffer, pH 10.0.",bicarbonate,1,
12138,10.1016/j.bej.2011.09.011,sodium phosphate buffer,thermal stability buffer,"Soluble or immobilized CALB was incubated in 100 mM sodium phosphate buffer, pH 8.0, at 60 °C.",sodium phosphate,1,
12139,10.1016/j.bej.2011.09.011,p-nitrophenyl butirate,activity assay substrate,Hydrolytic activity was determined using p-nitrophenyl butirate as substrate.,p-nitrophenyl butyrate,1,
12140,10.1016/j.bej.2011.09.011,bovine serum albumin,protein assay standard,Protein content was determined according to Bradford method using BSA as standard.,bovine serum albumin,1,
12141,10.1016/j.bej.2011.09.011,Novozym 435,commercial immobilized enzyme comparator,"Commercial immobilized CALB compared for activity, thermal stability, and operational stability.",Novozym 435,1,
12142,10.1016/j.colsurfa.2009.07.048,acrylamide,monomer,Hydrogel was synthesized by free-radical crosslinking polymerization of acrylamide.,acrylamide,0,
12143,10.1016/j.colsurfa.2009.07.048,"N,N1-methylenebisacrylamide",crosslinker,MBA was added during PAM hydrogel synthesis.,"N,N'-methylenebisacrylamide",1,
12144,10.1016/j.colsurfa.2009.07.048,ammonium persulfate,initiator,Polymerizations were initiated by adding APS.,ammonium persulfate,0,
12145,10.1016/j.colsurfa.2009.07.048,"N,N,N′,N″-tetramethylethylenediamine",accelerator,TEMED was used during free-radical hydrogel polymerization.,"N,N,N',N'-tetramethylethylenediamine",1,
12146,10.1016/j.colsurfa.2009.07.048,ferrous chloride tetrahydrate,iron salt precursor,HMNCs were prepared by co-precipitation of iron (II) chloride tetrahydrate and iron (III) chloride hexahydrate.,ferrous chloride tetrahydrate,0,
12147,10.1016/j.colsurfa.2009.07.048,ferric chloride hexahydrate,iron salt precursor,HMNCs were prepared by co-precipitation of iron (II) chloride tetrahydrate and iron (III) chloride hexahydrate.,ferric chloride hexahydrate,0,
12148,10.1016/j.colsurfa.2009.07.048,ammonium hydroxide,co-precipitation reagent,Iron-loaded hydrogel was placed in ammonia solution to form magnetite nanoparticles.,ammonium hydroxide,0,
12149,10.1016/j.colsurfa.2009.07.048,magnetite,filler_or_composite,Magnetite iron oxide nanoparticles were developed in the hydrogel network.,magnetite,0,
