Repository: sunyrain/PHA

# PHA Protein-Hydrogel Adsorption Dataset

Generated: 2026-07-05T11:36:45

## Scope

This curated package organizes literature-derived protein-hydrogel adsorption, binding, immobilization, antifouling, and related biointerface records extracted from the local PHA corpus.

The primary unit is one record:

`paper + hydrogel/sample + protein/mixture + experimental condition + measured outcome`

## Contents

- `data/sources.csv`: article-level metadata, extraction status, and curation decision.
- `data/records_flat.csv`: flattened record-level table with provenance, hydrogel, protein, condition, outcome, mechanism, and quality fields.

File: data/curated/pha_scientific_dataset_20260705/data/materials.csv (part 61 of 67)
id,doi,name,role,context,pubchem_query,needs_manual_normalization,enrichment_json
12150,10.1016/j.colsurfa.2009.07.048,sodium acetate-acetic acid,buffer,0.1M sodium acetate-acetic acid was used for pH 4.0 BSA adsorption.,sodium acetate acetic acid,1,
12151,10.1016/j.colsurfa.2009.07.048,phosphate buffer,buffer,0.1M phosphate buffer was used for pH 7.0 BSA adsorption.,phosphate buffer,1,
12152,10.1016/j.ijpharm.2007.08.051,poly(acrylic acid-co-acrylamide),hydrogel polymer backbone,SPH-IPNs contained poly(acrylic acid-co-acrylamide)/O-carboxymethyl chitosan full-interpenetrating polymer networks.,poly(acrylic acid-co-acrylamide),1,
12153,10.1016/j.ijpharm.2007.08.051,O-carboxymethyl chitosan,interpenetrating polymer component; muco-adhesive and metal-binding component,"O-CMC bore carboxymethyl, amino, primary hydroxyl and secondary hydroxyl groups and contributed to Ca2+ adsorption and muco-adhesion.",O-carboxymethyl chitosan,1,
12154,10.1016/j.ijpharm.2007.08.051,acrylic acid,reported monomer component inferred from poly(acrylic acid-co-acrylamide),Hydrogel polymer backbone was poly(acrylic acid-co-acrylamide).,acrylic acid,0,
12155,10.1016/j.ijpharm.2007.08.051,acrylamide,reported monomer component inferred from poly(acrylic acid-co-acrylamide),Hydrogel polymer backbone was poly(acrylic acid-co-acrylamide).,acrylamide,0,
12156,10.1016/j.ijpharm.2007.08.051,calcium ion,metal ion bound by hydrogel and involved in enzyme inhibition/tight junction mechanism,SPH-IPNs bound Ca2+; Ca2+ deprivation was proposed to inactivate trypsin and alpha-chymotrypsin and open tight junctions.,calcium ion,0,
12157,10.1016/j.ijpharm.2007.08.051,zinc ion,metal ion bound by hydrogel,Ca2+ and Zn2+ binding capacities of SPH-IPN48 and SPH-IPN192 were measured.,zinc ion,0,
12158,10.1016/j.ijpharm.2007.08.051,calcium chloride,Ca2+ source in binding and enzyme inhibition assays,Ca2+ binding used 40 microgram/ml CaCl2 solution; enzyme inhibition used Tris buffer containing 1 mM CaCl2.,calcium chloride,0,
12159,10.1016/j.ijpharm.2007.08.051,zinc chloride,Zn2+ source in binding assay,Zn2+ binding used 200 microgram/ml ZnCl2 solution.,zinc chloride,0,
12160,10.1016/j.ijpharm.2007.08.051,Carbopol 934P,muco-adhesive comparator/control material,Carbopol 934P was used as a positive control in muco-adhesion and mechanical fixation comparisons.,Carbopol 934P,1,
12161,10.1016/j.ijpharm.2007.08.051,Titriplex III,complexometric titration reagent,Residual calcium was measured by complexometric titration with Titriplex III.,EDTA disodium salt,1,
12162,10.1016/j.ijpharm.2007.08.051,MES,buffer,Ca2+ binding used MES/KOH buffer at pH 7.2 containing 250 mM mannitol.,2-(N-morpholino)ethanesulfonic acid,0,
12163,10.1016/j.ijpharm.2007.08.051,mannitol,buffer additive,MES/KOH buffer contained 250 mM mannitol.,mannitol,0,
12164,10.1016/j.ijpharm.2007.08.051,trifluoroacetic acid,enzyme quench/HPLC-related reagent,Samples were diluted with TFA solution at pH 1.8 to stop enzyme activity.,trifluoroacetic acid,0,
12165,10.1016/j.ijpharm.2007.08.051,enterosoluble acrylic resin,enteric capsule material,Capsules were made from gelatin and enterosoluble acrylic resin.,enterosoluble acrylic resin,1,
12166,10.1016/j.ijpharm.2007.08.051,gelatin,capsule material,Enteric-coated capsules were made from gelatin and enterosoluble acrylic resin.,gelatin,1,
12167,10.1016/j.biomaterials.2011.06.006,carboxybetaine methacrylate,monomer,CBMA monomer used to prepare zwitterionic hydrogels.,carboxybetaine methacrylate,1,
12168,10.1016/j.biomaterials.2011.06.006,CBMAX-1,crosslinker,Carboxybetaine dimethacrylate crosslinker with one carbon between opposing charges.,1-Carboxy-N-methyl-N-di(2-methacryloyloxy-ethyl)methanaminium inner salt,1,
12169,10.1016/j.biomaterials.2011.06.006,CBMAX-2,crosslinker,Functionalizable carboxybetaine dimethacrylate crosslinker with two carbons between opposing charges.,"2-Carboxy-N-methyl-N,N-di(2-methacryloyloxyethyl) methanaminium inner salt",1,
12170,10.1016/j.biomaterials.2011.06.006,2-hydroxy-2-methylpropiophenone,photoinitiator,Added at 1% wt/wt to hydrogel precursor solutions before UV photopolymerization.,2-hydroxy-2-methylpropiophenone,0,
12171,10.1016/j.biomaterials.2011.06.006,EDC,coupling reagent,Used with sulfoNHS to activate hydrogel carboxyl groups before cRGD functionalization.,1-ethyl-3-(3-dimethylaminopropyl)carbodiimide,0,
12172,10.1016/j.biomaterials.2011.06.006,sulfoNHS,coupling reagent,Used with EDC to activate hydrogel surfaces for cRGD coupling.,N-hydroxysulfosuccinimide,0,
12173,10.1016/j.biomaterials.2011.06.006,cRGD,cell-binding peptide ligand,Cyclo(Arginine-Glycine-Asparginine-d-Tyronsine-Lysine) peptide coupled to hydrogels.,cyclic RGD peptide,1,
12174,10.1016/j.biomaterials.2011.06.006,sodium chloride,salt,Used in hydrogel preparation solution and functionalization buffers.,sodium chloride,0,
12175,10.1016/j.biomaterials.2011.06.006,MES,buffer,MES buffer pH 5.5 used for EDC/sulfoNHS activation.,2-(N-morpholino)ethanesulfonic acid,0,
12176,10.1016/j.biomaterials.2011.06.006,CHES,buffer,CHES buffer pH 9 used for cRGD reaction.,N-cyclohexyl-2-aminoethanesulfonic acid,0,
12177,10.1016/j.biomaterials.2011.06.006,hydrogen peroxide,oxidative stability challenge agent,Hydrogels were incubated in 5% or 10% hydrogen peroxide for oxidative stability testing.,hydrogen peroxide,0,
12178,10.1016/j.colsurfb.2013.03.054,2-Hydroxyethyl methacrylate,main monomer,Monomer mixture was prepared by dissolving 6 mmol HEMA.,2-Hydroxyethyl methacrylate,0,
12179,10.1016/j.colsurfb.2013.03.054,HEMA,main monomer abbreviation,PHEMA based HSA imprinted cryogel column was synthesized.,2-Hydroxyethyl methacrylate,0,
12180,10.1016/j.colsurfb.2013.03.054,N-methacryloyl-l-phenylalanine,functional co-monomer/affinity ligand,MAPA was synthesized as a functional co-monomer for interaction with HSA via phenyl and carboxyl group.,N-methacryloyl-l-phenylalanine,1,
12181,10.1016/j.colsurfb.2013.03.054,MAPA,functional co-monomer abbreviation,MAPA-HSA complex was formed before polymerization.,N-methacryloyl-l-phenylalanine,1,
12182,10.1016/j.colsurfb.2013.03.054,methylene bis-acrylamide,crosslinker,Monomer mixture used 1 mmol MBA.,"N,N'-Methylenebisacrylamide",0,
12183,10.1016/j.colsurfb.2013.03.054,MBA,crosslinker abbreviation,HEMA and MBA were dissolved in deionized water.,"N,N'-Methylenebisacrylamide",0,
12184,10.1016/j.colsurfb.2013.03.054,ammonium persulfate,free radical initiator,Polymerization was initiated by adding APS and TEMED.,ammonium persulfate,0,
12185,10.1016/j.colsurfb.2013.03.054,APS,initiator abbreviation,APS and TEMED were added at 1% w/v of total monomers.,ammonium persulfate,0,
12186,10.1016/j.colsurfb.2013.03.054,"N,N,N,N-tetramethyl ethylenediamine",polymerization accelerator,TEMED and APS initiated free radical polymerization.,"N,N,N',N'-tetramethylethylenediamine",0,
12187,10.1016/j.colsurfb.2013.03.054,TEMED,polymerization accelerator abbreviation,TEMED was used with APS.,"N,N,N',N'-tetramethylethylenediamine",0,
12188,10.1016/j.colsurfb.2013.03.054,ethylene glycol,desorption agent component,10% ethylene glycol in 100 mM acetate buffer pH 4.0 was used for HSA removal and elution.,ethylene glycol,0,
12189,10.1016/j.colsurfb.2013.03.054,sodium chloride,ionic strength modifier,HSA adsorption decreased with increasing NaCl concentration in running buffer.,sodium chloride,0,
12190,10.1016/j.colsurfb.2013.03.054,l-phenylalanine,MAPA synthesis precursor,MAPA was synthesized by reaction with methacryloyl chloride and l-phenylalanine.,L-phenylalanine,0,
12191,10.1016/j.colsurfb.2013.03.054,methacryloyl chloride,MAPA synthesis precursor,MAPA was synthesized by reaction with methacryloyl chloride and l-phenylalanine.,methacryloyl chloride,0,
12192,10.1016/j.colsurfb.2013.03.054,sodium azide,storage preservative,Cryogel was stored in buffer containing 0.02% sodium azide at 4 C.,sodium azide,0,
12193,10.1016/j.bios.2017.07.044,four-branched PEG SUNBRIGHT PTE-200PA,hydrogel backbone,"Four-branched PEG SUNBRIGHT PTE-200PA (MW 20,000Da) was purchased and used for hydrogel formation.",polyethylene glycol four-arm amino PEG,1,
12194,10.1016/j.bios.2017.07.044,DBCO-PEG,click-functional PEG crosslinking component,Dibenzylcyclooctyne-modified branched PEG was polymerized with SA-N3 and N3-PEG via copper-free click chemistry.,dibenzylcyclooctyne polyethylene glycol,1,
12195,10.1016/j.bios.2017.07.044,N3-PEG,azido PEG spacer,Azido-modified branched PEG was used as a spacer during SA-based hydrogel formation.,azido polyethylene glycol,1,
12196,10.1016/j.bios.2017.07.044,N3-NHS-Ester,azido modifying reagent,The azido group was modified with PEG by reacting N3-NHS with four-branched amino-PEGs.,azido dPEG4 NHS ester,1,
12197,10.1016/j.bios.2017.07.044,DBCO-NHS-Ester,DBCO modifying reagent,The DBCO group was modified with PEG by reacting DBCO-NHS with four-branched amino-PEGs.,DBCO NHS ester,1,
12198,10.1016/j.bios.2017.07.044,EZ-Link Sulfo-NHS-LC biotin,protein biotinylation reagent,Biotinylated GDH was prepared by mixing PQQ-GDH and NHS-biotin.,Sulfo-NHS-LC-biotin,1,
12199,10.1016/j.bios.2017.07.044,H-GGG-K(N3)-OH*HCl,azido peptide click handle for streptavidin modification,Triglycyl-epsilon-azido-L-lysine was tethered to the C-terminal LPETG sequence by SrtA-mediated ligation.,H-GGG-K(N3)-OH hydrochloride,1,
12200,10.1016/j.bios.2017.07.044,glutaraldehyde,chemical crosslinking comparator reagent,Chemically GDH-immobilized GCE used glutaraldehyde 0.5 wt% and poly-allylamine 1 wt%.,glutaraldehyde,0,
12201,10.1016/j.bios.2017.07.044,poly-allylamine,chemical immobilization comparator polymer,Poly-allylamine solution and glutaraldehyde were mixed on the GCE surface for chemically GDH-immobilized GCE.,polyallylamine,1,
12202,10.1016/j.bios.2017.07.044,Fc-COOH,electron transfer mediator,Bioanode compartment contained 2.0 mM Fc-COOH for glucose/O2 fuel cell testing.,ferrocene carboxylic acid,1,
12203,10.1016/j.bios.2017.07.044,Nafion,fuel cell membrane,The two compartments were separated by a Nafion membrane.,Nafion,1,
12204,10.1016/j.bios.2017.07.044,Pt-carbon,cathode material,A Pt-carbon-adsorbed GCE was used as the cathode.,platinum carbon catalyst,1,
12205,10.1016/j.snb.2025.138967,hyaluronic acid,hydrogel polymer backbone,"Hyaluronic acid was combined with MB@M, followed by EDC and NHS to induce gelation.",hyaluronic acid,0,
12206,10.1016/j.snb.2025.138967,sodium hyaluronate,hydrogel precursor material,Sodium hyaluronate was supplied by Macklin.,sodium hyaluronate,0,
12207,10.1016/j.snb.2025.138967,EDC,crosslinking reagent,EDC mediates formation of anhydrides between carboxyl groups on HA chains during HA crosslinking.,1-Ethyl-3-(3-dimethylaminopropyl)carbodiimide hydrochloride,0,
12208,10.1016/j.snb.2025.138967,NHS,crosslinking additive,NHS was added to suppress formation of N-acylurea byproduct during EDC-mediated gelation.,N-hydroxysuccinimide,0,
12209,10.1016/j.snb.2025.138967,magnetic beads,embedded signal transducer,HAase degradation of the hydrogel releases embedded magnetic beads.,,1,
12210,10.1016/j.snb.2025.138967,potassium hexacyanoferrate(III),magnetic bead surface modification reagent,Magnetic beads were modified with Fe(CN)6 3- via reaction involving iron ions and ferricyanide.,potassium ferricyanide,0,
12211,10.1016/j.snb.2025.138967,ferric chloride hexahydrate,magnetic bead surface modification reagent,An equal volume of ferric chloride solution was added to the magnetic bead suspension.,ferric chloride hexahydrate,0,
12212,10.1016/j.snb.2025.138967,hydrochloric acid,magnetic bead pretreatment and modification reagent,0.05 M hydrochloric acid was chosen for pretreatment of MB@M prior to detection.,hydrochloric acid,0,
12213,10.1016/j.snb.2025.138967,potassium chloride,electrochemical electrolyte component,A K+ concentration of 0.5 M provided the optimal signal.,potassium chloride,0,
12214,10.1016/j.snb.2025.138967,tannic acid,hyaluronidase inhibitor control,Hydrogels treated with HAase inhibited by tannic acid showed no significant difference compared to PBS.,tannic acid,0,
12215,10.1016/j.snb.2025.138967,Tween-20,PBST component,Activated beads were resuspended in PBST solution containing 0.05% Tween-20.,Tween 20,0,
12216,10.1016/j.actbio.2022.08.022,poly(sulfobetaine methacrylate-co-2-aminoethyl methacrylate) microgel,primary zwitterionic microgel coating component,SAM microgels used to construct controllable morphology and antifouling SAM/PDAS coatings.,,1,
12217,10.1016/j.actbio.2022.08.022,sulfobetaine methacrylate,zwitterionic monomer,SBMA used to synthesize SAM and SM microgels.,sulfobetaine methacrylate,0,
12218,10.1016/j.actbio.2022.08.022,2-aminoethyl methacrylate,amine-containing monomer,AEMA incorporated into SAM; amine groups support fixation to PDAS.,2-aminoethyl methacrylate,0,
12219,10.1016/j.actbio.2022.08.022,"N,N'-methylenebisacrylamide",crosslinker,"MBA used at 1.5, 3.0, and 4.5 mol% relative to SBMA to modulate SAM size and coating morphology.","N,N'-methylenebisacrylamide",0,
12220,10.1016/j.actbio.2022.08.022,ammonium persulfate,initiator,APS initiated free radical dispersion polymerization of SAM.,ammonium persulfate,0,
12221,10.1016/j.actbio.2022.08.022,poly(vinylpyrrolidone),dispersant,PVP used to stabilize primary PSBMA microgel growth.,polyvinylpyrrolidone,1,
12222,10.1016/j.actbio.2022.08.022,polydopamine,adhesive intermediate layer,PDA provided catechol groups and anchoring for SAM/PDA and PDAS coatings.,polydopamine,1,
12223,10.1016/j.actbio.2022.08.022,dopamine hydrochloride,PDA precursor,DA used in Tris-HCl buffer to form PDA/PDAS deposition layer.,dopamine hydrochloride,0,
12224,10.1016/j.actbio.2022.08.022,sulfobetaine-modified polyethyleneimine,zwitterionic PDAS component and gap filler,"PES combined with PDA to form PDAS, filling gaps among SAMs and increasing hydrophilicity.",,1,
12225,10.1016/j.actbio.2022.08.022,polyethyleneimine,PES precursor,"PEI reacted with 1,3-propanesultone to form PES.",polyethyleneimine,1,
12226,10.1016/j.actbio.2022.08.022,"1,3-propanesultone",sulfobetaine modification reagent,"1,3-PS reacted with amine groups on PEI to synthesize PES.","1,3-propanesultone",0,
12227,10.1016/j.actbio.2022.08.022,poly(glycidyl methacrylate-co-sulfobetaine methacrylate),zwitterionic polymer comparator,PGS used to prepare PGS/PDAS coating comparator.,,1,
12228,10.1016/j.actbio.2022.08.022,glycidyl methacrylate,PGS monomer,GMA used in PGS comparator coating synthesis.,glycidyl methacrylate,0,
12229,10.1016/j.actbio.2022.08.022,poly(ethylene glycol) methacrylate,standard antifouling hydrogel film material,PEGMA hydrogel film used as a standard anti-fouling coating comparator.,poly(ethylene glycol) methacrylate,1,
12230,10.1016/j.actbio.2022.08.022,polyurethane,substrate and fouling control,PU was the main substrate and uncoated control for protein adsorption.,polyurethane,1,
12231,10.1016/j.actbio.2022.08.022,sodium dodecyl sulfate,protein extraction/desorption reagent,2 wt% SDS solution used before sonication and BCA measurement.,sodium dodecyl sulfate,0,
12232,10.1016/j.snb.2019.126950,polyacrylamide,hydrogel polymer backbone,Hydrophilic tough and brittle hydrogel coatings were prepared and tested on polypropylene substrates.,polyacrylamide,0,
12233,10.1016/j.snb.2019.126950,acrylamide,monomer,Polyacrylamide hydrogels were formed by free radical polymerization of acrylamide monomer.,acrylamide,0,
12234,10.1016/j.snb.2019.126950,methylene bis-acrylamide,crosslinker,Acrylamide was crosslinked with methylene bis-acrylamide; crosslinker-to-monomer ratio was varied.,"N,N'-methylenebisacrylamide",0,
12235,10.1016/j.snb.2019.126950,ammonium persulfate,polymerization initiator,10 uL of 10% w/v ammonium persulfate was added during hydrogel synthesis.,ammonium persulfate,0,
12236,10.1016/j.snb.2019.126950,tetramethylene diamine,polymerization accelerator,2 uL of tetramethylene diamine was added during hydrogel synthesis.,tetramethylene diamine,1,
12237,10.1016/j.snb.2019.126950,cyanoacrylate glue,adhesive for hydrogel coating,The hydrogel layer was adhered to polypropylene using cyanoacrylate glue.,cyanoacrylate,1,
12238,10.1016/j.snb.2019.126950,polypropylene,substrate/control surface,Polypropylene substrate was coated with polyacrylamide hydrogel or tested uncoated as a biofouling control.,polypropylene,0,
12239,10.1016/j.snb.2019.126950,poly-L-lysine,AFM tip coating for bacterial cell attachment,Spherical AFM tips were immersed in 0.1% w/v poly-L-lysine before E. coli attachment.,poly-L-lysine,0,
12240,10.1016/j.snb.2019.126950,Fluorescent Brightener 28,beta-linked polysaccharide stain,Biofilms were stained with 250 ug/mL Fluorescent Brightener 28 to assess beta-linked polysaccharides.,Fluorescent Brightener 28,0,
12241,10.1016/j.procbio.2021.02.005,2-4-vinylphenylboronic acid,functional comonomer; boronate affinity ligand,Used with HEMA to prepare PHEMABA cryogel membranes; provides boronic acid groups.,2-4-vinylphenylboronic acid,1,
12242,10.1016/j.procbio.2021.02.005,4-vinyl phenyl boronic acid,functional comonomer; boronic acid ligand,Described as carrying boronic acid as comonomer for PHEMABA preparation.,4-vinylphenylboronic acid,1,
12243,10.1016/j.procbio.2021.02.005,2-hydroxyethyl methacrylate,main monomer,HEMA used as monomer for PHEMA and PHEMABA cryogel membranes.,2-hydroxyethyl methacrylate,0,
12244,10.1016/j.procbio.2021.02.005,"N,N′-methylene-bis(acrylamide)",crosslinker,MBAA was dissolved in water during cryogel preparation.,"N,N'-methylenebisacrylamide",0,
12245,10.1016/j.procbio.2021.02.005,ammonium persulfate,polymerization initiator,APS was added as polymerization initiator.,ammonium persulfate,0,
12246,10.1016/j.procbio.2021.02.005,"N,N,N’,N’-tetramethylene diamine",polymerization initiator/accelerator,TEMED was added as polymerization initiator.,"N,N,N',N'-tetramethylethylenediamine",1,
12247,10.1016/j.procbio.2021.02.005,sodium chloride,eluent,Bound peroxidase was eluted using 2 M NaCl solution.,sodium chloride,0,
12248,10.1016/j.procbio.2021.02.005,guaiacol,enzyme activity assay substrate,Guaiacol was used as electron donor substrate for peroxidase activity measurements.,guaiacol,0,
12249,10.1016/j.procbio.2021.02.005,hydrogen peroxide,enzyme activity assay reagent,Activity assay used H2O2 with guaiacol.,hydrogen peroxide,0,
12250,10.1016/j.cej.2022.138671,N-acryloyl-NITIHITDTNNK-NH2,peptide macromonomer; affinity ligand,Acryloylated twelve amino acid epitope used to synthesize epitope-hydrogel polymer conjugates P1-P12 and BP1-BP6.,N-acryloyl NITIHITDTNNK amide,1,
12251,10.1016/j.cej.2022.138671,NITIHITDTNNK,peptide epitope,Cadherin-like receptor epitope from Manduca sexta Bt-R1 used for Bt Cry protein recognition.,NITIHITDTNNK peptide,1,
12252,10.1016/j.cej.2022.138671,acrylamide,comonomer,AAm used as hydrophilic comonomer in P-series and BP-series hydrogel polymer conjugates.,acrylamide,0,
12253,10.1016/j.cej.2022.138671,N-isopropyl acrylamide,comonomer,NIPAm used as one comonomer family in the epitope-hydrogel polymer conjugate library.,N-isopropylacrylamide,0,
12254,10.1016/j.cej.2022.138671,methyl methacrylate,comonomer,MMA used as one comonomer family in the epitope-hydrogel polymer conjugate library.,methyl methacrylate,0,
12255,10.1016/j.cej.2022.138671,"N,N-methylenebis acrylamide",crosslinker,BIS added at 2 mol% in polymerizations to obtain hydrogel polymers with network structure.,"N,N'-methylenebisacrylamide",0,
12256,10.1016/j.cej.2022.138671,sodium dodecyl sulfate,surfactant,10 mg SDS added to monomer solution to control particle size and improve monodispersity.,sodium dodecyl sulfate,0,
12257,10.1016/j.cej.2022.138671,ammonium persulfate,initiator,APS added as polymerization initiator.,ammonium persulfate,0,
12258,10.1016/j.cej.2022.138671,tetramethyl ethylenediamine,catalyst,TEMED added during aqueous precipitation polymerization.,"N,N,N',N'-tetramethylethylenediamine",0,
12259,10.1016/j.cej.2022.138671,N-(3-methacrylamidopropyl)-d-biotinamide,polymerizable biotin monomer,BIO incorporated into BP1-BP6 to join the epitope-containing copolymer to the ELISA platform.,N-(3-methacrylamidopropyl)-D-biotinamide,1,
12260,10.1016/j.cej.2022.138671,phosphate buffer solution,buffer,"PBS used in binding, adsorption, desorption, extraction, and ELISA procedures at several pH and concentration values.",phosphate buffer saline,0,
12261,10.1016/j.cej.2022.138671,Tween-20,surfactant in extraction and ELISA buffers,Used at 0.5% in soil extraction and 0.05% in ELISA buffers.,Tween 20,0,
12262,10.1016/j.cej.2022.138671,biotin,affinity anchoring group,Biotin group in BP3 supports avidin-HRP immobilization in ELISA.,biotin,0,
12263,10.1016/j.colsurfb.2013.09.018,2-hydroxyethyl methacrylate,monomer,Used to synthesize PHEMA cryogels and P(HEMA-EGDMA) beads.,2-hydroxyethyl methacrylate,0,
12264,10.1016/j.colsurfb.2013.09.018,ethylene glycol dimethacrylate,crosslinker,Used as crosslinker in P(HEMA-EGDMA) beads.,ethylene glycol dimethacrylate,0,
12265,10.1016/j.colsurfb.2013.09.018,"N,N'-methylene bisacrylamide",crosslinker,Used in PHEMA cryogel polymerization.,"N,N'-methylenebisacrylamide",0,
12266,10.1016/j.colsurfb.2013.09.018,divinyl sulfone,activation reagent,Used to activate PHEMA cryogel disks and P(HEMA-EGDMA) beads before ligand attachment.,divinyl sulfone,0,
12267,10.1016/j.colsurfb.2013.09.018,2-mercapto ethanol,thiophilic ligand,Immobilized on divinyl sulfone-activated cryogels and beads as SH-containing ligand for IgG capture.,2-mercaptoethanol,0,
12268,10.1016/j.colsurfb.2013.09.018,ammonium persulfate,initiator,Free radical polymerization initiated by APS/TEMED.,ammonium persulfate,0,
12269,10.1016/j.colsurfb.2013.09.018,"N,N,N',N'-tetramethylethylene diamine",polymerization accelerator,Free radical polymerization initiated by APS/TEMED.,"N,N,N',N'-tetramethylethylenediamine",0,
12270,10.1016/j.colsurfb.2013.09.018,benzoyl peroxide,initiator,Used in suspension polymerization of P(HEMA-EGDMA) beads.,benzoyl peroxide,0,
12271,10.1016/j.colsurfb.2013.09.018,poly(vinyl alcohol),dispersion stabilizer,Used in dispersion medium for P(HEMA-EGDMA) bead synthesis.,polyvinyl alcohol,0,
12272,10.1016/j.colsurfb.2013.09.018,toluene,diluent,Included in P(HEMA-EGDMA) bead synthesis recipe as diluent.,toluene,0,
12273,10.1016/j.colsurfb.2013.09.018,HEPES,buffer,20 mM HEPES buffer at pH 8.0 gave maximum IgG adsorption; used in FPLC mobile phase.,HEPES,0,
12274,10.1016/j.colsurfb.2013.09.018,sodium sulfate,salt promoting adsorption,Na2SO4 increased IgG adsorption to 51.5 mg/g at 0.25 M ionic strength.,sodium sulfate,0,
12275,10.1016/j.colsurfb.2013.09.018,sodium chloride,salt and desorption agent,NaCl decreased adsorption in salt-effect tests and 1.0 M NaCl was used for desorption/elution.,sodium chloride,0,
12276,10.1016/j.colsurfb.2013.09.018,trisodium citrate,sample neutralization reagent,Neutralized samples with 0.5 mL of 1.0 M trisodium citrate in ELISA procedure.,trisodium citrate,0,
12277,10.1016/j.colsurfb.2013.09.018,sodium azide,storage/blocking additive,Cryogel disks were stored in 0.02% sodium azide; ELISA blocking contained sodium azide.,sodium azide,0,
12278,10.1016/j.colsurfb.2013.09.018,o-phenylenediamine,ELISA substrate,Used with peroxidase-conjugated streptavidin to detect bound IgG.,o-phenylenediamine,0,
12279,10.1016/j.memsci.2011.11.025,polyethersulfone,base membrane polymer,"PES membranes with nominal MWCO of 5, 10, 30, 50, 100 and 300 kDa were used as virgin membranes.",polyethersulfone,0,
12280,10.1016/j.memsci.2011.11.025,PEGMA 400,main modifying monomer for anti-fouling hydrogel grafting,Photo-initiated grafting-from surface functionalization of PES membranes was performed using PEGMA 400 as a main modifying component.,poly(ethylene glycol) methacrylate,1,
12281,10.1016/j.memsci.2011.11.025,MBAA,crosslinker,MBAA was added in the modifier mixture as a crosslinking agent for tuning the sieving properties.,"N,N'-methylenebisacrylamide",0,
12282,10.1016/j.memsci.2011.11.025,PETAE,crosslinker,PETAE was added in the modifier mixture as a crosslinking agent for tuning the sieving properties.,pentaerythritol triacrylate,1,
12283,10.1016/j.memsci.2011.11.025,polyvinylpyrrolidone,membrane casting additive,PVP is commonly added to the casting solution in order to increase membrane hydrophilicity; PES 30 with and without PVP was compared.,polyvinylpyrrolidone,0,
12284,10.1016/j.memsci.2011.11.025,ammonium persulfate,polymerization initiator,The polymerization was initiated using a mixture of ammonium persulfate and TEMED.,ammonium persulfate,0,
12285,10.1016/j.memsci.2011.11.025,"N,N,N',N'-tetramethylethylene diamine",polymerization accelerator/co-initiator,"The polymerization was initiated using a mixture of ammonium persulfate and N,N,N',N'-tetra-methylethylene diamine with mass ratio 1:4.","N,N,N',N'-tetramethylethylenediamine",0,
12286,10.1016/j.memsci.2011.11.025,dextran,non-protein rejection curve solute,"Solutions of dextrans T4, T35, T100 and T500 were used for evaluation of rejection curves.",dextran,1,
12287,10.1016/j.memsci.2011.11.025,polyethylene glycol,non-protein rejection curve solute,"PEGs 1500, 3000, 6000, 12000, 35000, 100000 and 200000 were used for evaluation of rejection curves.",polyethylene glycol,1,
12288,10.1016/j.memsci.2011.11.025,acrylic acid,monomer for modification-depth assay,"Samples were modified with AA to yield grafted poly(acrylic acid), which was converted to its copper salt.",acrylic acid,0,
12289,10.1016/j.memsci.2011.11.025,CuSO4,metal salt for modification-depth assay,Grafted poly(acrylic acid) was converted to its copper salt with an aqueous CuSO4 solution.,copper sulfate,0,
12290,10.1016/j.memsci.2011.11.025,NaN3,solution additive/preservative,Dextran and PEG solutions had a total concentration of 1 g/L in 0.01 M NaN3 in water.,sodium azide,0,
12291,10.1016/j.jece.2025.119287,ribavirin,"small-molecule pollutant target, not protein",RBV removal by bacteria/alginate @ agarose hydrogel was the central outcome.,ribavirin,0,
12292,10.1016/j.jece.2025.119287,sodium alginate,hydrogel component; bacterial microsphere matrix,Sodium alginate was dissolved in bacterial medium and dripped into calcium chloride to form bacteria-encapsulated microspheres.,sodium alginate,0,
12293,10.1016/j.jece.2025.119287,calcium chloride,ionic crosslinking/curing solution,Bacterial alginate droplets were cured in sterilized 2% calcium chloride solution.,calcium chloride,0,
12294,10.1016/j.jece.2025.119287,agarose,hydrogel framework component,Bacteria/alginate microspheres were embedded in a 2% agarose slurry solution.,agarose,0,
12295,10.1016/j.jece.2025.119287,acrylamide,polymer network monomer,Acrylamide was added to the agarose slurry and polymerized by blue light irradiation.,acrylamide,0,
12296,10.1016/j.jece.2025.119287,"N,N'-methylenebisacrylamide",crosslinker,"N,N'-methylenebisacrylamide was included in the B/A@A framework formulation.","N,N'-methylenebisacrylamide",0,
12297,10.1016/j.jece.2025.119287,VA-086,photoinitiator,"2,2-Azobis(2-methyl-N-(2-hydroxyethyl) propionamide) was used to initiate polymerization.","2,2-Azobis(2-methyl-N-(2-hydroxyethyl)propionamide)",1,
12298,10.1016/S1381-5148(99)00081-4,2-hydroxypropyl methacrylate,monomer,Used to prepare poly(HPMA-co-MAA) gel beads.,2-hydroxypropyl methacrylate,0,
12299,10.1016/S1381-5148(99)00081-4,methacrylic acid,comonomer; carboxyl functional group source,MAA units provide carboxyl groups for EDC activation and CT immobilization.,methacrylic acid,0,
12300,10.1016/S1381-5148(99)00081-4,ethylene glycol dimethacrylate,crosslinker,Used in suspension copolymerization of gel beads.,ethylene glycol dimethacrylate,0,
12301,10.1016/S1381-5148(99)00081-4,1-ethyl-3-(3-dimethylaminopropyl)carbodiimide,activation agent,Water-soluble carbodiimide used to activate carboxyl groups for covalent CT attachment.,1-ethyl-3-(3-dimethylaminopropyl)carbodiimide,0,
12302,10.1016/S1381-5148(99)00081-4,benzoyl peroxide,initiator,Used in preparation of poly(HPMA-co-MAA) gel beads.,benzoyl peroxide,0,
12303,10.1016/S1381-5148(99)00081-4,poly(vinyl alcohol),stabilizer,Used in aqueous dispersion medium for suspension copolymerization.,polyvinyl alcohol,0,
12304,10.1016/S1381-5148(99)00081-4,cyclohexanol,diluent,Part of diluent mixture for bead synthesis.,cyclohexanol,0,
12305,10.1016/S1381-5148(99)00081-4,octan-1-ol,diluent,Part of diluent mixture for bead synthesis.,1-octanol,0,
12306,10.1016/S1381-5148(99)00081-4,benzoyl-l-tyrosine ethyl ester,enzyme substrate,Synthetic substrate used for α-chymotrypsin activity assay.,benzoyl-L-tyrosine ethyl ester,0,
12307,10.1016/S1381-5148(99)00081-4,Na2B4O7,buffer component,Used in hydrolysis medium with HCl and ethyl alcohol.,sodium tetraborate,0,
12308,10.1016/S1381-5148(99)00081-4,ethyl alcohol,cosolvent,Included at 5 parts by volume due to limited BTEE solubility.,ethanol,0,
12309,10.1016/j.biomaterials.2014.06.001,poly(ethylene glycol) diacrylate,hydrogel backbone/crosslinking monomer,PEGDA and Acrydite-modified aptamers crosslink and form a polymer network; PEG700DA Mn = 700 used.,poly(ethylene glycol) diacrylate,0,
12310,10.1016/j.biomaterials.2014.06.001,PEG700DA,hydrogel precursor,"Poly(ethylene glycol) diacrylate (PEG700DA, Mn = 700) was used in hydrogel synthesis.",polyethylene glycol diacrylate 700,0,
12311,10.1016/j.biomaterials.2014.06.001,Apt-H,high-affinity anti-PDGF-BB aptamer ligand,Apt-H had the highest binding affinity and retained 90% PDGF-BB after 24 h in one experiment.,,1,
12312,10.1016/j.biomaterials.2014.06.001,Apt-M,intermediate-affinity anti-PDGF-BB aptamer ligand,Apt-M was created by introducing two nucleotide substitutions into Apt-H and had intermediate affinity.,,1,
12313,10.1016/j.biomaterials.2014.06.001,Apt-L,low-affinity anti-PDGF-BB aptamer ligand,Apt-L had lowest binding affinity and released more PDGF-BB than Apt-H.,,1,
12314,10.1016/j.biomaterials.2014.06.001,Acrydite,polymerizable aptamer modification,Anti-PDGF-BB aptamer was chemically functionalized with Acrydite at its 5'-end for polymerization.,Acrydite phosphoramidite,1,
12315,10.1016/j.biomaterials.2014.06.001,CS-1,complementary sequence trigger,CS-1 bound Apt-H and could dissociate PDGF-BB from aptamer-functionalized microparticles.,,1,
12316,10.1016/j.biomaterials.2014.06.001,CS-2,complementary sequence trigger,CS-2 was more effective in hybridizing with Apt-H than CS-1 and triggered PDGF-BB release from hydrogels.,,1,
12317,10.1016/j.biomaterials.2014.06.001,CS-C,randomized control complementary sequence,Control CS with randomized nucleotide sequence did not hybridize with Apt-H.,,1,
12318,10.1016/j.biomaterials.2014.06.001,sodium bicarbonate,gas foaming reagent,Prepolymer solution with acetic acid was reacted with sodium bicarbonate to evolve carbon dioxide and create porous channels.,sodium bicarbonate,0,
12319,10.1016/j.biomaterials.2014.06.001,acetic acid,gas foaming reagent,Acetic acid was used with sodium bicarbonate to generate gas bubbles.,acetic acid,0,
12320,10.1016/j.biomaterials.2014.06.001,TEMED,free radical polymerization accelerator,"Pluronic F-127, acetic acid, TEMED, APS, and PEG700DA were mixed for hydrogel synthesis.","N,N,N',N'-tetramethylethane-1,2-diamine",0,
12321,10.1016/j.biomaterials.2014.06.001,ammonium persulfate,free radical initiator,APS was included in the hydrogel prepolymer solution.,ammonium persulfate,0,
12322,10.1016/j.biomaterials.2014.06.001,Pluronic F-127,hydrogel synthesis component,"Pluronic F-127 was mixed with acetic acid, TEMED, APS, and PEG700DA during hydrogel synthesis.",poloxamer 407,0,
12323,10.1016/j.biomaterials.2014.06.001,Tween 20,release medium and assay additive,Release medium contained 0.05% Tween 20; aptamer solution for microparticle assay contained 0.05% Tween 20.,Tween 20,0,
12324,10.1016/j.biomaterials.2014.06.001,sodium azide,release medium preservative,Release medium contained 0.09% sodium azide.,sodium azide,0,
12325,10.1016/j.biomaterials.2014.06.001,bovine serum albumin,protein matrix/blocking additive,PDGF-BB loading solution used PBS with 0.1% BSA; release medium also contained 0.1% BSA.,,1,
12326,10.1016/j.biomaterials.2014.06.001,streptavidin-coated polystyrene microparticles,microparticle assay substrate,Apt-H-functionalized microparticles were prepared via biotin-streptavidin binding.,,1,
12327,10.1016/j.biomaterials.2014.06.001,ethidium bromide,aptamer incorporation stain,Superporous hydrogels were stained with ethidium bromide to assess aptamer incorporation.,ethidium bromide,0,
12328,10.1016/j.snb.2016.03.123,silica nanoparticles,photonic crystal microsphere framework/filler,Monodisperse silica nanoparticles were synthesized by the Stöber method and used in SPCM/SHPCM.,silicon dioxide,0,
12329,10.1016/j.snb.2016.03.123,acrylic acid,hydrogel monomer,"Hydrogel solution consisted of acrylic acid, PEGDA, photoinitiator and water.",acrylic acid,0,
12330,10.1016/j.snb.2016.03.123,polyethylene glycol diacrylate (PEGDA-200),hydrogel crosslinker,PEGDA-200 was used in hydrogel solution; PEGDA concentration influenced SHPCM optical characteristics.,polyethylene glycol diacrylate,1,
12331,10.1016/j.snb.2016.03.123,2-hydroxy-2-methylpropiophenone,photoinitiator,Included in hydrogel solution before UV exposure.,2-hydroxy-2-methylpropiophenone,0,
12332,10.1016/j.snb.2016.03.123,3-glycidoxypropyl-trimethoxysilane (GPTMS),silane coupling agent/surface functionalization reagent,SHPCMs were immersed in 1% GPTMS toluene solution before protein antigen coating.,3-glycidoxypropyltrimethoxysilane,0,
12333,10.1016/j.snb.2016.03.123,tetraethylorthosilicate (TEOS),silica precursor,Listed in experimental materials.,tetraethyl orthosilicate,0,
12334,10.1016/j.snb.2016.03.123,methyl silicone oil,surface cleaning medium during SHPCM fabrication,Superfluous hydrogel on SHPCM surfaces was cleaned by methyl silicone oil.,methyl silicone oil,1,
12335,10.1016/j.snb.2016.03.123,Tween-20,reagent,Listed in experimental materials.,Tween 20,0,
12336,10.1016/j.snb.2016.03.123,luminol,chemiluminescence substrate component,Used for chemiluminescence signal generation.,luminol,0,
12337,10.1016/j.snb.2016.03.123,4-iodophenol,chemiluminescence enhancer,PIP stock solution was prepared for chemiluminescence assay.,4-iodophenol,0,
12338,10.1016/j.ijbiomac.2024.136808,succinic anhydride,succinylation agent / modifier,"Used to modify casein at 3%, 5%, 7%, and 9% w/w casein before TGase-induced hydrogel formation.",succinic anhydride,0,
12339,10.1016/j.ijbiomac.2024.136808,casein,hydrogel polymer backbone / protein matrix,Casein was chemically modified with succinic anhydride and gelled with TGase to form hydrogels.,,1,
12340,10.1016/j.ijbiomac.2024.136808,transglutaminase,enzymatic crosslinker,Added at 1% wt of the total system to induce casein hydrogel formation through isopeptide bonds.,,1,
12341,10.1016/j.ijbiomac.2024.136808,phosphate buffered saline,hydrogel preparation and swelling medium,Modified casein was dissolved in PBS buffer pH 7.4; swelling tests used 25 mL PBS pH 7.4.,phosphate buffered saline,1,
12342,10.1016/j.ijbiomac.2024.136808,sodium hydroxide,pH adjustment reagent,Used to adjust pH to 8.0-8.5 and maintain pH during acylation modification.,sodium hydroxide,0,
12343,10.1016/j.ijbiomac.2024.136808,hydrochloric acid,protein precipitation reagent / pH adjustment reagent,Used to adjust the mixture to pH 3.5-4.0 for protein precipitation.,hydrochloric acid,0,
12344,10.1016/j.ijbiomac.2024.136808,o-phthalaldehyde,free amino group assay reagent,Used in OPA method to determine degree of casein modification.,o-phthalaldehyde,0,
12345,10.1016/j.ijbiomac.2024.136808,1-anilinyl-naphthalen-8-sulfonate,surface hydrophobicity probe,Used as ANS probe for measuring surface hydrophobicity of casein before and after modification.,1-anilinonaphthalene-8-sulfonic acid,1,
12346,10.1016/j.ijbiomac.2020.01.257,Natrosol,hydrogel vehicle,Used as a 2% hydrogel vehicle to optimize manipulation and increase contact time with animal skin.,,1,
12347,10.1016/j.ijbiomac.2020.01.257,N-acetyl-D-glucosamine,chitin monomer / carbohydrate blocking reagent,Mo-CBP4 was preincubated with 0.1 M or 150 mM N-acetyl-D-glucosamine to test whether activity involved the chitin-binding domain.,N-acetyl-D-glucosamine,0,
12348,10.1016/j.ijbiomac.2020.01.257,Griseofulvin,positive antifungal control,Used as reference antifungal in vitro and in vivo at 2 mg g-1 in hydrogel treatment.,griseofulvin,0,
12349,10.1016/j.ijbiomac.2020.01.257,Chitin,affinity chromatography matrix / fungal cell wall component,Mo-CBP4 was purified using chitin affinity chromatography; chitin is discussed as a fungal cell wall component.,chitin,0,
12350,10.1016/j.ijbiomac.2020.01.257,CM Sepharose,cation-exchange chromatography matrix,Used for purification of Mo-CBP4 after chitin affinity chromatography.,,1,
12351,10.1016/j.ijbiomac.2020.01.257,Propidium iodide,membrane permeabilization probe,Used to evaluate integrity of T. mentagrophytes microconidia cell membrane after Mo-CBP4 treatment.,propidium iodide,0,
12352,10.1016/j.ijbiomac.2020.01.257,"3,3'-diaminobenzidine",ROS detection reagent,Used to detect endogenous ROS production in T. mentagrophytes microconidia.,"3,3'-diaminobenzidine",0,
12353,10.1016/j.ijbiomac.2020.01.257,Sodium chloride,buffer salt / elution salt,Used in extraction buffer and CM Sepharose elution; Mo-CBP4 pure was eluted with 600 mM NaCl.,sodium chloride,0,
12354,10.1016/j.foodchem.2016.11.090,2-Hydroxyethyl methacrylate,monomer,Used as the monomer phase for poly(HEMA) and cryogel-based imprinted columns.,2-Hydroxyethyl methacrylate,0,
12355,10.1016/j.foodchem.2016.11.090,N-methacryloyl-l-tryptophan methyl ester,functional monomer,Functional monomer MATrp used to form hydrophobic interactions with aflatoxin molecules.,N-methacryloyl-l-tryptophan methyl ester,1,
12356,10.1016/j.foodchem.2016.11.090,Ethylene glycol dimethacrylate,crosslinker,Used in bulk polymerization of molecularly imprinted particles.,Ethylene glycol dimethacrylate,0,
12357,10.1016/j.foodchem.2016.11.090,"N,N′-methylenebis(acrylamide)",crosslinker,Used during cryogelation to prepare Afla MIP multiclonal plastic antibodies.,"N,N'-methylenebisacrylamide",0,
12358,10.1016/j.foodchem.2016.11.090,Aflatoxin B1,template molecule and target analyte,One of the simultaneously imprinted aflatoxin subtypes.,Aflatoxin B1,0,
12359,10.1016/j.foodchem.2016.11.090,Aflatoxin B2,template molecule and target analyte,One of the simultaneously imprinted aflatoxin subtypes.,Aflatoxin B2,0,
12360,10.1016/j.foodchem.2016.11.090,Aflatoxin G1,template molecule and target analyte,One of the simultaneously imprinted aflatoxin subtypes.,Aflatoxin G1,0,
12361,10.1016/j.foodchem.2016.11.090,Aflatoxin G2,template molecule and target analyte,One of the simultaneously imprinted aflatoxin subtypes.,Aflatoxin G2,0,
12362,10.1016/j.foodchem.2016.11.090,Ochratoxin A,competitor analyte,Used in selectivity studies under competitive conditions.,Ochratoxin A,0,
12363,10.1016/j.foodchem.2016.11.090,Aflatoxin M1,competitor analyte,Used in selectivity studies as a metabolite of aflatoxin B1.,Aflatoxin M1,0,
12364,10.1016/j.colsurfb.2018.04.024,Pluronic F127,hydrogel component; anti-fouling polymer,"Polyethylene glycol-block-polypropylene glycol copolymers, including Pluronics, are described as anti-fouling materials; F127/PAA hydrogels used F127-DA.",Pluronic F127,1,
12365,10.1016/j.colsurfb.2018.04.024,F127-DA,macromonomer/crosslinkable hydrogel component,F127/PAA hydrogels were fabricated from F127-DA and acrylic acid.,diacrylated Pluronic F127,1,
12366,10.1016/j.colsurfb.2018.04.024,acrylic acid,monomer,F127/PAA hydrogels and PAA hydrogel used acrylic acid.,acrylic acid,0,
12367,10.1016/j.colsurfb.2018.04.024,poly(acrylic acid),hydrogel backbone / acid-functionalized adsorbent,PAA chains in the hydrogels were described as adsorption sites for heavy metal ions.,poly(acrylic acid),1,
12368,10.1016/j.colsurfb.2018.04.024,Irgacure 2959,photoinitiator,Used at 0.4 wt% for UV crosslinking.,Irgacure 2959,0,
