Repository: sunyrain/PHA

# PHA Protein-Hydrogel Adsorption Dataset

Generated: 2026-07-05T11:36:45

## Scope

This curated package organizes literature-derived protein-hydrogel adsorption, binding, immobilization, antifouling, and related biointerface records extracted from the local PHA corpus.

The primary unit is one record:

`paper + hydrogel/sample + protein/mixture + experimental condition + measured outcome`

## Contents

- `data/sources.csv`: article-level metadata, extraction status, and curation decision.
- `data/records_flat.csv`: flattened record-level table with provenance, hydrogel, protein, condition, outcome, mechanism, and quality fields.

File: data/curated/pha_scientific_dataset_20260705/data/materials.csv (part 62 of 67)
id,doi,name,role,context,pubchem_query,needs_manual_normalization,enrichment_json
12369,10.1016/j.colsurfb.2018.04.024,PEG-DA,crosslinker for PAA hydrogel,PAA hydrogel fabricated with PEG-DA MW 400 at 0.1%.,polyethylene glycol diacrylate,1,
12370,10.1016/j.colsurfb.2018.04.024,Cu2+,metal ion in BSA-containing adsorption medium,BSA solution contained 10 mg/L Cu2+ or Hg2+.,copper(II) ion,0,
12371,10.1016/j.colsurfb.2018.04.024,Hg2+,metal ion in BSA-containing adsorption medium,BSA solution contained 10 mg/L Cu2+ or Hg2+.,mercury(II) ion,0,
12372,10.1016/j.colsurfb.2018.04.024,humic acid,organic foulant comparator,Humic acid adsorption was measured alongside BSA adsorption.,humic acid,1,
12373,10.1016/j.bios.2024.117064,sodium alginate,hydrogel matrix,"CuNFs-Apt-AChE composites were integrated into a sodium alginate hydrogel matrix; 60 mg sodium alginate was dissolved in 3 mL ultrapure water, and 32 μL sodium alginate was mixed with composite in the hydrogel platform.",sodium alginate,0,
12374,10.1016/j.bios.2024.117064,calcium chloride,ionic crosslinker,8 μL CaCl2 was added to form a sodium alginate gel.,calcium chloride,0,
12375,10.1016/j.bios.2024.117064,CuSO4,copper ion precursor for CuNFs,8 μL of CuSO4 solution was added to PBS containing G-DNA to form CuNFs.,copper sulfate,0,
12376,10.1016/j.bios.2024.117064,G-DNA,DNA component for copper nanoflower biomineralization,G-DNA was incubated in PBS containing Cu2+ to form flower-like CuNFs.,G-DNA,1,
12377,10.1016/j.bios.2024.117064,DNA tweezer,aptamer-containing linker for AChE capture,DNA tweezers were conjugated to G-DNA on CuNFs through base complementary pairing and used to capture AChE.,DNA aptamer,1,
12378,10.1016/j.bios.2024.117064,CuNFs,nanozyme component,DNA-regulated copper nanoflowers with laccase-like activity were combined with AChE to form the cascade composite.,copper nanoflowers,1,
12379,10.1016/j.memsci.2010.07.016,poly(ethylene glycol) 400 monomethacrylate,hydrophilic grafting monomer,Used as 40 g/l PEGMA solution for UV-induced graft polymerization on PES membranes.,poly(ethylene glycol) 400 monomethacrylate,1,
12380,10.1016/j.memsci.2010.07.016,"N,N'-methylene bisacrylamide",two-armed crosslinker,"Used with PEGMA at 40/0.4, 40/1, and 40/4 g/l to form crosslinked polyPEGMA/MBAA hydrogel layers.","N,N'-methylene bisacrylamide",0,
12381,10.1016/j.memsci.2010.07.016,pentaerythritol triallyl ether,three-armed crosslinker,"Used with PEGMA at 40/0.66, 40/1.66, and 40/6.65 g/l to form crosslinked polyPEGMA/PETAE hydrogel layers.",pentaerythritol triallyl ether,0,
12382,10.1016/j.memsci.2010.07.016,polyethersulfone,base ultrafiltration membrane support,Commercial PES flat sheet membranes with MWCO 10 and 50 kDa were functionalized.,polyethersulfone,1,
12383,10.1016/j.memsci.2010.07.016,potassium dihydrogen phosphate,buffer salt,Component of 0.01 M phosphate buffer for protein test solutions.,potassium dihydrogen phosphate,0,
12384,10.1016/j.memsci.2010.07.016,disodium hydrogen phosphate dihydrate,buffer salt,Component of 0.01 M phosphate buffer for protein test solutions.,disodium hydrogen phosphate dihydrate,0,
12385,10.1016/j.memsci.2010.07.016,sodium azide,storage solution additive,Membranes were soaked or stored in 0.01 M NaN3 solution.,sodium azide,0,
12386,10.1016/j.memsci.2010.07.016,ethanol,membrane washing solvent,Membranes were washed in ethanol for 1 h to remove preservatives.,ethanol,0,
12387,10.1016/j.colsurfa.2024.135377,polyethersulfone,membrane polymer backbone,PES was used in casting solution and hybrid membrane matrix.,polyethersulfone,0,
12388,10.1016/j.colsurfa.2024.135377,sodium alginate,hydrogel precursor; hydrophilic additive; pore-forming agent,NaAlg was dispersed in casting solution and crosslinked with Ca2+ to form CaAlg hydrogel.,sodium alginate,0,
12389,10.1016/j.colsurfa.2024.135377,calcium alginate,hydrogel phase,CaAlg hydrogel was formed in situ through ion exchange and dispersed in PES membrane matrix.,calcium alginate,0,
12390,10.1016/j.colsurfa.2024.135377,calcium chloride,ionic crosslinker; coagulation bath solute,1 mol/L CaCl2 solution was used as coagulation bath to obtain crosslinked membrane.,calcium chloride,0,
12391,10.1016/j.colsurfa.2024.135377,Ca2+,metal ion bridge,NaAlg complexed with Ca2+ to form egg-box CaAlg hydrogel.,calcium ion,0,
12392,10.1016/j.colsurfa.2024.135377,polyvinylpyrrolidone K-30,dispersant/additive,PVP K-30 was added to casting solution.,polyvinylpyrrolidone,0,
12393,10.1016/j.colsurfa.2024.135377,N-methylpyrrolidone,solvent,Reported as DMP/N-methylpyrrolidone in casting solution.,N-methyl-2-pyrrolidone,1,
12394,10.1016/j.carbpol.2020.116543,(1→3)-α-d-glucan,polymer backbone,Starting polysaccharide synthesized by GtfJ enzyme in vitro from sucrose.,(1->3)-alpha-D-glucan,1,
12395,10.1016/j.carbpol.2020.116543,6-azido-6-deoxy-(1→3)-α-d-glucan,azidated polymer precursor,Prepared by regioselective bromination-azidation at C6 before CuAAC crosslinking.,6-azido-6-deoxy glucan,1,
12396,10.1016/j.carbpol.2020.116543,"1,8-nonadiyne",crosslinker,"Crosslinked azidoglucan by CuAAC; dosage controlled DC, DSamino, modulus, and adsorption capacity.","1,8-nonadiyne",0,
12397,10.1016/j.carbpol.2020.116543,sodium borohydride,reducing agent,Reduced residual azido groups in AG-N to amino groups to form AG-N-A.,sodium borohydride,0,
12398,10.1016/j.carbpol.2020.116543,copper iodide,CuAAC catalyst,Used as Cu(I) catalyst during azidoglucan crosslinking.,copper iodide,0,
12399,10.1016/j.carbpol.2020.116543,ascorbic acid,CuAAC reaction reagent,Used with CuI during CuAAC crosslinking.,ascorbic acid,0,
12400,10.1016/j.carbpol.2020.116543,ethylenediaminetetraacetic acid,copper complexing/washing agent,AG-N gel was soaked in EDTA/DMSO to complex copper ions and remove unreacted reagents.,ethylenediaminetetraacetic acid,0,
12401,10.1016/j.carbpol.2020.116543,chitosan-based gel,literature comparator adsorbent,Compared with AG-N-A in Table 2 for maximum adsorption capacity and effective adsorption pH range.,chitosan,1,
12402,10.1016/j.chroma.2012.05.075,acrylamide,hydrogel monomer,AAm concentration was 7.5% w/w for pAAm cryogel matrix bead preparation.,acrylamide,0,
12403,10.1016/j.chroma.2012.05.075,"N,N'-methylene-bis-acrylamide",crosslinker,MBAAm concentration was 1.5% w/w in the cryogel bead formulation.,"N,N'-methylenebisacrylamide",0,
12404,10.1016/j.chroma.2012.05.075,2-acrylamido-2-methyl-1-propanesulfonic acid,grafted cation-exchange monomer/ligand precursor,"AMPSA monomer solution, 2 M, was grafted onto pAAm cryogel beads to introduce sulfo groups.",2-acrylamido-2-methyl-1-propanesulfonic acid,0,
12405,10.1016/j.chroma.2012.05.075,"N,N,N',N'-tetramethylethylenediamine",polymerization accelerator,TEMED was added to the aqueous reaction solution for cryogel bead preparation.,"N,N,N',N'-tetramethylethylenediamine",0,
12406,10.1016/j.chroma.2012.05.075,ammonium persulfate,polymerization initiator,APS was added to the aqueous reaction solution for cryogel bead preparation.,ammonium persulfate,0,
12407,10.1016/j.chroma.2012.05.075,Cu(III) solution,graft polymerization initiator,"Cu(III) solution, 0.0562 M, was mixed with NaOH and pumped through the cryogel-bead bed to initiate AMPSA grafting.",Cu(III),1,
12408,10.1016/j.chroma.2012.05.075,sodium hydroxide,graft initiator mixture component and pH adjustment reagent,"8 mL NaOH, 1 M, was mixed with Cu(III) solution; NaOH was also used to adjust egg white solution to pH 7.8.",sodium hydroxide,0,
12409,10.1016/j.chroma.2012.05.075,Span 80,surfactant in water-immiscible phase,Span 80 was dissolved in ethyl enanthate at 0.5% v/v for droplet generation.,Span 80,0,
12410,10.1016/j.chroma.2012.05.075,ethyl enanthate,water-immiscible continuous phase,Ethyl enanthate containing Span 80 was used as the water-immiscible phase during microchannel flow focusing and freezing.,ethyl heptanoate,1,
12411,10.1016/j.chroma.2012.05.075,sodium phosphate buffer,chromatography equilibration/wash/elution buffer,"50 mM NaH2PO4/Na2HPO4 buffer at pH 7.8 was used for loading, washing, elution, and regeneration.",sodium phosphate,1,
12412,10.1016/j.chroma.2012.05.075,sodium chloride,elution and regeneration salt,0.5 M NaCl was used for elution and 1.5 M NaCl for regeneration in 50 mM PBS pH 7.8.,sodium chloride,0,
12413,10.1016/j.chroma.2012.05.075,hydrochloric acid,pH adjustment and washing reagent,Egg white solution was adjusted to pH 6 with 1 M HCl; grafted cryogel beads were washed with 0.1 M HCl.,hydrochloric acid,0,
12414,10.1016/j.chroma.2012.05.075,acetic acid,washing reagent,Thawed beads were washed with diluted acetic acid solution and deionized water.,acetic acid,0,
12415,10.1016/j.chroma.2012.05.075,Coomassie Brilliant Blue R-250,SDS-PAGE stain,SDS-PAGE gels were stained with Coomassie Brilliant Blue R-250 for lysozyme purity determination.,Coomassie Brilliant Blue R-250,0,
12416,10.1016/j.jconrel.2023.05.046,hydroxypropylated chitin,hydrogel polymer backbone,Temperature-sensitive hydrogel matrix used to encapsulate anti-CD47 antibody and TMZ.,hydroxypropylated chitin,1,
12417,10.1016/j.jconrel.2023.05.046,chitin,starting polymer,Used to synthesize hydroxypropylated chitin.,chitin,0,
12418,10.1016/j.jconrel.2023.05.046,propylene oxide,hydroxypropylation reagent,Used for hydroxypropylated chitin synthesis.,propylene oxide,0,
12419,10.1016/j.jconrel.2023.05.046,temozolomide,co-loaded small molecule drug,Co-embedded with anti-CD47 antibody in HPCH hydrogel.,temozolomide,0,
12420,10.1016/j.jconrel.2023.05.046,urea,synthesis reagent,Used in NaOH/urea aqueous solution for HPCH preparation.,urea,0,
12421,10.1016/j.jconrel.2023.05.046,sodium hydroxide,synthesis reagent,Used in HPCH preparation.,sodium hydroxide,0,
12422,10.1016/j.colsurfb.2013.08.003,N-isopropylacrylamide,main monomer,Used as the main monomer for cationic PNIPAM nanogels.,N-isopropylacrylamide,0,
12423,10.1016/j.colsurfb.2013.08.003,PNIPAM,polymer backbone,PNIPAM-based thermoresponsive nanogels were synthesized and conjugated to affinity ligand.,poly(N-isopropylacrylamide),1,
12424,10.1016/j.colsurfb.2013.08.003,2-Aminoethylmethacrylate hydrochloride,amine-functional co-monomer,AEMH introduced primary amines and generated 2%AEMHsa nanogels selected for biorecognition.,2-aminoethyl methacrylate hydrochloride,0,
12425,10.1016/j.colsurfb.2013.08.003,N-(3-aminopropyl) methacrylamide hydrochloride,amine-functional co-monomer,APMH introduced primary amines and generated 1%APMH nanogels selected for biorecognition.,N-(3-aminopropyl)methacrylamide hydrochloride,0,
12426,10.1016/j.colsurfb.2013.08.003,"N,N′-methylenebisacrylamide",crosslinker,MBA was used as cross-linker in PNIPAM nanogel synthesis.,"N,N'-methylenebisacrylamide",0,
12427,10.1016/j.colsurfb.2013.08.003,"2,2′-azobis(2-methylpropionamidine) dihydrochloride",cationic initiator,V50 was used as cationic initiator for radical-initiated precipitation polymerization.,"2,2'-azobis(2-methylpropionamidine) dihydrochloride",0,
12428,10.1016/j.colsurfb.2013.08.003,Protein L mimic ligand 5/9,affinity ligand,Synthetic triazine-scaffolded ligand mimicking Protein L interaction with immunoglobulin light chains; covalently coupled to amine-functionalized nanogels.,Protein L mimic ligand 5/9 triazine,1,
12429,10.1016/j.colsurfb.2013.08.003,triazine scaffold,ligand scaffold,Ligand 5/9 was a triazine-scaffolded affinity ligand.,triazine,1,
12430,10.1016/j.colsurfb.2013.08.003,dimethylformamide,coupling solvent,Affinity ligand coupling was performed in DMF at 85°C.,dimethylformamide,0,
12431,10.1016/j.colsurfb.2013.08.003,triethylamine,coupling reagent/base,Used at 5 molar equivalents during ligand coupling.,triethylamine,0,
12432,10.1016/j.colsurfb.2013.08.003,sodium chloride,buffer salt,PBS contained 150 mM NaCl during binding assays.,sodium chloride,0,
12433,10.1016/j.colsurfb.2013.08.003,phosphate buffer,buffer,PBS contained 10 mM phosphate buffer at pH 7.4.,phosphate buffer,1,
12434,10.1016/j.colsurfb.2013.08.003,"2,4,6-trinitrobenzenesulfonic acid",amine quantification reagent,TNBS assay was used to determine primary amine groups and ligand density.,"2,4,6-trinitrobenzenesulfonic acid",0,
12435,10.1016/j.colsurfb.2015.11.027,"1,1,1,3,3,3-hexafluoroisopropyl methacrylate",fluorinated monomer,HFMA was used at 0-50 wt.% in HFMA-contained silicon-fluorine hydrogels.,"1,1,1,3,3,3-hexafluoroisopropyl methacrylate",0,
12436,10.1016/j.colsurfb.2015.11.027,HFMA,fluorinated monomer abbreviation,HFMA content was varied in hydrogels HF-0 to HF-50.,"1,1,1,3,3,3-hexafluoroisopropyl methacrylate",0,
12437,10.1016/j.colsurfb.2015.11.027,"1H,1H,7H-dodecafluoroheptyl methacrylate",fluorinated monomer,DFMA was used at 10 and 30 wt.% and has 12 fluorine atoms instead of 6 fluorine atoms in HFMA.,"1H,1H,7H-dodecafluoroheptyl methacrylate",0,
12438,10.1016/j.colsurfb.2015.11.027,DFMA,fluorinated monomer abbreviation,DFMA-contained hydrogels DF-10 and DF-30 showed lower BSA and LZM adsorption than the standard hydrogel.,"1H,1H,7H-dodecafluoroheptyl methacrylate",0,
12439,10.1016/j.colsurfb.2015.11.027,3-bis(trimethylsilyloxy) methylsilylpropyl glycerol methacrylate,silicon-containing monomer,SiMA was added to increase oxygen permeability and was partially or fully replaced by fluorinated monomers.,3-bis(trimethylsilyloxy) methylsilylpropyl glycerol methacrylate,1,
12440,10.1016/j.colsurfb.2015.11.027,SiMA,silicon-containing monomer abbreviation,SiMA content decreased as HFMA or DFMA content increased.,3-bis(trimethylsilyloxy) methylsilylpropyl glycerol methacrylate,1,
12441,10.1016/j.colsurfb.2015.11.027,2-hydroxyethyl methacrylate,hydrophilic monomer,HEMA was included at 21 wt.% in listed hydrogel formulations.,2-hydroxyethyl methacrylate,0,
12442,10.1016/j.colsurfb.2015.11.027,HEMA,hydrophilic monomer abbreviation,HEMA was one of the hydrophilic monomers in the copolymer hydrogels.,2-hydroxyethyl methacrylate,0,
12443,10.1016/j.colsurfb.2015.11.027,N-vinyl-2-pyrrolidone,hydrophilic monomer,NVP was included at 9 wt.% in listed hydrogel formulations.,N-vinyl-2-pyrrolidone,0,
12444,10.1016/j.colsurfb.2015.11.027,NVP,hydrophilic monomer abbreviation,NVP was one of the hydrophilic monomers in the copolymer hydrogels.,N-vinyl-2-pyrrolidone,0,
12445,10.1016/j.colsurfb.2015.11.027,"N,N-dimethyl acrylamide",hydrophilic monomer,DMA was included at 10 wt.% in listed hydrogel formulations.,"N,N-dimethylacrylamide",0,
12446,10.1016/j.colsurfb.2015.11.027,DMA,hydrophilic monomer abbreviation,DMA was one of the hydrophilic monomers in the copolymer hydrogels.,"N,N-dimethylacrylamide",0,
12447,10.1016/j.colsurfb.2015.11.027,methacrylic acid,monomer providing carboxyl groups,"MAA consists of a carboxyl group, which made the hydrogel surface negatively charged.",methacrylic acid,0,
12448,10.1016/j.colsurfb.2015.11.027,MAA,monomer abbreviation providing carboxyl groups,MAA was included at 7.9 wt.% and implicated in negative hydrogel surface charge.,methacrylic acid,0,
12449,10.1016/j.colsurfb.2015.11.027,ethylene glycol dimethacrylate,crosslinker,EGDMA was included at 0.35 wt.% in listed hydrogel formulations.,ethylene glycol dimethacrylate,0,
12450,10.1016/j.colsurfb.2015.11.027,EGDMA,crosslinker abbreviation,EGDMA was one of two cross-linkers used in the hydrogels.,ethylene glycol dimethacrylate,0,
12451,10.1016/j.colsurfb.2015.11.027,poly(ethylene glycol) dimethacrylate,crosslinker,PEGDMA was included at 2 wt.% in listed hydrogel formulations.,poly(ethylene glycol) dimethacrylate,1,
12452,10.1016/j.colsurfb.2015.11.027,PEGDMA,crosslinker abbreviation,PEGDMA was one of two cross-linkers used in the hydrogels.,poly(ethylene glycol) dimethacrylate,1,
12453,10.1016/j.colsurfb.2015.11.027,2-hydroxy-2-methyl benzene acetone,UV photoinitiator,D-1173 was added as photo-initiator in the final step before UV irradiation.,2-hydroxy-2-methylpropiophenone,1,
12454,10.1016/j.colsurfb.2015.11.027,D-1173,UV photoinitiator abbreviation,D-1173 was included at 0.1 wt.% in listed formulations.,Darocur 1173,1,
12455,10.1016/j.colsurfb.2015.11.027,sodium dodecyl sulfate,protein elution reagent,Hydrogels were immersed in 3 mL 1 wt.% SDS solution at 37 °C for 4 h to elute adsorbed proteins.,sodium dodecyl sulfate,0,
12456,10.1016/j.colsurfb.2015.11.027,SDS,protein elution reagent abbreviation,SDS solution was prepared in pH 7.4 PBS buffer and used for elution.,sodium dodecyl sulfate,0,
12457,10.1016/j.colsurfb.2015.11.027,phosphate buffered saline,buffer,Protein solutions and SDS solution were prepared with pH 7.4 PBS buffer solution.,phosphate buffered saline,0,
12458,10.1016/j.colsurfb.2015.11.027,PBS,buffer abbreviation,"Hydrogels were hydrated, washed, and tested in PBS buffer around pH 7.4.",phosphate buffered saline,0,
12459,10.1016/j.eurpolymj.2025.114401,3-[[2-(methacryloyloxy)ethyl]dimethylammonio]propane-1-sulfonate,zwitterionic monomer,SBMA monomer was polymerized to form zwitterionic hydrogel networks.,sulfobetaine methacrylate,1,
12460,10.1016/j.eurpolymj.2025.114401,SBMA,zwitterionic monomer/polymer component,SBMA provides quaternary ammonium and sulfonate groups responsible for hydration-shell-mediated antifouling.,sulfobetaine methacrylate,1,
12461,10.1016/j.eurpolymj.2025.114401,gelatin methacrylate,crosslinker and polymer network component,GelMA was used at 100 mg or 200 mg to vary crosslinking density in SBMA-GelMA hydrogels.,gelatin methacrylate,1,
12462,10.1016/j.eurpolymj.2025.114401,Irgacure 2959,photoinitiator,1% w/v Irgacure 2959 was used for UV photocuring of GelMA and SBMA-GelMA hydrogels.,2-hydroxy-4'-(2-hydroxyethoxy)-2-methylpropiophenone,0,
12463,10.1016/j.eurpolymj.2025.114401,methacrylic anhydride,gelatin methacrylation reagent,Methacrylic anhydride was added to gelatin to prepare GelMA.,methacrylic anhydride,0,
12464,10.1016/j.eurpolymj.2025.114401,sodium dodecyl sulfate,protein desorption reagent,Hydrogels were soaked in 1% SDS for 1 h to remove adsorbed proteins before BCA quantification.,sodium dodecyl sulfate,0,
12465,10.1016/j.eurpolymj.2025.114401,phosphate-buffered saline,buffer and hydrogel preparation medium,SBMA monomer was dissolved in PBS; BSA adsorption samples were washed with PBS.,phosphate buffered saline,0,
12466,10.1016/j.jcis.2018.01.106,vinyl sulfonic acid,negatively charged monomer,Used as VSA in the polyampholyte hydrogel.,vinyl sulfonic acid,0,
12467,10.1016/j.jcis.2018.01.106,[2-(methacryloyloxy) ethyl]trimethylammonium chloride,positively charged monomer,Used as METMAC in the polyampholyte hydrogel.,2-(methacryloyloxy)ethyl trimethylammonium chloride,1,
12468,10.1016/j.jcis.2018.01.106,"N,N′-methylenebisacrylamide",crosslinker,MBAA used at 2.5 mol% with respect to total monomer concentration.,"N,N'-methylenebisacrylamide",0,
12469,10.1016/j.jcis.2018.01.106,polyethersulfone,membrane support/backbone,PES ultrafiltration membranes were modified with grafted polyampholyte hydrogel.,polyethersulfone,0,
12470,10.1016/j.jcis.2018.01.106,N-methyl-2-pyrrolidone,PES casting solvent and dissolution solvent,PES was dissolved in NMP; modified membranes were soaked in NMP to isolate grafted films.,N-methyl-2-pyrrolidone,0,
12471,10.1016/j.jcis.2018.01.106,ammonium persulfate,initiator for bulk hydrogel polymerization,APS was added to polymerization solution for bulk hydrogels.,ammonium persulfate,0,
12472,10.1016/j.jcis.2018.01.106,tetramethylethylenediamine,polymerization accelerator/initiator component,TEMED was added to initiate bulk hydrogel polymerization.,"N,N,N',N'-tetramethylethylenediamine",0,
12473,10.1016/j.jcis.2018.01.106,glycerol,pore blocking pre-soak additive,Pristine membranes were soaked in 15% glycerol solution for 48 h before modification.,glycerol,0,
12474,10.1016/j.jcis.2018.01.106,sodium chloride,salt/background electrolyte,Used in swelling tests and EPS solution; sodium alginate solution used 10 mM NaCl.,sodium chloride,0,
12475,10.1016/j.jcis.2018.01.106,calcium chloride,salt/background electrolyte and possible EPS complexing ion,EPS solution contained 1.5 mM CaCl2; Ca2+ may complex with EPS molecules.,calcium chloride,0,
12476,10.1016/j.jcis.2018.01.106,humic acid,organic model foulant,Used in static adsorption/fouling tests but not a protein.,humic acid,1,
12477,10.1016/j.jcis.2018.01.106,sodium alginate,polysaccharide model foulant,Used in static adsorption/fouling tests but not a protein.,sodium alginate,1,
12478,10.1016/j.bios.2012.02.056,2-hydroethyl methacrylate,hydrogel monomer,"PHEMA precursor solution consisted of HEMA, EGDMA, and HOMPP.",2-hydroxyethyl methacrylate,0,
12479,10.1016/j.bios.2012.02.056,ethylene glycol dimethacrylate,crosslinker,PHEMA hydrogel precursor solution used 1 wt% EGDMA as crosslinker.,ethylene glycol dimethacrylate,0,
12480,10.1016/j.bios.2012.02.056,2-hydroxy-2-methylpropiophenone,photoinitiator,PHEMA hydrogel precursor solution used 2 wt% HOMPP as initiator.,2-hydroxy-2-methylpropiophenone,0,
12481,10.1016/j.bios.2012.02.056,3-aminopropyltriethoxysilane,amine functionalization reagent,PHEMA hydrogels were modified with APTES to provide amine groups for protein immobilization.,3-aminopropyltriethoxysilane,0,
12482,10.1016/j.bios.2012.02.056,glutaraldehyde,protein coupling reagent,Amine groups in APTES were converted to aldehyde groups that react with protein amines to form imine linkages.,glutaraldehyde,0,
12483,10.1016/j.bios.2012.02.056,polystyrene nanoparticles,colloidal crystal template,"PSNPs of 160, 180, 240, or 400 nm were used to create inverse opal hydrogel pores.",polystyrene,0,
12484,10.1016/j.bios.2012.02.056,"biotinyl-3,6,9-dioxaoctanediamine",affinity ligand,Biotin-NH2 was covalently immobilized onto APTES-modified hydrogel micropatterns for FITC-SA binding.,"biotinyl-3,6,9-dioxaoctanediamine",1,
12485,10.1016/j.bios.2012.02.056,polyethylene glycol,protein-resistant substrate coating,Silicon substrates were PEG-modified to minimize non-specific adsorption; PEG regions resisted albumin and streptavidin adsorption.,polyethylene glycol,0,
12486,10.1016/j.bios.2012.02.056,chloroform,template removal solvent,Substrates were immersed in chloroform for 3 min to remove embedded PSNPs.,chloroform,0,
12487,10.1016/j.bios.2012.02.056,styrene,polystyrene nanoparticle monomer,PSNPs were synthesized by dispersion polymerization from styrene monomer.,styrene,0,
12488,10.1016/j.bios.2012.02.056,potassium persulfate,PSNP synthesis initiator,KPS initiator was used in polystyrene nanoparticle synthesis.,potassium persulfate,0,
12489,10.1016/j.bios.2012.02.056,ammonia,PSNP synthesis stabilizer,NH3 stabilizer amount tuned PSNP size.,ammonia,0,
12490,10.1016/j.bios.2012.02.056,o-dianisidine,GOX activity assay substrate,GOX activity was assessed by oxidation of o-dianisidine in a POD-coupled system.,o-dianisidine,0,
12491,10.1016/j.bios.2012.02.056,β-d-glucose,GOX activity assay substrate,GOX activity assay used β-d-glucose solution.,beta-D-glucose,0,
12492,10.1016/j.bios.2012.02.056,sulfuric acid,GOX activity assay stopping reagent,GOX activity reaction was stopped with 2.5 M sulfuric acid.,sulfuric acid,0,
12493,10.1016/j.jcis.2017.01.066,chitosan,hydrogel polymer backbone,Chitosan with viscosity average molecular weight 154 kDa and DD 86% was ionically crosslinked into particles.,chitosan,0,
12494,10.1016/j.jcis.2017.01.066,sodium tripolyphosphate,ionic crosslinker,TPP solutions were added dropwise to chitosan to form chitosan/TPP micro- and nanogels.,sodium tripolyphosphate,0,
12495,10.1016/j.jcis.2017.01.066,glucosamine,chitosan monomer unit and molar-ratio basis,TPP:glucosamine molar ratio was varied to tune particle yield and protein uptake.,glucosamine,0,
12496,10.1016/j.jcis.2017.01.066,N-acetylglucosamine,chitosan comonomer unit,Chitosan is described as a copolymer of glucosamine and N-acetylglucosamine.,N-acetylglucosamine,0,
12497,10.1016/j.jcis.2017.01.066,fluorescein isothiocyanate,chitosan label,FITC-labeled chitosan was used to quantify soluble non-particulate chitosan by UV-vis.,fluorescein isothiocyanate,0,
12498,10.1016/j.jcis.2017.01.066,sodium chloride,ionic strength modifier,"0, 150, or 1000 mM NaCl was added to parent solutions to study ionic strength effects on particle yield.",sodium chloride,0,
12499,10.1016/j.jcis.2017.01.066,hydrochloric acid,pH adjustment reagent,Used to adjust chitosan solutions to target pH.,hydrochloric acid,0,
12500,10.1016/j.jcis.2017.01.066,sodium hydroxide,pH adjustment reagent,Used to adjust pH of solutions.,sodium hydroxide,0,
12501,10.1016/j.jcis.2017.01.066,dimethyl sulfoxide,FITC solvent,FITC solution in DMSO was reacted with chitosan.,dimethyl sulfoxide,0,
12502,10.1016/j.jcis.2017.01.066,Bradford protein reagent,protein quantification reagent,Used to determine protein remaining in solution after uptake.,Bradford reagent,1,
12503,10.1016/j.ijbiomac.2022.07.083,acrylamide,hydrogel monomer,Used to prepare PHM by inverse emulsion polymerization.,acrylamide,0,
12504,10.1016/j.ijbiomac.2022.07.083,hydroxyethyl methacrylate,hydrogel monomer,Used in the aqueous phase for PHM preparation.,hydroxyethyl methacrylate,0,
12505,10.1016/j.ijbiomac.2022.07.083,"N,N-methylene-bisacrylamide",crosslinker,Used as crosslinker in PHM preparation.,"N,N'-methylenebisacrylamide",0,
12506,10.1016/j.ijbiomac.2022.07.083,polyvinylpyrrolidone,polymer/additive,Included in the aqueous phase during PHM synthesis.,polyvinylpyrrolidone,0,
12507,10.1016/j.ijbiomac.2022.07.083,dopamine hydrochloride,polydopamine coating precursor/affinity chemistry,"Used to coat hydrogel microspheres with polydopamine; PMHM1, PMHM2, and PMHM3 used 0.10 g, 0.20 g, and 0.30 g.",dopamine hydrochloride,0,
12508,10.1016/j.ijbiomac.2022.07.083,polydopamine,surface coating and enzyme immobilization layer,Provided catechol and quinone groups for covalent and physical immobilization of lipase.,polydopamine,1,
12509,10.1016/j.ijbiomac.2022.07.083,Fe3O4,magnetic filler,Used as magnetic component after KH550 modification.,magnetite,0,
12510,10.1016/j.ijbiomac.2022.07.083,KH550,silane modifier for Fe3O4,KH550-Fe3O4 was incorporated into PMHMs.,(3-aminopropyl)triethoxysilane,0,
12511,10.1016/j.ijbiomac.2022.07.083,ammonium persulfate,polymerization initiator,Added to initiate inverse emulsion polymerization of PHM.,ammonium persulfate,0,
12512,10.1016/j.ijbiomac.2022.07.083,Tween 80,emulsifier/surfactant,Used with cyclohexane as organic phase for PHM preparation.,Tween 80,0,
12513,10.1016/j.ijbiomac.2022.07.083,cyclohexane,organic phase,Used as organic phase in inverse emulsion polymerization.,cyclohexane,0,
12514,10.1016/j.ijbiomac.2022.07.083,Na2HPO4-12H2O,buffer component,Component of phosphate buffered saline used for lipase immobilization.,disodium hydrogen phosphate dodecahydrate,0,
12515,10.1016/j.ijbiomac.2022.07.083,KH2PO4,buffer component,Component of phosphate buffered saline used for lipase immobilization.,potassium dihydrogen phosphate,0,
12516,10.1016/j.ijbiomac.2022.07.083,NaCl,salt in immobilization buffer,0.1369 M NaCl was included in phosphate buffered saline.,sodium chloride,0,
12517,10.1016/j.ijbiomac.2022.07.083,KCl,salt in immobilization buffer,0.0027 M KCl was included in phosphate buffered saline.,potassium chloride,0,
12518,10.1016/j.ijbiomac.2022.07.083,FITC,fluorescent label,FITC-labeled lipase was used to observe immobilized lipase by fluorescence microscopy.,fluorescein isothiocyanate,0,
12519,10.1016/j.ijbiomac.2022.07.083,BSA,Bradford assay standard,Used as the standard for quantifying lipase concentration difference before and after immobilization.,bovine serum albumin,0,
12520,10.1016/j.chroma.2013.02.014,acrylamide,monomer/polymer backbone precursor,Aqueous gel-forming solution contained AAm of 7.33% w/w.,acrylamide,0,
12521,10.1016/j.chroma.2013.02.014,"N,N'-methylene-bis-acrylamide",crosslinker,Aqueous gel-forming solution contained MBAAm of 1.67% w/w.,"N,N'-methylenebisacrylamide",0,
12522,10.1016/j.chroma.2013.02.014,DMAEMA,grafted anion-exchange functional monomer/ligand,pAAm-based anion-exchange cryogel beads were prepared followed by graft polymerization with DMAEMA.,2-(dimethylamino)ethyl methacrylate,0,
12523,10.1016/j.chroma.2013.02.014,Cu(III) solution,initiator for DMAEMA grafting,The obtained cryogel beads were grafted with DMAEMA using Cu(III) solution as the initiator.,copper(III),1,
12524,10.1016/j.chroma.2013.02.014,ammonium persulfate,polymerization initiator,Aqueous gel-forming solution contained APS with mass ratio to total AAm and MBAAm of 1.2% w/w.,ammonium persulfate,0,
12525,10.1016/j.chroma.2013.02.014,TEMED,polymerization accelerator,TEMED was included in the aqueous gel-forming solution and in ethyl heptanoate to maintain accelerator concentration.,"N,N,N',N'-tetramethylethylenediamine",0,
12526,10.1016/j.chroma.2013.02.014,ethyl heptanoate,water-immiscible phase,Water-immiscible solution was ethyl heptanoate containing Span 80 and TEMED.,ethyl heptanoate,0,
12527,10.1016/j.chroma.2013.02.014,Span 80,surfactant in water-immiscible phase,Ethyl heptanoate contained 0.5% v/v Span 80.,Span 80,1,
12528,10.1016/j.chroma.2013.02.014,sodium chloride,non-binding salt and elution salt,Non-binding breakthrough used 1 M NaCl; elution used 2 M NaCl in 50 mM PBS.,sodium chloride,0,
12529,10.1016/j.chroma.2013.02.014,phosphate-buffered saline,adsorption buffer,Protein binding test used 50 mM PBS at pH 7.6.,phosphate buffered saline,1,
12530,10.1016/j.cej.2025.159710,trimethylolpropane trimethacrylate,crosslinker; hydrophobic polymer component,TRIM was chosen as the hydrophobic crosslinking agent; used in poly(TRIM-DFHMA) cryogels.,trimethylolpropane trimethacrylate,0,
12531,10.1016/j.cej.2025.159710,"1H,1H,7H-dodecafluoroheptyl methacrylate",fluorous monomer,DFHMA was used as the fluorous monomer to enhance binding to fluorobenzene through F-F interactions.,"1H,1H,7H-dodecafluoroheptyl methacrylate",0,
12532,10.1016/j.cej.2025.159710,dimethyl sulfoxide,solvent and porogen-forming medium,DMSO crystals act as porogen during frozen polymerization.,dimethyl sulfoxide,0,
12533,10.1016/j.cej.2025.159710,benzoyl peroxide,initiator,BPO used in redox initiator mixture with DMA.,benzoyl peroxide,0,
12534,10.1016/j.cej.2025.159710,"N,N-dimethylaniline",redox initiator component,DMA used with BPO during cryogel preparation.,"N,N-dimethylaniline",0,
12535,10.1016/j.cej.2025.159710,Tween 80,surfactant,Used to prepare surfactant-stabilized fluorobenzene-in-water emulsion.,Tween 80,0,
12536,10.1016/j.cej.2025.159710,fluorobenzene,primary adsorption target,Adsorbed and recovered from water emulsion by fluorinated cryogel.,fluorobenzene,0,
12537,10.1016/j.cej.2025.159710,methylene blue,co-pollutant dye and anti-fouling probe,Complex emulsion contained 5 mg/L MB; MB solution used in anti-fouling tests.,methylene blue,0,
12538,10.1016/j.cej.2025.159710,methyl orange,anti-fouling probe dye,MO solution used in anti-fouling tests.,methyl orange,0,
12539,10.1016/j.cej.2025.159710,toluene,hydrophobic co-pollutant and oil wetting test liquid,Toluene competed with fluorobenzene and reduced removal efficiency at high ratios.,toluene,0,
12540,10.1016/j.cej.2025.159710,Cu2+,metal ion co-pollutant,Selected as a hydrophilic co-pollutant in fluorobenzene adsorption tests.,copper(II) ion,1,
12541,10.1016/j.cej.2025.159710,acetic acid,elution solvent,Used to elute fluorobenzene for cryogel regeneration.,acetic acid,0,
12542,10.1016/j.actbio.2015.08.011,HEMA,monomer,Used to synthesize both HEMA/PVP and TRIS/NVP/HEMA hydrogels.,2-hydroxyethyl methacrylate,0,
12543,10.1016/j.actbio.2015.08.011,PVP,polymer comonomer/additive,Added to HEMA/PVP hydrogel formulation at final concentration 1.3 mM.,poly(vinylpyrrolidone),1,
12544,10.1016/j.actbio.2015.08.011,TRIS,silicone monomer,Used in TRIS/NVP/HEMA hydrogel at 0.8 M.,3-[tris(trimethylsiloxy)silyl]propyl methacrylate,0,
12545,10.1016/j.actbio.2015.08.011,NVP,monomer,Used in TRIS/NVP/HEMA hydrogel at 3.9 M.,N-vinyl pyrrolidone,0,
12546,10.1016/j.actbio.2015.08.011,EGDMA,crosslinker,Used as crosslinker in both hydrogel formulations.,ethylene glycol dimethacrylate,0,
12547,10.1016/j.actbio.2015.08.011,AIBN,initiator,Added as initiator for both hydrogel formulations.,"2,2'-azobis(2-methylpropionitrile)",0,
12548,10.1016/j.actbio.2015.08.011,cholesterol,small-molecule lipid comparator,Studied as tear-fluid lipid component; not a protein target.,cholesterol,0,
12549,10.1016/j.actbio.2015.08.011,polystyrene,QCM-D support film,Gold-coated QCM-D crystals were covered with PS film before hydrogel film deposition.,polystyrene,1,
12550,10.1016/j.actbio.2015.08.011,PMMA,tribology counterbody,PMMA ball used as counterbody in friction measurements.,poly(methyl methacrylate),1,
12551,10.1016/j.jcis.2017.07.060,poly(vinyl alcohol),polymer backbone,PVA nanofibrous membranes were electrospun and then functionalized to form CBA-g-PVA HNFM.,poly(vinyl alcohol),0,
12552,10.1016/j.jcis.2017.07.060,cis-butenedioic anhydride,functional monomer and crosslinking/carboxylating reagent,CBA grafted onto PVA nanofibers to introduce negatively charged carboxyl groups.,cis-butenedioic anhydride,1,
12553,10.1016/j.jcis.2017.07.060,polyphosphoric acid,catalyst,CBA-g-PVA HNFM preparation used polyphosphoric acid as catalyst at 0.1 wt%.,polyphosphoric acid,0,
12554,10.1016/j.jcis.2017.07.060,acetone,swelling/impregnation solvent,PVA NFM were impregnated in acetone; 10 min was selected to preserve open porous structure.,acetone,0,
12555,10.1016/j.jcis.2017.07.060,sodium sulfate,salt for ionic strength and desorption/regeneration,Na2SO4 was used to adjust ionic strength and 1 M Na2SO4 was used to elute adsorbed lysozyme.,sodium sulfate,0,
12556,10.1016/j.jcis.2017.07.060,sodium chloride,salt comparator,0.1 M NaCl was compared with 0.05 M Na2SO4 in lysozyme adsorption.,sodium chloride,0,
12557,10.1016/j.jcis.2017.07.060,lithium chloride,salt comparator,Li+ was used as a template cation for ion species effect on adsorption.,lithium chloride,0,
12558,10.1016/j.jcis.2017.07.060,potassium chloride,salt comparator,K+ was used as a template cation for ion species effect on adsorption.,potassium chloride,0,
12559,10.1016/j.jcis.2017.07.060,magnesium chloride,salt comparator,Mg2+ was used to assess cation charge shielding effect on lysozyme adsorption.,magnesium chloride,0,
12560,10.1016/j.jcis.2017.07.060,phosphate buffer,adsorption buffer,0.02 M phosphate buffer solutions were used for adsorption measurements.,phosphate buffer,1,
12561,10.1016/j.jcis.2017.07.060,sodium hydroxide,alkali treatment reagent,Alkali tolerance was tested at pH 12 and linked to hydrolysis of carboxyl functionality.,sodium hydroxide,0,
12562,10.1016/j.jcis.2017.07.060,phosphoric acid,acid/buffer reagent,Listed in materials; acid tolerance tested at pH 2.,phosphoric acid,0,
12563,10.1016/j.jcis.2017.07.060,Coomassie brilliant blue G250,protein assay/electrophoresis reagent,Listed as a material used in the study.,Coomassie brilliant blue G250,0,
12564,10.1016/j.ab.2005.01.042,gel-forming monomers,hydrogel precursors,Proteins were mixed with gel-forming monomers before polymerization; specific monomers were not named in the supplied context.,,1,
12565,10.1016/j.ab.2005.01.042,Bind Silane,glass slide surface treatment,Microchips were spotted onto Bind-Silane-treated glass slides.,Bind Silane,1,
12566,10.1016/j.ab.2005.01.042,polyvinyl alcohol,blocking buffer additive and assay/storage additive,Chips were blocked in PBS containing 1% PVA; optimal antigen dilution buffer contained 0.15% PVA.,polyvinyl alcohol,0,
12567,10.1016/j.ab.2005.01.042,polyvinyl pyrrolidone,assay buffer additive,Optimal antigen dilution buffer was PBS containing 0.15% PVA and 0.15% PVP.,polyvinylpyrrolidone,0,
12568,10.1016/j.ab.2005.01.042,Tween 20,wash buffer surfactant,Microchips were washed in PBS buffer containing 0.1% Tween 20.,Tween 20,0,
12569,10.1016/j.ab.2005.01.042,glycerol,storage additive,Microchips were stored in humid chamber at 10°C in the presence of glycerol (20–40%).,glycerol,0,
12570,10.1016/j.ab.2005.01.042,Cy3 succinimide ester,fluorescent labeling reagent,Proteins were labeled at amino groups using Cy3 succinimide ester.,Cy3 NHS ester,1,
12571,10.1016/j.ab.2005.01.042,N-hydroxysuccinimidobiotin,biotinylation reagent,N-hydroxysuccinimidobiotin was used to prepare biotinylated antibodies.,N-hydroxysuccinimidobiotin,1,
12572,10.1016/j.ab.2005.01.042,dimethyl sulfoxide,solvent for Cy3 labeling,Cy3 succinimide ester solution in freshly distilled dimethyl sulfoxide was added to protein solution.,dimethyl sulfoxide,0,
12573,10.1016/j.ab.2005.01.042,DMF,solvent for biotin reagent,Succinimide ester of biotin was dissolved in DMF for antibody biotinylation.,dimethylformamide,0,
12574,10.1016/j.ab.2005.01.042,sinapinic acid,MALDI matrix,Mass spectra were recorded using sinapinic acid as a matrix; 1 μl saturated sinapinic acid was added to each gel element.,sinapinic acid,0,
12575,10.1016/j.ab.2005.01.042,sodium periodate,HRP oxidation reagent,NaIO4 was added to HRP for antibody-peroxidase conjugate preparation.,sodium periodate,0,
12576,10.1016/j.ab.2005.01.042,sodium borohydride,reduction reagent in antibody-HRP conjugation,NaBH4 solution was added after oxidized HRP was mixed with antibody.,sodium borohydride,0,
12577,10.1016/j.ab.2005.01.042,Sephadex G-25,desalting/chromatography matrix,Labeled protein and antibody-HRP conjugate were purified on columns with Sephadex G-25 coarse.,Sephadex G-25,1,
12578,10.1016/j.ab.2005.01.042,protein A-Sepharose,antibody purification matrix,Monoclonal antibodies against ricin and viscumin were purified by affinity chromatography on protein A-sepharose.,protein A Sepharose,1,
12579,10.1016/j.ab.2005.01.042,protein G-Sepharose,antibody purification matrix,Some monoclonal antibodies were purified by affinity chromatography on protein G-sepharose.,protein G Sepharose,1,
12580,10.1016/j.ab.2005.01.042,bovine serum albumin,buffer additive tested,PBS containing 4% bovine serum albumin was one of the buffer compositions tested.,bovine serum albumin,1,
12581,10.1016/j.ab.2005.01.042,avidin,affinity ligand and developing reagent,Gel elements with immobilized avidin captured biotinylated antibodies; avidin-HRP or labeled avidin was used for detection.,avidin,1,
12582,10.1016/j.ab.2005.01.042,horseradish peroxidase,enzyme label,HRP conjugates and avidin-HRP were used for chemiluminescence detection.,horseradish peroxidase,1,
12583,10.1016/j.biomaterials.2011.05.058,N-(3-Aminopropyl)methacrylamide hydrochloride,hydrogel monomer,0.15 g/mL APMAAm used to synthesize hydrogel network coatings.,N-(3-Aminopropyl)methacrylamide hydrochloride,0,
12584,10.1016/j.biomaterials.2011.05.058,"N,N-methylenebis(acrylamide)",crosslinker,0.0015 g/mL BIS used in APMAAm hydrogel polymerization.,"N,N'-Methylenebisacrylamide",0,
12585,10.1016/j.biomaterials.2011.05.058,Irgacure 2959,photoinitiator,0.005 g/mL Irgacure 2959 used for photoinitiated polymerization.,Irgacure 2959,1,
12586,10.1016/j.biomaterials.2011.05.058,isopropanol,polymerization solvent component,97:3 water:isopropanol used for TCPS coating solution.,isopropanol,0,
12587,10.1016/j.biomaterials.2011.05.058,polystyrene,support coating for QCM-D crystals and Si wafers,PS films were spin-coated before APMAAm synthesis.,polystyrene,0,
12588,10.1016/j.biomaterials.2011.05.058,tissue culture polystyrene,cell culture support substrate,APMAAm hydrogel network coatings polymerized directly onto TCPS wells.,polystyrene,1,
12589,10.1016/j.biomaterials.2011.05.058,DPBS,baseline and rinse buffer,DPBS flowed over APMAAm surface to establish baseline and was introduced to test desorption.,Dulbecco phosphate buffered saline,1,
12590,10.1016/j.biomaterials.2011.05.058,PBS,BSA spreading experiment buffer,BSA solutions in PBS were flowed over APMAAm surfaces.,phosphate buffered saline,1,
12591,10.1016/j.biomaterials.2011.05.058,mTeSR1,complete defined culture medium and protein adsorption matrix,Complete mTeSR1 media introduced to QCM-D chamber and used for hESC culture.,mTeSR1,1,
