Repository: sunyrain/PHA

# PHA Protein-Hydrogel Adsorption Dataset

Generated: 2026-07-05T11:36:45

## Scope

This curated package organizes literature-derived protein-hydrogel adsorption, binding, immobilization, antifouling, and related biointerface records extracted from the local PHA corpus.

The primary unit is one record:

`paper + hydrogel/sample + protein/mixture + experimental condition + measured outcome`

## Contents

- `data/sources.csv`: article-level metadata, extraction status, and curation decision.
- `data/records_flat.csv`: flattened record-level table with provenance, hydrogel, protein, condition, outcome, mechanism, and quality fields.

File: data/curated/pha_scientific_dataset_20260705/data/materials.csv (part 63 of 67)
id,doi,name,role,context,pubchem_query,needs_manual_normalization,enrichment_json
12592,10.1016/j.biomaterials.2011.05.058,imTeSR1,incomplete basal medium comparator,Basal media without frozen supplement containing proteins.,mTeSR1 incomplete basal medium,1,
12593,10.1016/j.biomaterials.2011.05.058,Matrigel,cell culture comparator substrate,hESC culture on APMAAm compared to Matrigel-coated substrata.,Matrigel,1,
12594,10.1016/j.biomaterials.2011.05.058,ROCK inhibitor,cell culture supplement,mTeSR1 media contained 5 uM Rock Inhibitor during passaging.,ROCK inhibitor Y-27632,1,
12595,10.1016/j.apsusc.2015.10.185,"N,N-dimethylacrylamide",silicone hydrogel monomer,"3 ml of N,N-dimethylacrylamide, 3-methacryloxypropyltris(trimethylsiloxy)silane, and bis-alpha, omega-(methacryloxypropyl) polydimethylsiloxane were mixed with volume ratio 2:4:1.","N,N-dimethylacrylamide",0,
12596,10.1016/j.apsusc.2015.10.185,3-methacryloxypropyltris(trimethylsiloxy)silane,silicone hydrogel monomer,"Used in silicone hydrogel synthesis with N,N-dimethylacrylamide and bis-alpha, omega-(methacryloxypropyl) polydimethylsiloxane.",3-methacryloxypropyltris(trimethylsiloxy)silane,1,
12597,10.1016/j.apsusc.2015.10.185,"bis-alpha, omega-(methacryloxypropyl) polydimethylsiloxane",silicone hydrogel monomer/macromer,Used in silicone hydrogel synthesis with volume ratio 2:4:1 among the three main components.,bis-alpha omega methacryloxypropyl polydimethylsiloxane,1,
12598,10.1016/j.apsusc.2015.10.185,ethylene glycol dimethacrylate,crosslinker,15 ul of ethylene glycol dimethacrylate was added during silicone hydrogel synthesis.,ethylene glycol dimethacrylate,0,
12599,10.1016/j.apsusc.2015.10.185,ethanol,solvent/washing solution,0.3 ml ethanol was added during hydrogel synthesis; 30% ethanol was used to wash the hydrogel.,ethanol,0,
12600,10.1016/j.apsusc.2015.10.185,"diphenyl(2,4,6-trimethylbenzoyl)phosphine oxide",photoinitiator,8 mg of photo-initiator was added before UV photopolymerization.,"diphenyl(2,4,6-trimethylbenzoyl)phosphine oxide",0,
12601,10.1016/j.apsusc.2015.10.185,zinc acetate dehydrate,ZnO nanoparticle precursor,ZnO nanoparticles were prepared by a sol-gel method where precursor is zinc acetate dehydrate [Zn(CH3COOH)2.2H2O].,zinc acetate dihydrate,1,
12602,10.1016/j.apsusc.2015.10.185,zinc oxide nanoparticles,nanocomposite filler/coating component,ZnO nanoparticles stabilized by PEG were deposited on silicone hydrogel by MAPLE.,zinc oxide,0,
12603,10.1016/j.apsusc.2015.10.185,polyethylene glycol,stabilizer and hydrophilic antifouling coating component,PEG acted as a stabilizer during ZnO nanoparticle preparation and was part of the ZnO-PEG coating.,polyethylene glycol,0,
12604,10.1016/j.apsusc.2015.10.185,isopropanol,MAPLE suspension solvent,ZnO nanoparticles stabilized by PEG were suspended in 10 ml isopropanol at 0.5 wt% for MAPLE deposition.,isopropanol,0,
12605,10.1016/j.apsusc.2015.10.185,sodium dodecyl sulfate,protein desorption reagent,Samples were immersed in 1 wt% SDS-PBS solution under sonication for 20 min to detach BSA from hydrogel surface.,sodium dodecyl sulfate,0,
12606,10.1016/j.snb.2017.05.003,graphene oxide,precursor,GO aqueous suspension was used to prepare ZnO/3DNGH.,graphene oxide,1,
12607,10.1016/j.snb.2017.05.003,glycine,nitrogen dopant / carboxylation reagent,80 mg glycine was added during synthesis; glycine amount was optimized from 50 to 110 mg.,glycine,0,
12608,10.1016/j.snb.2017.05.003,zinc nitrate hexahydrate,ZnO precursor,Zn(NO3)2 was added during synthesis; 100 mg was used in subsequent studies.,zinc nitrate hexahydrate,0,
12609,10.1016/j.snb.2017.05.003,ZnO nanoparticles,photoactive nanocomposite filler,ZnO nanoparticles around 10 nm were uniformly anchored onto 3DNGH surface.,zinc oxide,0,
12610,10.1016/j.snb.2017.05.003,chitosan,fixing agent,10 μL chitosan solution was added as the fixing agent to the sample.,chitosan,1,
12611,10.1016/j.snb.2017.05.003,4-chloro-1-naphthol,HRP substrate,4-CN was oxidized by H2O2 in the presence of HRP to form insoluble product.,4-chloro-1-naphthol,0,
12612,10.1016/j.snb.2017.05.003,benzo-4-chlorohexadienone,insoluble insulating reaction product,The product formed on the transducer surface and decreased photocurrent.,benzo-4-chlorohexadienone,1,
12613,10.1016/j.snb.2017.05.003,hydrogen peroxide,analyte / HRP substrate,H2O2 was detected using chitosan/HRP/ZnO/3DNGH/ITO.,hydrogen peroxide,0,
12614,10.1016/j.snb.2017.05.003,glucose,analyte,Glucose was detected using the HRP and GOx bienzyme system.,glucose,0,
12615,10.1016/j.biomaterials.2006.03.020,"2-vinyl-4,6-diamino-1,3,5-triazine",functional monomer,VDAT was used as the functional monomer interacting with A.T base pairs of dsDNA in the molecularly imprinted gel.,"2-vinyl-4,6-diamino-1,3,5-triazine",0,
12616,10.1016/j.biomaterials.2006.03.020,VDAT,functional monomer,The self-assembled complex between template dsDNA and VDAT was formed before polymerization.,"2-vinyl-4,6-diamino-1,3,5-triazine",1,
12617,10.1016/j.biomaterials.2006.03.020,acrylamide,monomer,Acrylamide was included in the pre-polymerization mixture for MIP gel synthesis.,acrylamide,0,
12618,10.1016/j.biomaterials.2006.03.020,methylenebisacrylamide,crosslinker,Methylenebisacrylamide was used as crosslinker in the MIP gel pre-polymerization mixture.,"N,N'-methylenebisacrylamide",0,
12619,10.1016/j.biomaterials.2006.03.020,ammonium persulfate,polymerization initiator,Ammonium persulfate was included in the pre-polymerization mixture.,ammonium persulfate,0,
12620,10.1016/j.biomaterials.2006.03.020,"N,N,N',N'-tetramethylethylenediamine",polymerization accelerator,TEMED was included in the pre-polymerization mixture.,"N,N,N',N'-tetramethylethylenediamine",0,
12621,10.1016/j.biomaterials.2006.03.020,HEPES,buffer component,Template dsDNA and VDAT were mixed in 50 mM HEPES buffer.,HEPES,0,
12622,10.1016/j.biomaterials.2006.03.020,sodium chloride,salt,The self-assembled complex was formed in HEPES buffer containing 0.2 M NaCl.,sodium chloride,0,
12623,10.1016/j.biomaterials.2006.03.020,ethidium bromide,DNA staining reagent,Gels were stained with 0.5 microgram/mL ethidium bromide to visualize dsDNA.,ethidium bromide,0,
12624,10.1016/j.procbio.2019.03.029,acrylamide,monomer,AAm used to prepare the cryogel backbone.,acrylamide,0,
12625,10.1016/j.procbio.2019.03.029,"N,N’-methylene-bis-acrylamide",crosslinker,MBAAm used in cryogel preparation.,"N,N'-methylenebisacrylamide",0,
12626,10.1016/j.procbio.2019.03.029,allyl glycidyl ether,functional comonomer,AGE used in cryogel preparation at 0.01% v/v.,allyl glycidyl ether,0,
12627,10.1016/j.procbio.2019.03.029,2-(dimethylamino)ethyl methacrylate,ion-exchange ligand/grafted monomer,DMAEMA grafted onto cryogel; described as an anionic ligand/anion exchanger ligand.,2-(dimethylamino)ethyl methacrylate,0,
12628,10.1016/j.procbio.2019.03.029,ammonium persulfate,polymerization initiator,Polymerization reaction started with TEMED and APS.,ammonium persulfate,0,
12629,10.1016/j.procbio.2019.03.029,"N,N,N’,N’-tetramethyl-ethylene-diamine",polymerization accelerator,Polymerization reaction started with TEMED and APS.,"N,N,N',N'-tetramethylethylenediamine",0,
12630,10.1016/j.procbio.2019.03.029,potassium diperiodate,grafting activation reagent,Potassium diperiodate solution used before DMAEMA grafting.,potassium diperiodate,1,
12631,10.1016/j.procbio.2019.03.029,sodium phosphate buffer,adsorption buffer,Used at 0.02 mol/L and variable pH for capture assays.,sodium phosphate,1,
12632,10.1016/j.procbio.2019.03.029,sodium chloride,elution salt,Isocratic elutions performed with buffer containing NaCl at 1.5 mol/L.,sodium chloride,0,
12633,10.1016/j.procbio.2019.03.029,bovine serum albumin,protein assay standard,Bradford method used bovine serum albumin as standard.,bovine serum albumin,1,
12634,10.1016/j.colsurfa.2015.10.029,acrylamide,monomer,AAm was used for preparation of PAAm hydrogels confined inside Daisogel silica pores.,acrylamide,0,
12635,10.1016/j.colsurfa.2015.10.029,"N,N'-methylenebisacrylamide",crosslinker,BAAm was added at a mole ratio of 1 mol BAAm:20 mol AAm.,"N,N'-methylenebisacrylamide",0,
12636,10.1016/j.colsurfa.2015.10.029,poly(acrylamide),hydrogel polymer,PAAm hydrogel was formed inside Daisogel silica pores.,polyacrylamide,0,
12637,10.1016/j.colsurfa.2015.10.029,sodium hydroxide,hydrolysis agent,0.1 M NaOH was used to partially hydrolyze amide groups and generate COO- groups.,sodium hydroxide,0,
12638,10.1016/j.colsurfa.2015.10.029,Daisogel SP300 silica,porous silica support/filler,Daisogel SP300 was used as porous silica support for PAAm hydrogel confinement.,silica,1,
12639,10.1016/j.colsurfa.2015.10.029,Daisogel SP1000 silica,porous silica support/filler,Daisogel SP1000 was used as porous silica support for PAAm hydrogel confinement.,silica,1,
12640,10.1016/j.colsurfa.2015.10.029,ammonium persulfate,initiator,APS was used as initiator for redox polymerization.,ammonium persulfate,0,
12641,10.1016/j.colsurfa.2015.10.029,"N,N,N',N'-tetramethylethylenediamine",polymerization activator,TEMED was used as activator for AAm polymerization.,"N,N,N',N'-tetramethylethylenediamine",0,
12642,10.1016/j.colsurfb.2016.06.060,2-hydroxyethyl methacrylate,base cryogel monomer,HEMA was used to synthesize poly(HEMA-GMA) cryogel.,2-hydroxyethyl methacrylate,0,
12643,10.1016/j.colsurfb.2016.06.060,glycidyl methacrylate,base cryogel monomer with reactive glycidyl groups,GMA supplied glycidyl groups for PEI immobilization.,glycidyl methacrylate,0,
12644,10.1016/j.colsurfb.2016.06.060,ethylene glycol dimethacrylate,crosslinker,EGDMA was used in the first cryogel polymerization.,ethylene glycol dimethacrylate,0,
12645,10.1016/j.colsurfb.2016.06.060,polyethyleneimine,tentacle ligand and Cu(II)-chelating affinity group,PEI was immobilized onto cryogels before methacrylation and Cu(II) coordination.,polyethyleneimine,1,
12646,10.1016/j.colsurfb.2016.06.060,copper(II) nitrate trihydrate,Cu(II) source,Cu(NO3)2.3H2O solution was used to immobilize Cu(II) ions onto MA-PEI@Cryogel.,copper(II) nitrate trihydrate,0,
12647,10.1016/j.colsurfb.2016.06.060,Cu(II),metal ion bridge for lysozyme coordination,Lysozyme was coordinated to Cu(II) ions on PEI-modified cryogel.,copper ion,1,
12648,10.1016/j.colsurfb.2016.06.060,acrylamide,second-step monomer,Acrylamide was polymerized during secondary cryogelation around the template.,acrylamide,0,
12649,10.1016/j.colsurfb.2016.06.060,"N,N'-methylene bisacrylamide",second-step crosslinker,MBAA was used in secondary cryogelation.,"N,N'-methylenebisacrylamide",0,
12650,10.1016/j.colsurfb.2016.06.060,methacrylic acid,methacrylate functionalization precursor,Methacrylic acid was activated to methacryloyl benzotriazole for inserting polymerizable groups onto PEI.,methacrylic acid,0,
12651,10.1016/j.colsurfb.2016.06.060,methacryloyl benzotriazole,methacrylation reagent,MA-Bt was reacted with PEI@Cryogels to introduce methacrylate groups.,methacryloyl benzotriazole,1,
12652,10.1016/j.colsurfb.2016.06.060,benzotriazole,activation reagent component,Used in synthesis of methacryloyl benzotriazole.,benzotriazole,0,
12653,10.1016/j.colsurfb.2016.06.060,thionyl chloride,acylation reagent,Used for methacrylic acid activation.,thionyl chloride,0,
12654,10.1016/j.colsurfb.2016.06.060,ammonium persulfate,redox initiator,APS was used with TEMED for cryogel polymerization.,ammonium persulfate,0,
12655,10.1016/j.colsurfb.2016.06.060,"N,N,N',N'-tetramethylethylenediamine",redox initiator accelerator,TEMED was used with APS.,"N,N,N',N'-tetramethylethylenediamine",0,
12656,10.1016/j.colsurfb.2016.06.060,sodium lauryl sulfate,surfactant,SLS was used in preparation of the polymeric material.,sodium dodecyl sulfate,1,
12657,10.1016/j.colsurfb.2016.06.060,sodium chloride,desorbing agent and ionic strength variable,NaCl was used for desorption and ionic strength studies.,sodium chloride,0,
12658,10.1016/j.colsurfb.2016.06.060,ammonium sulfate,ionic strength variable and egg-white protein precipitation reagent,(NH4)2SO4 was used in ionic strength studies and to remove larger egg-white proteins.,ammonium sulfate,0,
12659,10.1016/j.colsurfb.2016.06.060,sodium hydroxide,regeneration and titration reagent,0.5 M NaOH was used for regeneration after desorption.,sodium hydroxide,0,
12660,10.1016/j.colsurfb.2016.06.060,sodium azide,storage preservative,Cryogels were kept swollen in 0.1% sodium azide solution.,sodium azide,0,
12661,10.1016/S0043-1354(02)00306-8,alginate,hydrogel backbone,Anionic 1.0 wt/wt % test gel crosslinked by Ca2+; used as a surface for bacterial adhesion testing.,alginate,0,
12662,10.1016/S0043-1354(02)00306-8,chitosan,hydrogel backbone,Cationic 1.0 wt/wt % test gel crosslinked with glutaraldehyde; used as a surface for bacterial adhesion testing.,chitosan,0,
12663,10.1016/S0043-1354(02)00306-8,PVA-SbQ,hydrogel backbone / photo-crosslinkable polymer,Low-cationic 5.0 wt/wt % modified polyvinyl alcohol substituted with light-sensitive stilbazolium groups; showed lowest bacterial cell coverage.,polyvinyl alcohol stilbazolium,1,
12664,10.1016/S0043-1354(02)00306-8,agarose,hydrogel backbone,Neutral 1.0 wt/wt % test gel formed by thermic cooling; used as a surface for bacterial adhesion testing.,agarose,0,
12665,10.1016/S0043-1354(02)00306-8,calcium ion,metal ion / ionic crosslinking bridge,Alginate gelation was described as Ca2+ crosslinking.,calcium ion,0,
12666,10.1016/S0043-1354(02)00306-8,glutaraldehyde,crosslinker,Chitosan gelation was described as glutaraldehyde crosslinking.,glutaraldehyde,0,
12667,10.1016/S0043-1354(02)00306-8,stilbazolium groups,photo-crosslinkable functional group,PVA-SbQ was described as polyvinyl alcohol substituted with light-sensitive stilbazolium groups.,stilbazolium,1,
12668,10.1016/j.seppur.2022.120571,poly(amidoxime),hydrogel adsorptive component,PAO was incorporated with chitosan to form PAO@CHM hydrogels and provide amidoxime groups for uranyl ion binding.,poly(amidoxime),1,
12669,10.1016/j.seppur.2022.120571,chitosan,hydrogel polymer backbone and antibacterial component,CS was combined with PAO in freeze-thawed PAO@CHM hydrogels and contributed hydrophilicity and antibacterial activity.,chitosan,0,
12670,10.1016/j.seppur.2022.120571,polyacrylonitrile,precursor polymer,PAO was synthesized by amidoximation of PAN.,polyacrylonitrile,0,
12671,10.1016/j.seppur.2022.120571,hydroxylamine hydrochloride,amidoximation reagent,Used in synthesis of PAO from PAN.,hydroxylamine hydrochloride,0,
12672,10.1016/j.seppur.2022.120571,uranyl nitrate hexahydrate,uranium source,Used to prepare U-spiked water and simulated seawater for uranium adsorption tests.,uranyl nitrate hexahydrate,0,
12673,10.1016/j.seppur.2022.120571,lithium hydroxide,hydrogel fabrication solvent component,Used with KOH and urea to dissolve PAO and CS before freeze-thawing.,lithium hydroxide,0,
12674,10.1016/j.seppur.2022.120571,potassium hydroxide,hydrogel fabrication solvent component,Used with LiOH and urea to dissolve PAO and CS before freeze-thawing.,potassium hydroxide,0,
12675,10.1016/j.seppur.2022.120571,urea,hydrogel fabrication solvent component,Added to the LiOH/KOH system to dissolve chitosan at low temperature.,urea,0,
12676,10.1016/j.seppur.2022.120571,sodium carbonate,eluent component and synthesis reagent,1.0 M Na2CO3 with 0.1 M H2O2 was used to elute uranium from PAO@CHM-U.,sodium carbonate,0,
12677,10.1016/j.seppur.2022.120571,hydrogen peroxide,eluent component,0.1 M H2O2 with 1.0 M Na2CO3 was used as mixed elution solution.,hydrogen peroxide,0,
12678,10.1016/j.seppur.2022.120571,amidoxime group,uranyl affinity group,O and N atoms in amidoxime groups were reported as main bonding sites for complexation with uranyl ions.,amidoxime,1,
12679,10.1016/j.lwt.2025.118352,chitosan,microgel polymer backbone,"Chitosan and lipase were dissolved in the inner phase of emulsion B, and chitosan was gelled by genipin to form SCL microparticles.",chitosan,0,
12680,10.1016/j.lwt.2025.118352,shellac,hydrophobic nanoparticle coating,Shellac nanoparticles coated chitosan microgels and provided adjustable hydrophobicity for Pickering emulsion stabilization.,shellac,0,
12681,10.1016/j.lwt.2025.118352,genipin,crosslinker,Genipin cross-linking enhanced structural strength by covalently bonding chitosan primary amines and lipase residues.,genipin,0,
12682,10.1016/j.lwt.2025.118352,Span 80,emulsion stabilizer,"Emulsion A was co-stabilized by SNPs and Span 80, while emulsion B was stabilized by Span 80.",Span 80,0,
12683,10.1016/j.lwt.2025.118352,paraffin oil,oil phase for SCL preparation,SCL preparation used Span 80/paraffin oil solution during emulsification.,paraffin oil,0,
12684,10.1016/j.lwt.2025.118352,n-hexane,solvent and oil phase,SCL was washed with n-hexane and Pickering emulsions used vinyl laurate/n-hexane solution.,n-hexane,0,
12685,10.1016/j.lwt.2025.118352,vinyl laurate,acyl donor substrate,"Sucrose and vinyl laurate partitioned into aqueous and oil phases, respectively, for sucrose laurate synthesis.",vinyl laurate,0,
12686,10.1016/j.lwt.2025.118352,sucrose,substrate,Sucrose was dissolved in DMSO and reacted with vinyl laurate to synthesize sucrose monolaurate.,sucrose,0,
12687,10.1016/j.lwt.2025.118352,dimethyl sulfoxide,solvent,Sucrose/DMSO solution was mixed with vinyl laurate/n-hexane solution during esterification.,dimethyl sulfoxide,0,
12688,10.1016/j.jhazmat.2019.120984,acrylamide,monomer,Hydrogels were prepared by free radical polymerization using AM monomers to form PAM.,acrylamide,0,
12689,10.1016/j.jhazmat.2019.120984,polyacrylamide,hydrogel polymer backbone,MMT-PDA/PAM nanocomposite hydrogel was fabricated by polymerizing AM monomers.,polyacrylamide,0,
12690,10.1016/j.jhazmat.2019.120984,dopamine,polydopamine precursor,0.6 wt.% DA was dispersed in deionized water and oxidized/intercalated between MMT nano-layers.,dopamine,0,
12691,10.1016/j.jhazmat.2019.120984,polydopamine,affinity/functional coating and interfacial compatibilizer,"PDA provides catechol, amine, and imine groups that serve as uranium anchoring sites and improve hydrophilicity.",polydopamine,0,
12692,10.1016/j.jhazmat.2019.120984,montmorillonite,nanoclay filler/composite component,10 wt.% MMT nanosheets were incorporated into the PDA/PAM hydrogel network to improve mechanical properties.,,1,
12693,10.1016/j.jhazmat.2019.120984,"N,N'-methylenebisacrylamide",crosslinker,0.2 wt.% MBA/BIS was added as crosslinking agent during hydrogel synthesis.,"N,N'-methylenebisacrylamide",1,
12694,10.1016/j.jhazmat.2019.120984,ammonium persulfate,initiator,APS was used as initiator for free radical polymerization.,ammonium persulfate,0,
12695,10.1016/j.jhazmat.2019.120984,"N,N,N',N'-tetramethylethylenediamine",polymerization accelerator,20 μL TMEDA was added during hydrogel synthesis.,"N,N,N',N'-tetramethylethylenediamine",1,
12696,10.1016/j.jhazmat.2019.120984,uranium,adsorption target metal ion,The hydrogel was developed for uranium extraction from seawater.,uranium,0,
12697,10.1016/j.jhazmat.2019.120984,uranyl ion,adsorption target species,UO2 2+ and hydrolyzed/carbonate uranium species were discussed as pH-dependent uranium forms.,uranyl ion,1,
12698,10.1016/j.jhazmat.2019.120984,sodium chloride,salt/ionic strength component,"NaCl concentration effects were investigated, and simulated seawater contained NaCl 25.6 g L−1.",sodium chloride,0,
12699,10.1016/j.jhazmat.2019.120984,sodium bicarbonate,simulated seawater component,Simulated seawater contained NaHCO3 0.198 g L−1.,sodium bicarbonate,0,
12700,10.1016/j.jhazmat.2019.120984,ammonium carbonate,desorption/regeneration agent,Uranium-loaded MMT10-PDA0.6/PAM hydrogel was regenerated by soaking in 0.05 mol L−1 ammonium carbonate for 6 h.,ammonium carbonate,1,
12701,10.1016/j.jhazmat.2019.120984,nitric acid,pH adjustment reagent,Solution pH was adjusted by 0.5 mol L−1 HNO3.,nitric acid,0,
12702,10.1016/j.jhazmat.2019.120984,sodium carbonate,pH adjustment reagent,Solution pH was adjusted by 0.5 mol L−1 Na2CO3.,sodium carbonate,0,
12703,10.1016/j.foodres.2022.112319,sodium alginate,hydrogel polymer precursor,Sodium alginate was dissolved in DI water to obtain a final concentration of 3% (w/v).,sodium alginate,1,
12704,10.1016/j.foodres.2022.112319,alginate,hydrogel backbone,Alginate can form microgels by ionic crosslinking when sodium ions are replaced by divalent cations.,alginate,1,
12705,10.1016/j.foodres.2022.112319,α-l-guluronic acid,alginate monomer/residue,"Alginate is a linear 1,4-linked copolymer of α-l-guluronic acid and β-d-mannuronic acid.",alpha-L-guluronic acid,1,
12706,10.1016/j.foodres.2022.112319,β-d-mannuronic acid,alginate monomer/residue,"Alginate is a linear 1,4-linked copolymer of α-l-guluronic acid and β-d-mannuronic acid.",beta-D-mannuronic acid,1,
12707,10.1016/j.foodres.2022.112319,CaCl2,ionic crosslinker and hardening solution,The microgels were incubated in 3% (w/v) CaCl2 solution and stirred at 100 rpm for 30 min for the microgels to harden.,calcium chloride,0,
12708,10.1016/j.foodres.2022.112319,Ca2+,metal ion bridge,The pH sensitivity was attributed to the linkage between Ca2+ and COO- on alginate molecules.,calcium ion,0,
12709,10.1016/j.foodres.2022.112319,β-carotene,encapsulated bioactive core payload,The core phase was prepared by dissolving 0.025% (w/w) β-carotene in sunflower oil.,beta-carotene,0,
12710,10.1016/j.foodres.2022.112319,sunflower oil,core lipid matrix,The core phase was prepared by dissolving β-carotene in sunflower oil.,sunflower oil,1,
12711,10.1016/j.foodres.2022.112319,sodium citrate,microgel dissociation reagent,CAS microgels were dissolved in 5% (w/v) sodium citrate and stirred continuously at 1000 rpm for 12 h.,sodium citrate,0,
12712,10.1016/j.foodres.2022.112319,HCl,pH adjustment and simulated gastric fluid component,"Simulated gastric fluid consisted of 3.2 mg/mL pepsin, 0.7% (v/v) HCl, and 2 mg/mL NaCl with pH adjusted to 2.0.",hydrochloric acid,0,
12713,10.1016/j.foodres.2022.112319,NaCl,salt in simulated gastric and intestinal fluids,SGF contained 2 mg/mL NaCl and SIF contained 8.76 mg/mL NaCl.,sodium chloride,0,
12714,10.1016/j.foodres.2022.112319,KH2PO4,simulated intestinal fluid component,SIF contained 6.8 mg/mL KH2PO4.,monopotassium phosphate,0,
12715,10.1016/j.foodres.2022.112319,bile salts,simulated intestinal fluid component,SIF contained 5 mg/mL bile salts.,bile salts,1,
12716,10.1016/j.foodres.2022.112319,rhodamine B,fluorescent stain for SPI distribution by CLSM,"SPI in CAS microgels was mixed with 10 µL of rhodamine B (0.5 mg/mL in DI water, 1:100 v/v).",rhodamine B,0,
12717,10.1016/j.foodres.2022.112319,ethanol,β-carotene extraction solvent,Released β-carotene was mixed with 2 mL ethanol and 3 mL n-hexane.,ethanol,0,
12718,10.1016/j.foodres.2022.112319,n-hexane,β-carotene extraction solvent,Released β-carotene was mixed with 2 mL ethanol and 3 mL n-hexane.,n-hexane,0,
12719,10.1016/j.colsurfb.2014.10.034,2-hydroxyethyl methacrylate,hydrogel monomer,HEMA used to synthesize PHEMA cryogel.,2-hydroxyethyl methacrylate,0,
12720,10.1016/j.colsurfb.2014.10.034,glycidyl methacrylate,bead monomer,GMA used with MATrp to prepare PGMATrp beads.,glycidyl methacrylate,0,
12721,10.1016/j.colsurfb.2014.10.034,N-methacryloyl-(l)-tryptophan methyl-ester,hydrophobic ligand/comonomer,MATrp acted as hydrophobic ligand and comonomer in PGMATrp beads.,N-methacryloyl-L-tryptophan methyl ester,1,
12722,10.1016/j.colsurfb.2014.10.034,"N,N'-methylene-bis(acrylamide)",crosslinker,MBAAm used in synthesis of PHEMA/PGMATrp composite cryogel.,"N,N'-methylenebisacrylamide",0,
12723,10.1016/j.colsurfb.2014.10.034,ammonium persulfate,polymerization initiator,APS initiated cryogel free radical polymerization with TEMED.,ammonium persulfate,0,
12724,10.1016/j.colsurfb.2014.10.034,"N,N,N',N'-tetramethylene diamine",polymerization accelerator,TEMED used with APS to initiate cryogel polymerization.,"N,N,N',N'-tetramethylethylenediamine",1,
12725,10.1016/j.colsurfb.2014.10.034,azobisisobutyronitrile,bead polymerization initiator,AIBN used in dispersion polymerization of GMA and MATrp.,azobisisobutyronitrile,0,
12726,10.1016/j.colsurfb.2014.10.034,poly(vinyl pyrrolidone),dispersion polymerization stabilizer,PVP K-30 dissolved in ethanol/water during PGMATrp bead preparation.,polyvinylpyrrolidone,0,
12727,10.1016/j.colsurfb.2014.10.034,sodium chloride,ionic strength modifier,NaCl concentrations were changed between 0.01 M and 1.0 M in lysozyme adsorption studies.,sodium chloride,0,
12728,10.1016/j.colsurfb.2014.10.034,ethylene glycol,elution medium component,0.1 M ethylene glycol solution used for lysozyme elution.,ethylene glycol,0,
12729,10.1016/j.colsurfb.2014.10.034,sodium hydroxide,cleaning/sterilization reagent,50 mM NaOH wash used after adsorption-elution cycles.,sodium hydroxide,0,
12730,10.1016/j.colsurfb.2014.10.034,phosphate buffer,egg white dilution buffer and assay buffer,Chicken egg white diluted to 50% with 100 mM phosphate buffer pH 7.0.,phosphate buffer,1,
12731,10.1016/j.colsurfb.2014.10.034,ammonium sulfate,FPLC mobile phase salt,FPLC mobile phase A contained 1.0 M NH4(SO4)2 in 50 mM phosphate buffer pH 7.0.,ammonium sulfate,1,
12732,10.1016/j.foodhyd.2020.106293,tannic acid,polyphenol covalent crosslinking/modifying agent for soy protein isolate,"TA at 29, 58, 88, 117, and 146 μmol/g SPI was mixed with alkaline SPI solution to prepare SPI-TA covalent complexes and hydrogels.",tannic acid,0,
12733,10.1016/j.foodhyd.2020.106293,sodium hydroxide,pH adjustment reagent,"The pH of SPI and tannic acid solutions was adjusted to alkaline pH 9, 10, or 11 with 0.1 M NaOH.",sodium hydroxide,0,
12734,10.1016/j.foodhyd.2020.106293,sodium azide,antimicrobial preservative during reaction,0.02% w/w sodium azide was added to prevent microorganism growth during the reaction.,sodium azide,0,
12735,10.1016/j.foodhyd.2020.106293,glutaraldehyde,fixation reagent for gel morphology imaging,Gels obtained by conjugation of SPI and TA under pH 11 were fixed with 6% glutaraldehyde solution for 48 h before SEM preparation.,glutaraldehyde,0,
12736,10.1016/j.procbio.2015.06.015,agarose,hydrogel backbone,Agarose matrix is described as a naturally occurring hydrophilic hydrogel used as porous beads.,agarose,0,
12737,10.1016/j.procbio.2015.06.015,agarose 4BCL,starting support,Agarose 4BCL activated with glyoxyl groups was prepared and used to synthesize supports.,agarose,1,
12738,10.1016/j.procbio.2015.06.015,epichlorohydrin,epoxide activation reagent,Used in synthesis of agarose-epoxide support.,epichlorohydrin,0,
12739,10.1016/j.procbio.2015.06.015,iminodiacetic acid,chelating ligand,Agarose support was modified with 0.5 M iminodiacetic acid to create metal-chelate groups.,iminodiacetic acid,0,
12740,10.1016/j.procbio.2015.06.015,Cu2+,metal ion bridge / affinity group,Copper ions on agarose chelates mediate affinity interaction with histidine residues.,copper(II),0,
12741,10.1016/j.procbio.2015.06.015,aldehyde,reactive functional group,Aldehyde/glyoxyl groups react with lysine residues to form Schiff bases.,aldehyde,1,
12742,10.1016/j.procbio.2015.06.015,glyoxyl,reactive aldehyde functional group,Agarose activated with aldehyde groups is also named glyoxyl.,glyoxyl group,1,
12743,10.1016/j.procbio.2015.06.015,imidazole,competitive agent,Imidazole concentration was varied to control Fab immobilization rate and distribution.,imidazole,0,
12744,10.1016/j.procbio.2015.06.015,EDTA,metal chelator,Cu2+ was removed by incubating bioconjugate with 0.5 M EDTA at pH 10.0.,EDTA,0,
12745,10.1016/j.procbio.2015.06.015,sodium periodate,oxidant,Support was oxidized with sodium periodate for 2 h.,sodium periodate,0,
12746,10.1016/j.procbio.2015.06.015,sodium borohydride,reducing agent,Bioconjugates were reduced with 1 mg/mL NaBH4 solution.,sodium borohydride,0,
12747,10.1016/j.procbio.2015.06.015,FITC,fluorescent label,Fab fragments were labelled with fluorescein isothiocyanate for CLSM.,fluorescein isothiocyanate,0,
12748,10.1016/j.procbio.2015.06.015,SYPRO Orange,fluorescent denaturation probe,Used to monitor denaturation of antibody bound to support.,SYPRO Orange,1,
12749,10.1016/j.procbio.2015.06.015,glycine,elution buffer component,Epsilon toxin was eluted with 0.1 M glycine buffer pH 2.5 or pH 1.5.,glycine,0,
12750,10.1016/j.molstruc.2015.02.038,polyacrylamide,hydrogel polymer backbone,PAAm hydrogel matrix used to synthesize Fe3O4–polymer nanocomposites.,polyacrylamide,0,
12751,10.1016/j.molstruc.2015.02.038,acrylamide,monomer,Acrylamide was used as monomer for PAAm hydrogel synthesis.,acrylamide,0,
12752,10.1016/j.molstruc.2015.02.038,"N,N-methylenebis acrylamide",crosslinker,BIS was used as cross linker for PAAm hydrogel synthesis.,"N,N'-methylenebisacrylamide",1,
12753,10.1016/j.molstruc.2015.02.038,ammonium persulfate,initiator,APS was used as initiator for free radical cross-linking polymerization.,ammonium persulfate,0,
12754,10.1016/j.molstruc.2015.02.038,Fe3O4,magnetic nanoparticle filler and lysozyme adsorption site,Fe3O4 nanoparticles were formed in situ in PAAm hydrogel and mediated lysozyme adsorption.,magnetite,0,
12755,10.1016/j.molstruc.2015.02.038,Iron (II) chloride tetrahydrate,Fe2+ precursor,Iron (II) and Iron (III) chloride tetrahydrate in 1:2 molar ratio were used before NaOH treatment to form Fe3O4.,iron(II) chloride tetrahydrate,0,
12756,10.1016/j.molstruc.2015.02.038,Iron (III) chloride tetrahydrate,Fe3+ precursor,Iron (II) and Iron (III) chloride tetrahydrate in 1:2 molar ratio were used before NaOH treatment to form Fe3O4.,iron(III) chloride tetrahydrate,0,
12757,10.1016/j.molstruc.2015.02.038,sodium hydroxide,base for Fe3O4 precipitation,2 M NaOH solution was used to form Fe3O4 nanoparticles in the hydrogel.,sodium hydroxide,0,
12758,10.1016/j.molstruc.2015.02.038,water,adsorption and desorption medium,Lysozyme solution was prepared in pure water; desorption was also performed in pure water.,water,0,
12759,10.1016/j.jcis.2021.12.194,polyethersulfone,membrane polymer backbone,PES was used to fabricate pristine and rGO/ZnO blended ultrafiltration membranes.,polyethersulfone,1,
12760,10.1016/j.jcis.2021.12.194,reduced graphene oxide/ZnO nanocomposite,antibacterial filler/composite,rGO/ZnO nanocomposite was blended into PES membrane matrix.,reduced graphene oxide zinc oxide nanocomposite,1,
12761,10.1016/j.jcis.2021.12.194,zinc oxide,antibacterial metal oxide component,ZnO was present in rGO/ZnO blended and surface-modified blended membranes.,zinc oxide,0,
12762,10.1016/j.jcis.2021.12.194,vinylsulfonic acid sodium salt,anionic hydrogel monomer,VSA:METMAC = 3:1 zwitterionic monomer solution was UV grafted onto rGO/ZnO-PES membrane.,sodium vinylsulfonate,0,
12763,10.1016/j.jcis.2021.12.194,[2-(Methacryloyloxy)ethyl]trimethylammonium chloride,cationic hydrogel monomer,METMAC quaternary amine contributed to zwitterionic hydrogel layer.,[2-(methacryloyloxy)ethyl]trimethylammonium chloride,0,
12764,10.1016/j.jcis.2021.12.194,"N,N'-methylenebis(acrylamide)",hydrogel crosslinker,2.5 wt% Bis crosslinker was included in the zwitterionic monomer solution.,"N,N'-methylenebisacrylamide",0,
12765,10.1016/j.jcis.2021.12.194,N-methyl-2-pyrrolidone,PES casting solvent,rGO/ZnO nanocomposite was added to a 15 wt% PES polymer solution in NMP.,N-methyl-2-pyrrolidone,0,
12766,10.1016/j.jcis.2021.12.194,zinc nitrate hexahydrate,ZnO precursor,rGO/ZnO nanocomposite was synthesized using 0.2 M Zn(NO3)2 solution.,zinc nitrate hexahydrate,0,
12767,10.1016/j.colsurfb.2018.04.019,bilirubin,small-molecule adsorption target,Target molecule removed from aqueous media and human plasma by PLL-PHEMA cryogel.,bilirubin,0,
12768,10.1016/j.colsurfb.2018.04.019,2-Hydroxyethyl methacrylate,monomer,Basic monomer used to prepare HEMA based cryogels.,2-Hydroxyethyl methacrylate,0,
12769,10.1016/j.colsurfb.2018.04.019,HEMA,monomer abbreviation,PHEMA cryogel backbone monomer.,2-Hydroxyethyl methacrylate,0,
12770,10.1016/j.colsurfb.2018.04.019,"N,N'-methylene-bis(acrylamide)",crosslinker,Crosslinker used for HEMA based cryogel preparation.,"N,N'-methylene-bisacrylamide",0,
12771,10.1016/j.colsurfb.2018.04.019,MBAAm,crosslinker abbreviation,Crosslinker used in PHEMA cryogel synthesis.,"N,N'-methylene-bisacrylamide",0,
12772,10.1016/j.colsurfb.2018.04.019,poly-l-lysine,affinity ligand,Immobilized onto PHEMA cryogel to provide cationic amino groups for bilirubin binding.,poly-L-lysine,0,
12773,10.1016/j.colsurfb.2018.04.019,PLL,affinity ligand abbreviation,PLL modified PHEMA cryogels were used as affinity adsorbents for bilirubin removal.,poly-L-lysine,0,
12774,10.1016/j.colsurfb.2018.04.019,ammonium persulfate,initiator,APS was added as initiator during cryogel polymerization.,ammonium persulfate,0,
12775,10.1016/j.colsurfb.2018.04.019,APS,initiator abbreviation,Initiator for HEMA based cryogel preparation.,ammonium persulfate,0,
12776,10.1016/j.colsurfb.2018.04.019,"N,N,N',N'-tetramethylene diamine",activator,TEMED was added as activator during cryogel polymerization.,"N,N,N',N'-tetramethylethylenediamine",1,
12777,10.1016/j.colsurfb.2018.04.019,TEMED,activator abbreviation,Activator for HEMA based cryogel preparation.,TEMED,0,
12778,10.1016/j.colsurfb.2018.04.019,1-ethyl-3-(3-dimethylaminopropyl) carbodiimide,coupling agent,Listed as coupling agent supplied by Sigma-Aldrich.,1-ethyl-3-(3-dimethylaminopropyl)carbodiimide,0,
12779,10.1016/j.colsurfb.2018.04.019,EDC,coupling agent abbreviation,Coupling agent listed in materials.,EDC carbodiimide,0,
12780,10.1016/j.colsurfb.2018.04.019,CDI,activation reagent,PHEMA cryogel was treated with CDI solution before PLL immobilization.,carbonyldiimidazole,1,
12781,10.1016/j.colsurfb.2018.04.019,sodium hydroxide,desorption/regeneration agent,NaOH solution was used to regenerate the cryogel after each cycle.,sodium hydroxide,0,
12782,10.1016/j.colsurfb.2018.04.019,EDTA,desorption agent component,2 M NaOH with EDTA was used for elution of bilirubin molecules.,EDTA,0,
12783,10.1016/j.colsurfb.2018.04.019,sodium carbonate,desorption agent,2 N Na2CO3 solution was used for elution of bilirubin molecules.,sodium carbonate,0,
12784,10.1016/j.colsurfb.2018.04.019,sodium chloride,ionic strength modifier,NaCl concentration from 0.0 to 0.1 M was scanned for bilirubin adsorption.,sodium chloride,0,
12785,10.1016/j.jcis.2024.01.125,poly(ethylene glycol) diacrylate,hydrogel macromer/crosslinking polymer,"PEGDA, Mn = 700 g/mol, used to synthesize hydrogel microspheres.",poly(ethylene glycol) diacrylate,1,
12786,10.1016/j.jcis.2024.01.125,Darocur 2959,photoinitiator,1 wt% Darocur 2959 used in dispersed phase for UV polymerization.,2-Hydroxy-4'-(2-hydroxyethoxy)-2-methyl-propiophenone,1,
12787,10.1016/j.jcis.2024.01.125,sodium chloride,precipitant; salt loaded into HMSs,"NaCl precipitant solutions of 0.5, 1.0, 2.0, and 4.0 M prepared in buffer; HMSs swollen in NaCl solutions.",sodium chloride,0,
12788,10.1016/j.jcis.2024.01.125,sodium hydroxide,hydrogel treatment reagent,HMSs immersed in 0.1 M NaOH for 24 h to induce partial hydrolysis and decrease crosslinking density.,sodium hydroxide,0,
12789,10.1016/j.jcis.2024.01.125,sodium acetate,buffer component,0.1 M sodium acetate solution at pH 4.3 adjusted by acetic acid.,sodium acetate,0,
12790,10.1016/j.jcis.2024.01.125,acetic acid,pH adjustment reagent,Used to adjust sodium acetate buffer to pH 4.3.,acetic acid,0,
12791,10.1016/j.jcis.2024.01.125,acetone,washing solvent,Polymerized droplets were washed alternately with acetone and water.,acetone,0,
12792,10.1016/j.jcis.2024.01.125,XIAMETER PMX-200 silicone oil,carrier oil,Continuous phase carrier oil for droplet generation.,silicone oil,1,
12793,10.1016/j.jcis.2024.01.125,XIAMETER RSN-0749 resin,hydrophobic surfactant,3.5 wt% resin dissolved in silicon oil for continuous phase.,XIAMETER RSN-0749 resin,1,
12794,10.1016/j.jcis.2024.01.125,octadecyltrimethyoxysilane,capillary hydrophobic treatment reagent,Internal surface of inner capillary underwent hydrophobic treatment.,octadecyltrimethoxysilane,1,
12795,10.1016/j.eurpolymj.2018.08.031,acrylamide,monomer,Protein-compatible acrylamide monomer used in nanogel synthesis.,acrylamide,0,
12796,10.1016/j.eurpolymj.2018.08.031,2-hydroxyethyl methacrylate,monomer,Hydrophilic methacrylate monomer varied in nanogel compositions.,2-hydroxyethyl methacrylate,0,
12797,10.1016/j.eurpolymj.2018.08.031,methacrylic acid,functional monomer,Charged monomer; incorporation supported by negative zeta potentials.,methacrylic acid,0,
12798,10.1016/j.eurpolymj.2018.08.031,N-tert-butylacrylamide,functional monomer,Hydrophobic monomer used in NIP-A and other nanogel formulations.,N-tert-butylacrylamide,0,
12799,10.1016/j.eurpolymj.2018.08.031,"N,N'-methylene bisacrylamide",crosslinker,Crosslinking agent used at high molar proportion; possible contribution to template recognition.,"N,N'-methylenebisacrylamide",0,
12800,10.1016/j.eurpolymj.2018.08.031,sodium dodecyl sulfate,surfactant,Added at 0.01% w/v below CMC to solubilize hydrophobic TBAm.,sodium dodecyl sulfate,0,
12801,10.1016/j.eurpolymj.2018.08.031,"N,N,N',N'-tetramethyl ethylenediamine",polymerization accelerator,Used with APS for free radical polymerization.,"N,N,N',N'-tetramethylethylenediamine",0,
12802,10.1016/j.eurpolymj.2018.08.031,ammonium persulfate,free radical initiator,Used with TEMED for nanogel polymerization.,ammonium persulfate,0,
12803,10.1016/j.eurpolymj.2018.08.031,Tris-HCl,binding buffer,5 mM Tris-HCl pH 7.4 used for peptide incubation and washing.,tris hydrochloride,0,
12804,10.1016/j.eurpolymj.2018.08.031,Tris free base,elution buffer component,5 mM Tris free base in 10% acetonitrile used for peptide elution.,tris(hydroxymethyl)aminomethane,0,
12805,10.1016/j.eurpolymj.2018.08.031,acetonitrile,elution solvent and HPLC solvent,10% acetonitrile in elution buffer; acetonitrile gradient used in HPLC.,acetonitrile,0,
12806,10.1016/j.eurpolymj.2018.08.031,trifluoroacetic acid,HPLC solvent additive,0.1% TFA used in HPLC solvents.,trifluoroacetic acid,0,
12807,10.1016/j.eurpolymj.2018.08.031,L-histidyl-L-tyrosine,HPLC internal standard,Added to each eluted sample to 0.025 mg/mL.,L-histidyl-L-tyrosine,0,
12808,10.1016/j.eurpolymj.2018.08.031,ethanol,TBAm stock solvent and swelling test solvent,TBAm stock prepared in ethanol; water/ethanol mixtures used to test NIP-A responsivity.,ethanol,0,
12809,10.1016/j.eurpolymj.2018.08.031,phosphate-buffered saline,ITC buffer,NanoMIPs and NR11 were diluted or suspended in PBS for ITC.,phosphate buffered saline,1,
12810,10.1016/j.cej.2023.141631,okanin,small-molecule cargo; C4 plant key enzyme inhibitor,Okanin was loaded into and released from pVCL-based microgels; loading capacity and release were measured.,okanin,0,
12811,10.1016/j.cej.2023.141631,N-vinylcaprolactam,monomer,Used to synthesize pVCL-based microgels.,N-vinylcaprolactam,0,
12812,10.1016/j.cej.2023.141631,glycidyl methacrylate,comonomer; functional group source,Incorporated at 10 mol% into core or shell to increase okanin loading capacity.,glycidyl methacrylate,0,
12813,10.1016/j.cej.2023.141631,"N,N'-methylenbis(acrylamide)",crosslinker,Used as 2.0 mol% crosslinker in microgel synthesis.,"N,N'-methylenbisacrylamide",0,
12814,10.1016/j.cej.2023.141631,"2,2'-Azobis(2-methylpropionamidine)dihydrochloride",initiator,Used as AMPA initiator in microgel synthesis.,"2,2'-Azobis(2-methylpropionamidine) dihydrochloride",0,
12815,10.1016/j.cej.2023.141631,dimethyl sulfoxide,solvent; co-solvent release trigger,Used to dissolve okanin and tested as a green solvent for release.,dimethyl sulfoxide,0,
12816,10.1016/j.cej.2023.141631,ethyl acetate,co-solvent release trigger,Used at 9.4 vol-% to trigger okanin release.,ethyl acetate,0,
12817,10.1016/j.cej.2023.141631,acetic acid,co-solvent release trigger,Used at 10 vol-% and gave the highest reported relative okanin release among tested co-solvents.,acetic acid,0,
12818,10.1016/j.colsurfb.2016.04.036,poly(ethylene glycol) diacrylate,hydrogel polymer backbone and crosslinkable monomer,"PEGDA 700 MW, 20 wt% in disperse phase for microgel synthesis.",poly(ethylene glycol) diacrylate,1,
