Repository: sunyrain/PHA

# PHA Protein-Hydrogel Adsorption Dataset

Generated: 2026-07-05T11:36:45

## Scope

This curated package organizes literature-derived protein-hydrogel adsorption, binding, immobilization, antifouling, and related biointerface records extracted from the local PHA corpus.

The primary unit is one record:

`paper + hydrogel/sample + protein/mixture + experimental condition + measured outcome`

## Contents

- `data/sources.csv`: article-level metadata, extraction status, and curation decision.
- `data/records_flat.csv`: flattened record-level table with provenance, hydrogel, protein, condition, outcome, mechanism, and quality fields.

File: data/curated/pha_scientific_dataset_20260705/data/materials.csv (part 64 of 67)
id,doi,name,role,context,pubchem_query,needs_manual_normalization,enrichment_json
12819,10.1016/j.colsurfb.2016.04.036,PEGDA,hydrogel polymer backbone and crosslinkable monomer,Poly(ethylene glycol) diacrylate microgels synthesized by UV photopolymerization.,poly(ethylene glycol) diacrylate,1,
12820,10.1016/j.colsurfb.2016.04.036,Strep-tagII peptide,affinity ligand for Streptavidin,Eight amino acid peptide H2N-WSHPQFEK-COOH encapsulated in PEGDA microgels.,WSHPQFEK peptide,1,
12821,10.1016/j.colsurfb.2016.04.036,Strep-tagII-FITC,fluorescent affinity peptide encapsulated in microgel,Added to disperse phase at 0.5 mg/mL prior to microgel synthesis.,FITC labeled Strep-tag II peptide,1,
12822,10.1016/j.colsurfb.2016.04.036,Darocur 1173,photoinitiator,PEGDA disperse phase contained 0.1 wt% photoinitiator.,Darocur 1173,1,
12823,10.1016/j.colsurfb.2016.04.036,Span 80,nonionic surfactant in continuous oil phase,Light mineral oil contained Span 80 at 5 wt% for droplet microfluidic synthesis.,sorbitan monooleate,0,
12824,10.1016/j.colsurfb.2016.04.036,light mineral oil,continuous phase solvent,Used as continuous phase during water-in-oil droplet microfluidic synthesis.,mineral oil,1,
12825,10.1016/j.colsurfb.2016.04.036,Rhodamine B,control microgel fluorescent label,Control microgels without peptide were labeled with Rhodamine B.,Rhodamine B,0,
12826,10.1016/j.colsurfb.2016.04.036,fluorescein isothiocyanate,peptide fluorescent label,Lysine side chain amine fluorescein labeling achieved by on-resin FITC treatment.,fluorescein isothiocyanate,0,
12827,10.1016/j.colsurfb.2016.04.036,ATTO-425,protein fluorescent label,Streptavidin ATTO-425 used as fluorescent target protein.,ATTO 425,1,
12828,10.1016/j.ejpb.2014.09.001,hyaluronic acid,main polymer/coacervate-forming material,Hyaluronic acid with average molecular weight 870 kDa supplied by Novozymes; forms complexes with lysozyme.,hyaluronic acid,0,
12829,10.1016/j.ejpb.2014.09.001,sodium hyaluronate,keyword/material synonym,Listed as article keyword.,sodium hyaluronate,1,
12830,10.1016/j.ejpb.2014.09.001,N-acetyl-d-glucosamine,HA monomer component,HA is described as consisting of N-acetyl-d-glucosamine and d-glucuronic acid disaccharide units.,N-acetyl-D-glucosamine,0,
12831,10.1016/j.ejpb.2014.09.001,d-glucuronic acid,HA monomer component,HA is described as consisting of N-acetyl-d-glucosamine and d-glucuronic acid disaccharide units.,D-glucuronic acid,0,
12832,10.1016/j.ejpb.2014.09.001,HEPES,buffer,25 mM HEPES buffer pH 7.2 used in sample preparation and experiments.,HEPES,0,
12833,10.1016/j.ejpb.2014.09.001,sodium chloride,ionic strength adjuster and dissociation salt,NaCl adjusted ionic strength; 100 mM inhibited coacervation; 0.4 M was used to dissociate complexes before RP-HPLC.,sodium chloride,0,
12834,10.1016/j.ejpb.2014.09.001,SYPRO orange,DSF dye,Used in differential scanning fluorimetry.,SYPRO Orange,1,
12835,10.1016/j.ejpb.2014.09.001,trifluoroacetic acid,RP-HPLC mobile phase additive,0.1% TFA used in RP-HPLC mobile phases.,trifluoroacetic acid,0,
12836,10.1016/j.ejpb.2014.09.001,acetonitrile,RP-HPLC mobile phase solvent,Used in RP-HPLC solvent A and solvent B.,acetonitrile,0,
12837,10.1016/j.ejpb.2014.09.001,calcium fluoride,FTIR crystal window,Samples loaded onto CaF2 crystal window for FTIR.,calcium fluoride,0,
12838,10.1016/j.colsurfb.2017.04.009,hydroxyapatite,Pickering HIPE solid stabilizer and composite filler,HAp was adopted as stabilizers at the oil-water interface and modified with MPTES.,hydroxyapatite,0,
12839,10.1016/j.colsurfb.2017.04.009,MPTES,silane coupling agent for HAp modification,3-methacryloxypropyltrimethoxysilane introduced vinyl groups onto HAp surface.,3-methacryloxypropyltrimethoxysilane,0,
12840,10.1016/j.colsurfb.2017.04.009,M-HAp,modified hydroxyapatite Pickering HIPE stabilizer,"M-HAp nanoparticles were dispersed into water phase, acting as stabilizers to form Pickering HIPEs.",hydroxyapatite 3-methacryloxypropyltrimethoxysilane modified,1,
12841,10.1016/j.colsurfb.2017.04.009,dopamine hydrochloride,functional monomer / polydopamine precursor,Dopamine self-polymerized under weak alkaline PBS pH 8.0 to form PDA imprinted materials.,dopamine hydrochloride,0,
12842,10.1016/j.colsurfb.2017.04.009,polydopamine,hydrogel/polymer backbone and imprinting matrix,Hydro-MIPs were composed of polydopamine and a little M-HAp.,polydopamine,1,
12843,10.1016/j.colsurfb.2017.04.009,sodium dodecyl sulfate,desorption agent component,"SDS-acetic acid, 10 w/v%-10 v/v%, was used to disrupt binding of protein and adsorbing materials.",sodium dodecyl sulfate,0,
12844,10.1016/j.colsurfb.2017.04.009,acetic acid,desorption agent component,SDS-acetic acid was used to elute template protein and regenerate Hydro-MIPs.,acetic acid,0,
12845,10.1016/j.colsurfb.2017.04.009,toluene,internal oil phase component and HAp modification solvent,Mixture of toluene and n-hexane was employed as internal phase.,toluene,0,
12846,10.1016/j.colsurfb.2017.04.009,n-hexane,internal oil phase component,Mixture of toluene and n-hexane was employed as internal phase.,n-hexane,0,
12847,10.1016/j.colsurfb.2017.04.009,KH2PO4,PBS buffer salt,KH2PO4 was listed among materials for PBS preparation.,potassium dihydrogen phosphate,0,
12848,10.1016/j.colsurfb.2017.04.009,Na2HPO4·12H2O,PBS buffer salt,Na2HPO4·12H2O was listed among materials for PBS preparation.,disodium hydrogen phosphate dodecahydrate,0,
12849,10.1016/j.actbio.2019.02.037,pG_EAK,Fc-binding fusion polypeptide and hydrogel affinity component,N-terminal truncated protein G domain and C-terminal EAK domain conjugated by glycine-serine linker; used with EAK to form Fc-binding matrices.,,1,
12850,10.1016/j.actbio.2019.02.037,EAK16-II,self-assembling peptide hydrogel backbone,"AEAEAKAKAEAEAKAK peptide, designated EAK; self-assembles into cross-linking fibrils in ionic solutions.",AEAEAKAKAEAEAKAK,1,
12851,10.1016/j.actbio.2019.02.037,protein G,IgG Fc-binding affinity domain,"Truncated protein G from Streptococcus sp. G418 encompassing C1, C2, and C3 Fc-binding regions, without albumin-binding A and B domains.",,1,
12852,10.1016/j.actbio.2019.02.037,glycine-serine linker,fusion linker,Conjugates the pG and EAK domains in pG_EAK.,glycine serine,1,
12853,10.1016/j.actbio.2019.02.037,Congo red,fibrillization assay reagent,Used to test fibril formation by absorbance shift.,Congo red,0,
12854,10.1016/j.actbio.2019.02.037,PBS,buffer,"Used in loading, chromatography, release, and reagent preparation.",phosphate buffered saline,0,
12855,10.1016/j.actbio.2019.02.037,BSA,release medium additive and staining buffer protein,PBS release medium contained 0.1% BSA.,,1,
12856,10.1016/j.actbio.2019.02.037,NaN3,release medium preservative,Release medium contained 0.024% NaN3.,sodium azide,0,
12857,10.1016/j.actbio.2019.02.037,KCl,SPR running buffer salt,20 mM phosphate buffer contained 2.7 mM KCl.,potassium chloride,0,
12858,10.1016/j.actbio.2019.02.037,NaCl,SPR running buffer salt,20 mM phosphate buffer contained 137 mM NaCl.,sodium chloride,0,
12859,10.1016/j.actbio.2019.02.037,surfactant P20,SPR running buffer surfactant,SPR running buffer contained 0.05% surfactant P20.,surfactant P20,1,
12860,10.1016/j.actbio.2019.02.037,FITC,fluorescent label,FITC-labeled IgG used as model IgG in loading and release assays.,fluorescein isothiocyanate,0,
12861,10.1016/j.actbio.2019.02.037,Dylight 800 4X PEG,near-infrared antibody label,Goat anti-rabbit Dylight 800 4X PEG conjugate used for in vivo IgG800 retention studies.,Dylight 800,1,
12862,10.1016/j.actbio.2019.02.037,Qtracker 800,cell label,Used to label thymic epithelial cells for in vivo retention imaging.,Qtracker 800,1,
12863,10.1016/j.actbio.2019.02.037,trypsin,protease in enzymatic digestion assay,Used to test whether pG_EAK interfered with enzymatic degradation of human IgG.,,1,
12864,10.1016/j.carbpol.2012.10.025,chitosan,hydrogel polymer backbone,Pure chitosan nanogels were prepared and used to complex copper(II).,chitosan,0,
12865,10.1016/j.carbpol.2012.10.025,copper(II),"adsorbate metal ion, non-protein target",The article measured copper(II) adsorption/complexation by chitosan nanogels.,copper(II),0,
12866,10.1016/j.carbpol.2012.10.025,copper acetate,copper(II) source,Copper acetate solutions were mixed overnight with chitosan nanogel suspension.,copper acetate,0,
12867,10.1016/j.carbpol.2012.10.025,ammonium acetate,buffer component,"Nanogels were redispersed in ammonium acetate buffer, and copper loading used ammonium acetate/acetic acid solution.",ammonium acetate,0,
12868,10.1016/j.carbpol.2012.10.025,acetic acid,buffer component and pH modifier,Acetic acid was used in buffer and added to study pH-triggered copper release.,acetic acid,0,
12869,10.1016/j.carbpol.2012.10.025,ammonia,gelation trigger and pH modifier,A stream of ammonia increased pH to 9 to trigger chitosan droplet gelation.,ammonia,0,
12870,10.1016/j.carbpol.2012.10.025,Miglyol 812N,oil phase for reverse emulsion,Aqueous chitosan solution was emulsified in Miglyol 812N containing Span 80.,medium-chain triglycerides caprylic capric,1,
12871,10.1016/j.carbpol.2012.10.025,Span 80,surfactant for reverse emulsion,Miglyol 812N containing Span 80 was used during nanogel synthesis.,sorbitan monooleate,0,
12872,10.1016/j.carbpol.2012.10.025,sodium nitrite,depolymerization reagent,Nitrous de-amination/de-polymerization using sodium nitrite produced low molar mass chitosan.,sodium nitrite,0,
12873,10.1016/j.carbpol.2012.10.025,acetic anhydride,acetylation reagent,Low molar mass chitosan was partially re-N-acetylated using acetic anhydride.,acetic anhydride,0,
12874,10.1016/j.colsurfb.2005.11.009,2-methylacryloyloxyethyl phosphorylcholine,zwitterionic monomer; PC source,Used in 5-25% w/w monomers to bio-functionalise MMA/BA polymer microparticles.,2-methylacryloyloxyethyl phosphorylcholine,0,
12875,10.1016/j.colsurfb.2005.11.009,MPC,abbreviation for 2-methylacryloyloxyethyl phosphorylcholine,MPC content varied in polymerisation series 5 and was linked to PC surface expression and fibrinogen adsorption reduction.,2-methylacryloyloxyethyl phosphorylcholine,0,
12876,10.1016/j.colsurfb.2005.11.009,methyl methacrylate,monomer,Used with butyl acrylate and MPC in seeded semi-continuous emulsion polymerisation.,methyl methacrylate,0,
12877,10.1016/j.colsurfb.2005.11.009,MMA,monomer abbreviation,MMA:BA ratio maintained at 0.8:0.2.,methyl methacrylate,0,
12878,10.1016/j.colsurfb.2005.11.009,butyl acrylate,monomer,Used with methyl methacrylate and MPC in polymer microparticles.,butyl acrylate,0,
12879,10.1016/j.colsurfb.2005.11.009,BA,monomer abbreviation,MMA:BA ratio maintained at 0.8:0.2.,butyl acrylate,0,
12880,10.1016/j.colsurfb.2005.11.009,potassium persulphate,initiator,Persulphate initiating species were discussed as being concealed behind the MPC sequence at the microparticle surface.,potassium persulfate,0,
12881,10.1016/j.colsurfb.2005.11.009,KPS,initiator abbreviation,Used in polymerisation recipes and initiator spike.,potassium persulfate,0,
12882,10.1016/j.colsurfb.2005.11.009,dodecyl methacrylate,comonomer in positive comparator,MPC:DMA2 was a co-polymer film of MPC and dodecyl methacrylate polymerised in a 1:2 ratio.,dodecyl methacrylate,0,
12883,10.1016/j.colsurfb.2005.11.009,DMA,dodecyl methacrylate abbreviation in MPC:DMA2 comparator,Second polymer comparator denoted MPC:DMA2.,dodecyl methacrylate,1,
12884,10.1016/j.colsurfb.2005.11.009,polyethyleneterephthalate,substrate and negative control material,PET strips were coated with microparticles; uncoated PET was the no-PC limiting control.,polyethylene terephthalate,0,
12885,10.1016/j.colsurfb.2005.11.009,PET,substrate abbreviation,9 mm x 20 mm strips were dipped into microparticle solutions for bioassay.,polyethylene terephthalate,0,
12886,10.1016/j.colsurfb.2005.11.009,phosphate buffered saline,wash buffer,Cleaning fluid in the ELISA bioassay.,phosphate buffered saline,0,
12887,10.1016/j.colsurfb.2005.11.009,phosphate-citrate buffer,ELISA evaluation buffer,Added before optical density measurement at 450 nm.,phosphate citrate buffer,0,
12888,10.1016/j.colsurfb.2005.11.009,hydrochloric acid,pH adjustment reagent,Used for acoustophoresis pH adjustment.,hydrochloric acid,0,
12889,10.1016/j.colsurfb.2005.11.009,potassium hydroxide,pH adjustment reagent,Used for acoustophoresis pH adjustment.,potassium hydroxide,0,
12890,10.1016/j.colsurfb.2005.11.009,potassium chloride,ionic strength electrolyte,ESA measurements made at constant ionic strength of 10^-3 mol dm^-3 potassium chloride.,potassium chloride,0,
12891,10.1016/j.actbio.2013.04.048,poly(ethylene glycol),hydrogel polymer backbone,Library of hydrogels composed of poly(ethylene glycol) and poly(L-lysine).,polyethylene glycol,0,
12892,10.1016/j.actbio.2013.04.048,poly(L-lysine),hydrogel polymer backbone; amine-containing component,"PEG hydrogels synthesized with PLL, which non-specifically promotes cell adhesion and contains free amines.",poly-L-lysine,0,
12893,10.1016/j.actbio.2013.04.048,"N,N-carbonyldiimidazole",PEG activation reagent,Carbamate cross-links between PEG and PLL macromers were created through CDI activation of PEG.,"N,N'-carbonyldiimidazole",0,
12894,10.1016/j.actbio.2013.04.048,dioxane,solvent for PEG activation,PEG was dissolved in an excess of dioxane at 37 °C.,dioxane,1,
12895,10.1016/j.actbio.2013.04.048,phosphate buffer solution,hydrogel fabrication and swelling buffer,All hydrogels were fabricated as 10% w/v polymer in 1x phosphate buffer solution.,phosphate buffered saline,1,
12896,10.1016/j.actbio.2013.04.048,Dulbecco's phosphate-buffered saline,swelling and rinse buffer,Hydrogels were swollen in DPBS for 18 h and rinsed with sterile DPBS prior to cell seeding.,Dulbecco phosphate buffered saline,1,
12897,10.1016/j.actbio.2013.04.048,poly-D-lysine,2-D comparator coating material,Cells were seeded on 24 well plates coated with poly-D-lysine and laminin.,poly-D-lysine,0,
12898,10.1016/j.jece.2017.05.041,humic acid,hydrogel-incorporated biomacromolecule,Used in preparation of HA-incorporated monolithic adsorbent MLHA.,humic acid,1,
12899,10.1016/j.jece.2017.05.041,2-hydroxyethyl methacrylate,monomer,Used in preparation of monolithic adsorbent as the monomer.,2-hydroxyethyl methacrylate,0,
12900,10.1016/j.jece.2017.05.041,"N,N'-methylenebis(acrylamide)",crosslinker,Used in preparation of monolithic adsorbent as the cross-linker.,"N,N'-methylenebisacrylamide",0,
12901,10.1016/j.jece.2017.05.041,ammonium persulfate,radical initiator,Used in preparation of monolithic adsorbent as the radical initiator.,ammonium persulfate,0,
12902,10.1016/j.jece.2017.05.041,"N,N,N',N'-tetramethylethylenediamine",catalyst,Used in preparation of monolithic adsorbent as the catalyst.,"N,N,N',N'-tetramethylethylenediamine",0,
12903,10.1016/j.jece.2017.05.041,copper(II) nitrate,metal ion source for ligand-exchange form,Used to prepare aqueous 0.5 M Cu(II) solution to turn the monolithic adsorbent into a ligand exchanger form.,copper(II) nitrate trihydrate,0,
12904,10.1016/j.jece.2017.05.041,2-nitroaniline,small-molecule adsorbate,Used in adsorption experiments as a solute.,2-nitroaniline,0,
12905,10.1016/j.jece.2017.05.041,3-nitroaniline,small-molecule adsorbate,Used in adsorption experiments as a solute.,3-nitroaniline,0,
12906,10.1016/j.jece.2017.05.041,4-nitroaniline,small-molecule adsorbate,Used in adsorption experiments as a solute.,4-nitroaniline,0,
12907,10.1016/j.cis.2016.11.003,N-isopropylacrylamide,thermoresponsive monomer,"PNIPAM and PNIPAM-AAc microgels used in coatings, microlenses, etalons, and LbL films.",N-isopropylacrylamide,0,
12908,10.1016/j.cis.2016.11.003,acrylic acid,anionic comonomer,AAc provides carboxyl groups in PNIPAM-AAc and PEG-AAc microgels.,acrylic acid,0,
12909,10.1016/j.cis.2016.11.003,methacrylic acid,anionic comonomer,Used in poly(ethyl acrylate-co-methacrylic acid) microgels for pLys binding.,methacrylic acid,0,
12910,10.1016/j.cis.2016.11.003,ethyl acrylate,comonomer,Used in poly(ethyl acrylate-co-methacrylic acid) microgels.,ethyl acrylate,0,
12911,10.1016/j.cis.2016.11.003,poly(ethylene glycol),non-fouling polymer component,PEG and PEG-containing crosslinks suppress non-specific protein adsorption.,polyethylene glycol,1,
12912,10.1016/j.cis.2016.11.003,PEG monomethyl ether monomethacrylate,PEG grafting comonomer,Used to graft PEG chains onto PNIPAM nanoparticles.,poly(ethylene glycol) methyl ether methacrylate,1,
12913,10.1016/j.cis.2016.11.003,poly(ethylene glycol) diacrylate,crosslinker,Used as PEGDA crosslinker in PNIPAM microgels and coatings.,polyethylene glycol diacrylate,1,
12914,10.1016/j.cis.2016.11.003,dimethylaminopropylmethacrylamide,cationic/pH-sensitive comonomer,Used with NIPAM in pH-sensitive microgel films for tyrosinase loading.,N-[3-(dimethylamino)propyl]methacrylamide,0,
12915,10.1016/j.cis.2016.11.003,biotin,affinity ligand,Biotin-functionalized microlenses bind avidin and anti-biotin; biotin-PAH used in streptavidin assay.,biotin,0,
12916,10.1016/j.cis.2016.11.003,poly(allylamine hydrochloride),polycation and LbL component,PAH used in LbL films and as biotin-conjugated polycation in etalon assay.,poly(allylamine hydrochloride),1,
12917,10.1016/j.cis.2016.11.003,poly(L-lysine),cationic substrate primer or peptide analogue,Poly(L-lysine)-primed silicon used for PEG-AAc microgel deposition; pLys peptides bind anionic microgels.,poly-L-lysine,1,
12918,10.1016/j.cis.2016.11.003,3-aminopropyltrimethoxysilane,surface functionalization reagent,Used for functionalized glass substrates in LbL microgel films.,3-aminopropyltrimethoxysilane,0,
12919,10.1016/j.cis.2016.11.003,gold,conductive or optical substrate,Gold used in etalons and enzyme-loaded conductive films.,gold,0,
12920,10.1016/j.cis.2016.11.003,graphite,conductive substrate,Substrate for tyrosinase-loaded microgel films.,graphite,0,
12921,10.1016/j.jcis.2013.12.063,sodium polyacrylate,hydrogel-forming polymer,PAAS powders were loaded into organic silicon resin to form the SHRHS hydrogel-released coating.,sodium polyacrylate,0,
12922,10.1016/j.jcis.2013.12.063,PAAS,hydrogel-forming polymer abbreviation,Commercial PAAS had molecular weight 2000 g mol−1 and 70 μm particle size.,sodium polyacrylate,0,
12923,10.1016/j.jcis.2013.12.063,organic silicon resin,coating matrix,Modified PAAS particles were added into a silicon resin to prepare SHRHS coatings.,silicone resin,1,
12924,10.1016/j.jcis.2013.12.063,fluorine-silicon dispersant,particle dispersant,PAAS particles were sonicated for at least 2 h and wetted by fluorine-silicon dispersant to prevent agglomeration.,fluorosilicone dispersant,1,
12925,10.1016/j.jcis.2013.12.063,Na+,released ion / hydrolysis marker,Released Na+ from PAAS hydrogel was measured during immersion.,sodium ion,0,
12926,10.1016/j.jcis.2013.12.063,M2+ ions,seawater divalent ions forming chelated flocculation with PAAS,"The polymer chain was reported to chelate with M2+ ions in seawater, forming flocculation that peels from the coating surface.",,1,
12927,10.1016/j.jcis.2013.12.063,methane sulfonic acid,ion chromatography eluent,Methane sulfonic acid at 10 mmol/L was used as drip washing liquid for Na+ analysis.,methanesulfonic acid,0,
12928,10.1016/j.seppur.2017.07.001,sucrose,hydrogel backbone monomer/natural source,Sucrose microgel was synthesized by crosslinking reaction of sucrose molecules with DVS.,sucrose,0,
12929,10.1016/j.seppur.2017.07.001,divinyl sulfone,chemical crosslinker,"Sucrose microgels were synthesized employing a chemical crosslinker, DVS.",divinyl sulfone,0,
12930,10.1016/j.seppur.2017.07.001,polyethyleneimine,chemical modifying agent/cationic affinity group,Sucrose microgels were chemically post modified with cationic polyethyleneimine (PEI).,polyethyleneimine,0,
12931,10.1016/j.seppur.2017.07.001,epichlorohydrine,activation/modification reagent,"2 mL modifying agent, ECH was immediately added to the reaction medium.",epichlorohydrin,1,
12932,10.1016/j.seppur.2017.07.001,hydrochloric acid,protonation reagent,M-Sucrose-PEI microgel was treated with 1 M HCl solution for 2 h to prepare Q-Sucrose-PEI microgels.,hydrochloric acid,0,
12933,10.1016/j.seppur.2017.07.001,sodium dicyanamide,anion source for SDC-Sucrose ILC,Sodium dicyanamide was used as an anion source to prepare ILC microgels.,sodium dicyanamide,0,
12934,10.1016/j.seppur.2017.07.001,ammonium hexafluorophosphate,anion source for AHFP-Sucrose ILC,Ammonium hexafluorophosphate was used as an anion source to prepare ILC microgels.,ammonium hexafluorophosphate,0,
12935,10.1016/j.seppur.2017.07.001,sodium tetrafluoroborate,anion source for STFB-Sucrose ILC,Sodium tetrafluoroborate was used as an anion source to prepare ILC microgels.,sodium tetrafluoroborate,0,
12936,10.1016/j.seppur.2017.07.001,sodium bis(2-ethylhexyl) sulfosuccinate,surfactant,AOT was used as surfactant in the water-in-oil microemulsion system.,sodium bis(2-ethylhexyl) sulfosuccinate,0,
12937,10.1016/j.seppur.2017.07.001,isooctane,solvent/oil phase,AOT/isooctane emulsion medium was used for sucrose microgel synthesis.,isooctane,0,
12938,10.1016/j.seppur.2017.07.001,phosphate buffer solution,protein adsorption buffer,500 ppm lysozyme or BSA solutions in phosphate buffer solutions (PBS) at pH 7.4.,phosphate buffer,1,
12939,10.1016/j.carbpol.2013.10.039,xanthan,polymer backbone,Commercial xanthan used to prepare XNT and XCA hydrogel films.,xanthan gum,0,
12940,10.1016/j.carbpol.2013.10.039,citric acid,crosslinker/additive for XCA,XCA hydrogels prepared from xanthan solution in presence of citric acid at 0.3 g/L.,citric acid,0,
12941,10.1016/j.carbpol.2013.10.039,NaCl,salt/ionic strength modifier and pH 2 release medium component,Used in ionic strength CD tests and pH 2.0 HCl/NaCl release medium.,sodium chloride,0,
12942,10.1016/j.carbpol.2013.10.039,HCl,acid/release medium component,pH 2.0 release medium was HCl 0.010 mol/L/NaCl 0.010 mol/L.,hydrochloric acid,0,
12943,10.1016/j.carbpol.2013.10.039,CH3COOH,buffer acid,"pH 4.8 release medium was CH3COOH/CH3COONa, 0.050 mol/L.",acetic acid,0,
12944,10.1016/j.carbpol.2013.10.039,CH3COONa,buffer salt,"pH 4.8 release medium was CH3COOH/CH3COONa, 0.050 mol/L.",sodium acetate,0,
12945,10.1016/j.carbpol.2013.10.039,Tris/HCl,buffer,"pH 7.0 release medium was Tris/HCl, 0.050 mol/L.",tris hydrochloride,0,
12946,10.1016/j.carbpol.2013.10.039,NaHCO3,buffer salt,"pH 10.0 release medium was NaHCO3/Na2CO3, 0.050 mol/L.",sodium bicarbonate,0,
12947,10.1016/j.carbpol.2013.10.039,Na2CO3,buffer salt,"pH 10.0 release medium was NaHCO3/Na2CO3, 0.050 mol/L.",sodium carbonate,0,
12948,10.1016/j.carbpol.2013.10.039,d-glucosyl residues,xanthan structural component,"Xanthan composed of d-glucosyl, d-mannosyl, and d-glucuronyl acid residues in a 2:2:1 molar ratio.",glucose,1,
12949,10.1016/j.carbpol.2013.10.039,d-mannosyl residues,xanthan structural component,"Xanthan composed of d-glucosyl, d-mannosyl, and d-glucuronyl acid residues in a 2:2:1 molar ratio.",mannose,1,
12950,10.1016/j.carbpol.2013.10.039,d-glucuronyl acid residues,xanthan charged structural component,Xanthan contains d-glucuronyl acid residues and carboxylic/carboxylate groups.,glucuronic acid,1,
12951,10.1016/j.ijpharm.2016.11.032,poly(ethylene glycol) diacrylate,crosslinker and synthetic hydrogel component,"PEG-DA concentration controlled crosslink density, stiffness, degradation, and hydrogel formation.",polyethylene glycol diacrylate,1,
12952,10.1016/j.ijpharm.2016.11.032,PEG-OH,precursor for PEG-DA synthesis,PEG-diacrylate was prepared from linear PEG-OH MW=10 kDa.,polyethylene glycol,1,
12953,10.1016/j.ijpharm.2016.11.032,TCEP-HCl,reducing agent,Used during fibrinogen and albumin PEGylation.,tris(2-carboxyethyl)phosphine hydrochloride,0,
12954,10.1016/j.ijpharm.2016.11.032,SATA,thiolation reagent,Used for gelatin thiolation before PEGylation.,succinimidyl acetylthioacetate,0,
12955,10.1016/j.ijpharm.2016.11.032,hydroxylamine hydrochloride,deprotection reagent,Used to deprotect acetylated sulfhydryl groups on gelatin.,hydroxylamine hydrochloride,0,
12956,10.1016/j.ijpharm.2016.11.032,Irgacure 2959,photoinitiator,Used at 0.1% w/v for UV photopolymerization of PEGylated protein solutions.,Irgacure 2959,1,
12957,10.1016/j.ijpharm.2016.11.032,urea,denaturant,Used at 8 M in PBS during PEGylation reactions.,urea,0,
12958,10.1016/j.ijpharm.2016.11.032,PBS,buffer,Used as solvent and dialysis buffer for PEGylated proteins.,phosphate buffered saline,1,
12959,10.1016/j.apsusc.2025.165612,BA,monomer,"Hydrogel compositions used BA at 72, 66, 60, 54 or 48 mol% depending on formulation.",BA butyl acrylate,1,
12960,10.1016/j.apsusc.2025.165612,AA,monomer,AA was maintained at 18 mol% in all Table 1 hydrogel formulations and contributed carboxyl groups.,acrylic acid,1,
12961,10.1016/j.apsusc.2025.165612,AM,monomer,AM was maintained at 10 mol% in all Table 1 hydrogel formulations and contributed amide groups.,acrylamide,1,
12962,10.1016/j.apsusc.2025.165612,DM,monomer; cationic/hydrophilic functionality source,DM content varied from 0 to 24 mol%; tertiary amine groups were protonated and formed cationic/zwitterionic structures.,dimethylaminoethyl methacrylate,1,
12963,10.1016/j.apsusc.2025.165612,TTMAP,crosslinker,Three-functional aziridine crosslinker used to crosslink prepolymer into hydrogel coating.,TTMAP three-functional aziridine crosslinker,1,
12964,10.1016/j.apsusc.2025.165612,FITC,fluorescent labeling reagent,FITC was used with BSA to prepare 0.1 mg/mL FITC-BSA solution.,fluorescein isothiocyanate,0,
12965,10.1016/j.apsusc.2025.165612,PBS,protein adsorption buffer,FITC-BSA was prepared in phosphate-buffered saline at pH 7.2.,phosphate buffered saline,0,
12966,10.1016/j.apsusc.2025.165612,AIBN,initiator,AIBN was used in preparation of hydrogel prepolymer.,azobisisobutyronitrile,0,
12967,10.1016/j.apsusc.2025.165612,xylene,solvent,Used as solvent in hydrogel prepolymer synthesis.,xylene,0,
12968,10.1016/j.apsusc.2025.165612,n-butanol,solvent,Used as solvent in hydrogel prepolymer synthesis.,1-butanol,0,
12969,10.1016/j.apsusc.2025.165612,anhydrous ethanol,solvent,Used as solvent in hydrogel prepolymer synthesis.,ethanol,0,
12970,10.1016/j.apsusc.2025.165612,diiodomethane,contact-angle/surface-energy probe liquid,Used for surface energy calculation and underwater oil contact angle measurement.,diiodomethane,0,
12971,10.1016/j.ijbiomac.2025.142692,enzyme-modified pectin,hydrogel polymer backbone,EMP was prepared by PME hydrolysis of apple pectin and used to form Ca-EMP and Ca-EMP-K gels.,pectin,1,
12972,10.1016/j.ijbiomac.2025.142692,apple pectin,starting polysaccharide,Commercial apple pectin was used to prepare enzyme-modified pectin.,pectin,1,
12973,10.1016/j.ijbiomac.2025.142692,calcium chloride,Ca2+ source / ionic bridge precursor,CaCl2 solution was mixed with EMP to yield 0-4.5 mM Ca2+.,calcium chloride,0,
12974,10.1016/j.ijbiomac.2025.142692,Ca2+,metal ion bridge,0.9 mM Ca2+ formed point-like cross-links and reduced pectin intermolecular distance.,calcium ion,0,
12975,10.1016/j.ijbiomac.2025.142692,potassium chloride,K+ source,Saturated KCl was added to Ca-EMP to reach 0-67 mM K+.,potassium chloride,0,
12976,10.1016/j.ijbiomac.2025.142692,K+,monovalent metal ion / electrostatic shielding agent,67 mM K+ induced Ca-EMP-K gel formation by binding remaining free -COO− groups.,potassium ion,0,
12977,10.1016/j.ijbiomac.2025.142692,EDTA,Ca2+ bridge disruptor in gelling-force test,EDTA was used to disrupt Ca2+-bridged cross-linking.,EDTA,0,
12978,10.1016/j.ijbiomac.2025.142692,urea,hydrogen-bond disruptor in gelling-force test,"Urea transformed the gel into a viscous flow state, suggesting hydrogen bonding as the main driving force.",urea,0,
12979,10.1016/j.colsurfb.2015.11.006,microcrystalline cellulose,hydrogel precursor,MCC was disintegrated into nano-scale structures to prepare cellulose nanogel.,microcrystalline cellulose,0,
12980,10.1016/j.colsurfb.2015.11.006,cellulose nanogel,protein immobilization support,GSlip–CBD was immobilized onto cellulose nanogel with approximately 92% protein loading.,cellulose,1,
12981,10.1016/j.colsurfb.2015.11.006,sulfuric acid,hydrolysis reagent,H2SO4 was added to reach 63.4 wt% during preparation of cellulose nanogel.,sulfuric acid,0,
12982,10.1016/j.colsurfb.2015.11.006,sodium carbonate,neutralization reagent,Nanogel was neutralized with distilled water and Na2CO3.,sodium carbonate,0,
12983,10.1016/j.colsurfb.2015.11.006,cellulose-binding domain,affinity ligand/domain on fusion protein,CBD fused to lipase increased specificity toward cellulose nanogel.,,1,
12984,10.1016/j.colsurfb.2015.11.006,dimethyl sulfoxide,organic reaction medium/activity test solvent,Immobilized lipase was active in DMSO and catalyzed esterification of oleic acid and ethanol.,dimethyl sulfoxide,0,
12985,10.1016/j.colsurfb.2015.11.006,oleic acid,esterification substrate,Oleic acid was esterified with ethanol using cellulose nanogel-bound lipase.,oleic acid,0,
12986,10.1016/j.colsurfb.2015.11.006,ethanol,esterification substrate and solvent wash/reagent,Ethanol was used with oleic acid for ethyl oleate synthesis.,ethanol,0,
12987,10.1016/j.colsurfb.2015.11.006,p-nitrophenyl palmitate,lipase assay substrate,Lipase activity was assayed using p-NPP as substrate.,p-nitrophenyl palmitate,0,
12988,10.1016/j.colsurfb.2015.11.006,molecular sieves,water scavenger,Molecular sieves were used to remove water from DMSO before substrate preparation.,molecular sieve,1,
12989,10.1016/j.carbpol.2011.09.029,starch,polymer backbone,Starch was copolymerized with dimethylaminoethyl methacrylate to synthesize the hydrogel matrix.,starch,0,
12990,10.1016/j.carbpol.2011.09.029,dimethylaminoethyl methacrylate,monomer,DMAEMA was used with starch to prepare radiation-synthesized Starch/DMAEMA hydrogels.,dimethylaminoethyl methacrylate,0,
12991,10.1016/j.carbpol.2011.09.029,gamma rays,radiation crosslinking initiator,Starch/DMAEMA hydrogels were obtained using gamma-irradiation induced copolymerization at 30 and 40 kGy.,,1,
12992,10.1016/j.carbpol.2011.09.029,phosphate buffer,assay buffer,"Fibrinolytic enzyme activity assay used phosphate buffer 0.2 M, pH 7.0.",phosphate buffer,1,
12993,10.1016/j.carbpol.2011.09.029,trichloroacetic acid,reaction stopping reagent,The fibrinolytic assay reaction was stopped by addition of 15% trichloroacetic acid.,trichloroacetic acid,0,
12994,10.1016/j.foodchem.2004.07.022,poly(GMA-HEMA-EGDMA),hydrogel microsphere support,Epoxy group-containing poly(GMA-HEMA-EGDMA) microspheres were prepared by suspension polymerisation and used for covalent lipase immobilization.,,1,
12995,10.1016/j.foodchem.2004.07.022,glycidyl methacrylate,functional monomer,Organic phase contained GMA for preparation of epoxy group-containing microspheres.,glycidyl methacrylate,0,
12996,10.1016/j.foodchem.2004.07.022,2-hydroxyethyl methacrylate,hydrophilic monomer,Organic phase contained HEMA for preparation of poly(GMA-HEMA-EGDMA) microspheres.,2-hydroxyethyl methacrylate,0,
12997,10.1016/j.foodchem.2004.07.022,ethylene glycol dimethacrylate,crosslinker,EGDMA was used as cross-linker in suspension polymerisation.,ethylene glycol dimethacrylate,0,
12998,10.1016/j.foodchem.2004.07.022,"1,6-diaminohexane",spacer-arm,The spacer-arm was covalently attached onto epoxy groups of poly(GMA-HEMA-EGDMA) microspheres.,"1,6-diaminohexane",0,
12999,10.1016/j.foodchem.2004.07.022,glutaric dialdehyde,coupling agent,Spacer-arm-attached microspheres were activated with glutaric dialdehyde before lipase immobilization.,glutaraldehyde,1,
13000,10.1016/j.foodchem.2004.07.022,alpha-alpha'-azoisobisbutyronitrile,polymerization initiator,AIBN was used in preparation of microspheres.,azobisisobutyronitrile,0,
13001,10.1016/j.foodchem.2004.07.022,polyvinyl alcohol,stabilizer,Isopropyl alcohol containing 5.0% polyvinyl alcohol was used as stabilizer in the organic phase.,polyvinyl alcohol,0,
13002,10.1016/j.foodchem.2004.07.022,toluene,porogen or organic phase solvent,AIBN was mixed in 30 ml toluene during microsphere preparation.,toluene,0,
13003,10.1016/j.foodchem.2004.07.022,isopropyl alcohol,organic phase component,Organic phase contained isopropyl alcohol during suspension polymerisation.,isopropyl alcohol,0,
13004,10.1016/j.foodchem.2004.07.022,ethylene diamine,reactive group blocker,Enzyme-loaded microspheres were transferred to ethylene diamine solution to block reactive groups.,ethylenediamine,0,
13005,10.1016/j.foodchem.2004.07.022,Coomassie brilliant blue,protein assay reagent,Immobilized lipase amount was determined using Coomassie brilliant blue as described by Bradford.,Coomassie brilliant blue,0,
13006,10.1016/j.foodchem.2004.07.022,bovine serum albumin,protein assay calibration standard,BSA solution of known concentration was used for the protein calibration curve.,bovine serum albumin,1,
13007,10.1016/j.foodchem.2004.07.022,gum arabic,olive oil emulsion component,Olive oil emulsion was prepared by mixing olive oil and gum arabic solution.,gum arabic,1,
13008,10.1016/j.foodchem.2004.07.022,olive oil,lipase substrate,Activities of free and immobilized lipase were determined by olive oil hydrolysis.,olive oil,1,
13009,10.1016/j.colsurfb.2014.02.049,polyvinyl alcohol,hydrogel polymer backbone,PVA cryogels and PVA-pectin cryogels were used as matrices for soluble keratinase and K-CLEA immobilization/release.,polyvinyl alcohol,0,
13010,10.1016/j.colsurfb.2014.02.049,pectin,hydrogel polymer; affinity/interacting component,Pectin in PVA cryogel reduced K-CLEA release rate and was reported as the preferred binding component for K-CLEA aggregates.,pectin,0,
13011,10.1016/j.colsurfb.2014.02.049,glutaraldehyde,crosslinker for K-CLEA preparation,Glutaraldehyde solution was added to crosslink the enzyme precipitate during K-CLEA preparation.,glutaraldehyde,0,
13012,10.1016/j.colsurfb.2014.02.049,acetone,enzyme precipitant; organic solvent,Acetone was used to precipitate keratinase before crosslinking and in solvent stability tests.,acetone,0,
13013,10.1016/j.colsurfb.2014.02.049,dimethyl sulfoxide,organic solvent in enzyme stability tests,DMSO was tested for its effect on soluble keratinase and K-CLEA stability.,dimethyl sulfoxide,0,
13014,10.1016/j.colsurfb.2014.02.049,ethanol,organic solvent and solvent helper,Ethanol was used as solvent helper for non-polar solvent experiments and as a control solvent.,ethanol,0,
13015,10.1016/j.colsurfb.2014.02.049,isobutanol,organic solvent in enzyme stability tests,Isobutanol was tested as a non-polar solvent condition affecting keratinase and K-CLEA stability.,isobutanol,0,
13016,10.1016/j.colsurfb.2014.02.049,sodium chloride,salt for ionic strength testing,K-CLEA and keratinase were incubated in acetate buffer with 250 to 1000 mM NaCl.,sodium chloride,0,
13017,10.1016/j.colsurfb.2014.02.049,azocasein,enzyme assay substrate,Keratinase activity and kinetic parameters were measured using azocasein as substrate.,azocasein,1,
13018,10.1016/j.colsurfb.2014.02.049,bovine serum albumin,protein quantification standard,Calibration curve for Coomassie blue protein quantification was performed with BSA fraction V.,bovine serum albumin,1,
13019,10.1016/j.bios.2012.01.042,2-methacryloyloxyethyl phosphorylcholine,monomer,PMVF monomer; MPC polymers used for biocompatible hydrogel systems.,2-methacryloyloxyethyl phosphorylcholine,0,
13020,10.1016/j.bios.2012.01.042,p-vinylphenylboronic acid,monomer; affinity/covalent bonding group,VPBA groups in PMVF bind hydroxyl groups in PVA to form hydrogel multilayers.,p-vinylphenylboronic acid,0,
13021,10.1016/j.bios.2012.01.042,vinylferrocene,monomer; electron-transfer mediator,VFc units in PMVF mediate electron transfer between GOx and Au electrode.,vinylferrocene,0,
13022,10.1016/j.bios.2012.01.042,poly(vinyl alcohol),polymer modifier for GOx,GOx was modified with PVA to bind to PMVF covalently and form hydrogel.,polyvinyl alcohol,0,
13023,10.1016/j.bios.2012.01.042,p-nitrophenylchloroformate,activation reagent,PVA hydroxyl groups were activated with NPC for GOx modification.,p-nitrophenyl chloroformate,0,
13024,10.1016/j.bios.2012.01.042,ethyl-3-mercaptopropionate,Au surface treatment reagent,Au electrode was immersed in ethanol solution of 20 mM EMP for 12 h.,ethyl 3-mercaptopropionate,0,
13025,10.1016/j.bios.2012.01.042,photoreactive PVA,surface anchoring polymer,"AWP, azide-unit pendented water-soluble PVA, was UV-exposed on EMP-treated Au.",azide functionalized polyvinyl alcohol,1,
13026,10.1016/j.bios.2012.01.042,"2,2'-azobisisobutyronitrile",radical polymerization initiator,PMVF was synthesized by conventional radical polymerization with 5.0% molar ratio AIBN.,"2,2'-azobisisobutyronitrile",0,
13027,10.1016/j.bios.2012.01.042,ferrocene,redox mediator functional group,GOx-catalyzed glucose oxidation was mediated by ferrocene units.,ferrocene,0,
13028,10.1016/j.bios.2012.01.042,gold,electrode substrate,PMVF/GOx-PVA multilayers were formed on an Au surface.,gold,0,
13029,10.1016/j.cej.2025.163766,Kevlar aramid nanofibers,hydrogel backbone,Kevlar hydrogel layer was fabricated from KANFs via wet phase inversion.,,1,
13030,10.1016/j.cej.2025.163766,caffeic acid,polyphenol monomer and antifouling functional ligand,H/PCA coating was fabricated via oxidative polymerization of CA/APS/EDA; CA provides hydroxyl and carboxyl groups.,caffeic acid,0,
13031,10.1016/j.cej.2025.163766,copper ion,metal ion bridge and antimicrobial component,H/PCA coating was crosslinked with Cu2+ to form H/PCA-Cu coating.,copper(2+),0,
13032,10.1016/j.cej.2025.163766,copper(II) sulfate pentahydrate,Cu2+ source,H/PCA coating was immersed in 2 mg mL−1 CuSO4·5H2O solution for 2 h.,copper sulfate pentahydrate,0,
13033,10.1016/j.cej.2025.163766,ammonium persulfate,oxidant/crosslinking formulation component,"Kevlar hydrogel was immersed in Tris-HCl buffer containing CA, APS, and EDA.",ammonium persulfate,0,
13034,10.1016/j.cej.2025.163766,ethylenediamine,polymerization/crosslinking formulation component,"Kevlar hydrogel was immersed in Tris-HCl buffer containing CA, APS, and EDA.",ethylenediamine,0,
13035,10.1016/j.cej.2025.163766,dimethyl sulfoxide,solvent for KANF hydrogel preparation,"KANFs were dissolved in a mixture of DMSO, water, and KOH.",dimethyl sulfoxide,0,
13036,10.1016/j.cej.2025.163766,potassium hydroxide,base for KANF hydrogel preparation,"KANFs were dissolved in a mixture of DMSO, water, and KOH.",potassium hydroxide,0,
13037,10.1016/j.cej.2025.163766,Tris-HCl,buffer,"Kevlar hydrogel was immersed in Tris-HCl buffer solution, 50 mM, pH 8.5, during CA modification.",tris hydrochloride,0,
13038,10.1016/j.cej.2025.163766,304 stainless steel,substrate and control surface,"304 SS used for anti-protein, anti-bacterial, anti-algae, and stability tests; BSA adsorption was 0.639 ± 0.041 mg cm−2.",,1,
13039,10.1016/j.colsurfb.2017.07.069,dopamine,functional monomer and cross-linking agent; polydopamine precursor,Dopamine was chosen as the functional monomer and cross-linking agent for BHb imprinting.,dopamine,0,
13040,10.1016/j.colsurfb.2017.07.069,dopamine hydrochloride,reagent for Hydro-MIP synthesis,Dopamine hydrochloride (50.0 mg) was added into BCP dispersions with template protein BHb.,dopamine hydrochloride,0,
13041,10.1016/j.colsurfb.2017.07.069,sodium dodecyl sulfate,template elution/removal reagent,A mixture containing SDS and acetic acid was used to elute template proteins and remove interfacial stabilizers.,sodium dodecyl sulfate,0,
13042,10.1016/j.colsurfb.2017.07.069,acetic acid,template elution/removal reagent,A mixture containing SDS and acetic acid was used to elute template proteins and remove interfacial stabilizers.,acetic acid,0,
13043,10.1016/j.colsurfb.2017.07.069,n-hexane,internal oil phase and porogen,Six milliliters of n-hexane was employed as the internal phase and porogen.,n-hexane,0,
13044,10.1016/j.colsurfb.2017.07.069,coumarin-6,fluorescent label for oil phase,The oil phase n-hexane was fluorescently labeled with coumarin-6.,coumarin 6,0,
