Repository: sunyrain/PHA

# PHA Protein-Hydrogel Adsorption Dataset

Generated: 2026-07-05T11:36:45

## Scope

This curated package organizes literature-derived protein-hydrogel adsorption, binding, immobilization, antifouling, and related biointerface records extracted from the local PHA corpus.

The primary unit is one record:

`paper + hydrogel/sample + protein/mixture + experimental condition + measured outcome`

## Contents

- `data/sources.csv`: article-level metadata, extraction status, and curation decision.
- `data/records_flat.csv`: flattened record-level table with provenance, hydrogel, protein, condition, outcome, mechanism, and quality fields.

File: data/curated/pha_scientific_dataset_20260705/data/materials.csv (part 65 of 67)
id,doi,name,role,context,pubchem_query,needs_manual_normalization,enrichment_json
13045,10.1016/j.colsurfb.2017.07.069,hydrochloric acid,pH adjustment and BHb acidification,BHb was adjusted to pH 2.0 with 1 M HCl; BCP dispersions were adjusted with HCl or NaOH.,hydrochloric acid,0,
13046,10.1016/j.colsurfb.2017.07.069,sodium hydroxide,pH adjustment,"BCP dispersions were adjusted to pH 3.0, 4.0, 6.0, 7.0, 9.0, and 11.0 by HCl or NaOH.",sodium hydroxide,0,
13047,10.1016/j.colsurfb.2017.07.069,KH2PO4·2H2O,phosphate buffer component,Listed among reagents used in the study.,potassium dihydrogen phosphate dihydrate,1,
13048,10.1016/j.colsurfb.2017.07.069,NaHPO4·12H2O,phosphate buffer component,Listed among reagents used in the study.,disodium hydrogen phosphate dodecahydrate,1,
13049,10.1016/j.carbpol.2012.03.052,carboxymethylpullulan,hydrogel backbone,Crosslinked carboxymethylpullulan microspheres were synthesized and used as parent CMP support.,carboxymethyl pullulan,1,
13050,10.1016/j.carbpol.2012.03.052,pullulan,polysaccharide backbone,Pullulan-derived crosslinked carboxymethyl polysaccharide hydrogels were studied.,pullulan,0,
13051,10.1016/j.carbpol.2012.03.052,epichlorohydrin,crosslinker,Crosslinking with epichlorohydrin in basic media was used in CMP microsphere synthesis.,epichlorohydrin,0,
13052,10.1016/j.carbpol.2012.03.052,sodium chloroacetate,carboxymethylation reagent,Carboxymethylation was performed with sodium chloroacetate in basic media.,sodium chloroacetate,0,
13053,10.1016/j.carbpol.2012.03.052,Jeffamine M-2005,thermoassociative side chain ligand,J-1 and J-2 contained Jeffamine M-2005 side chains; M-2005 LCST was reported as 25 C at 10 g/L in water.,Jeffamine M-2005,1,
13054,10.1016/j.carbpol.2012.03.052,Jeffamine M-600,thermoassociative side chain ligand,J-3 and J-4 contained Jeffamine M-600 side chains; M-600 LCST was reported as 59 C at 10 g/L in water.,Jeffamine M-600,1,
13055,10.1016/j.carbpol.2012.03.052,"N,N'-dicyclohexyl carbodiimide",coupling reagent,DCCI was used to activate COOH groups for amidation with Jeffamines.,"N,N'-dicyclohexylcarbodiimide",0,
13056,10.1016/j.carbpol.2012.03.052,dimethylaminopyridine,amidation catalyst,DMAPy was added during Jeffamine-carboxymethylpullulan amidation.,4-dimethylaminopyridine,0,
13057,10.1016/j.carbpol.2012.03.052,DMSO,solvent,CMP microparticles were swollen in DMSO before DCCI activation and Jeffamine reaction.,dimethyl sulfoxide,0,
13058,10.1016/j.carbpol.2012.03.052,sodium azide,preservative,Protein retention was performed in the presence of sodium azide as preservative.,sodium azide,0,
13059,10.1016/j.carbpol.2012.03.052,phosphate buffered saline,release medium,Protein release from support-protein complexes was performed in PBS solution at pH 7.4.,phosphate buffered saline,1,
13060,10.1016/j.carbpol.2012.03.052,sodium chloride,activity release/test solution,Specific activity of lysozyme released from hydrogels in NaCl 0.1N solutions was reported.,sodium chloride,0,
13061,10.1016/j.carbpol.2012.03.052,polyethylene glycol,porosity probe,PEG samples of different molecular weights were used to estimate average exclusion limit.,polyethylene glycol,1,
13062,10.1016/j.carbpol.2012.03.052,Rose Bengal,hydrophobic dye probe,Rose Bengal retention was used as a measure of support hydrophobicity.,Rose Bengal,0,
13063,10.1016/j.carbpol.2012.03.052,Brilliant Blue,amphiphilic dye probe,Brilliant Blue retention was used to evidence amphiphilic character.,Brilliant Blue,1,
13064,10.1016/j.carbpol.2012.03.052,Vitamin B12,hydrophilic probe molecule,Vitamin B12 retention was used to evidence interaction with hydrophilic solutes.,vitamin B12,0,
13065,10.1016/j.carbpol.2012.03.052,lutein,antioxidant payload,Lutein retention on hydrogels was studied as a hydrophobic antioxidant biomolecule.,lutein,0,
13066,10.1016/j.carbpol.2012.03.052,alpha-tocopherol,antioxidant payload,Alpha-tocopherol retention on hydrogels was studied as a hydrophobic antioxidant biomolecule.,alpha-tocopherol,0,
13067,10.1016/j.seppur.2023.125601,sodium alginate,hydrogel precursor polymer,NaAlg aqueous solution was cross-linked to form CuAlg hydrogel membrane.,sodium alginate,0,
13068,10.1016/j.seppur.2023.125601,CuCl2,crosslinking salt,Different concentrations of CuCl2 solution were used to form CuAlg hydrogel membranes.,copper chloride,0,
13069,10.1016/j.seppur.2023.125601,Cu2+,metal ion crosslinker,Cu2+ ions cross-linked alginate and improved anti-swelling behavior.,copper(II) ion,0,
13070,10.1016/j.seppur.2023.125601,CaCl2,comparator crosslinking salt,CaAlg hydrogel membrane was prepared under the same conditions using CaCl2 instead of CuCl2.,calcium chloride,0,
13071,10.1016/j.seppur.2023.125601,Ca2+,comparator metal ion crosslinker,CaAlg membrane was compared with CuAlg membrane for swelling and structural stability.,calcium ion,0,
13072,10.1016/j.seppur.2023.125601,NaCl,salt separation solute,Mixtures of dye and NaCl were used to evaluate dye/salt separation.,sodium chloride,0,
13073,10.1016/j.seppur.2023.125601,methylene blue,dye filtration solute,MB solutions and MB/NaCl mixtures were filtered to evaluate membrane flux and rejection.,methylene blue,0,
13074,10.1016/j.seppur.2023.125601,Coomassie brilliant blue,dye filtration solute,CBB rejection was used to compare CuAlg/MHSL membranes with different thicknesses.,Coomassie brilliant blue,0,
13075,10.1016/j.seppur.2023.125601,polyester substrate,modified hydrophilic support layer,MHSL was described as a polyester substrate supporting the CuAlg membrane.,polyester,1,
13076,10.1016/j.eurpolymj.2019.03.032,hyaluronic acid,polymer backbone,Sodium hyaluronate with MW 25 kDa was modified with tyramine to form HA-TA.,hyaluronic acid,0,
13077,10.1016/j.eurpolymj.2019.03.032,sodium hyaluronate,starting polymer,Sodium hyaluronate (MW = 25 kDa) was purchased from Contipro Pharma.,sodium hyaluronate,0,
13078,10.1016/j.eurpolymj.2019.03.032,tyramine,functional ligand / crosslinkable group,Tyramine was conjugated to hyaluronic acid; DS of tyramine groups was 17%.,tyramine,0,
13079,10.1016/j.eurpolymj.2019.03.032,hydrogen peroxide,enzymatic crosslinking reagent,H2O2/TA molar ratio of 0.5 triggered crosslinking of HA-TA microdroplets.,hydrogen peroxide,0,
13080,10.1016/j.eurpolymj.2019.03.032,horseradish peroxidase,enzyme crosslinking catalyst,HA-TA microgels were formed in the presence of HRP and H2O2.,horseradish peroxidase,0,
13081,10.1016/j.eurpolymj.2019.03.032,EDAC,carbodiimide coupling reagent,EDAC and NHS were used to activate HA carboxylic acid groups.,N-(3-dimethylaminopropyl)-N'-ethylcarbodiimide hydrochloride,1,
13082,10.1016/j.eurpolymj.2019.03.032,N-hydroxysuccinimide,activation reagent,NHS esters of HA were reacted with tyramine.,N-hydroxysuccinimide,0,
13083,10.1016/j.eurpolymj.2019.03.032,Span 80,surfactant,Inverse microemulsion was stabilized with Span 80 and Tween 80.,Span 80,1,
13084,10.1016/j.eurpolymj.2019.03.032,Tween 80,surfactant,Inverse microemulsion was stabilized with Span 80 and Tween 80.,Tween 80,1,
13085,10.1016/j.eurpolymj.2019.03.032,isooctane,continuous oil phase,Microgels were prepared through crosslinking of HA-TA microdroplets in isooctane.,"2,2,4-trimethylpentane",0,
13086,10.1016/j.eurpolymj.2019.03.032,hyaluronidase,microgel degradation enzyme for loading assay,Loading during fabrication was determined by degrading microgels with hyaluronidase solution.,hyaluronidase,1,
13087,10.1016/j.eurpolymj.2019.03.032,sodium azide,antimicrobial additive in release medium,Release medium contained 0.05% w/v sodium azide to prevent bacterial growth.,sodium azide,0,
13088,10.1016/j.eurpolymj.2019.03.032,PBS,buffer,"Release of model proteins was monitored in PBS (10 mM, pH 7.4).",phosphate buffered saline,1,
13089,10.1016/j.microc.2024.112160,polyvinyl alcohol,hydrogel polymer,0.8 g of PVA was mixed with 9.2 mL of HAc-NaAc buffer and used to fabricate the hydrogel-based EP tube biosensor.,polyvinyl alcohol,0,
13090,10.1016/j.microc.2024.112160,"3,3′,5,5′-tetramethylbenzidine",chromogenic substrate encapsulated in hydrogel,TMB was added to PVA solution in an EP tube to construct the hydrogel-based sensor.,"3,3',5,5'-tetramethylbenzidine",0,
13091,10.1016/j.microc.2024.112160,D-penicillamine,small-molecule analyte,The EP tube-TMB-PVA hydrogel kit was used for smartphone sensing of D-PA in goat serum.,D-penicillamine,0,
13092,10.1016/j.microc.2024.112160,iron(III) ion,small-molecule/ion analyte,Fe3+ ions were detected using the EP tube/TMB/D-PA system in rabbit serum.,iron(III),0,
13093,10.1016/j.microc.2024.112160,sodium acetate,buffer component,HAc-NaAc buffer at pH 3.5 was used for hydrogel fabrication and sensing.,sodium acetate,0,
13094,10.1016/j.microc.2024.112160,acetic acid,buffer component,HAc-NaAc buffer at pH 3.5 was used for hydrogel fabrication and sensing.,acetic acid,0,
13095,10.1016/j.microc.2024.112160,polyethylene,plastic EP tube material,The PE-based plastic EP tube was chosen for follow-up experiments after comparing plastic tube components.,polyethylene,0,
13096,10.1016/j.microc.2024.112160,polypropylene,plastic tube comparator material,Different components of plastic tubes were compared for photoenzyme activity.,polypropylene,0,
13097,10.1016/j.microc.2024.112160,polystyrene,plastic tube comparator material,Different components of plastic tubes were compared for photoenzyme activity.,polystyrene,0,
13098,10.1016/j.microc.2024.112160,polycarbonate,plastic tube comparator material,Different components of plastic tubes were compared for photoenzyme activity.,polycarbonate,0,
13099,10.1016/j.microc.2023.108897,N-isopropylacrylamide,thermosensitive monomer,Used to synthesize thermosensitive hydrogel nanoparticles.,N-isopropylacrylamide,0,
13100,10.1016/j.microc.2023.108897,Acrylic acid,electrophilic/charged monomer,AAc content was varied to tune nanoparticle charge and ssDNA separation.,acrylic acid,0,
13101,10.1016/j.microc.2023.108897,2-Bromoacrylic acid,substituted acrylic acid monomer,AAc-Br was used to examine effects of electron-withdrawing substitution.,2-bromoacrylic acid,0,
13102,10.1016/j.microc.2023.108897,alpha-methyl acrylic acid,substituted acrylic acid monomer,AAc-CH3 was used to examine effects of electron-donating substitution.,methacrylic acid,1,
13103,10.1016/j.microc.2023.108897,N-t-butylacrylamide,hydrophobic monomer,TBAm content was varied to tune hydrophobicity and separation performance.,N-tert-butylacrylamide,0,
13104,10.1016/j.microc.2023.108897,"N,N'-methylenebisacrylamide",crosslinker,BIS was used at 2 mol% in hydrogel nanoparticle synthesis.,"N,N'-methylenebisacrylamide",0,
13105,10.1016/j.microc.2023.108897,sodium dodecyl sulfate,surfactant,SDS dosage was varied to regulate hydrogel nanoparticle particle size.,sodium dodecyl sulfate,0,
13106,10.1016/j.microc.2023.108897,ammonium persulfate,initiator,APS was added as initiator during precipitation polymerization.,ammonium persulfate,0,
13107,10.1016/j.microc.2023.108897,Tris,buffer component,Used in TG running buffer and Tris-HCl sample dilution buffer.,tris(hydroxymethyl)aminomethane,0,
13108,10.1016/j.microc.2023.108897,glycine,buffer component,Used in 1x TG running buffer.,glycine,0,
13109,10.1016/j.apsusc.2024.160102,polyethylene glycol,hydrophilic polymer component,PEG Mn = 2000; PEG content varied from 0 to 55 wt% to tune swelling and antifouling.,polyethylene glycol,0,
13110,10.1016/j.apsusc.2024.160102,polypropylene glycol,polymer component,PPG Mn = 2000; hydrophobic PPG was associated with higher protein adsorption in the absence of PEG.,polypropylene glycol,0,
13111,10.1016/j.apsusc.2024.160102,isophorone diisocyanate,reactive linker / hard segment,IPDI was added during PEGp hydrogel synthesis and modeled in MD simulations.,isophorone diisocyanate,0,
13112,10.1016/j.apsusc.2024.160102,"1,4-butanediol",chain extender / crosslinking component,BDO was added during PEGp hydrogel preparation.,"1,4-butanediol",0,
13113,10.1016/j.apsusc.2024.160102,HSH330,polyether ternary alcohol crosslinking component,HSH330 was used in synthesis and acted as a crosslinking agent in MD simulation.,polyether ternary alcohol HSH330,1,
13114,10.1016/j.apsusc.2024.160102,fluorescein isothiocyanate isomer I,fluorescent labeling reagent,FITC was used to prepare FITC-BSA for protein adsorption imaging.,fluorescein isothiocyanate,0,
13115,10.1016/j.apsusc.2024.160102,sodium bicarbonate,buffer component,"BSA was diluted with NaHCO3 buffer solution, 25 mmol, pH 9.8, during FITC-BSA preparation.",sodium bicarbonate,0,
13116,10.1016/j.apsusc.2024.160102,phosphate-buffered saline,buffer,PBS was listed in materials and used for washing Escherichia coli.,phosphate buffered saline,0,
13117,10.1016/j.apsusc.2024.160102,butyl acetate,solvent,Mixed solvent ratio butyl acetate:xylene:cyclohexanone = 2:2:1.,butyl acetate,0,
13118,10.1016/j.apsusc.2024.160102,xylene,solvent,Mixed solvent ratio butyl acetate:xylene:cyclohexanone = 2:2:1.,xylene,0,
13119,10.1016/j.apsusc.2024.160102,cyclohexanone,solvent,Mixed solvent ratio butyl acetate:xylene:cyclohexanone = 2:2:1.,cyclohexanone,0,
13120,10.1016/j.bioelechem.2011.05.003,agarose,hydrogel polymer backbone,4 g/L agarose hydrogel solution prepared by dissolving 0.2 g agarose into 50 mL boiling water,agarose,0,
13121,10.1016/j.bioelechem.2011.05.003,"N,N-dimethylformamide",gelation additive and film-stabilizing additive,12 mL DMF was added to accelerate gelation; DMF improved redox behavior of agarose-cyt-c film,"N,N-dimethylformamide",0,
13122,10.1016/j.bioelechem.2011.05.003,1-butyl-3-methylimidazolium bromide,room temperature ionic liquid cell solution,Cell solution was [Bmim][Br]; optimum water content 5.2%,1-butyl-3-methylimidazolium bromide,0,
13123,10.1016/j.bioelechem.2011.05.003,1-butyl-3-methylimidazolium tetrafluoroborate,room temperature ionic liquid cell solution,Cell solution was [Bmim][BF4]; optimum water content 5.8%; supported electrocatalytic reduction of TCA and t-BuOOH,1-butyl-3-methylimidazolium tetrafluoroborate,0,
13124,10.1016/j.bioelechem.2011.05.003,Tris,buffer component for cyt-c solution,Cyt-c solution prepared in 5 mmol/L Tris and 0.1 mol/L NaCl at pH 7.0,tris(hydroxymethyl)aminomethane,0,
13125,10.1016/j.bioelechem.2011.05.003,sodium chloride,salt in cyt-c solution,Cyt-c solution prepared in 5 mmol/L Tris and 0.1 mol/L NaCl at pH 7.0,sodium chloride,0,
13126,10.1016/j.bioelechem.2011.05.003,trichloroacetic acid,electrocatalytic substrate,cyt-c entrapped in agarose hydrogel catalyzed electroreduction of TCA in [Bmim][BF4],trichloroacetic acid,0,
13127,10.1016/j.bioelechem.2011.05.003,tert-butyl hydroperoxide,electrocatalytic substrate,cyt-c entrapped in agarose hydrogel catalyzed electroreduction of t-BuOOH in [Bmim][BF4],tert-butyl hydroperoxide,0,
13128,10.1016/j.bioelechem.2011.05.003,Na+,metal ion inhibitor tested,electrochemical activity of cyt-c entrapped in agarose hydrogel was inhibited by metal ions at 10 mmol/L,sodium ion,0,
13129,10.1016/j.bioelechem.2011.05.003,K+,metal ion inhibitor tested,electrochemical activity of cyt-c entrapped in agarose hydrogel was inhibited by metal ions at 10 mmol/L,potassium ion,0,
13130,10.1016/j.bioelechem.2011.05.003,Ba2+,metal ion inhibitor tested,electrochemical activity of cyt-c entrapped in agarose hydrogel was inhibited by metal ions at 10 mmol/L,barium ion,0,
13131,10.1016/j.bioelechem.2011.05.003,Sr2+,metal ion inhibitor tested,electrochemical activity of cyt-c entrapped in agarose hydrogel was inhibited by metal ions at 10 mmol/L,strontium ion,0,
13132,10.1016/j.bioelechem.2011.05.003,Ca2+,metal ion inhibitor tested,electrochemical activity of cyt-c entrapped in agarose hydrogel was inhibited by metal ions at 10 mmol/L,calcium ion,0,
13133,10.1016/j.bioelechem.2011.05.003,Mg2+,metal ion inhibitor tested,electrochemical activity of cyt-c entrapped in agarose hydrogel was inhibited by metal ions at 10 mmol/L,magnesium ion,0,
13134,10.1016/j.bioelechem.2011.05.003,Cd2+,metal ion inhibitor tested,electrochemical activity of cyt-c entrapped in agarose hydrogel was inhibited by metal ions at 10 mmol/L,cadmium ion,0,
13135,10.1016/j.bioelechem.2011.05.003,Zn2+,metal ion inhibitor tested,electrochemical activity of cyt-c entrapped in agarose hydrogel was inhibited by metal ions at 10 mmol/L,zinc ion,0,
13136,10.1016/j.bioelechem.2011.05.003,Fe3+,metal ion inhibitor causing redox peak disappearance,"after Fe3+, Fe2+ and Cu2+ were added, the redox peak of cyt-c disappeared",ferric ion,0,
13137,10.1016/j.bioelechem.2011.05.003,Fe2+,metal ion inhibitor causing redox peak disappearance,"after Fe3+, Fe2+ and Cu2+ were added, the redox peak of cyt-c disappeared",ferrous ion,0,
13138,10.1016/j.bioelechem.2011.05.003,Cu2+,metal ion inhibitor causing redox peak disappearance,"after Fe3+, Fe2+ and Cu2+ were added, the redox peak of cyt-c disappeared",cupric ion,0,
13139,10.1016/j.actbio.2016.01.011,hyaluronic acid,polymer backbone and CD44-targeting motif,HA 90 kDa used to synthesize HA–EGCG and as HA control.,hyaluronic acid,0,
13140,10.1016/j.actbio.2016.01.011,epigallocatechin gallate,protein-affinity ligand/hydrophobic phenolic group,EGCG conjugated to HA; EGCG controls were compared for lysozyme fluorescence quenching.,epigallocatechin gallate,0,
13141,10.1016/j.actbio.2016.01.011,Ala-bridged EGCG dimer,ligand intermediate conjugated to HA,Ala-bridged EGCG dimer was conjugated to HA by carbodiimide reaction.,alanine bridged epigallocatechin gallate dimer,1,
13142,10.1016/j.actbio.2016.01.011,linear polyethylenimine,cationic nanogel component and endosomal escape agent,Linear PEI 22 kDa was mixed with protein and HA–EGCG to form ternary nanogels.,polyethylenimine,0,
13143,10.1016/j.actbio.2016.01.011,N-hydroxysuccinimide,carbodiimide coupling reagent/additive,Used with EDC·HCl to activate HA carboxylic acid during HA–EGCG synthesis.,N-hydroxysuccinimide,0,
13144,10.1016/j.actbio.2016.01.011,1-ethyl-3-(3-dimethylaminopropyl)-carbodiimide hydrochloride,coupling reagent,Used to activate HA carboxyl groups for EGCG dimer conjugation.,EDC hydrochloride,0,
13145,10.1016/j.actbio.2016.01.011,Fmoc-Ala-aldehyde,synthetic precursor,Reacted with EGCG to form Fmoc-Ala-bridged EGCG dimer.,Fmoc alanine aldehyde,1,
13146,10.1016/j.actbio.2016.01.011,Triton-X 100,surfactant for nanogel destabilization/desorption test,0.1 w/v% Triton-X restored lysozyme activity from 83% to 100%.,Triton X-100,0,
13147,10.1016/j.actbio.2016.01.011,chloroquine diphosphate,positive control for GzmB cytotoxic delivery,GzmB/CQ induced greater than 70% cell death.,chloroquine diphosphate,0,
13148,10.1016/j.actbio.2016.01.011,Fluorescein-5-isothiocyanate,protein fluorescent label,Conjugated to lysozyme for intracellular trafficking experiments.,fluorescein isothiocyanate,0,
13149,10.1016/j.actbio.2016.01.011,Micrococcus lysodeikticus,lysozyme enzymatic substrate,Used in lysozyme activity assay at 0.15 w/v% in PBS.,Micrococcus lysodeikticus,1,
13150,10.1016/j.eurpolymj.2021.110347,polysuccinimide,polymer precursor,Used for aminolysis to synthesize polyaspartamides.,polysuccinimide,1,
13151,10.1016/j.eurpolymj.2021.110347,L-lysine methyl ester dihydrochloride,zwitterionic side-chain precursor,Used to prepare Lys-P-HE-TyrAA; deprotection introduced positively and negatively charged groups.,L-lysine methyl ester dihydrochloride,0,
13152,10.1016/j.eurpolymj.2021.110347,Boc-Lys-OH,zwitterionic side-chain precursor,Used to prepare N α-Lys-P-HE-TyrAA followed by Boc deprotection.,N-alpha-Boc-L-lysine,0,
13153,10.1016/j.eurpolymj.2021.110347,tyramine,functional monomer and crosslinkable phenol group,Introduced into polyaspartamide; phenol groups used for horseradish peroxidase-mediated nanogel crosslinking.,tyramine,0,
13154,10.1016/j.eurpolymj.2021.110347,propargylamine,functional monomer,Introduced alkyne fragments for click chemistry strategy.,propargylamine,0,
13155,10.1016/j.eurpolymj.2021.110347,aminoethan-2-ol,monomer/nucleophile,Converted residual PSI groups into 2-hydroxyethyl-DL-aspartamide groups.,ethanolamine,0,
13156,10.1016/j.eurpolymj.2021.110347,hydrogen peroxide,crosslinking reagent,Used with horseradish peroxidase for nanogel crosslinking.,hydrogen peroxide,0,
13157,10.1016/j.eurpolymj.2021.110347,horseradish peroxidase,crosslinking catalyst,Mediated crosslinking of tyramine phenol groups during nanogel preparation.,horseradish peroxidase,1,
13158,10.1016/j.eurpolymj.2021.110347,Span 80,surfactant,Used as hydrophobic nonionic surfactant in inverse miniemulsion nanogel preparation.,sorbitan monooleate,0,
13159,10.1016/j.eurpolymj.2021.110347,sodium 2-mercaptoethanesulfonate,SPR chip modifier,Gold-coated SPR chips were treated with sodium 2-mercaptoethanesulfonate before adsorption measurements.,sodium 2-mercaptoethanesulfonate,0,
13160,10.1016/j.eurpolymj.2021.110347,APTES,surface silanization reagent,Used to prepare amine-functionalized glass slides and silicon wafers.,3-aminopropyltriethoxysilane,0,
13161,10.1016/j.eurpolymj.2021.110347,3-azido-7-hydroxycoumarin,click reaction probe,Used to quantify propargyl moieties via formation of fluorescent products.,3-azido-7-hydroxycoumarin,0,
13162,10.1016/j.eurpolymj.2021.110347,sodium chloride,nanogel preparation additive,Dissolved with polyaspartamides during inverse miniemulsion nanogel preparation.,sodium chloride,0,
13163,10.1016/j.mattod.2020.03.024,carboxybetaine,zwitterionic functional group,Most commonly used zwitterionic functional groups in the hydrogels include carboxybetaine.,carboxybetaine,1,
13164,10.1016/j.mattod.2020.03.024,sulfobetaine,zwitterionic functional group,Most commonly used zwitterionic functional groups in the hydrogels include sulfobetaine.,sulfobetaine,1,
13165,10.1016/j.mattod.2020.03.024,phosphorylcholine,zwitterionic functional group,Most commonly used zwitterionic functional groups in the hydrogels include phosphorylcholine.,phosphorylcholine,1,
13166,10.1016/j.mattod.2020.03.024,poly(carboxybetaine methacrylate),zwitterionic polymer,Antifouling polymers include poly(carboxybetaine methacrylate) and pCBMA-functionalized silica hydrogel.,carboxybetaine methacrylate,1,
13167,10.1016/j.mattod.2020.03.024,poly(carboxybetaine acrylamide),zwitterionic polymer hydrogel component,pCBAA hydrogels are described as fully resistant to human blood plasma.,carboxybetaine acrylamide,1,
13168,10.1016/j.mattod.2020.03.024,2-hydroxyethyl methacrylate,hydrogel monomer,p(HEMA-co-CBAA) hydrogels are described as fully resistant to human blood plasma.,2-hydroxyethyl methacrylate,0,
13169,10.1016/j.mattod.2020.03.024,methacryloyl-l-lysine,zwitterionic monomer,Hydrogel G contained 30% MLL and showed strong resistance against protein adsorption.,methacryloyl l lysine,1,
13170,10.1016/j.mattod.2020.03.024,Ca2+,ionic crosslinking metal ion,Complexation of Ca2+ with carboxylate and sulfonate groups cross-linked the hydrogel.,calcium ion,0,
13171,10.1016/j.mattod.2020.03.024,degradable disulfide CB cross-linker,zwitterionic crosslinker,Zwitterionic hydrogels with degradable disulfide CB cross-linkers eliminated or prevented in vivo immune response.,disulfide carboxybetaine crosslinker,1,
13172,10.1016/j.mattod.2020.03.024,silica,hydrogel inorganic component,Antifouling silica hydrogel was developed with pCBMA functionalization.,silica,0,
13173,10.1016/j.mattod.2020.03.024,dextran,natural polymer backbone,Dextran was functionalized by zwitteration with CB.,dextran,0,
13174,10.1016/j.mattod.2020.03.024,cellulose,natural polymer backbone,Cellulose-derived zwitterionic brush coatings reduced non-specific protein adsorption.,cellulose,0,
13175,10.1016/j.mattod.2020.03.024,starch,natural polymer hydrogel backbone,Zwitterionic starch-based hydrogels were synthesized with excellent antifouling property.,starch,0,
13176,10.1016/j.mattod.2020.03.024,chitosan,natural polymer hydrogel backbone,Hybrid ionic-covalent zwitterionic hydrogels of chitosan were synthesized for coatings of implantable devices.,chitosan,0,
13177,10.1016/j.matlet.2024.136694,aldehyde hyaluronic acid,hydrogel polymer backbone,HA was oxidized to obtain aldehyde groups; AHA solution was mixed with HMH18@DTX NPs and CMC to form NPs-hydrogel.,aldehyde hyaluronic acid,1,
13178,10.1016/j.matlet.2024.136694,hyaluronic acid,precursor polymer,HA was oxidized to obtain aldehyde groups.,hyaluronic acid,0,
13179,10.1016/j.matlet.2024.136694,carboxymethyl chitosan,hydrogel polymer backbone,AHA and CMC formed hydrogel through reaction of aldehyde and amino groups.,carboxymethyl chitosan,1,
13180,10.1016/j.matlet.2024.136694,docetaxel,loaded drug cargo,DTX was loaded into HMH18 nanoparticles and released from NPs-hydrogel.,docetaxel,0,
13181,10.1016/j.matlet.2024.136694,HMH18@DTX nanoparticles,nanocomposite filler and drug carrier,HMH18@DTX NPs were mixed with AHA and CMC to give NPs-hydrogel.,HMH18 docetaxel nanoparticles,1,
13182,10.1016/j.matlet.2024.136694,histidine tag,responsive protein segment,HMH18 contained histidine tag and histidine micelles dissociated or protonated under acidic conditions.,histidine,0,
13183,10.1016/j.matlet.2024.136694,Schiff base C=N bond,dynamic covalent hydrogel linkage,C=N bond detected by XPS was enhanced in NPs-hydrogel compared to blank hydrogel.,Schiff base,1,
13184,10.1016/j.jcis.2021.05.143,N-(2-hydroxypropyl)methacrylamide,monomer,HPMA was used to synthesize diselenide modified p(HPMA-co-GMA) microgels; hydroxyl and amide groups were implicated in hydration-shell-mediated antifouling.,N-(2-hydroxypropyl)methacrylamide,0,
13185,10.1016/j.jcis.2021.05.143,glycidyl methacrylate,monomer / reactive oxirane functionality,GMA was incorporated into the microgel structure for further modification and surface functionalization; oxirane moieties reacted with eGFP-LCI cysteine thiols.,glycidyl methacrylate,0,
13186,10.1016/j.jcis.2021.05.143,"N,Nʹ-bis(methacryloyl)selenocystamine",diselenide-containing crosslinker,BMASC was incorporated as a diselenide crosslinker in p(HPMA-co-GMA) microgels.,"N,N-bis(methacryloyl)selenocystamine",1,
13187,10.1016/j.jcis.2021.05.143,selenocystamine dihydrochloride,crosslinker precursor,BMASC was synthesized from commercial selenocystamine dihydrochloride.,selenocystamine dihydrochloride,0,
13188,10.1016/j.jcis.2021.05.143,methacryloyl chloride,monomer/crosslinker synthesis reagent,Used to synthesize HPMA and BMASC.,methacryloyl chloride,0,
13189,10.1016/j.jcis.2021.05.143,1-aminopropan-2-ol,HPMA synthesis reagent,Reacted with methacryloyl chloride to synthesize HPMA.,1-aminopropan-2-ol,0,
13190,10.1016/j.jcis.2021.05.143,"2,2′-azobis(2-methylpropionamidine) dihydrochloride",free-radical initiator,AMPA initiated inverse miniemulsion polymerization of DiSe microgels.,"2,2'-azobis(2-methylpropionamidine) dihydrochloride",0,
13191,10.1016/j.jcis.2021.05.143,Span 80,surfactant,Used with Tween 80 in hexadecane continuous phase for inverse miniemulsion.,sorbitan monooleate,0,
13192,10.1016/j.jcis.2021.05.143,Tween 80,surfactant,Used with Span 80 in hexadecane continuous phase for inverse miniemulsion.,polysorbate 80,0,
13193,10.1016/j.jcis.2021.05.143,hexadecane,continuous phase,Continuous phase for inverse miniemulsion microgel synthesis.,hexadecane,0,
13194,10.1016/j.jcis.2021.05.143,ethanol,dispersed phase cosolvent,PBS:ethanol was used as dispersed phase due to limited solubility of BMASC in water.,ethanol,0,
13195,10.1016/j.jcis.2021.05.143,poly(4-methyl-1-pentene),membrane substrate,TPX membranes were coated with eGFP-LCI and DiSe microgels.,poly(4-methyl-1-pentene),1,
13196,10.1016/j.jcis.2021.05.143,Rhodamine-B-isothiocyanate,microgel fluorescent label,RBITC-labeled microgels were used for coating visualization and stability tests.,rhodamine B isothiocyanate,0,
13197,10.1016/j.jcis.2021.05.143,fluorescein isothiocyanate,BSA fluorescent label,FITC-BSA was used for CLSM visualization of protein fouling.,fluorescein isothiocyanate,0,
13198,10.1016/j.jcis.2021.05.143,glutathione reduced,reducing agent / NO-generation mediator,GSH reduced diselenide centers and mediated NO generation from GSNO; also used for coating stability incubation.,glutathione,0,
13199,10.1016/j.jcis.2021.05.143,S-nitrosoglutathione,NO donor / model S-nitrosothiol,GSNO was used as model bioavailable S-nitrosothiol for NO-generation assays.,S-nitrosoglutathione,0,
13200,10.1016/j.jcou.2020.101171,poly(vinyl alcohol),hydrogel polymer backbone,PVA (6 wt%) was mixed with CS and CANF to form the PVA/CS@CANF hydrogel membrane.,polyvinyl alcohol,0,
13201,10.1016/j.jcou.2020.101171,chitosan,hydrogel polymer backbone,CS (1 wt%) with 80%-95% deacetylation was used with PVA to form the hydrogel membrane.,chitosan,0,
13202,10.1016/j.jcou.2020.101171,CuSO4,copper ion source,"200 μL CuSO4 (120 mM) was mixed with ZnSO4, PBS, and CA to synthesize CANF.",copper sulfate,0,
13203,10.1016/j.jcou.2020.101171,ZnSO4,zinc ion source,"50 μL ZnSO4 (120 mM) was mixed with CuSO4, PBS, and CA to synthesize CANF.",zinc sulfate,0,
13204,10.1016/j.jcou.2020.101171,Cu2+,metal ion or bridge,CANF was synthesized using bimetal ions Cu2+ and Zn2+ instead of individual metal ions.,copper(2+),0,
13205,10.1016/j.jcou.2020.101171,Zn2+,metal ion or bridge,CANF was synthesized using bimetal ions Cu2+ and Zn2+ instead of individual metal ions.,zinc(2+),0,
13206,10.1016/j.jcou.2020.101171,Cu3(PO4)2,inorganic hybrid nanoflower component,Cu element in the PVA/CS@CANF hydrogel membrane could derive from Cu3(PO4)2.,copper phosphate,1,
13207,10.1016/j.jcou.2020.101171,Zn3(PO4)2,inorganic hybrid nanoflower component,Zn element in the PVA/CS@CANF hydrogel membrane could derive from Zn3(PO4)2.,zinc phosphate,1,
13208,10.1016/j.jcou.2020.101171,phosphate buffered saline,buffer and phosphate source,"CANF was synthesized in PBS (10 mM, pH 7.4) containing CA, CuSO4 and ZnSO4.",phosphate buffered saline,1,
13209,10.1016/j.jcou.2020.101171,4-nitrophenyl acetate,enzyme activity assay substrate,Activities were measured by hydrolysis of p-NPA to p-NP.,4-nitrophenyl acetate,0,
13210,10.1016/j.jcou.2020.101171,4-nitrophenol,enzyme activity assay product,Activities were measured by hydrolysis of p-NPA to p-NP.,4-nitrophenol,0,
13211,10.1016/j.jcou.2020.101171,CaCl2,carbonate precipitation reagent,Supernatant was mixed with CaCl2 solution (10%) to form carbonate precipitation.,calcium chloride,0,
13212,10.1016/j.jcou.2020.101171,CaCO3,CO2 conversion product,Total CaCO3 production was used to evaluate CO2 sequestration capacity.,calcium carbonate,0,
13213,10.1016/j.jcis.2019.07.083,whey protein isolate,protein precursor / polymer backbone source,WPM powder was produced from WPI dispersion at 4% w/w protein.,,1,
13214,10.1016/j.jcis.2019.07.083,whey protein microgel,hydrogel material,"WPM particles were characterized by DLS and AFM at pH 6.5, 5.5, and 3.0.",,1,
13215,10.1016/j.jcis.2019.07.083,intra-particle disulfide bonds,covalent stabilization / crosslinking,WPM particles were described as highly stable due to covalent stabilization of the framework by intra-particle disulfide bonds.,disulfide bond,1,
13216,10.1016/j.jcis.2019.07.083,hydrochloric acid,pH adjustment reagent,1 M HCl was progressively added to the suspension under stirring at room temperature for acid pH adjustment.,hydrochloric acid,0,
13217,10.1016/j.jcis.2019.07.083,11-mercapto-1-undecanoic acid,self-assembled monolayer forming reagent,Gold chips were immersed in 5 mM ethanolic 11-MUA for 18 h to cover the surface with carboxyl groups.,11-mercapto-1-undecanoic acid,0,
13218,10.1016/j.jcis.2019.07.083,N-ethyl-dimethylaminopropyl carbodiimide,EDC amine-coupling reagent,SAM-covered chips were activated via amine coupling using carbodiimide chemistry.,N-(3-Dimethylaminopropyl)-N'-ethylcarbodiimide,1,
13219,10.1016/j.jcis.2019.07.083,N-hydroxysuccinimide,NHS amine-coupling reagent,SAM-covered chips were activated via amine coupling using carbodiimide chemistry.,N-hydroxysuccinimide,0,
13220,10.1016/j.jcis.2019.07.083,ethanolamine hydrochloride,blocking reagent,Chips were immersed in ethanolamine solution to block free binding sites.,ethanolamine hydrochloride,0,
13221,10.1016/j.jcis.2019.07.083,sodium acetate,buffer component,10 mM acetate buffer was used for samples at pH 5.5.,sodium acetate,0,
13222,10.1016/j.jcis.2019.07.083,tri-sodium citrate,buffer component,10 mM citrate buffer was used for samples at pH 3.0.,trisodium citrate,0,
13223,10.1016/j.jcis.2019.07.083,gold,substrate,WPM were captured by anti-beta-lactoglobulin antibodies immobilized on a carboxylic acid self-assembled monolayer on a gold substrate.,gold,0,
13224,10.1016/j.jcis.2022.04.030,poly(ethylene glycol) 4-cyano-4-(phenylcarbonothioylthio) pentanoate,PEG macro-CTA / RAFT agent / PEG shell precursor,"Used to prepare PEGylated PDMAEMA nanogels; Mn 10 k, PDI 1.1.",poly(ethylene glycol) 4-cyano-4-(phenylcarbonothioylthio) pentanoate,1,
13225,10.1016/j.jcis.2022.04.030,2-(Dimethylamino) ethyl methacrylate,cationic monomer,DMAEMA polymerized to form cationic PDMAEMA nanogel network.,2-(Dimethylamino)ethyl methacrylate,0,
13226,10.1016/j.jcis.2022.04.030,"N,N'-Methylenebisacrylamide",crosslinker,MBA cross-linker used at variable fractions; 17% cross-link degree enabled high BSA loading.,"N,N'-Methylenebisacrylamide",0,
13227,10.1016/j.jcis.2022.04.030,poly(acrylic acid),anionic template,PAA template used during electrostatic assembly and removed using 2 M NaCl and centrifugal filtration.,poly(acrylic acid),0,
13228,10.1016/j.jcis.2022.04.030,sodium chloride,salt / eluent / ionic strength variable,NaCl regulated nanogel size during synthesis and 2 M NaCl removed PAA template.,sodium chloride,0,
13229,10.1016/j.jcis.2022.04.030,2-hydroxy-2-methyl-1-propanone,photoinitiator,HMP added during nanogel preparation before UV exposure.,2-hydroxy-2-methyl-1-propanone,0,
13230,10.1016/j.jcis.2022.04.030,PAA83-b-PEO250,template for naked PDMAEMA nanogels,Used to prepare naked PDMAEMA nanogels without PEG shell as delivery and cytotoxicity comparator.,poly(acrylic acid-b-ethylene oxide),1,
13231,10.1016/j.jcis.2022.04.030,fluorescein isothiocyanate,protein label,FITC reacted with BSA at dye/protein molar ratio 3:1 to prepare BSA-FITC.,fluorescein isothiocyanate,0,
13232,10.1016/j.jcis.2022.04.030,p-nitrophenyl acetate,enzyme activity substrate,Used to estimate BSA activity by hydrolysis with absorbance recorded at 405 nm.,p-nitrophenyl acetate,0,
13233,10.1016/j.jcis.2022.04.030,"3-(Trimethylsilyl) propionic-2,2,3,3-d4 acid sodium salt",NMR internal standard,TSP used for qualitative and quantitative 1H NMR analysis.,"3-(Trimethylsilyl)propionic-2,2,3,3-d4 acid sodium salt",0,
13234,10.1016/j.ijpharm.2014.11.015,hyaluronic acid,polymer backbone and comparator material,HA was used to prepare HA-EDA-BMP-MANa and as an HA dispersion comparator in release and anti-adhesion tests.,hyaluronic acid,0,
13235,10.1016/j.ijpharm.2014.11.015,ethylenediamine,amine functionalization reagent,Pendant ethylenediamino portions were introduced onto HA to form HA-EDA.,ethylenediamine,0,
13236,10.1016/j.ijpharm.2014.11.015,2-bromo-2-methylpropionic acid,ATRP initiator group precursor,BMP was conjugated to HA-EDA to form the HA-EDA-BMP macroinitiator.,2-bromo-2-methylpropionic acid,0,
13237,10.1016/j.ijpharm.2014.11.015,sodium methacrylate,grafted monomer,MANa was polymerized from the HA-EDA-BMP macroinitiator by ATRP to produce HA-EDA-BMP-MANa.,sodium methacrylate,0,
13238,10.1016/j.ijpharm.2014.11.015,copper bromide,ATRP catalyst component,"CuBr and 2,2-bipyridyl were used as catalyst solution for MANa polymerization.",copper(I) bromide,0,
13239,10.1016/j.ijpharm.2014.11.015,"2,2-bipyridyl",ATRP ligand,Byp and CuBr were used as catalyst solution for MANa polymerization.,"2,2'-bipyridine",0,
13240,10.1016/j.ijpharm.2014.11.015,vancomycin hydrochloride,"loaded antibacterial drug, not protein adsorption target",Hydrogels were loaded with vancomycin for antibacterial and release studies; BSA adsorption was tested on hydrogel without drug.,vancomycin hydrochloride,0,
13241,10.1016/j.ijpharm.2014.11.015,sodium dodecyl sulphate,protein extraction/desorption reagent,"After 24 h, hydrogel was treated with 350 μl of SDS solution 0.1 M before HPLC quantification of BSA.",sodium dodecyl sulfate,0,
13242,10.1016/j.ijpharm.2014.11.015,Dulbecco’s phosphate buffered saline,protein adsorption medium,BSA solution in DPBS pH 7.4 was added to hydrogel-coated wells.,Dulbecco phosphate buffered saline,1,
13243,10.1016/j.ijpharm.2014.11.015,hydroxyapatite,titanium disk surface dopant,Titanium disks doped with hydroxyapatite were used for bacterial adhesion tests.,hydroxyapatite,0,
13244,10.1016/j.jcis.2010.03.072,N-isopropylacrylamide,monomer,Used to synthesize poly(NIPAM) and poly(NIPAM-co-AAc) microgel particles.,N-Isopropylacrylamide,0,
13245,10.1016/j.jcis.2010.03.072,acrylic acid,comonomer; anionic binding site after dissociation,0.5 g acrylic acid replaced 0.5 g NIPAM in poly(NIPAM-co-AAc) synthesis; final acrylic acid content 9.5 wt.%; carboxyl groups fully dissociated at pH 7.,acrylic acid,0,
13246,10.1016/j.jcis.2010.03.072,"N,N'-methylenebisacrylamide",crosslinker,0.2 g BA used in surfactant-free emulsion polymerization.,"N,N'-methylenebisacrylamide",0,
13247,10.1016/j.jcis.2010.03.072,potassium persulfate,initiator,10 mL of 25 g/L KPS solution added to initiate polymerization.,potassium persulfate,0,
13248,10.1016/j.jcis.2010.03.072,monobasic sodium phosphate,buffer component,Buffer solutions prepared from monobasic sodium phosphate; ionic strengths reported from buffer contribution only.,sodium dihydrogen phosphate,1,
13249,10.1016/j.jcis.2010.03.072,sodium chloride,titration salt,0.5 M NaCl added during titration of poly(NIPAM-co-AAc) microgel solution.,sodium chloride,0,
13250,10.1016/j.jcis.2010.03.072,water,solvent,Milli-Q grade water used throughout; 495 g total water in polymerization mixture.,water,0,
13251,10.1016/j.jchromb.2020.122396,2-hydroxyethyl methacrylate,basic monomer,Used to synthesize polyGMA cryogel bioreactors.,2-hydroxyethyl methacrylate,0,
13252,10.1016/j.jchromb.2020.122396,glycidyl methacrylate,functional monomer,Provided epoxy groups for papain immobilization.,glycidyl methacrylate,0,
13253,10.1016/j.jchromb.2020.122396,ethylene glycol dimethacrylate,crosslinker,Used as cross-linking agent in cryogel synthesis.,ethylene glycol dimethacrylate,0,
13254,10.1016/j.jchromb.2020.122396,sodium dodecyl sulfate,surface active agent/surfactant,Added during cryogel synthesis and associated with particle-like cryogel structure.,sodium dodecyl sulfate,0,
13255,10.1016/j.jchromb.2020.122396,ammonium persulfate,initiator,Used to initiate cryopolymerization.,ammonium persulfate,0,
13256,10.1016/j.jchromb.2020.122396,"N,N,N′,N′-tetramethylene diamine",activator,Used as activator in cryogel polymerization.,"N,N,N′,N′-tetramethylene diamine",1,
13257,10.1016/j.jchromb.2020.122396,EDTA,digestion/activity buffer additive,Used at 5 mM in PBS during papain activity and IgG digestion assays.,EDTA,0,
13258,10.1016/j.jchromb.2020.122396,cysteine chloride,digestion/activity buffer additive,Used at 5 mM in PBS during papain activity and IgG digestion assays.,cysteine hydrochloride,1,
13259,10.1016/j.jchromb.2020.122396,trichloroacetic acid,reaction terminator/precipitant,Used at 10% to terminate digestion/activity reactions.,trichloroacetic acid,0,
13260,10.1016/j.jchromb.2020.122396,trifluoroacetic acid,HPLC mobile phase additive,Used at 0.1% in water and acetonitrile mobile phases.,trifluoroacetic acid,0,
13261,10.1016/j.jchromb.2020.122396,acetonitrile,HPLC mobile phase,Used in reversed-phase HPLC analysis.,acetonitrile,0,
13262,10.1016/j.ijpharm.2025.126102,poly(ethylene glycol) methyl ether methacrylate,PEG grafted monomer,Used to synthesize P(DEAEMA-co-CHMA)-g-PEGMA NPs with varying PEG feed ratios.,poly(ethylene glycol) methyl ether methacrylate,1,
13263,10.1016/j.ijpharm.2025.126102,2-(diethylamino)ethyl methacrylate,polybasic monomer,Main monomer in P(DEAEMA-co-CHMA)-g-PEGMA nanoparticles.,2-(diethylamino)ethyl methacrylate,0,
