Repository: sunyrain/PHA

# PHA Protein-Hydrogel Adsorption Dataset

Generated: 2026-07-05T11:36:45

## Scope

This curated package organizes literature-derived protein-hydrogel adsorption, binding, immobilization, antifouling, and related biointerface records extracted from the local PHA corpus.

The primary unit is one record:

`paper + hydrogel/sample + protein/mixture + experimental condition + measured outcome`

## Contents

- `data/sources.csv`: article-level metadata, extraction status, and curation decision.
- `data/records_flat.csv`: flattened record-level table with provenance, hydrogel, protein, condition, outcome, mechanism, and quality fields.

File: data/curated/pha_scientific_dataset_20260705/data/materials.csv (part 66 of 67)
id,doi,name,role,context,pubchem_query,needs_manual_normalization,enrichment_json
13264,10.1016/j.ijpharm.2025.126102,cyclohexyl methacrylate,hydrophobic monomer,Comonomer in P(DEAEMA-co-CHMA)-g-PEGMA nanoparticles.,cyclohexyl methacrylate,0,
13265,10.1016/j.ijpharm.2025.126102,tetraethylene glycol dimethacrylate,crosslinker,Crosslinker used in nanoparticle synthesis.,tetraethylene glycol dimethacrylate,0,
13266,10.1016/j.ijpharm.2025.126102,PEG-2000,stealth ligand,Carboxylic acid-capped stealth ligand used for post-polymerization PEG-peptide conjugation.,polyethylene glycol 2000,1,
13267,10.1016/j.ijpharm.2025.126102,Gly-Phe-Leu-Gly,Cathepsin-B-cleavable linker,Responsive tetrapeptide used to attach PEG to nanoparticle surface.,Gly Phe Leu Gly peptide,1,
13268,10.1016/j.ijpharm.2025.126102,Gly-Gly-Gly-Gly,non-responsive linker,Non-responsive tetrapeptide comparator.,tetraglycine,1,
13269,10.1016/j.ijpharm.2025.126102,1-ethyl-3-(3-dimethylaminopropyl) carbodiimide,coupling reagent,Used for PEG-peptide conjugation and surface modification.,1-ethyl-3-(3-dimethylaminopropyl)carbodiimide,0,
13270,10.1016/j.ijpharm.2025.126102,N-hydroxysulfosuccinimide,coupling reagent,Used with EDC for nanoparticle surface modification.,N-hydroxysulfosuccinimide,0,
13271,10.1016/j.ijpharm.2025.126102,Brij 30,nonionic surfactant,Used to form oil-in-water emulsion for NP synthesis.,Brij 30,1,
13272,10.1016/j.ijpharm.2025.126102,myristyltrimethylammonium bromide,cationic surfactant,Used to form oil-in-water emulsion for NP synthesis.,myristyltrimethylammonium bromide,0,
13273,10.1016/j.ijpharm.2025.126102,Irgacure 2959,free radical photoinitiator,Used for UV-initiated nanoparticle polymerization.,Irgacure 2959,1,
13274,10.1016/j.ijpharm.2012.03.012,poly(ethylene glycol) diacrylate,crosslinker,PEGDA MW 3400 g/mol was dissolved in water and mixed with acrylic acid at a molar ratio of 1:9.,poly(ethylene glycol) diacrylate,1,
13275,10.1016/j.ijpharm.2012.03.012,acrylic acid,monomer,Acrylic acid provided pendant carboxyl groups for peptide conjugation and electrostatic peptide interactions.,acrylic acid,0,
13276,10.1016/j.ijpharm.2012.03.012,Irgacure 2959,photoinitiator,Used at 1% weight of total monomer for UV polymerization.,Irgacure 2959,1,
13277,10.1016/j.ijpharm.2012.03.012,N-(3-dimethylaminopropyl)-N′-ethylcarbodiimide hydrochloride,coupling reagent,EDC was used for conjugating MMP-2-sensitive peptides with hydrogel carboxyl groups.,EDC hydrochloride,1,
13278,10.1016/j.ijpharm.2012.03.012,N-hydroxysulfosuccinimide sodium salt,coupling additive,Sulfo-NHS was used with EDC for peptide conjugation.,sulfo-NHS sodium salt,1,
13279,10.1016/j.ijpharm.2012.03.012,methoxycoumarin,fluorescent peptide label,MMP-2-sensitive peptide was methoxycoumarin(mca)-GPLGVRGK.,methoxycoumarin,1,
13280,10.1016/j.ijpharm.2012.03.012,citric acid-Na2HPO4 buffer,electrophoresis buffer,Electrophoresis was conducted in citric acid-Na2HPO4 buffer at pH 2.6.,citric acid disodium hydrogen phosphate buffer,1,
13281,10.1016/j.ijpharm.2012.03.012,NaCl,ionic strength modifier,"20, 200, and 1000 mM NaCl solutions were used to extract nonconjugated peptides.",sodium chloride,0,
13282,10.1016/j.ijpharm.2012.03.012,Brij-35,buffer additive,TBS/Zn contained 0.05% Brij-35.,Brij-35,1,
13283,10.1016/j.ijpharm.2012.03.012,Ca2+,enzyme buffer ion,TBS/Zn contained 10 mM Ca2+.,calcium ion,0,
13284,10.1016/j.ijpharm.2012.03.012,Zn2+,enzyme buffer ion,TBS/Zn contained 0.05 mM Zn2+.,zinc ion,0,
13285,10.1016/j.ijpharm.2012.03.012,methanol,solvent polarity modifier,50% water/methanol mixture was used in polarity extraction tests.,methanol,0,
13286,10.1016/j.ijpharm.2012.03.012,ethanol,solvent polarity modifier,50% water/ethanol mixture was used in polarity extraction tests.,ethanol,0,
13287,10.1016/j.ijpharm.2012.03.012,acetonitrile,solvent polarity modifier and HPLC solvent,50% water/acetonitrile mixture was used in polarity extraction tests; acetonitrile with TFA was used for HPLC.,acetonitrile,0,
13288,10.1016/j.ijpharm.2012.03.012,trifluoroacetic acid,HPLC mobile phase additive,0.1% TFA was used in HPLC mobile phases.,trifluoroacetic acid,0,
13289,10.1016/j.cplett.2020.138105,Pluronic F127,hydrogel polymer,35 wt% aqueous buffer solution of F127 was made in 10 mM phosphate buffer at pH 7.4; F127 forms hydrogel at higher concentration.,Pluronic F127,1,
13290,10.1016/j.cplett.2020.138105,poly(ethylene oxide),F127 block component,"F127 is described as (poly(ethylene oxide), PEO)100-(poly(propylene oxide), PPO)70-(PEO)100.",polyethylene oxide,1,
13291,10.1016/j.cplett.2020.138105,poly(propylene oxide),F127 block component,The PPO core of F127 spherical micelles is described as non-polar with high viscosity.,polypropylene oxide,1,
13292,10.1016/j.cplett.2020.138105,Alexa Fluor 488 carboxylic acid TFP ester,fluorescent labeling reagent,Bovine beta-casein was covalently labeled at the highly charged N-terminus by Alexa Fluor 488 carboxylic acid TFP ester.,Alexa Fluor 488 carboxylic acid TFP ester,1,
13293,10.1016/j.cplett.2020.138105,sodium phosphate monobasic,buffer component,Sodium phosphate monobasic and dibasic were purchased and used for phosphate buffer.,sodium phosphate monobasic,0,
13294,10.1016/j.cplett.2020.138105,sodium phosphate dibasic,buffer component,Sodium phosphate monobasic and dibasic were purchased and used for phosphate buffer.,sodium phosphate dibasic,0,
13295,10.1016/j.cplett.2020.138105,Tween 20,material mentioned,Tween 20 was listed in Materials but no adsorption role was reported.,Tween 20,1,
13296,10.1016/j.ejpb.2024.114183,H-FQFQFK-NH2,peptide hydrogelator,amphipathic hexapeptide used to form the 2% w/v peptide hydrogel,H-FQFQFK-NH2,1,
13297,10.1016/j.ejpb.2024.114183,PBS,buffer and release medium,used as physiologically relevant in vitro release medium and as formulation comparator,phosphate buffered saline,0,
13298,10.1016/j.ejpb.2024.114183,0.9% NaCl,saline formulation comparator,used for subcutaneous injection of radiolabeled sdAbs as control,sodium chloride,0,
13299,10.1016/j.ejpb.2024.114183,DOTA,chelator,attached to sdAbs for 111In radiolabeling and SPECT/CT imaging,DOTA chelator,0,
13300,10.1016/j.ejpb.2024.114183,p-SCN-Bn-DOTA,chelator reagent,coupled to sdAbs as chelator for indium-111 labeling,p-SCN-Bn-DOTA,1,
13301,10.1016/j.ejpb.2024.114183,111In chloride,radionuclide label,used to label DOTA-sdAbs,indium-111 chloride,1,
13302,10.1016/j.ejpb.2024.114183,Alexa Fluor 647 C2 maleimide,fluorescent dye,attached site-specifically to sdAbs for fluorescence imaging,Alexa Fluor 647 C2 maleimide,1,
13303,10.1016/j.ejpb.2024.114183,2-mercaptoethylamine-HCl,reducing agent,used during sdAb fluorophore conjugation,2-mercaptoethylamine hydrochloride,0,
13304,10.1016/j.ejpb.2024.114183,EDTA,chelating agent,used during sdAb fluorophore conjugation,EDTA,0,
13305,10.1016/j.colsurfb.2020.111332,sodium sulfate,salt treatment; kosmotropic anion source,"Hydrogels were soaked in Na2SO4 solutions at 5, 10, and 15 wt%; sulfate strengthened fine-stranded WPI hydrogels.",sodium sulfate,0,
13306,10.1016/j.colsurfb.2020.111332,sodium chloride,salt treatment; neutral Hofmeister salt; gel preparation salt for particulate WPI hydrogels,Particulate WPI hydrogels were prepared with 0.15 M NaCl; NaCl soaking had less pronounced effects than Na2SO4.,sodium chloride,0,
13307,10.1016/j.colsurfb.2020.111332,sodium iodide,salt treatment; chaotropic anion source,NaI-treated fine-stranded hydrogels had similar fracture stress to the original gel and lower elastic modulus.,sodium iodide,0,
13308,10.1016/j.colsurfb.2020.111332,sodium carbonate,salt treatment,Na2CO3 was included among eight sodium salts; high pH of Na2CO3 solution was discussed as weakening hydrogels.,sodium carbonate,0,
13309,10.1016/j.colsurfb.2020.111332,sodium thiosulfate,salt treatment,Na2S2O3 was included among sodium salts used to test Hofmeister anion effects.,sodium thiosulfate,0,
13310,10.1016/j.colsurfb.2020.111332,sodium dihydrogen phosphate,salt treatment; calcium-chelating phosphate source,NaH2PO4-treated fine-stranded hydrogels showed high fracture stress and water holding capacity; phosphate-calcium chelation was proposed.,sodium dihydrogen phosphate,0,
13311,10.1016/j.colsurfb.2020.111332,sodium acetate,salt treatment,Sodium acetate was one of the salts used to study anion effects on hydrogel mechanics.,sodium acetate,0,
13312,10.1016/j.colsurfb.2020.111332,sodium bromide,salt treatment; chaotropic anion source,NaBr-treated hydrogels were compared with other Hofmeister salts in compression and rheology tests.,sodium bromide,0,
13313,10.1016/j.colsurfb.2020.111332,calcium,native ion in WPI; proposed chelation target,The authors state that approximately 0.05 wt% calcium was present in the whey protein isolate and may be chelated by phosphate.,calcium,0,
13314,10.1016/j.colsurfb.2020.111332,sodium hydroxide,pH adjustment reagent,Protein solution pH was adjusted using NaOH and HCl solutions.,sodium hydroxide,0,
13315,10.1016/j.colsurfb.2020.111332,hydrochloric acid,pH adjustment reagent,Protein solution pH was adjusted using NaOH and HCl solutions.,hydrochloric acid,0,
13316,10.1016/j.eurpolymj.2011.06.011,2-methacryloyloxyethyl phosphorylcholine,monomer; zwitterionic anti-fouling functional group,MPC was incorporated into PMMT silicone hydrogels and reduced BSA adsorption.,2-methacryloyloxyethyl phosphorylcholine,0,
13317,10.1016/j.eurpolymj.2011.06.011,MPC,abbreviation for 2-methacryloyloxyethyl phosphorylcholine,PMMT-1 contained 14.5 mol% MPC and PMMT-2 contained 16.6 mol% MPC.,2-methacryloyloxyethyl phosphorylcholine,0,
13318,10.1016/j.eurpolymj.2011.06.011,methyl methacrylate,monomer,MMA was copolymerized with MPC and TRIS to prepare PMMT.,methyl methacrylate,0,
13319,10.1016/j.eurpolymj.2011.06.011,MMA,abbreviation for methyl methacrylate,"MMA mole fractions were reported for PMMA, PMT, PMMT-1, and PMMT-2.",methyl methacrylate,0,
13320,10.1016/j.eurpolymj.2011.06.011,tris(trimethylsiloxy)-3-methacryloxypropylsilane,silicone monomer,TRIS was used to improve oxygen transmissibility of silicone hydrogel membranes.,tris(trimethylsiloxy)-3-methacryloxypropylsilane,0,
13321,10.1016/j.eurpolymj.2011.06.011,TRIS,abbreviation for tris(trimethylsiloxy)-3-methacryloxypropylsilane,"TRIS mole fractions were 24.7 mol% in PMT, 18.3 mol% in PMMT-1, and 10.7 mol% in PMMT-2.",tris(trimethylsiloxy)-3-methacryloxypropylsilane,0,
13322,10.1016/j.eurpolymj.2011.06.011,poly methyl methacrylate,control polymer,PMMA membrane adsorbed 17.06 ug/cm2 BSA.,poly methyl methacrylate,0,
13323,10.1016/j.eurpolymj.2011.06.011,poly(methyl methacrylate-co-tris(trimethylsiloxy)-3-methacryloxypropylsilane),MPC-free comparator polymer,PMT membrane adsorbed 18.20 ug/cm2 BSA.,poly(methyl methacrylate-co-tris(trimethylsiloxy)-3-methacryloxypropylsilane),1,
13324,10.1016/j.eurpolymj.2011.06.011,poly(methyl methacrylate-co-2-methacryloyloxyethyl phosphorylcholine-co-tris(trimethylsiloxy)-3-methacryloxypropylsilane),MPC-containing silicone hydrogel polymer,PMMT-1 and PMMT-2 were silicone hydrogels with reduced BSA adsorption.,poly(methyl methacrylate-co-2-methacryloyloxyethyl phosphorylcholine-co-tris(trimethylsiloxy)-3-methacryloxypropylsilane),1,
13325,10.1016/j.eurpolymj.2011.06.011,"2,2'-Azodiisobutyronitrile",polymerization initiator,AIBN was the initiator at 10 mmol/L for PMMT polymerization.,"2,2'-Azodiisobutyronitrile",0,
13326,10.1016/j.eurpolymj.2011.06.011,sodium dodecyl sulfate,protein desorption reagent,Adsorbed proteins were detached using 1% (w/w) SDS in PBS with sonication.,sodium dodecyl sulfate,0,
13327,10.1016/j.eurpolymj.2011.06.011,phosphate buffered solution,buffer,"Membranes were equilibrated in PBS pH 7.4, 0.01 mol/L and rinsed with PBS.",phosphate buffered saline,1,
13328,10.1016/j.eurpolymj.2011.06.011,ethanol,polymerization solvent; membrane casting solvent,PMMT polymerization was conducted in ethanol and membranes were cast from ethanol solution.,ethanol,0,
13329,10.1016/j.eurpolymj.2011.06.011,n-hexane,polymer precipitation and washing solvent,Reaction mixture was poured into n-hexane to precipitate polymer.,n-hexane,0,
13330,10.1016/j.eurpolymj.2011.06.011,chlorotrimethylsilane,TRIS synthesis reagent,Used with 3-methacryloxypropyltrimethoxysilane to synthesize TRIS.,chlorotrimethylsilane,0,
13331,10.1016/j.eurpolymj.2011.06.011,3-methacryloxypropyltrimethoxysilane,TRIS synthesis reagent,Reacted with chlorotrimethylsilane during TRIS synthesis.,3-methacryloxypropyltrimethoxysilane,0,
13332,10.1016/j.eurpolymj.2011.06.011,glutaraldehyde,platelet fixation reagent,Adhered platelets were fixed with 2.5% glutaraldehyde solution.,glutaraldehyde,0,
13333,10.1016/j.cej.2024.152362,N-(2-hydroxyethyl)acrylamide,monomer,Used to prepare PHEAA hydrogel coatings.,N-(2-hydroxyethyl)acrylamide,0,
13334,10.1016/j.cej.2024.152362,acrylic acid,monomer,Used to prepare PAA-PEGMA hydrogel coatings.,acrylic acid,0,
13335,10.1016/j.cej.2024.152362,poly(ethylene glycol)methacrylate,monomer,Used to prepare PAA-PEGMA hydrogel coatings; reported average Mn 360.,poly(ethylene glycol) methacrylate,1,
13336,10.1016/j.cej.2024.152362,"N,N'-methylenebisacrylamide",crosslinker,MBAA was used as the crosslinker in hydrogel coating precursor solution.,"N,N'-methylenebisacrylamide",0,
13337,10.1016/j.cej.2024.152362,ferrous bisglycinate,initiator component / metal bridge in intermediate layer,Fe[Gly]2 in ER/Fe[Gly]2/GOD layer reacts with GOD-generated hydrogen peroxide to generate radicals for in situ polymerization.,ferrous bisglycinate,1,
13338,10.1016/j.cej.2024.152362,glucose oxidase,enzyme initiator,GOD immobilized in ER/Fe[Gly]2/GOD layer catalyzes glucose oxidation to generate hydrogen peroxide.,glucose oxidase,1,
13339,10.1016/j.cej.2024.152362,E-44 epoxy resin,intermediate adhesive layer component,ER was mixed with Fe[Gly]2 and used to immobilize GOD on substrate surfaces.,epoxy resin E-44,1,
13340,10.1016/j.cej.2024.152362,glucose,substrate for glucose oxidase,Included in precursor solution to support GOD-mediated hydrogen peroxide generation.,D-glucose,0,
13341,10.1016/j.cej.2024.152362,sulfo-cyanine 5.5,fluorescent label,BSA was labeled with sulfo-cyanine 5.5 for fluorescence observation.,Sulfo-Cyanine5.5,1,
13342,10.1016/j.colsurfb.2013.05.026,polyglycerol,hydrogel-like antifouling layer,"hyperbranched PG layers grafted onto silica, aluminum, and steel surfaces",polyglycerol,1,
13343,10.1016/j.colsurfb.2013.05.026,glycidol,monomer,10 wt% glycidol solutions used for grafting PG layers,glycidol,0,
13344,10.1016/j.colsurfb.2013.05.026,N-methyl-2-pyrrolidone,solvent,most suitable solvent for PG coating process,N-methyl-2-pyrrolidone,0,
13345,10.1016/j.colsurfb.2013.05.026,"N,N-dimethylformamide",solvent screened,tested for glycidol grafting on aluminum,"N,N-dimethylformamide",0,
13346,10.1016/j.colsurfb.2013.05.026,dimethylsulfoxide,solvent screened,tested for glycidol grafting on aluminum,dimethyl sulfoxide,0,
13347,10.1016/j.colsurfb.2013.05.026,diisopropylethylamine,additive screened,0.5 wt% DIPEA addition had detrimental effects on final layer thickness,"N,N-diisopropylethylamine",0,
13348,10.1016/j.colsurfb.2013.05.026,phosphate buffered saline,adsorption buffer,"PBS contained 10 mM phosphate, 138 mM NaCl, and 3 mM KCl at pH 7.4",phosphate buffered saline,1,
13349,10.1016/j.colsurfb.2013.05.026,sodium chloride,buffer salt,PBS contained 138 mM NaCl,sodium chloride,0,
13350,10.1016/j.colsurfb.2013.05.026,potassium chloride,buffer salt,PBS contained 3 mM KCl,potassium chloride,0,
13351,10.1016/j.colsurfb.2013.05.026,stainless steel,substrate,electropolished steel mirrors V2A 1.4301 used as substrate,stainless steel,1,
13352,10.1016/j.colsurfb.2013.05.026,aluminum,substrate,200 nm aluminum deposited onto microscopy slides,aluminum,0,
13353,10.1016/j.colsurfb.2013.05.026,silicon dioxide,substrate native oxide,native oxide layers of polished silicon wafers used as silica model,silicon dioxide,0,
13354,10.1016/j.actbio.2014.05.035,di(ethylene glycol) methyl ether methacrylate,short oligoethylene glycol methacrylate monomer,Used to tune LCST/VPTT; dominant monomer in PO0 and PO10 precursors.,di(ethylene glycol) methyl ether methacrylate,1,
13355,10.1016/j.actbio.2014.05.035,M(EO)2MA,monomer abbreviation,Short n=2 ethylene oxide side-chain monomer.,di(ethylene glycol) methyl ether methacrylate,1,
13356,10.1016/j.actbio.2014.05.035,oligo(ethylene glycol) methyl ether methacrylate 475,long oligoethylene glycol methacrylate monomer,"Used to make more hydrated, PEG-like POEGMA hydrogels; PO100 contains OEGMA475.",oligo(ethylene glycol) methyl ether methacrylate,1,
13357,10.1016/j.actbio.2014.05.035,OEGMA475,monomer abbreviation,Long n=8-9 ethylene oxide side-chain monomer.,oligo(ethylene glycol) methyl ether methacrylate 475,1,
13358,10.1016/j.actbio.2014.05.035,acrylic acid,functional monomer for hydrazide precursor,Copolymerized and then modified with adipic acid dihydrazide to form hydrazide-functionalized POEGMA.,acrylic acid,0,
13359,10.1016/j.actbio.2014.05.035,adipic acid dihydrazide,hydrazide functionalization reagent,Used with EDC chemistry to convert carboxylic acid groups to hydrazide groups.,adipic acid dihydrazide,0,
13360,10.1016/j.actbio.2014.05.035,"N-(2,2-dimethoxyethyl)methacrylamide",acetal/aldehyde precursor monomer,Copolymerized into POA precursor and hydrolyzed to aldehyde groups.,"N-(2,2-dimethoxyethyl)methacrylamide",1,
13361,10.1016/j.actbio.2014.05.035,DMEMAm,aldehyde precursor monomer abbreviation,Acetal monomer converted to aldehyde after acid-catalyzed hydrolysis.,"N-(2,2-dimethoxyethyl)methacrylamide",1,
13362,10.1016/j.actbio.2014.05.035,hydrazide,reactive functional group,Hydrazide-functionalized POEGMA precursor reacts with aldehyde precursor to form hydrogel.,hydrazide,1,
13363,10.1016/j.actbio.2014.05.035,aldehyde,reactive functional group,Aldehyde-functionalized POEGMA precursor reacts with hydrazide precursor to form hydrogel.,aldehyde,1,
13364,10.1016/j.actbio.2014.05.035,hydrazone,cross-link chemistry,Dynamic hydrazone bonds form upon gelation between hydrazide and aldehyde groups.,hydrazone,1,
13365,10.1016/j.actbio.2014.05.035,EDC,carbodiimide coupling reagent,Used for hydrazide functionalization of acrylic acid residues.,1-ethyl-3-(3-dimethylaminopropyl)carbodiimide,1,
13366,10.1016/j.actbio.2014.05.035,thioglycolic acid,chain transfer agent,Used in polymer precursor synthesis recipes.,thioglycolic acid,0,
13367,10.1016/j.actbio.2014.05.035,AIBMe,radical initiator,Used in POEGMA precursor polymerizations.,"2,2-azobisisobutyric acid dimethyl ester",1,
13368,10.1016/j.actbio.2014.05.035,fluorescein isothiocyanate,protein fluorescent label,Used to prepare FITC-labelled BSA and fibrinogen for fluorescence-based adsorption quantification.,fluorescein isothiocyanate,0,
13369,10.1016/j.colsurfb.2018.07.031,poly(N-isopropylacrylamide-co-acrylic acid),microgel polymer backbone,P(NIPAM-co-AAc) microgel core of multicompartment carrier,poly(N-isopropylacrylamide-co-acrylic acid),1,
13370,10.1016/j.colsurfb.2018.07.031,N-isopropylacrylamide,monomer,P(NIPAM-co-AAc),N-isopropylacrylamide,0,
13371,10.1016/j.colsurfb.2018.07.031,acrylic acid,monomer,P(NIPAM-co-AAc),acrylic acid,0,
13372,10.1016/j.colsurfb.2018.07.031,dopamine,monomer/coating precursor,DA self-polymerized into PDA coating,dopamine,0,
13373,10.1016/j.colsurfb.2018.07.031,poly(dopamine),carrier shell/coating,PDA shell coated onto liposome-decorated microgels,polydopamine,1,
13374,10.1016/j.colsurfb.2018.07.031,poly-L-lysine-graft-PEG,PEGylation reagent,PLL-g-PEG reacted with PDA to make MG/L/PDA/PEG,poly-L-lysine-graft-polyethylene glycol,1,
13375,10.1016/j.colsurfb.2018.07.031,poly(ethylene glycol),anti-fouling ligand,PEGylation used to reduce protein adsorption,polyethylene glycol,1,
13376,10.1016/j.colsurfb.2018.07.031,liposomes,carrier compartment/filler,Liposomes decorated the microgel core,liposome,1,
13377,10.1016/j.colsurfb.2018.07.031,poly-L-lysine,QCM-D deposition layer,PLL deposited onto silica sensor before microgel deposition,poly-L-lysine,1,
13378,10.1016/j.colsurfb.2018.07.031,Tris,buffer component,Tris 1 and Tris 2 used in carrier assembly,tris(hydroxymethyl)aminomethane,0,
13379,10.1016/j.colsurfb.2018.07.031,sodium chloride,buffer salt,Tris 2 contained 150 mM NaCl,sodium chloride,0,
13380,10.1016/j.biortech.2016.12.051,sodium alginate,hydrogel polymer backbone,Added to PFORS77-HA suspension to make 1% w/w alginate solution before CaCl2 crosslinking.,sodium alginate,0,
13381,10.1016/j.biortech.2016.12.051,calcium chloride,crosslinker,PFORS77-HA alginate solution was dropped into 2% w/w calcium chloride solution to form hydrogel capsules.,calcium chloride,0,
13382,10.1016/j.biortech.2016.12.051,Ca2+,ionic crosslinking bridge,Alginate was cross-linked by Ca2+ ions to make hydrogel matrices.,calcium ion,0,
13383,10.1016/j.biortech.2016.12.051,hydroxyapatite,protein adsorption matrix and hydrogel filler,Purified PFORS77 was immobilized onto ceramic hydroxyapatite before alginate entrapment; PFORS77 was preferentially adsorbed on HA surface.,hydroxyapatite,0,
13384,10.1016/j.biortech.2016.12.051,MOPS,buffer,PFORS77-HA hydrogels were suspended/stored/reacted in MOPS buffer at pH 7.0.,MOPS buffer,0,
13385,10.1016/j.biortech.2016.12.051,methylviologen,electron acceptor in enzyme assay,Used in acetyl-CoA production assay; reduction monitored or reaction product measured by HPLC.,methyl viologen,0,
13386,10.1016/j.biortech.2016.12.051,dithiothreitol,reducing agent,Included in assay and purification buffers.,dithiothreitol,0,
13387,10.1016/j.biortech.2016.12.051,thiamine pyrophosphate,coenzyme,PFORS77 requires ThDP for pyruvate oxidation; included in assay solution.,thiamine pyrophosphate,0,
13388,10.1016/j.biortech.2016.12.051,magnesium chloride,cofactor salt,MgCl2 included in reaction solution for PFORS77 activity.,magnesium chloride,0,
13389,10.1016/j.biortech.2016.12.051,pyruvate,enzyme substrate,Substrate for acetyl-CoA production assay and kinetic testing.,pyruvate,0,
13390,10.1016/j.biortech.2016.12.051,coenzyme A,enzyme substrate,Substrate for acetyl-CoA production assay and kinetic testing.,coenzyme A,0,
13391,10.1016/j.seppur.2024.128440,A-CNFs,aminated nanocellulose hydrogel component,"A-CNFs were incorporated into ANCMH and provided amino, carboxyl, and hydroxyl groups involved in Cr(VI) adsorption/reduction.",aminated cellulose nanofibers,1,
13392,10.1016/j.seppur.2024.128440,AEM,hydrogel monomer or functional component,AEM was copolymerized with AM and A-CNFs in ANCMH and contributed amino-decorated adsorption sites.,AEM acrylamide hydrogel monomer,1,
13393,10.1016/j.seppur.2024.128440,AM,hydrogel monomer,ANCMH was prepared by in-situ radical copolymerization of AM with AEM and A-CNFs in the presence of MIL-100(Fe).,acrylamide,0,
13394,10.1016/j.seppur.2024.128440,MIL-100(Fe),MOF filler or composite component,MIL-100(Fe) was incorporated into ANCMH and provided Fe sites and organic ligand functionality for Cr(VI) adsorption/reduction.,MIL-100(Fe),1,
13395,10.1016/j.seppur.2024.128440,MBA,crosslinker,Crosslinking reactions were begun by adding 15 mg of MBA during ANCMH fabrication.,"N,N'-methylenebisacrylamide",0,
13396,10.1016/j.seppur.2024.128440,KPS,initiator,KPS was added as an initiator during ANCMH fabrication.,potassium persulfate,0,
13397,10.1016/j.seppur.2024.128440,V50,initiator,V50 was added as an initiator during ANCMH fabrication.,V-50 azo initiator,1,
13398,10.1016/j.seppur.2024.128440,TEMED,accelerator,TEMED accelerator was added to switch the copolymerization during ANCMH fabrication.,TEMED,0,
13399,10.1016/j.seppur.2024.128440,K2Cr2O7,Cr(VI) source,Soil was artificially polluted with 500 ppm Cr(VI) ions using K2Cr2O7.,potassium dichromate,0,
13400,10.1016/j.seppur.2024.128440,Na2EDTA,comparator flushing agent,MF@EDTA used 0.05 M aqueous Na2EDTA as a conventional chelating agent comparator.,disodium EDTA,0,
13401,10.1016/j.jelechem.2022.116024,gelatin,hydrogel precursor,60 mg of gelatin was mixed with SiO2 and water to prepare gelatin-zinc hydrogel precursor.,gelatin,0,
13402,10.1016/j.jelechem.2022.116024,cobalt(II) acetate tetrahydrate,cobalt source,Co(Ac)2·4H2O was used to prepare Co(PM)3 complex for NCA-Co synthesis.,cobalt(II) acetate tetrahydrate,0,
13403,10.1016/j.jelechem.2022.116024,"1,10-phenanthroline monohydrate",ligand for Co-PM complex,PM was dispersed in cobalt acetate solution to produce Co(PM)3 complex.,"1,10-phenanthroline monohydrate",0,
13404,10.1016/j.jelechem.2022.116024,zinc(II) acetate tetrahydrate,hydrogel component,Zn(Ac)2 solution was added during preparation of GSi-Zn/Co-PM hydrogels.,zinc acetate tetrahydrate,0,
13405,10.1016/j.jelechem.2022.116024,SiO2 nanoparticles,porogen,SiO2 nanoparticles were used as porogen and later removed by HF etching.,silicon dioxide,0,
13406,10.1016/j.jelechem.2022.116024,sodium hydroxide,electrolyte,Glucose detection was performed in 0.1 M NaOH.,sodium hydroxide,0,
13407,10.1016/j.jelechem.2022.116024,glucose,analyte,NCA-Co/GCE was used for nonenzymatic electrochemical detection of glucose.,glucose,0,
13408,10.1016/j.jelechem.2022.116024,Nafion,electrode ink binder,"NCA-Co powders were dispersed in water, ethanol, and 5% Nafion solution before dropcasting on GCE.",Nafion,1,
13409,10.1016/j.jcis.2019.07.003,3-mercaptopropyl trimethoxysilane,organosilane hydrogel-promoting agent,Used with albumin in aqueous solution to induce hydrogel formation; hydrophobic thiol-functionalized organosilane.,3-mercaptopropyl trimethoxysilane,0,
13410,10.1016/j.jcis.2019.07.003,sodium dibasic phosphate,gelation accelerator and emulsion modulator,Added to BSA-MPTMS reaction mixtures to reduce gelation time and alter final dried gel properties.,sodium dibasic phosphate,0,
13411,10.1016/j.jcis.2019.07.003,dodecane,oil adsorption test liquid,Colored dodecane was placed on water and contacted with freeze-dried BSA-MPTMS gel to observe oil adsorption.,dodecane,0,
13412,10.1016/j.jcis.2019.07.003,Oil Red O,oil-phase dye,Used at 1 mg/mL to color dodecane in the oil adsorption test.,Oil Red O,0,
13413,10.1016/j.jcis.2019.07.003,sodium alginate,pepsin inhibitor / degradability modifier,Added to gel formulation to tune stability in simulated gastric fluid.,sodium alginate,0,
13414,10.1016/j.jcis.2019.07.003,N-ethylmaleimide,thiol-blocking agent,Reported to impede MPTMS-mediated gelation in mechanistic testing.,N-ethylmaleimide,0,
13415,10.1016/j.jcis.2019.07.003,(3-mercaptopropyl)methyl dimethoxysilane,alternative thiol-functionalized silane,Also mediated gelation of BSA.,(3-mercaptopropyl)methyl dimethoxysilane,0,
13416,10.1016/j.actbio.2014.11.023,"N-(3-sulfopropyl)-N-(methacryloxyethyl)-N,N-dimethyl ammonium betaine",zwitterionic monomer,Used as SBMA monomer for e-siATRP synthesis of pSBMA coating.,"N-(3-sulfopropyl)-N-(methacryloxyethyl)-N,N-dimethyl ammonium betaine",1,
13417,10.1016/j.actbio.2014.11.023,SBMA,zwitterionic monomer abbreviation,Commercialized zwitterionic monomer polymerized to pSBMA.,sulfobetaine methacrylate,1,
13418,10.1016/j.actbio.2014.11.023,poly(sulfobetaine methacrylate),antifouling polymer coating,pSBMA coating on Au-Si electrodes resisted protein adsorption.,poly(sulfobetaine methacrylate),1,
13419,10.1016/j.actbio.2014.11.023,bromoisobutyryl bromide,initiator synthesis reagent,Used to synthesize omega-mercaptoundecyl bromoisobutyrate initiator.,bromoisobutyryl bromide,0,
13420,10.1016/j.actbio.2014.11.023,11-mercapto-1-undecanol,initiator synthesis reagent,Reacted with BIBB to synthesize Br-thiol initiator.,11-mercapto-1-undecanol,0,
13421,10.1016/j.actbio.2014.11.023,omega-mercaptoundecyl bromoisobutyrate,surface immobilized ATRP initiator,C11 initiator immobilized as SAM on Au-Si before e-siATRP.,omega-mercaptoundecyl bromoisobutyrate,1,
13422,10.1016/j.actbio.2014.11.023,"2,2'-bipyridine",ATRP ligand,Used with CuCl2 in e-siATRP catalyst system.,"2,2'-bipyridine",0,
13423,10.1016/j.actbio.2014.11.023,CuCl2,ATRP copper catalyst precursor,Used in SBMA/BPY/CuCl2 complex and e-siATRP solution.,copper(II) chloride,0,
13424,10.1016/j.actbio.2014.11.023,benzyltri-n-butylammonium chloride,buffer/electrolyte component,0.1 M BBAC buffer used for e-siATRP.,benzyltributylammonium chloride,0,
13425,10.1016/j.actbio.2014.11.023,gold,electrode coating substrate,Au-coated silicon wafers used as pSBMA grafting substrate and bare Au-Si control.,gold,0,
13426,10.1016/j.actbio.2014.11.023,silicon wafer,electrode substrate,Si wafers coated with titanium and gold to prepare Au-Si electrodes.,silicon,0,
13427,10.1016/j.actbio.2014.11.023,polyurethane,comparator coating,PU coated electrodes served as control in serum impedance experiments.,polyurethane,1,
13428,10.1016/j.actbio.2014.11.023,bovine serum albumin,blocking protein,BSA at 1 mg mL-1 in PBS used to block antibody-unoccupied areas in ELISA.,,0,
13429,10.1016/j.actbio.2014.11.023,HRP-streptavidin,ELISA detection reagent,Applied after protein adsorption and BSA blocking.,,1,
13430,10.1016/j.actbio.2014.11.023,TMB horseradish peroxidase color development solution,ELISA colorimetric substrate,Used for absorbance detection at 450 nm.,TMB horseradish peroxidase substrate,1,
13431,10.1016/j.apsusc.2025.163865,polyethersulfone,membrane substrate,PES was used as the membrane-forming material and pristine comparator M-0.,polyethersulfone,0,
13432,10.1016/j.apsusc.2025.163865,acrylic acid,monomer,"AA was selected as a monomer rich in carboxyl groups and used in M-A5, M-AS5, M-AS10, and M-A10 formulations.",acrylic acid,0,
13433,10.1016/j.apsusc.2025.163865,2-acrylamido-2-methylpropanesulfonic acid,monomer,AMPS was selected as a sulfonic-acid-containing monomer for heparin-mimicking hydrogel layers.,2-acrylamido-2-methylpropanesulfonic acid,0,
13434,10.1016/j.apsusc.2025.163865,"N,N'-methylenebisacrylamide",crosslinker,MBA was included in the modified membrane recipes.,"N,N'-methylenebisacrylamide",0,
13435,10.1016/j.apsusc.2025.163865,potassium persulfate,initiator or recipe component,KPS appeared in the modified membrane recipe table.,potassium persulfate,0,
13436,10.1016/j.apsusc.2025.163865,azobisisobutyronitrile,surface initiator,AIBN was adsorbed into the PES membrane surface and thermally generated free radicals at the interface.,azobisisobutyronitrile,0,
13437,10.1016/j.apsusc.2025.163865,sodium dodecyl sulfate,protein extraction reagent,Adsorbed proteins were extracted by immersing membranes in 2 wt% SDS aqueous solution.,sodium dodecyl sulfate,0,
13438,10.1016/j.apsusc.2025.163865,phosphate-buffered saline,buffer,"PBS was used for pre-soaking, incubation medium, rinsing, storage, and washing in adsorption and antifouling tests.",phosphate buffered saline,1,
13439,10.1016/j.apsusc.2025.163865,calcium chloride,coagulation promoter,CaCl2 was added to rabbit whole blood to promote coagulation in anticlotting tests.,calcium chloride,0,
13440,10.1016/j.apsusc.2025.163865,"N,N-dimethylacetamide",solvent,PES membranes were prepared by dissolving PES in DMAc followed by casting and phase inversion.,"N,N-dimethylacetamide",0,
13441,10.1016/j.snb.2017.06.003,poly(acrylic acid),hydrogel polymer backbone,PAAc was selected as the polymer backbone and used in HBPAAc hydrogel.,poly(acrylic acid),0,
13442,10.1016/j.snb.2017.06.003,acrylic acid,monomer,AAc was used to synthesize HBPAAc and PAAc hydrogels.,acrylic acid,0,
13443,10.1016/j.snb.2017.06.003,N-succinimidyl acrylate,protein vinylation reagent / homobifunctional crosslinker,NSA was used to modify HBcAg and anti-HBc by introducing vinyl groups.,N-succinimidyl acrylate,0,
13444,10.1016/j.snb.2017.06.003,"N,N'-Methylenebisacrylamide",hydrogel crosslinker,MBA was added during HBPAAc synthesis.,"N,N'-Methylenebisacrylamide",0,
13445,10.1016/j.snb.2017.06.003,ammonium persulfate,redox initiator,APS was added as a redox initiator for copolymerization.,ammonium persulfate,0,
13446,10.1016/j.snb.2017.06.003,"N,N,N',N'-Tetramethylethylenediamine",redox initiator accelerator,TEMED was added with APS for redox copolymerization.,"N,N,N',N'-Tetramethylethylenediamine",0,
13447,10.1016/j.snb.2017.06.003,phosphate buffered saline,buffer / incubation medium,"PBS at 20 mM and pH 7.4 was used for swelling, oscillatory, and QCM experiments.",phosphate buffered saline,1,
13448,10.1016/j.snb.2017.06.003,Coomassie Brilliant Blue R-250,protein staining reagent,CBB R-250 staining solution was used to assess immobilization of HBcAg and anti-HBc.,Coomassie Brilliant Blue R-250,0,
13449,10.1016/j.snb.2017.06.003,silicon dioxide,QCM crystal top coating,Quartz crystals coated with SiO2 top layer were used for QCM measurements.,silicon dioxide,0,
13450,10.1016/j.snb.2017.06.003,titanium,QCM crystal bottom coating,Quartz crystals had titanium bottom layer.,titanium,0,
13451,10.1016/j.colsurfb.2015.04.004,poly(hydroxyethyl methacrylate),hydrogel backbone,PHEMA based cryogel membrane and control cryogel.,poly(2-hydroxyethyl methacrylate),1,
13452,10.1016/j.colsurfb.2015.04.004,hydroxyethyl methacrylate,monomer,2.6 mL HEMA used to prepare cryogel.,2-hydroxyethyl methacrylate,0,
13453,10.1016/j.colsurfb.2015.04.004,poly(glycidyl methacrylate-N-methacryloly-l-tryptophan),embedded hydrophobic bead polymer,PGMATrp beads embedded in PHEMA cryogel to increase surface area and provide hydrophobic ligand groups.,glycidyl methacrylate N-methacryloyl L-tryptophan polymer,1,
13454,10.1016/j.colsurfb.2015.04.004,glycidyl methacrylate,monomer,10 mL GMA used in PGMATrp bead preparation.,glycidyl methacrylate,0,
13455,10.1016/j.colsurfb.2015.04.004,N-methacryloly-l-tryptophan,hydrophobic comonomer and affinity ligand,MATRp used as hydrophobic comonomer and interactive ligand for lipase.,N-methacryloyl L-tryptophan,1,
13456,10.1016/j.colsurfb.2015.04.004,l-tryptophan methylester,MATRp precursor,Used to synthesize N-methacryloyl-l-tryptophan.,L-tryptophan methyl ester,0,
13457,10.1016/j.colsurfb.2015.04.004,methacryloyl chloride,MATRp synthesis reagent,Reacted with l-tryptophan methyl ester to synthesize MATrp.,methacryloyl chloride,0,
13458,10.1016/j.colsurfb.2015.04.004,"N,N-methylene-bis(acrylamide)",crosslinker,MBAAm was used as cross-linker in cryogel synthesis.,"N,N'-methylenebisacrylamide",0,
13459,10.1016/j.colsurfb.2015.04.004,ammonium persulfate,initiator,APS/TEMED used as initiator/activator pair in cryogel synthesis.,ammonium persulfate,0,
13460,10.1016/j.colsurfb.2015.04.004,"N,N,N',N'-tetramethylethylenediamine",activator,APS/TEMED used as initiator/activator pair in cryogel synthesis.,"N,N,N',N'-tetramethylethylenediamine",0,
13461,10.1016/j.colsurfb.2015.04.004,azobisisobutyronitrile,initiator,AIBN used as initiator in PGMATrp bead polymerization.,azobisisobutyronitrile,0,
13462,10.1016/j.colsurfb.2015.04.004,poly(vinyl pyrrolidone),dispersion polymerization stabilizer,PVP K-30 dissolved in ethanol/water medium for PGMATrp bead preparation.,polyvinylpyrrolidone,1,
13463,10.1016/j.colsurfb.2015.04.004,sodium chloride,salt / hydrophobic interaction modifier,"Used in adsorption buffer, ionic strength scan, salt type scan, and FPLC mobile phases.",sodium chloride,0,
13464,10.1016/j.colsurfb.2015.04.004,sodium sulfate,salt type tested,Na2SO4 tested at 0.1 M in salt type adsorption study.,sodium sulfate,0,
13465,10.1016/j.colsurfb.2015.04.004,ammonium sulfate,salt type tested,(NH4)2SO4 tested at 0.1 M in salt type adsorption study.,ammonium sulfate,0,
13466,10.1016/j.colsurfb.2015.04.004,sodium hydroxide,regeneration/sterilization reagent,50 mM NaOH wash used after adsorption-desorption cycles.,sodium hydroxide,0,
13467,10.1016/j.jcis.2020.05.122,Agar,hydrogel first physical network,Agar/polyMAMPS hydrogels consist of polysaccharide-based agarose as the first physical network.,agar agarose,1,
13468,10.1016/j.jcis.2020.05.122,MAMPS,zwitterionic monomer,3-(4-(methacryloyloxy)-1-methylpiperidin-1-ium-1-yl)-propane-1-sulfonate was polymerized as polyMAMPS.,3-(4-(methacryloyloxy)-1-methylpiperidin-1-ium-1-yl)propane-1-sulfonate,1,
13469,10.1016/j.jcis.2020.05.122,polyMAMPS,zwitterionic antifouling polymer network,PolyMAMPS was used as the second chemical network in Agar/polyMAMPS DN hydrogels.,poly 3-(4-(methacryloyloxy)-1-methylpiperidin-1-ium-1-yl)propane-1-sulfonate,1,
13470,10.1016/j.jcis.2020.05.122,"N,N'-methylenebisacrylamide",crosslinker,Agar/polyMAMPS DN hydrogels were prepared with or without MBAA crosslinker.,"N,N'-methylenebisacrylamide",0,
13471,10.1016/j.jcis.2020.05.122,I-2959,photoinitiator,Hydrogel precursor contained initiator I-2959 and was exposed to UV light at 365 nm for about 2 h.,Irgacure 2959,1,
13472,10.1016/j.jcis.2020.05.122,1-methylpiperidin-4-yl methacrylate,MAMPS precursor,"MA-PD was reacted with 1,3-propanesultone to produce MAMPS.",1-methylpiperidin-4-yl methacrylate,1,
13473,10.1016/j.jcis.2020.05.122,"1,3-propanesultone",MAMPS precursor,"MA-PD was reacted with 1,3-propanesultone to produce MAMPS via ring-opening reaction.","1,3-propanesultone",0,
13474,10.1016/j.jcis.2020.05.122,phosphate buffered saline,adsorption buffer,Hydrogels were incubated with fibrinogen solution in PBS.,phosphate buffered saline,0,
13475,10.1016/j.jcis.2020.05.122,o-phenylenediamine,ELISA chromogenic reagent,Citrate phosphate buffer contained 1 mg·mL−1 o-phenylenediamine and hydrogen peroxide.,o-phenylenediamine,0,
13476,10.1016/j.jcis.2020.05.122,hydrogen peroxide,ELISA reagent,Citrate phosphate buffer contained 0.03% hydrogen peroxide.,hydrogen peroxide,0,
13477,10.1016/j.ejpb.2019.06.015,sodium carboxymethylcellulose,hydrogel polymer,Used as thixotropic gelling agent and hydrogel matrix for antibody formulation.,sodium carboxymethylcellulose,1,
13478,10.1016/j.ejpb.2019.06.015,phosphate buffered saline,"dispersant, buffer, release medium, comparator matrix",CMC hydrogels were prepared in purified water or PBS pH 7.4; PBS pH 7.4 was used as release medium.,phosphate buffered saline,1,
13479,10.1016/j.ejpb.2019.06.015,cellulose acetate membrane,release assay membrane,Hydrogel was separated by a cellulose acetate membrane of 0.45 µm in flow-through cells.,cellulose acetate,0,
13480,10.1016/j.ejpb.2019.06.015,fluorescein isothiocyanate,bacterial fluorescent label,S. pseudintermedius strain 69687 was labeled with FITC for co-localization studies.,fluorescein isothiocyanate,0,
13481,10.1016/j.ejpb.2019.06.015,Alexa Fluor 647,secondary antibody fluorescent label,Alexa Fluor 647-conjugated goat anti-bovine IgG was used to detect antibody in skin sections.,Alexa Fluor 647,1,
13482,10.1016/j.ejpb.2019.06.015,DAPI,cell counterstain,Skin cells were counterstained with DAPI in immunofluorescence microscopy.,DAPI,0,
13483,10.1016/j.ejpb.2019.06.015,bovine serum albumin,ELISA blocking reagent,ELISA plates were blocked with BSA.,bovine serum albumin,1,
13484,10.1016/j.ejpb.2019.06.015,Tween 20,wash-buffer surfactant,PBS containing 0.05% Tween 20 was used for ELISA washing.,Tween 20,0,
13485,10.1016/j.colsurfb.2013.12.022,gellan gum,primary negatively charged polymer in hydrogel,The hydrogel formulation was based on gellan gum as the primary negatively charged polymer.,gellan gum,0,
13486,10.1016/j.colsurfb.2013.12.022,chondroitin sulfate type A sodium salt,hydrogel component; glycosaminoglycan,The hydrogel incorporated the endogenous glycosaminoglycan chondroitin sulfate.,chondroitin sulfate,0,
13487,10.1016/j.colsurfb.2013.12.022,spermidine,systemic crosslinker; polyamine,The systemic crosslinker was the endogenous polyamine spermidine.,spermidine,0,
13488,10.1016/j.colsurfb.2013.12.022,prednisolone,hydrophobic drug ligand/model cargo,Prednisolone was used as a model hydrophobic therapeutic molecule and studied for albumin binding and hydrogel release.,prednisolone,0,
13489,10.1016/j.colsurfb.2013.12.022,ketoconazole,hydrophobic drug ligand/model cargo,Ketoconazole was used as a model hydrophobic therapeutic molecule and studied for albumin binding and hydrogel release.,ketoconazole,0,
