Repository: sunyrain/PHA

# PHA Protein-Hydrogel Adsorption Dataset

Generated: 2026-07-05T11:36:45

## Scope

This curated package organizes literature-derived protein-hydrogel adsorption, binding, immobilization, antifouling, and related biointerface records extracted from the local PHA corpus.

The primary unit is one record:

`paper + hydrogel/sample + protein/mixture + experimental condition + measured outcome`

## Contents

- `data/sources.csv`: article-level metadata, extraction status, and curation decision.
- `data/records_flat.csv`: flattened record-level table with provenance, hydrogel, protein, condition, outcome, mechanism, and quality fields.

File: data/curated/pha_scientific_dataset_20260705/data/materials.csv (part 67 of 67)
id,doi,name,role,context,pubchem_query,needs_manual_normalization,enrichment_json
13490,10.1016/j.colsurfb.2013.12.022,HEPES,buffer,The lyophilized drug-albumin product was re-suspended in 20 mM HEPES at pH 7.4 before incorporation into hydrogels.,HEPES,0,
13491,10.1016/j.colsurfb.2013.12.022,phosphate buffer,release medium,Release studies were performed in 0.04 M phosphate buffer at pH 7.4.,phosphate buffer,1,
13492,10.1016/j.colsurfb.2013.12.022,EtOH,drug solvent,Drug solutions were prepared in EtOH for incorporation into albumin before hydrogel loading.,ethanol,0,
13493,10.1016/j.colsurfb.2013.12.022,EtOD,NMR solvent,Hydrophobic drug solutions were added in EtOD for NMR samples.,ethanol-d,1,
13494,10.1016/j.colsurfb.2013.12.022,D2O,NMR solvent,Albumin was dissolved in D2O for NMR sample preparation.,deuterium oxide,0,
13495,10.1016/j.colsurfb.2013.12.022,TSP,external NMR concentration reference,A capillary was filled with 5 mM TSP in DMSO-d6 and inserted coaxially in the NMR tube.,"2,2,3,3-d4-3-(trimethylsilyl)propionic acid",1,
13496,10.1016/j.cej.2021.133121,polyvinyl alcohol,hydrogel polymer backbone,Polyvinyl alcohol solution was mixed with bacterial debris to prepare the KIST bio-hydrogel.,polyvinyl alcohol,0,
13497,10.1016/j.cej.2021.133121,bacterial cell debris,bio-derived hydrogel component and uranium-binding component,"Cell debris from marine bacterial strain UUS-1 was composited with PVA; FT-IR showed -COOH, -NH2, and -P-O groups.",,1,
13498,10.1016/j.cej.2021.133121,uranyl nitrate hexahydrate,uranium source,Uranyl nitrate was added into simulated seawater for uranium adsorption tests.,uranyl nitrate hexahydrate,0,
13499,10.1016/j.cej.2021.133121,NaCl,simulated seawater salt,Simulated seawater was prepared with NaCl and NaHCO3.,sodium chloride,0,
13500,10.1016/j.cej.2021.133121,NaHCO3,simulated seawater component,Simulated seawater was prepared with NaCl and NaHCO3.,sodium bicarbonate,0,
13501,10.1016/j.jcis.2016.08.066,polyethersulfone,membrane substrate,PES was selected as model substrate and pristine PES was used as comparator.,polyethersulfone,0,
13502,10.1016/j.jcis.2016.08.066,sulfobetaine methacrylate,functional monomer,Used to prepare PSBMA hydrogel thin layer for antifouling.,sulfobetaine methacrylate,0,
13503,10.1016/j.jcis.2016.08.066,sodium allysulfonate,functional monomer,Used to prepare negatively charged PSAS hydrogel thin layer.,sodium allylsulfonate,1,
13504,10.1016/j.jcis.2016.08.066,methyl acryloyloxygen ethyl trimethyl ammonium chloride,functional monomer,Used to prepare positively charged PMETAC hydrogel thin layer.,methyl acryloyloxyethyl trimethyl ammonium chloride,1,
13505,10.1016/j.jcis.2016.08.066,2-hydroxyethyl methacrylate,anchoring-site precursor monomer,HEMA was polymerized in PES solution to introduce hydroxyl groups.,2-hydroxyethyl methacrylate,0,
13506,10.1016/j.jcis.2016.08.066,"N,N'-methylenebisacrylamide",crosslinker,Used as cross-linking agent in membrane preparation.,"N,N'-methylenebisacrylamide",0,
13507,10.1016/j.jcis.2016.08.066,2-ketoglutaric acid,initiator,Listed among materials for hydrogel preparation.,2-ketoglutaric acid,0,
13508,10.1016/j.jcis.2016.08.066,azo-bis-isobutryonitrile,initiator,Used with HEMA during in situ cross-linking polymerization.,azobisisobutyronitrile,1,
13509,10.1016/j.jcis.2016.08.066,acryloyl chloride,double-bond grafting reagent,Reacted with hydroxyl groups on PES-OH to prepare PES-DB.,acryloyl chloride,0,
13510,10.1016/j.jcis.2016.08.066,triethylamine,reaction reagent,Used in reaction of PES-OH membranes with acryloyl chloride.,triethylamine,0,
13511,10.1016/j.jcis.2016.08.066,sodium dodecyl sulfate,protein desorption reagent,2 wt.% aqueous SDS was used to remove adsorbed BSA or FBG before quantification.,sodium dodecyl sulfate,0,
13512,10.1016/j.snb.2014.09.053,acrylamide,monomer,AA (54 mg) used to synthesize polyAA HydroMIPs and NIPs.,acrylamide,0,
13513,10.1016/j.snb.2014.09.053,N-hydroxymethylacrylamide,monomer,NHMA (77 mg) used to synthesize polyNHMA HydroMIPs and NIPs.,N-hydroxymethylacrylamide,0,
13514,10.1016/j.snb.2014.09.053,N-iso-propylacrylamide,monomer,NiPAm (85.6 mg) used to synthesize polyNiPAm HydroMIPs and NIPs.,N-isopropylacrylamide,1,
13515,10.1016/j.snb.2014.09.053,"N,N'-methylenebisacrylamide",crosslinker,"bis-AA used as cross-linker at 6 mg, 8.5 mg or 9.5 mg depending on hydrogel.","N,N'-methylenebisacrylamide",0,
13516,10.1016/j.snb.2014.09.053,ammonium persulphate,initiator,20 uL of 10% (w/v) APS solution added before polymerisation.,ammonium persulfate,1,
13517,10.1016/j.snb.2014.09.053,"N,N,N',N'-tetramethylethylenediamine",polymerisation accelerator,20 uL of 5% (v/v) TEMED solution added before polymerisation.,"N,N,N',N'-tetramethylethylenediamine",0,
13518,10.1016/j.snb.2014.09.053,sodium dodecyl-sulphate,eluent/surfactant,10% (w/v):10% (v/v) SDS:AcOH used to remove imprinted protein.,sodium dodecyl sulfate,1,
13519,10.1016/j.snb.2014.09.053,glacial acetic acid,eluent acid component,10% (w/v):10% (v/v) SDS:AcOH used for template removal; pH 2.8 in conditioning.,acetic acid,0,
13520,10.1016/j.snb.2014.09.053,MilliQ water,solvent/buffer matrix,"Used for polymerisation, gel washing, equilibration and protein rebinding.",water,0,
13521,10.1016/j.snb.2014.09.053,gold-on-chrome electrodes,QCM substrate/electrode,AT-cut quartz crystal pieces with gold-on-chrome electrodes used for thin-film MIPs.,gold chromium,1,
13522,10.1016/j.snb.2014.09.053,PVC glue,QCM sealing material,QCM crystals sealed and air capped with PVC glue to prevent short circuiting.,polyvinyl chloride,1,
13523,10.1016/j.colsurfb.2015.05.011,N-isopropylacrylamide,monomer,Used to synthesize PNIPAM microgel particles.,N-isopropylacrylamide,0,
13524,10.1016/j.colsurfb.2015.05.011,"N,N-methylenebis(acrylamide)",crosslinker,Listed as BA or BIS and used in PNIPAM microgel synthesis.,"N,N'-methylenebisacrylamide",1,
13525,10.1016/j.colsurfb.2015.05.011,Potassium persulfate,initiator,KPS initiated polymerization and contributed sulfate groups to microgels.,potassium persulfate,0,
13526,10.1016/j.colsurfb.2015.05.011,polyethylenimine,polycationic substrate precoating/anchoring layer,1 wt% PEI solution precoated substrates to enhance microgel anchoring by electrostatic attraction.,polyethylenimine,0,
13527,10.1016/j.colsurfb.2015.05.011,poly(N-isopropylacrylamide),hydrogel polymer backbone,Thermo-responsive PNIPAM microgel film used for protein adsorption and cell behavior studies.,poly(N-isopropylacrylamide),0,
13528,10.1016/j.colsurfb.2015.05.011,PBS,buffer,"Used for baseline measurement, serum dilution, and rinse/flush in SPR adsorption experiments.",phosphate buffered saline,1,
13529,10.1016/j.colsurfb.2017.01.040,poly(acrylic acid),hydrogel polymer backbone,PAA nanogels used as cellulase immobilization substrate.,poly(acrylic acid),0,
13530,10.1016/j.colsurfb.2017.01.040,acrylic acid,monomer,115 mg acrylic acid was used to prepare PAA nanogels.,acrylic acid,0,
13531,10.1016/j.colsurfb.2017.01.040,"N,N'-methylene bisacrylamide",crosslinker,5 mg MBA was used in nanogel preparation.,"N,N'-methylene bisacrylamide",0,
13532,10.1016/j.colsurfb.2017.01.040,AIBN,initiator,4 mg AIBN was used for polymerization.,azobisisobutyronitrile,0,
13533,10.1016/j.colsurfb.2017.01.040,Tween 80,surfactant,Used in inverse-phase microemulsion polymerization.,Tween 80,0,
13534,10.1016/j.colsurfb.2017.01.040,Span 80,surfactant,Used in inverse-phase microemulsion polymerization.,Span 80,0,
13535,10.1016/j.colsurfb.2017.01.040,liquid paraffin,oil phase,Used as continuous phase during nanogel synthesis.,liquid paraffin,1,
13536,10.1016/j.colsurfb.2017.01.040,Toluidine Blue O,carboxyl group quantification reagent,Used to quantify carboxyl groups on PAA nanogel.,Toluidine Blue O,0,
13537,10.1016/j.colsurfb.2017.01.040,BCA reagent,protein assay reagent,Used to quantify cellulase in immobilization and desorption experiments.,bicinchoninic acid,1,
13538,10.1016/j.colsurfb.2017.01.040,alpha-cellulose,enzyme substrate,Used in cellulase activity and reuse tests.,cellulose,0,
13539,10.1016/j.colsurfb.2017.01.040,"3,5-dinitrosalicylic acid",reducing sugar assay reagent,Used in DNS colorimetric method for cellulase activity.,"3,5-dinitrosalicylic acid",0,
13540,10.1016/j.eurpolymj.2017.08.024,"N,N-diethylacrylamide",hydrogel monomer,DEA was used to synthesize polyDEA and DEA/DMA nanogels.,"N,N-diethylacrylamide",0,
13541,10.1016/j.eurpolymj.2017.08.024,"N,N-dimethylacrylamide",hydrophilic comonomer,DMA content was varied from 10 wt% to 40 wt% in DEA/DMA nanogels.,"N,N-dimethylacrylamide",0,
13542,10.1016/j.eurpolymj.2017.08.024,"N,N'-methylene-bis-acrylamide",crosslinker,BIS was used as crosslinker in nanogel synthesis.,"N,N'-methylenebisacrylamide",0,
13543,10.1016/j.eurpolymj.2017.08.024,ammonium persulfate,initiator,Low APS initiator concentration enabled stable DEA/DMA nanogel polymerization.,ammonium persulfate,0,
13544,10.1016/j.eurpolymj.2017.08.024,sodium dodecyl sulfate,surfactant,SDS was used in emulsion precipitation polymerization and was discussed as contributing sulfate binding sites.,sodium dodecyl sulfate,0,
13545,10.1016/j.eurpolymj.2017.08.024,sodium chloride,adsorption buffer salt,Protein adsorption used 150 mM NaCl.,sodium chloride,0,
13546,10.1016/j.eurpolymj.2017.08.024,sodium phosphate,adsorption buffer,Protein adsorption used 35 mM sodium phosphate buffer at pH 7.3.,sodium phosphate,1,
13547,10.1016/j.colsurfb.2015.12.018,polyethersulfone,membrane matrix,Pristine PES ultrafiltration membrane and matrix for PM microgel blended membranes.,polyethersulfone,1,
13548,10.1016/j.colsurfb.2015.12.018,poly(ethylene glycol) methacrylate,monomer; antifouling segment; stabilizer,PM microgels were synthesized by free radical cross-linking copolymerization of PEGMA and MAA; PEGMA provided antifouling segment and brushes.,poly(ethylene glycol) methacrylate,1,
13549,10.1016/j.colsurfb.2015.12.018,methacrylic acid,monomer; electrostatic repulsion segment,MAA supplied negatively charged carboxyl groups and electrostatic repulsion against BSA.,methacrylic acid,0,
13550,10.1016/j.colsurfb.2015.12.018,"N,N′-Methylidenebis(acrylamide)",crosslinker,MBA was used in the PM microgel synthesis.,"N,N'-methylenebisacrylamide",1,
13551,10.1016/j.colsurfb.2015.12.018,"2,2-Azobisisobutyronitrile",free radical initiator,AIBN initiated copolymerization of PEGMA and MAA.,azobisisobutyronitrile,0,
13552,10.1016/j.colsurfb.2015.12.018,"N,N-dimethylacetamide",solvent,"PEGMA, MAA and MBA were dissolved in DMAC for microgel synthesis; PES was dissolved in DMAC for membrane casting.","N,N-dimethylacetamide",0,
13553,10.1016/j.colsurfb.2015.12.018,PM microgels,hydrophilic antifouling microgel filler,PM microgels were physically blended into PES membranes to reduce protein adsorption and bioadhesion.,PEGMA MAA microgel,1,
13554,10.1016/j.colsurfb.2015.12.018,PBS,buffer and rinse solution,PBS flux was measured before and after BSA ultrafiltration; membranes were washed with PBS for 30 min.,phosphate buffered saline,1,
13555,10.1016/j.colsurfb.2019.04.051,etafilcon A,hydrogel contact lens material,"Conventional pHEMA-based anionic Group IV hydrogel, commercial 1-DAY ACUVUE.",,1,
13556,10.1016/j.colsurfb.2019.04.051,senofilcon A,silicone hydrogel contact lens material,"Nonionic Group V silicone hydrogel, commercial ACUVUE OASYS.",,1,
13557,10.1016/j.colsurfb.2019.04.051,polyhydroxyethylmethacrylate,polymer backbone,Conventional pHEMA-based hydrogels discussed as often anionic and high-water content.,poly(2-hydroxyethyl methacrylate),1,
13558,10.1016/j.colsurfb.2019.04.051,methacrylic acid,comonomer contributing anionic character,Conventional hydrogels can be anionic and high-water due to copolymerization with methacrylic acid.,methacrylic acid,0,
13559,10.1016/j.colsurfb.2019.04.051,polyvinylpyrrolidone,internal wetting agent,Suggested as a possible contributor to water replenishment in senofilcon A.,polyvinylpyrrolidone,0,
13560,10.1016/j.colsurfb.2019.04.051,siloxane groups,hydrophobic silicone hydrogel functional group,Silicone hydrogels deposit less protein but more lipids due to hydrophobic siloxane groups.,siloxane,1,
13561,10.1016/j.colsurfb.2019.04.051,PBS,buffer and drainage medium,"Used for lens soaking, fouling solutions, and saline drainage experiments.",,1,
13562,10.1016/j.colsurfb.2019.04.051,artificial tear solution,protein/mucin-containing test fluid,Composed of 1.9 mg/mL lysozyme and 0.15 mg/mL mucin in PBS.,,1,
13563,10.1016/j.colsurfb.2019.04.051,ethanol,cleaning solvent,i-DDrOP trough cleaned with ethanol and water between experiments.,ethanol,0,
13564,10.1016/j.colsurfa.2020.124618,acrylamide,monomer,Hydrogels were synthesized from specified amounts of acrylamide.,acrylamide,0,
13565,10.1016/j.colsurfa.2020.124618,methylenebisacrylamide,crosslinker,Bis was used as the crosslinker and varied as Bis/AAm ratio.,"N,N'-methylenebisacrylamide",0,
13566,10.1016/j.colsurfa.2020.124618,ammonium persulfate,initiator,APS initiator was used at 1.5 mg/mL.,ammonium persulfate,0,
13567,10.1016/j.colsurfa.2020.124618,"N,N,N',N'-tetramethylethylenediamine",accelerator,TEMED accelerator was used at 0.5 μL/mL.,"N,N,N',N'-tetramethylethylenediamine",0,
13568,10.1016/j.colsurfa.2020.124618,Alexa-Fluor label,fluorescent label on BSA,Fluorescently labeled fBSA was purchased from Molecular Probes.,Alexa Fluor,1,
13569,10.1016/j.cej.2020.127878,polyacrylamidoxime,hydrogel polymer backbone and uranium-binding adsorbent,PAO was cross-linked with TEPA to make charge-balanced PAO-CB hydrogel membrane.,polyacrylamidoxime,1,
13570,10.1016/j.cej.2020.127878,polyacrylonitrile,precursor polymer,PAN was converted to PAO using hydroxylamine hydrochloride.,polyacrylonitrile,0,
13571,10.1016/j.cej.2020.127878,tetraethylenepentamine,charge-regulating crosslinking component,TEPA was mixed with PAO; 20% TEPA produced charge-balanced PAO-CB.,tetraethylenepentamine,0,
13572,10.1016/j.cej.2020.127878,glutaraldehyde,crosslinker,Glutaraldehyde was added to PAO/TEPA mixture at 5% (V:V).,glutaraldehyde,0,
13573,10.1016/j.cej.2020.127878,hydroxylamine hydrochloride,amidoximation reagent,Used to transform nitrile groups in PAN into amidoxime groups.,hydroxylamine hydrochloride,0,
13574,10.1016/j.cej.2020.127878,sodium carbonate,pH adjustment reagent and elution component,Used in PAO preparation and as 1 M Na2CO3 in uranium elution solution.,sodium carbonate,0,
13575,10.1016/j.cej.2020.127878,hydrogen peroxide,elution component,0.1 M H2O2 was used with Na2CO3 to elute bound uranium.,hydrogen peroxide,0,
13576,10.1016/j.cej.2020.127878,sodium chloride,simulated seawater salt,NaCl was dissolved at 438.607 mM for simulated seawater.,sodium chloride,0,
13577,10.1016/j.cej.2020.127878,sodium bicarbonate,simulated seawater salt / carbonate source,NaHCO3 was dissolved at 2.297 mM for simulated seawater.,sodium bicarbonate,0,
13578,10.1016/j.cej.2020.127878,uranyl nitrate hexahydrate,uranium source,Used to prepare uranium-spiked simulated seawater.,uranyl nitrate hexahydrate,0,
13579,10.1016/j.cej.2020.127878,dimethylformamide,solvent,Used during PAO preparation from PAN.,dimethylformamide,0,
13580,10.1016/j.cej.2020.127878,arsenazo III,uranium detection reagent,Listed in chemicals; uranium concentrations in spiked simulated seawater were determined by UV-Vis and ICP-MS.,arsenazo III,0,
13581,10.1016/j.aca.2013.04.013,poly(methyl methacrylate),substrate,PMMA slides were used as chips/waveguides and as substrates for surface-attached hydrogel spots.,poly(methyl methacrylate),0,
13582,10.1016/j.aca.2013.04.013,dimethylacrylamide,hydrogel backbone monomer,The polymer matrix contains dimethylacrylamide repeat units.,"N,N-dimethylacrylamide",0,
13583,10.1016/j.aca.2013.04.013,methacryloyloxybenzophenone,photoreactive crosslinking/attachment comonomer,"MABP groups photochemically crosslink the polymer, attach it to PMMA, and immobilize proteins.",methacryloyloxybenzophenone,1,
13584,10.1016/j.aca.2013.04.013,methacrylic acid glycidylester,epoxide comonomer,MAGE introduced epoxide groups into copolymers such as PDMAA-10%MAGE-1%MABP.,glycidyl methacrylate,0,
13585,10.1016/j.aca.2013.04.013,vinylphosphonic acid,hydrophilic charged comonomer,VPA was used as hydrophilic component in PDMAA-5%VPA-1%MABP.,vinylphosphonic acid,0,
13586,10.1016/j.aca.2013.04.013,AIBN,free radical polymerization initiator,Used as initiator in synthesis of the VPA-containing polymer.,azobisisobutyronitrile,0,
13587,10.1016/j.aca.2013.04.013,dimethylformamide,polymerization solvent,Freshly distilled monomers were dissolved in dimethylformamide for free radical polymerization.,"N,N-dimethylformamide",0,
13588,10.1016/j.aca.2013.04.013,Tween 20,assay buffer additive,Used at 0.1% v/v in washing/incubation buffers and duplex assay buffer.,Polysorbate 20,0,
13589,10.1016/j.aca.2013.04.013,Dy647,fluorescent protein label,Proteins were labeled with Dy647 NHS ester according to a Cy5 conjugation protocol.,Dy647 NHS ester,1,
13590,10.1016/j.aca.2013.04.013,sodium phosphate buffer,printing and assay buffer,100 mM NaPi buffer at pH 7.0 was used for printing and immunoassays.,sodium phosphate buffer,1,
13591,10.1016/j.cej.2021.129702,polyethylene terephthalate,substrate/control material,PET film and fabric were used as pristine controls and as substrates for PDA and SB-ST-D hydrogel coatings.,polyethylene terephthalate,0,
13592,10.1016/j.cej.2021.129702,polydopamine,adhesive intermediate layer,PDA was deposited on PET to enhance interfacial strength and provide catechol groups for Michael addition with dihydrolipoic acid groups.,polydopamine,1,
13593,10.1016/j.cej.2021.129702,dopamine hydrochloride,PDA precursor,PET samples were immersed in 3 mg/mL dopamine solution at pH 8.5 for 12 h to form PDA/PET.,dopamine hydrochloride,0,
13594,10.1016/j.cej.2021.129702,starch,polymer backbone,Starch backbone was modified to produce sulfobetaine-derived starch and SB-ST-D hydrogel coatings.,starch,0,
13595,10.1016/j.cej.2021.129702,3-dimethyl(chloropropyl) ammonium propanesulfonate,zwitterionic sulfobetaine reagent/monomer precursor,DCAPS was introduced into the starch backbone through Williamson etherification to obtain SB-ST.,3-dimethyl(chloropropyl) ammonium propanesulfonate,1,
13596,10.1016/j.cej.2021.129702,"1,3-propane sultone",DCAPS synthesis reagent,"DCAPS was obtained by reacting 1,3-propane sultone with 1-chloro-3-(dimethylamino) propyl.","1,3-propane sultone",0,
13597,10.1016/j.cej.2021.129702,1-chloro-3-(dimethylamino) propyl,DCAPS synthesis reagent,"DCAPS was obtained by reacting 1,3-propane sultone with 1-chloro-3-(dimethylamino) propyl.",1-chloro-3-(dimethylamino)propane,1,
13598,10.1016/j.cej.2021.129702,alpha-lipoic acid,dihydrolipoic acid precursor / anchor and crosslinking precursor,"Alpha-lipoic acid was conjugated to SB-ST by esterification, then reduced to generate SB-ST-D.",alpha-lipoic acid,0,
13599,10.1016/j.cej.2021.129702,dihydrolipoic acid groups,"anchor points, crosslinking sites, reaction sites",Dihydrolipoic acid groups combined with PDA/PET and formed hydrogel coatings through disulfide bridge formation.,dihydrolipoic acid,0,
13600,10.1016/j.cej.2021.129702,"1,4-dithiothreitol",reducing reagent,DTT cleaved disulfide bridges into thiol groups to obtain SB-ST-D.,dithiothreitol,0,
13601,10.1016/j.cej.2021.129702,4-dimethylaminopyridine,esterification catalyst/activator,DMAP was added to activate hydroxyl groups during SB-ST-D synthesis.,4-dimethylaminopyridine,0,
13602,10.1016/j.cej.2021.129702,1-(3-Dimethylaminopropyl)-3-ethylcarbodiimide hydrochloride,coupling reagent,Added with alpha-lipoic acid during esterification of SB-ST.,EDC hydrochloride,0,
13603,10.1016/j.cej.2021.129702,AGGGREDV peptide,cell-specific adhesion ligand,Vinyl-functionalized REDV peptide was conjugated to SSD18/PET via thiol-ene click reaction to promote HUVEC adhesion.,AGGGREDV peptide,1,
13604,10.1016/j.cej.2021.129702,sodium dodecyl sulfate,protein desorption reagent,Samples were exposed to 2 wt% SDS solution to detach adsorbed protein by ultrasound for 30 min.,sodium dodecyl sulfate,0,
13605,10.1016/j.ejpb.2020.11.016,alginate,hydrogel polymer backbone,Alginate was covalently modified with DNA strands and ionically crosslinked into calcium alginate microspheres.,alginate,0,
13606,10.1016/j.ejpb.2020.11.016,deoxyribonucleic acid oligomers,crosslinker and aptamer-bearing affinity group,Complementary DNA strands were annealed and grafted to alginate; one strand included a lysozyme aptamer sequence.,DNA oligomer,1,
13607,10.1016/j.ejpb.2020.11.016,hen egg-white lysozyme aptamer sequence,affinity ligand,Aptamer sequence in one DNA strand binds lysozyme and enables protein-responsive decrosslinking.,lysozyme aptamer,1,
13608,10.1016/j.ejpb.2020.11.016,poly(ethylene glycol) diamine,control crosslinker,PEG-diamine was used to make PEG-crosslinked alginate controls.,polyethylene glycol diamine,0,
13609,10.1016/j.ejpb.2020.11.016,poly-L-lysine,polyelectrolyte layer,PLL layers were applied to alginate microspheres before and after DNA-crosslinked alginate coating.,poly-L-lysine,0,
13610,10.1016/j.ejpb.2020.11.016,calcium chloride,ionic crosslinking bath,Alginate solution was electrosprayed into 30 mg/mL calcium chloride to form calcium alginate microspheres.,calcium chloride,0,
13611,10.1016/j.ejpb.2020.11.016,EDC,carbodiimide coupling reagent,EDC was used with sulfo-NHS to couple amine-terminated DNA or PEG-diamine to alginate carboxyl groups.,1-ethyl-3-(3-dimethylaminopropyl)carbodiimide,0,
13612,10.1016/j.ejpb.2020.11.016,sulfo-NHS,coupling reagent,Sulfo-NHS was used with EDC for carbodiimide coupling.,N-hydroxysulfosuccinimide,0,
13613,10.1016/j.ejpb.2020.11.016,FITC-dextran,encapsulated model macromolecule release probe,FITC-dextran was loaded into hydrogel disks or microspheres to monitor release after lysozyme stimulation.,fluorescein isothiocyanate dextran,0,
13614,10.1016/j.ejpb.2020.11.016,phosphate buffered saline,release medium and assay buffer,Hydrogels and microspheres were incubated in PBS pH 7.4 with or without human lysozyme.,phosphate buffered saline,0,
13615,10.1016/j.ijpharm.2024.124849,hyaluronic acid,hydrogel backbone / extracellular matrix polyelectrolyte,"HA microgels and HA-based SCISSOR matrix used to study peptide interaction, binding, and release.",hyaluronic acid,0,
13616,10.1016/j.ijpharm.2024.124849,sodium hyaluronate,hydrogel precursor,Sodium hyaluronate 100-300 kDa purchased from Contipro.,sodium hyaluronate,0,
13617,10.1016/j.ijpharm.2024.124849,N-(2-aminoethyl) acrylamide hydrochloride,linker / derivatization reagent,Used for hyaluronic acid-ethyl acrylamide derivative synthesis.,N-(2-aminoethyl)acrylamide hydrochloride,1,
13618,10.1016/j.ijpharm.2024.124849,EDC,coupling reagent,Listed in materials for HA derivative synthesis.,N-(3-dimethylaminopropyl)-N'-ethylcarbodiimide hydrochloride,1,
13619,10.1016/j.ijpharm.2024.124849,HOBt,coupling additive,Listed in materials.,1-hydroxybenzotriazole hydrate,1,
13620,10.1016/j.ijpharm.2024.124849,LAP,photoinitiator,"Lithium phenyl-2,4,6-trimethylbenzoylphosphinate listed in materials.","lithium phenyl-2,4,6-trimethylbenzoylphosphinate",1,
13621,10.1016/j.ijpharm.2024.124849,sodium chloride,salt / ionic strength modifier,Release medium was PB pH 7.4 with 0.15 M NaCl; SCISSOR release medium also contained NaCl.,sodium chloride,0,
13622,10.1016/j.ijpharm.2024.124849,sodium phosphate monobasic,buffer component,Phosphate buffer pH 7.4 contained sodium phosphate monobasic 7 mM.,sodium phosphate monobasic,0,
13623,10.1016/j.ijpharm.2024.124849,sodium phosphate dibasic,buffer component,Phosphate buffer pH 7.4 contained sodium phosphate dibasic 3 mM.,sodium phosphate dibasic,0,
13624,10.1016/j.ijpharm.2024.124849,sodium acetate,buffer component,Acetate buffer pH 4.5 contained sodium acetate 4.5 mM and acetic acid 5.4 mM.,sodium acetate,0,
13625,10.1016/j.ijpharm.2024.124849,acetic acid,buffer component,Acetate buffer pH 4.5 contained acetic acid 5.4 mM.,acetic acid,0,
13626,10.1016/j.ijpharm.2024.124849,carbonate buffered release medium,SCISSOR release medium,"Contained NaCl, MgCl2.6H2O, KCl, CaCl2, NaHCO3 and sodium azide.",carbonate buffer,1,
13627,10.1016/j.ijpharm.2024.124849,magnesium chloride hexahydrate,SCISSOR release medium salt,0.09 g MgCl2.6H2O per liter in SCISSOR release medium.,magnesium chloride hexahydrate,0,
13628,10.1016/j.ijpharm.2024.124849,potassium chloride,SCISSOR release medium salt,0.4 g KCl per liter in SCISSOR release medium.,potassium chloride,0,
13629,10.1016/j.ijpharm.2024.124849,calcium chloride,SCISSOR release medium salt,0.2 g CaCl2 per liter in SCISSOR release medium.,calcium chloride,0,
13630,10.1016/j.ijpharm.2024.124849,sodium bicarbonate,SCISSOR release medium buffer salt,2.1 g NaHCO3 per liter in SCISSOR release medium.,sodium bicarbonate,0,
13631,10.1016/j.ijpharm.2024.124849,sodium azide,SCISSOR release medium preservative,0.2 g sodium azide per liter in SCISSOR release medium.,sodium azide,0,
13632,10.1016/j.ijpharm.2024.124849,PDMS,microfluidic chip material,Microfluidic chips fabricated with PDMS.,polydimethylsiloxane,0,
13633,10.1016/S1381-1177(02)00232-1,N-vinylimidazole,monomer,PVIm gels were prepared by gamma-irradiation polymerization of N-vinylimidazole in aqueous solutions.,N-vinylimidazole,0,
13634,10.1016/S1381-1177(02)00232-1,poly(N-vinylimidazole),hydrogel polymer backbone,Plain and metal ion-chelated PVIm gels were used for GOx adsorption-desorption studies.,poly(N-vinylimidazole),1,
13635,10.1016/S1381-1177(02)00232-1,Cu(II),metal ion chelate,"Different amounts of Cu(II) ions, maximum 3.64 mmol/g dry gel, were loaded onto the gels.",copper(II),0,
13636,10.1016/S1381-1177(02)00232-1,Co(II),metal ion chelate,"Different amounts of Co(II) ions, maximum 1.72 mmol/g dry gel, were loaded onto the gels.",cobalt(II),0,
13637,10.1016/S1381-1177(02)00232-1,CH3COONa-CH3COOH,buffer system,0.02 M CH3COONa-CH3COOH was used for pH 4.0-6.0.,sodium acetate acetic acid buffer,1,
13638,10.1016/S1381-1177(02)00232-1,K2HPO4-KH2PO4,buffer system,0.02 M K2HPO4-KH2PO4 was used for pH 7.0-8.5.,dipotassium hydrogen phosphate potassium dihydrogen phosphate buffer,1,
13639,10.1016/S1381-1177(02)00232-1,glucose,activity assay substrate,Immobilized glucose oxidase activity was investigated with changing pH and initial glucose oxidase concentration.,glucose,0,
13640,10.1016/j.biomaterials.2009.06.010,pullulan,polymer backbone,Cholesteryl group-bearing pullulans self-assemble into CHP nanogels.,pullulan,0,
13641,10.1016/j.biomaterials.2009.06.010,cholesteryl group,hydrophobic modification / affinity group,Partly hydrophobized cholesteryl group-bearing pullulans form monodisperse CHP nanogels.,cholesteryl group,1,
13642,10.1016/j.biomaterials.2009.06.010,CHP,neutral hydrogel nanogel sample,Neutral pullulan-bearing cholesteryl nanogel used for Aβ binding and cytotoxicity suppression studies.,,1,
13643,10.1016/j.biomaterials.2009.06.010,CHPNH2,cationic hydrogel nanogel sample,Cationic CHP derivative designed for intracellular protein delivery and compared with neutral CHP.,,1,
13644,10.1016/j.biomaterials.2009.06.010,FITC,fluorescent label,FITC-labelled Aβ was used as FRET donor.,fluorescein isothiocyanate,0,
13645,10.1016/j.biomaterials.2009.06.010,TRITC,fluorescent label,TRITC-labelled CHP or CHPNH2 was used as FRET acceptor.,tetramethyl rhodamine isothiocyanate,0,
13646,10.1016/j.biomaterials.2009.06.010,CdTe nanoparticles,cytotoxicity positive control,Cadmium telluride nanoparticles were included as positive controls for cytotoxicity.,cadmium telluride,0,
13647,10.1016/j.biomaterials.2009.06.010,poly-l-ornithine,cell culture coating,Coverslips were coated with poly-l-ornithine before laminin.,poly-L-ornithine,0,
13648,10.1016/j.biomaterials.2009.06.010,laminin,cell culture coating,Coverslips were coated with laminin after poly-l-ornithine.,laminin,1,
13649,10.1016/j.colsurfb.2015.12.011,methacrylic acid,monomer,First network monomer in P(MAA-co-AAm) and P(MAA-co-HEMA) cryogels.,methacrylic acid,0,
13650,10.1016/j.colsurfb.2015.12.011,acrylamide,comonomer,AAm comonomer in P(MAA-co-AAm) cryogels.,acrylamide,0,
13651,10.1016/j.colsurfb.2015.12.011,2-hydroxyethyl methacrylate,comonomer,HEMA comonomer in P(MAA-co-HEMA) cryogels.,2-hydroxyethyl methacrylate,0,
13652,10.1016/j.colsurfb.2015.12.011,BAAm,crosslinker,Cross-linker ratio reported as BAAm:(MAA + AAm/HEMA).,"N,N'-methylenebisacrylamide",1,
13653,10.1016/j.colsurfb.2015.12.011,chitosan,second network polymer,CS constituted the second network in IPN hydrogel composites.,chitosan,0,
13654,10.1016/j.colsurfb.2015.12.011,poly(ethyleneglycol) diglycidyl ether,crosslinker,PEGDGE cross-linked chitosan by amine/epoxy addition reaction.,polyethylene glycol diglycidyl ether,0,
13655,10.1016/j.aca.2013.11.052,acrylamide,monomer/polymer backbone precursor,polyacrylamide-based HydroMIPs showed promising imprinting efficiency.,acrylamide,0,
13656,10.1016/j.aca.2013.11.052,N-hydroxymethylacrylamide,monomer/polymer backbone precursor,polyNHMA HydroMIPs were compared with polyAA and polyNiPAm.,N-hydroxymethylacrylamide,0,
13657,10.1016/j.aca.2013.11.052,N-isopropylacrylamide,monomer/polymer backbone precursor,polyNiPAm HydroMIPs were compared for protein imprinting selectivity.,N-isopropylacrylamide,0,
13658,10.1016/j.aca.2013.11.052,Tris buffer,conditioning and protein loading buffer,Tris pH 7.4 conditioning drastically improved MIP selectivity; pKa reported as 8.1.,tris(hydroxymethyl)aminomethane,0,
13659,10.1016/j.aca.2013.11.052,PBS buffer,"preparation, conditioning, or loading buffer",PBS pH 7.4 and pH 4.7 were used in BHb-MIPpolyAA condition scans; pKa reported as 7.2.,phosphate buffered saline,1,
13660,10.1016/j.aca.2013.11.052,succinate buffer,conditioning and loading buffer,Succinate pH 7.4 and pH 2.9 were used in BHb-MIPpolyAA condition scans; pKa reported as 4.2.,succinic acid,1,
13661,10.1016/j.aca.2013.11.052,SDS,protein elution reagent,10% SDS:AcOH supernatant elute fractions were used to recover specifically bound protein.,sodium dodecyl sulfate,0,
13662,10.1016/j.aca.2013.11.052,AcOH,protein elution reagent,"10% SDS:AcOH was used for elution, with prior reported 90% efficiency.",acetic acid,0,
