Repository: sunyrain/PHA

# PHA: Protein-Hydrogel Adsorption Dataset

> Online database browser: <https://sunyrain.github.io/PHA/>

PHA means **Protein-Hydrogel Adsorption** in this repository. It does not refer
to polyhydroxyalkanoates. PHA is a literature-mined dataset for
protein-hydrogel adsorption, immobilization, antifouling, and related
biointerface measurements. The primary record unit is:

`paper + hydrogel/sample + protein/mixture + experimental condition + measured outcome`

The repository follows the OPV dataset style: a static GitHub Pages browser in
`docs/`, release-ready CSV/JSONL files under `data/curated/`, and transparent
schema, prompt, audit, and extraction artifacts.

## Current Release

Release package: `data/curated/pha_scientific_dataset_20260705`

| Item | Count |
|---|---:|
| Articles | 1,230 |
| Successful article extractions | 985 |
| Partial/no-record articles | 245 |
| Failed articles | 0 |
| Record-level rows | 6,436 |
| Conservative model-ready rows | 2,337 |
| Standardized model-ready v2 rows | 3,589 |
| Strong/medium comparable rows | 3,839 |
| Inverse-design seed rows | 2,337 |
| Material mentions | 13,662 |
| Protein mentions | 4,290 |
| Special fields | 5,363 |

## Main Files

| Path | Purpose |
|---|---|
| `docs/index.html` | Static online browser for records, filters, details, and filtered CSV export. |
| `docs/pha_records_browser.json` | Lightweight browser payload derived from all record rows. |
| `data/curated/pha_scientific_dataset_20260705/data/records_flat.csv` | Full flattened record-level table. |

# PHA Protein-Hydrogel Adsorption Dataset

Generated: 2026-07-05T11:36:45

## Scope

This curated package organizes literature-derived protein-hydrogel adsorption, binding, immobilization, antifouling, and related biointerface records extracted from the local PHA corpus.

The primary unit is one record:

`paper + hydrogel/sample + protein/mixture + experimental condition + measured outcome`

## Contents

- `data/sources.csv`: article-level metadata, extraction status, and curation decision.
- `data/records_flat.csv`: flattened record-level table with provenance, hydrogel, protein, condition, outcome, mechanism, and quality fields.
- `data/records_raw.jsonl`: raw nested record JSON for lossless downstream parsing.
- `data/model_records.csv`: conservative model-ready subset.
- `data/inverse_design_seed.csv`: compact table for inverse-design and generative-model experiments.
- `data/materials.csv`: material, monomer, crosslinker, ligand, filler, and related mentions.
- `data/proteins.csv`: protein mentions and reported protein properties.
- `data/material_descriptors.csv`: flattened PubChem descriptors with match status.
- `data/protein_descriptors.csv`: flattened UniProt descriptors with QA status.
- `data/special_fields.csv`: article-specific fields outside the common schema.
- `metadata/field_coverage.csv`: coverage audit for common fields.
- `metadata/field_completion_candidates.csv`: DOI-level priority queue for second-pass preparation/property completion.
- `metadata/completion_patches.csv`: patch-first second-pass field-completion proposals and apply status.
- `metadata/article_level_properties.csv`: observed article-level values that could not be safely mapped to exact records.
- `metadata/completion_coverage_before_after.csv`: coverage deltas from the latest completion run.
- `metadata/completion_patch_audit.csv`: patch status counts by target path.
- `metadata/external_descriptor_audit.csv`: PubChem/UniProt/RCSB sidecar descriptor QA summary.
- `metadata/data_dictionary.csv`: table and column descriptions.
- `metadata/failed_articles.csv`: failed DOI audit and relevance decision.
- `metadata/partial_articles.csv`: article-level no-record exclusions.
- `metadata/checksums_sha256.csv`: file checksums.

## Summary

- Articles: 1230
- Success / partial / failed: 985 / 245 / 0
- Records: 6436
- Model-ready records: 2325
- Inverse-design seed rows: 2325
- Completion patches: 0

## Curation Rules

Records are marked model-ready only when they come from a successful article extraction, have a numeric target, are not marked for manual review, have source quality score >= 2, and include hydrogel and protein identity.

Failed but relevant articles are retained in `sources.csv` and `failed_articles.csv` for traceability. They are excluded from record-level and model-ready training tables until manually extracted or successfully retried.

Second-pass completion uses a patch-first workflow. Only `observed_fulltext` patches with exact record IDs, non-empty evidence, source section, empty target fields, and whitelisted target paths may be applied to nested records. External descriptors are exported as sidecar features and must not overwrite observed experimental fields.

## Known Limitations

The dataset is literature-mined and not manually verified end-to-end. Preparation and hydrogel physical-property coverage are much lower than identity and outcome coverage.

File: data/curated/pha_scientific_dataset_20260705/data/inverse_design_seed.csv (part 1 of 62)
record_id,doi,doi_split,hydrogel_name,hydrogel_format,polymer_backbone,monomers,monomer_ratios,crosslinker,crosslinker_concentration,synthesis_method,preparation_solvent,preparation_pH,preparation_temp_C,gelation_time,post_treatment,functional_groups,ligand_or_affinity_group,filler_or_composite,charge_class,responsive_type,swelling_ratio,water_content_pct,porosity_pct,pore_size_value,pore_size_unit,mesh_size,surface_area,particle_size,thickness,roughness,zeta_potential_mV,contact_angle_deg,young_modulus,degradation_or_stability,protein_name,protein_abbreviation,protein_species_or_source,protein_mw_kDa,protein_pI,protein_charge_at_pH,experiment_mode,pH,temperature_C,contact_time,contact_time_unit,buffer,salt_type,salt_concentration,hydrogel_dosage,solution_volume,flow_rate,detection_method,replicate_count,target_name,target_value,target_unit,target_direction,outcome_label,mechanism_tags,source_quality_score,extraction_confidence,article_title
PHA-1661e7f796-001,10.1002/adfm.202309567,train,methacrylated dextran hydrogel,2D hydrogel substrate,dextran,"[""dextran"",""glycidyl methacrylate""]",,"[""methacrylate groups on dextran""]",,dextran methacrylation followed by UV photocrosslinking,,,,,,"[""methacrylate"",""hydroxyl""]",[],[],neutral,[],,,,,,,,,,,,13,,,fibronectin,FN,Corning Inc.; species not specified,,,,batch incubation on hydrogel surface,,,1 h,,PBS,,,,,,"BCA protein assay of non-absorbed protein, back-calculated adsorbed amount",,adsorbed fibronectin concentration,3.2,ug mL-1,context_dependent,low fibronectin adsorption,"[""hydrophobic adsorption"",""low hydrophobicity limits adsorption""]",3,0.95,A Protein-Adsorbent Hydrogel with Tunable Stiffness for Tissue Culture Demonstrates Matrix-Dependent Stiffness Responses
PHA-1661e7f796-002,10.1002/adfm.202309567,train,methacrylated dextran hydrogel,2D hydrogel substrate,dextran,"[""dextran"",""glycidyl methacrylate""]",,"[""methacrylate groups on dextran""]",,dextran methacrylation followed by UV photocrosslinking,,,,,,"[""methacrylate"",""hydroxyl""]",[],[],neutral,[],,,,,,,,,,,,25,,,fibronectin,FN,Corning Inc.; species not specified,,,,batch incubation on hydrogel surface,,,1 h,,PBS,,,,,,"BCA protein assay of non-absorbed protein, back-calculated adsorbed amount",,adsorbed fibronectin concentration,23.0,ug mL-1,context_dependent,fibronectin adsorption,"[""hydrophobic adsorption""]",3,0.95,A Protein-Adsorbent Hydrogel with Tunable Stiffness for Tissue Culture Demonstrates Matrix-Dependent Stiffness Responses
PHA-1661e7f796-003,10.1002/adfm.202309567,train,methacrylated dextran hydrogel,2D hydrogel substrate,dextran,"[""dextran"",""glycidyl methacrylate""]",,"[""methacrylate groups on dextran""]",,dextran methacrylation followed by UV photocrosslinking,,,,,,"[""methacrylate"",""hydroxyl""]",[],[],neutral,[],,,,,,,,,,,,67,,,fibronectin,FN,Corning Inc.; species not specified,,,,batch incubation on hydrogel surface,,,1 h,,PBS,,,,,,"BCA protein assay of non-absorbed protein, back-calculated adsorbed amount",,adsorbed fibronectin concentration,45.0,ug mL-1,context_dependent,high fibronectin adsorption,"[""hydrophobic adsorption""]",3,0.95,A Protein-Adsorbent Hydrogel with Tunable Stiffness for Tissue Culture Demonstrates Matrix-Dependent Stiffness Responses
PHA-1661e7f796-004,10.1002/adfm.202309567,train,methacrylated dextran hydrogel,2D hydrogel substrate,dextran,"[""dextran"",""glycidyl methacrylate""]",,"[""methacrylate groups on dextran""]",,dextran methacrylation followed by UV photocrosslinking,,,,,,"[""methacrylate"",""hydroxyl""]",[],[],neutral,[],,,,,,,,,,,,84,,,fibronectin,FN,Corning Inc.; species not specified,,,,batch incubation on hydrogel surface,,,1 h,,PBS,,,,,,"BCA protein assay of non-absorbed protein, back-calculated adsorbed amount",,adsorbed fibronectin concentration,57.0,ug mL-1,context_dependent,highest fibronectin adsorption in hydrophobicity series,"[""hydrophobic adsorption""]",3,0.95,A Protein-Adsorbent Hydrogel with Tunable Stiffness for Tissue Culture Demonstrates Matrix-Dependent Stiffness Responses
PHA-2dc9e21bdc-006,10.1002/adhm.202300695,train,"TNFα antibody-functionalized 10 eq GMA PEG microgels, IgG:GMA 1",microgel,"[""4-arm star-PEG acrylate""]","[""star-PEG acrylate"",""glycidyl methacrylate""]",,"[""star-PEG acrylate""]",,droplet-based flow-focusing microfluidics followed by UV free-radical polymerization; antibody coupled by amine-glycidyl reaction,,,,,,"[""glycidyl"",""acrylate""]","[""TNFα antibody"",""adalimumab""]",[],,[],,,,,,,,approximately 25 µm diameter,,,,,,,tumor necrosis factor alpha,TNFα,"recombinant human TNFα, R&D Systems",,,,batch scavenging,,37,1 h,,,,,approximately 100000 microgels,500 µL,,TNFα ELISA of supernatant,,removal_efficiency_pct,88.0,%,maximize,TNFα scavenging at 2.5 µg/mL with stoichiometric IgG:GMA,"[""antibody-antigen affinity"",""internal microgel accessibility"",""cytokine scavenging""]",3,0.98,Microgels as Platforms for Antibody-Mediated Cytokine Scavenging
PHA-7d078321c2-004,10.1002/adhm.202402556,train,dually-crosslinked insulin-loaded nanogels,nanogel,P(AC-co-MAPBA)-b-PEG-b-P(AC-co-MAPBA),"[""AC"",""MAPBA"",""PEG""]",,"[""phenylboronic ester"",""UV-crosslinking""]",,reversed-phase nanoprecipitation followed by UV-crosslinking,,,,,,"[""phenylboronic acid ester""]","[""phenylboronic acid ester""]","[""modified GOx""]",,"[""glucose-responsive"",""H2O2-responsive""]",,,,,,,,≈264 nm after insulin loading,,,,,,,insulin,Ins,,,,,in vitro release,7.4,37,24 h,,PBS,,5 mM PBS,1 mL DC-NGs@Ins,3.0 mL PBS,,Bradford protein quantitative kit,,retained_capacity_pct,72.0,%,maximize,insulin release from DC-NGs@Ins without external stimulation,"[""UV-crosslinking reduces burst release""]",3,0.9,Glucose Oxidase-Immobilized Dually-Crosslinked Nanogels for Rapid-Responsive Insulin Delivery
PHA-7d078321c2-005,10.1002/adhm.202402556,train,dually-crosslinked insulin-loaded nanogels,nanogel,P(AC-co-MAPBA)-b-PEG-b-P(AC-co-MAPBA),"[""AC"",""MAPBA"",""PEG""]",,"[""phenylboronic ester"",""UV-crosslinking""]",,reversed-phase nanoprecipitation followed by UV-crosslinking,,,,,,"[""phenylboronic acid ester""]","[""phenylboronic acid ester""]","[""modified GOx""]",,"[""glucose-responsive"",""H2O2-responsive""]",,,,,,,,≈264 nm after insulin loading,,,,,,,insulin,Ins,,,,,in vitro glucose-responsive release,7.4,37,24 h,,PBS,,5 mM PBS,1 mL DC-NGs@Ins,3.0 mL PBS,,Bradford protein quantitative kit,,retained_capacity_pct,47.0,%,maximize,insulin release from DC-NGs@Ins at hyperglycemia,"[""glucose-responsive release"",""GOx-generated H2O2"",""phenylboronic ester degradation""]",3,0.9,Glucose Oxidase-Immobilized Dually-Crosslinked Nanogels for Rapid-Responsive Insulin Delivery
PHA-7d078321c2-006,10.1002/adhm.202402556,train,dually-crosslinked GOx-immobilized nanogels,nanogel,P(AC-co-MAPBA)-b-PEG-b-P(AC-co-MAPBA),"[""AC"",""MAPBA"",""PEG""]",,"[""phenylboronic ester"",""UV-crosslinking""]",,reversed-phase nanoprecipitation followed by UV-crosslinking,,,,,,"[""phenylboronic acid ester"",""o-diol""]","[""phenylboronic acid ester""]","[""modified GOx""]",,"[""glucose-responsive"",""H2O2-responsive""]",,,,,,,,≈223 nm for DC-NGs before insulin loading,,,,,,,glucose oxidase,GOx,,,,,enzyme leakage/release,,,12 h,,,,,,,,Bradford protein quantitative kit,,retained_capacity_pct,70.0,%,maximize,GOx release from DC-NGs,"[""GOx immobilization"",""UV-crosslinking"",""phenylboronic ester crosslinking"",""reduced enzyme leakage""]",3,0.9,Glucose Oxidase-Immobilized Dually-Crosslinked Nanogels for Rapid-Responsive Insulin Delivery
PHA-7d078321c2-007,10.1002/adhm.202402556,train,dually-crosslinked insulin-loaded nanogels,nanogel,P(AC-co-MAPBA)-b-PEG-b-P(AC-co-MAPBA),"[""AC"",""MAPBA"",""PEG""]",,"[""phenylboronic ester"",""UV-crosslinking""]",,reversed-phase nanoprecipitation followed by UV-crosslinking,,,,,,"[""phenylboronic acid ester""]","[""phenylboronic acid ester""]","[""modified GOx""]",,"[""H2O2-responsive""]",,,,,,,,≈264 nm after insulin loading,,,,,,,insulin,Ins,,,,,in vitro H2O2-responsive release,7.4,37,12 h,,PBS,,5 mM PBS,1 mL DC-NGs@Ins,3.0 mL PBS,,Bradford protein quantitative kit,,retained_capacity_pct,42.0,%,maximize,insulin release from DC-NGs@Ins at 0.5 mM H2O2,"[""H2O2-responsive release"",""phenylboronic ester degradation"",""UV-crosslinking reduces disintegration""]",3,0.9,Glucose Oxidase-Immobilized Dually-Crosslinked Nanogels for Rapid-Responsive Insulin Delivery
PHA-4423204928-001,10.1002/adhm.202505805,train,pSB hydrogel coating on PVC-PVA-MA,PVC-supported smooth zwitterionic hydrogel coating,"[""poly(sulfobetaine methacrylate)""]","[""[2-(methacryloyloxy)ethyl]dimethyl-(3-sulfopropyl)ammonium hydroxide (SBMA)""]",,"[""N,N'-methylene bisacrylamide (MBA), 0.1 mol% relative to SBMA""]",,"PVC-PVA-MA substrate coated with deoxygenated 4 M SBMA precursor containing MBA and photoinitiator 2959, UV polymerized at 365 nm and 6 W for 6 h, then immersed in water for 2 d.",,,,,,"[""sulfobetaine zwitterion""]",[],[],zwitterionic/electroneutral,[],,,,,,,,,,,,11.84,,,lysozyme,Lyz,Sigma-Aldrich; protein >=95%; species not specified,,,,static incubation,,37,4 h,,PBS,,,,,,enhanced BCA protein detection kit; absorbance at 562 nm after 2 wt% SDS sonication for 30 min,,relative lysozyme adsorption,17.66,% of pristine PVC adsorption level,context_dependent,lysozyme adsorption on pSB hydrogel coating,"[""zwitterionic hydration layer"",""superhydrophilicity"",""charge neutrality"",""ionic solvation""]",2,,"Cellulose Nanocrystal-Enabled Zwitterionic Hydrogel Coating Integrating Mechanical Robustness, High-Strength Adhesion, and Exceptional Antifouling for Blood-Contacting Medical Devices"
PHA-4423204928-002,10.1002/adhm.202505805,train,pSB hydrogel coating on PVC-PVA-MA,PVC-supported smooth zwitterionic hydrogel coating,"[""poly(sulfobetaine methacrylate)""]","[""[2-(methacryloyloxy)ethyl]dimethyl-(3-sulfopropyl)ammonium hydroxide (SBMA)""]",,"[""N,N'-methylene bisacrylamide (MBA), 0.1 mol% relative to SBMA""]",,"PVC-PVA-MA substrate coated with deoxygenated 4 M SBMA precursor containing MBA and photoinitiator 2959, UV polymerized at 365 nm and 6 W for 6 h, then immersed in water for 2 d.",,,,,,"[""sulfobetaine zwitterion""]",[],[],zwitterionic/electroneutral,[],,,,,,,,,,,,11.84,,,fibrinogen,Fg,human plasma; Sigma-Aldrich; coagulable protein >=80%,,,,static incubation,,37,4 h,,PBS,,,,,,enhanced BCA protein detection kit; absorbance at 562 nm after 2 wt% SDS sonication for 30 min,,relative fibrinogen adsorption,19.98,% of pristine PVC adsorption level,context_dependent,fibrinogen adsorption on pSB hydrogel coating,"[""zwitterionic hydration layer"",""superhydrophilicity"",""charge neutrality"",""ionic solvation""]",2,,"Cellulose Nanocrystal-Enabled Zwitterionic Hydrogel Coating Integrating Mechanical Robustness, High-Strength Adhesion, and Exceptional Antifouling for Blood-Contacting Medical Devices"
PHA-535e380f5f-002,10.1002/adma.201101258,train,Ni2+-charged NTA-functionalized microgel,microgel particle,"[""acrylamide"",""acrylic acid"",""NTA acrylamide monomer""]","[""2,20-(5-acrylamido-1-carboxypentylazanediyl) diacetic acid"",""acrylamide"",""acrylic acid""]",,"[""N,N'-methylenebisacrylamide""]",,water-in-oil emulsion redox polymerization followed by NiSO4 charging,,,,,,"[""nitrilotriacetic acid"",""carboxylate"",""amide""]","[""Ni-NTA""]",[],anionic/metal-chelating,"[""metal-affinity"",""imidazole-elutable""]",,,,,,,,6.5 ± 0.8 μm,,,-20.1,,,,His-tagged green fluorescent protein,His-tagged GFP,recombinant commercial protein,29,,,batch adsorption followed by desorption,,,20 min adsorption,,,,,0.2 mg,600 μL adsorption solution; 600 μL elution solution,,fluorescence emission intensity and ImageJ analysis,,recovery_pct,65.0,%,maximize,His-tagged GFP recovery after first use,"[""Ni-NTA His-tag coordination"",""imidazole competitive elution"",""reversible binding""]",3,0.93,Microgels for Efficient Protein Purification
PHA-535e380f5f-009,10.1002/adma.201101258,train,small Ni2+-charged NTA-functionalized microgel compared with large microgel,microgel particle,"[""acrylamide"",""acrylic acid"",""NTA acrylamide monomer""]","[""2,20-(5-acrylamido-1-carboxypentylazanediyl) diacetic acid"",""acrylamide"",""acrylic acid""]",,"[""N,N'-methylenebisacrylamide""]",,water-in-oil emulsion redox polymerization followed by NiSO4 charging,,,,,,"[""nitrilotriacetic acid"",""carboxylate"",""amide""]","[""Ni-NTA""]",[],anionic/metal-chelating,"[""metal-affinity"",""particle-size-dependent capacity""]",,,,,,,,6.5 ± 0.8 μm compared with 51.1 ± 21 μm,,,-20.1,,,,cell lysate proteins including His-tagged target protein,,cell lysate,,,,batch capacity assay with particle size comparison,,,,,,,,0.5 mg,200 μL,,Bradford Coomassie brilliant blue assay of eluted proteins,,higher protein binding by smaller microgels,22.0,% higher than larger microgels,context_dependent,particle size effect on protein binding,"[""particle size"",""surface-area-to-volume ratio"",""specific surface area""]",3,0.91,Microgels for Efficient Protein Purification
PHA-a1b34fe113-004,10.1002/adma.202202612,train,HAxHA hydrogel with 100× molar excess IGF-1 affibody,crosslinked hydrogel,"[""hyaluronan""]",[],,"[""methyltetrazine-functionalized hyaluronan"",""norbornene-functionalized hyaluronan""]",,inverse electron demand Diels-Alder click reaction,,,,,,"[""methyltetrazine"",""norbornene""]","[""IGF-1-binding affibody""]",[],,,,,,,,,,,,,,,,,insulin-like growth factor-1,IGF-1,recombinant human,7.6,7.76,positive at physiological pH,in vitro release,,37,7 days,,PBS with 0.1% BSA,,,HAxHA hydrogel with 100× molar excess IGF-1 affibody,100 µL gel plus 900 µL release medium,,ELISA,,recovery_pct,57.2,%,maximize,IGF-1 released from 100× IGF-1-affibody HAxHA hydrogel,"[""affinity-controlled release"",""affibody dose response"",""dual protein release""]",3,0.9,Directed Evolution Enables Simultaneous Controlled Release of Multiple Therapeutic Proteins from Biopolymer-Based Hydrogels
PHA-a1b34fe113-005,10.1002/adma.202202612,train,HAxHA hydrogel with 100× molar excess PEDF affibody,crosslinked hydrogel,"[""hyaluronan""]",[],,"[""methyltetrazine-functionalized hyaluronan"",""norbornene-functionalized hyaluronan""]",,inverse electron demand Diels-Alder click reaction,,,,,,"[""methyltetrazine"",""norbornene""]","[""PEDF-binding affibody""]",[],,,,,,,,,,,,,,,,,pigment epithelium-derived factor,PEDF,recombinant human,45,5.97,negative at physiological pH,in vitro release,,37,7 days,,PBS with 0.1% BSA,,,HAxHA hydrogel with 100× molar excess PEDF affibody,100 µL gel plus 900 µL release medium,,ELISA,,recovery_pct,44.2,%,maximize,PEDF released from 100× PEDF-affibody HAxHA hydrogel,"[""affinity-controlled release"",""affibody dose response"",""dual protein release"",""protein size effect""]",3,0.9,Directed Evolution Enables Simultaneous Controlled Release of Multiple Therapeutic Proteins from Biopolymer-Based Hydrogels
PHA-c432462fd3-001,10.1002/admi.201800452,train,Ti-Alg-ALP (ads),calcium alginate hydrogel coating on titanium,"[""alginate""]",[],,"[""CaCl2"",""Ca2+""]",,dip-coating in 2% w/v sodium alginate followed by CaCl2 gelation,,,,,,"[""hydroxyl groups"",""carboxyl groups""]",[],[],,[],,,,,,,,,,,,,,,alkaline phosphatase,ALP,bovine intestinal mucosa,,4.5-5.8,slightly negatively charged at pH 7,batch adsorption onto coated titanium surface,7,room temperature,60 min,,dH2O,,,,1 mL,,enzyme activity-based active ALP estimation using calibration curve,,q_norm_mg_g,90.4,mg/g,maximize,active ALP loading on alginate coating,"[""hydrogen bonding"",""alginate hydroxyl groups"",""alginate carboxyl groups""]",3,0.95,Nanostructured Biointerfaces Based on Bioceramic Calcium Carbonate/Hydrogel Coatings on Titanium with an Active Enzyme for Stimulating Osteoblasts Growth
PHA-c432462fd3-002,10.1002/admi.201800452,train,Ti-CaCO3(anch)-Alg-ALP (ads),CaCO3-anchored calcium alginate hydrogel coating on titanium,"[""alginate""]",[],,"[""CaCl2"",""Ca2+""]",,in situ CaCO3 mineralization on Ti followed by alginate dip-coating and CaCl2 gelation,,,,,,"[""hydroxyl groups"",""carboxyl groups""]",[],"[""CaCO3 vaterite anchor""]",,[],,,,,,,,CaCO3 particles on Ti 0.9 ± 0.4 µm,,,,,,,alkaline phosphatase,ALP,bovine intestinal mucosa,,4.5-5.8,slightly negatively charged at pH 7,batch adsorption onto coated titanium surface,7,room temperature,60 min,,dH2O,,,,1 mL,,enzyme activity-based active ALP estimation using calibration curve,,q_norm_mg_g,115.2,mg/g,maximize,active ALP loading on CaCO3-anchored alginate coating,"[""CaCO3 anchor"",""surface roughness"",""hydrogen bonding"",""vaterite porosity""]",3,0.95,Nanostructured Biointerfaces Based on Bioceramic Calcium Carbonate/Hydrogel Coatings on Titanium with an Active Enzyme for Stimulating Osteoblasts Growth
PHA-c432462fd3-003,10.1002/admi.201800452,train,Ti-CaCO3(anch)-Alg-(CaCO3&ALP) (copres),CaCO3-mineralized calcium alginate hydrogel coating on titanium,"[""alginate""]",[],,"[""CaCl2"",""Ca2+""]",,CaCO3 anchoring and alginate gelation followed by CaCO3/ALP coprecipitation,,,,,,"[""hydroxyl groups"",""carboxyl groups""]",[],"[""CaCO3 vaterite"",""CaCO3 calcite""]",,[],,,,,,,,predominantly micrometer-sized vaterite crystals deposited onto hydrogel surface,,,,,,,alkaline phosphatase,ALP,bovine intestinal mucosa,,4.5-5.8,,coprecipitation/entrapment during CaCO3 formation on hydrogel-coated titanium,,20 ± 0.2,60 s sonication during crystallization,,dH2O,"[""CaCl2"",""Na2CO3""]","[""1 M CaCl2"",""0.33 M Na2CO3""]",,0.3 mL CaCl2 + 0.7 mL ALP + 1 mL Na2CO3,,enzyme activity-based active ALP estimation using calibration curve,,q_norm_mg_g,10.4,mg/g,maximize,active ALP loading by coprecipitation on CaCO3/alginate composite coating,"[""enzyme entrapment"",""reduced hydrogen bonding"",""calcite fraction"",""3D alginate cage""]",3,0.95,Nanostructured Biointerfaces Based on Bioceramic Calcium Carbonate/Hydrogel Coatings on Titanium with an Active Enzyme for Stimulating Osteoblasts Growth
PHA-c432462fd3-004,10.1002/admi.201800452,train,Ti-CaCO3(anch)-Alg-(CaCO3&ALP) (ads)(x1),once-mineralized CaCO3/alginate composite hydrogel coating on titanium,"[""alginate""]",[],,"[""CaCl2"",""Ca2+""]",,CaCO3 anchoring and alginate gelation followed by one CaCO3 crystallization cycle and ALP adsorption,,,,,,"[""hydroxyl groups"",""carboxyl groups"",""carbonate groups""]",[],"[""CaCO3 vaterite"",""CaCO3 calcite""]",,[],,,,,,,,microcrystals 1-3 µm and nanocrystals 0.4-0.9 µm after CaCO3 deposition onto alginate network,,,,,,,alkaline phosphatase,ALP,bovine intestinal mucosa,,4.5-5.8,slightly negatively charged at pH 7,batch adsorption onto mineralized hydrogel-coated titanium surface,7,room temperature,60 min,,dH2O,,,,1 mL,,enzyme activity-based active ALP estimation using calibration curve,,q_norm_mg_g,115.6,mg/g,maximize,highest active ALP loading on mineralized alginate coating,"[""vaterite particle deposition"",""additional functional groups"",""hydrogen bonding"",""surface roughness"",""porosity""]",3,0.95,Nanostructured Biointerfaces Based on Bioceramic Calcium Carbonate/Hydrogel Coatings on Titanium with an Active Enzyme for Stimulating Osteoblasts Growth
PHA-c432462fd3-005,10.1002/admi.201800452,train,Ti-CaCO3(anch)-Alg-(CaCO3&ALP) (ads)(x2),twice-mineralized CaCO3/alginate composite hydrogel coating on titanium,"[""alginate""]",[],,"[""CaCl2"",""Ca2+""]",,CaCO3 anchoring and alginate gelation followed by two CaCO3 crystallization cycles and ALP adsorption,,,,,,"[""hydroxyl groups"",""carboxyl groups"",""carbonate groups""]",[],"[""CaCO3 vaterite"",""CaCO3 calcite""]",,[],,,,,,,,microcrystals 1-3 µm and nanocrystals 0.4-0.9 µm after CaCO3 deposition onto alginate network,,,,,,,alkaline phosphatase,ALP,bovine intestinal mucosa,,4.5-5.8,slightly negatively charged at pH 7,batch adsorption onto mineralized hydrogel-coated titanium surface,7,room temperature,60 min,,dH2O,,,,1 mL,,enzyme activity-based active ALP estimation using calibration curve,,q_norm_mg_g,100.0,mg/g,maximize,active ALP loading on twice-mineralized alginate coating,"[""calcite fraction"",""nonporous calcite"",""coating mass increase without ALP increase""]",3,0.95,Nanostructured Biointerfaces Based on Bioceramic Calcium Carbonate/Hydrogel Coatings on Titanium with an Active Enzyme for Stimulating Osteoblasts Growth
PHA-1aae9995c9-001,10.1002/admi.202500122,test,p(D99%-BP1%) ultrathin surface-attached hydrogel,ultrathin surface-attached hydrogel nanocoating on SPR sensor slide,"poly(N,N-dimethyl lactamide acrylate-co-benzophenone acrylate)","[""N,N-dimethyl lactamide acrylate (DMLA)"",""benzophenone acrylate (BPA)""]",,benzophenone acrylate (BPA),,RAFT polymerization followed by spin-coating/deposition from 10 mg mL^-1 aqueous polymer solution and UV irradiation for 30 min,,,,,,"[""amide"",""ester"",""benzophenone""]",[],[],non-charged hydrophilic,"[""hydrolytic degradability through ester cleavage"",""reported T_cp 71 C""]",,,,,,,,,,,,water 33 +/- 4,,,human serum albumin,HSA,human,,,,SPR flow adsorption assay,,25,60 min,,PBS,,,,,,surface plasmon resonance (SPR),,surface_adsorption_ug_cm2,0.001,ug/cm2,context_dependent,HSA adsorption on p(D99%-BP1%) at 25 C,"[""hydrophilic hydration"",""steric repulsion"",""non-charged DMLA coating"",""brush-like hydrogel interface""]",3,,"Antifouling Surface-Attached Hydrogel Nanocoatings Redefined: Green Solvent-Based, Degradable, and High-Performance Protection Against Foulants"
PHA-1aae9995c9-003,10.1002/admi.202500122,test,p(D94%-BM5%-BP1%) ultrathin surface-attached hydrogel,ultrathin surface-attached hydrogel nanocoating on SPR sensor slide,"poly(N,N-dimethyl lactamide acrylate-co-5,6-benzo-2-methylene-1,3-dioxepane-co-benzophenone acrylate)","[""N,N-dimethyl lactamide acrylate (DMLA)"",""5,6-benzo-2-methylene-1,3-dioxepane (BMDO)"",""benzophenone acrylate (BPA)""]",,benzophenone acrylate (BPA),,RAFT polymerization with BMDO radical ring-opening incorporation followed by spin-coating/deposition and UV irradiation for 30 min,,,,,,"[""amide"",""ester"",""benzophenone"",""hydrolyzable backbone ester""]",[],[],non-charged hydrophilic,"[""hydrolytic degradability through BMDO and BPA ester cleavage"",""reported T_cp 59.2 C""]",,,,,,,,,,,,water 34 +/- 1,,,human serum albumin,HSA,human,,,,SPR flow adsorption assay,,25,60 min,,PBS,,,,,,surface plasmon resonance (SPR),,surface_adsorption_ug_cm2,0.006,ug/cm2,context_dependent,HSA adsorption on p(D94%-BM5%-BP1%) at 25 C,"[""hydrophilic hydration"",""steric repulsion"",""non-charged DMLA coating"",""brush-like hydrogel interface""]",3,,"Antifouling Surface-Attached Hydrogel Nanocoatings Redefined: Green Solvent-Based, Degradable, and High-Performance Protection Against Foulants"
PHA-1aae9995c9-004,10.1002/admi.202500122,test,p(D99%-BP1%) ultrathin surface-attached hydrogel,ultrathin surface-attached hydrogel nanocoating on SPR sensor slide,"poly(N,N-dimethyl lactamide acrylate-co-benzophenone acrylate)","[""N,N-dimethyl lactamide acrylate (DMLA)"",""benzophenone acrylate (BPA)""]",,benzophenone acrylate (BPA),,RAFT polymerization followed by spin-coating/deposition from 10 mg mL^-1 aqueous polymer solution and UV irradiation for 30 min,,,,,,"[""amide"",""ester"",""benzophenone""]",[],[],non-charged hydrophilic,"[""hydrolytic degradability through ester cleavage"",""reported T_cp 71 C""]",,,,,,,,,,,,water 33 +/- 4,,,human blood plasma,BP,"human, citrated blood plasma",,,,SPR flow adsorption assay,,25,60 min,,,,,,,,surface plasmon resonance (SPR),,surface_adsorption_ug_cm2,0.01,ug/cm2,context_dependent,BP adsorption on p(D99%-BP1%) at 25 C,"[""hydrophilic hydration"",""steric repulsion"",""non-charged DMLA coating"",""brush-like hydrogel interface""]",3,,"Antifouling Surface-Attached Hydrogel Nanocoatings Redefined: Green Solvent-Based, Degradable, and High-Performance Protection Against Foulants"
PHA-1aae9995c9-005,10.1002/admi.202500122,test,p(D80%-BM14%-BP6%) ultrathin surface-attached hydrogel,ultrathin surface-attached hydrogel nanocoating on SPR sensor slide,"poly(N,N-dimethyl lactamide acrylate-co-5,6-benzo-2-methylene-1,3-dioxepane-co-benzophenone acrylate)","[""N,N-dimethyl lactamide acrylate (DMLA)"",""5,6-benzo-2-methylene-1,3-dioxepane (BMDO)"",""benzophenone acrylate (BPA)""]",,benzophenone acrylate (BPA),,RAFT polymerization with BMDO radical ring-opening incorporation followed by spin-coating/deposition and UV irradiation for 30 min,,,,,,"[""amide"",""ester"",""benzophenone"",""hydrolyzable backbone ester""]",[],[],non-charged hydrophilic,"[""hydrolytic degradability through BMDO and BPA ester cleavage"",""thermoresponsive collapse possible above T_cp 30.9 C""]",,,,,,,,,,,,water 41 +/- 2,,,human blood plasma,BP,"human, citrated blood plasma",,,,SPR flow adsorption assay,,25,60 min,,,,,,,,surface plasmon resonance (SPR),,surface_adsorption_ug_cm2,0.003,ug/cm2,context_dependent,BP adsorption on p(D80%-BM14%-BP6%) at 25 C,"[""hydrophilic hydration"",""steric repulsion"",""non-charged DMLA coating"",""brush-like hydrogel interface""]",3,,"Antifouling Surface-Attached Hydrogel Nanocoatings Redefined: Green Solvent-Based, Degradable, and High-Performance Protection Against Foulants"
PHA-1aae9995c9-006,10.1002/admi.202500122,test,p(D94%-BM5%-BP1%) ultrathin surface-attached hydrogel,ultrathin surface-attached hydrogel nanocoating on SPR sensor slide,"poly(N,N-dimethyl lactamide acrylate-co-5,6-benzo-2-methylene-1,3-dioxepane-co-benzophenone acrylate)","[""N,N-dimethyl lactamide acrylate (DMLA)"",""5,6-benzo-2-methylene-1,3-dioxepane (BMDO)"",""benzophenone acrylate (BPA)""]",,benzophenone acrylate (BPA),,RAFT polymerization with BMDO radical ring-opening incorporation followed by spin-coating/deposition and UV irradiation for 30 min,,,,,,"[""amide"",""ester"",""benzophenone"",""hydrolyzable backbone ester""]",[],[],non-charged hydrophilic,"[""hydrolytic degradability through BMDO and BPA ester cleavage"",""reported T_cp 59.2 C""]",,,,,,,,,,,,water 34 +/- 1,,,human blood plasma,BP,"human, citrated blood plasma",,,,SPR flow adsorption assay,,25,60 min,,,,,,,,surface plasmon resonance (SPR),,surface_adsorption_ug_cm2,0.015,ug/cm2,context_dependent,BP adsorption on p(D94%-BM5%-BP1%) at 25 C,"[""hydrophilic hydration"",""steric repulsion"",""non-charged DMLA coating"",""brush-like hydrogel interface""]",3,,"Antifouling Surface-Attached Hydrogel Nanocoatings Redefined: Green Solvent-Based, Degradable, and High-Performance Protection Against Foulants"
PHA-1aae9995c9-008,10.1002/admi.202500122,test,p(D99%-BP1%) ultrathin surface-attached hydrogel,ultrathin surface-attached hydrogel nanocoating on SPR sensor slide,"poly(N,N-dimethyl lactamide acrylate-co-benzophenone acrylate)","[""N,N-dimethyl lactamide acrylate (DMLA)"",""benzophenone acrylate (BPA)""]",,benzophenone acrylate (BPA),,RAFT polymerization followed by spin-coating/deposition and UV irradiation for 30 min,,,,,,"[""amide"",""ester"",""benzophenone""]",[],[],non-charged hydrophilic,"[""hydrolytic degradability through ester cleavage"",""reported T_cp 71 C""]",,,,,,,,,,,,water 33 +/- 4,,,human blood plasma,BP,"human, citrated blood plasma",,,,SPR flow adsorption assay,,37,60 min,,,,,,,,surface plasmon resonance (SPR),,surface_adsorption_ug_cm2,0.01,ug/cm2,context_dependent,BP adsorption on p(D99%-BP1%) at 37 C,"[""hydrophilic hydration"",""steric repulsion"",""non-charged DMLA coating""]",3,,"Antifouling Surface-Attached Hydrogel Nanocoatings Redefined: Green Solvent-Based, Degradable, and High-Performance Protection Against Foulants"
PHA-1aae9995c9-009,10.1002/admi.202500122,test,p(D94%-BM5%-BP1%) ultrathin surface-attached hydrogel,ultrathin surface-attached hydrogel nanocoating on SPR sensor slide,"poly(N,N-dimethyl lactamide acrylate-co-5,6-benzo-2-methylene-1,3-dioxepane-co-benzophenone acrylate)","[""N,N-dimethyl lactamide acrylate (DMLA)"",""5,6-benzo-2-methylene-1,3-dioxepane (BMDO)"",""benzophenone acrylate (BPA)""]",,benzophenone acrylate (BPA),,RAFT polymerization with BMDO radical ring-opening incorporation followed by spin-coating/deposition and UV irradiation for 30 min,,,,,,"[""amide"",""ester"",""benzophenone"",""hydrolyzable backbone ester""]",[],[],non-charged hydrophilic,"[""hydrolytic degradability through BMDO and BPA ester cleavage"",""reported T_cp 59.2 C""]",,,,,,,,,,,,water 34 +/- 1,,,human blood plasma,BP,"human, citrated blood plasma",,,,SPR flow adsorption assay,,37,60 min,,,,,,,,surface plasmon resonance (SPR),,surface_adsorption_ug_cm2,0.032,ug/cm2,context_dependent,BP adsorption on p(D94%-BM5%-BP1%) at 37 C,"[""hydrophilic hydration"",""steric repulsion"",""non-charged DMLA coating""]",3,,"Antifouling Surface-Attached Hydrogel Nanocoatings Redefined: Green Solvent-Based, Degradable, and High-Performance Protection Against Foulants"
PHA-1aae9995c9-010,10.1002/admi.202500122,test,p(D80%-BM14%-BP6%) ultrathin surface-attached hydrogel,ultrathin surface-attached hydrogel nanocoating on SPR sensor slide,"poly(N,N-dimethyl lactamide acrylate-co-5,6-benzo-2-methylene-1,3-dioxepane-co-benzophenone acrylate)","[""N,N-dimethyl lactamide acrylate (DMLA)"",""5,6-benzo-2-methylene-1,3-dioxepane (BMDO)"",""benzophenone acrylate (BPA)""]",,benzophenone acrylate (BPA),,RAFT polymerization with BMDO radical ring-opening incorporation followed by spin-coating/deposition and UV irradiation for 30 min,,,,,,"[""amide"",""ester"",""benzophenone"",""hydrolyzable backbone ester""]",[],[],non-charged hydrophilic,"[""hydrolytic degradability through BMDO and BPA ester cleavage"",""thermoresponsive collapse above T_cp 30.9 C""]",,,,,,,,,,,,water 41 +/- 2,,,human blood plasma,BP,"human, citrated blood plasma",,,,SPR flow adsorption assay,,37,60 min,,,,,,,,surface plasmon resonance (SPR),,surface_adsorption_ug_cm2,0.133,ug/cm2,context_dependent,BP adsorption on p(D80%-BM14%-BP6%) at 37 C,"[""thermoresponsive collapse"",""T_cp below experiment temperature"",""reduced swelling"",""reduced steric repulsion"",""desolvated polymer chains""]",3,,"Antifouling Surface-Attached Hydrogel Nanocoatings Redefined: Green Solvent-Based, Degradable, and High-Performance Protection Against Foulants"
PHA-e8597eaf0e-001,10.1002/admi.202500147,train,dansyl-modified polymer nanogels,nanogel,"[""poly(di(ethylene glycol) methyl ether methacrylate-co-N,N'-methylenebis(acrylamide)) core"",""poly(2-methacryloyloxyethyl phosphorylcholine) shell""]","[""di(ethylene glycol) methyl ether methacrylate"",""2-methacryloyloxyethyl phosphorylcholine""]",,"[""N,N'-methylenebis(acrylamide)""]",,RAFT precipitation polymerization followed by EDC-mediated coupling of dansyl-EDA to carboxyl groups,,,,,,"[""carboxyl groups"",""phosphorylcholine groups"",""dansyl groups""]","[""dansyl""]",[],anionic/zwitterionic,"[""thermoresponsive poly(DEGMA) core""]",,,,,,,,58 nm average size after dansyl modification; PDI 0.096,,,-3.3,,,,human serum albumin,HSA,human,,,,QCM binding assay,,,,,,,,increasing concentrations of polymer nanogels,,,quartz crystal microbalance,,dissociation constant,0.43,nM,context_dependent,HSA interaction by QCM,"[""dansyl-albumin interaction"",""ligand-protein binding""]",2,0.9,Polymer Nanogels with Albumin Reporting Interface Created Using RAFT Precipitation Polymerization for Disease Diagnosis and Food Testing
PHA-e8597eaf0e-002,10.1002/admi.202500147,train,dansyl-modified polymer nanogels,nanogel,"[""poly(di(ethylene glycol) methyl ether methacrylate-co-N,N'-methylenebis(acrylamide)) core"",""poly(2-methacryloyloxyethyl phosphorylcholine) shell""]","[""di(ethylene glycol) methyl ether methacrylate"",""2-methacryloyloxyethyl phosphorylcholine""]",,"[""N,N'-methylenebis(acrylamide)""]",,RAFT precipitation polymerization followed by EDC-mediated coupling of dansyl-EDA to carboxyl groups,,,,,,"[""carboxyl groups"",""phosphorylcholine groups"",""dansyl groups""]","[""dansyl""]",[],anionic/zwitterionic,"[""thermoresponsive poly(DEGMA) core""]",,,,,,,,58 nm average size after dansyl modification; PDI 0.096,,,-3.3,,,,human serum albumin,HSA,human,,,,batch fluorescence titration,7.4,,,,10 mM phosphate buffer,,,3 mL nanogel dispersion,3 mL nanogel dispersion with sequential 100 uL additions,,"fluorescence spectroscopy, excitation wavelength 365 nm",,apparent binding constant,108000.0,M^-1,context_dependent,HSA fluorescence binding,"[""dansyl-albumin interaction"",""multiple ligand-protein interactions"",""drug-binding site interaction""]",2,0.92,Polymer Nanogels with Albumin Reporting Interface Created Using RAFT Precipitation Polymerization for Disease Diagnosis and Food Testing
PHA-e8597eaf0e-006,10.1002/admi.202500147,train,dansyl-modified polymer nanogels,nanogel,"[""poly(di(ethylene glycol) methyl ether methacrylate-co-N,N'-methylenebis(acrylamide)) core"",""poly(2-methacryloyloxyethyl phosphorylcholine) shell""]","[""di(ethylene glycol) methyl ether methacrylate"",""2-methacryloyloxyethyl phosphorylcholine""]",,"[""N,N'-methylenebis(acrylamide)""]",,RAFT precipitation polymerization followed by EDC-mediated coupling of dansyl-EDA to carboxyl groups,,,,,,"[""carboxyl groups"",""phosphorylcholine groups"",""dansyl groups""]","[""dansyl""]",[],anionic/zwitterionic,"[""thermoresponsive poly(DEGMA) core""]",,,,,,,,58 nm average size after dansyl modification; PDI 0.096,,,-3.3,,,,human serum albumin,HSA,human,,,,batch fluorescence detection in artificial urine,,,,,artificial urine,"[""CaCl2"",""MgCl2"",""NaCl"",""Na2SO4"",""KH2PO4"",""KCl"",""NH4Cl""]","[""CaCl2.2H2O 3.8 mM"",""MgCl2.6H2O 3.0 mM"",""NaCl 72.1 mM"",""Na2SO4 14.5 mM"",""KH2PO4 18.7 mM"",""KCl 19.3 mM"",""NH4Cl 17.2 mM""]",300 uL dansyl-modified polymer nanogel dispersion,2.7 mL artificial urine plus 300 uL nanogel dispersion before HSA additions,,"fluorescence spectroscopy, excitation wavelength 365 nm",,apparent binding constant,1200000.0,M^-1,context_dependent,urinary HSA detection,"[""dansyl-albumin interaction"",""complex matrix detection"",""fluorescence reporting""]",2,0.94,Polymer Nanogels with Albumin Reporting Interface Created Using RAFT Precipitation Polymerization for Disease Diagnosis and Food Testing
PHA-e8597eaf0e-009,10.1002/admi.202500147,train,dansyl-modified polymer nanogels,nanogel,"[""poly(di(ethylene glycol) methyl ether methacrylate-co-N,N'-methylenebis(acrylamide)) core"",""poly(2-methacryloyloxyethyl phosphorylcholine) shell""]","[""di(ethylene glycol) methyl ether methacrylate"",""2-methacryloyloxyethyl phosphorylcholine""]",,"[""N,N'-methylenebis(acrylamide)""]",,RAFT precipitation polymerization followed by EDC-mediated coupling of dansyl-EDA to carboxyl groups,,,,,,"[""carboxyl groups"",""phosphorylcholine groups"",""dansyl groups""]","[""dansyl""]",[],anionic/zwitterionic,"[""thermoresponsive poly(DEGMA) core""]",,,,,,,,58 nm average size after dansyl modification; PDI 0.096,,,-3.3,,,,bovine serum albumin,BSA,bovine,,,,batch fluorescence detection in real soy milk,7.4,,,,phosphate buffer used for 10-fold dilution of soy milk,,,300 uL dansyl-modified polymer nanogel dispersion,2.7 mL diluted soy milk solution plus 300 uL nanogel dispersion before BSA additions,,"fluorescence spectroscopy, excitation wavelength 365 nm",,apparent binding constant,89000.0,M^-1,context_dependent,BSA detection in soy milk,"[""dansyl-albumin interaction"",""complex food matrix detection"",""fluorescence reporting""]",2,0.95,Polymer Nanogels with Albumin Reporting Interface Created Using RAFT Precipitation Polymerization for Disease Diagnosis and Food Testing
PHA-e0dd4b7839-002,10.1002/adsr.202400198,train,0.08% BSA co-deposited chitosan-reduced graphene oxide coating on AuFoam,electrodeposited antifouling hydrogel composite coating on porous gold foam,"[""chitosan""]",[],,[],,"electro-co-deposition of chitosan, reduced graphene oxide, and heat-treated BSA",,,,,,"[""amine"",""carboxyl""]",[],"[""reduced graphene oxide"",""denatured BSA"",""porous gold foam""]",,"[""antifouling biointerface""]",,,,,,,,,,,,,,,Bovine Serum Albumin,BSA,bovine,,,,static incubation followed by cyclic voltammetry,,,overnight,,,[],,,,,cyclic voltammetry,,current change after BSA incubation,4.0,% increase,context_dependent,best BSA antifouling condition,"[""antifouling"",""BSA co-deposition"",""nonspecific binding reduction"",""hydrogel surface coverage""]",2,0.9,On-Chip Multiplexed Voltammetry Using a Universal Antifouling Hydrogel and Porous Gold Foam Interface for Stress and Inflammation Monitoring
PHA-e0dd4b7839-003,10.1002/adsr.202400198,train,0.08% BSA co-deposited chitosan-reduced graphene oxide coating on AuFoam,electrodeposited antifouling hydrogel composite coating on porous gold foam,"[""chitosan""]",[],,[],,"electro-co-deposition of chitosan, reduced graphene oxide, and heat-treated BSA",,,,,,"[""amine"",""carboxyl""]",[],"[""reduced graphene oxide"",""denatured BSA"",""porous gold foam""]",,"[""antifouling biointerface""]",,,,,,,,,,,,,,,serum proteins,,sterile serum,,,,static incubation followed by cyclic voltammetry,,,overnight,,,[],,,,,cyclic voltammetry,,current change after serum incubation,-5.0,% change,context_dependent,serum antifouling performance,"[""antifouling"",""serum fouling resistance"",""nonspecific binding reduction""]",2,0.91,On-Chip Multiplexed Voltammetry Using a Universal Antifouling Hydrogel and Porous Gold Foam Interface for Stress and Inflammation Monitoring
PHA-e0dd4b7839-006,10.1002/adsr.202400198,train,glutaraldehyde-activated chitosan/BSA/graphene oxide antifouling coating,electrodeposited hydrogel nanocomposite coating on on-chip porous gold foam microelectrode,"[""chitosan""]",[],,"[""glutaraldehyde""]",,electrodeposition of chitosan/BSA/graphene oxide coating followed by glutaraldehyde activation and Protein A/G incubation,,,,,,"[""amine"",""carboxyl""]","[""Protein A/G""]","[""graphene oxide"",""denatured BSA"",""porous gold foam""]",,"[""antifouling biointerface"",""bioconjugatable coating""]",,,,,,,,,,,,,,,Protein A/G,Protein A/G,recombinant Protein A/G,,,,static drop-cast immobilization after glutaraldehyde activation,7.0,,2 h,,25 mM phosphate buffer,[],,100 µm disk sensing areas,5 µL,,biosensor response to haptoglobin after anti-Haptoglobin immobilization; CLSM in related immunofluorescence characterization,,optimal Protein A/G concentration,0.2,µg mL−1,context_dependent,optimized Protein A/G immobilization concentration,"[""glutaraldehyde crosslinking"",""amine coupling"",""Protein A/G Fc binding"",""oriented antibody immobilization""]",2,0.88,On-Chip Multiplexed Voltammetry Using a Universal Antifouling Hydrogel and Porous Gold Foam Interface for Stress and Inflammation Monitoring
PHA-74cc741a2f-001,10.1002/adtp.202500135,train,PNiPAAm+CII,monolithic sub-freezing gel column,"[""poly(N-isopropylacrylamide)""]","[""N-isopropylacrylamide""]",,"[""N,N'-methylene bisacrylamide"",""formaldehyde""]",,sub-freezing gelation/free radical polymerization at -20 °C for 24 h,,,,,,"[""amide"",""collagen type II autoantigen""]","[""bovine collagen type II""]","[""collagen type II""]",,"[""thermoresponsive PNiPAAm""]",9.7,,,,,,,,,,,,2291.3 psi,,CII-specific IgG autoantibodies,anti-CII IgG,CIA mouse serum,,,,gravity-flow column chromatography,6,,,,1x PBS loading/wash; 0.1 M acetic acid buffer for elution,,,127.5 mg gel,1 mL serum loaded; fractions approximately 1 mL,1.4 mL min-1 for selected gel,CII-specific ELISA,,q_norm_mg_g,2.4,mg/g,maximize,CII-specific antibody capture from CIA mouse serum,"[""antigen-antibody affinity"",""selective binding"",""CII autoantigen immobilization"",""macroporous convective chromatography""]",3,0.95,Selective Binding of Autoantibodies using Polymeric Gel for Management of Autoimmune Arthritis
