Repository: sunyrain/PHA

# PHA Protein-Hydrogel Adsorption Dataset

Generated: 2026-07-05T11:36:45

## Scope

This curated package organizes literature-derived protein-hydrogel adsorption, binding, immobilization, antifouling, and related biointerface records extracted from the local PHA corpus.

The primary unit is one record:

`paper + hydrogel/sample + protein/mixture + experimental condition + measured outcome`

## Contents

- `data/sources.csv`: article-level metadata, extraction status, and curation decision.
- `data/records_flat.csv`: flattened record-level table with provenance, hydrogel, protein, condition, outcome, mechanism, and quality fields.

File: data/curated/pha_scientific_dataset_20260705/data/inverse_design_seed.csv (part 2 of 62)
record_id,doi,doi_split,hydrogel_name,hydrogel_format,polymer_backbone,monomers,monomer_ratios,crosslinker,crosslinker_concentration,synthesis_method,preparation_solvent,preparation_pH,preparation_temp_C,gelation_time,post_treatment,functional_groups,ligand_or_affinity_group,filler_or_composite,charge_class,responsive_type,swelling_ratio,water_content_pct,porosity_pct,pore_size_value,pore_size_unit,mesh_size,surface_area,particle_size,thickness,roughness,zeta_potential_mV,contact_angle_deg,young_modulus,degradation_or_stability,protein_name,protein_abbreviation,protein_species_or_source,protein_mw_kDa,protein_pI,protein_charge_at_pH,experiment_mode,pH,temperature_C,contact_time,contact_time_unit,buffer,salt_type,salt_concentration,hydrogel_dosage,solution_volume,flow_rate,detection_method,replicate_count,target_name,target_value,target_unit,target_direction,outcome_label,mechanism_tags,source_quality_score,extraction_confidence,article_title
PHA-74cc741a2f-002,10.1002/adtp.202500135,train,PNiPAAm+CII,monolithic sub-freezing gel column,"[""poly(N-isopropylacrylamide)""]","[""N-isopropylacrylamide""]",,"[""N,N'-methylene bisacrylamide"",""formaldehyde""]",,sub-freezing gelation/free radical polymerization at -20 °C for 24 h,,,,,,"[""amide"",""collagen type II autoantigen""]","[""bovine collagen type II""]","[""collagen type II""]",,"[""thermoresponsive PNiPAAm""]",9.7,,,,,,,,,,,,2291.3 psi,,CII-specific autoantibodies,anti-CII IgG,CIA mouse whole blood,,,,gravity-flow whole blood filtration/chromatography,6,,,,saline pre-equilibration; 1x PBS wash; 0.1 M acetic acid buffer for elution,,,,200 uL whole blood loaded,1.4 mL min-1 for selected gel,CII-specific ELISA,,binding capacity,24.5,U mL-1,context_dependent,CII-specific antibody capture from CIA mouse whole blood,"[""antigen-antibody affinity"",""selective binding"",""CII autoantigen immobilization"",""whole blood compatible macroporous flow""]",3,0.95,Selective Binding of Autoantibodies using Polymeric Gel for Management of Autoimmune Arthritis
PHA-94faac92e6-001,10.1002/advs.201800711,train,poly(N-acryloyl glycinamide) hydrogel,equilibrated hydrogel disk,"[""poly(N-acryloyl glycinamide)""]","[""N-acryloyl glycinamide""]",,[],,photoinitiated polymerization,,,,,,"[""amide""]",[],[],neutral,"[""supramolecular hydrogen-bonded"",""thermoresponsive gel-sol transition""]",,,,,,,,,,,,,,,bovine serum albumin,BSA,bovine,,,,static batch adsorption,,37,90 min,,PBS used for hydrogel washing; BSA solution buffer not explicitly specified,[],,,1 mL,,micro-BCA protein assay after ultrasonic detachment,,surface_adsorption_ug_cm2,0.45,ug/cm2,context_dependent,PNAGA BSA adsorption,"[""nonspecific adsorption"",""hydrogen-bonded hydrogel"",""control material""]",3,0.95,Antifouling Super Water Absorbent Supramolecular Polymer Hydrogel as an Artificial Vitreous Body
PHA-94faac92e6-002,10.1002/advs.201800711,train,poly(N-acryloyl glycinamide-co-carboxybetaine acrylamide) hydrogel,equilibrated hydrogel disk,"[""poly(N-acryloyl glycinamide-co-carboxybetaine acrylamide)""]","[""N-acryloyl glycinamide"",""carboxybetaine acrylamide""]",,[],,photoinitiated copolymerization; 10 wt% initial total monomer concentration; NAGA to CBAA mass ratio 4,,,,,,"[""amide"",""carboxybetaine"",""zwitterion""]","[""carboxybetaine zwitterion""]",[],zwitterionic,"[""shear-thinning"",""self-healing"",""supramolecular hydrogen-bonded"",""thermoresponsive gel-sol transition""]",,,,,,,,,,,,,,,bovine serum albumin,BSA,bovine,,,,static batch adsorption,,37,90 min,,PBS used for hydrogel washing; BSA solution buffer not explicitly specified,[],,,1 mL,,micro-BCA protein assay after ultrasonic detachment,,surface_adsorption_ug_cm2,0.12,ug/cm2,context_dependent,PNAGA-PCBAA-10-4 BSA adsorption,"[""zwitterionic antifouling"",""superhydrophilicity"",""protein resistance"",""carboxybetaine modification""]",3,0.98,Antifouling Super Water Absorbent Supramolecular Polymer Hydrogel as an Artificial Vitreous Body
PHA-94faac92e6-003,10.1002/advs.201800711,train,polysulfobetaine-modified PNAGA hydrogel,equilibrated hydrogel disk,"[""PNAGA-PSBMA""]","[""N-acryloyl glycinamide"",""[2-(methacryloyloxy) ethyl] dimethyl-(3-sulfopropyl) ammonium hydroxide""]",,[],,prepared for antifouling comparison; 10 wt% initial total monomer concentration; NAGA to SBMA mass ratio 4,,,,,,"[""amide"",""sulfobetaine"",""zwitterion""]","[""sulfobetaine zwitterion""]",[],zwitterionic,"[""hydrophilic hydrogel""]",,,,,,,,,,,,,,,bovine serum albumin,BSA,bovine,,,,static batch adsorption,,37,90 min,,PBS used for hydrogel washing; BSA solution buffer not explicitly specified,[],,,1 mL,,micro-BCA protein assay after ultrasonic detachment,,surface_adsorption_ug_cm2,0.26,ug/cm2,context_dependent,PNAGA-PSBMA-10-4 BSA adsorption,"[""zwitterionic antifouling"",""sulfobetaine modification"",""comparator material""]",3,0.95,Antifouling Super Water Absorbent Supramolecular Polymer Hydrogel as an Artificial Vitreous Body
PHA-a38c32a98b-001,10.1002/aic.10482,train,supported cationic polyacrylamide hydrogel,fused-silica capillary-supported hydrogel,"[""polyacrylamide""]","[""MAPTAC""]",,"[""N,N' methylene bis-acrylamide""]",,Free-radical polymerization of MAPTAC and MBA inside bind-silane-treated fused-silica capillaries.,,,,,,"[""trimethyl ammonium chloride"",""cationic quaternary ammonium""]","[""anion-exchange functionality""]","[""fused-silica capillary support""]",cationic,"[""salt-responsive ion-exchange adsorption""]",,,,,,,,,,,,,,,alpha-lactalbumin in alpha-lactalbumin/ovalbumin mixture,alpha-LA,,15,5.0,negative,binary equilibrium adsorption,8.6,20 ± 2,long-term exposure; equilibrium values,,50 mol/m3 Tris-HCl,,,,,,fluorescence microscopy of labeled proteins,,q_exp,280.0,mg/cm3,context_dependent,binary uptake equilibrium,"[""competitive adsorption"",""electrostatic ion exchange"",""favorable partitioning""]",3,0.93,Multicomponent protein adsorption in supported cationic polyacrylamide hydrogels
PHA-a38c32a98b-002,10.1002/aic.10482,train,supported cationic polyacrylamide hydrogel,fused-silica capillary-supported hydrogel,"[""polyacrylamide""]","[""MAPTAC""]",,"[""N,N' methylene bis-acrylamide""]",,Free-radical polymerization of MAPTAC and MBA inside bind-silane-treated fused-silica capillaries.,,,,,,"[""trimethyl ammonium chloride"",""cationic quaternary ammonium""]","[""anion-exchange functionality""]","[""fused-silica capillary support""]",cationic,"[""salt-responsive ion-exchange adsorption""]",,,,,,,,,,,,,,,ovalbumin in alpha-lactalbumin/ovalbumin mixture,OVA,,45,4.6,negative,binary equilibrium adsorption,8.6,20 ± 2,long-term exposure; equilibrium values,,50 mol/m3 Tris-HCl,,,,,,fluorescence microscopy of labeled proteins,,q_exp,190.0,mg/cm3,context_dependent,binary uptake equilibrium,"[""competitive adsorption"",""electrostatic ion exchange"",""favorable partitioning""]",3,0.93,Multicomponent protein adsorption in supported cationic polyacrylamide hydrogels
PHA-a38c32a98b-003,10.1002/aic.10482,train,supported cationic polyacrylamide hydrogel,fused-silica capillary-supported hydrogel,"[""polyacrylamide""]","[""MAPTAC""]",,"[""N,N' methylene bis-acrylamide""]",,Free-radical polymerization of MAPTAC and MBA inside bind-silane-treated fused-silica capillaries.,,,,,,"[""trimethyl ammonium chloride"",""cationic quaternary ammonium""]","[""anion-exchange functionality""]","[""fused-silica capillary support""]",cationic,"[""salt-responsive ion-exchange adsorption""]",,,,,,,,,,,,,,,alpha-lactalbumin in alpha-lactalbumin/ovalbumin mixture,alpha-LA,,15,5.0,negative,binary equilibrium adsorption,8.6,20 ± 2,long-term exposure; equilibrium values,,50 mol/m3 Tris-HCl,,,,,,fluorescence microscopy of labeled proteins,,q_exp,150.0,mg/cm3,context_dependent,binary uptake equilibrium,"[""competitive adsorption"",""electrostatic ion exchange""]",3,0.93,Multicomponent protein adsorption in supported cationic polyacrylamide hydrogels
PHA-a38c32a98b-004,10.1002/aic.10482,train,supported cationic polyacrylamide hydrogel,fused-silica capillary-supported hydrogel,"[""polyacrylamide""]","[""MAPTAC""]",,"[""N,N' methylene bis-acrylamide""]",,Free-radical polymerization of MAPTAC and MBA inside bind-silane-treated fused-silica capillaries.,,,,,,"[""trimethyl ammonium chloride"",""cationic quaternary ammonium""]","[""anion-exchange functionality""]","[""fused-silica capillary support""]",cationic,"[""salt-responsive ion-exchange adsorption""]",,,,,,,,,,,,,,,ovalbumin in alpha-lactalbumin/ovalbumin mixture,OVA,,45,4.6,negative,binary equilibrium adsorption,8.6,20 ± 2,long-term exposure; equilibrium values,,50 mol/m3 Tris-HCl,,,,,,fluorescence microscopy of labeled proteins,,q_exp,220.0,mg/cm3,context_dependent,binary uptake equilibrium,"[""competitive adsorption"",""electrostatic ion exchange""]",3,0.93,Multicomponent protein adsorption in supported cationic polyacrylamide hydrogels
PHA-a38c32a98b-005,10.1002/aic.10482,train,supported cationic polyacrylamide hydrogel,fused-silica capillary-supported hydrogel,"[""polyacrylamide""]","[""MAPTAC""]",,"[""N,N' methylene bis-acrylamide""]",,Free-radical polymerization of MAPTAC and MBA inside bind-silane-treated fused-silica capillaries.,,,,,,"[""trimethyl ammonium chloride"",""cationic quaternary ammonium""]","[""anion-exchange functionality""]","[""fused-silica capillary support""]",cationic,"[""salt-responsive ion-exchange adsorption""]",,,,,,,,,,,,,,,alpha-lactalbumin in alpha-lactalbumin/ovalbumin mixture,alpha-LA,,15,5.0,negative,binary equilibrium adsorption,8.6,20 ± 2,long-term exposure; equilibrium values,,50 mol/m3 Tris-HCl,,,,,,fluorescence microscopy of labeled proteins,,q_exp,380.0,mg/cm3,context_dependent,binary uptake equilibrium,"[""competitive adsorption"",""electrostatic ion exchange""]",3,0.93,Multicomponent protein adsorption in supported cationic polyacrylamide hydrogels
PHA-a38c32a98b-006,10.1002/aic.10482,train,supported cationic polyacrylamide hydrogel,fused-silica capillary-supported hydrogel,"[""polyacrylamide""]","[""MAPTAC""]",,"[""N,N' methylene bis-acrylamide""]",,Free-radical polymerization of MAPTAC and MBA inside bind-silane-treated fused-silica capillaries.,,,,,,"[""trimethyl ammonium chloride"",""cationic quaternary ammonium""]","[""anion-exchange functionality""]","[""fused-silica capillary support""]",cationic,"[""salt-responsive ion-exchange adsorption""]",,,,,,,,,,,,,,,ovalbumin in alpha-lactalbumin/ovalbumin mixture,OVA,,45,4.6,negative,binary equilibrium adsorption,8.6,20 ± 2,long-term exposure; equilibrium values,,50 mol/m3 Tris-HCl,,,,,,fluorescence microscopy of labeled proteins,,q_exp,65.0,mg/cm3,context_dependent,binary uptake equilibrium,"[""competitive adsorption"",""electrostatic ion exchange""]",3,0.93,Multicomponent protein adsorption in supported cationic polyacrylamide hydrogels
PHA-a38c32a98b-007,10.1002/aic.10482,train,supported cationic polyacrylamide hydrogel,fused-silica capillary-supported hydrogel,"[""polyacrylamide""]","[""MAPTAC""]",,"[""N,N' methylene bis-acrylamide""]",,Free-radical polymerization of MAPTAC and MBA inside bind-silane-treated fused-silica capillaries.,,,,,,"[""trimethyl ammonium chloride"",""cationic quaternary ammonium""]","[""anion-exchange functionality""]","[""fused-silica capillary support""]",cationic,"[""salt-responsive ion-exchange adsorption""]",,,,,,,,,,,,,,,bovine serum albumin in BSA/ovalbumin mixture,BSA,bovine,65,4.9,negative,binary equilibrium adsorption,8.6,20 ± 2,long-term exposure; equilibrium values,,50 mol/m3 Tris-HCl,,,,,,fluorescence microscopy of labeled proteins,,q_exp,160.0,mg/cm3,context_dependent,binary uptake equilibrium,"[""competitive adsorption"",""electrostatic ion exchange"",""favorable partitioning""]",3,0.93,Multicomponent protein adsorption in supported cationic polyacrylamide hydrogels
PHA-a38c32a98b-008,10.1002/aic.10482,train,supported cationic polyacrylamide hydrogel,fused-silica capillary-supported hydrogel,"[""polyacrylamide""]","[""MAPTAC""]",,"[""N,N' methylene bis-acrylamide""]",,Free-radical polymerization of MAPTAC and MBA inside bind-silane-treated fused-silica capillaries.,,,,,,"[""trimethyl ammonium chloride"",""cationic quaternary ammonium""]","[""anion-exchange functionality""]","[""fused-silica capillary support""]",cationic,"[""salt-responsive ion-exchange adsorption""]",,,,,,,,,,,,,,,ovalbumin in BSA/ovalbumin mixture,OVA,,45,4.6,negative,binary equilibrium adsorption,8.6,20 ± 2,long-term exposure; equilibrium values,,50 mol/m3 Tris-HCl,,,,,,fluorescence microscopy of labeled proteins,,q_exp,140.0,mg/cm3,context_dependent,binary uptake equilibrium,"[""competitive adsorption"",""electrostatic ion exchange"",""favorable partitioning""]",3,0.93,Multicomponent protein adsorption in supported cationic polyacrylamide hydrogels
PHA-a38c32a98b-009,10.1002/aic.10482,train,supported cationic polyacrylamide hydrogel,fused-silica capillary-supported hydrogel,"[""polyacrylamide""]","[""MAPTAC""]",,"[""N,N' methylene bis-acrylamide""]",,Free-radical polymerization of MAPTAC and MBA inside bind-silane-treated fused-silica capillaries.,,,,,,"[""trimethyl ammonium chloride"",""cationic quaternary ammonium""]","[""anion-exchange functionality""]","[""fused-silica capillary support""]",cationic,"[""salt-responsive ion-exchange adsorption""]",,,,,,,,,,,,,,,bovine serum albumin in BSA/ovalbumin mixture,BSA,bovine,65,4.9,negative,binary equilibrium adsorption,8.6,20 ± 2,long-term exposure; equilibrium values,,50 mol/m3 Tris-HCl,,,,,,fluorescence microscopy of labeled proteins,,q_exp,150.0,mg/cm3,context_dependent,binary uptake equilibrium,"[""competitive adsorption"",""electrostatic ion exchange""]",3,0.93,Multicomponent protein adsorption in supported cationic polyacrylamide hydrogels
PHA-a38c32a98b-010,10.1002/aic.10482,train,supported cationic polyacrylamide hydrogel,fused-silica capillary-supported hydrogel,"[""polyacrylamide""]","[""MAPTAC""]",,"[""N,N' methylene bis-acrylamide""]",,Free-radical polymerization of MAPTAC and MBA inside bind-silane-treated fused-silica capillaries.,,,,,,"[""trimethyl ammonium chloride"",""cationic quaternary ammonium""]","[""anion-exchange functionality""]","[""fused-silica capillary support""]",cationic,"[""salt-responsive ion-exchange adsorption""]",,,,,,,,,,,,,,,ovalbumin in BSA/ovalbumin mixture,OVA,,45,4.6,negative,binary equilibrium adsorption,8.6,20 ± 2,long-term exposure; equilibrium values,,50 mol/m3 Tris-HCl,,,,,,fluorescence microscopy of labeled proteins,,q_exp,220.0,mg/cm3,context_dependent,binary uptake equilibrium,"[""competitive adsorption"",""electrostatic ion exchange""]",3,0.93,Multicomponent protein adsorption in supported cationic polyacrylamide hydrogels
PHA-a38c32a98b-011,10.1002/aic.10482,train,supported cationic polyacrylamide hydrogel,fused-silica capillary-supported hydrogel,"[""polyacrylamide""]","[""MAPTAC""]",,"[""N,N' methylene bis-acrylamide""]",,Free-radical polymerization of MAPTAC and MBA inside bind-silane-treated fused-silica capillaries.,,,,,,"[""trimethyl ammonium chloride"",""cationic quaternary ammonium""]","[""anion-exchange functionality""]","[""fused-silica capillary support""]",cationic,"[""salt-responsive ion-exchange adsorption""]",,,,,,,,,,,,,,,bovine serum albumin in BSA/ovalbumin mixture,BSA,bovine,65,4.9,negative,binary equilibrium adsorption,8.6,20 ± 2,long-term exposure; equilibrium values,,50 mol/m3 Tris-HCl,,,,,,fluorescence microscopy of labeled proteins,,q_exp,250.0,mg/cm3,context_dependent,binary uptake equilibrium,"[""competitive adsorption"",""electrostatic ion exchange""]",3,0.93,Multicomponent protein adsorption in supported cationic polyacrylamide hydrogels
PHA-a38c32a98b-012,10.1002/aic.10482,train,supported cationic polyacrylamide hydrogel,fused-silica capillary-supported hydrogel,"[""polyacrylamide""]","[""MAPTAC""]",,"[""N,N' methylene bis-acrylamide""]",,Free-radical polymerization of MAPTAC and MBA inside bind-silane-treated fused-silica capillaries.,,,,,,"[""trimethyl ammonium chloride"",""cationic quaternary ammonium""]","[""anion-exchange functionality""]","[""fused-silica capillary support""]",cationic,"[""salt-responsive ion-exchange adsorption""]",,,,,,,,,,,,,,,ovalbumin in BSA/ovalbumin mixture,OVA,,45,4.6,negative,binary equilibrium adsorption,8.6,20 ± 2,long-term exposure; equilibrium values,,50 mol/m3 Tris-HCl,,,,,,fluorescence microscopy of labeled proteins,,q_exp,55.0,mg/cm3,context_dependent,binary uptake equilibrium,"[""competitive adsorption"",""electrostatic ion exchange""]",3,0.93,Multicomponent protein adsorption in supported cationic polyacrylamide hydrogels
PHA-a38c32a98b-014,10.1002/aic.10482,train,supported cationic polyacrylamide hydrogel,fused-silica capillary-supported hydrogel,"[""polyacrylamide""]","[""MAPTAC""]",,"[""N,N' methylene bis-acrylamide""]",,Free-radical polymerization of MAPTAC and MBA inside bind-silane-treated fused-silica capillaries.,,,,,,"[""trimethyl ammonium chloride"",""cationic quaternary ammonium""]","[""anion-exchange functionality""]","[""fused-silica capillary support""]",cationic,"[""salt-responsive ion-exchange adsorption""]",,,,,,,,,,,,,,,ovalbumin,OVA,,45,4.6,negative,single-component desorption,8.6,20 ± 2,4 h adsorption loading followed by 2 h desorption,,50 mol/m3 Tris-HCl,NaCl,500 mol/m3,,,0.7 cm3/min,fluorescence microscopy,,protein desorbed,90.0,%,context_dependent,salt desorption,"[""salt-triggered desorption"",""electrostatic shielding"",""reversible adsorption""]",3,0.9,Multicomponent protein adsorption in supported cationic polyacrylamide hydrogels
PHA-a38c32a98b-015,10.1002/aic.10482,train,supported cationic polyacrylamide hydrogel,fused-silica capillary-supported hydrogel,"[""polyacrylamide""]","[""MAPTAC""]",,"[""N,N' methylene bis-acrylamide""]",,Free-radical polymerization of MAPTAC and MBA inside bind-silane-treated fused-silica capillaries.,,,,,,"[""trimethyl ammonium chloride"",""cationic quaternary ammonium""]","[""anion-exchange functionality""]","[""fused-silica capillary support""]",cationic,"[""salt-responsive ion-exchange adsorption""]",,,,,,,,,,,,,,,alpha-lactalbumin,alpha-LA,,15,5.0,negative,single-component transient adsorption,8.6,20 ± 2,transient profiles,,50 mol/m3 Tris-HCl,,low ionic strength,,,0.7 cm3/min,epifluorescence microscopy,,Ds,4.2e-08,cm2/s,context_dependent,adsorbed-phase diffusivity,"[""Fickian diffusion"",""adsorbed-phase diffusion"",""electrostatic ion exchange""]",3,0.95,Multicomponent protein adsorption in supported cationic polyacrylamide hydrogels
PHA-a38c32a98b-016,10.1002/aic.10482,train,supported cationic polyacrylamide hydrogel,fused-silica capillary-supported hydrogel,"[""polyacrylamide""]","[""MAPTAC""]",,"[""N,N' methylene bis-acrylamide""]",,Free-radical polymerization of MAPTAC and MBA inside bind-silane-treated fused-silica capillaries.,,,,,,"[""trimethyl ammonium chloride"",""cationic quaternary ammonium""]","[""anion-exchange functionality""]","[""fused-silica capillary support""]",cationic,"[""salt-responsive ion-exchange adsorption""]",,,,,,,,,,,,,,,ovalbumin,OVA,,45,4.6,negative,single-component transient adsorption,8.6,20 ± 2,transient profiles,,50 mol/m3 Tris-HCl,,low ionic strength,,,0.7 cm3/min,epifluorescence microscopy,,Ds,5e-08,cm2/s,context_dependent,adsorbed-phase diffusivity,"[""Fickian diffusion"",""adsorbed-phase diffusion"",""electrostatic ion exchange""]",3,0.95,Multicomponent protein adsorption in supported cationic polyacrylamide hydrogels
PHA-a38c32a98b-017,10.1002/aic.10482,train,supported cationic polyacrylamide hydrogel,fused-silica capillary-supported hydrogel,"[""polyacrylamide""]","[""MAPTAC""]",,"[""N,N' methylene bis-acrylamide""]",,Free-radical polymerization of MAPTAC and MBA inside bind-silane-treated fused-silica capillaries.,,,,,,"[""trimethyl ammonium chloride"",""cationic quaternary ammonium""]","[""anion-exchange functionality""]","[""fused-silica capillary support""]",cationic,"[""salt-responsive ion-exchange adsorption""]",,,,,,,,,,,,,,,bovine serum albumin,BSA,bovine,65,4.9,negative,single-component transient adsorption,8.6,20 ± 2,transient profiles,,50 mol/m3 Tris-HCl,,low ionic strength,,,0.7 cm3/min,epifluorescence microscopy,,Ds,1.2e-08,cm2/s,context_dependent,adsorbed-phase diffusivity,"[""Fickian diffusion"",""adsorbed-phase diffusion"",""electrostatic ion exchange""]",3,0.95,Multicomponent protein adsorption in supported cationic polyacrylamide hydrogels
PHA-789f6d64c6-001,10.1002/anbr.202000079,train,HSA-imprinted polymer nanogels,nanogel nanoparticles immobilized on gold-coated SPR substrate,"poly(N-isopropylacrylamide-co-2-methacryloxyethyl phosphorylcholine-co-FM1-co-N,N'-methylenebisacrylamide)","[""4-[2-(N-methacrylamido)ethylaminomethyl] benzoic acid"",""N-isopropylacrylamide"",""2-methacryloxyethyl phosphorylcholine""]",,"[""N,N'-methylenebisacrylamide""]",,emulsifier-free precipitation polymerization in the presence of HSA followed by template removal,,,,,,"[""benzoic acid"",""secondary amine"",""phosphorylcholine""]","[""benzoic acid moiety"",""HSA-imprinted cavity""]",[],,[],,,,,,,,18.0 nm average diameter by DLS,,,,,,,human serum albumin,HSA,human,,,,SPR binding measurement,7.4,,data collection point 6 min after injection,,10 mM phosphate buffer,NaCl,140 mM,,100 μL injection volume,20 μL min−1,surface plasmon resonance,,Kd,2e-08,M,context_dependent,HSA binding affinity to MIP-NGs,"[""molecular imprinting"",""HSA-binding cavity"",""benzoic acid-protein interaction""]",3,0.94,Fluorescent Signaling of Molecularly Imprinted Nanogels Prepared via Postimprinting Modifications for Specific Protein Detection
PHA-789f6d64c6-002,10.1002/anbr.202000079,train,nonimprinted polymer nanogels,nanogel nanoparticles immobilized on gold-coated SPR substrate,"poly(N-isopropylacrylamide-co-2-methacryloxyethyl phosphorylcholine-co-FM1-co-N,N'-methylenebisacrylamide)","[""4-[2-(N-methacrylamido)ethylaminomethyl] benzoic acid"",""N-isopropylacrylamide"",""2-methacryloxyethyl phosphorylcholine""]",,"[""N,N'-methylenebisacrylamide""]",,emulsifier-free precipitation polymerization without HSA,,,,,,"[""benzoic acid"",""secondary amine"",""phosphorylcholine""]","[""benzoic acid moiety""]",[],,[],,,,,,,,13.7 nm average diameter by DLS,,,,,,,human serum albumin,HSA,human,,,,SPR binding measurement,7.4,,data collection point 6 min after injection,,10 mM phosphate buffer,NaCl,140 mM,,100 μL injection volume,20 μL min−1,surface plasmon resonance,,Kd,1.67e-07,M,context_dependent,HSA binding affinity to NIP-NGs,"[""nonimprinted control"",""nonspecific binding""]",3,0.94,Fluorescent Signaling of Molecularly Imprinted Nanogels Prepared via Postimprinting Modifications for Specific Protein Detection
PHA-789f6d64c6-003,10.1002/anbr.202000079,train,fluorescent-labeled HSA-imprinted molecularly imprinted nanogels,fluorescent nanogel nanoparticles immobilized on gold-coated SPR substrate,"poly(N-isopropylacrylamide-co-2-methacryloxyethyl phosphorylcholine-co-FM1-co-N,N'-methylenebisacrylamide)","[""4-[2-(N-methacrylamido)ethylaminomethyl] benzoic acid"",""N-isopropylacrylamide"",""2-methacryloxyethyl phosphorylcholine""]",,"[""N,N'-methylenebisacrylamide""]",,emulsifier-free precipitation polymerization with HSA template followed by template removal and NHS-mediated coupling of ATTO 647 N NHS ester,,,,,,"[""benzoic acid"",""secondary amine"",""phosphorylcholine"",""ATTO 647 N fluorescent dye""]","[""HSA-imprinted cavity"",""ATTO 647 N dye introduced through FM1 residues""]",[],,"[""fluorescent-signaling""]",,,,,,,,approximately 20 nm diameter,,,,,,,human serum albumin,HSA,human,,,,SPR binding measurement,7.4,,data collection point 6 min after injection,,10 mM phosphate buffer,NaCl,140 mM,,100 μL injection volume,20 μL min−1,surface plasmon resonance,,Kd,3.15e-09,M,context_dependent,HSA binding affinity to FL-MIP-NGs by SPR,"[""postimprinting modification"",""hydrophobic microenvironment"",""HSA drug-binding site interaction"",""imprinted cavity recognition""]",3,0.95,Fluorescent Signaling of Molecularly Imprinted Nanogels Prepared via Postimprinting Modifications for Specific Protein Detection
PHA-789f6d64c6-005,10.1002/anbr.202000079,train,fluorescent-labeled HSA-imprinted molecularly imprinted nanogels,fluorescent nanogel nanoparticles immobilized on gold-coated glass substrate,"poly(N-isopropylacrylamide-co-2-methacryloxyethyl phosphorylcholine-co-FM1-co-N,N'-methylenebisacrylamide)","[""4-[2-(N-methacrylamido)ethylaminomethyl] benzoic acid"",""N-isopropylacrylamide"",""2-methacryloxyethyl phosphorylcholine""]",,"[""N,N'-methylenebisacrylamide""]",,emulsifier-free precipitation polymerization with HSA template followed by template removal and NHS-mediated coupling of ATTO 647 N NHS ester,,,,,,"[""benzoic acid"",""secondary amine"",""phosphorylcholine"",""ATTO 647 N fluorescent dye""]","[""HSA-imprinted cavity"",""ATTO 647 N dye introduced through FM1 residues""]",[],,"[""fluorescent-signaling""]",,,,,,,,approximately 20 nm diameter,,,,,,,human serum albumin,HSA,human,,,,fluorescence microscope binding/sensing measurement,7.4,25,10 min incubation,,10 mM phosphate buffer,NaCl,140 mM,,150 μL,,fluorescence microscopy; excitation filter 628 ± 20 nm; emission filter 692 ± 20 nm,,Kd,2.5e-09,M,context_dependent,HSA fluorescent binding response,"[""fluorescent microenvironment change"",""HSA binding"",""molecular imprinting"",""postimprinting modification""]",3,0.96,Fluorescent Signaling of Molecularly Imprinted Nanogels Prepared via Postimprinting Modifications for Specific Protein Detection
PHA-ec6eca878a-005,10.1002/anie.201700647,validation,human serum albumin-imprinted molecularly imprinted nanogel,nanogel nanoparticle,"[""N-isopropyl acrylamide-containing polymer nanogel""]","[""N-isopropyl acrylamide"",""fluorescein moiety""]",,[],,emulsifier-free precipitation polymerization in the presence of HSA template,,,,,,"[""HSA-imprinted binding cavities"",""fluorescein moiety""]","[""albumin-imprinted nanocavities""]",[],,LCST circa 60 deg C; no size change observed under physiological conditions,,,,,,,,circa 35 nm by dynamic light scattering,,,,,,,native albumin-rich plasma protein corona,,mouse bloodstream; albumin target inferred from HSA imprinting and R-HSA FRET assay,,,,in vivo circulation and biodistribution imaging,,,circa 10 h imaging after tail-vein injection,,,,,,,,"confocal laser scanning microscopy of earlobe, liver, and tumor regions",,apparent blood half-life,6.8,h,context_dependent,prolonged circulation after albumin-rich corona formation,"[""albumin cloaking"",""dysopsonic stealth"",""reduced macrophage capture"",""reticuloendothelial system avoidance"",""EPR passive targeting""]",3,,Molecularly Imprinted Nanogels Acquire Stealth In Situ by Cloaking Themselves with Native Dysopsonic Proteins
PHA-225386e921-001,10.1002/anie.202106507,train,HAVCR-1 epitope-imprinted polymer nanogels,nanogel,NIPAM/PAA/TBAM/AB/BIS copolymer nanogel,"[""N-isopropylacrylamide"",""N-phenylacrylamide"",""N-tert-butylacrylamide"",""4-acrylamidophenyl(amino)methaniminium acetate""]",,"N,N'-methylenebis(acrylamide)",,"solid-phase epitope imprinting with template immobilized on glass beads by SPAAC, followed by free radical polymerization",,,,,,"[""benzamidine"",""phenyl"",""tert-butyl"",""amide""]","[""imprinted binding sites"",""benzamidine group""]","[""solid-phase glass bead support during synthesis""]",,thermoresponsive,,,,,,,,approximately 48 nm,,,,,,,recombinant HAVCR-1 protein,HAVCR-1,"glycosylated protein expressed in HEK293 cells, as given by supplier",90,6.6,,competitive binding assay,,38,,,,,,25 microgram/mL MIP-NGs,,,fluorescence displacement assay,,IC50,14.0,nM,context_dependent,high-affinity recognition of HAVCR-1,"[""epitope imprinting"",""specific imprinted sites"",""shape and chemical complementarity""]",3,,Molecularly Imprinted Polymer Nanogels for Protein Recognition: Direct Proof of Specific Binding Sites by Solution STD and WaterLOGSY NMR Spectroscopies
PHA-225386e921-002,10.1002/anie.202106507,train,HAVCR-1 epitope-imprinted polymer nanogels,nanogel,NIPAM/PAA/TBAM/AB/BIS copolymer nanogel,"[""N-isopropylacrylamide"",""N-phenylacrylamide"",""N-tert-butylacrylamide"",""4-acrylamidophenyl(amino)methaniminium acetate""]",,"N,N'-methylenebis(acrylamide)",,solid-phase epitope imprinting with SPAAC template immobilization and free radical polymerization,,,,,,"[""benzamidine"",""phenyl"",""tert-butyl"",""amide""]","[""imprinted binding sites"",""benzamidine group""]","[""solid-phase glass bead support during synthesis""]",,thermoresponsive,,,,,,,,approximately 48 nm,,,,,,,cyclic template peptide CEHRGWFNDC-K(N3),,HAVCR-1 epitope-derived synthetic peptide,1.4176,5.2,,competitive binding assay,,38,,,,,,25 microgram/mL MIP-NGs,,,fluorescence displacement assay,,IC50,13.0,nM,context_dependent,high-affinity template recognition,"[""epitope imprinting"",""specific imprinted sites"",""benzamidine-carboxylate salt bridge"",""pi-pi interaction"",""hydrophobic interaction"",""hydrogen bonding""]",3,,Molecularly Imprinted Polymer Nanogels for Protein Recognition: Direct Proof of Specific Binding Sites by Solution STD and WaterLOGSY NMR Spectroscopies
PHA-225386e921-003,10.1002/anie.202106507,train,HAVCR-1 epitope-imprinted polymer nanogels,nanogel,NIPAM/PAA/TBAM/AB/BIS copolymer nanogel,"[""N-isopropylacrylamide"",""N-phenylacrylamide"",""N-tert-butylacrylamide"",""4-acrylamidophenyl(amino)methaniminium acetate""]",,"N,N'-methylenebis(acrylamide)",,solid-phase epitope imprinting with SPAAC template immobilization and free radical polymerization,,,,,,"[""benzamidine"",""phenyl"",""tert-butyl"",""amide""]","[""imprinted binding sites"",""benzamidine group""]","[""solid-phase glass bead support during synthesis""]",,thermoresponsive,,,,,,,,approximately 48 nm,,,,,,,linear peptide EHRGWFND,P3,HAVCR-1 residues 108-115,1.0595,5.2,,competitive binding assay,,38,,,,,,25 microgram/mL MIP-NGs,,,fluorescence displacement assay,,IC50,14.0,nM,context_dependent,high-affinity recognition of linear epitope peptide,"[""epitope imprinting"",""induced conformation"",""specific imprinted sites""]",3,,Molecularly Imprinted Polymer Nanogels for Protein Recognition: Direct Proof of Specific Binding Sites by Solution STD and WaterLOGSY NMR Spectroscopies
PHA-869b6c5652-001,10.1002/anie.202306274,train,cyclic peptide-based TNF-α molecularly imprinted polymer nanogel,nanogel,"[""poly(N-isopropylacrylamide)-based copolymer""]","[""N-isopropylacrylamide"",""N-tert-butylacrylamide"",""4-acrylamidophenyl-(amino)methaniminium acetate""]",,"[""N,N′-methylenebis(acrylamide)""]",,solid-phase free radical polymerization on peptide-functionalized glass beads,,,,,,"[""amidine/guanidinium-like cationic group"",""amide"",""tert-butyl hydrophobic group""]","[""molecularly imprinted cyclic TNF-α epitope binding sites""]",[],cationic/positively charged,thermoresponsive,,,,,,,,101±5 nm hydrodynamic size at 37 °C,,,10.14,,,,tumor necrosis factor alpha,TNF-α,human recombinant,17,,,batch equilibrium binding,7.0,37,,,25 mM sodium phosphate buffer,sodium phosphate,25 mM,200 μg/mL,,,human TNF-α ABTS ELISA kit,,removal_efficiency_pct,100.0,%,maximize,complete TNF-α binding at 200 μg/mL MIP-NGs,"[""epitope imprinting"",""molecular recognition"",""salt bridges"",""hydrophobic interactions"",""hydrogen bonding""]",3,0.94,Synthetic Peptide Antibodies as TNF-α Inhibitors: Molecularly Imprinted Polymer Nanogels Neutralize the Inflammatory Activity of TNF-α in THP-1 Derived Macrophages
PHA-869b6c5652-002,10.1002/anie.202306274,train,cyclic peptide-based TNF-α molecularly imprinted polymer nanogel,nanogel,"[""poly(N-isopropylacrylamide)-based copolymer""]","[""N-isopropylacrylamide"",""N-tert-butylacrylamide"",""4-acrylamidophenyl-(amino)methaniminium acetate""]",,"[""N,N′-methylenebis(acrylamide)""]",,solid-phase free radical polymerization on peptide-functionalized glass beads,,,,,,"[""amidine/guanidinium-like cationic group"",""amide"",""tert-butyl hydrophobic group""]","[""molecularly imprinted cyclic TNF-α epitope binding sites""]",[],cationic/positively charged,thermoresponsive,,,,,,,,101±5 nm hydrodynamic size at 37 °C,,,10.14,,,,tumor necrosis factor alpha,TNF-α,human recombinant,17,,,competitive binding assay,,,,,,,,25 μg/mL,,,fluorescence competitive displacement with fluorescent cyclic peptide,,IC50,1.6,nM,context_dependent,TNF-α IC50 in competitive binding,"[""epitope imprinting"",""selective recognition"",""competitive displacement""]",3,0.93,Synthetic Peptide Antibodies as TNF-α Inhibitors: Molecularly Imprinted Polymer Nanogels Neutralize the Inflammatory Activity of TNF-α in THP-1 Derived Macrophages
PHA-869b6c5652-003,10.1002/anie.202306274,train,endotoxin-free cyclic peptide-based TNF-α molecularly imprinted polymer nanogel,nanogel,"[""poly(N-isopropylacrylamide)-based copolymer""]","[""N-isopropylacrylamide"",""N-tert-butylacrylamide"",""4-acrylamidophenyl-(amino)methaniminium acetate""]",,"[""N,N′-methylenebis(acrylamide)""]",,solid-phase free radical polymerization under endotoxin-free conditions,,,,,,"[""amidine/guanidinium-like cationic group"",""amide"",""tert-butyl hydrophobic group""]","[""molecularly imprinted cyclic TNF-α epitope binding sites""]",[],cationic/positively charged,thermoresponsive,,,,,,,,101±5 nm hydrodynamic size at 37 °C,,,10.14,,,,tumor necrosis factor alpha,TNF-α,secreted by LPS-induced human THP-1 derived macrophages,17,,,batch sequestration from cell supernatant,,,1 h,,cell culture medium/supernatant,,,100 μg/mL,,,ELISA,,removal_efficiency_pct,100.0,%,maximize,complete capture of cell-secreted TNF-α,"[""selective sequestration"",""epitope imprinting"",""molecular recognition in complex medium""]",3,0.96,Synthetic Peptide Antibodies as TNF-α Inhibitors: Molecularly Imprinted Polymer Nanogels Neutralize the Inflammatory Activity of TNF-α in THP-1 Derived Macrophages
PHA-bf4b735435-004,10.1002/app.1794,validation,QCM sensor coated with lysozyme-imprinted polymer layer,polymer layer on quartz-crystal oscillator,"[""polyacrylamide copolymer""]","[""acrylamide"",""acrylic acid"",""N,N-dimethylaminopropylacrylamide""]",,"[""N,N'-methylene-bisacrylamide"",""N,N'-(1,2-dihydroxyethylene)-bisacrylamide""]",,polymer layer formed on quartz-crystal oscillator by same procedure as polymer layer around silica beads,,,,,,"[""amide"",""carboxylate/carboxylic acid"",""tertiary amine""]","[""lysozyme-imprinted recognition site""]","[""quartz-crystal oscillator""]",composition-dependent,"[""molecularly imprinted sensing layer""]",,,,,,,,,,,,,,,lysozyme,,,14.314,8.0,,QCM sensing/binding test,,,,,12 mM phosphate buffer,,,,,,quartz-crystal microbalance frequency shift,,Delta F samp - Delta F ref,-50.0,Hz after addition of 0.08 mg lysozyme,context_dependent,QCM response to lysozyme,"[""molecular imprinting"",""QCM mass sensing"",""specific recognition""]",3,0.93,Synthesis of polymer particles with specific lysozyme recognition sites by a molecular imprinting technique
PHA-bf4b735435-005,10.1002/app.1794,validation,QCM sensor coated with lysozyme-imprinted polymer layer,polymer layer on quartz-crystal oscillator,"[""polyacrylamide copolymer""]","[""acrylamide"",""acrylic acid"",""N,N-dimethylaminopropylacrylamide""]",,"[""N,N'-methylene-bisacrylamide"",""N,N'-(1,2-dihydroxyethylene)-bisacrylamide""]",,polymer layer formed on quartz-crystal oscillator by same procedure as polymer layer around silica beads,,,,,,"[""amide"",""carboxylate/carboxylic acid"",""tertiary amine""]","[""lysozyme-imprinted recognition site""]","[""quartz-crystal oscillator""]",composition-dependent,"[""molecularly imprinted sensing layer""]",,,,,,,,,,,,,,,hemoglobin,,,15.126,7.0,,QCM selectivity test,,,,,12 mM phosphate buffer,,,,,,quartz-crystal microbalance frequency shift,,Delta F samp - Delta F ref,0.0,Hz,context_dependent,no differential QCM response to hemoglobin,"[""selectivity control"",""molecular imprinting"",""reference subtraction""]",3,0.93,Synthesis of polymer particles with specific lysozyme recognition sites by a molecular imprinting technique
PHA-16cc6e06ea-001,10.1002/app.20001,train,PEG 550 (1:1) hydrogel coating on silicone rubber,surface coating,"[""poly(ethylene glycol)""]","[""monomethoxy PEG monoacrylate, molecular weight 550""]",,"[""hexanediol diacrylate""]",,UV photopolymerization of monoacrylated methoxy PEG with HDDA on silicone rubber,,,,,,"[""oxyethylene"",""acrylate-derived ester""]",[],"[""silicone rubber substrate""]",neutral,"[""hydrophilic swelling coating""]",,,,,,,,,,,,,,,bovine serum albumin,BSA,"bovine; Sigma, crystallized and lyophilized, Cohn method IV",,,,batch adsorption on surface coupon,7,,1 h BSA exposure after 1 h buffer equilibration,,phosphate-buffered saline containing 0.01 M KH2PO4 and 0.15 M NaCl,"[""KH2PO4"",""NaCl""]",0.01 M KH2PO4; 0.15 M NaCl,10 mm x 14 mm sample,50 mL,,ESCA/XPS N(1s) peak,,>N/CH2 cross-section corrected relative intensity ratio,0.08,relative intensity ratio,context_dependent,BSA adsorption proxy by surface nitrogen,"[""PEG hydrophilicity"",""reduced hydrophobic interaction"",""oxyethylene surface density""]",3,0.92,Surface modification of silicone rubber with poly(ethylene glycol) hydrogel coatings
PHA-16cc6e06ea-002,10.1002/app.20001,train,PEG 1900 (1:1) hydrogel coating on silicone rubber,surface coating,"[""poly(ethylene glycol)""]","[""monomethoxy PEG monoacrylate, molecular weight 1900""]",,"[""hexanediol diacrylate""]",,UV photopolymerization of monoacrylated methoxy PEG with HDDA on silicone rubber,,,,,,"[""oxyethylene"",""acrylate-derived ester""]",[],"[""silicone rubber substrate""]",neutral,"[""hydrophilic swelling coating""]",,,,,,,,,,,,,,,bovine serum albumin,BSA,"bovine; Sigma, crystallized and lyophilized, Cohn method IV",,,,batch adsorption on surface coupon,7,,1 h BSA exposure after 1 h buffer equilibration,,phosphate-buffered saline containing 0.01 M KH2PO4 and 0.15 M NaCl,"[""KH2PO4"",""NaCl""]",0.01 M KH2PO4; 0.15 M NaCl,10 mm x 14 mm sample,50 mL,,ESCA/XPS N(1s) peak,,>N/CH2 cross-section corrected relative intensity ratio,0.04,relative intensity ratio,context_dependent,BSA adsorption proxy by surface nitrogen,"[""PEG hydrophilicity"",""reduced hydrophobic interaction"",""oxyethylene surface density"",""steric repulsion""]",3,0.92,Surface modification of silicone rubber with poly(ethylene glycol) hydrogel coatings
PHA-16cc6e06ea-003,10.1002/app.20001,train,PEG 5000 (1:1) hydrogel coating on silicone rubber,surface coating,"[""poly(ethylene glycol)""]","[""monomethoxy PEG monoacrylate, molecular weight 5000""]",,"[""hexanediol diacrylate""]",,UV photopolymerization of monoacrylated methoxy PEG with HDDA on silicone rubber,,,,,,"[""oxyethylene"",""acrylate-derived ester""]",[],"[""silicone rubber substrate""]",neutral,"[""hydrophilic swelling coating""]",,,,,,,,,,,,,,,bovine serum albumin,BSA,"bovine; Sigma, crystallized and lyophilized, Cohn method IV",,,,batch adsorption on surface coupon,7,,1 h BSA exposure after 1 h buffer equilibration,,phosphate-buffered saline containing 0.01 M KH2PO4 and 0.15 M NaCl,"[""KH2PO4"",""NaCl""]",0.01 M KH2PO4; 0.15 M NaCl,10 mm x 14 mm sample,50 mL,,ESCA/XPS N(1s) peak,,>N/CH2 cross-section corrected relative intensity ratio,0.02,relative intensity ratio,context_dependent,BSA adsorption proxy by surface nitrogen,"[""PEG hydrophilicity"",""reduced hydrophobic interaction"",""oxyethylene surface density"",""steric repulsion"",""PEG hydration""]",3,0.94,Surface modification of silicone rubber with poly(ethylene glycol) hydrogel coatings
PHA-16cc6e06ea-004,10.1002/app.20001,train,TMP(EO)20 hydrogel coating on silicone rubber,surface coating,"[""ethoxylated trimethylolpropane""]","[""ethoxylated trimethylolpropane""]",,"[""ethoxylated trimethylolpropane diacrylate""]",,UV photopolymerization on silicone rubber,,,,,,"[""oxyethylene"",""acrylate-derived ester""]",[],"[""silicone rubber substrate""]",neutral,"[""hydrophilic swelling coating""]",,,,,,,,,,,,,,,bovine serum albumin,BSA,"bovine; Sigma, crystallized and lyophilized, Cohn method IV",,,,batch adsorption on surface coupon,7,,1 h BSA exposure after 1 h buffer equilibration,,phosphate-buffered saline containing 0.01 M KH2PO4 and 0.15 M NaCl,"[""KH2PO4"",""NaCl""]",0.01 M KH2PO4; 0.15 M NaCl,10 mm x 14 mm sample,50 mL,,ESCA/XPS N(1s) peak,,>N/CH2 cross-section corrected relative intensity ratio,0.09,relative intensity ratio,context_dependent,BSA adsorption proxy by surface nitrogen,"[""hydrophilicity"",""short loops"",""protein entanglement""]",3,0.9,Surface modification of silicone rubber with poly(ethylene glycol) hydrogel coatings
