Repository: sunyrain/PHA

# PHA Protein-Hydrogel Adsorption Dataset

Generated: 2026-07-05T11:36:45

## Scope

This curated package organizes literature-derived protein-hydrogel adsorption, binding, immobilization, antifouling, and related biointerface records extracted from the local PHA corpus.

The primary unit is one record:

`paper + hydrogel/sample + protein/mixture + experimental condition + measured outcome`

## Contents

- `data/sources.csv`: article-level metadata, extraction status, and curation decision.
- `data/records_flat.csv`: flattened record-level table with provenance, hydrogel, protein, condition, outcome, mechanism, and quality fields.

File: data/curated/pha_scientific_dataset_20260705/data/inverse_design_seed.csv (part 4 of 62)
record_id,doi,doi_split,hydrogel_name,hydrogel_format,polymer_backbone,monomers,monomer_ratios,crosslinker,crosslinker_concentration,synthesis_method,preparation_solvent,preparation_pH,preparation_temp_C,gelation_time,post_treatment,functional_groups,ligand_or_affinity_group,filler_or_composite,charge_class,responsive_type,swelling_ratio,water_content_pct,porosity_pct,pore_size_value,pore_size_unit,mesh_size,surface_area,particle_size,thickness,roughness,zeta_potential_mV,contact_angle_deg,young_modulus,degradation_or_stability,protein_name,protein_abbreviation,protein_species_or_source,protein_mw_kDa,protein_pI,protein_charge_at_pH,experiment_mode,pH,temperature_C,contact_time,contact_time_unit,buffer,salt_type,salt_concentration,hydrogel_dosage,solution_volume,flow_rate,detection_method,replicate_count,target_name,target_value,target_unit,target_direction,outcome_label,mechanism_tags,source_quality_score,extraction_confidence,article_title
PHA-c670c536cb-004,10.1002/app.25580,validation,gelatin/poly(HEMA-co-AM) semi-IPN,fully swollen gel,"[""gelatin"",""poly(2-hydroxyethyl methacrylate-co-acrylamide)""]","[""acrylamide 24.7 mM"",""2-hydroxyethyl methacrylate 10.5 mM""]",AM 24.7 mM; HEMA 10.5 mM; gelatin 0.5 g,"[""ethylene glycol dimethacrylate 0.26 mM""]",EGDMA 0.26 mM,conventional redox polymerization,,,,,,"[""hydroxyl"",""amide"",""carbonyl""]",[],"[""gelatin 0.5 g""]",nonionic hydrogel with pH-dependent gelatin component,"[""pH-responsive swelling"",""temperature-responsive swelling"",""ionic-strength-responsive swelling""]",,,,,,,,,,,,,,,bovine serum albumin,BSA,bovine,,,,batch contact adsorption,7.4,,30 min,,0.5 M PBS,,,preweighed fully swollen gels,,,spectrophotometric assay of remaining BSA,,q_norm_mg_g,3.8,mg/g,maximize,BSA adsorption,"[""hydrophilicity"",""PHEMA content"",""protein adsorption""]",3,0.95,Preparation and characterization of macroporous poly(2-hydroxyethyl methacrylate)-based biomaterials: Water sorption property and in vitro blood compatibility
PHA-c670c536cb-005,10.1002/app.25580,validation,gelatin/poly(HEMA-co-AM) semi-IPN,fully swollen gel,"[""gelatin"",""poly(2-hydroxyethyl methacrylate-co-acrylamide)""]","[""acrylamide 24.7 mM"",""2-hydroxyethyl methacrylate 21.1 mM""]",AM 24.7 mM; HEMA 21.1 mM; gelatin 0.5 g,"[""ethylene glycol dimethacrylate 0.26 mM""]",EGDMA 0.26 mM,conventional redox polymerization,,,,,,"[""hydroxyl"",""amide"",""carbonyl""]",[],"[""gelatin 0.5 g""]",nonionic hydrogel with pH-dependent gelatin component,"[""pH-responsive swelling"",""temperature-responsive swelling"",""ionic-strength-responsive swelling""]",,,,,,,,,,,,,,,bovine serum albumin,BSA,bovine,,,,batch contact adsorption,7.4,,30 min,,0.5 M PBS,,,preweighed fully swollen gels,,,spectrophotometric assay of remaining BSA,,q_norm_mg_g,2.04,mg/g,maximize,BSA adsorption,"[""hydrophilicity"",""PHEMA content"",""protein adsorption""]",3,0.95,Preparation and characterization of macroporous poly(2-hydroxyethyl methacrylate)-based biomaterials: Water sorption property and in vitro blood compatibility
PHA-c670c536cb-006,10.1002/app.25580,validation,gelatin/poly(HEMA-co-AM) semi-IPN,fully swollen gel,"[""gelatin"",""poly(2-hydroxyethyl methacrylate-co-acrylamide)""]","[""acrylamide 24.7 mM"",""2-hydroxyethyl methacrylate 28.1 mM""]",AM 24.7 mM; HEMA 28.1 mM; gelatin 0.5 g,"[""ethylene glycol dimethacrylate 0.26 mM""]",EGDMA 0.26 mM,conventional redox polymerization,,,,,,"[""hydroxyl"",""amide"",""carbonyl""]",[],"[""gelatin 0.5 g""]",nonionic hydrogel with pH-dependent gelatin component,"[""pH-responsive swelling"",""temperature-responsive swelling"",""ionic-strength-responsive swelling""]",,,,,,,,,,,,,,,bovine serum albumin,BSA,bovine,,,,batch contact adsorption,7.4,,30 min,,0.5 M PBS,,,preweighed fully swollen gels,,,spectrophotometric assay of remaining BSA,,q_norm_mg_g,1.491,mg/g,maximize,BSA adsorption,"[""hydrophilicity"",""PHEMA content"",""protein adsorption""]",3,0.95,Preparation and characterization of macroporous poly(2-hydroxyethyl methacrylate)-based biomaterials: Water sorption property and in vitro blood compatibility
PHA-c670c536cb-007,10.1002/app.25580,validation,gelatin/poly(HEMA-co-AM) semi-IPN,fully swollen gel,"[""gelatin"",""poly(2-hydroxyethyl methacrylate-co-acrylamide)""]","[""acrylamide 24.7 mM"",""2-hydroxyethyl methacrylate 28.1 mM""]",AM 24.7 mM; HEMA 28.1 mM; gelatin 0.5 g,"[""ethylene glycol dimethacrylate 0.26 mM""]",EGDMA 0.26 mM,conventional redox polymerization,,,,,,"[""hydroxyl"",""amide"",""carbonyl""]",[],"[""gelatin 0.5 g""]",nonionic hydrogel with pH-dependent gelatin component,"[""pH-responsive swelling"",""temperature-responsive swelling"",""ionic-strength-responsive swelling""]",,,,,,,,,,,,,,,bovine serum albumin,BSA,bovine,,,,batch contact adsorption,7.4,,30 min,,0.5 M PBS,,,preweighed fully swollen gels,,,spectrophotometric assay of remaining BSA,,q_norm_mg_g,1.49,mg/g,maximize,BSA adsorption,"[""hydrophilicity"",""protein adsorption"",""blood compatibility""]",3,0.95,Preparation and characterization of macroporous poly(2-hydroxyethyl methacrylate)-based biomaterials: Water sorption property and in vitro blood compatibility
PHA-c670c536cb-008,10.1002/app.25580,validation,gelatin/poly(HEMA-co-AM) semi-IPN,fully swollen gel,"[""gelatin"",""poly(2-hydroxyethyl methacrylate-co-acrylamide)""]","[""acrylamide 24.7 mM"",""2-hydroxyethyl methacrylate 28.1 mM""]",AM 24.7 mM; HEMA 28.1 mM; gelatin 1.0 g,"[""ethylene glycol dimethacrylate 0.26 mM""]",EGDMA 0.26 mM,conventional redox polymerization,,,,,,"[""hydroxyl"",""amide"",""carbonyl""]",[],"[""gelatin 1.0 g""]",nonionic hydrogel with pH-dependent gelatin component,"[""pH-responsive swelling"",""temperature-responsive swelling"",""ionic-strength-responsive swelling""]",,,,,,,,,,,,,,,bovine serum albumin,BSA,bovine,,,,batch contact adsorption,7.4,,30 min,,0.5 M PBS,,,preweighed fully swollen gels,,,spectrophotometric assay of remaining BSA,,q_norm_mg_g,4.42,mg/g,maximize,BSA adsorption,"[""gelatin content"",""hydrophobic domains"",""protein adsorption""]",3,0.95,Preparation and characterization of macroporous poly(2-hydroxyethyl methacrylate)-based biomaterials: Water sorption property and in vitro blood compatibility
PHA-c670c536cb-009,10.1002/app.25580,validation,gelatin/poly(HEMA-co-AM) semi-IPN,fully swollen gel,"[""gelatin"",""poly(2-hydroxyethyl methacrylate-co-acrylamide)""]","[""acrylamide 24.7 mM"",""2-hydroxyethyl methacrylate 28.1 mM""]",AM 24.7 mM; HEMA 28.1 mM; gelatin 1.5 g,"[""ethylene glycol dimethacrylate 0.26 mM""]",EGDMA 0.26 mM,conventional redox polymerization,,,,,,"[""hydroxyl"",""amide"",""carbonyl""]",[],"[""gelatin 1.5 g""]",nonionic hydrogel with pH-dependent gelatin component,"[""pH-responsive swelling"",""temperature-responsive swelling"",""ionic-strength-responsive swelling""]",,,,,,,,,,,,,,,bovine serum albumin,BSA,bovine,,,,batch contact adsorption,7.4,,30 min,,0.5 M PBS,,,preweighed fully swollen gels,,,spectrophotometric assay of remaining BSA,,q_norm_mg_g,5.38,mg/g,maximize,BSA adsorption,"[""gelatin content"",""hydrophobic domains"",""protein adsorption""]",3,0.95,Preparation and characterization of macroporous poly(2-hydroxyethyl methacrylate)-based biomaterials: Water sorption property and in vitro blood compatibility
PHA-c670c536cb-010,10.1002/app.25580,validation,gelatin/poly(HEMA-co-AM) semi-IPN,fully swollen gel,"[""gelatin"",""poly(2-hydroxyethyl methacrylate-co-acrylamide)""]","[""acrylamide 24.7 mM"",""2-hydroxyethyl methacrylate 28.1 mM""]",AM 24.7 mM; HEMA 28.1 mM; gelatin 0.5 g,"[""ethylene glycol dimethacrylate 0.26 mM""]",EGDMA 0.26 mM,conventional redox polymerization,,,,,,"[""hydroxyl"",""amide"",""carbonyl""]",[],"[""gelatin 0.5 g""]",nonionic hydrogel with pH-dependent gelatin component,"[""pH-responsive swelling"",""temperature-responsive swelling"",""ionic-strength-responsive swelling""]",,,,,,,,,,,,,,,bovine serum albumin,BSA,bovine,,,,batch contact adsorption,7.4,,30 min,,0.5 M PBS,,,preweighed fully swollen gels,,,spectrophotometric assay of remaining BSA,,q_norm_mg_g,1.49,mg/g,maximize,BSA adsorption,"[""hydrophilicity"",""protein adsorption"",""blood compatibility""]",3,0.95,Preparation and characterization of macroporous poly(2-hydroxyethyl methacrylate)-based biomaterials: Water sorption property and in vitro blood compatibility
PHA-c670c536cb-011,10.1002/app.25580,validation,gelatin/poly(HEMA-co-AM) semi-IPN,fully swollen gel,"[""gelatin"",""poly(2-hydroxyethyl methacrylate-co-acrylamide)""]","[""acrylamide 24.7 mM"",""2-hydroxyethyl methacrylate 28.1 mM""]",AM 24.7 mM; HEMA 28.1 mM; gelatin 0.5 g,"[""ethylene glycol dimethacrylate 1.07 mM""]",EGDMA 1.07 mM,conventional redox polymerization,,,,,,"[""hydroxyl"",""amide"",""carbonyl""]",[],"[""gelatin 0.5 g""]",nonionic hydrogel with pH-dependent gelatin component,"[""pH-responsive swelling"",""temperature-responsive swelling"",""ionic-strength-responsive swelling""]",,,,,,,,,,,,,,,bovine serum albumin,BSA,bovine,,,,batch contact adsorption,7.4,,30 min,,0.5 M PBS,,,preweighed fully swollen gels,,,spectrophotometric assay of remaining BSA,,q_norm_mg_g,2.63,mg/g,maximize,BSA adsorption,"[""crosslinker content"",""hydrophobicity"",""protein adsorption""]",3,0.95,Preparation and characterization of macroporous poly(2-hydroxyethyl methacrylate)-based biomaterials: Water sorption property and in vitro blood compatibility
PHA-c670c536cb-012,10.1002/app.25580,validation,gelatin/poly(HEMA-co-AM) semi-IPN,fully swollen gel,"[""gelatin"",""poly(2-hydroxyethyl methacrylate-co-acrylamide)""]","[""acrylamide 24.7 mM"",""2-hydroxyethyl methacrylate 28.1 mM""]",AM 24.7 mM; HEMA 28.1 mM; gelatin 0.5 g,"[""ethylene glycol dimethacrylate 1.59 mM""]",EGDMA 1.59 mM,conventional redox polymerization,,,,,,"[""hydroxyl"",""amide"",""carbonyl""]",[],"[""gelatin 0.5 g""]",nonionic hydrogel with pH-dependent gelatin component,"[""pH-responsive swelling"",""temperature-responsive swelling"",""ionic-strength-responsive swelling""]",,,,,,,,,,,,,,,bovine serum albumin,BSA,bovine,,,,batch contact adsorption,7.4,,30 min,,0.5 M PBS,,,preweighed fully swollen gels,,,spectrophotometric assay of remaining BSA,,q_norm_mg_g,4.68,mg/g,maximize,BSA adsorption,"[""crosslinker content"",""hydrophobicity"",""protein adsorption""]",3,0.95,Preparation and characterization of macroporous poly(2-hydroxyethyl methacrylate)-based biomaterials: Water sorption property and in vitro blood compatibility
PHA-7b47719adc-001,10.1002/app.26187,train,poly(AAm-AGE) cryogel,monolithic cryogel column,poly(acrylamide-allyl glycidyl ether),"[""acrylamide"",""allyl glycidyl ether""]",,"N,N'-methylene-bis(acrylamide)",,cryo-polymerization/free radical polymerization in frozen aqueous monomer solution,,,,,,"[""epoxy groups"",""amide groups""]",[],[],,[],6.84 g H2O/g dry cryogel,,,,,,,,,,,,,,human serum albumin,HSA,human,67,,,column adsorption,,,,,,,,,,,UV absorbance at 280 nm,,q_norm_mg_g,0.2,mg/g,maximize,nonspecific HSA adsorption on plain cryogel,"[""low nonspecific adsorption""]",2,0.95,Poly(acrylamide-allyl glycidyl ether) cryogel as a novel stationary phase in dye-affinity chromatography
PHA-7b47719adc-002,10.1002/app.26187,train,Cibacron Blue F3GA-attached poly(AAm-AGE) cryogel,monolithic cryogel column,poly(acrylamide-allyl glycidyl ether),"[""acrylamide"",""allyl glycidyl ether""]",,"N,N'-methylene-bis(acrylamide)",,cryo-polymerization followed by covalent dye immobilization,,,,,,"[""epoxy groups"",""sulfonic acid groups"",""amino groups"",""aromatic dye groups""]","[""Cibacron Blue F3GA""]",[],,[],6.84 g H2O/g dry cryogel,,,,,,,,,,,,,,human serum albumin,HSA,human,67,5.0,approximately no net charge at pH 5.0,column adsorption,5.0,,2 h,,acetate buffer,,,,50 mL,,UV absorbance at 280 nm,,q_norm_mg_g,27.0,mg/g,maximize,maximum HSA adsorption from aqueous solution,"[""dye-affinity binding"",""pH-dependent adsorption"",""hydrophobic interaction"",""electrostatic interaction"",""hydrogen bonding""]",3,0.95,Poly(acrylamide-allyl glycidyl ether) cryogel as a novel stationary phase in dye-affinity chromatography
PHA-7b47719adc-007,10.1002/app.26187,train,Cibacron Blue F3GA-attached poly(AAm-AGE) cryogel,monolithic cryogel column,poly(acrylamide-allyl glycidyl ether),"[""acrylamide"",""allyl glycidyl ether""]",,"N,N'-methylene-bis(acrylamide)",,cryo-polymerization followed by dye immobilization,,,,,,"[""epoxy groups"",""sulfonic acid groups"",""aromatic dye groups""]","[""Cibacron Blue F3GA""]",[],,[],6.84 g H2O/g dry cryogel,,,,,,,,,,,,,,human serum albumin,HSA,human,67,,,desorption and reuse,,,1 h desorption,,0.1 M Tris/HCl,NaCl,0.5 M,,50 mL desorption agent,0.2 mL/min,spectroscopic HSA determination,,recovery_pct,98.0,%,maximize,HSA desorption and reuse,"[""reversible adsorption"",""salt elution"",""electrostatic interaction""]",3,0.95,Poly(acrylamide-allyl glycidyl ether) cryogel as a novel stationary phase in dye-affinity chromatography
PHA-7b47719adc-008,10.1002/app.26187,train,Cibacron Blue F3GA-attached poly(AAm-AGE) cryogel,monolithic cryogel column,poly(acrylamide-allyl glycidyl ether),"[""acrylamide"",""allyl glycidyl ether""]",,"N,N'-methylene-bis(acrylamide)",,cryo-polymerization followed by dye immobilization,,,,,,"[""epoxy groups"",""sulfonic acid groups"",""aromatic dye groups""]","[""Cibacron Blue F3GA""]",[],,[],6.84 g H2O/g dry cryogel,,,,,,,,,,,,,,human serum albumin,HSA,human plasma,67,,,plasma purification by column adsorption,7.4,20,2 h,,25 mM phosphate buffer,NaCl,0.1 M,,50 mL,0.2 mL/min,bromocresol green albumin reagent,,q_norm_mg_g,74.2,mg/g,maximize,HSA adsorption from undiluted human plasma,"[""dye-affinity binding"",""competitive adsorption"",""native plasma conformation""]",3,0.95,Poly(acrylamide-allyl glycidyl ether) cryogel as a novel stationary phase in dye-affinity chromatography
PHA-7b47719adc-009,10.1002/app.26187,train,Cibacron Blue F3GA-attached poly(AAm-AGE) cryogel,monolithic cryogel column,poly(acrylamide-allyl glycidyl ether),"[""acrylamide"",""allyl glycidyl ether""]",,"N,N'-methylene-bis(acrylamide)",,cryo-polymerization followed by dye immobilization,,,,,,"[""epoxy groups"",""sulfonic acid groups"",""aromatic dye groups""]","[""Cibacron Blue F3GA""]",[],,[],6.84 g H2O/g dry cryogel,,,,,,,,,,,,,,human serum albumin,HSA,human plasma,67,,,plasma purification by column adsorption,7.4,20,,,25 mM phosphate buffer,NaCl,0.1 M,,,0.2 mL/min,bromocresol green albumin reagent,,purity_pct,92.0,%,maximize,HSA adsorption from diluted human plasma,"[""dye-affinity binding"",""plasma dilution effect""]",3,0.95,Poly(acrylamide-allyl glycidyl ether) cryogel as a novel stationary phase in dye-affinity chromatography
PHA-7b47719adc-010,10.1002/app.26187,train,Cibacron Blue F3GA-attached poly(AAm-AGE) cryogel,monolithic cryogel column,poly(acrylamide-allyl glycidyl ether),"[""acrylamide"",""allyl glycidyl ether""]",,"N,N'-methylene-bis(acrylamide)",,cryo-polymerization followed by dye immobilization,,,,,,"[""epoxy groups"",""sulfonic acid groups"",""aromatic dye groups""]","[""Cibacron Blue F3GA""]",[],,[],6.84 g H2O/g dry cryogel,,,,,,,,,,,,,,plasma protein mixture,,human plasma,,,,competitive adsorption from plasma,7.4,,2 h,,25 mM phosphate buffer,NaCl,0.1 M,,50 mL,0.2 mL/min,albumin BCG reagent; total protein Biuret reaction; fibrinogen Clauss method; gamma-globulin by difference,,purity_pct,92.0,%,maximize,competitive adsorption of plasma proteins,"[""competitive adsorption"",""dye specificity"",""selective albumin binding""]",3,0.95,Poly(acrylamide-allyl glycidyl ether) cryogel as a novel stationary phase in dye-affinity chromatography
PHA-81882352f1-001,10.1002/app.26931,train,0.5:0.5 PAA/PDMAEMA complex,disk,"[""poly(acrylic acid)"",""poly(dimethylaminoethyl methacrylate)""]","[""2-dimethylaminoethyl methacrylate"",""acrylic acid""]",,"[""p-phenylene diamine"",""glutaraldehyde""]",,template polymerization of DMAEMA with PAA in aqueous solution using potassium persulfate initiator,,,,,,"[""carboxylic acid"",""tertiary amine"",""hydroxyl""]","[""glutaraldehyde-activated amine linkage""]",[],amphoteric,"[""pH-responsive"",""ionic-strength-responsive""]",26.889,,,,,,,7 mm diameter x 3 mm thick disks before immobilization,,,,,,,beta-galactosidase,beta-galactosidase,Aspergillus oryzae,,,,batch immobilization,4.5,,16 h,,100 mM citrate-phosphate buffer,,,0.8 g dry gel disks,50 mL enzyme solution,,Lowry assay for soluble protein content,,q_norm_mg_g,10.0,mg/g,maximize,bound beta-galactosidase on hydrogel,"[""glutaraldehyde-mediated immobilization"",""hydrogel swelling enables enzyme support"",""electrostatic microenvironment effects""]",3,0.95,Amphoteric hydrogels for immobilization of enzymes using template polymerization technique
PHA-4786668d47-001,10.1002/app.28241,train,poly(AAc-co-HPMA-cl-EGDMA) hydrogel I5a,"dried hydrogel powder, 0.2-0.3 mm particles","[""poly(acrylic acid-co-hydroxy propyl methacrylate)""]","[""acrylic acid"",""hydroxy propyl methacrylate""]",,"[""ethylene glycol dimethacrylate""]",,free-radical copolymerization with APS initiator; AAc/HPMA 5:1; EGDMA 5% w/w,,,,,,"[""carboxylic acid"",""hydroxypropyl methacrylate ester""]",[],[],anionic/weak acid,[],,,,,,,,0.2-0.3 mm,,,,,,,lipase,,Pseudomonas aeruginosa MTCC-4713,30,,,batch adsorption immobilization,7.5,8,20 h,,0.05 M phosphate buffer,,,10 mg,200 μL,,protein measured in supernatant; bound protein by subtraction; lipase activity assay,,binding_efficiency_pct,59.0,%,maximize,lipase binding to I5a,"[""surface adsorption""]",3,0.95,Synthesis of geranyl butyrate with the poly(acrylic acid-co-hydroxy propyl methacrylate-cl-ethylene glycol dimethacrylate) hydrogel immobilized lipase of Pseudomonas aeruginosa MTCC-4713
PHA-4786668d47-002,10.1002/app.28241,train,poly(AAc-co-HPMA-cl-EGDMA) hydrogel I10a,"dried hydrogel powder, 0.2-0.3 mm particles","[""poly(acrylic acid-co-hydroxy propyl methacrylate)""]","[""acrylic acid"",""hydroxy propyl methacrylate""]",,"[""ethylene glycol dimethacrylate""]",,free-radical copolymerization with APS initiator; AAc/HPMA 5:1; EGDMA 10% w/w,,,,,,"[""carboxylic acid"",""hydroxypropyl methacrylate ester""]",[],[],anionic/weak acid,[],,,,,,,,0.2-0.3 mm,,,,,,,lipase,,Pseudomonas aeruginosa MTCC-4713,30,,,batch adsorption immobilization,7.5,8,20 h,,0.05 M phosphate buffer,,,10 mg,200 μL,,protein measured in supernatant; bound protein by subtraction; lipase activity assay,,binding_efficiency_pct,89.0,%,maximize,lipase binding to I10a,"[""surface adsorption""]",3,0.95,Synthesis of geranyl butyrate with the poly(acrylic acid-co-hydroxy propyl methacrylate-cl-ethylene glycol dimethacrylate) hydrogel immobilized lipase of Pseudomonas aeruginosa MTCC-4713
PHA-4786668d47-003,10.1002/app.28241,train,poly(AAc-co-HPMA-cl-EGDMA) hydrogel I15a,"dried hydrogel powder, 0.2-0.3 mm particles","[""poly(acrylic acid-co-hydroxy propyl methacrylate)""]","[""acrylic acid"",""hydroxy propyl methacrylate""]",,"[""ethylene glycol dimethacrylate""]",,free-radical copolymerization with APS initiator; AAc/HPMA 5:1; EGDMA 15% w/w,,,,,,"[""carboxylic acid"",""hydroxypropyl methacrylate ester""]",[],[],anionic/weak acid,[],,,,,,,,0.2-0.3 mm,,,,,,,lipase,,Pseudomonas aeruginosa MTCC-4713,30,,,batch adsorption immobilization,7.5,8,20 h,,0.05 M phosphate buffer,,,10 mg,200 μL,,protein measured in supernatant; bound protein by subtraction; lipase activity assay,,binding_efficiency_pct,91.8,%,maximize,lipase binding to I15a,"[""surface adsorption""]",3,0.95,Synthesis of geranyl butyrate with the poly(acrylic acid-co-hydroxy propyl methacrylate-cl-ethylene glycol dimethacrylate) hydrogel immobilized lipase of Pseudomonas aeruginosa MTCC-4713
PHA-4786668d47-004,10.1002/app.28241,train,poly(AAc-co-HPMA-cl-EGDMA) hydrogel I20a,"dried hydrogel powder, 0.2-0.3 mm particles","[""poly(acrylic acid-co-hydroxy propyl methacrylate)""]","[""acrylic acid"",""hydroxy propyl methacrylate""]",,"[""ethylene glycol dimethacrylate""]",,free-radical copolymerization with APS initiator; AAc/HPMA 5:1; EGDMA 20% w/w,,,,,,"[""carboxylic acid"",""hydroxypropyl methacrylate ester""]",[],[],anionic/weak acid,[],,,,,,,,0.2-0.3 mm,,,,,,,lipase,,Pseudomonas aeruginosa MTCC-4713,30,,,batch adsorption immobilization,7.5,8,20 h,,0.05 M phosphate buffer,,,10 mg,200 μL,,protein measured in supernatant; bound protein by subtraction; lipase activity assay,,binding_efficiency_pct,96.6,%,maximize,lipase binding to I20a,"[""surface adsorption""]",3,0.95,Synthesis of geranyl butyrate with the poly(acrylic acid-co-hydroxy propyl methacrylate-cl-ethylene glycol dimethacrylate) hydrogel immobilized lipase of Pseudomonas aeruginosa MTCC-4713
PHA-4786668d47-005,10.1002/app.28241,train,poly(AAc-co-HPMA-cl-EGDMA) hydrogel I5b,"dried hydrogel powder, 0.2-0.3 mm particles","[""poly(acrylic acid-co-hydroxy propyl methacrylate)""]","[""acrylic acid"",""hydroxy propyl methacrylate""]",,"[""ethylene glycol dimethacrylate""]",,free-radical copolymerization with APS initiator; AAc/HPMA 5:2; EGDMA 5% w/w,,,,,,"[""carboxylic acid"",""hydroxypropyl methacrylate ester""]",[],[],anionic/weak acid,[],,,,,,,,0.2-0.3 mm,,,,,,,lipase,,Pseudomonas aeruginosa MTCC-4713,30,,,batch adsorption immobilization,7.5,8,20 h,,0.05 M phosphate buffer,,,10 mg,200 μL,,protein measured in supernatant; bound protein by subtraction; lipase activity assay,,binding_efficiency_pct,52.3,%,maximize,lipase binding to I5b,"[""surface adsorption""]",3,0.95,Synthesis of geranyl butyrate with the poly(acrylic acid-co-hydroxy propyl methacrylate-cl-ethylene glycol dimethacrylate) hydrogel immobilized lipase of Pseudomonas aeruginosa MTCC-4713
PHA-4786668d47-006,10.1002/app.28241,train,poly(AAc-co-HPMA-cl-EGDMA) hydrogel I10b,"dried hydrogel powder, 0.2-0.3 mm particles","[""poly(acrylic acid-co-hydroxy propyl methacrylate)""]","[""acrylic acid"",""hydroxy propyl methacrylate""]",,"[""ethylene glycol dimethacrylate""]",,free-radical copolymerization with APS initiator; AAc/HPMA 5:2; EGDMA 10% w/w,,,,,,"[""carboxylic acid"",""hydroxypropyl methacrylate ester""]",[],[],anionic/weak acid,[],,,,,,,,0.2-0.3 mm,,,,,,,lipase,,Pseudomonas aeruginosa MTCC-4713,30,,,batch adsorption immobilization,7.5,8,20 h,,0.05 M phosphate buffer,,,10 mg,200 μL,,protein measured in supernatant; bound protein by subtraction; lipase activity assay,,binding_efficiency_pct,72.5,%,maximize,lipase binding to I10b,"[""surface adsorption""]",3,0.95,Synthesis of geranyl butyrate with the poly(acrylic acid-co-hydroxy propyl methacrylate-cl-ethylene glycol dimethacrylate) hydrogel immobilized lipase of Pseudomonas aeruginosa MTCC-4713
PHA-4786668d47-007,10.1002/app.28241,train,poly(AAc-co-HPMA-cl-EGDMA) hydrogel I15b,"dried hydrogel powder, 0.2-0.3 mm particles","[""poly(acrylic acid-co-hydroxy propyl methacrylate)""]","[""acrylic acid"",""hydroxy propyl methacrylate""]",,"[""ethylene glycol dimethacrylate""]",,free-radical copolymerization with APS initiator; AAc/HPMA 5:2; EGDMA 15% w/w,,,,,,"[""carboxylic acid"",""hydroxypropyl methacrylate ester""]",[],[],anionic/weak acid,[],,,,,,,,0.2-0.3 mm,,,,,,,lipase,,Pseudomonas aeruginosa MTCC-4713,30,,,batch adsorption immobilization,7.5,8,20 h,,0.05 M phosphate buffer,,,10 mg,200 μL,,protein measured in supernatant; bound protein by subtraction; lipase activity assay,,binding_efficiency_pct,85.8,%,maximize,lipase binding to I15b,"[""surface adsorption""]",3,0.95,Synthesis of geranyl butyrate with the poly(acrylic acid-co-hydroxy propyl methacrylate-cl-ethylene glycol dimethacrylate) hydrogel immobilized lipase of Pseudomonas aeruginosa MTCC-4713
PHA-4786668d47-008,10.1002/app.28241,train,poly(AAc-co-HPMA-cl-EGDMA) hydrogel I20b,"dried hydrogel powder, 0.2-0.3 mm particles","[""poly(acrylic acid-co-hydroxy propyl methacrylate)""]","[""acrylic acid"",""hydroxy propyl methacrylate""]",,"[""ethylene glycol dimethacrylate""]",,free-radical copolymerization with APS initiator; AAc/HPMA 5:2; EGDMA 20% w/w,,,,,,"[""carboxylic acid"",""hydroxypropyl methacrylate ester""]",[],[],anionic/weak acid,[],,,,,,,,0.2-0.3 mm,,,,,,,lipase,,Pseudomonas aeruginosa MTCC-4713,30,,,batch adsorption immobilization,7.5,8,20 h,,0.05 M phosphate buffer,,,10 mg,200 μL,,protein measured in supernatant; bound protein by subtraction; lipase activity assay,,binding_efficiency_pct,94.5,%,maximize,lipase binding to I20b,"[""surface adsorption""]",3,0.95,Synthesis of geranyl butyrate with the poly(acrylic acid-co-hydroxy propyl methacrylate-cl-ethylene glycol dimethacrylate) hydrogel immobilized lipase of Pseudomonas aeruginosa MTCC-4713
PHA-4786668d47-010,10.1002/app.28241,train,poly(AAc-co-HPMA-cl-EGDMA) hydrogel I10d,"dried hydrogel powder, 0.2-0.3 mm particles","[""poly(acrylic acid-co-hydroxy propyl methacrylate)""]","[""acrylic acid"",""hydroxy propyl methacrylate""]",,"[""ethylene glycol dimethacrylate""]",,free-radical copolymerization with APS initiator; AAc/HPMA 5:4; EGDMA 10% w/w,,,,,,"[""carboxylic acid"",""hydroxypropyl methacrylate ester""]",[],[],anionic/weak acid,[],,,,,,,,0.2-0.3 mm,,,,,,,lipase,,Pseudomonas aeruginosa MTCC-4713,30,,,batch adsorption immobilization,7.5,8,20 h,,0.05 M phosphate buffer,,,10 mg,200 μL,,protein measured in supernatant; bound protein by subtraction; lipase activity assay,,binding_efficiency_pct,95.8,%,maximize,lipase binding to I10d,"[""surface adsorption""]",3,0.95,Synthesis of geranyl butyrate with the poly(acrylic acid-co-hydroxy propyl methacrylate-cl-ethylene glycol dimethacrylate) hydrogel immobilized lipase of Pseudomonas aeruginosa MTCC-4713
PHA-4786668d47-011,10.1002/app.28241,train,poly(AAc-co-HPMA-cl-EGDMA) hydrogel I15d,"dried hydrogel powder, 0.2-0.3 mm particles","[""poly(acrylic acid-co-hydroxy propyl methacrylate)""]","[""acrylic acid"",""hydroxy propyl methacrylate""]",,"[""ethylene glycol dimethacrylate""]",,free-radical copolymerization with APS initiator; AAc/HPMA 5:4; EGDMA 15% w/w,,,,,,"[""carboxylic acid"",""hydroxypropyl methacrylate ester""]",[],[],anionic/weak acid,[],,,,,,,,0.2-0.3 mm,,,,,,,lipase,,Pseudomonas aeruginosa MTCC-4713,30,,,batch adsorption immobilization,7.5,8,20 h,,0.05 M phosphate buffer,,,10 mg,200 μL,,protein measured in supernatant; bound protein by subtraction; lipase activity assay,,binding_efficiency_pct,95.2,%,maximize,lipase binding to I15d,"[""surface adsorption""]",3,0.95,Synthesis of geranyl butyrate with the poly(acrylic acid-co-hydroxy propyl methacrylate-cl-ethylene glycol dimethacrylate) hydrogel immobilized lipase of Pseudomonas aeruginosa MTCC-4713
PHA-4786668d47-012,10.1002/app.28241,train,poly(AAc-co-HPMA-cl-EGDMA) hydrogel I20d,"dried hydrogel powder, 0.2-0.3 mm particles","[""poly(acrylic acid-co-hydroxy propyl methacrylate)""]","[""acrylic acid"",""hydroxy propyl methacrylate""]",,"[""ethylene glycol dimethacrylate""]",,free-radical copolymerization with APS initiator; AAc/HPMA 5:4; EGDMA 20% w/w,,,,,,"[""carboxylic acid"",""hydroxypropyl methacrylate ester""]",[],[],anionic/weak acid,[],,,,,,,,0.2-0.3 mm,,,,,,"retained approximately 57.6% of its original hydrolytic activity after the fifth cycle of reuse under optimized conditions (pH 8.5, 65°C)",lipase,,Pseudomonas aeruginosa MTCC-4713,30,,,batch adsorption immobilization,7.5,8,20 h,,0.05 M phosphate buffer,,,10 mg,200 μL,,protein measured in supernatant; bound protein by subtraction; lipase activity assay,,binding_efficiency_pct,96.7,%,maximize,lipase binding to I20d,"[""surface adsorption"",""porosity-controlled adsorption"",""support microenvironment""]",3,0.98,Synthesis of geranyl butyrate with the poly(acrylic acid-co-hydroxy propyl methacrylate-cl-ethylene glycol dimethacrylate) hydrogel immobilized lipase of Pseudomonas aeruginosa MTCC-4713
PHA-4786668d47-013,10.1002/app.28241,train,poly(AAc-co-HPMA-cl-EGDMA) hydrogel I5e,"dried hydrogel powder, 0.2-0.3 mm particles","[""poly(acrylic acid-co-hydroxy propyl methacrylate)""]","[""acrylic acid"",""hydroxy propyl methacrylate""]",,"[""ethylene glycol dimethacrylate""]",,free-radical copolymerization with APS initiator; AAc/HPMA 5:5; EGDMA 5% w/w,,,,,,"[""carboxylic acid"",""hydroxypropyl methacrylate ester""]",[],[],anionic/weak acid,[],,,,,,,,0.2-0.3 mm,,,,,,,lipase,,Pseudomonas aeruginosa MTCC-4713,30,,,batch adsorption immobilization,7.5,8,20 h,,0.05 M phosphate buffer,,,10 mg,200 μL,,protein measured in supernatant; bound protein by subtraction; lipase activity assay,,binding_efficiency_pct,43.7,%,maximize,lipase binding to I5e,"[""surface adsorption""]",3,0.95,Synthesis of geranyl butyrate with the poly(acrylic acid-co-hydroxy propyl methacrylate-cl-ethylene glycol dimethacrylate) hydrogel immobilized lipase of Pseudomonas aeruginosa MTCC-4713
PHA-4786668d47-014,10.1002/app.28241,train,poly(AAc-co-HPMA-cl-EGDMA) hydrogel I10e,"dried hydrogel powder, 0.2-0.3 mm particles","[""poly(acrylic acid-co-hydroxy propyl methacrylate)""]","[""acrylic acid"",""hydroxy propyl methacrylate""]",,"[""ethylene glycol dimethacrylate""]",,free-radical copolymerization with APS initiator; AAc/HPMA 5:5; EGDMA 10% w/w,,,,,,"[""carboxylic acid"",""hydroxypropyl methacrylate ester""]",[],[],anionic/weak acid,[],,,,,,,,0.2-0.3 mm,,,,,,,lipase,,Pseudomonas aeruginosa MTCC-4713,30,,,batch adsorption immobilization,7.5,8,20 h,,0.05 M phosphate buffer,,,10 mg,200 μL,,protein measured in supernatant; bound protein by subtraction; lipase activity assay,,binding_efficiency_pct,71.1,%,maximize,lipase binding to I10e,"[""surface adsorption""]",3,0.95,Synthesis of geranyl butyrate with the poly(acrylic acid-co-hydroxy propyl methacrylate-cl-ethylene glycol dimethacrylate) hydrogel immobilized lipase of Pseudomonas aeruginosa MTCC-4713
PHA-4786668d47-015,10.1002/app.28241,train,poly(AAc-co-HPMA-cl-EGDMA) hydrogel I15e,"dried hydrogel powder, 0.2-0.3 mm particles","[""poly(acrylic acid-co-hydroxy propyl methacrylate)""]","[""acrylic acid"",""hydroxy propyl methacrylate""]",,"[""ethylene glycol dimethacrylate""]",,free-radical copolymerization with APS initiator; AAc/HPMA 5:5; EGDMA 15% w/w,,,,,,"[""carboxylic acid"",""hydroxypropyl methacrylate ester""]",[],[],anionic/weak acid,[],,,,,,,,0.2-0.3 mm,,,,,,,lipase,,Pseudomonas aeruginosa MTCC-4713,30,,,batch adsorption immobilization,7.5,8,20 h,,0.05 M phosphate buffer,,,10 mg,200 μL,,protein measured in supernatant; bound protein by subtraction; lipase activity assay,,binding_efficiency_pct,90.3,%,maximize,lipase binding to I15e,"[""surface adsorption""]",3,0.95,Synthesis of geranyl butyrate with the poly(acrylic acid-co-hydroxy propyl methacrylate-cl-ethylene glycol dimethacrylate) hydrogel immobilized lipase of Pseudomonas aeruginosa MTCC-4713
PHA-4786668d47-016,10.1002/app.28241,train,poly(AAc-co-HPMA-cl-EGDMA) hydrogel I20e,"dried hydrogel powder, 0.2-0.3 mm particles","[""poly(acrylic acid-co-hydroxy propyl methacrylate)""]","[""acrylic acid"",""hydroxy propyl methacrylate""]",,"[""ethylene glycol dimethacrylate""]",,free-radical copolymerization with APS initiator; AAc/HPMA 5:5; EGDMA 20% w/w,,,,,,"[""carboxylic acid"",""hydroxypropyl methacrylate ester""]",[],[],anionic/weak acid,[],,,,,,,,0.2-0.3 mm,,,,,,,lipase,,Pseudomonas aeruginosa MTCC-4713,30,,,batch adsorption immobilization,7.5,8,20 h,,0.05 M phosphate buffer,,,10 mg,200 μL,,protein measured in supernatant; bound protein by subtraction; lipase activity assay,,binding_efficiency_pct,92.6,%,maximize,lipase binding to I20e,"[""surface adsorption""]",3,0.95,Synthesis of geranyl butyrate with the poly(acrylic acid-co-hydroxy propyl methacrylate-cl-ethylene glycol dimethacrylate) hydrogel immobilized lipase of Pseudomonas aeruginosa MTCC-4713
PHA-4786668d47-017,10.1002/app.28241,train,poly(AAc-co-HPMA-cl-EGDMA) hydrogel I5d,"dried hydrogel powder, 0.2-0.3 mm particles","[""poly(acrylic acid-co-hydroxy propyl methacrylate)""]","[""acrylic acid"",""hydroxy propyl methacrylate""]",,"[""ethylene glycol dimethacrylate""]",,free-radical copolymerization with APS initiator; AAc/HPMA 5:4; EGDMA 5% w/w,,,,,,"[""carboxylic acid"",""hydroxypropyl methacrylate ester""]",[],[],anionic/weak acid,[],,,,,,,,0.2-0.3 mm,,,,,,hydrogel-immobilized lipase was quite stable and retained approximately 57.6% of its original hydrolytic activity after the fifth cycle of reuse under optimized conditions,lipase,,Pseudomonas aeruginosa MTCC-4713,30,,,batch adsorption immobilization; protein concentration scan,,,,,,,,fixed amount of hydrogel,,,protein measured in supernatant; bound protein by subtraction,,q_norm_mg_g,107.0,mg/g,maximize,optimized lipase binding to I5d at 1.2 mg/mL initial protein,"[""surface adsorption"",""protein concentration effect""]",3,0.97,Synthesis of geranyl butyrate with the poly(acrylic acid-co-hydroxy propyl methacrylate-cl-ethylene glycol dimethacrylate) hydrogel immobilized lipase of Pseudomonas aeruginosa MTCC-4713
PHA-4786668d47-018,10.1002/app.28241,train,poly(AAc-co-HPMA-cl-EGDMA) hydrogel I20d,"dried hydrogel powder, 0.2-0.3 mm particles","[""poly(acrylic acid-co-hydroxy propyl methacrylate)""]","[""acrylic acid"",""hydroxy propyl methacrylate""]",,"[""ethylene glycol dimethacrylate""]",,free-radical copolymerization with APS initiator; AAc/HPMA 5:4; EGDMA 20% w/w,,,,,,"[""carboxylic acid"",""hydroxypropyl methacrylate ester""]",[],[],anionic/weak acid,[],,,,,,,,0.2-0.3 mm,,,,,,"retained approximately 57.6% of its original hydrolytic activity after the fifth cycle of reuse under optimized conditions (pH 8.5, 65°C)",lipase,,Pseudomonas aeruginosa MTCC-4713,30,,,batch adsorption immobilization; protein concentration scan,,,,,,,,fixed amount of hydrogel,,,protein measured in supernatant; bound protein by subtraction,,q_norm_mg_g,110.0,mg/g,maximize,optimized lipase binding to I20d at 1.2 mg/mL initial protein,"[""surface adsorption"",""protein concentration effect""]",3,0.97,Synthesis of geranyl butyrate with the poly(acrylic acid-co-hydroxy propyl methacrylate-cl-ethylene glycol dimethacrylate) hydrogel immobilized lipase of Pseudomonas aeruginosa MTCC-4713
PHA-4786668d47-019,10.1002/app.28241,train,poly(AAc-co-HPMA-cl-EGDMA) hydrogel I5d,"dried hydrogel powder, 0.2-0.3 mm particles","[""poly(acrylic acid-co-hydroxy propyl methacrylate)""]","[""acrylic acid"",""hydroxy propyl methacrylate""]",,"[""ethylene glycol dimethacrylate""]",,free-radical copolymerization with APS initiator; AAc/HPMA 5:4; EGDMA 5% w/w,,,,,,"[""carboxylic acid"",""hydroxypropyl methacrylate ester""]",[],[],anionic/weak acid,[],,,,,,,,0.2-0.3 mm,,,,,,hydrogel-immobilized lipase was quite stable and retained approximately 57.6% of its original hydrolytic activity after the fifth cycle of reuse under optimized conditions,lipase,,Pseudomonas aeruginosa MTCC-4713,30,,,batch adsorption immobilization; protein concentration scan,,,,,,,,fixed amount of hydrogel,,,protein measured in supernatant; bound protein by subtraction,,q_norm_mg_g,115.0,mg/g,maximize,maximum reported bound lipase on I5d,"[""surface adsorption"",""protein concentration effect""]",3,0.97,Synthesis of geranyl butyrate with the poly(acrylic acid-co-hydroxy propyl methacrylate-cl-ethylene glycol dimethacrylate) hydrogel immobilized lipase of Pseudomonas aeruginosa MTCC-4713
PHA-4786668d47-020,10.1002/app.28241,train,poly(AAc-co-HPMA-cl-EGDMA) hydrogel I20d,"dried hydrogel powder, 0.2-0.3 mm particles","[""poly(acrylic acid-co-hydroxy propyl methacrylate)""]","[""acrylic acid"",""hydroxy propyl methacrylate""]",,"[""ethylene glycol dimethacrylate""]",,free-radical copolymerization with APS initiator; AAc/HPMA 5:4; EGDMA 20% w/w,,,,,,"[""carboxylic acid"",""hydroxypropyl methacrylate ester""]",[],[],anionic/weak acid,[],,,,,,,,0.2-0.3 mm,,,,,,"retained approximately 57.6% of its original hydrolytic activity after the fifth cycle of reuse under optimized conditions (pH 8.5, 65°C)",lipase,,Pseudomonas aeruginosa MTCC-4713,30,,,batch adsorption immobilization; protein concentration scan,,,,,,,,fixed amount of hydrogel,,,protein measured in supernatant; bound protein by subtraction,,q_norm_mg_g,128.0,mg/g,maximize,maximum reported bound lipase on I20d,"[""surface adsorption"",""protein concentration effect""]",3,0.97,Synthesis of geranyl butyrate with the poly(acrylic acid-co-hydroxy propyl methacrylate-cl-ethylene glycol dimethacrylate) hydrogel immobilized lipase of Pseudomonas aeruginosa MTCC-4713
PHA-e2e2219270-001,10.1002/app.28345,train,Zn2+-chelated poly(HEMA-MAH) cryogel,monolithic supermacroporous cryogel column,poly(2-hydroxyethyl methacrylate-co-N-methacryloyl-L-histidine methyl ester),"[""2-hydroxyethyl methacrylate"",""N-methacryloyl-L-histidine methyl ester""]",,"N,N'-methylene-bisacrylamide",,free radical cryocopolymerization initiated by APS/TEMED in a plastic syringe at -12°C followed by Zn2+ chelation,,,,,,"[""imidazole"",""hydroxyl"",""amide"",""carbonyl""]",MAH histidine imidazole-Zn2+ chelate,[],,[],5.62 g H2O/g dry cryogel,,,,,,,,,,,,,,lysozyme,,chicken egg white,,,,recirculating monolithic column adsorption,7.0,,2 h,,0.02 M phosphate buffer,,,,50 mL,,UV absorbance at 280 nm,,q_norm_mg_g,209.0,mg/g,maximize,maximum lysozyme adsorption capacity,"[""Zn2+-chelation"",""immobilized metal affinity chromatography"",""histidine-imidazole interaction"",""electrostatic interaction"",""hydrophobic interaction""]",3,0.95,Preparation of Zn2+-chelated poly(HEMA-MAH) cryogel for affinity purification of chicken egg lysozyme
PHA-e2e2219270-006,10.1002/app.28345,train,Zn2+-chelated poly(HEMA-MAH) cryogel,monolithic supermacroporous cryogel column,poly(2-hydroxyethyl methacrylate-co-N-methacryloyl-L-histidine methyl ester),"[""2-hydroxyethyl methacrylate"",""N-methacryloyl-L-histidine methyl ester""]",,"N,N'-methylene-bisacrylamide",,free radical cryocopolymerization initiated by APS/TEMED in a plastic syringe at -12°C followed by Zn2+ chelation,,,,,,"[""imidazole"",""hydroxyl"",""amide"",""carbonyl""]",MAH histidine imidazole-Zn2+ chelate,[],,[],5.62 g H2O/g dry cryogel,,,,,,,,,,,,,,lysozyme,,chicken egg white,,,,column desorption and reuse,8.0,,30 min desorption,,0.1 M phosphate buffer,NaCl,1 M,,50 mL desorption agent,1.0 mL/min,spectroscopic lysozyme concentration determination,,retained_capacity_pct,94.8,%,maximize,desorption and reusability,"[""salt elution"",""electrostatic interaction reduction"",""reversible adsorption""]",3,0.95,Preparation of Zn2+-chelated poly(HEMA-MAH) cryogel for affinity purification of chicken egg lysozyme
PHA-e2e2219270-007,10.1002/app.28345,train,Zn2+-chelated poly(HEMA-MAH) cryogel,monolithic supermacroporous cryogel column,poly(2-hydroxyethyl methacrylate-co-N-methacryloyl-L-histidine methyl ester),"[""2-hydroxyethyl methacrylate"",""N-methacryloyl-L-histidine methyl ester""]",,"N,N'-methylene-bisacrylamide",,free radical cryocopolymerization initiated by APS/TEMED in a plastic syringe at -12°C followed by Zn2+ chelation,,,,,,"[""imidazole"",""hydroxyl"",""amide"",""carbonyl""]",MAH histidine imidazole-Zn2+ chelate,[],,[],5.62 g H2O/g dry cryogel,,,,,,,,,,,,,,lysozyme,,chicken egg white,,,,affinity purification from egg-white mixture,7.0,25,,,0.02 M phosphate buffer during loading; 0.1 M phosphate buffer during elution,NaCl,0.05 M during loading; 1 M during elution,,5 mL prepared egg-white solution loaded; 20 mL eluent,1 mL/min,lysozyme activity assay at 620 nm and SDS-PAGE,,recovery_pct,80.5,%,maximize,lysozyme purification from diluted egg white,"[""affinity purification"",""Zn2+-chelation"",""selective adsorption""]",3,0.95,Preparation of Zn2+-chelated poly(HEMA-MAH) cryogel for affinity purification of chicken egg lysozyme
PHA-b0de585cff-001,10.1002/app.29325,train,magnetic nanogels with carboxyl groups,magnetic nanogel,"[""poly(methacrylic acid)""]","[""methylacrylic acid""]",,"[""N,N'-methylene-bis(acrylamide)""]",,in situ photochemical polymerization under xenon lamp irradiation,,,,,,"[""carboxyl groups""]","[""EDC/NHS-activated carboxyl groups""]","[""Fe3O4 magnetic nanoparticles""]",anionic/carboxylated,"[""magnetic""]",,,,,,,,38 nm by dynamic light scattering,,,,,,,alpha-chymotrypsin,CT,,,,,batch covalent immobilization,5.8,,24 h,,PBS,,50 mM PBS stated for immobilization protocol,20 mg,3 mL,,BCA protein assay of washing solution; enzyme activity assay,,q_norm_mg_g,48.3,mg/g,maximize,pH-dependent CT immobilization,"[""EDC/NHS activation"",""covalent immobilization"",""amide coupling"",""carboxyl-functionalized support""]",3,0.96,Stability and activity of chymotrypsin immobilized on magnetic nanogels covered with carboxyl groups
