Repository: sunyrain/PHA

# PHA Protein-Hydrogel Adsorption Dataset

Generated: 2026-07-05T11:36:45

## Scope

This curated package organizes literature-derived protein-hydrogel adsorption, binding, immobilization, antifouling, and related biointerface records extracted from the local PHA corpus.

The primary unit is one record:

`paper + hydrogel/sample + protein/mixture + experimental condition + measured outcome`

## Contents

- `data/sources.csv`: article-level metadata, extraction status, and curation decision.
- `data/records_flat.csv`: flattened record-level table with provenance, hydrogel, protein, condition, outcome, mechanism, and quality fields.

File: data/curated/pha_scientific_dataset_20260705/data/inverse_design_seed.csv (part 5 of 62)
record_id,doi,doi_split,hydrogel_name,hydrogel_format,polymer_backbone,monomers,monomer_ratios,crosslinker,crosslinker_concentration,synthesis_method,preparation_solvent,preparation_pH,preparation_temp_C,gelation_time,post_treatment,functional_groups,ligand_or_affinity_group,filler_or_composite,charge_class,responsive_type,swelling_ratio,water_content_pct,porosity_pct,pore_size_value,pore_size_unit,mesh_size,surface_area,particle_size,thickness,roughness,zeta_potential_mV,contact_angle_deg,young_modulus,degradation_or_stability,protein_name,protein_abbreviation,protein_species_or_source,protein_mw_kDa,protein_pI,protein_charge_at_pH,experiment_mode,pH,temperature_C,contact_time,contact_time_unit,buffer,salt_type,salt_concentration,hydrogel_dosage,solution_volume,flow_rate,detection_method,replicate_count,target_name,target_value,target_unit,target_direction,outcome_label,mechanism_tags,source_quality_score,extraction_confidence,article_title
PHA-b0de585cff-002,10.1002/app.29325,train,magnetic nanogels with carboxyl groups,magnetic nanogel,"[""poly(methacrylic acid)""]","[""methylacrylic acid""]",,"[""N,N'-methylene-bis(acrylamide)""]",,in situ photochemical polymerization under xenon lamp irradiation,,,,,,"[""carboxyl groups""]","[""EDC/NHS-activated carboxyl groups""]","[""Fe3O4 magnetic nanoparticles""]",anionic/carboxylated,"[""magnetic""]",,,,,,,,38 nm by dynamic light scattering,,,,,,,alpha-chymotrypsin,CT,,,,,batch covalent immobilization,6.5,,24 h,,PBS,,50 mM PBS,20 mg,3 mL,,BCA protein assay of washing solution; enzyme activity assay,,q_norm_mg_g,37.5,mg/g,maximize,pH-dependent CT immobilization,"[""EDC/NHS activation"",""covalent immobilization"",""amide coupling"",""carboxyl-functionalized support""]",3,0.96,Stability and activity of chymotrypsin immobilized on magnetic nanogels covered with carboxyl groups
PHA-b0de585cff-003,10.1002/app.29325,train,magnetic nanogels with carboxyl groups,magnetic nanogel,"[""poly(methacrylic acid)""]","[""methylacrylic acid""]",,"[""N,N'-methylene-bis(acrylamide)""]",,in situ photochemical polymerization under xenon lamp irradiation,,,,,,"[""carboxyl groups""]","[""EDC/NHS-activated carboxyl groups""]","[""Fe3O4 magnetic nanoparticles""]",anionic/carboxylated,"[""magnetic""]",,,,,,,,38 nm by dynamic light scattering,,,,,,,alpha-chymotrypsin,CT,,,,,batch covalent immobilization,7.4,,24 h,,PBS,,50 mM PBS stated for immobilization protocol,20 mg,3 mL,,BCA protein assay of washing solution; enzyme activity assay,,q_norm_mg_g,18.4,mg/g,maximize,pH-dependent CT immobilization,"[""EDC/NHS activation"",""covalent immobilization"",""amide coupling"",""carboxyl-functionalized support""]",3,0.96,Stability and activity of chymotrypsin immobilized on magnetic nanogels covered with carboxyl groups
PHA-b0de585cff-004,10.1002/app.29325,train,magnetic nanogels with carboxyl groups,magnetic nanogel,"[""poly(methacrylic acid)""]","[""methylacrylic acid""]",,"[""N,N'-methylene-bis(acrylamide)""]",,in situ photochemical polymerization under xenon lamp irradiation,,,,,,"[""carboxyl groups""]","[""EDC/NHS-activated carboxyl groups""]","[""Fe3O4 magnetic nanoparticles""]",anionic/carboxylated,"[""magnetic""]",,,,,,,,38 nm by dynamic light scattering,,,,,,,alpha-chymotrypsin,CT,,,,,batch covalent immobilization,8.0,,24 h,,PBS,,50 mM PBS stated for immobilization protocol,20 mg,3 mL,,BCA protein assay of washing solution; enzyme activity assay,,q_norm_mg_g,0.0,mg/g,maximize,no CT immobilization at pH 8.0,"[""pH effect"",""active ester hydrolysis"",""EDC/NHS activation""]",3,0.96,Stability and activity of chymotrypsin immobilized on magnetic nanogels covered with carboxyl groups
PHA-44012a4e58-004,10.1002/app.31055,train,polysucrose microspheres without phenyl,microspheres,"[""polysucrose""]","[""soluble polysucrose""]",,"[""epichlorohydrin""]",,inverse suspension polymerization with soluble polysucrose and epichlorohydrin,,,,,,"[""hydroxyl groups""]",[],[],,"[""salt-dependent adsorption decrease""]",equilibrium water content 77.30 ± 7.50%,,,,,,,,,,,,,,bovine serum albumin,BSA,bovine,,,,batch adsorption,4.5,25,24 h,,0.01 mol/L trishydroxymethylaminomethane-HCl buffer solution,NaCl,0.00 mol/L,0.05 g,5.0 mL,,UV absorbance at 280 nm after centrifugation; mass balance,,q_norm_mg_g,69.49,mg/g,maximize,BSA saturated adsorption capacity,"[""hydrophilic interaction""]",3,0.93,Preparation of amphiphilic phenyl-polysucrose microspheres for protein adsorption
PHA-44012a4e58-005,10.1002/app.31055,train,polysucrose microspheres without phenyl,microspheres,"[""polysucrose""]","[""soluble polysucrose""]",,"[""epichlorohydrin""]",,inverse suspension polymerization with soluble polysucrose and epichlorohydrin,,,,,,"[""hydroxyl groups""]",[],[],,"[""salt-dependent adsorption decrease""]",equilibrium water content 77.30 ± 7.50%,,,,,,,,,,,,,,bovine serum albumin,BSA,bovine,,,,batch adsorption,4.5,25,24 h,,0.01 mol/L trishydroxymethylaminomethane-HCl buffer solution,NaCl,0.10 mol/L,0.05 g,5.0 mL,,UV absorbance at 280 nm after centrifugation; mass balance,,q_norm_mg_g,45.52,mg/g,maximize,BSA saturated adsorption capacity,"[""hydrophilic interaction"",""salt-suppressed hydrophilic adsorption""]",3,0.93,Preparation of amphiphilic phenyl-polysucrose microspheres for protein adsorption
PHA-44012a4e58-006,10.1002/app.31055,train,polysucrose microspheres without phenyl,microspheres,"[""polysucrose""]","[""soluble polysucrose""]",,"[""epichlorohydrin""]",,inverse suspension polymerization with soluble polysucrose and epichlorohydrin,,,,,,"[""hydroxyl groups""]",[],[],,"[""salt-dependent adsorption decrease""]",equilibrium water content 77.30 ± 7.50%,,,,,,,,,,,,,,bovine serum albumin,BSA,bovine,,,,batch adsorption,4.5,25,24 h,,0.01 mol/L trishydroxymethylaminomethane-HCl buffer solution,NaCl,0.20 mol/L,0.05 g,5.0 mL,,UV absorbance at 280 nm after centrifugation; mass balance,,q_norm_mg_g,42.64,mg/g,maximize,BSA saturated adsorption capacity,"[""hydrophilic interaction"",""salt-suppressed hydrophilic adsorption""]",3,0.93,Preparation of amphiphilic phenyl-polysucrose microspheres for protein adsorption
PHA-5ad4935034-001,10.1002/app.33960,validation,PHEMA hydrogel,hydrogel film,"[""poly(2-hydroxyethyl methacrylate)""]","[""2-hydroxyethyl methacrylate""]",,"[""poly(ethylene glycol) dimethacrylate""]",,HEMA photopolymerization in ethanol using PEGDMA crosslinker and Darocur 1173 photoinitiator under 365 nm UV for 1 h,,,,,,"[""hydroxyl ester methacrylate""]",[],[],neutral,[],,,,,,,,,,,,55,,,bovine serum albumin,BSA,bovine,,,,static incubation,7.4,37,12 h,,PBS,,,,,,bicinchoninic acid assay after SDS sonication desorption,,surface_adsorption_ug_cm2,2.32,ug/cm2,context_dependent,BSA adsorption on PHEMA hydrogel,"[""baseline PHEMA adsorption""]",3,0.98,Enhancing protein resistance of hydrogels based on poly(2-hydroxyethyl methacrylate) and poly(2-methacryloyloxyethyl phosphorylcholine) with interpenetrating network structure
PHA-5ad4935034-002,10.1002/app.33960,validation,IPN hydrogel 1,IPN hydrogel film,"[""poly(2-hydroxyethyl methacrylate)"",""poly(2-methacryloyloxyethyl phosphorylcholine)""]","[""2-hydroxyethyl methacrylate"",""2-methacryloyloxyethyl phosphorylcholine""]",,"[""poly(ethylene glycol) dimethacrylate"",""ethylene glycol dimethacrylate""]",,Sequential IPN: PHEMA crosslinked with PEGDMA swollen in MPC monomer mixture and photoinitiated crosslinking polymerization of MPC,,,,,,"[""hydroxyl ester methacrylate"",""phosphorylcholine""]","[""phosphorylcholine group""]",[],zwitterionic,[],,,,,,,,,,,,,,,bovine serum albumin,BSA,bovine,,,,static incubation,7.4,37,12 h,,PBS,,,,,,bicinchoninic acid assay after SDS sonication desorption,,surface_adsorption_ug_cm2,1.34,ug/cm2,context_dependent,BSA adsorption on IPN hydrogel 1,"[""PMPC incorporation"",""phosphorylcholine hydration"",""increased hydrophilicity"",""reduced protein-surface interaction""]",3,0.98,Enhancing protein resistance of hydrogels based on poly(2-hydroxyethyl methacrylate) and poly(2-methacryloyloxyethyl phosphorylcholine) with interpenetrating network structure
PHA-5ad4935034-003,10.1002/app.33960,validation,IPN hydrogel 2,IPN hydrogel film,"[""poly(2-hydroxyethyl methacrylate)"",""poly(2-methacryloyloxyethyl phosphorylcholine)""]","[""2-hydroxyethyl methacrylate"",""2-methacryloyloxyethyl phosphorylcholine""]",,"[""poly(ethylene glycol) dimethacrylate"",""ethylene glycol dimethacrylate""]",,Sequential IPN: PHEMA crosslinked with PEGDMA swollen in MPC monomer mixture and photoinitiated crosslinking polymerization of MPC,,,,,,"[""hydroxyl ester methacrylate"",""phosphorylcholine""]","[""phosphorylcholine group""]",[],zwitterionic,[],,,,,,,,,,,,,,,bovine serum albumin,BSA,bovine,,,,static incubation,7.4,37,12 h,,PBS,,,,,,bicinchoninic acid assay after SDS sonication desorption,,surface_adsorption_ug_cm2,1.02,ug/cm2,context_dependent,BSA adsorption on IPN hydrogel 2,"[""PMPC incorporation"",""phosphorylcholine hydration"",""increased hydrophilicity"",""reduced protein-surface interaction""]",3,0.98,Enhancing protein resistance of hydrogels based on poly(2-hydroxyethyl methacrylate) and poly(2-methacryloyloxyethyl phosphorylcholine) with interpenetrating network structure
PHA-5ad4935034-004,10.1002/app.33960,validation,IPN hydrogel 3,IPN hydrogel film,"[""poly(2-hydroxyethyl methacrylate)"",""poly(2-methacryloyloxyethyl phosphorylcholine)""]","[""2-hydroxyethyl methacrylate"",""2-methacryloyloxyethyl phosphorylcholine""]",,"[""poly(ethylene glycol) dimethacrylate"",""ethylene glycol dimethacrylate""]",,Sequential IPN: PHEMA crosslinked with PEGDMA swollen in MPC monomer mixture and photoinitiated crosslinking polymerization of MPC,,,,,,"[""hydroxyl ester methacrylate"",""phosphorylcholine""]","[""phosphorylcholine group""]",[],zwitterionic,[],,,,,,,,,,,,,,,bovine serum albumin,BSA,bovine,,,,static incubation,7.4,37,12 h,,PBS,,,,,,bicinchoninic acid assay after SDS sonication desorption,,surface_adsorption_ug_cm2,0.88,ug/cm2,context_dependent,BSA adsorption on IPN hydrogel 3,"[""PMPC incorporation"",""phosphorylcholine hydration"",""increased hydrophilicity"",""reduced protein-surface interaction""]",3,0.98,Enhancing protein resistance of hydrogels based on poly(2-hydroxyethyl methacrylate) and poly(2-methacryloyloxyethyl phosphorylcholine) with interpenetrating network structure
PHA-5ad4935034-005,10.1002/app.33960,validation,IPN hydrogel 4,IPN hydrogel film,"[""poly(2-hydroxyethyl methacrylate)"",""poly(2-methacryloyloxyethyl phosphorylcholine)""]","[""2-hydroxyethyl methacrylate"",""2-methacryloyloxyethyl phosphorylcholine""]",,"[""poly(ethylene glycol) dimethacrylate"",""ethylene glycol dimethacrylate""]",,Sequential IPN: PHEMA crosslinked with PEGDMA swollen in MPC monomer mixture and photoinitiated crosslinking polymerization of MPC,,,,,,"[""hydroxyl ester methacrylate"",""phosphorylcholine""]","[""phosphorylcholine group""]",[],zwitterionic,[],,,,,,,,,,,,,,,bovine serum albumin,BSA,bovine,,,,static incubation,7.4,37,12 h,,PBS,,,,,,bicinchoninic acid assay after SDS sonication desorption,,surface_adsorption_ug_cm2,0.64,ug/cm2,context_dependent,BSA adsorption on IPN hydrogel 4,"[""PMPC incorporation"",""phosphorylcholine hydration"",""increased hydrophilicity"",""reduced protein-surface interaction""]",3,0.98,Enhancing protein resistance of hydrogels based on poly(2-hydroxyethyl methacrylate) and poly(2-methacryloyloxyethyl phosphorylcholine) with interpenetrating network structure
PHA-5ad4935034-006,10.1002/app.33960,validation,IPN hydrogel 5,IPN hydrogel film,"[""poly(2-hydroxyethyl methacrylate)"",""poly(2-methacryloyloxyethyl phosphorylcholine)""]","[""2-hydroxyethyl methacrylate"",""2-methacryloyloxyethyl phosphorylcholine""]",,"[""poly(ethylene glycol) dimethacrylate"",""ethylene glycol dimethacrylate""]",,Sequential IPN: PHEMA crosslinked with PEGDMA swollen in MPC monomer mixture and photoinitiated crosslinking polymerization of MPC,,,,,,"[""hydroxyl ester methacrylate"",""phosphorylcholine""]","[""phosphorylcholine group""]",[],zwitterionic,[],,,,,,,,,,,,,,,bovine serum albumin,BSA,bovine,,,,static incubation,7.4,37,12 h,,PBS,,,,,,bicinchoninic acid assay after SDS sonication desorption,,surface_adsorption_ug_cm2,0.42,ug/cm2,context_dependent,BSA adsorption on IPN hydrogel 5,"[""PMPC incorporation"",""phosphorylcholine hydration"",""increased hydrophilicity"",""reduced protein-surface interaction""]",3,0.98,Enhancing protein resistance of hydrogels based on poly(2-hydroxyethyl methacrylate) and poly(2-methacryloyloxyethyl phosphorylcholine) with interpenetrating network structure
PHA-5ad4935034-007,10.1002/app.33960,validation,IPN hydrogel 6,IPN hydrogel film,"[""poly(2-hydroxyethyl methacrylate)"",""poly(2-methacryloyloxyethyl phosphorylcholine)""]","[""2-hydroxyethyl methacrylate"",""2-methacryloyloxyethyl phosphorylcholine""]",,"[""poly(ethylene glycol) dimethacrylate"",""ethylene glycol dimethacrylate""]",,Sequential IPN: PHEMA crosslinked with PEGDMA swollen in MPC monomer mixture and photoinitiated crosslinking polymerization of MPC,,,,,,"[""hydroxyl ester methacrylate"",""phosphorylcholine""]","[""phosphorylcholine group""]",[],zwitterionic,[],,,,,,,,,,,,,,,bovine serum albumin,BSA,bovine,,,,static incubation,7.4,37,12 h,,PBS,,,,,,bicinchoninic acid assay after SDS sonication desorption,,surface_adsorption_ug_cm2,0.35,ug/cm2,context_dependent,BSA adsorption on IPN hydrogel 6,"[""PMPC incorporation"",""phosphorylcholine hydration"",""increased hydrophilicity"",""reduced protein-surface interaction""]",3,0.98,Enhancing protein resistance of hydrogels based on poly(2-hydroxyethyl methacrylate) and poly(2-methacryloyloxyethyl phosphorylcholine) with interpenetrating network structure
PHA-cce6cbd182-004,10.1002/app.37730,train,BSA-imprinted poly(vinyl acetate)-grafted calcium alginate hydrogel microspheres,microspheres,"[""sodium alginate"",""calcium alginate"",""poly(vinyl acetate)-grafted alginate""]","[""vinyl acetate""]",,"[""CaCl2"",""Ca2+""]",,"[""prepolymerization-gelating method"",""gelating-in situ-grafting method""]",,,,,,"[""carboxylate"",""hydroxyl"",""acetoxyl/ester""]","[""molecular imprint cavities""]",[],anionic alginate-based hydrogel with Ca2+ ionic crosslinks,"[""pH-responsive"",""swelling-responsive""]",,,,,,,,,,,,,,,bovine serum albumin,BSA,bovine,66,7.8,not specified for elution; elution buffer pH reported as 7.8 in Experimental and weak alkaline pH 7.6 in discussion,template elution/desorption,7.8,25,48 h total; buffer refreshed every 12 h for four batches,,Tris-HCl,,0.05 mol/L Tris-HCl,,20.00 mL per elution batch,,UV-vis spectrophotometer at 278 nm,,removal_efficiency_pct,88.5,%,maximize,total BSA template recovery during elution,"[""template elution"",""pH-assisted swelling"",""electrostatic repulsion"",""protein stability preservation""]",3,0.94,Stimuli-responsive recognition of BSA-imprinted poly vinyl acetate grafted calcium alginate core-shell hydrogel microspheres
PHA-cce6cbd182-005,10.1002/app.37730,train,BSA-imprinted poly(vinyl acetate)-grafted calcium alginate hydrogel microspheres,microspheres,"[""sodium alginate"",""calcium alginate"",""poly(vinyl acetate)-grafted alginate""]","[""vinyl acetate""]",,"[""CaCl2"",""Ca2+""]",,"[""prepolymerization-gelating method"",""gelating-in situ-grafting method""]",,,,,,"[""carboxylate"",""hydroxyl"",""acetoxyl/ester""]","[""molecular imprint cavities""]",[],anionic alginate-based hydrogel with Ca2+ ionic crosslinks,"[""stimuli-responsive""]",,,,,,,,,,,,,,,bovine serum albumin,BSA,bovine,66,7.8,,protein stability/recovery after rebinding,7.5,,,,PBS,,0.02 mol/L PBS,,1 mL PBS for 1.36 mg freeze-dried BSA sample,0.5 mL/min,FPLC with UV detection at 280 nm,,recovery_pct,86.1,%,maximize,rebound BSA recovery by FPLC,"[""protein stability preservation"",""reversible rebinding"",""reduced denaturation""]",3,0.9,Stimuli-responsive recognition of BSA-imprinted poly vinyl acetate grafted calcium alginate core-shell hydrogel microspheres
PHA-1c67634634-001,10.1002/app.39727,train,HPC4-peptide-functionalized cryogel,macroporous cryogel monolith in Tricorn 5/20 chromatography column,"[""N-(3-aminopropyl)methacrylamide"",""N,N-dimethylacrylamide"",""poly(ethylene glycol)diacrylate""]","[""N-(3-aminopropyl)methacrylamide"",""N,N-dimethylacrylamide"",""poly(ethylene glycol)diacrylate""]",,poly(ethylene glycol)diacrylate,,free-radical cryopolymerization at -12 °C followed by microwave-assisted automated peptide synthesis directly on cryogel,,,,,,"[""primary amine"",""amide"",""peptide ligand""]",HPC4 peptide tag with OEG spacer,[],,"[""calcium-dependent affinity interaction"",""EDTA-elutable affinity interaction""]","{""NMP"":""19 mL g-1 dry cryogel"",""water"":""24 mL g-1 dry cryogel""}",,,,,,,,,,,,,,anti-HPC4 antibody,anti-HPC4 Ab,purified antibody obtained from Novo Nordisk A/S,150,,,liquid chromatography affinity capture,7.5,,24 s residence time,,"application buffer: 20 mM HEPES, 10 mM CaCl2, 100 mM NaCl, 0.005% Tween80","[""NaCl"",""CaCl2""]","[""100 mM NaCl"",""10 mM CaCl2""]",0.2 mL packed cryogel bed,2 mL protein load,0.5 mL min-1 loading; 2 mL min-1 equilibration/wash; 1 mL min-1 elution,"[""280-nm absorbance"",""size-exclusion HPLC"",""Agilent 2100 Bioanalyzer""]",,q_norm_mg_g,0.86,mg/g,maximize,purified anti-HPC4 antibody binding capacity,"[""peptide affinity"",""calcium-dependent binding"",""EDTA elution"",""specific antibody-epitope interaction""]",3,0.95,Dual application of cryogel as solid support in peptide synthesis and subsequent protein-capture
PHA-1c67634634-002,10.1002/app.39727,train,HPC4-peptide-functionalized cryogel,macroporous cryogel monolith in Tricorn 5/20 chromatography column,"[""N-(3-aminopropyl)methacrylamide"",""N,N-dimethylacrylamide"",""poly(ethylene glycol)diacrylate""]","[""N-(3-aminopropyl)methacrylamide"",""N,N-dimethylacrylamide"",""poly(ethylene glycol)diacrylate""]",,poly(ethylene glycol)diacrylate,,free-radical cryopolymerization at -12 °C followed by microwave-assisted automated peptide synthesis directly on cryogel,,,,,,"[""primary amine"",""amide"",""peptide ligand""]",HPC4 peptide tag with OEG spacer,[],,"[""calcium-dependent affinity interaction"",""EDTA-elutable affinity interaction""]","{""NMP"":""19 mL g-1 dry cryogel"",""water"":""24 mL g-1 dry cryogel""}",,,,,,,,,,,,,,anti-HPC4 antibody,anti-HPC4 Ab,cell harvest containing anti-HPC4 antibody obtained from Novo Nordisk A/S,150,,,liquid chromatography affinity capture from mixture,7.5,,24 s residence time,,"cell harvest with 10 mM CaCl2; equilibration buffer 20 mM HEPES, 1.0 mM CaCl2, 100 mM NaCl, 0.005% Tween80, pH 7.5","[""NaCl"",""CaCl2""]","[""100 mM NaCl in equilibration buffer"",""10 mM CaCl2 in load""]",0.2 mL packed cryogel bed,2 mL protein load,0.5 mL min-1 loading; 2 mL min-1 equilibration/wash; 1 mL min-1 elution,"[""280-nm absorbance"",""size-exclusion HPLC"",""Agilent 2100 Bioanalyzer""]",,q_norm_mg_g,0.71,mg/g,maximize,anti-HPC4 antibody binding capacity from cell harvest,"[""peptide affinity"",""calcium-dependent binding"",""EDTA elution"",""competitive matrix interference"",""possible nonspecific ionic interaction""]",3,0.95,Dual application of cryogel as solid support in peptide synthesis and subsequent protein-capture
PHA-5b50bdf1a6-001,10.1002/app.39816,train,poly(N-isopropylacrylamide)-g-poly(sulfobetaine methacrylate) hydrogel,disk,"[""poly(N-isopropylacrylamide)""]","[""N-isopropylacrylamide"",""sulfobetaine methacrylate""]",,"[""N,N'-methylene bisacrylamide""]",,"aqueous RAFT polymerization via PSBMA precursor, followed by reaction with NIPAM in presence of MMBA",,,,,,"[""zwitterionic sulfobetaine"",""amide"",""sulfonate"",""quaternary ammonium""]",[],[],zwitterionic,"[""thermoresponsive""]",,,,,,,,,,,,,,,bovine serum albumin,BSA,bovine,,,,static batch adsorption,,25,24 h,,"PBS, 0.01 M",,,"one disk, 10 mm diameter and 3 mm thickness",10 mL,,Bio-Rad protein assay with Coomassie Brilliant Blue G-250; UV absorbance at 595 nm,,surface_adsorption_ug_cm2,3.5,ug/cm2,context_dependent,low BSA adsorption,"[""zwitterionic hydration layer"",""electrostatic interaction"",""hydrogen bonding"",""physical barrier""]",3,0.97,Thermoresponsive/low-fouling Zwitterionic hydrogel for controlled drug release
PHA-5b50bdf1a6-002,10.1002/app.39816,train,poly(N-isopropylacrylamide)-g-poly(sulfobetaine methacrylate) hydrogel,disk,"[""poly(N-isopropylacrylamide)""]","[""N-isopropylacrylamide"",""sulfobetaine methacrylate""]",,"[""N,N'-methylene bisacrylamide""]",,"aqueous RAFT polymerization via PSBMA precursor, followed by reaction with NIPAM in presence of MMBA",,,,,,"[""zwitterionic sulfobetaine"",""amide"",""sulfonate"",""quaternary ammonium""]",[],[],zwitterionic,"[""thermoresponsive""]",,,,,,,,,,,,,,,bovine serum albumin,BSA,bovine,,,,static batch adsorption,,37,24 h,,"PBS, 0.01 M",,,"one disk, 10 mm diameter and 3 mm thickness",10 mL,,Bio-Rad protein assay with Coomassie Brilliant Blue G-250; UV absorbance at 595 nm,,surface_adsorption_ug_cm2,19.0,ug/cm2,context_dependent,low BSA adsorption,"[""zwitterionic hydration layer"",""electrostatic interaction"",""hydrogen bonding"",""surface density"",""thermoresponsive collapse""]",3,0.97,Thermoresponsive/low-fouling Zwitterionic hydrogel for controlled drug release
PHA-5b50bdf1a6-003,10.1002/app.39816,train,poly(N-isopropylacrylamide) hydrogel,disk,"[""poly(N-isopropylacrylamide)""]","[""N-isopropylacrylamide""]",,"[""N,N'-methylene bisacrylamide""]",,,,,,,,"[""amide"",""isopropyl""]",[],[],neutral,"[""thermoresponsive""]",,,,,,,,,,,,,,,bovine serum albumin,BSA,bovine,,,,static batch adsorption,,25,24 h,,"PBS, 0.01 M",,,"one disk, 10 mm diameter and 3 mm thickness",10 mL,,Bio-Rad protein assay with Coomassie Brilliant Blue G-250; UV absorbance at 595 nm,,surface_adsorption_ug_cm2,105.0,ug/cm2,context_dependent,high BSA adsorption comparator,"[""lack of hydrophilic graft chains"",""weak surface hydration""]",3,0.97,Thermoresponsive/low-fouling Zwitterionic hydrogel for controlled drug release
PHA-5b50bdf1a6-004,10.1002/app.39816,train,poly(N-isopropylacrylamide) hydrogel,disk,"[""poly(N-isopropylacrylamide)""]","[""N-isopropylacrylamide""]",,"[""N,N'-methylene bisacrylamide""]",,,,,,,,"[""amide"",""isopropyl""]",[],[],neutral,"[""thermoresponsive""]",,,,,,,,,,,,,,,bovine serum albumin,BSA,bovine,,,,static batch adsorption,,37,24 h,,"PBS, 0.01 M",,,"one disk, 10 mm diameter and 3 mm thickness",10 mL,,Bio-Rad protein assay with Coomassie Brilliant Blue G-250; UV absorbance at 595 nm,,surface_adsorption_ug_cm2,161.0,ug/cm2,context_dependent,high BSA adsorption comparator,"[""hydrophobicity above phase transition temperature"",""lack of hydrophilic graft chains"",""weak surface hydration""]",3,0.97,Thermoresponsive/low-fouling Zwitterionic hydrogel for controlled drug release
PHA-d159b3f040-001,10.1002/app.41041,train,PHEMA hydrogel,"disk, 12 mm diameter and 3 mm thickness","[""poly(hydroxyethyl methacrylate)""]","[""HEMA""]",,"[""N,N'-methylene bisacrylamide""]",,aqueous RAFT polymerization,,,,,,"[""hydroxyl"",""ester carbonyl""]",[],[],nonionic,[],,,,,,,,,,,,,,,bovine serum albumin,BSA,bovine,,,,static batch soaking,7.4,37,24 h,,PBS,,,"one disk, 12 mm diameter and 3 mm thickness",20 mL,,"Coomassie Brilliant Blue G-250 assay, UV spectrometer at 595 nm",,surface_adsorption_ug_cm2,112.5,ug/cm2,context_dependent,high BSA adsorption,"[""porous structure"",""protein penetration into pores""]",3,0.95,Synthesis and drug-release studies of low-fouling zwitterionic hydrogels with enhanced mechanical strength
PHA-d159b3f040-002,10.1002/app.41041,train,PSBMA hydrogel,"disk, 12 mm diameter and 3 mm thickness","[""poly(sulfobetaine methacrylate)""]","[""SBMA""]",,"[""N,N'-methylene bisacrylamide""]",,same method as HSG hydrogels,,,,,,"[""sulfobetaine"",""quaternary ammonium"",""sulfonate"",""ester""]","[""zwitterionic sulfobetaine""]",[],zwitterionic,[],,,,,,,,,,,,,,,bovine serum albumin,BSA,bovine,,,,static batch soaking,7.4,37,24 h,,PBS,,,"one disk, 12 mm diameter and 3 mm thickness",20 mL,,"Coomassie Brilliant Blue G-250 assay, UV spectrometer at 595 nm",,surface_adsorption_ug_cm2,10.3,ug/cm2,context_dependent,low BSA adsorption,"[""zwitterionic hydration layer"",""compact surface"",""low porosity"",""protein resistance""]",3,0.95,Synthesis and drug-release studies of low-fouling zwitterionic hydrogels with enhanced mechanical strength
PHA-d159b3f040-003,10.1002/app.41041,train,PHEMA-g-PSBMA hydrogel with 18.2 wt % SBMA,"disk, 12 mm diameter and 3 mm thickness","[""poly(hydroxyethyl methacrylate)-g-poly(sulfobetaine methacrylate)""]","[""HEMA"",""SBMA""]",,"[""N,N'-methylene bisacrylamide""]",,aqueous RAFT polymerization,,,,,,"[""hydroxyl"",""sulfobetaine"",""quaternary ammonium"",""sulfonate"",""ester carbonyl""]","[""zwitterionic sulfobetaine""]",[],zwitterionic,[],,,,,,,,,,,,,,,bovine serum albumin,BSA,bovine,,,,static batch soaking,7.4,37,24 h,,PBS,,,"one disk, 12 mm diameter and 3 mm thickness",20 mL,,"Coomassie Brilliant Blue G-250 assay, UV spectrometer at 595 nm",,surface_adsorption_ug_cm2,11.4,ug/cm2,context_dependent,low BSA adsorption / protein-resistant,"[""zwitterionic hydration layer"",""PSBMA surface chains"",""protein resistance""]",3,0.95,Synthesis and drug-release studies of low-fouling zwitterionic hydrogels with enhanced mechanical strength
PHA-3bc1607dc1-001,10.1002/app.41366,test,Sample F imprinted hydrogel,powdered hydrogel particles smaller than 75 um,"[""polyacrylamide-based copolymer hydrogel""]","[""acrylamide"",""2-dimethylaminoethyl methacrylate"",""methacrylic acid""]",,"[""N,N'-methylenebisacrylamide""]",,free radical polymerization in presence of lysozyme template,,,,,,"[""amide"",""carboxylic acid"",""tertiary amine""]","[""methacrylic acid"",""2-dimethylaminoethyl methacrylate""]",[],mixed charged,[],,,,,,,,<75 um,,,,,,,lysozyme,Lyz,chicken egg white,14.3,10.4,net positive at pH 7.0 with local positive and negative surface charges,batch adsorption,7.0,,8 h,,sodium phosphate buffer,,50 mM,80 mg dry powdered sample,8 mL,,UV-vis spectrophotometry at 280 nm,,q_norm_mg_g,59.0,mg/g,maximize,highest lysozyme adsorption capacity,"[""molecular imprinting"",""electrostatic interaction"",""saturation-level EFM/Lyz ratios""]",3,0.95,Effect of electrostatic functional monomers on lysozyme recognition by molecularly imprinted hydrogel
PHA-3bc1607dc1-002,10.1002/app.41366,test,Sample C imprinted hydrogel,powdered hydrogel particles smaller than 75 um,"[""polyacrylamide-based copolymer hydrogel""]","[""acrylamide"",""2-dimethylaminoethyl methacrylate"",""methacrylic acid""]",,"[""N,N'-methylenebisacrylamide""]",,free radical polymerization in presence of lysozyme template,,,,,,"[""amide"",""carboxylic acid"",""tertiary amine""]","[""methacrylic acid"",""2-dimethylaminoethyl methacrylate""]",[],mixed charged,[],,,,,,,,<75 um,,,,,,,lysozyme,Lyz,chicken egg white,14.3,10.4,net positive at pH 7.0 with local positive and negative surface charges,batch adsorption,7.0,,8 h,,sodium phosphate buffer,,50 mM,80 mg dry powdered sample,8 mL,,UV-vis spectrophotometry at 280 nm,,q_norm_mg_g,34.5,mg/g,maximize,lowest lysozyme adsorption capacity,"[""molecular imprinting"",""minimum free/total EFM ratio"",""reduced nonspecific binding""]",3,0.95,Effect of electrostatic functional monomers on lysozyme recognition by molecularly imprinted hydrogel
PHA-3bc1607dc1-003,10.1002/app.41366,test,Sample C imprinted hydrogel compared with nonimprinted Sample C,powdered hydrogel particles smaller than 75 um,"[""polyacrylamide-based copolymer hydrogel""]","[""acrylamide"",""2-dimethylaminoethyl methacrylate"",""methacrylic acid""]",,"[""N,N'-methylenebisacrylamide""]",,free radical polymerization,,,,,,"[""amide"",""carboxylic acid"",""tertiary amine""]","[""methacrylic acid"",""2-dimethylaminoethyl methacrylate""]",[],mixed charged,[],,,,,,,,<75 um,,,,,,,lysozyme,Lyz,chicken egg white,14.3,10.4,net positive at pH 7.0 with local positive and negative surface charges,batch adsorption,7.0,,8 h,,sodium phosphate buffer,,50 mM,80 mg dry powdered sample,8 mL,,UV-vis spectrophotometry at 280 nm,,imprinting effect IE,1.58,dimensionless,context_dependent,highest imprinting effect,"[""molecular imprinting"",""reduced free monomers"",""reduced nonspecific binding""]",3,0.95,Effect of electrostatic functional monomers on lysozyme recognition by molecularly imprinted hydrogel
PHA-3bc1607dc1-004,10.1002/app.41366,test,Sample A imprinted hydrogel compared with nonimprinted Sample A,powdered hydrogel particles smaller than 75 um,"[""polyacrylamide-based copolymer hydrogel""]","[""acrylamide"",""2-dimethylaminoethyl methacrylate"",""methacrylic acid""]",,"[""N,N'-methylenebisacrylamide""]",,free radical polymerization,,,,,,"[""amide"",""carboxylic acid"",""tertiary amine""]","[""methacrylic acid"",""2-dimethylaminoethyl methacrylate""]",[],mixed charged,[],,,,,,,,<75 um,,,,,,,lysozyme,Lyz,chicken egg white,14.3,10.4,net positive at pH 7.0 with local positive and negative surface charges,batch adsorption,7.0,,8 h,,sodium phosphate buffer,,50 mM,80 mg dry powdered sample,8 mL,,UV-vis spectrophotometry at 280 nm,,imprinting effect IE,1.0,dimensionless,context_dependent,lowest imprinting effect,"[""free monomers"",""nonspecific binding"",""low imprinting specificity""]",3,0.95,Effect of electrostatic functional monomers on lysozyme recognition by molecularly imprinted hydrogel
PHA-89dc015e63-001,10.1002/app.41537,train,pHEMA/PEG4000 hydrogel,swollen bulk hydrogel piece,"[""poly(2-hydroxyethyl methacrylate)"",""polyethylene glycol""]","[""2-hydroxyethyl methacrylate""]",,[],,radical polymerization of HEMA in the presence of PEG4000,,,,,,"[""hydroxyl"",""ester"",""ether""]",[],"[""PEG4000""]",neutral,[],,,,,,,,,,,,,94.4 ± 0.9 KPa,,bovine serum albumin,BSA,bovine,,4.7,negative,batch adsorption,7.4,37,24 h,,phosphate buffer solution,,0.1 M PBS,0.1 g dried gel,10 mL,,UV-Vis spectrophotometer at 280 nm,,q_norm_mg_g,91.0,mg/g,maximize,BSA adsorption on ppL,"[""hydrophobic interaction"",""lower water content"",""METAC absent""]",3,0.95,Salt and pH sensitive semi-interpenetrating polyelectrolyte hydrogels poly(HEMA-co-METAC)/PEG and its BSA adsorption behavior
PHA-89dc015e63-002,10.1002/app.41537,train,pHEMA/PEG400 hydrogel,swollen bulk hydrogel piece,"[""poly(2-hydroxyethyl methacrylate)"",""polyethylene glycol""]","[""2-hydroxyethyl methacrylate""]",,[],,radical polymerization of HEMA in the presence of PEG400,,,,,,"[""hydroxyl"",""ester"",""ether""]",[],"[""PEG400""]",neutral,[],,,,,,,,,,,,,,,bovine serum albumin,BSA,bovine,,4.7,negative,batch adsorption,7.4,37,24 h,,phosphate buffer solution,,0.1 M PBS,0.1 g dried gel,10 mL,,UV-Vis spectrophotometer at 280 nm,,q_norm_mg_g,50.0,mg/g,maximize,BSA adsorption on ppS,"[""hydrophobic interaction"",""lower water content"",""METAC absent""]",3,0.95,Salt and pH sensitive semi-interpenetrating polyelectrolyte hydrogels poly(HEMA-co-METAC)/PEG and its BSA adsorption behavior
PHA-89dc015e63-003,10.1002/app.41537,train,p(HEMA-co-METAC)/PEG4000 semi-IPN hydrogel with 10% PEG4000,swollen bulk hydrogel piece,"[""poly(HEMA-co-METAC)"",""polyethylene glycol""]","[""2-hydroxyethyl methacrylate"",""2-methacryloyloxyethyltrimethyl ammonium chloride""]",,[],,radical copolymerization of HEMA and METAC in the presence of PEG4000,,,,,,"[""hydroxyl"",""ester"",""quaternary ammonium"",""ether""]",[],"[""PEG4000""]",cationic polyelectrolyte,"[""salt-sensitive"",""pH-sensitive""]",,,,,,,,,,,,,,,bovine serum albumin,BSA,bovine,,4.7,negative,batch adsorption,7.4,37,24 h,,phosphate buffer solution,,0.1 M PBS,0.1 g dried gel,10 mL,,UV-Vis spectrophotometer at 280 nm,,q_norm_mg_g,8.0,mg/g,maximize,minimum BSA adsorption on pcpL10%,"[""high water content"",""hydrophilicity"",""PEG protein resistance"",""hydrophobic interaction reduced"",""electrostatic effect ignored""]",3,0.95,Salt and pH sensitive semi-interpenetrating polyelectrolyte hydrogels poly(HEMA-co-METAC)/PEG and its BSA adsorption behavior
PHA-89dc015e63-004,10.1002/app.41537,train,p(HEMA-co-METAC)/PEG400 semi-IPN hydrogel with 10% PEG400,swollen bulk hydrogel piece,"[""poly(HEMA-co-METAC)"",""polyethylene glycol""]","[""2-hydroxyethyl methacrylate"",""2-methacryloyloxyethyltrimethyl ammonium chloride""]",,[],,radical copolymerization of HEMA and METAC in the presence of PEG400,,,,,,"[""hydroxyl"",""ester"",""quaternary ammonium"",""ether""]",[],"[""PEG400""]",cationic polyelectrolyte,"[""salt-sensitive"",""pH-sensitive""]",,,,,,,,,,,,,,,bovine serum albumin,BSA,bovine,,4.7,negative,batch adsorption,7.4,37,24 h,,phosphate buffer solution,,0.1 M PBS,0.1 g dried gel,10 mL,,UV-Vis spectrophotometer at 280 nm,,q_norm_mg_g,2.0,mg/g,maximize,minimum BSA adsorption on pcpS10%,"[""high water content"",""hydrophilicity"",""PEG protein resistance"",""hydrophobic interaction reduced"",""electrostatic effect ignored""]",3,0.95,Salt and pH sensitive semi-interpenetrating polyelectrolyte hydrogels poly(HEMA-co-METAC)/PEG and its BSA adsorption behavior
PHA-5c9759739f-001,10.1002/app.42880,train,lysozyme-imprinted cryogel containing electrostatic functional monomers,monolithic macroporous cryogel column,"[""polyacrylamide-based copolymer""]","[""acrylamide"",""methacrylic acid"",""2-dimethyl amino ethyl methacrylate""]",,"[""N,N'-methylene bisacrylamide""]",,free-radical cryogelation at -17 ± 1 °C for 16 h after lysozyme-EFM complex formation,,,,,,"[""carboxyl"",""tertiary amine"",""amide""]","[""electrostatic functional monomers""]",[],mixed charged,[],19.7,,,,,,,,,,,,,,lysozyme,Lyz,hen egg white,14.6,11,positive,recirculated column adsorption isotherm,7.0,,until reaching constant lysozyme concentration,,10 mM sodium phosphate buffer,,,,,,UV absorbance at 280 nm,,q_norm_mg_g,211.0,mg/g,maximize,EFMs-MIC lysozyme adsorption isotherm,"[""molecular imprinting"",""electrostatic interaction"",""heterogeneous adsorption"",""specific recognition sites""]",3,0.98,Synthesis of lysozyme imprinted column with macroporous structure and enhanced selectivity: Utilization of cryogelation technique and electrostatic functional monomers
PHA-5c9759739f-002,10.1002/app.42880,train,non-imprinted cryogel containing electrostatic functional monomers,monolithic macroporous cryogel column,"[""polyacrylamide-based copolymer""]","[""acrylamide"",""methacrylic acid"",""2-dimethyl amino ethyl methacrylate""]",,"[""N,N'-methylene bisacrylamide""]",,free-radical cryogelation at -17 ± 1 °C for 16 h without lysozyme template,,,,,,"[""carboxyl"",""tertiary amine"",""amide""]","[""electrostatic functional monomers""]",[],mixed charged,[],17.2,,,,,,,,,,,,,,lysozyme,Lyz,hen egg white,14.6,11,positive,recirculated column adsorption isotherm,7.0,,until reaching constant lysozyme concentration,,10 mM sodium phosphate buffer,,,,,,UV absorbance at 280 nm,,q_norm_mg_g,151.2,mg/g,maximize,EFMs-NIC lysozyme adsorption isotherm,"[""non-imprinted control"",""heterogeneous adsorption"",""electrostatic interaction""]",3,0.98,Synthesis of lysozyme imprinted column with macroporous structure and enhanced selectivity: Utilization of cryogelation technique and electrostatic functional monomers
PHA-5c9759739f-007,10.1002/app.42880,train,lysozyme-imprinted cryogel containing electrostatic functional monomers,monolithic macroporous cryogel column,"[""polyacrylamide-based copolymer""]","[""acrylamide"",""methacrylic acid"",""2-dimethyl amino ethyl methacrylate""]",,"[""N,N'-methylene bisacrylamide""]",,free-radical cryogelation at -17 ± 1 °C for 16 h after lysozyme-EFM complex formation,,,,,,"[""carboxyl"",""tertiary amine"",""amide""]","[""electrostatic functional monomers""]",[],mixed charged,[],19.7,,,,,,,,,,,,,,lysozyme,Lyz,hen egg white,14.6,11,positive,dynamic breakthrough column adsorption,,,,,,,,"three MIC samples, total mass 178.9 mg",100 mL,1 mL/min,UV absorbance monitoring of lysozyme concentration,,q_norm_mg_g,86.4,mg/g,maximize,EFMs-MIC lysozyme breakthrough adsorption,"[""stronger binding"",""imprinted sites"",""column breakthrough""]",3,0.97,Synthesis of lysozyme imprinted column with macroporous structure and enhanced selectivity: Utilization of cryogelation technique and electrostatic functional monomers
PHA-5c9759739f-008,10.1002/app.42880,train,non-imprinted cryogel containing electrostatic functional monomers,monolithic macroporous cryogel column,"[""polyacrylamide-based copolymer""]","[""acrylamide"",""methacrylic acid"",""2-dimethyl amino ethyl methacrylate""]",,"[""N,N'-methylene bisacrylamide""]",,free-radical cryogelation at -17 ± 1 °C for 16 h without lysozyme template,,,,,,"[""carboxyl"",""tertiary amine"",""amide""]","[""electrostatic functional monomers""]",[],mixed charged,[],17.2,,,,,,,,,,,,,,lysozyme,Lyz,hen egg white,14.6,11,positive,dynamic breakthrough column adsorption,,,,,,,,"three NIC samples, total mass 196.9 mg",100 mL,1 mL/min,UV absorbance monitoring of lysozyme concentration,,q_norm_mg_g,59.5,mg/g,maximize,EFMs-NIC lysozyme breakthrough adsorption,"[""non-imprinted control"",""weaker binding"",""column breakthrough""]",3,0.97,Synthesis of lysozyme imprinted column with macroporous structure and enhanced selectivity: Utilization of cryogelation technique and electrostatic functional monomers
PHA-159f2d3147-001,10.1002/app.43478,train,bare PEI cryogel,superporous cryogel,"[""polyethyleneimine""]","[""branched PEI""]",,"[""glycerol diglycidyl ether""]",,epoxy-amine cryopolymerization at -18 °C for about 16 h,,,,,,"[""amine"",""secondary alcohol""]",[],[],cationic amine-containing,"[""pH-responsive amine-containing cryogel""]",1889 ± 334%,,,,,,,,,,,,,,bovine serum albumin,BSA,"cow; Sigma, ≥96%",66,,,batch adsorption,7.3,,4 h,,,,,0.05 g,20 mL,,UV-vis spectroscopy at 280 nm using calibration curve,,q_norm_mg_g,36.4,mg/g,maximize,BSA absorption by bare PEI cryogel,"[""charged substrate"",""hydrophilicity"",""superporous transport""]",3,,"Poly ionic liquid cryogel of polyethyleneimine: Synthesis, characterization, and testing in absorption studies"
PHA-159f2d3147-002,10.1002/app.43478,train,PEI+-Cl− cryogel,superporous poly(ionic liquid) cryogel,"[""polyethyleneimine""]","[""branched PEI""]",,"[""glycerol diglycidyl ether""]",,PEI cryogel protonation with HCl after epoxy-amine cryopolymerization,,,,,,"[""protonated amine"",""quaternized amine""]","[""chloride counterion""]",[],cationic poly(ionic liquid),"[""ion-exchanged cryogel""]",1124 ± 243%,,,,,,,,,,,,,,bovine serum albumin,BSA,"cow; Sigma, ≥96%",66,,,batch adsorption,7.3,,4 h,,,,,0.05 g,20 mL,,UV-vis spectroscopy at 280 nm using calibration curve,,q_norm_mg_g,39.9,mg/g,maximize,BSA absorption by PEI+-Cl− cryogel,"[""charged substrate"",""hydrophobicity increase"",""electrostatic interaction""]",3,,"Poly ionic liquid cryogel of polyethyleneimine: Synthesis, characterization, and testing in absorption studies"
PHA-159f2d3147-003,10.1002/app.43478,train,PEI+-[PF6]− cryogel,superporous poly(ionic liquid) cryogel,"[""polyethyleneimine""]","[""branched PEI""]",,"[""glycerol diglycidyl ether""]",,anion exchange of protonated PEI cryogel using ammonium hexafluorophosphate,,,,,,"[""protonated amine"",""quaternized amine""]","[""hexafluorophosphate counterion""]",[],cationic poly(ionic liquid),"[""ion-exchanged cryogel""]",521 ± 26.1%,,,,,,,,,,,,,,bovine serum albumin,BSA,"cow; Sigma, ≥96%",66,,,batch adsorption,7.3,,4 h,,,,,0.05 g,20 mL,,UV-vis spectroscopy at 280 nm using calibration curve,,q_norm_mg_g,47.8,mg/g,maximize,BSA absorption by PEI+-[PF6]− cryogel,"[""hydrophobicity increase"",""anion-dependent adsorption"",""charged substrate"",""electrostatic interaction""]",3,,"Poly ionic liquid cryogel of polyethyleneimine: Synthesis, characterization, and testing in absorption studies"
PHA-f75779ca82-001,10.1002/app.43784,train,p(DMAEM-co-MAA) amphoteric cryogel,macroporous cryogel,"poly(N,N-dimethylaminoethyl methacrylate-co-methacrylic acid)","[""N,N-dimethylaminoethyl methacrylate"",""methacrylic acid""]",,"N,N'-methylenebisacrylamide",,radical copolymerization under cryoconditions,,,,,,"[""tertiary amine"",""carboxylic acid/carboxylate""]",[],[],amphoteric; negatively charged at pH 9.5,"[""pH-responsive"",""isoelectric-point-responsive""]",,,,,,,,,,,,,,,lysozyme,,,,10.7,positive,flow-through adsorption isotherm,9.5,,,,phosphate buffer,,,20 mg,20 mL,,UV-Vis spectrophotometry at 275 nm,,q_norm_mg_g,123.15,mg/g,maximize,maximum lysozyme adsorption capacity,"[""electrostatic attraction""]",3,0.95,"Complexation of macroporous amphoteric cryogels based on N,N-dimethylaminoethyl methacrylate and methacrylic acid with dyes, surfactant, and protein"
