Repository: sunyrain/PHA

# PHA Protein-Hydrogel Adsorption Dataset

Generated: 2026-07-05T11:36:45

## Scope

This curated package organizes literature-derived protein-hydrogel adsorption, binding, immobilization, antifouling, and related biointerface records extracted from the local PHA corpus.

The primary unit is one record:

`paper + hydrogel/sample + protein/mixture + experimental condition + measured outcome`

## Contents

- `data/sources.csv`: article-level metadata, extraction status, and curation decision.
- `data/records_flat.csv`: flattened record-level table with provenance, hydrogel, protein, condition, outcome, mechanism, and quality fields.

File: data/curated/pha_scientific_dataset_20260705/data/inverse_design_seed.csv (part 6 of 62)
record_id,doi,doi_split,hydrogel_name,hydrogel_format,polymer_backbone,monomers,monomer_ratios,crosslinker,crosslinker_concentration,synthesis_method,preparation_solvent,preparation_pH,preparation_temp_C,gelation_time,post_treatment,functional_groups,ligand_or_affinity_group,filler_or_composite,charge_class,responsive_type,swelling_ratio,water_content_pct,porosity_pct,pore_size_value,pore_size_unit,mesh_size,surface_area,particle_size,thickness,roughness,zeta_potential_mV,contact_angle_deg,young_modulus,degradation_or_stability,protein_name,protein_abbreviation,protein_species_or_source,protein_mw_kDa,protein_pI,protein_charge_at_pH,experiment_mode,pH,temperature_C,contact_time,contact_time_unit,buffer,salt_type,salt_concentration,hydrogel_dosage,solution_volume,flow_rate,detection_method,replicate_count,target_name,target_value,target_unit,target_direction,outcome_label,mechanism_tags,source_quality_score,extraction_confidence,article_title
PHA-f75779ca82-002,10.1002/app.43784,train,p(DMAEM-co-MAA) amphoteric cryogel,macroporous cryogel,"poly(N,N-dimethylaminoethyl methacrylate-co-methacrylic acid)","[""N,N-dimethylaminoethyl methacrylate"",""methacrylic acid""]",,"N,N'-methylenebisacrylamide",,radical copolymerization under cryoconditions,,,,,,"[""tertiary amine"",""carboxylic acid/carboxylate""]",[],[],amphoteric; negatively charged at adsorption pH 9.5; electroneutral near IEP pH 7.1,"[""pH-responsive"",""isoelectric-point-responsive""]",,,,,,,,,,,,,,,lysozyme,,,,10.7,positive at adsorption pH 9.5,adsorption followed by release/desorption,9.5,,,,phosphate buffer for adsorption; buffer at pH 7.1 or pH 9.5 for release,,,20 mg,20 mL adsorption solution; 20 mL wash solution,,UV-Vis spectrophotometry at 275 nm,,q_norm_mg_g,1.75,mg/g,maximize,lysozyme adsorption and release at cryogel IEP,"[""isoelectric effect"",""electrostatic attraction"",""inner salt formation"",""charge neutralization""]",3,0.93,"Complexation of macroporous amphoteric cryogels based on N,N-dimethylaminoethyl methacrylate and methacrylic acid with dyes, surfactant, and protein"
PHA-220ec0c91f-001,10.1002/app.44846,train,Chitosan-based Hydrogel 2,bulk hydrogel,"[""chitosan""]",[],,[],,"Chitosan powder was added to deionised water with stirring; concentrated HCl and ethanol were added; solution was stirred 24 h, added to 1 mol dm-3 NaOH, left 24 h, then dialyzed against deionized water for 48 h to pH 7.",,,,,,"[""amine"",""hydroxyl""]",[],[],cationic/positive at pH 7,"[""pH-responsive release""]",,,,,,,,,,,12.4,,,,FITC-albumin,FITC-albumin,,,,negative,batch static incubation,7.4,,5 h,,,,,0.5 g,2 mL,,"[""UV-Vis spectroscopy"",""fluorescence microscopy""]",,q_norm_mg_g,2.0,mg/g,maximize,complete FITC-albumin uptake by Hydrogel 2 within 5 h,"[""electrostatic interaction"",""pH-mediated release"",""anionic protein uptake""]",3,0.95,Chitosan hydrogels for targeted dye and protein adsorption
PHA-99ed047a8e-002,10.1002/app.46740,train,supermacroporous molecularly imprinted cryogel membrane,membrane,"[""[VAMIM]Cl/MBA cryopolymer""]","[""[VAMIM]Cl""]",,"[""MBA""]",,cryopolymerization at -18 C for 12 h followed by washing and freeze drying,,,,,,"[""imidazolium chloride"",""amide""]","[""[VAMIM]Cl ionic liquid""]",[],,supermacroporous cryogel,,,,,,,,,,,,,,,bovine serum albumin,BSA,bovine,67.0,4.8,,static binding,,30,equilibrium; exact time not reported,,PBS,,,10 mg membrane,,,UV-visible absorbance at 280 nm,,q_norm_mg_g,349.95,mg/g,maximize,BSA recognition adsorption on MICM,"[""molecular imprinting"",""BSA-specific cavities"",""ionic liquid weak interactions""]",3,0.98,Preparation of a novel supermacroporous molecularly imprinted cryogel membrane with a specific ionic liquid for protein recognition and permselectivity
PHA-99ed047a8e-003,10.1002/app.46740,train,supermacroporous molecularly imprinted cryogel membrane,membrane,"[""[VAMIM]Cl/MBA cryopolymer""]","[""[VAMIM]Cl""]",,"[""MBA""]",,cryopolymerization at -18 C for 12 h followed by washing and freeze drying,,,,,,"[""imidazolium chloride"",""amide""]","[""[VAMIM]Cl ionic liquid""]",[],,supermacroporous cryogel,,,,,,,,,,,,,,,ovalbumin,OVA/Ova,,45.0,4.7,,static binding,,30,equilibrium; exact time not reported,,PBS,,,10 mg membrane,,,UV-visible absorbance at 280 nm,,q_norm_mg_g,260.57,mg/g,maximize,OVA reference adsorption on BSA-imprinted MICM,"[""imprinting selectivity""]",3,0.98,Preparation of a novel supermacroporous molecularly imprinted cryogel membrane with a specific ionic liquid for protein recognition and permselectivity
PHA-99ed047a8e-004,10.1002/app.46740,train,supermacroporous molecularly imprinted cryogel membrane,membrane,"[""[VAMIM]Cl/MBA cryopolymer""]","[""[VAMIM]Cl""]",,"[""MBA""]",,cryopolymerization at -18 C for 12 h followed by washing and freeze drying,,,,,,"[""imidazolium chloride"",""amide""]","[""[VAMIM]Cl ionic liquid""]",[],,supermacroporous cryogel,,,,,,,,,,,,,,,bovine hemoglobin,BHb,bovine,64.5,6.8,,static binding,,30,equilibrium; exact time not reported,,PBS,,,10 mg membrane,,,UV-visible absorbance at 405 nm,,q_norm_mg_g,146.1,mg/g,maximize,BHb reference adsorption on BSA-imprinted MICM,"[""shape mismatch"",""steric hindrance"",""imprinting selectivity""]",3,0.98,Preparation of a novel supermacroporous molecularly imprinted cryogel membrane with a specific ionic liquid for protein recognition and permselectivity
PHA-99ed047a8e-005,10.1002/app.46740,train,supermacroporous molecularly imprinted cryogel membrane,membrane,"[""[VAMIM]Cl/MBA cryopolymer""]","[""[VAMIM]Cl""]",,"[""MBA""]",,cryopolymerization at -18 C for 12 h followed by washing and freeze drying,,,,,,"[""imidazolium chloride"",""amide""]","[""[VAMIM]Cl ionic liquid""]",[],,supermacroporous cryogel,,,,,,,,,,,,,,,lysozyme,Lys/Lyz,,14.4,11.2,,static binding,,30,equilibrium; exact time not reported,,PBS,,,10 mg membrane,,,UV-visible absorbance at 280 nm,,q_norm_mg_g,18.38,mg/g,maximize,Lysozyme reference adsorption on BSA-imprinted MICM,"[""imprinting selectivity""]",3,0.98,Preparation of a novel supermacroporous molecularly imprinted cryogel membrane with a specific ionic liquid for protein recognition and permselectivity
PHA-99ed047a8e-006,10.1002/app.46740,train,supermacroporous molecularly imprinted cryogel membrane,membrane,"[""[VAMIM]Cl/MBA cryopolymer""]","[""[VAMIM]Cl""]",,"[""MBA""]",,cryopolymerization at -18 C for 12 h followed by washing and freeze drying,,,,,,"[""imidazolium chloride"",""amide""]","[""[VAMIM]Cl ionic liquid""]",[],,supermacroporous cryogel,,,,,,,,,,,,,,,bovine serum albumin,BSA,bovine,67.0,4.8,,competitive static binding,,,equilibrium; exact time not reported,,PBS,,,10 mg membrane,,,UV-visible absorbance at 280 nm for BSA and 405 nm for BHb,,q_norm_mg_g,317.99,mg/g,maximize,Competitive recognition of BSA over BHb,"[""competitive recognition"",""shape mismatch"",""steric hindrance"",""molecular imprinting""]",3,0.98,Preparation of a novel supermacroporous molecularly imprinted cryogel membrane with a specific ionic liquid for protein recognition and permselectivity
PHA-d822fb1282-001,10.1002/app.47956,train,D-GlcNAc-functionalized polyacrylamide macroporous cryogel,macroporous monolithic cryogel cut into approximately 2 mm cubes for batch adsorption,"[""polyacrylamide"",""poly(allyl glycidyl ether)""]","[""acrylamide"",""allyl glycidyl ether""]",,"[""N,N'-methylene-bis-acrylamide""]",,"free-radical cryopolymerization at -12 °C followed by ethylenediamine activation, glutaraldehyde spacer-arm formation, and D-GlcNAc immobilization",,,,,,"[""amide"",""epoxy-derived amine/aldehyde activation"",""immobilized carbohydrate""]","[""N-acetyl-D-glucosamine""]",[],,[],21.66 ± 0.81 kg kg−1 for D-GlcNAc activated cryogel,,,,,,,cryogel cubes about 2 mm edge used in adsorption,,,,,,,crude barley protein extract containing lectins,,barley grains / defatted whole barley flour,,,,batch adsorption in conical tubes,7.2,room temperature,14 h,,0.02 M sodium phosphate buffer,NaCl,150 mM,around 30 mg adsorbent,4 mL,,"[""Bradford protein assay"",""hemagglutination assay with sheep red blood cells""]",,q_norm_mg_g,7.79,mg/g,maximize,Protein adsorption from crude barley extract,"[""lectin-carbohydrate affinity"",""D-GlcNAc specificity"",""macroporous cryogel transport"",""glutaraldehyde spacer arm""]",3,0.92,Enhancements in sugar immobilization in polymeric macroporous matrices for affinity capture
PHA-c7e525398d-001,10.1002/app.48507,train,Tris-functionalized polyacrylamide cryogel F1,supermacroporous monolithic cryogel column,polyacrylamide,"[""acrylamide"",""N,N-methylene-bis-acrylamide"",""allyl glycidyl ether"",""total monomers 6% m/v"",""AAm/MBAAm 4 mol/mol"",""AGE/AAm 0.1 mol/mol""]",,"N,N-methylene-bis-acrylamide",,cryopolymerization at -12 °C for 24 h followed by Tris immobilization,,,,,,"[""epoxy-derived Tris linkage""]",tris(hydroxymethyl)aminomethane,[],,[],,,,,,,,,,,,,,,lysozyme,,chicken egg white,,,,flow-through column adsorption and elution,6.0,25,,,sodium phosphate 0.02 mol L−1,sodium chloride for elution,1.0 mol L−1 during elution,column containing Tris-cryogel,"10 CV feed, 4 CV equilibration, 4 CV wash, 4 CV elution",0.5 mL min−1,UV 280 nm adsorption/elution monitoring; RP-HPLC UV 220 nm lysozyme analysis,,recovery_pct,33.64,%,maximize,lysozyme recovery,"[""Tris affinity binding"",""low axial dispersion"",""narrow mass transfer region""]",3,0.95,Hydrodynamics and dynamic capacity of cryogels produced with different monomer compositions
PHA-c7e525398d-002,10.1002/app.48507,train,Tris-functionalized polyacrylamide cryogel F2,supermacroporous monolithic cryogel column,polyacrylamide,"[""acrylamide"",""N,N-methylene-bis-acrylamide"",""allyl glycidyl ether"",""total monomers 10% m/v"",""AAm/MBAAm 4 mol/mol"",""AGE/AAm 0.1 mol/mol""]",,"N,N-methylene-bis-acrylamide",,cryopolymerization at -12 °C for 24 h followed by Tris immobilization,,,,,,"[""epoxy-derived Tris linkage""]",tris(hydroxymethyl)aminomethane,[],,[],,,,,,,,,,,,,,,lysozyme,,chicken egg white,,,,flow-through column adsorption and elution,6.0,25,,,sodium phosphate 0.02 mol L−1,sodium chloride for elution,1.0 mol L−1 during elution,column containing Tris-cryogel,"10 CV feed, 4 CV equilibration, 4 CV wash, 4 CV elution",0.5 mL min−1,UV 280 nm adsorption/elution monitoring; RP-HPLC UV 220 nm lysozyme analysis,,recovery_pct,32.29,%,maximize,lysozyme recovery,"[""Tris affinity binding"",""composition-dependent hydrodynamics""]",3,0.95,Hydrodynamics and dynamic capacity of cryogels produced with different monomer compositions
PHA-c7e525398d-003,10.1002/app.48507,train,Tris-functionalized polyacrylamide cryogel F3,supermacroporous monolithic cryogel column,polyacrylamide,"[""acrylamide"",""N,N-methylene-bis-acrylamide"",""allyl glycidyl ether"",""total monomers 6% m/v"",""AAm/MBAAm 5 mol/mol"",""AGE/AAm 0.1 mol/mol""]",,"N,N-methylene-bis-acrylamide",,cryopolymerization at -12 °C for 24 h followed by Tris immobilization,,,,,,"[""epoxy-derived Tris linkage""]",tris(hydroxymethyl)aminomethane,[],,[],,,,,,,,,,,,,,,lysozyme,,chicken egg white,,,,flow-through column adsorption and elution,6.0,25,,,sodium phosphate 0.02 mol L−1,sodium chloride for elution,1.0 mol L−1 during elution,column containing Tris-cryogel,"10 CV feed, 4 CV equilibration, 4 CV wash, 4 CV elution",0.5 mL min−1,UV 280 nm adsorption/elution monitoring; RP-HPLC UV 220 nm lysozyme analysis,,recovery_pct,21.05,%,maximize,lysozyme recovery,"[""Tris affinity binding"",""higher axial dispersion"",""larger mass transfer region"",""lower crosslinker content""]",3,0.95,Hydrodynamics and dynamic capacity of cryogels produced with different monomer compositions
PHA-c7e525398d-004,10.1002/app.48507,train,Tris-functionalized polyacrylamide cryogel F4,supermacroporous monolithic cryogel column,polyacrylamide,"[""acrylamide"",""N,N-methylene-bis-acrylamide"",""allyl glycidyl ether"",""total monomers 10% m/v"",""AAm/MBAAm 5 mol/mol"",""AGE/AAm 0.1 mol/mol""]",,"N,N-methylene-bis-acrylamide",,cryopolymerization at -12 °C for 24 h followed by Tris immobilization,,,,,,"[""epoxy-derived Tris linkage""]",tris(hydroxymethyl)aminomethane,[],,[],,,,,,,,,,,,,,,lysozyme,,chicken egg white,,,,flow-through column adsorption and elution,6.0,25,,,sodium phosphate 0.02 mol L−1,sodium chloride for elution,1.0 mol L−1 during elution,column containing Tris-cryogel,"10 CV feed, 4 CV equilibration, 4 CV wash, 4 CV elution",0.5 mL min−1,UV 280 nm adsorption/elution monitoring; RP-HPLC UV 220 nm lysozyme analysis,,recovery_pct,19.51,%,maximize,lysozyme recovery,"[""Tris affinity binding"",""higher axial dispersion"",""larger mass transfer region"",""lower crosslinker content""]",3,0.95,Hydrodynamics and dynamic capacity of cryogels produced with different monomer compositions
PHA-91c98be115-002,10.1002/app.56184,train,PDA-APTES-PPSU,interlayer-coated PPSU ultrafiltration membrane,"[""polyphenylsulfone"",""polydopamine"",""APTES-derived silane network""]","[""dopamine"",""3-(aminopropyl)triethoxysilane""]",,"[""3-(aminopropyl)triethoxysilane""]",,"Dip coating PPSU membrane in 1 mg/mL dopamine and 1 mg/mL APTES in 50 mL Tris-HCl buffer, 15 mM pH 8.5, for 2 h.",,,,,,"[""amine"",""hydroxyl"",""catechol"",""Si-O"",""C=N""]",[],"[""PDA-APTES interlayer""]",hydrophilic,[],,,,,,,,,,,,55,,,bovine serum albumin,BSA,bovine,,,,cross-flow ultrafiltration,,,about 2 h to steady flux,,,,,,,,UV spectrophotometry at 198 nm for BSA,,removal_efficiency_pct,99.8,%,maximize,BSA rejection and FRR for PDA-APTES interlayer membrane,"[""hydrophilic interlayer"",""dense surface"",""reduced organic fouling""]",3,0.9,Multilayer-coated polyphenylsulfone membranes with superior antifouling properties of PEG-NH2 hydrogel for ultrafiltration process
PHA-91c98be115-003,10.1002/app.56184,train,pristine PPSU,unmodified PPSU ultrafiltration membrane,"[""polyphenylsulfone""]",[],,[],,PPSU membrane prepared by phase inversion from 18 wt% PPSU in NMP.,,,,,,"[""sulfone"",""ether"",""aromatic""]",[],[],hydrophobic,[],,,,,,,,,,,,79.9,,,bovine serum albumin,BSA,bovine,,,,cross-flow ultrafiltration,,,about 2 h to steady flux,,,,,,,,UV spectrophotometry at 198 nm for BSA,,removal_efficiency_pct,97.0,%,maximize,BSA fouling on pristine PPSU control membrane,"[""hydrophobic fouling"",""protein deposition"",""pore clogging""]",3,0.92,Multilayer-coated polyphenylsulfone membranes with superior antifouling properties of PEG-NH2 hydrogel for ultrafiltration process
PHA-a7e165205f-001,10.1002/app.56248,train,PNIPAM/PLA composite fiber,hydrogel-filled PLA hollow fiber,"[""poly(N-isopropylacrylamide)"",""polylactic acid""]","[""N-isopropylacrylamide""]",,"[""N,N'-methylene diacrylamide""]",,PLA hollow fiber by template method; PLA electrospun membrane; PNIPAM hydrogel loaded layer by layer into PLA hollow fiber.,,,,,,"[""amide"",""isopropyl""]",[],"[""PLA hollow fiber"",""PLA electrospun membrane"",""PNIPAM hydrogel""]",,"temperature-responsive, LCST around 32°C",549% equilibrium swelling ratio at 20 h,,,,,,,,,,,,,,bovine serum albumin,BSA,bovine,67,,,cross-flow filtration,,25,equilibrium at 56 min / nearly 1 h,,,,,,,,UV absorbance at 275 nm,,q_norm_mg_g,35.63,mg/g,maximize,BSA equilibrium rejection capacity at 25°C,"[""temperature-responsive swelling/deswelling"",""size exclusion"",""channel blocking"",""hydrogel-regulated filtration""]",3,0.95,Design and preparation of temperature responsive hydrogel/polylactic acid fiber for protein separation
PHA-a7e165205f-002,10.1002/app.56248,train,PNIPAM/PLA composite fiber,hydrogel-filled PLA hollow fiber,"[""poly(N-isopropylacrylamide)"",""polylactic acid""]","[""N-isopropylacrylamide""]",,"[""N,N'-methylene diacrylamide""]",,PLA hollow fiber by template method; PLA electrospun membrane; PNIPAM hydrogel loaded layer by layer into PLA hollow fiber.,,,,,,"[""amide"",""isopropyl""]",[],"[""PLA hollow fiber"",""PLA electrospun membrane"",""PNIPAM hydrogel""]",,"temperature-responsive, LCST around 32°C",549% equilibrium swelling ratio at 20 h,,,,,,,,,,,,,,ovalbumin,OVA,,45,,,cross-flow filtration,,25,equilibrium at 56 min / nearly 1 h,,,,,,,,UV absorbance at 280 nm,,q_norm_mg_g,31.25,mg/g,maximize,OVA equilibrium rejection capacity at 25°C,"[""temperature-responsive swelling/deswelling"",""size exclusion"",""channel blocking"",""hydrogel-regulated filtration""]",3,0.95,Design and preparation of temperature responsive hydrogel/polylactic acid fiber for protein separation
PHA-49ed9c98ca-001,10.1002/bab.1259,validation,PHEMAPA bead-embedded cryogel column,bead-embedded cryogel column,"[""poly(hydroxyethyl methacrylate)"",""poly(hydroxyethyl methacrylate-N-methacryloyl-L-phenylalanine)""]","[""hydroxyethyl methacrylate"",""N-methacryloyl-L-phenylalanine""]",,"[""N,N'-methylenebisacrylamide"",""ethylene glycol dimethacrylate""]",,PHEMAPA beads synthesized by suspension polymerization and embedded into PHEMA-based cryogel formed by free radical cryopolymerization.,,,,,,"[""phenyl"",""carboxyl""]","[""N-methacryloyl-L-phenylalanine"",""phenylalanine-based hydrophobic ligand""]","[""PHEMAPA beads""]",zwitterionic ligand reported for MAPA at pH 6,[],67%,,,,,,,1-5 um,,,,,,,lysozyme,Lyz,chicken egg white,14.6,11.2,cationic,continuous flow adsorption,,,,,,,,,10 mL,,,,q_norm_mg_g,57.3,mg/g,maximize,plateau lysozyme adsorption capacity,"[""hydrophobic interaction"",""phenylalanine ligand"",""hydrophobic affinity chromatography""]",3,0.95,Composite cryogels for lysozyme purification
PHA-49ed9c98ca-002,10.1002/bab.1259,validation,PHEMAPA bead-embedded cryogel column,bead-embedded cryogel column,"[""poly(hydroxyethyl methacrylate)"",""poly(hydroxyethyl methacrylate-N-methacryloyl-L-phenylalanine)""]","[""hydroxyethyl methacrylate"",""N-methacryloyl-L-phenylalanine""]",,"[""N,N'-methylenebisacrylamide"",""ethylene glycol dimethacrylate""]",,PHEMAPA beads embedded into PHEMA cryogel.,,,,,,"[""phenyl"",""carboxyl""]","[""N-methacryloyl-L-phenylalanine""]","[""PHEMAPA beads""]",zwitterionic ligand reported for MAPA at pH 6,[],67%,,,,,,,1-5 um,,,,,,,lysozyme,Lyz,chicken egg white,14.6,11.2,cationic,continuous flow adsorption,6.0,,,,,,,,10 mL,,,,q_norm_mg_g,27.6,mg/g,maximize,maximum pH-dependent lysozyme adsorption,"[""hydrophobic interaction"",""electrostatic interaction"",""pH effect""]",3,0.98,Composite cryogels for lysozyme purification
PHA-49ed9c98ca-006,10.1002/bab.1259,validation,PHEMAPA bead-embedded cryogel column,bead-embedded cryogel column,"[""poly(hydroxyethyl methacrylate)"",""poly(hydroxyethyl methacrylate-N-methacryloyl-L-phenylalanine)""]","[""hydroxyethyl methacrylate"",""N-methacryloyl-L-phenylalanine""]",,"[""N,N'-methylenebisacrylamide"",""ethylene glycol dimethacrylate""]",,PHEMAPA beads embedded into PHEMA cryogel.,,,,,,"[""phenyl"",""carboxyl""]","[""N-methacryloyl-L-phenylalanine""]","[""PHEMAPA beads""]",zwitterionic ligand reported for MAPA at pH 6,[],67%,,,,,,,1-5 um,,,,,,,lysozyme,Lyz,chicken egg white,14.6,11.2,,adsorption-desorption reuse,6.0,,,,0.01 M phosphate buffer,NaCl,2 M for desorption,,,,,,retained_capacity_pct,92.0,%,maximize,adsorption capacity loss after reuse,"[""desorption"",""reusability"",""salt elution""]",2,0.95,Composite cryogels for lysozyme purification
PHA-af592d073a-001,10.1002/bkcs.10315,train,unmodified silicone hydrogel,contact lens,"[""silicone hydrogel"",""methacrylated polydimethylsiloxane"",""HEMA"",""GMMA"",""NVP""]","[""2-hydroxyethyl methacrylate"",""glycerol monomethacrylate"",""N-vinyl pyrrolidone"",""methacrylated polydimethylsiloxane""]",,"[""ethylene glycol dimethacrylate""]",,thermal free-radical polymerization in contact lens molds,,,,,,"[""ester"",""siloxane""]",[],[],negatively charged,[],,,,,,,,,,,,88.4,,,lysozyme,,Sigma Aldrich; species not reported,14.5,10.7,positive at physiological pH,batch incubation of lenses in artificial tear solution,7.4,,12 h,,artificial tear solution,,,3 lenses from each lens type,,,HPLC after extraction in acetonitrile/0.2 wt% trifluoroacetic acid for 24 h,,adsorbed lysozyme,55.6,ug/lens,context_dependent,lysozyme adsorption on SH,"[""electrostatic attraction"",""negative hydrogel charge""]",3,0.96,Synthesis and Biocompatibility of Silicone Hydrogel Functionalized with Polysaccharide
PHA-af592d073a-002,10.1002/bkcs.10315,train,silicone hydrogel functionalized with 10 kDa hyaluronic acid,contact lens,"[""silicone hydrogel"",""methacrylated polydimethylsiloxane"",""HEMA"",""GMMA"",""NVP"",""hyaluronic acid IPN""]","[""2-hydroxyethyl methacrylate"",""glycerol monomethacrylate"",""N-vinyl pyrrolidone"",""methacrylated polydimethylsiloxane""]",,"[""ethylene glycol dimethacrylate"",""EDC-crosslinked hyaluronic acid/PEI network""]",,silicone hydrogel swelling in HA 10 kDa and PEI solution followed by EDC crosslinking to form IPN,,,,,,"[""hydroxyl"",""carboxyl"",""carboxylate"",""amide"",""ester"",""siloxane""]","[""hyaluronic acid""]","[""hyaluronic acid 10 kDa"",""polyethyleneimine""]",negatively charged carboxylate-containing,[],,,,,,,,,,,,84.5,,,lysozyme,,Sigma Aldrich; species not reported,14.5,10.7,positive at physiological pH,batch incubation of lenses in artificial tear solution,7.4,,12 h,,artificial tear solution,,,3 lenses from each lens type,,,HPLC after extraction in acetonitrile/0.2 wt% trifluoroacetic acid for 24 h,,fouling_reduction_pct,25.4,%,maximize,lysozyme adsorption on SH-HA-10,"[""polysaccharide antifouling"",""hydrophilicity"",""carboxylate charge"",""electrostatic attraction""]",3,0.97,Synthesis and Biocompatibility of Silicone Hydrogel Functionalized with Polysaccharide
PHA-af592d073a-003,10.1002/bkcs.10315,train,silicone hydrogel functionalized with 100 kDa hyaluronic acid,contact lens,"[""silicone hydrogel"",""methacrylated polydimethylsiloxane"",""HEMA"",""GMMA"",""NVP"",""hyaluronic acid IPN""]","[""2-hydroxyethyl methacrylate"",""glycerol monomethacrylate"",""N-vinyl pyrrolidone"",""methacrylated polydimethylsiloxane""]",,"[""ethylene glycol dimethacrylate"",""EDC-crosslinked hyaluronic acid/PEI network""]",,silicone hydrogel swelling in HA 100 kDa and PEI solution followed by EDC crosslinking to form IPN,,,,,,"[""hydroxyl"",""carboxyl"",""carboxylate"",""amide"",""ester"",""siloxane""]","[""hyaluronic acid""]","[""hyaluronic acid 100 kDa"",""polyethyleneimine""]",negatively charged carboxylate-containing,[],,,,,,,,,,,,82.9,,,lysozyme,,Sigma Aldrich; species not reported,14.5,10.7,positive at physiological pH,batch incubation of lenses in artificial tear solution,7.4,,12 h,,artificial tear solution,,,3 lenses from each lens type,,,HPLC after extraction in acetonitrile/0.2 wt% trifluoroacetic acid for 24 h,,fouling_reduction_pct,30.7,%,maximize,lysozyme adsorption on SH-HA-100,"[""polysaccharide antifouling"",""hydrophilicity"",""carboxylate charge"",""electrostatic attraction""]",3,0.97,Synthesis and Biocompatibility of Silicone Hydrogel Functionalized with Polysaccharide
PHA-af592d073a-004,10.1002/bkcs.10315,train,silicone hydrogel functionalized with alginic acid,contact lens,"[""silicone hydrogel"",""methacrylated polydimethylsiloxane"",""HEMA"",""GMMA"",""NVP"",""alginic acid IPN""]","[""2-hydroxyethyl methacrylate"",""glycerol monomethacrylate"",""N-vinyl pyrrolidone"",""methacrylated polydimethylsiloxane""]",,"[""ethylene glycol dimethacrylate"",""EDC-crosslinked alginic acid/PEI network""]",,silicone hydrogel swelling in alginic acid and PEI solution followed by EDC crosslinking to form IPN,,,,,,"[""hydroxyl"",""carboxyl"",""carboxylate"",""amide"",""ester"",""siloxane""]","[""alginic acid""]","[""alginic acid 120-190 kDa"",""polyethyleneimine""]",negatively charged carboxylate-containing,[],,,,,,,,,,,,90.5,,,lysozyme,,Sigma Aldrich; species not reported,14.5,10.7,positive at physiological pH,batch incubation of lenses in artificial tear solution,7.4,,12 h,,artificial tear solution,,,3 lenses from each lens type,,,HPLC after extraction in acetonitrile/0.2 wt% trifluoroacetic acid for 24 h,,fouling_reduction_pct,18.0,%,maximize,lysozyme adsorption on SH-AA,"[""polysaccharide antifouling"",""carboxylate charge"",""electrostatic attraction"",""PEI surface enrichment""]",3,0.96,Synthesis and Biocompatibility of Silicone Hydrogel Functionalized with Polysaccharide
PHA-af592d073a-006,10.1002/bkcs.10315,train,silicone hydrogel functionalized with 10 kDa hyaluronic acid,contact lens,"[""silicone hydrogel"",""methacrylated polydimethylsiloxane"",""HEMA"",""GMMA"",""NVP"",""hyaluronic acid IPN""]","[""2-hydroxyethyl methacrylate"",""glycerol monomethacrylate"",""N-vinyl pyrrolidone"",""methacrylated polydimethylsiloxane""]",,"[""ethylene glycol dimethacrylate"",""EDC-crosslinked hyaluronic acid/PEI network""]",,silicone hydrogel swelling in HA 10 kDa and PEI solution followed by EDC crosslinking to form IPN,,,,,,"[""hydroxyl"",""carboxyl"",""carboxylate"",""amide"",""ester"",""siloxane""]","[""hyaluronic acid""]","[""hyaluronic acid 10 kDa"",""polyethyleneimine""]",negatively charged carboxylate-containing,[],,,,,,,,,,,,84.5,,,albumin,,Sigma Aldrich; species not reported,66.5,4.7,less positive than lysozyme at physiological pH; likely negative above pI,batch incubation of lenses in artificial tear solution,7.4,,12 h,,artificial tear solution,,,3 lenses from each lens type,,,HPLC after extraction in acetonitrile/0.2 wt% trifluoroacetic acid for 24 h,,fouling_reduction_pct,48.0,%,maximize,albumin adsorption on SH-HA-10,"[""polysaccharide antifouling"",""steric exclusion"",""pore size reduction"",""protein size""]",3,0.9,Synthesis and Biocompatibility of Silicone Hydrogel Functionalized with Polysaccharide
PHA-af592d073a-007,10.1002/bkcs.10315,train,silicone hydrogel functionalized with 100 kDa hyaluronic acid,contact lens,"[""silicone hydrogel"",""methacrylated polydimethylsiloxane"",""HEMA"",""GMMA"",""NVP"",""hyaluronic acid IPN""]","[""2-hydroxyethyl methacrylate"",""glycerol monomethacrylate"",""N-vinyl pyrrolidone"",""methacrylated polydimethylsiloxane""]",,"[""ethylene glycol dimethacrylate"",""EDC-crosslinked hyaluronic acid/PEI network""]",,silicone hydrogel swelling in HA 100 kDa and PEI solution followed by EDC crosslinking to form IPN,,,,,,"[""hydroxyl"",""carboxyl"",""carboxylate"",""amide"",""ester"",""siloxane""]","[""hyaluronic acid""]","[""hyaluronic acid 100 kDa"",""polyethyleneimine""]",negatively charged carboxylate-containing,[],,,,,,,,,,,,82.9,,,albumin,,Sigma Aldrich; species not reported,66.5,4.7,less positive than lysozyme at physiological pH; likely negative above pI,batch incubation of lenses in artificial tear solution,7.4,,12 h,,artificial tear solution,,,3 lenses from each lens type,,,HPLC after extraction in acetonitrile/0.2 wt% trifluoroacetic acid for 24 h,,fouling_reduction_pct,25.0,%,maximize,albumin adsorption on SH-HA-100,"[""polysaccharide antifouling"",""hydrophilicity"",""steric exclusion"",""pore size reduction"",""protein size""]",3,0.9,Synthesis and Biocompatibility of Silicone Hydrogel Functionalized with Polysaccharide
PHA-af592d073a-008,10.1002/bkcs.10315,train,silicone hydrogel functionalized with alginic acid,contact lens,"[""silicone hydrogel"",""methacrylated polydimethylsiloxane"",""HEMA"",""GMMA"",""NVP"",""alginic acid IPN""]","[""2-hydroxyethyl methacrylate"",""glycerol monomethacrylate"",""N-vinyl pyrrolidone"",""methacrylated polydimethylsiloxane""]",,"[""ethylene glycol dimethacrylate"",""EDC-crosslinked alginic acid/PEI network""]",,silicone hydrogel swelling in alginic acid and PEI solution followed by EDC crosslinking to form IPN,,,,,,"[""hydroxyl"",""carboxyl"",""carboxylate"",""amide"",""ester"",""siloxane""]","[""alginic acid""]","[""alginic acid 120-190 kDa"",""polyethyleneimine""]",negatively charged carboxylate-containing,[],,,,,,,,,,,,90.5,,,albumin,,Sigma Aldrich; species not reported,66.5,4.7,less positive than lysozyme at physiological pH; likely negative above pI,batch incubation of lenses in artificial tear solution,7.4,,12 h,,artificial tear solution,,,3 lenses from each lens type,,,HPLC after extraction in acetonitrile/0.2 wt% trifluoroacetic acid for 24 h,,fouling_reduction_pct,70.0,%,maximize,albumin adsorption on SH-AA,"[""polysaccharide antifouling"",""steric exclusion"",""pore size reduction"",""protein size"",""carboxylate-rich polysaccharide""]",3,0.9,Synthesis and Biocompatibility of Silicone Hydrogel Functionalized with Polysaccharide
PHA-ebb7e9403d-001,10.1002/bkcs.10545,train,unmodified pHEMA-based hydrogel lens,contact lens,"[""poly(2-hydroxyethyl methacrylate)-based copolymer""]","[""HEMA 86.5 wt%"",""NVP 12 wt%"",""MA 1 wt%""]",,"[""EGDMA 0.5 wt%""]",,thermal free-radical polymerization in polypropylene contact lens molds followed by hydration,,,,,,"[""carboxylic acid/carboxylate from methacrylic acid"",""hydroxyl from HEMA"",""lactam from NVP""]",[],[],anionic/negative in aqueous environment due to MA carboxylate anions,[],,,,,,,,,,,,65.2,,,lysozyme,,chicken egg-white,,10.7,positive,static incubation of lenses in artificial tear solution,7.4,37,12 h,,PBS,,,six lenses of each lens type,5 mL,,RP-HPLC with C18 column and UV detection at 220 nm after extraction,,fouling_reduction_pct,0.0,%,maximize,lysozyme adsorption on H,"[""electrostatic attraction""]",3,0.98,Development of Hydrogel Lenses with Surface-immobilized PEG Layers to Reduce Protein Adsorption
PHA-ebb7e9403d-002,10.1002/bkcs.10545,train,linear PEG-coated pHEMA-based hydrogel lens,contact lens,"[""poly(2-hydroxyethyl methacrylate)-based copolymer""]","[""HEMA 86.5 wt%"",""NVP 12 wt%"",""MA 1 wt%""]",,"[""EGDMA 0.5 wt%""]",,surface functionalization of pHEMA hydrogel by EDC/NHS amide coupling with linear PEG-substituted hydrazide,,,,,,"[""surface amide bonds"",""PEG ether groups"",""residual carboxylic acid/carboxylate from methacrylic acid""]","[""linear PEG-substituted hydrazide""]",[],partially neutralized/PEG-coated,[],,,,,,,,,,,,53.4,,,lysozyme,,chicken egg-white,,10.7,positive,static incubation of lenses in artificial tear solution,7.4,37,12 h,,PBS,,,six lenses of each lens type,5 mL,,RP-HPLC with C18 column and UV detection at 220 nm after extraction,,fouling_reduction_pct,36.0,%,maximize,lysozyme adsorption on P1,"[""PEG antifouling"",""steric hindrance"",""surface hydration"",""surface charge neutralization""]",3,0.98,Development of Hydrogel Lenses with Surface-immobilized PEG Layers to Reduce Protein Adsorption
PHA-ebb7e9403d-003,10.1002/bkcs.10545,train,tri-branched PEG-coated pHEMA-based hydrogel lens,contact lens,"[""poly(2-hydroxyethyl methacrylate)-based copolymer""]","[""HEMA 86.5 wt%"",""NVP 12 wt%"",""MA 1 wt%""]",,"[""EGDMA 0.5 wt%""]",,surface functionalization of pHEMA hydrogel by EDC/NHS amide coupling with tri-branched PEG-substituted hydrazide,,,,,,"[""surface amide bonds"",""PEG ether groups"",""residual carboxylic acid/carboxylate from methacrylic acid""]","[""tri-branched PEG-substituted hydrazide""]",[],partially neutralized/PEG-coated,[],,,,,,,,,,,,43.0,,,lysozyme,,chicken egg-white,,10.7,positive,static incubation of lenses in artificial tear solution,7.4,37,12 h,,PBS,,,six lenses of each lens type,5 mL,,RP-HPLC with C18 column and UV detection at 220 nm after extraction,,fouling_reduction_pct,69.0,%,maximize,lysozyme adsorption on P2,"[""PEG antifouling"",""steric hindrance"",""surface hydration"",""branched polymer architecture"",""surface coverage""]",3,0.98,Development of Hydrogel Lenses with Surface-immobilized PEG Layers to Reduce Protein Adsorption
PHA-ebb7e9403d-004,10.1002/bkcs.10545,train,unmodified pHEMA-based hydrogel lens,contact lens,"[""poly(2-hydroxyethyl methacrylate)-based copolymer""]","[""HEMA 86.5 wt%"",""NVP 12 wt%"",""MA 1 wt%""]",,"[""EGDMA 0.5 wt%""]",,thermal free-radical polymerization in polypropylene contact lens molds followed by hydration,,,,,,"[""carboxylic acid/carboxylate from methacrylic acid"",""hydroxyl from HEMA"",""lactam from NVP""]",[],[],anionic/negative in aqueous environment due to MA carboxylate anions,[],,,,,,,,,,,,65.2,,,albumin,BSA,bovine serum albumin,,4.7,negative,static incubation of lenses in artificial tear solution,7.4,37,12 h,,PBS,,,six lenses of each lens type,5 mL,,RP-HPLC with C18 column and UV detection at 220 nm after extraction,,fouling_reduction_pct,0.0,%,maximize,albumin adsorption on H,"[""electrostatic repulsion""]",3,0.95,Development of Hydrogel Lenses with Surface-immobilized PEG Layers to Reduce Protein Adsorption
PHA-ebb7e9403d-005,10.1002/bkcs.10545,train,linear PEG-coated pHEMA-based hydrogel lens,contact lens,"[""poly(2-hydroxyethyl methacrylate)-based copolymer""]","[""HEMA 86.5 wt%"",""NVP 12 wt%"",""MA 1 wt%""]",,"[""EGDMA 0.5 wt%""]",,surface functionalization of pHEMA hydrogel by EDC/NHS amide coupling with linear PEG-substituted hydrazide,,,,,,"[""surface amide bonds"",""PEG ether groups"",""residual carboxylic acid/carboxylate from methacrylic acid""]","[""linear PEG-substituted hydrazide""]",[],partially neutralized/PEG-coated,[],,,,,,,,,,,,53.4,,,albumin,BSA,bovine serum albumin,,4.7,negative,static incubation of lenses in artificial tear solution,7.4,37,12 h,,PBS,,,six lenses of each lens type,5 mL,,RP-HPLC with C18 column and UV detection at 220 nm after extraction,,fouling_reduction_pct,9.86,%,maximize,albumin adsorption on P1,"[""PEG antifouling"",""steric hindrance""]",3,0.95,Development of Hydrogel Lenses with Surface-immobilized PEG Layers to Reduce Protein Adsorption
PHA-ebb7e9403d-006,10.1002/bkcs.10545,train,tri-branched PEG-coated pHEMA-based hydrogel lens,contact lens,"[""poly(2-hydroxyethyl methacrylate)-based copolymer""]","[""HEMA 86.5 wt%"",""NVP 12 wt%"",""MA 1 wt%""]",,"[""EGDMA 0.5 wt%""]",,surface functionalization of pHEMA hydrogel by EDC/NHS amide coupling with tri-branched PEG-substituted hydrazide,,,,,,"[""surface amide bonds"",""PEG ether groups"",""residual carboxylic acid/carboxylate from methacrylic acid""]","[""tri-branched PEG-substituted hydrazide""]",[],partially neutralized/PEG-coated,[],,,,,,,,,,,,43.0,,,albumin,BSA,bovine serum albumin,,4.7,negative,static incubation of lenses in artificial tear solution,7.4,37,12 h,,PBS,,,six lenses of each lens type,5 mL,,RP-HPLC with C18 column and UV detection at 220 nm after extraction,,fouling_reduction_pct,15.17,%,maximize,albumin adsorption on P2,"[""PEG antifouling"",""steric hindrance"",""branched polymer architecture""]",3,0.95,Development of Hydrogel Lenses with Surface-immobilized PEG Layers to Reduce Protein Adsorption
PHA-c9056ab616-001,10.1002/bkcs.11980,train,p(HEMA)-H,cross-linked hydrogel lens,"[""poly(2-hydroxyethyl methacrylate)""]","[{""name"":""HEMA"",""wt_percent"":100},{""name"":""MPC"",""wt_percent"":0}]",,"[{""basis"":""relative to combined weights of HEMA and MPC"",""name"":""EGDMA"",""wt_percent"":0.4}]",,free-radical polymerization with AIBN at 100 °C for at least 5 h,,,,,,"[""hydroxyethyl methacrylate""]",[],[],neutral hydrophilic,[],46.1,,,,,,,,,,,78.6,,,bovine serum albumin,BSA,bovine,,,negative at neutral pH,static batch incubation followed by protein extraction/desorption and HPLC quantification,7.4,37,12,h,PBS,,,five samples of each hydrogel type,10,,"reverse-phase HPLC, C18 column, UV detection at 220 nm",,fouling_reduction_pct,0.0,%,maximize,BSA adsorption,"[""control hydrogel"",""protein fouling""]",3,0.95,Protein Adsorption and Bacterial Adhesion Resistance of Cross-linked Copolymer Hydrogels Based on Poly(2-methacryloyloxyethyl phosphorylcholine) and Poly(2-hydroxyethyl methacrylate)
PHA-c9056ab616-002,10.1002/bkcs.11980,train,p(HEMA-Co-5%MPC),cross-linked hydrogel lens,"[""poly(2-hydroxyethyl methacrylate-co-2-methacryloyloxyethyl phosphorylcholine)""]","[{""name"":""HEMA"",""wt_percent"":95},{""name"":""MPC"",""wt_percent"":5}]",,"[{""basis"":""relative to combined weights of HEMA and MPC"",""name"":""EGDMA"",""wt_percent"":0.4}]",,free-radical polymerization with AIBN at 100 °C for at least 5 h,,,,,,"[""hydroxyethyl methacrylate"",""phosphorylcholine"",""zwitterionic MPC""]","[""phosphorylcholine""]",[],zwitterionic hydrophilic,"[""hydration-mediated anti-fouling""]",79.4,,,,,,,,,,,70.4,,,bovine serum albumin,BSA,bovine,,,negative at neutral pH,static batch incubation followed by protein extraction/desorption and HPLC quantification,7.4,37,12,h,PBS,,,five samples of each hydrogel type,10,,"reverse-phase HPLC, C18 column, UV detection at 220 nm",,fouling_reduction_pct,41.0,%,maximize,BSA adsorption reduction,"[""zwitterionic hydration layer"",""phosphorylcholine"",""electrostatic hydration"",""anti-biofouling""]",3,0.95,Protein Adsorption and Bacterial Adhesion Resistance of Cross-linked Copolymer Hydrogels Based on Poly(2-methacryloyloxyethyl phosphorylcholine) and Poly(2-hydroxyethyl methacrylate)
PHA-c9056ab616-003,10.1002/bkcs.11980,train,p(HEMA-Co-10%MPC),cross-linked hydrogel lens,"[""poly(2-hydroxyethyl methacrylate-co-2-methacryloyloxyethyl phosphorylcholine)""]","[{""name"":""HEMA"",""wt_percent"":90},{""name"":""MPC"",""wt_percent"":10}]",,"[{""basis"":""relative to combined weights of HEMA and MPC"",""name"":""EGDMA"",""wt_percent"":0.4}]",,free-radical polymerization with AIBN at 100 °C for at least 5 h,,,,,,"[""hydroxyethyl methacrylate"",""phosphorylcholine"",""zwitterionic MPC""]","[""phosphorylcholine""]",[],zwitterionic hydrophilic,"[""hydration-mediated anti-fouling""]",100.1,,,,,,,,,,,69.9,,,bovine serum albumin,BSA,bovine,,,negative at neutral pH,static batch incubation followed by protein extraction/desorption and HPLC quantification,7.4,37,12,h,PBS,,,five samples of each hydrogel type,10,,"reverse-phase HPLC, C18 column, UV detection at 220 nm",,fouling_reduction_pct,40.0,%,maximize,BSA adsorption reduction,"[""zwitterionic hydration layer"",""phosphorylcholine"",""electrostatic hydration"",""anti-biofouling""]",3,0.95,Protein Adsorption and Bacterial Adhesion Resistance of Cross-linked Copolymer Hydrogels Based on Poly(2-methacryloyloxyethyl phosphorylcholine) and Poly(2-hydroxyethyl methacrylate)
PHA-c9056ab616-004,10.1002/bkcs.11980,train,p(HEMA-Co-15%MPC),cross-linked hydrogel lens,"[""poly(2-hydroxyethyl methacrylate-co-2-methacryloyloxyethyl phosphorylcholine)""]","[{""name"":""HEMA"",""wt_percent"":85},{""name"":""MPC"",""wt_percent"":15}]",,"[{""basis"":""relative to combined weights of HEMA and MPC"",""name"":""EGDMA"",""wt_percent"":0.4}]",,free-radical polymerization with AIBN at 100 °C for at least 5 h,,,,,,"[""hydroxyethyl methacrylate"",""phosphorylcholine"",""zwitterionic MPC""]","[""phosphorylcholine""]",[],zwitterionic hydrophilic,"[""hydration-mediated anti-fouling""]",141.8,,,,,,,,,,,67.9,,,bovine serum albumin,BSA,bovine,,,negative at neutral pH,static batch incubation followed by protein extraction/desorption and HPLC quantification,7.4,37,12,h,PBS,,,five samples of each hydrogel type,10,,"reverse-phase HPLC, C18 column, UV detection at 220 nm",,fouling_reduction_pct,70.0,%,maximize,BSA adsorption reduction,"[""zwitterionic hydration layer"",""phosphorylcholine"",""electrostatic hydration"",""anti-biofouling""]",3,0.95,Protein Adsorption and Bacterial Adhesion Resistance of Cross-linked Copolymer Hydrogels Based on Poly(2-methacryloyloxyethyl phosphorylcholine) and Poly(2-hydroxyethyl methacrylate)
PHA-c9056ab616-005,10.1002/bkcs.11980,train,p(HEMA-Co-20%MPC),cross-linked hydrogel lens,"[""poly(2-hydroxyethyl methacrylate-co-2-methacryloyloxyethyl phosphorylcholine)""]","[{""name"":""HEMA"",""wt_percent"":80},{""name"":""MPC"",""wt_percent"":20}]",,"[{""basis"":""relative to combined weights of HEMA and MPC"",""name"":""EGDMA"",""wt_percent"":0.4}]",,free-radical polymerization with AIBN at 100 °C for at least 5 h,,,,,,"[""hydroxyethyl methacrylate"",""phosphorylcholine"",""zwitterionic MPC""]","[""phosphorylcholine""]",[],zwitterionic hydrophilic,"[""hydration-mediated anti-fouling""]",201.9,,,,,,,,,,,67.1,,,bovine serum albumin,BSA,bovine,,,negative at neutral pH,static batch incubation followed by protein extraction/desorption and HPLC quantification,7.4,37,12,h,PBS,,,five samples of each hydrogel type,10,,"reverse-phase HPLC, C18 column, UV detection at 220 nm",,fouling_reduction_pct,67.0,%,maximize,BSA adsorption reduction,"[""zwitterionic hydration layer"",""phosphorylcholine"",""electrostatic hydration"",""anti-biofouling""]",3,0.95,Protein Adsorption and Bacterial Adhesion Resistance of Cross-linked Copolymer Hydrogels Based on Poly(2-methacryloyloxyethyl phosphorylcholine) and Poly(2-hydroxyethyl methacrylate)
