Repository: sunyrain/PHA

# PHA Protein-Hydrogel Adsorption Dataset

Generated: 2026-07-05T11:36:45

## Scope

This curated package organizes literature-derived protein-hydrogel adsorption, binding, immobilization, antifouling, and related biointerface records extracted from the local PHA corpus.

The primary unit is one record:

`paper + hydrogel/sample + protein/mixture + experimental condition + measured outcome`

## Contents

- `data/sources.csv`: article-level metadata, extraction status, and curation decision.
- `data/records_flat.csv`: flattened record-level table with provenance, hydrogel, protein, condition, outcome, mechanism, and quality fields.

File: data/curated/pha_scientific_dataset_20260705/data/inverse_design_seed.csv (part 7 of 62)
record_id,doi,doi_split,hydrogel_name,hydrogel_format,polymer_backbone,monomers,monomer_ratios,crosslinker,crosslinker_concentration,synthesis_method,preparation_solvent,preparation_pH,preparation_temp_C,gelation_time,post_treatment,functional_groups,ligand_or_affinity_group,filler_or_composite,charge_class,responsive_type,swelling_ratio,water_content_pct,porosity_pct,pore_size_value,pore_size_unit,mesh_size,surface_area,particle_size,thickness,roughness,zeta_potential_mV,contact_angle_deg,young_modulus,degradation_or_stability,protein_name,protein_abbreviation,protein_species_or_source,protein_mw_kDa,protein_pI,protein_charge_at_pH,experiment_mode,pH,temperature_C,contact_time,contact_time_unit,buffer,salt_type,salt_concentration,hydrogel_dosage,solution_volume,flow_rate,detection_method,replicate_count,target_name,target_value,target_unit,target_direction,outcome_label,mechanism_tags,source_quality_score,extraction_confidence,article_title
PHA-c9056ab616-006,10.1002/bkcs.11980,train,p(HEMA)-H,cross-linked hydrogel lens,"[""poly(2-hydroxyethyl methacrylate)""]","[{""name"":""HEMA"",""wt_percent"":100},{""name"":""MPC"",""wt_percent"":0}]",,"[{""basis"":""relative to combined weights of HEMA and MPC"",""name"":""EGDMA"",""wt_percent"":0.4}]",,free-radical polymerization with AIBN at 100 °C for at least 5 h,,,,,,"[""hydroxyethyl methacrylate""]",[],[],neutral hydrophilic,[],46.1,,,,,,,,,,,78.6,,,chicken egg-white lysozyme,lysozyme,chicken egg-white,,,positive,static batch incubation followed by protein extraction/desorption and HPLC quantification,7.4,37,12,h,PBS,,,five samples of each hydrogel type,10,,"reverse-phase HPLC, C18 column, UV detection at 220 nm",,fouling_reduction_pct,0.0,%,maximize,lysozyme adsorption,"[""control hydrogel"",""protein fouling""]",3,0.95,Protein Adsorption and Bacterial Adhesion Resistance of Cross-linked Copolymer Hydrogels Based on Poly(2-methacryloyloxyethyl phosphorylcholine) and Poly(2-hydroxyethyl methacrylate)
PHA-c9056ab616-007,10.1002/bkcs.11980,train,p(HEMA-Co-5%MPC),cross-linked hydrogel lens,"[""poly(2-hydroxyethyl methacrylate-co-2-methacryloyloxyethyl phosphorylcholine)""]","[{""name"":""HEMA"",""wt_percent"":95},{""name"":""MPC"",""wt_percent"":5}]",,"[{""basis"":""relative to combined weights of HEMA and MPC"",""name"":""EGDMA"",""wt_percent"":0.4}]",,free-radical polymerization with AIBN at 100 °C for at least 5 h,,,,,,"[""hydroxyethyl methacrylate"",""phosphorylcholine"",""zwitterionic MPC""]","[""phosphorylcholine""]",[],zwitterionic hydrophilic,"[""hydration-mediated anti-fouling""]",79.4,,,,,,,,,,,70.4,,,chicken egg-white lysozyme,lysozyme,chicken egg-white,,,positive,static batch incubation followed by protein extraction/desorption and HPLC quantification,7.4,37,12,h,PBS,,,five samples of each hydrogel type,10,,"reverse-phase HPLC, C18 column, UV detection at 220 nm",,fouling_reduction_pct,47.0,%,maximize,lysozyme adsorption reduction,"[""zwitterionic hydration layer"",""phosphorylcholine"",""electrostatic hydration"",""anti-biofouling""]",3,0.92,Protein Adsorption and Bacterial Adhesion Resistance of Cross-linked Copolymer Hydrogels Based on Poly(2-methacryloyloxyethyl phosphorylcholine) and Poly(2-hydroxyethyl methacrylate)
PHA-c9056ab616-008,10.1002/bkcs.11980,train,p(HEMA-Co-10%MPC),cross-linked hydrogel lens,"[""poly(2-hydroxyethyl methacrylate-co-2-methacryloyloxyethyl phosphorylcholine)""]","[{""name"":""HEMA"",""wt_percent"":90},{""name"":""MPC"",""wt_percent"":10}]",,"[{""basis"":""relative to combined weights of HEMA and MPC"",""name"":""EGDMA"",""wt_percent"":0.4}]",,free-radical polymerization with AIBN at 100 °C for at least 5 h,,,,,,"[""hydroxyethyl methacrylate"",""phosphorylcholine"",""zwitterionic MPC""]","[""phosphorylcholine""]",[],zwitterionic hydrophilic,"[""hydration-mediated anti-fouling""]",100.1,,,,,,,,,,,69.9,,,chicken egg-white lysozyme,lysozyme,chicken egg-white,,,positive,static batch incubation followed by protein extraction/desorption and HPLC quantification,7.4,37,12,h,PBS,,,five samples of each hydrogel type,10,,"reverse-phase HPLC, C18 column, UV detection at 220 nm",,fouling_reduction_pct,44.0,%,maximize,lysozyme adsorption reduction,"[""zwitterionic hydration layer"",""phosphorylcholine"",""electrostatic hydration"",""anti-biofouling""]",3,0.92,Protein Adsorption and Bacterial Adhesion Resistance of Cross-linked Copolymer Hydrogels Based on Poly(2-methacryloyloxyethyl phosphorylcholine) and Poly(2-hydroxyethyl methacrylate)
PHA-c9056ab616-009,10.1002/bkcs.11980,train,p(HEMA-Co-15%MPC),cross-linked hydrogel lens,"[""poly(2-hydroxyethyl methacrylate-co-2-methacryloyloxyethyl phosphorylcholine)""]","[{""name"":""HEMA"",""wt_percent"":85},{""name"":""MPC"",""wt_percent"":15}]",,"[{""basis"":""relative to combined weights of HEMA and MPC"",""name"":""EGDMA"",""wt_percent"":0.4}]",,free-radical polymerization with AIBN at 100 °C for at least 5 h,,,,,,"[""hydroxyethyl methacrylate"",""phosphorylcholine"",""zwitterionic MPC""]","[""phosphorylcholine""]",[],zwitterionic hydrophilic,"[""hydration-mediated anti-fouling""]",141.8,,,,,,,,,,,67.9,,,chicken egg-white lysozyme,lysozyme,chicken egg-white,,,positive,static batch incubation followed by protein extraction/desorption and HPLC quantification,7.4,37,12,h,PBS,,,five samples of each hydrogel type,10,,"reverse-phase HPLC, C18 column, UV detection at 220 nm",,fouling_reduction_pct,67.0,%,maximize,lysozyme adsorption reduction,"[""zwitterionic hydration layer"",""phosphorylcholine"",""electrostatic hydration"",""anti-biofouling""]",3,0.92,Protein Adsorption and Bacterial Adhesion Resistance of Cross-linked Copolymer Hydrogels Based on Poly(2-methacryloyloxyethyl phosphorylcholine) and Poly(2-hydroxyethyl methacrylate)
PHA-c9056ab616-010,10.1002/bkcs.11980,train,p(HEMA-Co-20%MPC),cross-linked hydrogel lens,"[""poly(2-hydroxyethyl methacrylate-co-2-methacryloyloxyethyl phosphorylcholine)""]","[{""name"":""HEMA"",""wt_percent"":80},{""name"":""MPC"",""wt_percent"":20}]",,"[{""basis"":""relative to combined weights of HEMA and MPC"",""name"":""EGDMA"",""wt_percent"":0.4}]",,free-radical polymerization with AIBN at 100 °C for at least 5 h,,,,,,"[""hydroxyethyl methacrylate"",""phosphorylcholine"",""zwitterionic MPC""]","[""phosphorylcholine""]",[],zwitterionic hydrophilic,"[""hydration-mediated anti-fouling""]",201.9,,,,,,,,,,,67.1,,,chicken egg-white lysozyme,lysozyme,chicken egg-white,,,positive,static batch incubation followed by protein extraction/desorption and HPLC quantification,7.4,37,12,h,PBS,,,five samples of each hydrogel type,10,,"reverse-phase HPLC, C18 column, UV detection at 220 nm",,fouling_reduction_pct,52.0,%,maximize,lysozyme adsorption reduction,"[""zwitterionic hydration layer"",""phosphorylcholine"",""electrostatic hydration"",""anti-biofouling""]",3,0.92,Protein Adsorption and Bacterial Adhesion Resistance of Cross-linked Copolymer Hydrogels Based on Poly(2-methacryloyloxyethyl phosphorylcholine) and Poly(2-hydroxyethyl methacrylate)
PHA-d3e4259d7a-001,10.1002/bmc.2833,train,random anti-hIgG immobilized non-imprinted PHEMA cryogel,cryogel column,"[""poly(hydroxyethyl methacrylate)""]","[""HEMA""]",,"[""N,N'-methylenebis(acrylamide)""]",,free radical cryopolymerization with APS/TEMED followed by carbodiimide activation and anti-hIgG immobilization,,,,,,[],"[""anti-hIgG""]",[],,[],7.5 g water/g cryogel,,,,,,,,,,,,,,anti-human IgG antibody,anti-hIgG,,,,,column immobilization,7.4,,24 h,,phosphate buffer,,,,20 mL,1.0 mL/min,UV absorbance at 280 nm,,q_norm_mg_g,19.8,mg/g,maximize,anti-hIgG immobilized amount on NIP,"[""random antibody immobilization"",""carbodiimide coupling""]",3,0.95,Oriented immobilized anti-hIgG via Fc fragment-imprinted PHEMA cryogel for IgG purification
PHA-d3e4259d7a-002,10.1002/bmc.2833,train,oriented anti-hIgG immobilized Fc fragment-imprinted PHEMA cryogel,cryogel column,"[""poly(hydroxyethyl methacrylate)""]","[""HEMA"",""MAC-Fc complex""]",,"[""N,N'-methylenebis(acrylamide)""]",,"free radical cryopolymerization with APS/TEMED in presence of MAC-Fc complex, template removal with 1.0 M NaCl, carbodiimide activation, anti-hIgG immobilization",,,,,,"[""carbodiimide-activated groups""]","[""anti-hIgG"",""Fc-imprinted cavities""]",[],,[],8.7 g water/g cryogel,,,,,,,,,,,,,,anti-human IgG antibody,anti-hIgG,,,,,column immobilization,7.4,,24 h,,phosphate buffer,,,,20 mL,1.0 mL/min,UV absorbance at 280 nm,,q_norm_mg_g,23.7,mg/g,maximize,anti-hIgG immobilized amount on MIP,"[""molecular imprinting"",""oriented antibody immobilization"",""Fc-imprinted cavities"",""carbodiimide coupling""]",3,0.95,Oriented immobilized anti-hIgG via Fc fragment-imprinted PHEMA cryogel for IgG purification
PHA-d3e4259d7a-003,10.1002/bmc.2833,train,oriented anti-hIgG immobilized Fc fragment-imprinted PHEMA cryogel,cryogel column,"[""poly(hydroxyethyl methacrylate)""]","[""HEMA"",""MAC-Fc complex""]",,"[""N,N'-methylenebis(acrylamide)""]",,Fc-imprinted PHEMA cryogel with immobilized anti-hIgG,,,,,,"[""carbodiimide-activated groups""]","[""anti-hIgG"",""Fc-imprinted cavities""]",[],,[],8.7 g water/g cryogel,,,,,,,,,,,,,,human immunoglobulin G,IgG,human,,,,column adsorption,,,,,20 mM HEPES used for equilibration; exact isotherm pH not explicitly stated in quoted sentence,,,,,,UV absorbance at 280 nm,,q_norm_mg_g,86.9,mg/g,maximize,maximum aqueous IgG adsorption capacity on MIP/anti-hIgG,"[""oriented antibody immobilization"",""immunoaffinity binding"",""molecular imprinting"",""Langmuir monolayer adsorption""]",3,0.95,Oriented immobilized anti-hIgG via Fc fragment-imprinted PHEMA cryogel for IgG purification
PHA-d3e4259d7a-005,10.1002/bmc.2833,train,oriented anti-hIgG immobilized Fc fragment-imprinted PHEMA cryogel,cryogel column,"[""poly(hydroxyethyl methacrylate)""]","[""HEMA"",""MAC-Fc complex""]",,"[""N,N'-methylenebis(acrylamide)""]",,Fc-imprinted PHEMA cryogel with immobilized anti-hIgG,,,,,,[],"[""anti-hIgG"",""Fc-imprinted cavities""]",[],,[],8.7 g water/g cryogel,,,,,,,,,,,,,,human immunoglobulin G,IgG,human,,,,column adsorption,8.0,,,,20 mM HEPES,,,,,,UV absorbance at 280 nm,,q_norm_mg_g,31.9,mg/g,maximize,IgG adsorption in HEPES pH 8.0,"[""pH-dependent adsorption"",""buffer-dependent adsorption"",""immunoaffinity binding""]",3,0.98,Oriented immobilized anti-hIgG via Fc fragment-imprinted PHEMA cryogel for IgG purification
PHA-d3e4259d7a-009,10.1002/bmc.2833,train,oriented anti-hIgG immobilized Fc fragment-imprinted PHEMA cryogel,cryogel column,"[""poly(hydroxyethyl methacrylate)""]","[""HEMA"",""MAC-Fc complex""]",,"[""N,N'-methylenebis(acrylamide)""]",,Fc-imprinted PHEMA cryogel with immobilized anti-hIgG,,,,,,[],"[""anti-hIgG"",""Fc-imprinted cavities""]",[],,[],8.7 g water/g cryogel,,,,,,,,,,,,,,human immunoglobulin G,IgG,human plasma,,,,column adsorption from plasma,7.4,,1 h,,PBS,,,,10 mL diluted plasma,1.0 mL/min,ELISA,,q_norm_mg_g,106.4,mg/g,maximize,IgG adsorption from 1:2 diluted human plasma,"[""immunoaffinity adsorption"",""plasma protein competition"",""specific IgG purification""]",3,0.98,Oriented immobilized anti-hIgG via Fc fragment-imprinted PHEMA cryogel for IgG purification
PHA-0d3aa56920-002,10.1002/bmc.3171,train,N-methacryloyl-phosphoserine immobilized PHEMA cryogel,cryogel column,"[""poly(2-hydroxy ethylmethacrylate)""]","[""HEMA"",""MA-pSer""]",,"[""N,N'-methylene-bis(acrylamide)""]",,cryopolymerization at -16 C for 24 h followed by thawing at room temperature,,,,,,"[""hydroxyl"",""phosphoserine"",""phosphate"",""carboxyl"",""amide""]","[""N-methacryloyl-phosphoserine""]",[],anionic/affinity ligand-bearing,[],540.84%,,,,,,,,,,,,,,serum amyloid P,SAP,,25.462,,,column flow adsorption,,,,,,,,,,1 mL/min,absorbance at 280 nm,,q_norm_mg_g,802.5,mg/g,maximize,maximum SAP adsorption capacity at 125 mg/mL initial SAP,"[""affinity adsorption"",""macropore saturation"",""phosphoserine affinity""]",3,0.95,Developing column material for the separation of serum amyloid P and C reactive protein from biological sources
PHA-0d3aa56920-005,10.1002/bmc.3171,train,N-methacryloyl-phosphoserine immobilized PHEMA cryogel,cryogel column,"[""poly(2-hydroxy ethylmethacrylate)""]","[""HEMA"",""MA-pSer""]",,"[""N,N'-methylene-bis(acrylamide)""]",,cryopolymerization at -16 C for 24 h followed by thawing at room temperature,,,,,,"[""hydroxyl"",""phosphoserine"",""phosphate"",""carboxyl"",""amide""]","[""N-methacryloyl-phosphoserine""]",[],anionic/affinity ligand-bearing,[],540.84%,,,,,,,,,,,,,,serum amyloid P and C-reactive protein mixture,SAP/CRP,rainbow trout blood serum,,,,FPLC affinity chromatography,7.4,,,,50 mM Tris/TBS,NaCl; CaCl2; EDTA for elution,15 mM NaCl and 10 mM CaCl2 in equilibration/running buffer; 3 mM EDTA in elution buffer,,,1.0 mL/min,UV absorbance at 280 nm,,fraction collection time,28.5,min,context_dependent,SAP and CRP serum fraction collected,"[""affinity chromatography"",""EDTA elution"",""Ca2+-dependent pentraxin binding""]",2,0.86,Developing column material for the separation of serum amyloid P and C reactive protein from biological sources
PHA-d528107abd-003,10.1002/bmc.4605,train,staphylococcal protein A-imprinted poly(HEMA-MATrp) cryogel beads,spherical cryogel beads,poly(HEMA-MATrp),"[""2-hydroxyethyl methacrylate"",""N-methacryloyl-tryptophan""]",,"[""N,N-methylene bisacrylamide""]",,radical cryogelation,,,,,,"[""hydroxyl"",""amide"",""aromatic tryptophan""]","[""MATrp"",""protein A-imprinted recognition cavities""]",[],,"[""macroporous cryogel"",""molecularly imprinted""]",570%,,,,,,,,,,,,,,staphylococcal protein A,SpA,Staphylococcus aureus,42,,,batch adsorption,7,,2 h,,phosphate buffer,,,48 mg dry weight,2 mL,,UV spectrophotometry at 224 nm,,q_norm_mg_g,3.8,mg/g,maximize,maximum adsorption in pH scan,"[""pH-dependent recognition"",""molecular imprinting""]",2,0.95,Combined protein A imprinting and cryogelation for production of spherical affinity material
PHA-d528107abd-004,10.1002/bmc.4605,train,staphylococcal protein A-imprinted poly(HEMA-MATrp) cryogel beads,spherical cryogel beads,poly(HEMA-MATrp),"[""2-hydroxyethyl methacrylate"",""N-methacryloyl-tryptophan""]",,"[""N,N-methylene bisacrylamide""]",,radical cryogelation,,,,,,"[""hydroxyl"",""amide"",""aromatic tryptophan""]","[""MATrp"",""protein A-imprinted recognition cavities""]",[],,"[""macroporous cryogel"",""molecularly imprinted""]",570%,,,,,,,,,,,,,,staphylococcal protein A,SpA,Staphylococcus aureus,42,,,batch adsorption,,4,2 h,,,,,48 mg dry weight,2 mL,,UV spectrophotometry at 224 nm,,q_norm_mg_g,5.4,mg/g,maximize,protein A adsorption at 4 C,"[""temperature-dependent adsorption""]",2,0.95,Combined protein A imprinting and cryogelation for production of spherical affinity material
PHA-d528107abd-005,10.1002/bmc.4605,train,staphylococcal protein A-imprinted poly(HEMA-MATrp) cryogel beads,spherical cryogel beads,poly(HEMA-MATrp),"[""2-hydroxyethyl methacrylate"",""N-methacryloyl-tryptophan""]",,"[""N,N-methylene bisacrylamide""]",,radical cryogelation,,,,,,"[""hydroxyl"",""amide"",""aromatic tryptophan""]","[""MATrp"",""protein A-imprinted recognition cavities""]",[],,"[""macroporous cryogel"",""molecularly imprinted""]",570%,,,,,,,,,,,,,,staphylococcal protein A,SpA,Staphylococcus aureus,42,,,batch adsorption,,25,2 h,,,,,48 mg dry weight,2 mL,,UV spectrophotometry at 224 nm,,q_norm_mg_g,9.29,mg/g,maximize,protein A adsorption at 25 C,"[""temperature-dependent adsorption""]",2,0.95,Combined protein A imprinting and cryogelation for production of spherical affinity material
PHA-d528107abd-006,10.1002/bmc.4605,train,staphylococcal protein A-imprinted poly(HEMA-MATrp) cryogel beads,spherical cryogel beads,poly(HEMA-MATrp),"[""2-hydroxyethyl methacrylate"",""N-methacryloyl-tryptophan""]",,"[""N,N-methylene bisacrylamide""]",,radical cryogelation,,,,,,"[""hydroxyl"",""amide"",""aromatic tryptophan""]","[""MATrp"",""protein A-imprinted recognition cavities""]",[],,"[""macroporous cryogel"",""molecularly imprinted""]",570%,,,,,,,,,,,,,,staphylococcal protein A,SpA,Staphylococcus aureus,42,,,batch adsorption,,45,2 h,,,,,48 mg dry weight,2 mL,,UV spectrophotometry at 224 nm,,q_norm_mg_g,8.84,mg/g,maximize,protein A adsorption at 45 C,"[""temperature-dependent adsorption""]",2,0.95,Combined protein A imprinting and cryogelation for production of spherical affinity material
PHA-d528107abd-010,10.1002/bmc.4605,train,staphylococcal protein A-imprinted poly(HEMA-MATrp) cryogel beads,spherical cryogel beads,poly(HEMA-MATrp),"[""2-hydroxyethyl methacrylate"",""N-methacryloyl-tryptophan""]",,"[""N,N-methylene bisacrylamide""]",,radical cryogelation,,,,,,"[""hydroxyl"",""amide"",""aromatic tryptophan""]","[""MATrp"",""protein A-imprinted recognition cavities""]",[],,"[""macroporous cryogel"",""molecularly imprinted""]",570%,,,,,,,,,,,,,,staphylococcal protein A,SpA,Staphylococcus aureus,42,,,batch desorption and reusability,,,2 h desorption,,,,,50 mg,2 mL desorption solution,,UV spectrophotometry at 224 nm,,desorption yield,89.2,%,context_dependent,protein A desorption yield,"[""reversible adsorption"",""alkaline desorption"",""reusability""]",2,0.95,Combined protein A imprinting and cryogelation for production of spherical affinity material
PHA-071a186e7b-002,10.1002/bmc.5995,train,APC-specific DNA aptamer immobilized poly(HEMA-GMA) cryogel membrane,macroporous cryogel membrane,"[""poly(2-hydroxyethyl methacrylate-glycidyl methacrylate)""]","[""2-hydroxyethyl methacrylate"",""glycidyl methacrylate""]",,"[""N,N'-methylenebisacrylamide""]",,cryopolymerization followed by covalent DNA aptamer immobilization,,,,,,"[""epoxy"",""hydroxyl""]","[""APC-specific DNA aptamer""]",[],,"[""pH-sensitive adsorption""]",,,,,,,,,,,,,,,activated protein C,APC,plasma; human implied by article context,62.0,,,batch adsorption pH scan,7.4,,,,,,,,,,UV-Vis spectrophotometer,,q_norm_mg_g,74.47,mg/g,maximize,highest APC adsorption in pH scan,"[""aptamer affinity binding"",""pH-dependent protein conformation""]",3,0.97,Specific DNA aptamer-immobilized cryogel membranes as novel bioaffinity supports and their potential for the purification of activated protein C
PHA-071a186e7b-005,10.1002/bmc.5995,train,APC-specific DNA aptamer immobilized poly(HEMA-GMA) cryogel membrane,macroporous cryogel membrane,"[""poly(2-hydroxyethyl methacrylate-glycidyl methacrylate)""]","[""2-hydroxyethyl methacrylate"",""glycidyl methacrylate""]",,"[""N,N'-methylenebisacrylamide""]",,cryopolymerization followed by covalent DNA aptamer immobilization,,,,,,"[""epoxy"",""hydroxyl""]","[""APC-specific DNA aptamer""]",[],,[],,,,,,,,,,,,,,,activated protein C,APC,plasma; human implied by article context,62.0,,,batch adsorption kinetic/time scan,,,10 min,,,,,,,,UV-Vis spectrophotometer,,q_norm_mg_g,16.64,mg/g,maximize,APC adsorption after 10 min,"[""time-dependent adsorption"",""aptamer affinity binding""]",3,0.97,Specific DNA aptamer-immobilized cryogel membranes as novel bioaffinity supports and their potential for the purification of activated protein C
PHA-071a186e7b-006,10.1002/bmc.5995,train,APC-specific DNA aptamer immobilized poly(HEMA-GMA) cryogel membrane,macroporous cryogel membrane,"[""poly(2-hydroxyethyl methacrylate-glycidyl methacrylate)""]","[""2-hydroxyethyl methacrylate"",""glycidyl methacrylate""]",,"[""N,N'-methylenebisacrylamide""]",,cryopolymerization followed by covalent DNA aptamer immobilization,,,,,,"[""epoxy"",""hydroxyl""]","[""APC-specific DNA aptamer""]",[],,[],,,,,,,,,,,,,,,activated protein C,APC,plasma; human implied by article context,62.0,,,batch adsorption kinetic/time scan,,,45 min,,,,,,,,UV-Vis spectrophotometer,,q_norm_mg_g,83.24,mg/g,maximize,APC adsorption after 45 min,"[""time-dependent adsorption"",""aptamer affinity binding""]",3,0.97,Specific DNA aptamer-immobilized cryogel membranes as novel bioaffinity supports and their potential for the purification of activated protein C
PHA-071a186e7b-007,10.1002/bmc.5995,train,APC-specific DNA aptamer immobilized poly(HEMA-GMA) cryogel membrane,macroporous cryogel membrane,"[""poly(2-hydroxyethyl methacrylate-glycidyl methacrylate)""]","[""2-hydroxyethyl methacrylate"",""glycidyl methacrylate""]",,"[""N,N'-methylenebisacrylamide""]",,cryopolymerization followed by covalent DNA aptamer immobilization,,,,,,"[""epoxy"",""hydroxyl""]","[""APC-specific DNA aptamer""]",[],,[],,,,,,,,,,,,,,,activated protein C,APC,plasma; human implied by article context,62.0,,,batch adsorption kinetic/time scan,,,90 min,,,,,,,,UV-Vis spectrophotometer,,q_norm_mg_g,86.02,mg/g,maximize,APC adsorption after 90 min,"[""time-dependent adsorption"",""aptamer affinity binding""]",3,0.97,Specific DNA aptamer-immobilized cryogel membranes as novel bioaffinity supports and their potential for the purification of activated protein C
PHA-071a186e7b-009,10.1002/bmc.5995,train,APC-specific DNA aptamer immobilized poly(HEMA-GMA) cryogel membrane,macroporous cryogel membrane,"[""poly(2-hydroxyethyl methacrylate-glycidyl methacrylate)""]","[""2-hydroxyethyl methacrylate"",""glycidyl methacrylate""]",,"[""N,N'-methylenebisacrylamide""]",,cryopolymerization followed by covalent DNA aptamer immobilization,,,,,,"[""epoxy"",""hydroxyl""]","[""APC-specific DNA aptamer""]",[],,"[""temperature-sensitive adsorption""]",,,,,,,,,,,,,,,activated protein C,APC,plasma; human implied by article context,62.0,,,batch adsorption temperature scan,,4,,,,,,,,,UV-Vis spectrophotometer,,q_norm_mg_g,11.87,mg/g,maximize,APC adsorption at 4°C,"[""temperature-dependent adsorption""]",3,0.96,Specific DNA aptamer-immobilized cryogel membranes as novel bioaffinity supports and their potential for the purification of activated protein C
PHA-071a186e7b-013,10.1002/bmc.5995,train,APC-specific DNA aptamer immobilized poly(HEMA-GMA) cryogel membrane,macroporous cryogel membrane,"[""poly(2-hydroxyethyl methacrylate-glycidyl methacrylate)""]","[""2-hydroxyethyl methacrylate"",""glycidyl methacrylate""]",,"[""N,N'-methylenebisacrylamide""]",,cryopolymerization followed by covalent DNA aptamer immobilization,,,,,,"[""epoxy"",""hydroxyl""]","[""APC-specific DNA aptamer""]",[],,"[""ionic-strength-sensitive adsorption""]",,,,,,,,,,,,,,,activated protein C,APC,plasma; human implied by article context,62.0,,,batch adsorption ionic-strength scan,7.4,,,,PBS buffer,NaCl,0.1 M,,,,UV-Vis spectrophotometer,,q_norm_mg_g,21.08,mg/g,maximize,APC adsorption at 0.1 M NaCl,"[""ionic-strength-sensitive binding""]",3,0.96,Specific DNA aptamer-immobilized cryogel membranes as novel bioaffinity supports and their potential for the purification of activated protein C
PHA-071a186e7b-014,10.1002/bmc.5995,train,APC-specific DNA aptamer immobilized poly(HEMA-GMA) cryogel membrane,macroporous cryogel membrane,"[""poly(2-hydroxyethyl methacrylate-glycidyl methacrylate)""]","[""2-hydroxyethyl methacrylate"",""glycidyl methacrylate""]",,"[""N,N'-methylenebisacrylamide""]",,cryopolymerization followed by covalent DNA aptamer immobilization,,,,,,"[""epoxy"",""hydroxyl""]","[""APC-specific DNA aptamer""]",[],,"[""ionic-strength-sensitive adsorption""]",,,,,,,,,,,,,,,activated protein C,APC,plasma; human implied by article context,62.0,,,batch adsorption ionic-strength scan,7.4,,,,PBS buffer,NaCl,0.5 M,,,,UV-Vis spectrophotometer,,q_norm_mg_g,19.97,mg/g,maximize,APC adsorption at 0.5 M NaCl,"[""ionic-strength-sensitive binding""]",3,0.96,Specific DNA aptamer-immobilized cryogel membranes as novel bioaffinity supports and their potential for the purification of activated protein C
PHA-071a186e7b-015,10.1002/bmc.5995,train,APC-specific DNA aptamer immobilized poly(HEMA-GMA) cryogel membrane,macroporous cryogel membrane,"[""poly(2-hydroxyethyl methacrylate-glycidyl methacrylate)""]","[""2-hydroxyethyl methacrylate"",""glycidyl methacrylate""]",,"[""N,N'-methylenebisacrylamide""]",,cryopolymerization followed by covalent DNA aptamer immobilization,,,,,,"[""epoxy"",""hydroxyl""]","[""APC-specific DNA aptamer""]",[],,"[""ionic-strength-sensitive adsorption""]",,,,,,,,,,,,,,,activated protein C,APC,plasma; human implied by article context,62.0,,,batch adsorption ionic-strength scan,7.4,,,,PBS buffer,NaCl,1.0 M,,,,UV-Vis spectrophotometer,,q_norm_mg_g,9.98,mg/g,maximize,APC adsorption at 1.0 M NaCl,"[""ionic-strength-sensitive binding""]",3,0.96,Specific DNA aptamer-immobilized cryogel membranes as novel bioaffinity supports and their potential for the purification of activated protein C
PHA-071a186e7b-017,10.1002/bmc.5995,train,APC-specific DNA aptamer immobilized poly(HEMA-GMA) cryogel membrane,macroporous cryogel membrane,"[""poly(2-hydroxyethyl methacrylate-glycidyl methacrylate)""]","[""2-hydroxyethyl methacrylate"",""glycidyl methacrylate""]",,"[""N,N'-methylenebisacrylamide""]",,cryopolymerization followed by covalent DNA aptamer immobilization,,,,,,"[""epoxy"",""hydroxyl""]","[""APC-specific DNA aptamer""]",[],,"[""salt-desorbable affinity binding""]",,,,,,,,,,,,,,,activated protein C,APC,plasma; human implied by article context,62.0,,,adsorption-desorption reusability,,25,2 h desorption,,,NaCl,1.0 M,,,90 rpm shaking incubator,UV-Vis spectrophotometer at 280 nm,,retained_capacity_pct,96.11,%,maximize,APC desorption and retained binding capacity after reuse,"[""salt desorption"",""reversible affinity adsorption"",""reusability""]",3,0.96,Specific DNA aptamer-immobilized cryogel membranes as novel bioaffinity supports and their potential for the purification of activated protein C
PHA-fc929d8fd3-002,10.1002/btpr.1863,train,hydrophobic PHEMAPA cryogel,cryogel column,"[""poly(2-hydroxyethyl methacrylate)""]","[""2-hydroxyethyl methacrylate"",""N-methacryloyl-(L)-phenylalanine methyl ester""]",,"[""N,N'-methylene-bis(acrylamide)""]",,cryopolymerization,,,,,,"[""phenylalanine methyl ester"",""hydrophobic phenyl group""]","[""MAPA""]",[],,[],426.5%,,,,,,,,,,,,,,lipase,,porcine pancreas,,4.9,near zero net charge,continuous-flow adsorption,5.0,,,,acetate buffer,Na2SO4,1.0 M,,,0.5 mL min-1,UV-vis,,q_norm_mg_g,50.0,mg/g,maximize,maximum lipase adsorption at pH 5.0,"[""hydrophobic interaction"",""pI-dependent adsorption""]",3,,Preparation of a novel hydrophobic affinity cryogel for adsorption of lipase and its utilization as a chromatographic adsorbent for fast protein liquid chromatography
PHA-fc929d8fd3-003,10.1002/btpr.1863,train,hydrophobic PHEMAPA cryogel,cryogel column,"[""poly(2-hydroxyethyl methacrylate)""]","[""2-hydroxyethyl methacrylate"",""N-methacryloyl-(L)-phenylalanine methyl ester""]",,"[""N,N'-methylene-bis(acrylamide)""]",,cryopolymerization,,,,,,"[""phenylalanine methyl ester"",""hydrophobic phenyl group""]","[""MAPA""]",[],,[],426.5%,,,,,,,,,,,,,,lipase,,porcine pancreas,,4.9,near zero net charge at pH 5.0,continuous-flow adsorption,5.0,,,,50 mM acetate buffer,Na2SO4,1 M,,,0.5 mL min-1,UV-vis,,q_norm_mg_g,50.0,mg/g,maximize,maximum adsorption after concentration scan,"[""hydrophobic interaction"",""site saturation""]",3,,Preparation of a novel hydrophobic affinity cryogel for adsorption of lipase and its utilization as a chromatographic adsorbent for fast protein liquid chromatography
PHA-fc929d8fd3-004,10.1002/btpr.1863,train,hydrophobic PHEMAPA cryogel,cryogel column,"[""poly(2-hydroxyethyl methacrylate)""]","[""2-hydroxyethyl methacrylate"",""N-methacryloyl-(L)-phenylalanine methyl ester""]",,"[""N,N'-methylene-bis(acrylamide)""]",,cryopolymerization,,,,,,"[""phenylalanine methyl ester"",""hydrophobic phenyl group""]","[""MAPA""]",[],,[],426.5%,,,,,,,,,,,,,,lipase,,porcine pancreas,,4.9,,continuous-flow adsorption isotherm,5.0,,,,50 mM acetate buffer,Na2SO4,1 M,,,0.5 mL min-1,UV-vis,,Langmuir Qmax,129.9,mg g-1,context_dependent,Langmuir isotherm fit,"[""monolayer adsorption"",""hydrophobic interaction""]",3,,Preparation of a novel hydrophobic affinity cryogel for adsorption of lipase and its utilization as a chromatographic adsorbent for fast protein liquid chromatography
PHA-fc929d8fd3-005,10.1002/btpr.1863,train,hydrophobic PHEMAPA cryogel,cryogel column,"[""poly(2-hydroxyethyl methacrylate)""]","[""2-hydroxyethyl methacrylate"",""N-methacryloyl-(L)-phenylalanine methyl ester""]",,"[""N,N'-methylene-bis(acrylamide)""]",,cryopolymerization,,,,,,"[""phenylalanine methyl ester"",""hydrophobic phenyl group""]","[""MAPA""]",[],,[],426.5%,,,,,,,,,,,,,,lipase,,porcine pancreas,,4.9,,continuous-flow adsorption equilibrium binding study,5.0,,,,50 mM acetate buffer,Na2SO4,1 M,,,0.5 mL min-1,UV-vis,,Scatchard Qmax,199.3,mg g-1,context_dependent,Scatchard binding parameters,"[""high affinity binding"",""hydrophobic interaction""]",3,,Preparation of a novel hydrophobic affinity cryogel for adsorption of lipase and its utilization as a chromatographic adsorbent for fast protein liquid chromatography
PHA-fc929d8fd3-008,10.1002/btpr.1863,train,hydrophobic PHEMAPA cryogel,FPLC cryogel column,"[""poly(2-hydroxyethyl methacrylate)""]","[""2-hydroxyethyl methacrylate"",""N-methacryloyl-(L)-phenylalanine methyl ester""]",,"[""N,N'-methylene-bis(acrylamide)""]",,cryopolymerization,,,,,,"[""phenylalanine methyl ester"",""hydrophobic phenyl group""]","[""MAPA""]",[],,[],426.5%,,,,,,,,,,,,,,lipase,,Yarrowia lipolytica cell extract,,,,FPLC purification from crude extract,5.0,,,,50 mM acetate buffer for FPLC; cell-free extract prepared in 0.1 M MOPS buffer pH 7.0,Na2SO4,1 M in mobile phase A,,,0.5 mL min-1,UV absorbance at 254 nm; titrimetric lipase activity assay using olive oil,,recovery_pct,84.2,%,maximize,lipase recovery from Yarrowia lipolytica cell extract,"[""hydrophobic interaction chromatography"",""selective purification""]",3,,Preparation of a novel hydrophobic affinity cryogel for adsorption of lipase and its utilization as a chromatographic adsorbent for fast protein liquid chromatography
PHA-fc929d8fd3-009,10.1002/btpr.1863,train,hydrophobic PHEMAPA cryogel,cryogel column,"[""poly(2-hydroxyethyl methacrylate)""]","[""2-hydroxyethyl methacrylate"",""N-methacryloyl-(L)-phenylalanine methyl ester""]",,"[""N,N'-methylene-bis(acrylamide)""]",,cryopolymerization,,,,,,"[""phenylalanine methyl ester"",""hydrophobic phenyl group""]","[""MAPA""]",[],,[],426.5%,,,,,,,,,,,,,,lipase,,porcine pancreas,,4.9,near zero net charge at pH 5.0,repeated adsorption-desorption cycles,5.0,,,,buffer solution at pH 5.0,,,,,,,,retained_capacity_pct,93.0,%,maximize,retained adsorption capacity after six cycles,"[""reusability"",""adsorption reversibility""]",3,,Preparation of a novel hydrophobic affinity cryogel for adsorption of lipase and its utilization as a chromatographic adsorbent for fast protein liquid chromatography
PHA-a0ec341344-002,10.1002/btpr.2113,validation,Natrix HD-C membrane,"porous hydrogel membrane, laboratory-scale device","[""polyacrylate hydrogel""]",[],,[],,single-step polymerization of functionalized monomers,,,,,,"[""pendant carboxylate binding groups""]","[""carboxylate"",""weak cation exchanger""]","[""inert polymeric web""]",weak cation exchange,[],,,,,,,,,,,,,,,monoclonal antibody 1,mAb 1,"CHO cell expressed, Merck & Co.",,,,dynamic binding capacity frontal analysis,5.2,,,,50 mM sodium acetate,,conductivity 12 mS/cm,,,10 MV/min,Protein A HPLC assay,,dynamic binding capacity at selected optimum,62.0,mg/mL membrane,context_dependent,optimized HD-C mAb 1 dynamic binding capacity,"[""weak cation exchange"",""salt tolerance"",""carboxylate binding"",""hydrogel matrix""]",3,0.95,Advective hydrogel membrane chromatography for monoclonal antibody purification in bioprocessing
PHA-a0ec341344-003,10.1002/btpr.2113,validation,Natrix Recon HD-C single-use device,"2-layer stacked flat sheet hydrogel membrane, MV 0.87 mL","[""polyacrylate hydrogel""]",[],,[],,single-step polymerization of functionalized monomers,,,,,,"[""pendant carboxylate binding groups""]","[""carboxylate"",""weak cation exchanger""]","[""inert polymeric web""]",weak cation exchange,[],,,,,,,,,,,,,,,monoclonal antibody 1,mAb 1,"CHO cell expressed, Merck & Co.",,,,laboratory-scale bind-elute chromatography,5.2,,,,"equilibration: 50 mM sodium acetate, 100 mM NaCl, pH 5.2; wash 2: 35 mM phosphate, pH 6.5; elution: 100 mM phosphate, pH 6.5",NaCl,100 mM NaCl in equilibration buffer; loading feed pH 5.2 and 12 mS/cm,MV 0.87 mL,,10 MV/min,UV 280 nm; HCP ELISA; DNA assay; Protein A HPLC/RPLC concentration assays,,recovery_pct,91.1,%,maximize,laboratory HD-C mAb capture yield and impurity clearance,"[""weak cation exchange"",""bind/elute"",""impurity flow-through"",""strip clearance""]",3,0.95,Advective hydrogel membrane chromatography for monoclonal antibody purification in bioprocessing
PHA-a0ec341344-006,10.1002/btpr.2113,validation,Natrix Recon HD-Q,"2-layer stacked flat sheet hydrogel membrane, MV 0.8 mL","[""polyacrylamide hydrogel""]",[],,[],,single-step polymerization of functionalized monomers,,,,,,"[""pendant quaternary ammonium binding groups""]","[""quaternary ammonium"",""strong anion exchanger""]",[],strong anion exchange,[],,,,,,,,,,,,,,,monoclonal antibody 2 with host cell protein impurities,mAb 2/HCP,CHO cell expressed mAb; post Protein A material,,,,AEX flow-through polishing,7.2,,6 s residence time,,"20 mM Tris, pH 7.2; pre-equilibrated with 20 mM Tris, 1 N NaCl, pH 7.2",NaCl,feed adjusted to 3 mS/cm,MV 0.8 mL,,10 MV/min,UV 280 nm; HCP ELISA; DNA qPCR/PicoGreen; residual Protein A ELISA,,product HCP,17.0,ppm,context_dependent,mAb 2 Natrix Recon HD-Q impurity clearance at 6 s residence time,"[""strong anion exchange"",""flow-through polishing"",""high loading"",""fast residence time""]",3,0.95,Advective hydrogel membrane chromatography for monoclonal antibody purification in bioprocessing
PHA-a0ec341344-007,10.1002/btpr.2113,validation,Natrix Recon HD-Q,"2-layer stacked flat sheet hydrogel membrane, MV 0.8 mL","[""polyacrylamide hydrogel""]",[],,[],,single-step polymerization of functionalized monomers,,,,,,"[""pendant quaternary ammonium binding groups""]","[""quaternary ammonium"",""strong anion exchanger""]",[],strong anion exchange,[],,,,,,,,,,,,,,,monoclonal antibody 2 with host cell protein impurities,mAb 2/HCP,CHO cell expressed mAb; post Protein A material,,,,AEX flow-through polishing,7.2,,12 s residence time,,"20 mM Tris, pH 7.2",NaCl,feed adjusted to 3 mS/cm,MV 0.8 mL,,5 MV/min,UV 280 nm; HCP ELISA; DNA qPCR/PicoGreen; residual Protein A ELISA,,product HCP,17.0,ppm,context_dependent,mAb 2 Natrix Recon HD-Q impurity clearance at 12 s residence time,"[""strong anion exchange"",""flow-through polishing"",""residence time""]",3,0.9,Advective hydrogel membrane chromatography for monoclonal antibody purification in bioprocessing
PHA-a0ec341344-008,10.1002/btpr.2113,validation,Natrix Recon HD-Q,"2-layer stacked flat sheet hydrogel membrane, MV 0.8 mL","[""polyacrylamide hydrogel""]",[],,[],,single-step polymerization of functionalized monomers,,,,,,"[""pendant quaternary ammonium binding groups""]","[""quaternary ammonium"",""strong anion exchanger""]",[],strong anion exchange,[],,,,,,,,,,,,,,,monoclonal antibody 2 with host cell protein impurities,mAb 2/HCP,CHO cell expressed mAb; post Protein A material,,,,AEX flow-through polishing,7.2,,3 s residence time,,"20 mM Tris, pH 7.2",NaCl,feed adjusted to 3 mS/cm,MV 0.8 mL,,20 MV/min,UV 280 nm; HCP ELISA; DNA qPCR/PicoGreen; residual Protein A ELISA,,product HCP,22.0,ppm,context_dependent,mAb 2 Natrix Recon HD-Q impurity clearance at 3 s residence time,"[""strong anion exchange"",""flow-through polishing"",""fast flow""]",3,0.9,Advective hydrogel membrane chromatography for monoclonal antibody purification in bioprocessing
PHA-a0ec341344-009,10.1002/btpr.2113,validation,Natrix HD-Q Recon and Recon Mini,2-layer stacked flat sheet hydrogel membrane; Recon Mini MV 0.2 mL,"[""polyacrylamide hydrogel""]",[],,[],,single-step polymerization of functionalized monomers,,,,,,"[""pendant quaternary ammonium binding groups""]","[""quaternary ammonium"",""strong anion exchanger""]",[],strong anion exchange,[],,,,,,,,,,,,,,,monoclonal antibody 3 with host cell protein impurities,mAb 3/HCP,CHO cell expressed mAb; post Protein A material,,,,AEX flow-through DBC/loading study,7.2,,6 s residence time,,"20 mM Tris, 1 N NaCl, pH 7.2 pre-equilibration and equilibrium buffer before loading",NaCl,feed adjusted to 4.5 mS/cm,Recon Mini MV 0.2 mL; Recon also tested,,10 MV/min,"mAb concentration, HCP, and DNA assays",,mAb loading with acceptable HCP and DNA clearance,10.0,Kg/L,context_dependent,mAb 3 Natrix HD-Q high-loading impurity clearance,"[""strong anion exchange"",""flow-through polishing"",""high loading"",""lot-to-lot reproducibility""]",3,0.95,Advective hydrogel membrane chromatography for monoclonal antibody purification in bioprocessing
PHA-a8947fc65a-001,10.1002/cjce.24703,train,l-phenylalanine-functionalized polyacrylamide cryogel,cryogel monolith,"[""polyacrylamide""]","[""acrylamide"",""N,N'-methylene-bis-acrylamide"",""allyl glycidyl ether""]",,"[""N,N'-methylene-bis-acrylamide""]",,"cryo-copolymerization followed by 1,6-hexanediamine, glutaraldehyde, and l-phenylalanine functionalization",,,,,,"[""amide"",""epoxy"",""aldehyde-derived spacer"",""carboxyl"",""aromatic phenyl""]","[""l-phenylalanine""]",[],amphoteric ligand on neutral polyacrylamide matrix,[],13.995 ± 1.147 g g-1,,,,,,,,,,,,526.71 ± 27.21 kPa,,lysozyme,,chicken egg white,14.3,10.7,positive,batch adsorption,5.0,25,24 h,,sodium thiocyanate saline solution,sodium thiocyanate,0.025 mol L-1,0.02 g,3 ml,,UV absorbance at 280 nm,,q_norm_mg_g,67.65,mg/g,maximize,lysozyme adsorption capacity,"[""hydrophobic interaction"",""inverse Hofmeister series"",""pseudo-specific affinity""]",3,0.98,Performance of pseudo-specific cryogel in lysozyme purification from chicken egg white
PHA-a8947fc65a-002,10.1002/cjce.24703,train,l-phenylalanine-functionalized polyacrylamide cryogel,cryogel monolith,"[""polyacrylamide""]","[""acrylamide"",""N,N'-methylene-bis-acrylamide"",""allyl glycidyl ether""]",,"[""N,N'-methylene-bis-acrylamide""]",,"cryo-copolymerization followed by 1,6-hexanediamine, glutaraldehyde, and l-phenylalanine functionalization",,,,,,"[""amide"",""epoxy"",""aldehyde-derived spacer"",""carboxyl"",""aromatic phenyl""]","[""l-phenylalanine""]",[],amphoteric ligand on neutral polyacrylamide matrix,[],13.995 ± 1.147 g g-1,,,,,,,,,,,,526.71 ± 27.21 kPa,,lysozyme,,chicken egg white,14.3,10.7,positive,batch adsorption,7.0,25,24 h,,sodium thiocyanate saline solution,sodium thiocyanate,0.025 mol L-1,0.02 g,3 ml,,UV absorbance at 280 nm,,q_norm_mg_g,56.53,mg/g,maximize,lysozyme adsorption capacity,"[""hydrophobic interaction"",""inverse Hofmeister series"",""pseudo-specific affinity""]",3,0.98,Performance of pseudo-specific cryogel in lysozyme purification from chicken egg white
PHA-a8947fc65a-003,10.1002/cjce.24703,train,l-phenylalanine-functionalized polyacrylamide cryogel,cryogel monolith,"[""polyacrylamide""]","[""acrylamide"",""N,N'-methylene-bis-acrylamide"",""allyl glycidyl ether""]",,"[""N,N'-methylene-bis-acrylamide""]",,"cryo-copolymerization followed by 1,6-hexanediamine, glutaraldehyde, and l-phenylalanine functionalization",,,,,,"[""amide"",""epoxy"",""aldehyde-derived spacer"",""carboxyl"",""aromatic phenyl""]","[""l-phenylalanine""]",[],amphoteric ligand on neutral polyacrylamide matrix,[],13.995 ± 1.147 g g-1,,,,,,,,,,,,526.71 ± 27.21 kPa,,lysozyme,,chicken egg white,14.3,10.7,positive,batch adsorption,9.0,25,24 h,,sodium thiocyanate saline solution,sodium thiocyanate,0.025 mol L-1,0.02 g,3 ml,,UV absorbance at 280 nm,,q_norm_mg_g,45.65,mg/g,maximize,lysozyme adsorption capacity,"[""hydrophobic interaction"",""inverse Hofmeister series"",""pseudo-specific affinity""]",3,0.98,Performance of pseudo-specific cryogel in lysozyme purification from chicken egg white
PHA-a8947fc65a-015,10.1002/cjce.24703,train,l-phenylalanine-functionalized polyacrylamide cryogel,cryogel column,"[""polyacrylamide""]","[""acrylamide"",""N,N'-methylene-bis-acrylamide"",""allyl glycidyl ether""]",,"[""N,N'-methylene-bis-acrylamide""]",,"cryo-copolymerization followed by 1,6-hexanediamine, glutaraldehyde, and l-phenylalanine functionalization",,,,,,"[""amide"",""epoxy"",""aldehyde-derived spacer"",""carboxyl"",""aromatic phenyl""]","[""l-phenylalanine""]",[],amphoteric ligand on neutral polyacrylamide matrix,[],13.995 ± 1.147 g g-1,,,,,,,,,,,,526.71 ± 27.21 kPa,,lysozyme,,fresh chicken egg white,14.3,10.7,positive during loading at pH 5.0,chromatographic capture and purification,5.0,25,,,sodium thiocyanate saline solution for equilibration/loading/wash; acetic acid for elution,sodium thiocyanate,0.025 mol L-1,,,1.0 ml min-1,UV absorbance at 280 nm; HPLC at 220 nm for lysozyme; Bradford for total protein; SDS-PAGE; Shugar assay for activity,,purity_pct,87.92,%,maximize,lysozyme purification from chicken egg white,"[""hydrophobic interaction"",""pseudo-specific affinity"",""weak interactions""]",3,0.98,Performance of pseudo-specific cryogel in lysozyme purification from chicken egg white
