Repository: sunyrain/PHA

# PHA Protein-Hydrogel Adsorption Dataset

Generated: 2026-07-05T11:36:45

## Scope

This curated package organizes literature-derived protein-hydrogel adsorption, binding, immobilization, antifouling, and related biointerface records extracted from the local PHA corpus.

The primary unit is one record:

`paper + hydrogel/sample + protein/mixture + experimental condition + measured outcome`

## Contents

- `data/sources.csv`: article-level metadata, extraction status, and curation decision.
- `data/records_flat.csv`: flattened record-level table with provenance, hydrogel, protein, condition, outcome, mechanism, and quality fields.

File: data/curated/pha_scientific_dataset_20260705/data/inverse_design_seed.csv (part 8 of 62)
record_id,doi,doi_split,hydrogel_name,hydrogel_format,polymer_backbone,monomers,monomer_ratios,crosslinker,crosslinker_concentration,synthesis_method,preparation_solvent,preparation_pH,preparation_temp_C,gelation_time,post_treatment,functional_groups,ligand_or_affinity_group,filler_or_composite,charge_class,responsive_type,swelling_ratio,water_content_pct,porosity_pct,pore_size_value,pore_size_unit,mesh_size,surface_area,particle_size,thickness,roughness,zeta_potential_mV,contact_angle_deg,young_modulus,degradation_or_stability,protein_name,protein_abbreviation,protein_species_or_source,protein_mw_kDa,protein_pI,protein_charge_at_pH,experiment_mode,pH,temperature_C,contact_time,contact_time_unit,buffer,salt_type,salt_concentration,hydrogel_dosage,solution_volume,flow_rate,detection_method,replicate_count,target_name,target_value,target_unit,target_direction,outcome_label,mechanism_tags,source_quality_score,extraction_confidence,article_title
PHA-d1d0efd3eb-001,10.1002/cjce.25660,train,taurine-functionalized cryogel,dried ion exchange cryogel pieces,"[""polyacrylamide""]","[""acrylamide"",""N,N'-methylene-bis-acrylamide"",""allyl glycidyl ether""]",,"[""N,N'-methylene-bis-acrylamide""]",,"Cryogel synthesized from AAm, BAAm, and AGE at -14°C for 24 h, then functionalized by epoxy method in ammonium sulphate buffer pH 9.5 with taurine at 35°C for 20 h.",,,,,,"[""epoxy-derived groups"",""taurine amino group"",""taurine sulfonic acid group""]","[""taurine""]",[],ion exchange; net positive stated at pH 2.5,"[""pH-dependent charge""]",,,,,,,,pieces approximately 3.0 cm before functionalization,,,,,,,ora-pro-nobis crude extract proteins,OPN proteins,Pereskia aculeata Miller leaves,,1.7,negative,batch adsorption,2.5,25,24 h,,sodium phosphate solution,,0.025 mol L-1 sodium phosphate,0.02 g dried cryogel,2.5 mL sodium phosphate solution plus 2.5 mL OPN extract,,Bradford method,,q_norm_mg_g,42.8,mg/g,maximize,OPN protein adsorption on taurine cryogel at pH 2.5,"[""anion exchange"",""electrostatic interaction""]",3,0.96,Optimization of ion exchange cryogel functionalization via the epoxy method for protein adsorption from ora-pro-nobis (Pereskia aculeata)
PHA-d1d0efd3eb-002,10.1002/cjce.25660,train,taurine-functionalized cryogel,dried ion exchange cryogel pieces,"[""polyacrylamide""]","[""acrylamide"",""N,N'-methylene-bis-acrylamide"",""allyl glycidyl ether""]",,"[""N,N'-methylene-bis-acrylamide""]",,"Cryogel synthesized from AAm, BAAm, and AGE at -14°C for 24 h, then functionalized by epoxy method in ammonium sulphate buffer pH 9.5 with taurine at 35°C for 20 h.",,,,,,"[""epoxy-derived groups"",""taurine amino group"",""taurine sulfonic acid group""]","[""taurine""]",[],amphoteric exchanger at pH 5.5,"[""pH-dependent charge""]",,,,,,,,pieces approximately 3.0 cm before functionalization,,,,,,,ora-pro-nobis crude extract proteins,OPN proteins,Pereskia aculeata Miller leaves,,1.7,negative,batch adsorption,5.5,25,24 h,,sodium phosphate solution,,0.025 mol L-1 sodium phosphate,0.02 g dried cryogel,2.5 mL sodium phosphate solution plus 2.5 mL OPN extract,,Bradford method,,q_norm_mg_g,42.7,mg/g,maximize,OPN protein adsorption on taurine cryogel at pH 5.5,"[""amphoteric ion exchange"",""electrostatic interaction""]",3,0.96,Optimization of ion exchange cryogel functionalization via the epoxy method for protein adsorption from ora-pro-nobis (Pereskia aculeata)
PHA-d1d0efd3eb-003,10.1002/cjce.25660,train,taurine-functionalized cryogel,dried ion exchange cryogel pieces,"[""polyacrylamide""]","[""acrylamide"",""N,N'-methylene-bis-acrylamide"",""allyl glycidyl ether""]",,"[""N,N'-methylene-bis-acrylamide""]",,"Cryogel synthesized from AAm, BAAm, and AGE at -14°C for 24 h, then functionalized by epoxy method in ammonium sulphate buffer pH 9.5 with taurine at 35°C for 20 h.",,,,,,"[""epoxy-derived groups"",""taurine amino group"",""taurine sulfonic acid group""]","[""taurine""]",[],net negative stated at pH 8.5,"[""pH-dependent charge""]",,,,,,,,pieces approximately 3.0 cm before functionalization,,,,,,,ora-pro-nobis crude extract proteins,OPN proteins,Pereskia aculeata Miller leaves,,1.7,negative,batch adsorption,8.5,25,24 h,,sodium phosphate solution,,0.025 mol L-1 sodium phosphate,0.02 g dried cryogel,2.5 mL sodium phosphate solution plus 2.5 mL OPN extract,,Bradford method,,q_norm_mg_g,34.22,mg/g,maximize,OPN protein adsorption on taurine cryogel at pH 8.5,"[""electrostatic repulsion"",""hydrophobic interaction"",""van der Waals interaction""]",3,0.96,Optimization of ion exchange cryogel functionalization via the epoxy method for protein adsorption from ora-pro-nobis (Pereskia aculeata)
PHA-d1d0efd3eb-004,10.1002/cjce.25660,train,polyethyleneimine-functionalized cryogel,dried ion exchange cryogel pieces,"[""polyacrylamide""]","[""acrylamide"",""N,N'-methylene-bis-acrylamide"",""allyl glycidyl ether""]",,"[""N,N'-methylene-bis-acrylamide""]",,"Cryogel synthesized from AAm, BAAm, and AGE at -14°C for 24 h, then functionalized by epoxy method in ammonium sulphate buffer pH 9.5 with PEI at 35°C for 20 h.",,,,,,"[""epoxy-derived groups"",""amine groups""]","[""polyethyleneimine""]",[],ion exchange; net positive stated at pH 2.5,"[""pH-dependent charge""]",,,,,,,,pieces approximately 3.0 cm before functionalization,,,,,,,ora-pro-nobis crude extract proteins,OPN proteins,Pereskia aculeata Miller leaves,,1.7,negative,batch adsorption,2.5,25,24 h,,sodium phosphate solution,,0.025 mol L-1 sodium phosphate,0.02 g dried cryogel,2.5 mL sodium phosphate solution plus 2.5 mL OPN extract,,Bradford method,,q_norm_mg_g,39.06,mg/g,maximize,OPN protein adsorption on PEI cryogel at pH 2.5,"[""anion exchange"",""electrostatic interaction""]",3,0.96,Optimization of ion exchange cryogel functionalization via the epoxy method for protein adsorption from ora-pro-nobis (Pereskia aculeata)
PHA-d1d0efd3eb-005,10.1002/cjce.25660,train,polyethyleneimine-functionalized cryogel,dried ion exchange cryogel pieces,"[""polyacrylamide""]","[""acrylamide"",""N,N'-methylene-bis-acrylamide"",""allyl glycidyl ether""]",,"[""N,N'-methylene-bis-acrylamide""]",,"Cryogel synthesized from AAm, BAAm, and AGE at -14°C for 24 h, then functionalized by epoxy method in ammonium sulphate buffer pH 9.5 with PEI at 35°C for 20 h.",,,,,,"[""epoxy-derived groups"",""amine groups""]","[""polyethyleneimine""]",[],amphoteric exchanger at pH 5.5,"[""pH-dependent charge""]",,,,,,,,pieces approximately 3.0 cm before functionalization,,,,,,,ora-pro-nobis crude extract proteins,OPN proteins,Pereskia aculeata Miller leaves,,1.7,negative,batch adsorption,5.5,25,24 h,,sodium phosphate solution,,0.025 mol L-1 sodium phosphate,0.02 g dried cryogel,2.5 mL sodium phosphate solution plus 2.5 mL OPN extract,,Bradford method,,q_norm_mg_g,45.72,mg/g,maximize,OPN protein adsorption on PEI cryogel at pH 5.5,"[""amphoteric ion exchange"",""electrostatic interaction""]",3,0.96,Optimization of ion exchange cryogel functionalization via the epoxy method for protein adsorption from ora-pro-nobis (Pereskia aculeata)
PHA-d1d0efd3eb-006,10.1002/cjce.25660,train,polyethyleneimine-functionalized cryogel,dried ion exchange cryogel pieces,"[""polyacrylamide""]","[""acrylamide"",""N,N'-methylene-bis-acrylamide"",""allyl glycidyl ether""]",,"[""N,N'-methylene-bis-acrylamide""]",,"Cryogel synthesized from AAm, BAAm, and AGE at -14°C for 24 h, then functionalized by epoxy method in ammonium sulphate buffer pH 9.5 with PEI at 35°C for 20 h.",,,,,,"[""epoxy-derived groups"",""amine groups""]","[""polyethyleneimine""]",[],net negative stated at pH 8.5,"[""pH-dependent charge""]",,,,,,,,pieces approximately 3.0 cm before functionalization,,,,,,,ora-pro-nobis crude extract proteins,OPN proteins,Pereskia aculeata Miller leaves,,1.7,negative,batch adsorption,8.5,25,24 h,,sodium phosphate solution,,0.025 mol L-1 sodium phosphate,0.02 g dried cryogel,2.5 mL sodium phosphate solution plus 2.5 mL OPN extract,,Bradford method,,q_norm_mg_g,38.88,mg/g,maximize,OPN protein adsorption on PEI cryogel at pH 8.5,"[""electrostatic repulsion"",""hydrophobic interaction"",""van der Waals interaction""]",3,0.96,Optimization of ion exchange cryogel functionalization via the epoxy method for protein adsorption from ora-pro-nobis (Pereskia aculeata)
PHA-d1d0efd3eb-007,10.1002/cjce.25660,train,cysteine-functionalized cryogel,dried ion exchange cryogel pieces,"[""polyacrylamide""]","[""acrylamide"",""N,N'-methylene-bis-acrylamide"",""allyl glycidyl ether""]",,"[""N,N'-methylene-bis-acrylamide""]",,"Cryogel synthesized from AAm, BAAm, and AGE at -14°C for 24 h, then functionalized by epoxy method in ammonium sulphate buffer pH 9.5 with cysteine at 35°C for 20 h.",,,,,,"[""epoxy-derived groups"",""cysteine amino group"",""cysteine carboxyl group"",""cysteine thiol group""]","[""cysteine""]",[],ion exchange; net positive stated at pH 2.5,"[""pH-dependent charge""]",,,,,,,,pieces approximately 3.0 cm before functionalization,,,,,,,ora-pro-nobis crude extract proteins,OPN proteins,Pereskia aculeata Miller leaves,,1.7,negative,batch adsorption,2.5,25,24 h,,sodium phosphate solution,,0.025 mol L-1 sodium phosphate,0.02 g dried cryogel,2.5 mL sodium phosphate solution plus 2.5 mL OPN extract,,Bradford method,,q_norm_mg_g,38.99,mg/g,maximize,OPN protein adsorption on cysteine cryogel at pH 2.5,"[""anion exchange"",""electrostatic interaction"",""carboxyl-epoxy bonding""]",3,0.96,Optimization of ion exchange cryogel functionalization via the epoxy method for protein adsorption from ora-pro-nobis (Pereskia aculeata)
PHA-d1d0efd3eb-008,10.1002/cjce.25660,train,cysteine-functionalized cryogel,dried ion exchange cryogel pieces,"[""polyacrylamide""]","[""acrylamide"",""N,N'-methylene-bis-acrylamide"",""allyl glycidyl ether""]",,"[""N,N'-methylene-bis-acrylamide""]",,"Cryogel synthesized from AAm, BAAm, and AGE at -14°C for 24 h, then functionalized by epoxy method in ammonium sulphate buffer pH 9.5 with cysteine at 35°C for 20 h.",,,,,,"[""epoxy-derived groups"",""cysteine amino group"",""cysteine carboxyl group"",""cysteine thiol group""]","[""cysteine""]",[],amphoteric exchanger at pH 5.5,"[""pH-dependent charge""]",,,,,,,,pieces approximately 3.0 cm before functionalization,,,,,,,ora-pro-nobis crude extract proteins,OPN proteins,Pereskia aculeata Miller leaves,,1.7,negative,batch adsorption,5.5,25,24 h,,sodium phosphate solution,,0.025 mol L-1 sodium phosphate,0.02 g dried cryogel,2.5 mL sodium phosphate solution plus 2.5 mL OPN extract,,Bradford method,,q_norm_mg_g,51.97,mg/g,maximize,OPN protein adsorption on cysteine cryogel at pH 5.5,"[""amphoteric ion exchange"",""electrostatic interaction"",""carboxyl-epoxy bonding""]",3,0.96,Optimization of ion exchange cryogel functionalization via the epoxy method for protein adsorption from ora-pro-nobis (Pereskia aculeata)
PHA-d1d0efd3eb-009,10.1002/cjce.25660,train,cysteine-functionalized cryogel,dried ion exchange cryogel pieces,"[""polyacrylamide""]","[""acrylamide"",""N,N'-methylene-bis-acrylamide"",""allyl glycidyl ether""]",,"[""N,N'-methylene-bis-acrylamide""]",,"Cryogel synthesized from AAm, BAAm, and AGE at -14°C for 24 h, then functionalized by epoxy method in ammonium sulphate buffer pH 9.5 with cysteine at 35°C for 20 h.",,,,,,"[""epoxy-derived groups"",""cysteine amino group"",""cysteine carboxyl group"",""cysteine thiol group""]","[""cysteine""]",[],net negative stated at pH 8.5,"[""pH-dependent charge""]",,,,,,,,pieces approximately 3.0 cm before functionalization,,,,,,,ora-pro-nobis crude extract proteins,OPN proteins,Pereskia aculeata Miller leaves,,1.7,negative,batch adsorption,8.5,25,24 h,,sodium phosphate solution,,0.025 mol L-1 sodium phosphate,0.02 g dried cryogel,2.5 mL sodium phosphate solution plus 2.5 mL OPN extract,,Bradford method,,q_norm_mg_g,27.43,mg/g,maximize,OPN protein adsorption on cysteine cryogel at pH 8.5,"[""electrostatic repulsion"",""hydrophobic interaction"",""van der Waals interaction""]",3,0.96,Optimization of ion exchange cryogel functionalization via the epoxy method for protein adsorption from ora-pro-nobis (Pereskia aculeata)
PHA-d1d0efd3eb-010,10.1002/cjce.25660,train,glutamic-acid-functionalized cryogel,dried ion exchange cryogel pieces,"[""polyacrylamide""]","[""acrylamide"",""N,N'-methylene-bis-acrylamide"",""allyl glycidyl ether""]",,"[""N,N'-methylene-bis-acrylamide""]",,"Cryogel synthesized from AAm, BAAm, and AGE at -14°C for 24 h, then functionalized by epoxy method in ammonium sulphate buffer pH 9.5 with glutamic acid at 35°C for 20 h.",,,,,,"[""epoxy-derived groups"",""glutamic acid carboxyl groups"",""glutamic acid amine groups""]","[""glutamic acid""]",[],ion exchange; net positive stated at pH 2.5,"[""pH-dependent charge""]",14.11 ± 0.87 g g-1,,,,,,,pieces approximately 3.0 cm before functionalization,,,,,,,ora-pro-nobis crude extract proteins,OPN proteins,Pereskia aculeata Miller leaves,,1.7,negative,batch adsorption,2.5,25,24 h,,sodium phosphate solution,,0.025 mol L-1 sodium phosphate,0.02 g dried cryogel,2.5 mL sodium phosphate solution plus 2.5 mL OPN extract,,Bradford method,,q_norm_mg_g,46.09,mg/g,maximize,OPN protein adsorption on glutamic acid cryogel at pH 2.5,"[""anion exchange"",""electrostatic interaction"",""carboxyl-epoxy bonding"",""amine-epoxy bonding""]",3,0.97,Optimization of ion exchange cryogel functionalization via the epoxy method for protein adsorption from ora-pro-nobis (Pereskia aculeata)
PHA-d1d0efd3eb-011,10.1002/cjce.25660,train,cryogel-GA,dried ion exchange cryogel pieces,"[""polyacrylamide""]","[""acrylamide"",""N,N'-methylene-bis-acrylamide"",""allyl glycidyl ether""]",,"[""N,N'-methylene-bis-acrylamide""]",,"Cryogel synthesized from AAm, BAAm, and AGE at -14°C for 24 h, then functionalized by epoxy method in ammonium sulphate buffer pH 9.5 with glutamic acid at 35°C for 20 h for the initial ligand screen.",,,,,,"[""epoxy-derived groups"",""glutamic acid carboxyl groups"",""glutamic acid amine groups""]","[""glutamic acid""]",[],amphoteric exchanger at pH 5.5,"[""pH-dependent charge""]",14.11 ± 0.87 g g-1,,,,,,,pieces approximately 3.0 cm before functionalization,,,,,,,ora-pro-nobis crude extract proteins,OPN proteins,Pereskia aculeata Miller leaves,,1.7,negative,batch adsorption,5.5,25,24 h,,sodium phosphate solution,,0.025 mol L-1 sodium phosphate,0.02 g dried cryogel,2.5 mL sodium phosphate solution plus 2.5 mL OPN extract,,Bradford method,,q_norm_mg_g,54.44,mg/g,maximize,OPN protein adsorption on glutamic acid cryogel at pH 5.5,"[""amphoteric ion exchange"",""electrostatic interaction"",""carboxyl-epoxy bonding"",""amine-epoxy bonding""]",3,0.98,Optimization of ion exchange cryogel functionalization via the epoxy method for protein adsorption from ora-pro-nobis (Pereskia aculeata)
PHA-d1d0efd3eb-012,10.1002/cjce.25660,train,cryogel-GA,dried ion exchange cryogel pieces,"[""polyacrylamide""]","[""acrylamide"",""N,N'-methylene-bis-acrylamide"",""allyl glycidyl ether""]",,"[""N,N'-methylene-bis-acrylamide""]",,"Cryogel synthesized from AAm, BAAm, and AGE at -14°C for 24 h, then functionalized by epoxy method in ammonium sulphate buffer pH 9.5 with glutamic acid at 35°C for 20 h for the initial ligand screen.",,,,,,"[""epoxy-derived groups"",""glutamic acid carboxyl groups"",""glutamic acid amine groups""]","[""glutamic acid""]",[],net negative stated at pH 8.5,"[""pH-dependent charge""]",14.11 ± 0.87 g g-1,,,,,,,pieces approximately 3.0 cm before functionalization,,,,,,,ora-pro-nobis crude extract proteins,OPN proteins,Pereskia aculeata Miller leaves,,1.7,negative,batch adsorption,8.5,25,24 h,,sodium phosphate solution,,0.025 mol L-1 sodium phosphate,0.02 g dried cryogel,2.5 mL sodium phosphate solution plus 2.5 mL OPN extract,,Bradford method,,q_norm_mg_g,33.74,mg/g,maximize,OPN protein adsorption on glutamic acid cryogel at pH 8.5,"[""electrostatic repulsion"",""hydrophobic interaction"",""van der Waals interaction""]",3,0.96,Optimization of ion exchange cryogel functionalization via the epoxy method for protein adsorption from ora-pro-nobis (Pereskia aculeata)
PHA-d1d0efd3eb-013,10.1002/cjce.25660,train,optimized cryogel-GA,dried ion exchange cryogel pieces,"[""polyacrylamide""]","[""acrylamide"",""N,N'-methylene-bis-acrylamide"",""allyl glycidyl ether""]",,"[""N,N'-methylene-bis-acrylamide""]",,Glutamic acid immobilization optimized by epoxy method at 50°C for 28 h.,,,50,28 h,,"[""epoxy-derived groups"",""glutamic acid carboxyl groups"",""glutamic acid amine groups""]","[""glutamic acid""]",[],ion exchange; higher cationic capacity than anionic capacity reported for cryogel-GA,"[""pH-dependent charge""]",14.11 ± 0.87 g g-1,,,,,,,,,,,,21.0 ± 1.0 kPa hydrated,,ora-pro-nobis crude extract proteins,OPN proteins,Pereskia aculeata Miller leaves,,1.7,negative,batch adsorption after functionalization optimization,5.5,25,,,sodium phosphate buffer,,0.025 mol L-1 sodium phosphate,,,,Bradford method,,q_norm_mg_g,103.37,mg/g,maximize,OPN protein adsorption on optimized cryogel-GA,"[""epoxy-ligand covalent immobilization"",""carboxyl-epoxy bonding"",""amine-epoxy bonding"",""increased adsorption site density""]",3,0.98,Optimization of ion exchange cryogel functionalization via the epoxy method for protein adsorption from ora-pro-nobis (Pereskia aculeata)
PHA-3548eb571b-002,10.1002/jbm.a.31282,validation,"PEG-co-GMIDA(Ni) affinity hydrogel, RGNi = 100",photopolymerized slab cut into 5 mm x 5 mm rectangular pieces,"[""poly(ethylene glycol) diacrylate""]","[""PEGDA"",""glycidyl methacrylate-iminodiacetic acid""]",,PEGDA,,"photopolymerization of 10 wt % PEGDA with GMIDA, Ni2+, hisGFP, and 0.2 wt % Irgacure 2959 after at least 30 min preincubation at 4 C",,,,,,"[""iminodiacetic acid"",""carboxylic acid"",""methacrylate""]","[""GMIDA(Ni)"",""immobilized metal-chelating iminodiacetic acid""]",[],anionic metal-chelating,"[""affinity-responsive"",""metal-ion-chelating""]",not significantly changed up to 10 mM GMIDA; high GMIDA increased swelling,,,,,,,,,,,,,,hexa-histidine tagged green fluorescent protein,hisGFP,recombinant expression in Escherichia coli,,,negatively charged,in vitro release,8.0,37,release sampled over specified time points,,10 mM HEPES,,,approximately 40 mg/gel,3 mL,,"fluorescence, excitation 395 nm and emission 510 nm",,time to 80% release,24.0,h,context_dependent,sustained hisGFP release at high GMIDA(Ni) ratio,"[""metal-ion chelation"",""histidine-tag binding"",""ligand concentration effect"",""reaction-diffusion""]",3,0.95,Metal-chelating affinity hydrogels for sustained protein release
PHA-3548eb571b-003,10.1002/jbm.a.31282,validation,"PEG-co-GMIDA(Ni) affinity hydrogel, RGNi = 1",photopolymerized slab cut into 5 mm x 5 mm rectangular pieces,"[""poly(ethylene glycol) diacrylate""]","[""PEGDA"",""glycidyl methacrylate-iminodiacetic acid""]",,PEGDA,,photopolymerization of PEGDA/GMIDA prepolymer containing metal ions and hisGFP,,,,,,"[""iminodiacetic acid"",""carboxylic acid"",""methacrylate""]","[""GMIDA(Ni)""]",[],anionic metal-chelating,"[""affinity-responsive"",""metal-ion-chelating""]",no significant difference at relatively low GMIDA concentrations,,,,,,,,,,,,,,hexa-histidine tagged green fluorescent protein,hisGFP,recombinant expression in Escherichia coli,,,negatively charged,in vitro release,8.0,37,release sampled over specified time points,,10 mM HEPES,,,approximately 40 mg/gel,3 mL,,"fluorescence, excitation 395 nm and emission 510 nm",,time to 80% release,4.0,h,context_dependent,hisGFP release from low-affinity Ni ligand hydrogel,"[""metal-ion chelation"",""histidine-tag binding"",""Ni2+ affinity""]",3,0.95,Metal-chelating affinity hydrogels for sustained protein release
PHA-3548eb571b-005,10.1002/jbm.a.31282,validation,PEGDA hydrogel without ligand,photopolymerized slab,"[""poly(ethylene glycol) diacrylate""]","[""PEGDA""]",,PEGDA,,photopolymerization,,,,,,[],[],[],nonionic,[],,,,,,,,,,,,,,,hexa-histidine tagged green fluorescent protein,hisGFP,recombinant expression in Escherichia coli,,,,apparent diffusivity from release curve,8.0,37,linear portion of fractional release curve where fractional release < 0.6,,10 mM HEPES,,,approximately 40 mg/gel,3 mL,,fluorescence,,Dapp,1e-07,cm2/s,context_dependent,apparent diffusivity in no-ligand PEGDA,"[""diffusion""]",3,0.9,Metal-chelating affinity hydrogels for sustained protein release
PHA-3548eb571b-006,10.1002/jbm.a.31282,validation,"PEG-co-GMIDA(Ni) affinity hydrogel, RGNi = 1",photopolymerized slab,"[""poly(ethylene glycol) diacrylate""]","[""PEGDA"",""GMIDA""]",,PEGDA,,photopolymerization,,,,,,"[""iminodiacetic acid""]","[""GMIDA(Ni)""]",[],anionic metal-chelating,"[""metal-ion-chelating""]",,,,,,,,,,,,,,,hexa-histidine tagged green fluorescent protein,hisGFP,recombinant expression in Escherichia coli,,,,apparent diffusivity from release curve,8.0,37,linear portion of fractional release curve where fractional release < 0.6,,10 mM HEPES,,,approximately 40 mg/gel,3 mL,,fluorescence,,Dapp,5.8e-08,cm2/s,context_dependent,"reduced apparent diffusivity with GMIDA(Ni), RGNi = 1","[""Ni2+-mediated affinity binding"",""histidine-tag coordination""]",3,0.95,Metal-chelating affinity hydrogels for sustained protein release
PHA-3548eb571b-007,10.1002/jbm.a.31282,validation,"PEG-co-GMIDA(Ni) affinity hydrogel, RGNi = 10",photopolymerized slab,"[""poly(ethylene glycol) diacrylate""]","[""PEGDA"",""GMIDA""]",,PEGDA,,photopolymerization,,,,,,"[""iminodiacetic acid""]","[""GMIDA(Ni)""]",[],anionic metal-chelating,"[""metal-ion-chelating""]",,,,,,,,,,,,,,,hexa-histidine tagged green fluorescent protein,hisGFP,recombinant expression in Escherichia coli,,,,apparent diffusivity from release curve,8.0,37,linear portion of fractional release curve where fractional release < 0.6,,10 mM HEPES,,,approximately 40 mg/gel,3 mL,,fluorescence,,Dapp,2.2e-08,cm2/s,context_dependent,"reduced apparent diffusivity with GMIDA(Ni), RGNi = 10","[""ligand concentration effect"",""Ni2+-mediated affinity binding""]",3,0.95,Metal-chelating affinity hydrogels for sustained protein release
PHA-3548eb571b-008,10.1002/jbm.a.31282,validation,"PEG-co-GMIDA(Cu) affinity hydrogel, RGCu = 1",photopolymerized slab,"[""poly(ethylene glycol) diacrylate""]","[""PEGDA"",""GMIDA""]",,PEGDA,,photopolymerization,,,,,,"[""iminodiacetic acid""]","[""GMIDA(Cu)""]",[],anionic metal-chelating,"[""metal-ion-chelating""]",,,,,,,,,,,,,,,hexa-histidine tagged green fluorescent protein,hisGFP,recombinant expression in Escherichia coli,,,,apparent diffusivity from release curve,8.0,37,linear portion of fractional release curve where fractional release < 0.6,,10 mM HEPES,,,approximately 40 mg/gel,3 mL,,fluorescence,,Dapp,2.2e-08,cm2/s,context_dependent,"reduced apparent diffusivity with GMIDA(Cu), RGCu = 1","[""metal affinity effect"",""Cu2+-mediated affinity binding""]",3,0.95,Metal-chelating affinity hydrogels for sustained protein release
PHA-1756adee23-001,10.1002/jbm.a.34357,test,Senofilcon A / Acuvue OASYS,commercial silicone hydrogel contact lens,"[""silicone hydrogel""]","[""mPDMS"",""DMA"",""HEMA"",""siloxane macromer"",""TEGDMA"",""PVP""]",,"[""TEGDMA""]",,,,,,,,[],[],[],FDA group I material reported in discussion; nonionic/low-water classification implied,[],,,,,,,,,,,,,,,lysozyme,,hen egg lysozyme standard; lysozyme model for tear protein,14.5,,net positive at physiological pH,static batch incubation followed by micrococcal activity assay,7.4,room temperature incubation; assay at 30 +/- 1 C,"[""10 s"",""1.5 min"",""3 min"",""4.5 min"",""7.5 min"",""15 min"",""30 min"",""1 h"",""2 h""]",,PBS,,,one contact lens,1.5 mL lysozyme solution; 1.5 mL PBS assay well plus 500 uL Micrococcus suspension,,turbidometric Micrococcus lysodeikticus activity assay at 450 nm,,surface_adsorption_ug_cm2,0.008982,ug/cm2,context_dependent,surface layer active lysozyme on Senofilcon A,"[""low activity on silicone hydrogel"",""protein denaturation"",""surface activity saturation""]",3,,Measuring the kinetics and activity of adsorbed proteins: In vitro lysozyme deposited onto hydrogel contact lenses over short time periods†
PHA-1756adee23-002,10.1002/jbm.a.34357,test,Lotrafilcon B / Air Optix,commercial silicone hydrogel contact lens,"[""silicone hydrogel""]","[""DMA"",""TRIS"",""siloxane monomer""]",,[],,,,,,,,[],[],[],FDA group I material reported in discussion; nonionic/low-water classification implied,[],,,,,,,,,,,,,,,lysozyme,,hen egg lysozyme standard; lysozyme model for tear protein,14.5,,net positive at physiological pH,static batch incubation followed by micrococcal activity assay,7.4,room temperature incubation; assay at 30 +/- 1 C,"[""10 s"",""1.5 min"",""3 min"",""4.5 min"",""7.5 min"",""15 min"",""30 min"",""1 h"",""2 h""]",,PBS,,,one contact lens,1.5 mL lysozyme solution; 1.5 mL PBS assay well plus 500 uL Micrococcus suspension,,turbidometric Micrococcus lysodeikticus activity assay at 450 nm,,surface_adsorption_ug_cm2,0.011078,ug/cm2,context_dependent,surface layer active lysozyme on Lotrafilcon B,"[""low activity on silicone hydrogel"",""protein denaturation"",""surface activity saturation""]",3,,Measuring the kinetics and activity of adsorbed proteins: In vitro lysozyme deposited onto hydrogel contact lenses over short time periods†
PHA-1756adee23-003,10.1002/jbm.a.34357,test,Comfilcon A / Biofinity,commercial silicone hydrogel contact lens,"[""silicone hydrogel""]","[""M3U"",""FMM"",""TAIC"",""IBM"",""HOB"",""NMNVA"",""NVP""]",,"[""TAIC""]",,,,,,,,[],[],[],,[],,,,,,,,,,,,,,,lysozyme,,hen egg lysozyme standard; lysozyme model for tear protein,14.5,,net positive at physiological pH,static batch incubation followed by micrococcal activity assay,7.4,room temperature incubation; assay at 30 +/- 1 C,"[""10 s"",""1.5 min"",""3 min"",""4.5 min"",""7.5 min"",""15 min"",""30 min"",""1 h"",""2 h""]",,PBS,,,one contact lens,1.5 mL lysozyme solution; 1.5 mL PBS assay well plus 500 uL Micrococcus suspension,,turbidometric Micrococcus lysodeikticus activity assay at 450 nm,,surface_adsorption_ug_cm2,0.006587,ug/cm2,context_dependent,surface layer active lysozyme on Comfilcon A,"[""reversible adsorption"",""desorption"",""low retained surface activity""]",3,,Measuring the kinetics and activity of adsorbed proteins: In vitro lysozyme deposited onto hydrogel contact lenses over short time periods†
PHA-1756adee23-005,10.1002/jbm.a.34357,test,Balafilcon A / PureVision,commercial silicone hydrogel contact lens,"[""silicone hydrogel""]","[""NVP"",""TPVC"",""NVA"",""PBVC""]",,[],,,,,,,,"[""ionic groups""]",[],[],ionic,[],,,,,,,,,,,,,,,lysozyme,,hen egg lysozyme standard; lysozyme model for tear protein,14.5,,net positive at physiological pH,static batch incubation followed by micrococcal activity assay,7.4,room temperature incubation; assay at 30 +/- 1 C,"[""10 s"",""1.5 min"",""3 min"",""4.5 min"",""7.5 min"",""15 min"",""30 min"",""1 h"",""2 h""]",,PBS,,,one contact lens,1.5 mL lysozyme solution; 1.5 mL PBS assay well plus 500 uL Micrococcus suspension,,turbidometric Micrococcus lysodeikticus activity assay at 450 nm,,surface_adsorption_ug_cm2,0.026946,ug/cm2,context_dependent,surface layer active lysozyme on Balafilcon A at 0.2 mg/mL lysozyme,"[""ionic interaction"",""concentration-dependent adsorption"",""surface saturation""]",3,,Measuring the kinetics and activity of adsorbed proteins: In vitro lysozyme deposited onto hydrogel contact lenses over short time periods†
PHA-23a8690af0-001,10.1002/jbm.a.36116,test,AU1% calcium apple pectin hydrogel,disk hydrogel,"[""low methyl-esterified apple pectin""]",[],,"[""calcium chloride""]",,ionotropic gelation with CaCl2,,,,,,"[""carboxyl groups"",""methyl-esterified carboxylic groups""]",[],[],anionic,[],,,,,,,,,,,,,10 ± 1 kPa for AU1% prepared with 1 M CaCl2,,blood plasma proteins,,human healthy volunteer plasma,,,,batch incubation,,37,2 h,,PBS,,,"one hydrogel sample, h = 1 mm, d = 5 mm",200 µL diluted plasma,,Lowry method using BSA standard,,removal_efficiency_pct,27.0,%,maximize,human blood plasma protein adsorption onto AU1%,"[""nonspecific adsorption"",""pectin concentration dependent""]",2,,"Mechanical properties, structure, bioadhesion, and biocompatibility of pectin hydrogels"
PHA-5c097c367e-001,10.1002/jbm.b.30983,test,Poly(HEMA),rod,"[""poly(2-hydroxyethyl methacrylate)""]","[""2-hydroxyethyl methacrylate""]",HEMA only,"[""N,N methylene bisacrylamide""]",,UV initiated photopolymerization,,,,,,"[""hydroxyl"",""ester""]",[],[],,[],water uptake capacity within reported 58%-128% range for series,,,,,,,,,,,"{""diiodomethane"":35.3,""glycerol"":54.6,""water"":57.5}",,,human serum albumin,HSA,human,,,negative,batch incubation,7.4,37,18 h,,PBS,,,,,,"fluorescence spectrofluorometer; excitation 280 nm, emission 340 nm",,surface_adsorption_ug_cm2,1.356,ug/cm2,context_dependent,HSA adsorption on Poly(HEMA),"[""control material"",""protein fouling""]",3,0.96,Preparation and characterization of infection-resistant antibiotics-releasing hydrogels rods of poly[hydroxyethyl methacrylate-co-(poly(ethylene glycol)-methacrylate]: Biomedical application in a novel rabbit penile prosthesis model
PHA-5c097c367e-002,10.1002/jbm.b.30983,test,Poly(HEMA),rod,"[""poly(2-hydroxyethyl methacrylate)""]","[""2-hydroxyethyl methacrylate""]",HEMA only,"[""N,N methylene bisacrylamide""]",,UV initiated photopolymerization,,,,,,"[""hydroxyl"",""ester""]",[],[],,[],water uptake capacity within reported 58%-128% range for series,,,,,,,,,,,"{""diiodomethane"":35.3,""glycerol"":54.6,""water"":57.5}",,,gamma-globulins,,human,,,negative,batch incubation,7.4,37,18 h,,PBS,,,,,,"fluorescence spectrofluorometer; excitation 280 nm, emission 340 nm",,surface_adsorption_ug_cm2,0.815,ug/cm2,context_dependent,gamma-globulins adsorption on Poly(HEMA),"[""control material"",""protein fouling""]",3,0.96,Preparation and characterization of infection-resistant antibiotics-releasing hydrogels rods of poly[hydroxyethyl methacrylate-co-(poly(ethylene glycol)-methacrylate]: Biomedical application in a novel rabbit penile prosthesis model
PHA-5c097c367e-003,10.1002/jbm.b.30983,test,Poly(HEMA),rod,"[""poly(2-hydroxyethyl methacrylate)""]","[""2-hydroxyethyl methacrylate""]",HEMA only,"[""N,N methylene bisacrylamide""]",,UV initiated photopolymerization,,,,,,"[""hydroxyl"",""ester""]",[],[],,[],water uptake capacity within reported 58%-128% range for series,,,,,,,,,,,"{""diiodomethane"":35.3,""glycerol"":54.6,""water"":57.5}",,,fibrinogen,,human,,,negative,batch incubation,7.4,37,18 h,,PBS,,,,,,"fluorescence spectrofluorometer; excitation 280 nm, emission 340 nm",,surface_adsorption_ug_cm2,0.341,ug/cm2,context_dependent,fibrinogen adsorption on Poly(HEMA),"[""control material"",""protein fouling""]",3,0.96,Preparation and characterization of infection-resistant antibiotics-releasing hydrogels rods of poly[hydroxyethyl methacrylate-co-(poly(ethylene glycol)-methacrylate]: Biomedical application in a novel rabbit penile prosthesis model
PHA-5c097c367e-004,10.1002/jbm.b.30983,test,Copoly(HEMA:PEG-MA;1:1)-1,rod,"[""poly(HEMA-co-PEG-MA)""]","[""2-hydroxyethyl methacrylate"",""poly(ethylene glycol)-methacrylate""]",HEMA:PEG-MA 1:1,"[""N,N methylene bisacrylamide""]",,UV initiated photopolymerization,,,,,,"[""hydroxyl"",""ester"",""PEG chains""]","[""PEG antifouling group""]",[],anionic polymer network,"[""swelling""]",water uptake capacity within reported 58%-128% range for series,,,,,,,,,,,"{""diiodomethane"":38.2,""glycerol"":65.9,""water"":50.3}",,,human serum albumin,HSA,human,,,negative,batch incubation,7.4,37,18 h,,PBS,,,,,,"fluorescence spectrofluorometer; excitation 280 nm, emission 340 nm",,surface_adsorption_ug_cm2,0.154,ug/cm2,context_dependent,HSA adsorption on Copoly(HEMA:PEG-MA;1:1)-1,"[""PEG antifouling"",""hydrophilicity"",""Lewis-base repulsion""]",3,0.96,Preparation and characterization of infection-resistant antibiotics-releasing hydrogels rods of poly[hydroxyethyl methacrylate-co-(poly(ethylene glycol)-methacrylate]: Biomedical application in a novel rabbit penile prosthesis model
PHA-5c097c367e-005,10.1002/jbm.b.30983,test,Copoly(HEMA:PEG-MA;1:1)-1,rod,"[""poly(HEMA-co-PEG-MA)""]","[""2-hydroxyethyl methacrylate"",""poly(ethylene glycol)-methacrylate""]",HEMA:PEG-MA 1:1,"[""N,N methylene bisacrylamide""]",,UV initiated photopolymerization,,,,,,"[""hydroxyl"",""ester"",""PEG chains""]","[""PEG antifouling group""]",[],anionic polymer network,"[""swelling""]",water uptake capacity within reported 58%-128% range for series,,,,,,,,,,,"{""diiodomethane"":38.2,""glycerol"":65.9,""water"":50.3}",,,gamma-globulins,,human,,,negative,batch incubation,7.4,37,18 h,,PBS,,,,,,"fluorescence spectrofluorometer; excitation 280 nm, emission 340 nm",,surface_adsorption_ug_cm2,0.124,ug/cm2,context_dependent,gamma-globulins adsorption on Copoly(HEMA:PEG-MA;1:1)-1,"[""PEG antifouling"",""hydrophilicity"",""Lewis-base repulsion""]",3,0.96,Preparation and characterization of infection-resistant antibiotics-releasing hydrogels rods of poly[hydroxyethyl methacrylate-co-(poly(ethylene glycol)-methacrylate]: Biomedical application in a novel rabbit penile prosthesis model
PHA-5c097c367e-006,10.1002/jbm.b.30983,test,Copoly(HEMA:PEG-MA;1:1)-1,rod,"[""poly(HEMA-co-PEG-MA)""]","[""2-hydroxyethyl methacrylate"",""poly(ethylene glycol)-methacrylate""]",HEMA:PEG-MA 1:1,"[""N,N methylene bisacrylamide""]",,UV initiated photopolymerization,,,,,,"[""hydroxyl"",""ester"",""PEG chains""]","[""PEG antifouling group""]",[],anionic polymer network,"[""swelling""]",water uptake capacity within reported 58%-128% range for series,,,,,,,,,,,"{""diiodomethane"":38.2,""glycerol"":65.9,""water"":50.3}",,,fibrinogen,,human,,,negative,batch incubation,7.4,37,18 h,,PBS,,,,,,"fluorescence spectrofluorometer; excitation 280 nm, emission 340 nm",,surface_adsorption_ug_cm2,0.042,ug/cm2,context_dependent,fibrinogen adsorption on Copoly(HEMA:PEG-MA;1:1)-1,"[""PEG antifouling"",""hydrophilicity"",""Lewis-base repulsion""]",3,0.96,Preparation and characterization of infection-resistant antibiotics-releasing hydrogels rods of poly[hydroxyethyl methacrylate-co-(poly(ethylene glycol)-methacrylate]: Biomedical application in a novel rabbit penile prosthesis model
PHA-5c097c367e-007,10.1002/jbm.b.30983,test,Copoly(HEMA:PEG-MA;2:1)-2,rod,"[""poly(HEMA-co-PEG-MA)""]","[""2-hydroxyethyl methacrylate"",""poly(ethylene glycol)-methacrylate""]",HEMA:PEG-MA 2:1,"[""N,N methylene bisacrylamide""]",,UV initiated photopolymerization,,,,,,"[""hydroxyl"",""ester"",""PEG chains""]","[""PEG antifouling group""]",[],anionic polymer network,"[""swelling""]",water uptake capacity within reported 58%-128% range for series,,,,,,,,,,,"{""diiodomethane"":37.5,""glycerol"":66.9,""water"":51.2}",,,human serum albumin,HSA,human,,,negative,batch incubation,7.4,37,18 h,,PBS,,,,,,"fluorescence spectrofluorometer; excitation 280 nm, emission 340 nm",,surface_adsorption_ug_cm2,0.208,ug/cm2,context_dependent,HSA adsorption on Copoly(HEMA:PEG-MA;2:1)-2,"[""PEG antifouling"",""hydrophilicity"",""Lewis-base repulsion""]",3,0.96,Preparation and characterization of infection-resistant antibiotics-releasing hydrogels rods of poly[hydroxyethyl methacrylate-co-(poly(ethylene glycol)-methacrylate]: Biomedical application in a novel rabbit penile prosthesis model
PHA-5c097c367e-008,10.1002/jbm.b.30983,test,Copoly(HEMA:PEG-MA;2:1)-2,rod,"[""poly(HEMA-co-PEG-MA)""]","[""2-hydroxyethyl methacrylate"",""poly(ethylene glycol)-methacrylate""]",HEMA:PEG-MA 2:1,"[""N,N methylene bisacrylamide""]",,UV initiated photopolymerization,,,,,,"[""hydroxyl"",""ester"",""PEG chains""]","[""PEG antifouling group""]",[],anionic polymer network,"[""swelling""]",water uptake capacity within reported 58%-128% range for series,,,,,,,,,,,"{""diiodomethane"":37.5,""glycerol"":66.9,""water"":51.2}",,,gamma-globulins,,human,,,negative,batch incubation,7.4,37,18 h,,PBS,,,,,,"fluorescence spectrofluorometer; excitation 280 nm, emission 340 nm",,surface_adsorption_ug_cm2,0.134,ug/cm2,context_dependent,gamma-globulins adsorption on Copoly(HEMA:PEG-MA;2:1)-2,"[""PEG antifouling"",""hydrophilicity"",""Lewis-base repulsion""]",3,0.96,Preparation and characterization of infection-resistant antibiotics-releasing hydrogels rods of poly[hydroxyethyl methacrylate-co-(poly(ethylene glycol)-methacrylate]: Biomedical application in a novel rabbit penile prosthesis model
PHA-5c097c367e-009,10.1002/jbm.b.30983,test,Copoly(HEMA:PEG-MA;2:1)-2,rod,"[""poly(HEMA-co-PEG-MA)""]","[""2-hydroxyethyl methacrylate"",""poly(ethylene glycol)-methacrylate""]",HEMA:PEG-MA 2:1,"[""N,N methylene bisacrylamide""]",,UV initiated photopolymerization,,,,,,"[""hydroxyl"",""ester"",""PEG chains""]","[""PEG antifouling group""]",[],anionic polymer network,"[""swelling""]",water uptake capacity within reported 58%-128% range for series,,,,,,,,,,,"{""diiodomethane"":37.5,""glycerol"":66.9,""water"":51.2}",,,fibrinogen,,human,,,negative,batch incubation,7.4,37,18 h,,PBS,,,,,,"fluorescence spectrofluorometer; excitation 280 nm, emission 340 nm",,surface_adsorption_ug_cm2,0.054,ug/cm2,context_dependent,fibrinogen adsorption on Copoly(HEMA:PEG-MA;2:1)-2,"[""PEG antifouling"",""hydrophilicity"",""Lewis-base repulsion""]",3,0.96,Preparation and characterization of infection-resistant antibiotics-releasing hydrogels rods of poly[hydroxyethyl methacrylate-co-(poly(ethylene glycol)-methacrylate]: Biomedical application in a novel rabbit penile prosthesis model
PHA-5c097c367e-010,10.1002/jbm.b.30983,test,Copoly(HEMA:PEG-MA;3:1)-3,rod,"[""poly(HEMA-co-PEG-MA)""]","[""2-hydroxyethyl methacrylate"",""poly(ethylene glycol)-methacrylate""]",HEMA:PEG-MA 3:1,"[""N,N methylene bisacrylamide""]",,UV initiated photopolymerization,,,,,,"[""hydroxyl"",""ester"",""PEG chains""]","[""PEG antifouling group""]",[],anionic polymer network,"[""swelling""]",water uptake capacity within reported 58%-128% range for series,,,,,,,,,,,"{""diiodomethane"":37.1,""glycerol"":65.2,""water"":51.8}",,,human serum albumin,HSA,human,,,negative,batch incubation,7.4,37,18 h,,PBS,,,,,,"fluorescence spectrofluorometer; excitation 280 nm, emission 340 nm",,surface_adsorption_ug_cm2,0.215,ug/cm2,context_dependent,HSA adsorption on Copoly(HEMA:PEG-MA;3:1)-3,"[""PEG antifouling"",""hydrophilicity"",""Lewis-base repulsion""]",3,0.96,Preparation and characterization of infection-resistant antibiotics-releasing hydrogels rods of poly[hydroxyethyl methacrylate-co-(poly(ethylene glycol)-methacrylate]: Biomedical application in a novel rabbit penile prosthesis model
PHA-5c097c367e-011,10.1002/jbm.b.30983,test,Copoly(HEMA:PEG-MA;3:1)-3,rod,"[""poly(HEMA-co-PEG-MA)""]","[""2-hydroxyethyl methacrylate"",""poly(ethylene glycol)-methacrylate""]",HEMA:PEG-MA 3:1,"[""N,N methylene bisacrylamide""]",,UV initiated photopolymerization,,,,,,"[""hydroxyl"",""ester"",""PEG chains""]","[""PEG antifouling group""]",[],anionic polymer network,"[""swelling""]",water uptake capacity within reported 58%-128% range for series,,,,,,,,,,,"{""diiodomethane"":37.1,""glycerol"":65.2,""water"":51.8}",,,gamma-globulins,,human,,,negative,batch incubation,7.4,37,18 h,,PBS,,,,,,"fluorescence spectrofluorometer; excitation 280 nm, emission 340 nm",,surface_adsorption_ug_cm2,0.142,ug/cm2,context_dependent,gamma-globulins adsorption on Copoly(HEMA:PEG-MA;3:1)-3,"[""PEG antifouling"",""hydrophilicity"",""Lewis-base repulsion""]",3,0.96,Preparation and characterization of infection-resistant antibiotics-releasing hydrogels rods of poly[hydroxyethyl methacrylate-co-(poly(ethylene glycol)-methacrylate]: Biomedical application in a novel rabbit penile prosthesis model
PHA-5c097c367e-012,10.1002/jbm.b.30983,test,Copoly(HEMA:PEG-MA;3:1)-3,rod,"[""poly(HEMA-co-PEG-MA)""]","[""2-hydroxyethyl methacrylate"",""poly(ethylene glycol)-methacrylate""]",HEMA:PEG-MA 3:1,"[""N,N methylene bisacrylamide""]",,UV initiated photopolymerization,,,,,,"[""hydroxyl"",""ester"",""PEG chains""]","[""PEG antifouling group""]",[],anionic polymer network,"[""swelling""]",water uptake capacity within reported 58%-128% range for series,,,,,,,,,,,"{""diiodomethane"":37.1,""glycerol"":65.2,""water"":51.8}",,,fibrinogen,,human,,,negative,batch incubation,7.4,37,18 h,,PBS,,,,,,"fluorescence spectrofluorometer; excitation 280 nm, emission 340 nm",,surface_adsorption_ug_cm2,0.063,ug/cm2,context_dependent,fibrinogen adsorption on Copoly(HEMA:PEG-MA;3:1)-3,"[""PEG antifouling"",""hydrophilicity"",""Lewis-base repulsion""]",3,0.96,Preparation and characterization of infection-resistant antibiotics-releasing hydrogels rods of poly[hydroxyethyl methacrylate-co-(poly(ethylene glycol)-methacrylate]: Biomedical application in a novel rabbit penile prosthesis model
