Repository: sunyrain/PHA

# PHA Protein-Hydrogel Adsorption Dataset

Generated: 2026-07-05T11:36:45

## Scope

This curated package organizes literature-derived protein-hydrogel adsorption, binding, immobilization, antifouling, and related biointerface records extracted from the local PHA corpus.

The primary unit is one record:

`paper + hydrogel/sample + protein/mixture + experimental condition + measured outcome`

## Contents

- `data/sources.csv`: article-level metadata, extraction status, and curation decision.
- `data/records_flat.csv`: flattened record-level table with provenance, hydrogel, protein, condition, outcome, mechanism, and quality fields.

File: data/curated/pha_scientific_dataset_20260705/data/inverse_design_seed.csv (part 9 of 62)
record_id,doi,doi_split,hydrogel_name,hydrogel_format,polymer_backbone,monomers,monomer_ratios,crosslinker,crosslinker_concentration,synthesis_method,preparation_solvent,preparation_pH,preparation_temp_C,gelation_time,post_treatment,functional_groups,ligand_or_affinity_group,filler_or_composite,charge_class,responsive_type,swelling_ratio,water_content_pct,porosity_pct,pore_size_value,pore_size_unit,mesh_size,surface_area,particle_size,thickness,roughness,zeta_potential_mV,contact_angle_deg,young_modulus,degradation_or_stability,protein_name,protein_abbreviation,protein_species_or_source,protein_mw_kDa,protein_pI,protein_charge_at_pH,experiment_mode,pH,temperature_C,contact_time,contact_time_unit,buffer,salt_type,salt_concentration,hydrogel_dosage,solution_volume,flow_rate,detection_method,replicate_count,target_name,target_value,target_unit,target_direction,outcome_label,mechanism_tags,source_quality_score,extraction_confidence,article_title
PHA-5c097c367e-013,10.1002/jbm.b.30983,test,Copoly(HEMA:PEG-MA;4:1)-4,rod,"[""poly(HEMA-co-PEG-MA)""]","[""2-hydroxyethyl methacrylate"",""poly(ethylene glycol)-methacrylate""]",HEMA:PEG-MA 4:1,"[""N,N methylene bisacrylamide""]",,UV initiated photopolymerization,,,,,,"[""hydroxyl"",""ester"",""PEG chains""]","[""PEG antifouling group""]",[],anionic polymer network,"[""swelling""]",water uptake capacity within reported 58%-128% range for series,,,,,,,,,,,"{""diiodomethane"":34.8,""glycerol"":64.7,""water"":53.7}",,,human serum albumin,HSA,human,,,negative,batch incubation,7.4,37,18 h,,PBS,,,,,,"fluorescence spectrofluorometer; excitation 280 nm, emission 340 nm",,surface_adsorption_ug_cm2,0.274,ug/cm2,context_dependent,HSA adsorption on Copoly(HEMA:PEG-MA;4:1)-4,"[""PEG antifouling"",""hydrophilicity"",""Lewis-base repulsion""]",3,0.96,Preparation and characterization of infection-resistant antibiotics-releasing hydrogels rods of poly[hydroxyethyl methacrylate-co-(poly(ethylene glycol)-methacrylate]: Biomedical application in a novel rabbit penile prosthesis model
PHA-5c097c367e-014,10.1002/jbm.b.30983,test,Copoly(HEMA:PEG-MA;4:1)-4,rod,"[""poly(HEMA-co-PEG-MA)""]","[""2-hydroxyethyl methacrylate"",""poly(ethylene glycol)-methacrylate""]",HEMA:PEG-MA 4:1,"[""N,N methylene bisacrylamide""]",,UV initiated photopolymerization,,,,,,"[""hydroxyl"",""ester"",""PEG chains""]","[""PEG antifouling group""]",[],anionic polymer network,"[""swelling""]",water uptake capacity within reported 58%-128% range for series,,,,,,,,,,,"{""diiodomethane"":34.8,""glycerol"":64.7,""water"":53.7}",,,gamma-globulins,,human,,,negative,batch incubation,7.4,37,18 h,,PBS,,,,,,"fluorescence spectrofluorometer; excitation 280 nm, emission 340 nm",,surface_adsorption_ug_cm2,0.156,ug/cm2,context_dependent,gamma-globulins adsorption on Copoly(HEMA:PEG-MA;4:1)-4,"[""PEG antifouling"",""hydrophilicity"",""Lewis-base repulsion""]",3,0.96,Preparation and characterization of infection-resistant antibiotics-releasing hydrogels rods of poly[hydroxyethyl methacrylate-co-(poly(ethylene glycol)-methacrylate]: Biomedical application in a novel rabbit penile prosthesis model
PHA-5c097c367e-015,10.1002/jbm.b.30983,test,Copoly(HEMA:PEG-MA;4:1)-4,rod,"[""poly(HEMA-co-PEG-MA)""]","[""2-hydroxyethyl methacrylate"",""poly(ethylene glycol)-methacrylate""]",HEMA:PEG-MA 4:1,"[""N,N methylene bisacrylamide""]",,UV initiated photopolymerization,,,,,,"[""hydroxyl"",""ester"",""PEG chains""]","[""PEG antifouling group""]",[],anionic polymer network,"[""swelling""]",water uptake capacity within reported 58%-128% range for series,,,,,,,,,,,"{""diiodomethane"":34.8,""glycerol"":64.7,""water"":53.7}",,,fibrinogen,,human,,,negative,batch incubation,7.4,37,18 h,,PBS,,,,,,"fluorescence spectrofluorometer; excitation 280 nm, emission 340 nm",,surface_adsorption_ug_cm2,0.068,ug/cm2,context_dependent,fibrinogen adsorption on Copoly(HEMA:PEG-MA;4:1)-4,"[""PEG antifouling"",""hydrophilicity"",""Lewis-base repulsion""]",3,0.96,Preparation and characterization of infection-resistant antibiotics-releasing hydrogels rods of poly[hydroxyethyl methacrylate-co-(poly(ethylene glycol)-methacrylate]: Biomedical application in a novel rabbit penile prosthesis model
PHA-319e253e06-001,10.1002/jbm.b.31204,train,poly(MPC) hydrogel crosslinked with MMPC,hydrogel membrane,"[""poly(2-methacryloyloxyethyl phosphorylcholine)""]","[""2-methacryloyloxyethyl phosphorylcholine""]",,"[""2-(methacryloyloxy)ethyl-N-(2-methacryloyloxy)ethyl phosphorylcholine""]",,free radical polymerization in aqueous media using APS initiator and TMEDA catalyst,,,,,,"[""phosphorylcholine"",""zwitterionic inner salt""]",[],[],zwitterionic/electrically neutral,[],,,,,,about 3 nm average network dimension,,,,,,nearly 0; air bubble unable to attach due to ultra-hydrophilicity,,,artificial tear protein mixture,,"bovine serum albumin, bovine serum immunoglobulin, chicken egg-white lysozyme",,,,static immersion adsorption,,37,24 h,,PBS,,,,,,Micro BCA protein assay after SDS/PBS desorption; absorbance at 560 nm,,surface_adsorption_ug_cm2,0.9,ug/cm2,context_dependent,low protein adsorption on M3,"[""zwitterionic hydration"",""electrical neutrality"",""reduced protein absorption due to finer network""]",3,0.96,Protein adsorption resistance and oxygen permeability of chemically crosslinked phospholipid polymer hydrogel for ophthalmologic biomaterials
PHA-319e253e06-002,10.1002/jbm.b.31204,train,poly(MPC) hydrogel crosslinked with TEGDM,hydrogel membrane,"[""poly(2-methacryloyloxyethyl phosphorylcholine)""]","[""2-methacryloyloxyethyl phosphorylcholine""]",,"[""tetraethylene glycol dimethacrylate""]",,free radical polymerization in aqueous media using APS initiator and TMEDA catalyst,,,,,,"[""phosphorylcholine"",""zwitterionic inner salt""]",[],[],zwitterionic/electrically neutral,[],,,,,,about 6 nm average network dimension,,,,,,nearly 0; air bubble unable to attach due to ultra-hydrophilicity,,,artificial tear protein mixture,,"bovine serum albumin, bovine serum immunoglobulin, chicken egg-white lysozyme",,,,static immersion adsorption,,37,24 h,,PBS,,,,,,Micro BCA protein assay after SDS/PBS desorption; absorbance at 560 nm,,surface_adsorption_ug_cm2,6.0,ug/cm2,context_dependent,higher protein adsorption on T1 than M3,"[""network absorption"",""water content dependence"",""zwitterionic hydration""]",3,0.95,Protein adsorption resistance and oxygen permeability of chemically crosslinked phospholipid polymer hydrogel for ophthalmologic biomaterials
PHA-319e253e06-003,10.1002/jbm.b.31204,train,Etafilcon A commercial soft contact lens,soft contact lens,[],[],,[],,commercial lens used as purchased,,,,,,"[""anionic carboxyl group""]",[],[],anionic,[],,,,,,smaller network structure relative to proteins,,,,,,41.0 ± 4.4,,,artificial tear protein mixture,,"bovine serum albumin, bovine serum immunoglobulin, chicken egg-white lysozyme",,,lysozyme described as positively charged under physiological conditions,static immersion adsorption,,37,24 h,,PBS,,,,,,Micro BCA protein assay after SDS/PBS desorption; absorbance at 560 nm,,surface_adsorption_ug_cm2,32.7,ug/cm2,context_dependent,high protein adsorption on Etafilcon A,"[""electrostatic attraction"",""anionic hydrogel"",""lysozyme adsorption""]",3,0.93,Protein adsorption resistance and oxygen permeability of chemically crosslinked phospholipid polymer hydrogel for ophthalmologic biomaterials
PHA-319e253e06-004,10.1002/jbm.b.31204,train,Omafilcon A commercial soft contact lens,soft contact lens,"[""poly(HEMA-co-MPC)""]","[""2-hydroxyethyl methacrylate"",""2-methacryloyloxyethyl phosphorylcholine""]",,"[""unspecified small amount of crosslinker""]",,commercial lens used as purchased,,,,,,"[""phosphorylcholine"",""hydroxyl""]",[],[],zwitterionic-containing/nonionic copolymer,[],,,,,,smaller network structure relative to proteins,,,,,,35.3 ± 3.6,,,artificial tear protein mixture,,"bovine serum albumin, bovine serum immunoglobulin, chicken egg-white lysozyme",,,,static immersion adsorption,,37,24 h,,PBS,,,,,,Micro BCA protein assay after SDS/PBS desorption; absorbance at 560 nm,,surface_adsorption_ug_cm2,3.3,ug/cm2,context_dependent,moderate protein adsorption on Omafilcon A,"[""MPC-containing lens"",""limited network absorption""]",2,0.91,Protein adsorption resistance and oxygen permeability of chemically crosslinked phospholipid polymer hydrogel for ophthalmologic biomaterials
PHA-67e8ec2a14-001,10.1002/jctb.2036,train,functionalized PEG hydrogel,hydrogel substrate surface,"[""poly(ethylene glycol) diacrylate""]","[""PEG-DA""]",,"[""PEG-DA""]",,PEG-DA photopolymerization followed by photochemical surface modification with 5-azidonitrobenzoyloxy-NHS,,,,,,"[""N-hydroxysuccinimide ester"",""phenyl azide-derived surface linkage""]","[""5-azidonitrobenzoyloxy-NHS""]",[],,"[""photochemically patternable""]",,,,,,,,,,,,,,,bovine serum albumin,BSA,bovine,,,,batch surface immobilization,7.4,37,24 h,,PBS,NaCl,0.15 mol L-1,,,,"[""BCA assay"",""ATR/FTIR"",""fluorescence microscopy""]",,surface_adsorption_ug_cm2,1480.0,ug/cm2,context_dependent,BSA immobilized on functionalized PEG hydrogel,"[""covalent immobilization"",""NHS-amine coupling"",""phenyl azide photochemistry""]",3,0.95,Preparation of protein microarrays on non-fouling and hydrated poly(ethylene glycol) hydrogel substrates using photochemical surface modification
PHA-67e8ec2a14-002,10.1002/jctb.2036,train,unmodified PEG hydrogel,hydrogel substrate surface,"[""poly(ethylene glycol) diacrylate""]","[""PEG-DA""]",,"[""PEG-DA""]",,PEG-DA photopolymerization,,,,,,[],[],[],,[],,,,,,,,,,,,,,,bovine serum albumin,BSA,bovine,,,,batch surface exposure,7.4,37,24 h,,PBS,NaCl,0.15 mol L-1,,,,"[""BCA assay"",""ATR/FTIR""]",,surface_adsorption_ug_cm2,74.0,ug/cm2,context_dependent,BSA found on unmodified PEG hydrogel,"[""protein resistance"",""PEG non-fouling""]",3,0.95,Preparation of protein microarrays on non-fouling and hydrated poly(ethylene glycol) hydrogel substrates using photochemical surface modification
PHA-33e8724a62-002,10.1002/jmr.2202,train,PGMA-HSA embedded PHEMA MIP composite cryogel,macroporous composite cryogel column,"[""polyhydroxyethyl methacrylate"",""polyglycidyl methacrylate""]","[""2-hydroxyethyl methacrylate"",""glycidyl methacrylate""]",,"[""polyethylene glycol diacrylate"",""ethylene glycol dimethacrylate""]",,surface-imprinted PGMA beads embedded in PHEMA cryogel,,,,,,"[""hydroxyl"",""epoxy-derived PGMA surface groups""]","[""HSA-imprinted cavities""]","[""HSA-imprinted PGMA beads""]",,"[""molecularly imprinted"",""macroporous cryogel""]",,,,,,,,1-10 um PGMA-HSA beads,,,,,,,human serum albumin,HSA,human serum,67.0,4.9,near isoelectric point at pH 5.0,recirculation adsorption,5.0,,60 min,,10 mM acetate buffer,,,,10 mL,0.5 mL/min,Bradford method at 595 nm,,q_norm_mg_g,16.3,mg/g,maximize,HSA adsorption at low flow rate,"[""flow-rate dependence"",""contact time"",""molecular recognition""]",3,0.95,Molecularly imprinted composite cryogel for albumin depletion from human serum†
PHA-33e8724a62-003,10.1002/jmr.2202,train,PGMA-HSA embedded PHEMA MIP composite cryogel,macroporous composite cryogel column,"[""polyhydroxyethyl methacrylate"",""polyglycidyl methacrylate""]","[""2-hydroxyethyl methacrylate"",""glycidyl methacrylate""]",,"[""polyethylene glycol diacrylate"",""ethylene glycol dimethacrylate""]",,HSA-imprinted PGMA beads embedded into PHEMA cryogel by cryopolymerization,,,,,,"[""hydroxyl"",""epoxy-derived PGMA surface groups""]","[""HSA-imprinted cavities""]","[""HSA-imprinted PGMA beads""]",,"[""molecularly imprinted"",""macroporous cryogel""]",,,,,,,,1-10 um PGMA-HSA beads,,,,,,,human serum albumin,HSA,human serum,67.0,4.9,near isoelectric point at pH 5.0,recirculation adsorption,5.0,,2 hr,,10 mM acetate buffer,,,,,,Bradford method at 595 nm,,q_norm_mg_g,98.2,mg/g,maximize,maximum equilibrium HSA adsorption capacity,"[""molecular imprinting"",""monolayer adsorption"",""increased surface area"",""nonspecific adsorption""]",3,0.98,Molecularly imprinted composite cryogel for albumin depletion from human serum†
PHA-33e8724a62-005,10.1002/jmr.2202,train,PGMA-HSA embedded PHEMA MIP composite cryogel,macroporous composite cryogel column,"[""polyhydroxyethyl methacrylate"",""polyglycidyl methacrylate""]","[""2-hydroxyethyl methacrylate"",""glycidyl methacrylate""]",,"[""polyethylene glycol diacrylate"",""ethylene glycol dimethacrylate""]",,surface-imprinted PGMA beads embedded in PHEMA cryogel,,,,,,"[""hydroxyl"",""epoxy-derived PGMA surface groups""]","[""HSA-imprinted cavities""]","[""HSA-imprinted PGMA beads""]",,"[""molecularly imprinted"",""macroporous cryogel""]",,,,,,,,1-10 um PGMA-HSA beads,,,,,,,human serum albumin,HSA,human serum,67.0,4.9,,continuous desorption and reuse,,,2 hr desorption,,,SDS and acetic acid desorption solution,SDS 10% w/v; acetic acid 10% v/v,,,0.5 mL/min,Bradford method at 595 nm,,retained_capacity_pct,97.0,%,maximize,desorption and retained capacity after reuse,"[""desorption"",""reusability""]",2,0.93,Molecularly imprinted composite cryogel for albumin depletion from human serum†
PHA-33e8724a62-008,10.1002/jmr.2202,train,PGMA-HSA embedded PHEMA MIP composite cryogel,macroporous composite cryogel column,"[""polyhydroxyethyl methacrylate"",""polyglycidyl methacrylate""]","[""2-hydroxyethyl methacrylate"",""glycidyl methacrylate""]",,"[""polyethylene glycol diacrylate"",""ethylene glycol dimethacrylate""]",,surface-imprinted PGMA beads embedded in PHEMA cryogel,,,,,,"[""hydroxyl"",""epoxy-derived PGMA surface groups""]","[""HSA-imprinted cavities""]","[""HSA-imprinted PGMA beads""]",,"[""molecularly imprinted"",""macroporous cryogel""]",,,,,,,,1-10 um PGMA-HSA beads,,,,,,,human serum albumin,HSA,human serum from healthy voluntary blood donors,67.0,4.9,negative at pH 7.4,serum flow-through depletion,7.4,,1 hr,,PBS,NaCl,0.9%,,10 mL human serum,,initial and final HSA concentration in serum; FPLC/SDS-PAGE also used,,q_norm_mg_g,683.3,mg/g,maximize,HSA adsorption and depletion from non-diluted human serum,"[""molecular imprinting"",""serum depletion"",""convective transport"",""nonspecific retention""]",3,0.96,Molecularly imprinted composite cryogel for albumin depletion from human serum†
PHA-414df1b41a-001,10.1002/jmr.2204,validation,Cu2+ chelated poly(hydroxyethyl methacrylate-N-methacryloyl-(L)-histidine methyl ester) cryogel,cryogel monolithic column,"[""poly(hydroxyethyl methacrylate-N-methacryloyl-(L)-histidine methyl ester)""]","[""hydroxyethyl methacrylate"",""N-methacryloyl-(L)-histidine methyl ester""]",,"[""N,N'-methylene-bis(acrylamide)""]",,"Free radical cryopolymerization of HEMA and MAH using APS/TEMED, MBAAm crosslinker, frozen at -16 °C for 24 h and thawed.",,,,,,"[""imidazole"",""histidine"",""hydroxyl""]","[""N-methacryloyl-(L)-histidine methyl ester"",""Cu2+-chelated histidine ligand""]",[],metal-chelated affinity hydrogel,[],,,,,,,,,,,,,,,jack bean urease,JBU,Canavalia ensiformis,90,5.0,negative at pH 7.0,flow-through column binding,7.0,,2 h,,0.1 M phosphate buffer,,,,,,Bradford protein assay,,q_norm_mg_g,23.2,mg/g,maximize,maximal JBU binding from aqueous solution,"[""IMAC"",""Cu2+ chelation"",""electrostatic interaction""]",3,0.95,Purification of urease from jack bean (Canavalia ensiformis) with copper (II) chelated poly(hydroxyethyl methacrylate-N-methacryloyl-(l)-histidine methyl ester) cryogels†
PHA-414df1b41a-002,10.1002/jmr.2204,validation,Cu2+ chelated PHEMAH cryogel,cryogel monolithic column,"[""PHEMAH""]","[""hydroxyethyl methacrylate"",""N-methacryloyl-(L)-histidine methyl ester""]",,"[""N,N'-methylene-bis(acrylamide)""]",,Free radical cryopolymerization followed by Cu2+ chelation.,,,,,,"[""imidazole"",""histidine""]","[""Cu2+-chelated MAH""]",[],metal-chelated affinity hydrogel,[],,,,,,,,,,,,,,,jack bean urease,JBU,Canavalia ensiformis,90,5.0,negative at pH 7.0,flow-through column binding,7.0,,2 h,,0.1 M phosphate buffer,,,,,0.5 ml/min,Bradford protein assay,,q_norm_mg_g,9.48,mg/g,maximize,JBU binding at low flow rate,"[""residence time"",""mass transfer"",""Cu2+ affinity""]",3,0.95,Purification of urease from jack bean (Canavalia ensiformis) with copper (II) chelated poly(hydroxyethyl methacrylate-N-methacryloyl-(l)-histidine methyl ester) cryogels†
PHA-414df1b41a-003,10.1002/jmr.2204,validation,Cu2+ chelated PHEMAH cryogel,cryogel monolithic column,"[""PHEMAH""]","[""hydroxyethyl methacrylate"",""N-methacryloyl-(L)-histidine methyl ester""]",,"[""N,N'-methylene-bis(acrylamide)""]",,Free radical cryopolymerization followed by Cu2+ chelation.,,,,,,"[""imidazole"",""histidine""]","[""Cu2+-chelated MAH""]",[],metal-chelated affinity hydrogel,[],,,,,,,,,,,,,,,jack bean urease,JBU,Canavalia ensiformis,90,5.0,negative at pH 7.0,flow-through column binding,7.0,,2 h,,0.1 M phosphate buffer,,,,,2.0 ml/min,Bradford protein assay,,q_norm_mg_g,1.8,mg/g,maximize,JBU binding at high flow rate,"[""residence time"",""mass transfer"",""Cu2+ affinity""]",3,0.95,Purification of urease from jack bean (Canavalia ensiformis) with copper (II) chelated poly(hydroxyethyl methacrylate-N-methacryloyl-(l)-histidine methyl ester) cryogels†
PHA-414df1b41a-005,10.1002/jmr.2204,validation,Cu2+ chelated PHEMAH cryogel,cryogel monolithic column,"[""PHEMAH""]","[""hydroxyethyl methacrylate"",""N-methacryloyl-(L)-histidine methyl ester""]",,"[""N,N'-methylene-bis(acrylamide)""]",,Free radical cryopolymerization followed by Cu2+ chelation.,,,,,,"[""imidazole"",""histidine""]","[""Cu2+-chelated MAH""]",[],metal-chelated affinity hydrogel,[],,,,,,,,,,,,,,,jack bean urease,JBU,Canavalia ensiformis,90,5.0,negative at pH 7.0,flow-through column binding,7.0,,2 h,,0.1 M phosphate buffer,,,,,,Bradford protein assay,,q_norm_mg_g,34.96,mg/g,maximize,Langmuir/Freundlich isotherm fit for JBU binding,"[""monolayer adsorption"",""Langmuir isotherm"",""Cu2+ affinity""]",3,0.95,Purification of urease from jack bean (Canavalia ensiformis) with copper (II) chelated poly(hydroxyethyl methacrylate-N-methacryloyl-(l)-histidine methyl ester) cryogels†
PHA-414df1b41a-006,10.1002/jmr.2204,validation,Cu2+ chelated PHEMAH cryogel,cryogel monolithic column,"[""PHEMAH""]","[""hydroxyethyl methacrylate"",""N-methacryloyl-(L)-histidine methyl ester""]",,"[""N,N'-methylene-bis(acrylamide)""]",,Free radical cryopolymerization followed by Cu2+ chelation.,,,,,,"[""imidazole"",""histidine""]","[""Cu2+-chelated MAH""]",[],metal-chelated affinity hydrogel,[],,,,,,,,,,,,,,,jack bean urease,JBU,Canavalia ensiformis,90,5.0,negative at pH 7.0,flow-through column binding,7.0,,,,0.1 M phosphate buffer,,,,,,Bradford protein assay,,q_norm_mg_g,6.84,mg/g,maximize,JBU adsorption kinetics,"[""pseudo-second-order kinetics"",""chemisorption"",""mass transfer""]",3,0.95,Purification of urease from jack bean (Canavalia ensiformis) with copper (II) chelated poly(hydroxyethyl methacrylate-N-methacryloyl-(l)-histidine methyl ester) cryogels†
PHA-414df1b41a-007,10.1002/jmr.2204,validation,Cu2+ chelated PHEMAH cryogel,cryogel monolithic column,"[""PHEMAH""]","[""hydroxyethyl methacrylate"",""N-methacryloyl-(L)-histidine methyl ester""]",,"[""N,N'-methylene-bis(acrylamide)""]",,Free radical cryopolymerization followed by Cu2+ chelation.,,,,,,"[""imidazole"",""histidine""]","[""Cu2+-chelated MAH""]",[],metal-chelated affinity hydrogel,[],,,,,,,,,,,,,,,jack bean urease,JBU,"jack bean meal extract, Canavalia ensiformis",90,5.0,negative at pH 7.0,flow-through column purification,7.0,,2 h,,0.1 M phosphate buffer,,,,,,Bradford protein assay; urease activity assay; SDS-PAGE,,q_norm_mg_g,67.8,mg/g,maximize,maximal JBU binding from jack bean meal extract,"[""IMAC"",""Cu2+ chelation"",""native-medium conformation""]",3,0.95,Purification of urease from jack bean (Canavalia ensiformis) with copper (II) chelated poly(hydroxyethyl methacrylate-N-methacryloyl-(l)-histidine methyl ester) cryogels†
PHA-414df1b41a-008,10.1002/jmr.2204,validation,Cu2+ chelated PHEMAH cryogel,cryogel monolithic column,"[""PHEMAH""]","[""hydroxyethyl methacrylate"",""N-methacryloyl-(L)-histidine methyl ester""]",,"[""N,N'-methylene-bis(acrylamide)""]",,Free radical cryopolymerization followed by Cu2+ chelation.,,,,,,"[""imidazole"",""histidine""]","[""Cu2+-chelated MAH""]",[],metal-chelated affinity hydrogel,[],,,,,,,,,,,,,,,jack bean urease,JBU,Canavalia ensiformis,90,5.0,,elution and reuse,8.0,,2 h,,20 mM phosphate buffer,NaCl,1.0 M,,10 ml elution agent,1 ml/min,Bradford protein assay,,retained_capacity_pct,90.0,%,maximize,JBU elution and cryogel reusability,"[""salt elution"",""reusable affinity adsorbent""]",3,0.95,Purification of urease from jack bean (Canavalia ensiformis) with copper (II) chelated poly(hydroxyethyl methacrylate-N-methacryloyl-(l)-histidine methyl ester) cryogels†
PHA-f896e7da87-007,10.1002/jmr.2305,train,hIFN-alpha-MIP cryogel,cryogel column,poly(hydroxyethyl methacrylate),"[""2-hydroxyethyl methacrylate"",""N-methacryloyl-(L)-histidine methyl ester""]",,"N,N'-methylene bisacrylamide",,molecular imprinting by cryopolymerization,,,,,,"[""histidine"",""hydroxyl"",""amide""]",MAH-Cu2+ complex,[],,[],8.5 g water/g cryogel,,,,,,,,,,,,,,human interferon alpha-2b,hIFN-alpha-2b,human recombinant,19.7,6.0,near neutral at pH 6.0,competitive adsorption in recirculating system,6.0,,2 h,,20 mM phosphate buffer,,,,,,UV-vis absorbance at 280 nm,,q_norm_mg_g,38.94,mg/g,maximize,MIP competitive adsorption of interferon,"[""molecular imprinting"",""size recognition"",""specific binding cavity""]",3,0.97,Molecularly imprinted cryogels for human interferon-alpha purification from human gingival fibroblast culture
PHA-f896e7da87-008,10.1002/jmr.2305,train,hIFN-alpha-MIP cryogel,cryogel column,poly(hydroxyethyl methacrylate),"[""2-hydroxyethyl methacrylate"",""N-methacryloyl-(L)-histidine methyl ester""]",,"N,N'-methylene bisacrylamide",,molecular imprinting by cryopolymerization,,,,,,"[""histidine"",""hydroxyl"",""amide""]",MAH-Cu2+ complex,[],,[],8.5 g water/g cryogel,,,,,,,,,,,,,,immunoglobulin G,IgG,human,150,6.1-8.5,near neutral to positive at pH 6.0,competitive adsorption in recirculating system,6.0,,2 h,,20 mM phosphate buffer,,,,,,UV-vis absorbance at 280 nm,,q_norm_mg_g,12.55,mg/g,maximize,MIP competitive adsorption of IgG,"[""molecular imprinting"",""selectivity against competitor"",""template cavity mismatch""]",3,0.95,Molecularly imprinted cryogels for human interferon-alpha purification from human gingival fibroblast culture
PHA-f896e7da87-009,10.1002/jmr.2305,train,hIFN-alpha-MIP cryogel,cryogel column,poly(hydroxyethyl methacrylate),"[""2-hydroxyethyl methacrylate"",""N-methacryloyl-(L)-histidine methyl ester""]",,"N,N'-methylene bisacrylamide",,molecular imprinting by cryopolymerization,,,,,,"[""histidine"",""hydroxyl"",""amide""]",MAH-Cu2+ complex,[],,[],8.5 g water/g cryogel,,,,,,,,,,,,,,myoglobin,,equine skeletal muscle,17.7,7.0,positive at pH 6.0,competitive adsorption in recirculating system,6.0,,2 h,,20 mM phosphate buffer,,,,,,UV-vis absorbance at 280 nm,,q_norm_mg_g,10.27,mg/g,maximize,MIP competitive adsorption of myoglobin,"[""molecular imprinting"",""selectivity against competitor"",""template cavity mismatch""]",3,0.95,Molecularly imprinted cryogels for human interferon-alpha purification from human gingival fibroblast culture
PHA-f896e7da87-010,10.1002/jmr.2305,train,hIFN-alpha-MIP cryogel,cryogel column,poly(hydroxyethyl methacrylate),"[""2-hydroxyethyl methacrylate"",""N-methacryloyl-(L)-histidine methyl ester""]",,"N,N'-methylene bisacrylamide",,molecular imprinting by cryopolymerization,,,,,,"[""histidine"",""hydroxyl"",""amide""]",MAH-Cu2+ complex,[],,[],8.5 g water/g cryogel,,,,,,,,,,,,,,human interferon alpha-2b,hIFN-alpha-2b,human recombinant,19.7,6.0,near neutral at pH 6.0,repeated adsorption-desorption cycles,6.0,room temperature,10 adsorption-desorption cycles; desorption 1 h,,20 mM phosphate buffer,NaCl,1.0 M for desorption,,50 ml NaCl desorption solution,1.0 ml/min for desorption,UV-vis absorbance at 280 nm,,retained_capacity_pct,96.0,%,maximize,retained capacity after reuse,"[""reusability"",""salt desorption"",""cryogel stability""]",3,0.95,Molecularly imprinted cryogels for human interferon-alpha purification from human gingival fibroblast culture
PHA-6467167321-002,10.1002/jmr.2376,train,non-imprinted composite cryogel,composite cryogel column,"[""poly(hydroxyethyl methacrylate)""]","[""2-hydroxyethyl methacrylate"",""N-methacryloyl-L-histidine""]",,"[""N,N-methylene-bis(acrylamide)"",""ethylene glycol dimethacrylate""]",,Control cryogel prepared using 430 mg PHEMAH-Ni(II) microspheres per gram of MICC without hemoglobin template,,,,,,"[""hydroxyl"",""imidazole"",""amide"",""carbonyl""]","[""N-methacryloyl-L-histidine""]","[""PHEMAH-Ni(II) non-imprinted microspheres""]",metal-chelating affinity hydrogel,[],83.2,,,,,,,,,,,,,,hemoglobin,Hb,bovine,64.5,6.8-7.0,slightly negatively charged at pH 7.4,continuous recirculation adsorption,7.4,,2 h,,100 mM phosphate buffer,,,,,,UV-visible absorbance at 406 nm,,q_norm_mg_g,12.1,mg/g,maximize,non-imprinted control hemoglobin adsorption capacity,"[""nonspecific adsorption"",""non-imprinted control""]",2,0.9,Molecularly imprinted composite cryogels for hemoglobin depletion from human blood
PHA-6467167321-007,10.1002/jmr.2376,train,molecularly imprinted composite cryogel,composite cryogel column,"[""poly(hydroxyethyl methacrylate)""]","[""2-hydroxyethyl methacrylate"",""N-methacryloyl-L-histidine""]",,"[""N,N-methylene-bis(acrylamide)"",""ethylene glycol dimethacrylate""]",,microsphere-embedded cryopolymerization,,,,,,"[""hydroxyl"",""imidazole"",""amide"",""carbonyl""]","[""N-methacryloyl-L-histidine""]","[""PHEMAH-Ni(II)-Hb molecularly imprinted microspheres""]",metal-chelating affinity hydrogel,[],88.3,,,,,,,,,,,,,,hemoglobin,Hb,human blood hemolysate,,,,hemolysate depletion adsorption,,,,,,,,dry weight of MICC altered threefold; wet weight increased fourfold for maximum depletion,5,,photometric method using Sysmex1800i; SDS-PAGE assessment,,q_norm_mg_g,102.4,mg/g,maximize,maximum hemoglobin depletion from human blood,"[""selective hemoglobin depletion"",""molecular imprinting"",""complex biological matrix""]",3,0.95,Molecularly imprinted composite cryogels for hemoglobin depletion from human blood
PHA-6467167321-008,10.1002/jmr.2376,train,MICC column adapted to AKTA-FPLC,FPLC cryogel column,"[""poly(hydroxyethyl methacrylate)""]","[""2-hydroxyethyl methacrylate"",""N-methacryloyl-L-histidine""]",,"[""N,N-methylene-bis(acrylamide)"",""ethylene glycol dimethacrylate""]",,microsphere-embedded cryopolymerization,,,,,,"[""hydroxyl"",""imidazole"",""amide"",""carbonyl""]","[""N-methacryloyl-L-histidine""]","[""PHEMAH-Ni(II)-Hb molecularly imprinted microspheres""]",metal-chelating affinity hydrogel,[],,,,,,,,,,,,,,,hemoglobin,Hb,human blood hemolysate and standard hemoglobin solutions,,,,FPLC depletion chromatography,7.4,,,,mobile phase A: 100 mM phosphate buffer pH 7.4; mobile phase B: 100 mM phosphate buffer pH 8.0 containing 0.5 M urea and 1 M NaCl,NaCl,1,,,4.0,UV detection at 280 nm,,bound hemoglobin retention time,8.28,min,context_dependent,FPLC hemoglobin binding and elution,"[""affinity chromatography"",""selective depletion"",""gradient elution""]",3,0.9,Molecularly imprinted composite cryogels for hemoglobin depletion from human blood
PHA-9ec3f3a723-001,10.1002/jmr.2942,train,bovine haemoglobin-imprinted polyacrylamide hydrogel MIP,granulated hydrogel particles,"[""polyacrylamide""]","[""acrylamide""]",,"[""N,N-methylenebisacrylamide""]",,aqueous free-radical polymerisation with APS initiator and TEMED catalyst after nitrogen degassing; gel granulated using 75-um sieve and conditioned by water/SDS:AcOH/water washes,,,,,,"[""amide""]",[],[],neutral/nonionic polyacrylamide,[],,,,,,,,granulated using 75-um sieve,,,,,,,bovine haemoglobin,BHb,bovine,64.5,,,batch single-point rebinding,,22,20 min,,RO water,,,0.1 g,0.2 mL,,UV spectrophotometry at 404 nm,,q_norm_mg_g,4.79,mg/g,maximize,BHb rebinding to BHb-MIP,"[""molecular imprinting"",""template cavity binding"",""selective protein recognition""]",3,0.95,Investigation of polyacrylamide hydrogel-based molecularly imprinted polymers using protein gel electrophoresis
PHA-9ec3f3a723-002,10.1002/jmr.2942,train,non-imprinted polyacrylamide hydrogel,granulated hydrogel particles,"[""polyacrylamide""]","[""acrylamide""]",,"[""N,N-methylenebisacrylamide""]",,aqueous free-radical polymerisation with APS initiator and TEMED catalyst in the absence of template BHb; gel granulated using 75-um sieve and conditioned by water/SDS:AcOH/water washes,,,,,,"[""amide""]",[],[],neutral/nonionic polyacrylamide,[],,,,,,,,granulated using 75-um sieve,,,,,,,bovine haemoglobin,BHb,bovine,64.5,,,batch single-point rebinding,,22,20 min,,RO water,,,0.1 g,0.2 mL,,UV spectrophotometry at 404 nm,,q_norm_mg_g,0.59,mg/g,maximize,BHb rebinding to NIP control,"[""non-imprinted control"",""nonspecific binding""]",3,0.93,Investigation of polyacrylamide hydrogel-based molecularly imprinted polymers using protein gel electrophoresis
PHA-9ec3f3a723-003,10.1002/jmr.2942,train,bovine haemoglobin-imprinted polyacrylamide hydrogel MIP,granulated hydrogel particles,"[""polyacrylamide""]","[""acrylamide""]",,"[""N,N-methylenebisacrylamide""]",,aqueous free-radical polymerisation with APS initiator and TEMED catalyst after nitrogen degassing; gel granulated using 75-um sieve and conditioned by water/SDS:AcOH/water washes,,,,,,"[""amide""]",[],[],neutral/nonionic polyacrylamide,[],,,,,,,,granulated using 75-um sieve,,,,,,,bovine serum albumin,BSA,bovine serum,66,,,batch single-point rebinding,,22,20 min,,RO water,,,0.1 g,0.2 mL,,UV spectrophotometry at 280 nm,,q_norm_mg_g,3.95,mg/g,maximize,BSA rebinding to BHb-MIP,"[""molecular imprinting"",""selectivity against analogue protein"",""shape/conformation discrimination""]",3,0.95,Investigation of polyacrylamide hydrogel-based molecularly imprinted polymers using protein gel electrophoresis
PHA-9ec3f3a723-004,10.1002/jmr.2942,train,non-imprinted polyacrylamide hydrogel,granulated hydrogel particles,"[""polyacrylamide""]","[""acrylamide""]",,"[""N,N-methylenebisacrylamide""]",,aqueous free-radical polymerisation with APS initiator and TEMED catalyst in the absence of template BHb; gel granulated using 75-um sieve and conditioned by water/SDS:AcOH/water washes,,,,,,"[""amide""]",[],[],neutral/nonionic polyacrylamide,[],,,,,,,,granulated using 75-um sieve,,,,,,,bovine serum albumin,BSA,bovine serum,66,,,batch single-point rebinding,,22,20 min,,RO water,,,0.1 g,0.2 mL,,UV spectrophotometry at 280 nm,,q_norm_mg_g,0.95,mg/g,maximize,BSA rebinding to NIP control,"[""non-imprinted control"",""nonspecific binding""]",3,0.93,Investigation of polyacrylamide hydrogel-based molecularly imprinted polymers using protein gel electrophoresis
PHA-dce8c580a5-001,10.1002/jssc.200900874,train,conventional molecularly imprinted hydrogel,hydrogel particles,"[""polyacrylamide-based hydrogel""]","[""acrylamide"",""methacrylic acid"",""2-(dimethyl amino)-ethyl methacrylate""]",,"[""N,N-methylene bis-acryl amide""]",,free-radical polymerization in presence of lysozyme template,,,,,,"[""negatively charged groups"",""positively charged groups"",""neutral amide groups""]",[],[],mixed charge,[],,,,,,,,,,,,,,,lysozyme,,chicken egg,14.4,10.5-11,positive,single-component adsorption re-binding assay,8,25,5 h,,Tris-HCl,,,7 mg,5 mL total after adding 1 mL buffer and 4 mL protein solution,,Folin-Ciocalteau assay at 750 nm,,q_norm_mg_g,579.0,mg/g,maximize,lysozyme Langmuir adsorption on MIH at pH 8,"[""molecular imprinting"",""electrostatic interactions"",""hydrogen bonding""]",3,,Molecularly imprinted hydrogel displaying reduced non-specific binding and improved protein recognition
PHA-dce8c580a5-002,10.1002/jssc.200900874,train,conventional molecularly imprinted hydrogel,hydrogel particles,"[""polyacrylamide-based hydrogel""]","[""acrylamide"",""methacrylic acid"",""2-(dimethyl amino)-ethyl methacrylate""]",,"[""N,N-methylene bis-acryl amide""]",,free-radical polymerization in presence of lysozyme template,,,,,,"[""negatively charged groups"",""positively charged groups"",""neutral amide groups""]",[],[],mixed charge,[],,,,,,,,,,,,,,,cytochrome C,Cyt C,horse heart,12.3,10.2,positive,single-component adsorption re-binding assay,8,25,5 h,,Tris-HCl,,,7 mg,5 mL total after adding 1 mL buffer and 4 mL protein solution,,Folin-Ciocalteau assay at 750 nm,,q_norm_mg_g,360.0,mg/g,maximize,cytochrome C Langmuir adsorption on MIH at pH 8,"[""template analog binding"",""nonspecific binding"",""electrostatic interactions""]",3,,Molecularly imprinted hydrogel displaying reduced non-specific binding and improved protein recognition
PHA-dce8c580a5-003,10.1002/jssc.200900874,train,molecularly imprinted hydrogel interpenetrating network,freeze-dried and wet-sieved 80-200 um hydrogel particles,"[""polyacrylamide-based interpenetrating hydrogel network""]","[""acrylamide"",""methacrylic acid"",""2-(dimethyl amino)-ethyl methacrylate""]",,"[""N,N-methylene bis-acryl amide""]",,two-stage polymerization forming an interpenetrating network before template removal,,,,,,"[""negatively charged groups"",""positively charged groups"",""neutral amide groups""]",[],[],mixed charge,[],,,,,,,,80-200 um,,,,,,,lysozyme,,chicken egg,14.4,10.5-11,positive,single-component adsorption re-binding assay,7,25,5 h,,Tris-HCl,,,7 mg,5 mL total after adding 1 mL buffer and 4 mL protein solution,,Folin-Ciocalteau assay at 750 nm,,q_norm_mg_g,134.0,mg/g,maximize,lysozyme Langmuir adsorption on MIH-IPN at pH 7,"[""molecular imprinting"",""blocking nonspecific binding sites"",""template-specific recognition"",""competitive selectivity""]",3,,Molecularly imprinted hydrogel displaying reduced non-specific binding and improved protein recognition
PHA-dce8c580a5-006,10.1002/jssc.200900874,train,molecularly imprinted hydrogel interpenetrating network,freeze-dried and wet-sieved 80-200 um hydrogel particles,"[""polyacrylamide-based interpenetrating hydrogel network""]","[""acrylamide"",""methacrylic acid"",""2-(dimethyl amino)-ethyl methacrylate""]",,"[""N,N-methylene bis-acryl amide""]",,two-stage polymerization forming an interpenetrating network before template removal,,,,,,"[""negatively charged groups"",""positively charged groups"",""neutral amide groups""]",[],[],mixed charge,[],,,,,,,,80-200 um,,,,,,,cytochrome C,Cyt C,horse heart,12.3,10.2,positive,single-component adsorption re-binding assay,8,25,5 h,,Tris-HCl,,,7 mg,5 mL total after adding 1 mL buffer and 4 mL protein solution,,Folin-Ciocalteau assay at 750 nm,,q_norm_mg_g,479.0,mg/g,maximize,cytochrome C Langmuir adsorption on MIH-IPN at pH 8,"[""pH-dependent adsorption"",""template analog binding"",""nonspecific binding""]",3,,Molecularly imprinted hydrogel displaying reduced non-specific binding and improved protein recognition
PHA-015995e1af-001,10.1002/jssc.201100269,validation,Ni2+-attached diatomite particles embedded poly(2-hydroxyethyl methacrylate) composite cryogel,supermacroporous monolithic composite cryogel column,"[""poly(2-hydroxyethyl methacrylate)""]","[""2-hydroxyethyl methacrylate""]",,"[""N,N'-methylene-bis-acrylamide""]",,"free radical cryo-copolymerization of HEMA with MBAAm in a plastic syringe with APS/TEMED, with Ni2+-ADAPs embedded before freezing and thawing",,,,,,"[""surface hydroxyl groups"",""Ni2+ metal-chelate sites""]","[""Ni2+-attached diatomite particles""]","[""diatomite particles""]",,[],,,,,,,,diatomite particles about 2 um,,,,,,,human serum albumin,HSA,human,67,,,recirculating column adsorption,8.0,,1 h,,0.02 M phosphate buffer,,,15 mg Ni2+-ADAPs embedded in 5 mL cryogel column,50 mL,,UV absorbance at 280 nm,,q_norm_mg_g,485.15,mg/g,maximize,maximum HSA adsorption capacity,"[""immobilized metal affinity chromatography"",""Ni2+-histidine chelation"",""hydrophilic macroporous transport""]",3,0.95,Investigation of protein adsorption performance of Ni2+-attached diatomite particles embedded in composite monolithic cryogels
PHA-03033123c1-001,10.1002/jssc.201100623,train,cytochrome c-imprinted P(HEMA-MAH) cryogel,supermacroporous cryogel column,poly(hydroxyethyl methacrylate),"[""HEMA"",""MAH""]",,MBAAm,,free radical cryopolymerization initiated by APS/TEMED at -12 C,,,,,,"[""imidazole"",""histidine-derived metal-coordinating group""]","[""MAH-Cu2+ complex""]",[],neutral PHEMA backbone with Cu2+-MAH affinity sites,molecularly imprinted affinity cryogel,7.01 g H2O/g cryogel,,,,,,,,,,,,,,cytochrome c,cyt c,horse heart,12.3,,,frontal column binding isotherm,9.0,,,,0.1 M carbonate buffer,,,420 mg cryogel,,,UV absorbance at 408 nm,,q_norm_mg_g,126.0,mg/g,maximize,maximum cytochrome c binding capacity,"[""molecular imprinting"",""Cu2+ coordination"",""shape recognition""]",3,0.96,Molecularly imprinted supermacroporous cryogels for cytochrome c recognition
PHA-03033123c1-002,10.1002/jssc.201100623,train,non-imprinted P(HEMA-MAH) cryogel,supermacroporous cryogel column,poly(hydroxyethyl methacrylate),"[""HEMA"",""MAH""]",,MBAAm,,same cryopolymerization procedure as MIP but without cytochrome c,,,,,,"[""imidazole"",""histidine-derived metal-coordinating group""]","[""MAH-Cu2+ complex""]",[],neutral PHEMA backbone with Cu2+-MAH affinity sites,non-imprinted affinity cryogel,6.67 g H2O/g cryogel,,,,,,,,,,,,,,cytochrome c,cyt c,horse heart,12.3,,,frontal column binding isotherm,9.0,,,,0.1 M carbonate buffer,,,420 mg cryogel,,,UV absorbance at 408 nm,,q_norm_mg_g,23.5,mg/g,maximize,control cytochrome c binding capacity,"[""non-imprinted control"",""non-specific binding""]",3,0.94,Molecularly imprinted supermacroporous cryogels for cytochrome c recognition
PHA-03033123c1-003,10.1002/jssc.201100623,train,cytochrome c-imprinted P(HEMA-MAH) cryogel,supermacroporous cryogel column,poly(hydroxyethyl methacrylate),"[""HEMA"",""MAH""]",,MBAAm,,APS/TEMED-initiated cryopolymerization at -12 C,,,,,,"[""imidazole""]","[""MAH-Cu2+ complex""]",[],neutral PHEMA backbone with Cu2+-MAH affinity sites,molecularly imprinted affinity cryogel,7.01 g H2O/g cryogel,,,,,,,,,,,,,,cytochrome c,cyt c,horse heart,12.3,,,"frontal column binding, flow-rate scan",9.0,,longer contact time at lower flow rate,,0.1 M carbonate buffer,,,420 mg cryogel,,0.5 mL/min,UV absorbance at 408 nm,,q_norm_mg_g,35.0,mg/g,maximize,cytochrome c binding at low flow rate,"[""residence time"",""mass transfer"",""convective flow""]",2,0.93,Molecularly imprinted supermacroporous cryogels for cytochrome c recognition
PHA-03033123c1-004,10.1002/jssc.201100623,train,cytochrome c-imprinted P(HEMA-MAH) cryogel,supermacroporous cryogel column,poly(hydroxyethyl methacrylate),"[""HEMA"",""MAH""]",,MBAAm,,APS/TEMED-initiated cryopolymerization at -12 C,,,,,,"[""imidazole""]","[""MAH-Cu2+ complex""]",[],neutral PHEMA backbone with Cu2+-MAH affinity sites,molecularly imprinted affinity cryogel,7.01 g H2O/g cryogel,,,,,,,,,,,,,,cytochrome c,cyt c,horse heart,12.3,,,"frontal column binding, flow-rate scan",9.0,,shorter contact time at higher flow rate,,0.1 M carbonate buffer,,,420 mg cryogel,,3.0 mL/min,UV absorbance at 408 nm,,q_norm_mg_g,7.0,mg/g,maximize,cytochrome c binding at high flow rate,"[""residence time"",""mass transfer"",""convective flow""]",2,0.93,Molecularly imprinted supermacroporous cryogels for cytochrome c recognition
PHA-03033123c1-006,10.1002/jssc.201100623,train,cytochrome c-imprinted P(HEMA-MAH) cryogel,supermacroporous cryogel column,poly(hydroxyethyl methacrylate),"[""HEMA"",""MAH""]",,MBAAm,,APS/TEMED-initiated cryopolymerization at -12 C,,,,,,"[""imidazole""]","[""MAH-Cu2+ complex""]",[],neutral PHEMA backbone with Cu2+-MAH affinity sites,molecularly imprinted affinity cryogel,7.01 g H2O/g cryogel,,,,,,,,,,,,,,cytochrome c,cyt c,horse heart,12.3,,,competitive binding circulating system,9.0,,2 h,,0.1 M carbonate buffer,,,420 mg cryogel,,,UV spectrophotometer at 280 nm,,q_norm_mg_g,65.0,mg/g,maximize,cytochrome c qe in selectivity experiment,"[""molecular imprinting"",""specific recognition"",""shape matching""]",3,0.9,Molecularly imprinted supermacroporous cryogels for cytochrome c recognition
PHA-03033123c1-007,10.1002/jssc.201100623,train,non-imprinted P(HEMA-MAH) cryogel,supermacroporous cryogel column,poly(hydroxyethyl methacrylate),"[""HEMA"",""MAH""]",,MBAAm,,same cryopolymerization procedure as MIP but without cytochrome c,,,,,,"[""imidazole""]","[""MAH-Cu2+ complex""]",[],neutral PHEMA backbone with Cu2+-MAH affinity sites,non-imprinted affinity cryogel,6.67 g H2O/g cryogel,,,,,,,,,,,,,,cytochrome c,cyt c,horse heart,12.3,,,competitive binding circulating system,9.0,,2 h,,0.1 M carbonate buffer,,,420 mg cryogel,,,UV spectrophotometer at 280 nm,,q_norm_mg_g,12.0,mg/g,maximize,NIP cytochrome c qe in selectivity experiment,"[""non-imprinted control"",""reduced recognition""]",3,0.9,Molecularly imprinted supermacroporous cryogels for cytochrome c recognition
