Repository: sunyrain/PHA

# PHA Protein-Hydrogel Adsorption Dataset

Generated: 2026-07-05T11:36:45

## Scope

This curated package organizes literature-derived protein-hydrogel adsorption, binding, immobilization, antifouling, and related biointerface records extracted from the local PHA corpus.

The primary unit is one record:

`paper + hydrogel/sample + protein/mixture + experimental condition + measured outcome`

## Contents

- `data/sources.csv`: article-level metadata, extraction status, and curation decision.
- `data/records_flat.csv`: flattened record-level table with provenance, hydrogel, protein, condition, outcome, mechanism, and quality fields.

File: data/curated/pha_scientific_dataset_20260705/data/inverse_design_seed.csv (part 10 of 62)
record_id,doi,doi_split,hydrogel_name,hydrogel_format,polymer_backbone,monomers,monomer_ratios,crosslinker,crosslinker_concentration,synthesis_method,preparation_solvent,preparation_pH,preparation_temp_C,gelation_time,post_treatment,functional_groups,ligand_or_affinity_group,filler_or_composite,charge_class,responsive_type,swelling_ratio,water_content_pct,porosity_pct,pore_size_value,pore_size_unit,mesh_size,surface_area,particle_size,thickness,roughness,zeta_potential_mV,contact_angle_deg,young_modulus,degradation_or_stability,protein_name,protein_abbreviation,protein_species_or_source,protein_mw_kDa,protein_pI,protein_charge_at_pH,experiment_mode,pH,temperature_C,contact_time,contact_time_unit,buffer,salt_type,salt_concentration,hydrogel_dosage,solution_volume,flow_rate,detection_method,replicate_count,target_name,target_value,target_unit,target_direction,outcome_label,mechanism_tags,source_quality_score,extraction_confidence,article_title
PHA-03033123c1-014,10.1002/jssc.201100623,train,cytochrome c-imprinted P(HEMA-MAH) cryogel,supermacroporous cryogel column,poly(hydroxyethyl methacrylate),"[""HEMA"",""MAH""]",,MBAAm,,APS/TEMED-initiated cryopolymerization at -12 C,,,,,,"[""imidazole""]","[""MAH-Cu2+ complex""]",[],neutral PHEMA backbone with Cu2+-MAH affinity sites,molecularly imprinted affinity cryogel,7.01 g H2O/g cryogel,,,,,,,,,,,,,,cytochrome c,cyt c,horse heart,12.3,,,binding-elution reuse cycles,9.0,,1 h elution per cycle,,0.1 M carbonate buffer for re-equilibration,NaCl,0.5 M,,50 mL elution agent,1.0 mL/min during elution,UV absorbance at 408 nm,,retained_capacity_pct,95.2,%,maximize,reusability over five cycles,"[""reversible elution"",""recognition-site stability""]",3,0.93,Molecularly imprinted supermacroporous cryogels for cytochrome c recognition
PHA-7d46f0540d-001,10.1002/jssc.201100940,train,3-APBA covalent agarose/chitosan composite monolithic cryogel,supermacroporous monolithic cryogel chromatography column,"[""agarose"",""chitosan""]","[""agarose"",""chitosan""]",,"[""glutaraldehyde""]",,"cryocopolymerization of agarose/chitosan blend with glutaraldehyde, epoxy activation with epichlorohydrin, and covalent 3-APBA attachment",,,,,,"[""boronic acid"",""epoxy-derived linkages"",""amine"",""hydroxyl""]","[""3-aminophenylboronic acid""]","[""agarose/chitosan composite""]",,"[""pH-responsive boronate affinity""]",,,,,,,,,,,,,,,ovalbumin,OVA,egg white; purchased OVA for adsorption tests,45,,,chromatographic adsorption isotherm,8.5,,,,25 mM phosphate-buffered saline,,,,,,Bradford protein assay using BSA standard,,q_norm_mg_g,55.6,mg/g,maximize,maximum OVA adsorption capacity,"[""boronate affinity"",""cis-diol recognition"",""monolayer adsorption"",""glycoprotein recognition""]",3,,Preparation of agarose/chitosan composite supermacroporous monolithic cryogels for affinity purification of glycoproteins
PHA-7d46f0540d-005,10.1002/jssc.201100940,train,3-APBA covalent agarose/chitosan composite monolithic cryogel,supermacroporous monolithic cryogel chromatography column,"[""agarose"",""chitosan""]","[""agarose"",""chitosan""]",,"[""glutaraldehyde""]",,cryocopolymerization followed by epoxy activation and 3-APBA coupling,,,,,,"[""boronic acid""]","[""3-aminophenylboronic acid""]","[""agarose/chitosan composite""]",,"[""pH-responsive boronate affinity""]",,,,,,,,,,,,,,,ovalbumin,OVA,purchased OVA,45,,,repeated adsorption-desorption cycling,,,,,running buffer; regenerated with 0.05 M acetic acid after desorption,,,,,,Bradford protein assay,,RSD of OVA adsorption over reuse cycles,3.6,"%, less than",context_dependent,reusability of OVA adsorption,"[""reversible affinity binding"",""regenerable adsorbent""]",2,,Preparation of agarose/chitosan composite supermacroporous monolithic cryogels for affinity purification of glycoproteins
PHA-7d46f0540d-006,10.1002/jssc.201100940,train,3-APBA covalent agarose/chitosan composite monolithic cryogel,supermacroporous monolithic cryogel chromatography column,"[""agarose"",""chitosan""]","[""agarose"",""chitosan""]",,"[""glutaraldehyde""]",,cryocopolymerization followed by epoxy activation and 3-APBA coupling,,,,,,"[""boronic acid""]","[""3-aminophenylboronic acid""]","[""agarose/chitosan composite""]",,"[""pH-responsive boronate affinity""]",,,,,,,,,,,,,,,ovalbumin,OVA,fresh egg white,45,,,affinity chromatography purification from egg white,8.0,,,,25 mM PBS with 0.6 M NaCl; gradient to 1 M Tris-HCl,NaCl,0.6 M,,2 mL egg white sample loaded; total elution volume 320 mL,,UV absorbance at 280 nm and SDS-PAGE,,recovery_pct,89.0,%,maximize,OVA recovery from egg white,"[""boronate affinity"",""cis-diol recognition"",""mannose-dependent retention"",""glycoprotein separation""]",2,,Preparation of agarose/chitosan composite supermacroporous monolithic cryogels for affinity purification of glycoproteins
PHA-7d46f0540d-007,10.1002/jssc.201100940,train,3-APBA covalent agarose/chitosan composite monolithic cryogel,supermacroporous monolithic cryogel chromatography column,"[""agarose"",""chitosan""]","[""agarose"",""chitosan""]",,"[""glutaraldehyde""]",,cryocopolymerization followed by epoxy activation and 3-APBA coupling,,,,,,"[""boronic acid""]","[""3-aminophenylboronic acid""]","[""agarose/chitosan composite""]",,"[""pH-responsive boronate affinity""]",,,,,,,,,,,,,,,ovotransferrin,OVT,fresh egg white,76,,,affinity chromatography purification from egg white,8.0,,,,25 mM PBS with 0.6 M NaCl; gradient to 1 M Tris-HCl,NaCl,0.6 M,,2 mL egg white sample loaded; total elution volume 320 mL,,UV absorbance at 280 nm and SDS-PAGE,,recovery_pct,93.0,%,maximize,OVT recovery from egg white,"[""boronate affinity"",""cis-diol recognition"",""mannose-dependent retention"",""glycoprotein separation""]",2,,Preparation of agarose/chitosan composite supermacroporous monolithic cryogels for affinity purification of glycoproteins
PHA-b1655d3601-001,10.1002/jssc.201101020,train,Cibacron Blue F3GA attached poly(hydroxyethyl methacrylate) cryogel,monolithic cryogel affinity column,"[""poly(hydroxyethyl methacrylate)""]","[""2-hydroxyethyl methacrylate""]",,"[""polyethyleneglycol diacrylate""]",,Free radical cryopolymerization of HEMA/PEGDA followed by covalent Cibacron Blue F3GA immobilization under alkaline conditions.,,,,,,"[""hydroxyl"",""triazine-linked dye"",""sulfonate"",""amino groups""]","[""Cibacron Blue F3GA""]",[],mixed/acidic dye-functionalized,[],,,,,,,,,,,,,,,human serum albumin,HSA,human,,4.8-5.0,near zero net charge at pH 5.0,recirculating column adsorption,5.0,,2 h,,50 mM acetate buffer,,,,,,Bradford method,,q_norm_mg_g,343.0,mg/g,maximize,maximum HSA adsorption capacity from aqueous solution,"[""dye affinity"",""monolayer adsorption"",""hydrophobic interaction"",""electrostatic interaction"",""hydrogen bonding""]",3,0.95,Dye attached poly(hydroxyethyl methacrylate) cryogel for albumin depletion from human serum
PHA-b1655d3601-003,10.1002/jssc.201101020,train,Cibacron Blue F3GA attached poly(hydroxyethyl methacrylate) cryogel,monolithic cryogel affinity column,"[""poly(hydroxyethyl methacrylate)""]","[""2-hydroxyethyl methacrylate""]",,"[""polyethyleneglycol diacrylate""]",,Free radical cryopolymerization of HEMA/PEGDA followed by covalent Cibacron Blue F3GA immobilization under alkaline conditions.,,,,,,"[""hydroxyl"",""triazine-linked dye"",""sulfonate"",""amino groups""]","[""Cibacron Blue F3GA""]",[],mixed/acidic dye-functionalized,[],,,,,,,,,,,,,,,human serum albumin,HSA,human,,4.8-5.0,near zero net charge at pH 5.0,recirculating column adsorption,5.0,,60 min,,50 mM acetate buffer,,,,,0.5 mL/min,Bradford method,,q_norm_mg_g,50.4,mg/g,maximize,HSA adsorption at low flow rate,"[""residence time"",""mass transfer"",""convective flow""]",3,0.93,Dye attached poly(hydroxyethyl methacrylate) cryogel for albumin depletion from human serum
PHA-b1655d3601-004,10.1002/jssc.201101020,train,Cibacron Blue F3GA attached poly(hydroxyethyl methacrylate) cryogel,monolithic cryogel affinity column,"[""poly(hydroxyethyl methacrylate)""]","[""2-hydroxyethyl methacrylate""]",,"[""polyethyleneglycol diacrylate""]",,Free radical cryopolymerization of HEMA/PEGDA followed by covalent Cibacron Blue F3GA immobilization under alkaline conditions.,,,,,,"[""hydroxyl"",""triazine-linked dye"",""sulfonate"",""amino groups""]","[""Cibacron Blue F3GA""]",[],mixed/acidic dye-functionalized,[],,,,,,,,,,,,,,,human serum albumin,HSA,human,,4.8-5.0,near zero net charge at pH 5.0,recirculating column adsorption,5.0,,60 min,,50 mM acetate buffer,,,,,4.0 mL/min,Bradford method,,q_norm_mg_g,7.5,mg/g,maximize,HSA adsorption at high flow rate,"[""short residence time"",""mass transfer"",""breakthrough""]",3,0.93,Dye attached poly(hydroxyethyl methacrylate) cryogel for albumin depletion from human serum
PHA-b1655d3601-005,10.1002/jssc.201101020,train,Cibacron Blue F3GA attached poly(hydroxyethyl methacrylate) cryogel,monolithic cryogel affinity column,"[""poly(hydroxyethyl methacrylate)""]","[""2-hydroxyethyl methacrylate""]",,"[""polyethyleneglycol diacrylate""]",,Free radical cryopolymerization of HEMA/PEGDA followed by covalent Cibacron Blue F3GA immobilization under alkaline conditions.,,,,,,"[""hydroxyl"",""triazine-linked dye"",""sulfonate"",""amino groups""]","[""Cibacron Blue F3GA""]",[],mixed/acidic dye-functionalized,[],,,,,,,,,,,,,,,human serum albumin,HSA,human,,4.8-5.0,near zero net charge at pH 5.0,recirculating column adsorption kinetic experiment,5.0,,,,50 mM acetate buffer,,,,,,Bradford method,,q_norm_mg_g,343.0,mg/g,maximize,kinetic fit for HSA adsorption,"[""pseudo-second-order kinetics"",""chemical adsorption""]",3,0.9,Dye attached poly(hydroxyethyl methacrylate) cryogel for albumin depletion from human serum
PHA-b1655d3601-007,10.1002/jssc.201101020,train,Cibacron Blue F3GA attached poly(hydroxyethyl methacrylate) cryogel,monolithic cryogel affinity column,"[""poly(hydroxyethyl methacrylate)""]","[""2-hydroxyethyl methacrylate""]",,"[""polyethyleneglycol diacrylate""]",,Free radical cryopolymerization of HEMA/PEGDA followed by covalent Cibacron Blue F3GA immobilization under alkaline conditions.,,,,,,"[""hydroxyl"",""triazine-linked dye"",""sulfonate"",""amino groups""]","[""Cibacron Blue F3GA""]",[],mixed/acidic dye-functionalized,[],,,,,,,,,,,,,,,human serum albumin,HSA,human,,4.8-5.0,,continuous desorption and repeated adsorption-desorption,7.0,,2 h desorption,,10 mM phosphate buffer,NaCl,1 M,,,,,,retained_capacity_pct,90.0,%,maximize,HSA desorption and retained capacity after reuse,"[""salt desorption"",""reusable affinity column""]",3,0.9,Dye attached poly(hydroxyethyl methacrylate) cryogel for albumin depletion from human serum
PHA-b1655d3601-008,10.1002/jssc.201101020,train,Cibacron Blue F3GA attached poly(hydroxyethyl methacrylate) cryogel,monolithic cryogel affinity column,"[""poly(hydroxyethyl methacrylate)""]","[""2-hydroxyethyl methacrylate""]",,"[""polyethyleneglycol diacrylate""]",,Free radical cryopolymerization of HEMA/PEGDA followed by covalent Cibacron Blue F3GA immobilization under alkaline conditions.,,,,,,"[""hydroxyl"",""triazine-linked dye"",""sulfonate"",""amino groups""]","[""Cibacron Blue F3GA""]",[],mixed/acidic dye-functionalized,[],,,,,,,,,,,,,,,human serum albumin,HSA,human serum,,4.8-5.0,negative at pH 7.4,one-step affinity column serum depletion,7.4,,1 h,,10 mM PBS,NaCl,0.9% NaCl in PBS equilibration,,10 mL serum,,initial and final HSA concentration measured clinically; SDS-PAGE also used,,q_norm_mg_g,950.0,mg/g,maximize,HSA adsorption capacity and depletion from nondiluted serum,"[""dye affinity"",""serum competition"",""albumin depletion"",""macroporous convective transport""]",3,0.95,Dye attached poly(hydroxyethyl methacrylate) cryogel for albumin depletion from human serum
PHA-b1655d3601-009,10.1002/jssc.201101020,train,Cibacron Blue F3GA attached poly(hydroxyethyl methacrylate) cryogel,monolithic cryogel affinity column,"[""poly(hydroxyethyl methacrylate)""]","[""2-hydroxyethyl methacrylate""]",,"[""polyethyleneglycol diacrylate""]",,Free radical cryopolymerization of HEMA/PEGDA followed by covalent Cibacron Blue F3GA immobilization under alkaline conditions.,,,,,,"[""hydroxyl"",""triazine-linked dye"",""sulfonate"",""amino groups""]","[""Cibacron Blue F3GA""]",[],mixed/acidic dye-functionalized,[],,,,,,,,,,,,,,,human serum albumin,HSA,human serum,,4.8-5.0,negative at pH 7.4,serum depletion followed by salt elution,7.4,,,,10 mM phosphate buffer,NaCl,1 M,,,,,,desorption ratio,92.0,%,context_dependent,desorption of serum-bound HSA,"[""salt desorption"",""reusable affinity column""]",3,0.9,Dye attached poly(hydroxyethyl methacrylate) cryogel for albumin depletion from human serum
PHA-89478568c4-001,10.1002/jssc.201300306,train,pHEMA-DMAEMA anion-exchange cryogel,monolithic cryogel bed,"[""poly(2-hydroxyethyl methacrylate)""]","[""2-hydroxyethyl methacrylate"",""2-(dimethylamino) ethyl methacrylate""]",,"[""poly(ethylene glycol) diacrylate""]",,cryo-polymerization of HEMA with PEGDA followed by graft polymerization of DMAEMA initiated by K5[Cu(HIO6)2],,,,,,"[""dimethylamino anion-exchange groups""]","[""grafted DMAEMA""]",[],anion-exchange,[],,,,,,,,,,,,,,,bovine serum albumin,BSA,bovine,,,,flow-through cryogel column adsorption and salt elution,7.2,,,,20 mM phosphate buffer,NaCl,2 M for elution,cryogel bed; bed volume not specified for BSA capacity test,50 mL,1 cm/min,"[""Bradford assay at 595 nm""]",,adsorption capacity,4.04,mg/mL cryogel bed,context_dependent,BSA adsorption capacity at 1 cm/min,"[""anion exchange"",""electrostatic interaction"",""salt elution""]",3,0.96,Isolation of immunoglobulin G from bovine milk whey by poly(hydroxyethyl methacrylate)-based anion-exchange cryogel
PHA-89478568c4-002,10.1002/jssc.201300306,train,pHEMA-DMAEMA anion-exchange cryogel,monolithic cryogel bed,"[""poly(2-hydroxyethyl methacrylate)""]","[""2-hydroxyethyl methacrylate"",""2-(dimethylamino) ethyl methacrylate""]",,"[""poly(ethylene glycol) diacrylate""]",,cryo-polymerization of HEMA with PEGDA followed by graft polymerization of DMAEMA initiated by K5[Cu(HIO6)2],,,,,,"[""dimethylamino anion-exchange groups""]","[""grafted DMAEMA""]",[],anion-exchange,[],,,,,,,,,,,,,,,bovine serum albumin,BSA,bovine,,,,flow-through cryogel column adsorption and salt elution,7.2,,,,20 mM phosphate buffer,NaCl,2 M for elution,cryogel bed; bed volume not specified for BSA capacity test,50 mL,2 cm/min,"[""Bradford assay at 595 nm""]",,adsorption capacity,3.71,mg/mL cryogel bed,context_dependent,BSA adsorption capacity at 2 cm/min,"[""anion exchange"",""electrostatic interaction"",""salt elution""]",3,0.96,Isolation of immunoglobulin G from bovine milk whey by poly(hydroxyethyl methacrylate)-based anion-exchange cryogel
PHA-89478568c4-003,10.1002/jssc.201300306,train,pHEMA-DMAEMA anion-exchange cryogel,monolithic cryogel bed,"[""poly(2-hydroxyethyl methacrylate)""]","[""2-hydroxyethyl methacrylate"",""2-(dimethylamino) ethyl methacrylate""]",,"[""poly(ethylene glycol) diacrylate""]",,cryo-polymerization of HEMA with PEGDA followed by graft polymerization of DMAEMA initiated by K5[Cu(HIO6)2],,,,,,"[""dimethylamino anion-exchange groups""]","[""grafted DMAEMA""]",[],anion-exchange,[],,,,,,,,,,,,,,,bovine serum albumin,BSA,bovine,,,,flow-through cryogel column adsorption and salt elution,7.2,,,,20 mM phosphate buffer,NaCl,2 M for elution,cryogel bed; bed volume not specified for BSA capacity test,50 mL,3 cm/min,"[""Bradford assay at 595 nm""]",,adsorption capacity,3.69,mg/mL cryogel bed,context_dependent,BSA adsorption capacity at 3 cm/min,"[""anion exchange"",""electrostatic interaction"",""salt elution""]",3,0.96,Isolation of immunoglobulin G from bovine milk whey by poly(hydroxyethyl methacrylate)-based anion-exchange cryogel
PHA-89478568c4-006,10.1002/jssc.201300306,train,pHEMA-DMAEMA anion-exchange cryogel,monolithic cryogel bed,"[""poly(2-hydroxyethyl methacrylate)""]","[""2-hydroxyethyl methacrylate"",""2-(dimethylamino) ethyl methacrylate""]",,"[""poly(ethylene glycol) diacrylate""]",,cryo-polymerization of HEMA with PEGDA followed by graft polymerization of DMAEMA,,,,,,"[""dimethylamino anion-exchange groups""]","[""grafted DMAEMA""]",[],anion-exchange,[],,,,,,,,,,,,,,,immunoglobulin G,IgG,bovine milk whey,,,,anion-exchange cryogel chromatography,5.8,,,,20 mM phosphate buffer,NaCl,0.05 M elution step,cryogel bed height 70 mm; column inner diameter 10 mm,4 mL whey loaded,1 cm/min,"[""UV absorbance at 280 nm"",""Bradford assay"",""SDS-PAGE"",""Quantity One image analysis""]",,recovery_pct,64.2,%,maximize,IgG recovery with 4 mL whey loading,"[""loading-volume-dependent recovery"",""breakthrough"",""anion exchange""]",3,0.97,Isolation of immunoglobulin G from bovine milk whey by poly(hydroxyethyl methacrylate)-based anion-exchange cryogel
PHA-89478568c4-007,10.1002/jssc.201300306,train,pHEMA-DMAEMA anion-exchange cryogel,monolithic cryogel bed,"[""poly(2-hydroxyethyl methacrylate)""]","[""2-hydroxyethyl methacrylate"",""2-(dimethylamino) ethyl methacrylate""]",,"[""poly(ethylene glycol) diacrylate""]",,cryo-polymerization of HEMA with PEGDA followed by graft polymerization of DMAEMA,,,,,,"[""dimethylamino anion-exchange groups""]","[""grafted DMAEMA""]",[],anion-exchange,[],,,,,,,,,,,,,,,immunoglobulin G,IgG,bovine milk whey,,,,anion-exchange cryogel chromatography,5.8,,,,20 mM phosphate buffer,NaCl,0.05 M elution step,cryogel bed height 70 mm; column inner diameter 10 mm,3 mL whey loaded,1 cm/min,"[""UV absorbance at 280 nm"",""Bradford assay"",""SDS-PAGE"",""Quantity One image analysis""]",,recovery_pct,80.3,%,maximize,IgG recovery with 3 mL whey loading,"[""loading-volume-dependent recovery"",""breakthrough"",""anion exchange""]",3,0.97,Isolation of immunoglobulin G from bovine milk whey by poly(hydroxyethyl methacrylate)-based anion-exchange cryogel
PHA-89478568c4-008,10.1002/jssc.201300306,train,pHEMA-DMAEMA anion-exchange cryogel,monolithic cryogel bed,"[""poly(2-hydroxyethyl methacrylate)""]","[""2-hydroxyethyl methacrylate"",""2-(dimethylamino) ethyl methacrylate""]",,"[""poly(ethylene glycol) diacrylate""]",,cryo-polymerization of HEMA with PEGDA followed by graft polymerization of DMAEMA,,,,,,"[""dimethylamino anion-exchange groups""]","[""grafted DMAEMA""]",[],anion-exchange,[],,,,,,,,,,,,,,,immunoglobulin G,IgG,bovine milk whey,,,,anion-exchange cryogel chromatography,5.8,,,,20 mM phosphate buffer,NaCl,0.05 M elution step,cryogel bed height 70 mm; column inner diameter 10 mm,2 mL whey loaded,1 cm/min,"[""UV absorbance at 280 nm"",""Bradford assay"",""SDS-PAGE"",""Quantity One image analysis""]",,recovery_pct,94.0,%,maximize,Maximum IgG recovery with 2 mL whey loading,"[""loading-volume-dependent recovery"",""breakthrough"",""anion exchange""]",3,0.97,Isolation of immunoglobulin G from bovine milk whey by poly(hydroxyethyl methacrylate)-based anion-exchange cryogel
PHA-89478568c4-009,10.1002/jssc.201300306,train,pHEMA-DMAEMA anion-exchange cryogel,monolithic cryogel bed,"[""poly(2-hydroxyethyl methacrylate)""]","[""2-hydroxyethyl methacrylate"",""2-(dimethylamino) ethyl methacrylate""]",,"[""poly(ethylene glycol) diacrylate""]",,cryo-polymerization of HEMA with PEGDA followed by graft polymerization of DMAEMA,,,,,,"[""dimethylamino anion-exchange groups""]","[""grafted DMAEMA""]",[],anion-exchange,[],,,,,,,,,,,,,,,immunoglobulin G,IgG,bovine milk whey,,,,anion-exchange cryogel chromatography,7.2,,,,20 mM phosphate buffer,NaCl,0.025 M elution step,cryogel bed height 70 mm; column inner diameter 10 mm,8.25 mL whey loaded,1 cm/min,"[""UV absorbance at 280 nm"",""Bradford assay"",""SDS-PAGE"",""Quantity One image analysis""]",,purity_pct,82.6,%,maximize,IgG purity after 0.025 M NaCl elution at pH 7.2,"[""pH-dependent selectivity"",""anion exchange"",""electrostatic interaction""]",3,0.95,Isolation of immunoglobulin G from bovine milk whey by poly(hydroxyethyl methacrylate)-based anion-exchange cryogel
PHA-1a3f0761b0-001,10.1002/jssc.201300911,train,VBTAC-grafted pHEMA cryogel with embedded cellulose beads,monolithic composite cryogel column,"[""poly(hydroxyethyl methacrylate)"",""cellulose""]","[""hydroxyethyl methacrylate"",""(vinylbenzyl)trimethylammonium chloride""]",,"[""poly(ethylene glycol) diacrylate""]",,"Cellulose beads prepared by microchannel liquid-flow focusing and freezing; composite pHEMA-CB cryogel prepared by free radical cryo-copolymerization of HEMA and PEGDA with cellulose beads, followed by VBTAC graft polymerization.",,,,,,"[""quaternary ammonium anion-exchange groups"",""hydroxyl groups""]","[""VBTAC-derived trimethylammonium groups""]","[""macroporous cellulose beads""]",positive anion exchanger,[],,,,,,,,"{""cellulose_bead_diameter_um_range"":""450-1500"",""cellulose_bead_mean_diameter_um"":904}",,,,,,,bovine serum albumin,BSA,not specified in context; used as BSA standard/model protein,,,,chromatographic adsorption,7.2,,,,50 mM phosphate buffer,NaCl for elution,"{""elution"":""2 M NaCl in running buffer""}","cryogel bed column, bed volume not explicitly stated for this assay","{""loaded_BSA_solution_mL"":25}","{""flow_velocity_cm_min"":4.3}","[""UV absorbance at 280 nm""]",,adsorption capacity,1.1,mg/mL cryogel bed,context_dependent,BSA adsorption capacity,"[""anion exchange"",""electrostatic interaction"",""hydrophobic bonding""]",3,0.95,Poly(hydroxyethyl methacrylate)-based composite cryogel with embedded macroporous cellulose beads for the separation of human serum immunoglobulin and albumin
PHA-1a3f0761b0-002,10.1002/jssc.201300911,train,VBTAC-grafted pHEMA cryogel with embedded cellulose beads,monolithic composite cryogel column,"[""poly(hydroxyethyl methacrylate)"",""cellulose""]","[""hydroxyethyl methacrylate"",""(vinylbenzyl)trimethylammonium chloride""]",,"[""poly(ethylene glycol) diacrylate""]",,"Cellulose beads prepared by microchannel liquid-flow focusing and freezing; composite pHEMA-CB cryogel prepared by free radical cryo-copolymerization of HEMA and PEGDA with cellulose beads, followed by VBTAC graft polymerization.",,,,,,"[""quaternary ammonium anion-exchange groups"",""hydroxyl groups""]","[""VBTAC-derived trimethylammonium groups""]","[""macroporous cellulose beads""]",positive anion exchanger,[],,,,,,,,"{""cellulose_bead_diameter_um_range"":""450-1500"",""cellulose_bead_mean_diameter_um"":904}",,,,,,,immunoglobulin-G,IgG,human serum,,,,chromatographic separation,7.8,,,,20 mM sodium phosphate buffer,NaCl,"{""IgG_elution_stage_M"":0.15,""step_elution_M"":[0.025,0.05,0.1,0.15,0.2,0.3,0.5]}","cryogel column, 50 mm bed height","{""fraction_volume_mL"":0.41,""loaded_diluted_serum_mL"":2.05}","{""flow_velocity_cm_min"":0.86}","[""UV absorbance at 280 nm"",""Bradford assay at 595 nm"",""SDS-PAGE densitometry""]",,purity_pct,83.2,%,maximize,IgG serum separation,"[""anion exchange"",""electrostatic interaction"",""hydrophobic bonding"",""multiscale pore diffusion""]",3,0.95,Poly(hydroxyethyl methacrylate)-based composite cryogel with embedded macroporous cellulose beads for the separation of human serum immunoglobulin and albumin
PHA-1a3f0761b0-003,10.1002/jssc.201300911,train,VBTAC-grafted pHEMA cryogel with embedded cellulose beads,monolithic composite cryogel column,"[""poly(hydroxyethyl methacrylate)"",""cellulose""]","[""hydroxyethyl methacrylate"",""(vinylbenzyl)trimethylammonium chloride""]",,"[""poly(ethylene glycol) diacrylate""]",,"Cellulose beads prepared by microchannel liquid-flow focusing and freezing; composite pHEMA-CB cryogel prepared by free radical cryo-copolymerization of HEMA and PEGDA with cellulose beads, followed by VBTAC graft polymerization.",,,,,,"[""quaternary ammonium anion-exchange groups"",""hydroxyl groups""]","[""VBTAC-derived trimethylammonium groups""]","[""macroporous cellulose beads""]",positive anion exchanger,[],,,,,,,,"{""cellulose_bead_diameter_um_range"":""450-1500"",""cellulose_bead_mean_diameter_um"":904}",,,,,,,albumin,,human serum,,,,chromatographic separation,7.8,,,,20 mM sodium phosphate buffer,NaCl,"{""albumin_elution_stages_M"":[0.025,0.05,0.1],""step_elution_M"":[0.025,0.05,0.1,0.15,0.2,0.3,0.5]}","cryogel column, 50 mm bed height","{""fraction_volume_mL"":0.41,""loaded_diluted_serum_mL"":2.05}","{""flow_velocity_cm_min"":0.86}","[""UV absorbance at 280 nm"",""Bradford assay at 595 nm"",""SDS-PAGE densitometry""]",,purity_pct,98.0,%,maximize,albumin serum separation,"[""anion exchange"",""electrostatic interaction"",""hydrophobic bonding"",""multiscale pore diffusion""]",3,0.95,Poly(hydroxyethyl methacrylate)-based composite cryogel with embedded macroporous cellulose beads for the separation of human serum immunoglobulin and albumin
PHA-6bb64250fb-001,10.1002/jssc.201301155,train,molecularly imprinted hydrogel,freeze-dried hydrogel swollen to equilibrium before batch adsorption,poly(NIPAM-co-AAm) cross-linked with N-MACH,"[""N-isopropylacrylamide"",""acrylamide""]",,N-maley chitosan,,free-radical solution polymerization,,,,,,"[""amide"",""amino"",""hydroxyl"",""carboxyl""]",[],[],,temperature-sensitive; LCST about 34°C,,,,,,,,,,,,,,,bovine serum albumin,BSA,bovine,69,4.9,net negative inferred from pH 7.0 above pI 4.9,batch adsorption kinetics,7.0,25,about 6 h equilibrium; kinetics monitored,,"Tris-HCl buffer, 10 mmol/L",,,50.0 mg dry hydrogel,1.0 mL,,UV/Vis spectrophotometry at 278 nm,,q_norm_mg_g,5.72,mg/g,maximize,BSA adsorption capacity on MIH,"[""molecular imprinting"",""recognition sites"",""hydrogen bonding"",""shape memory""]",3,,Thermosensitive molecularly imprinted hydrogel cross-linked with N-malely chitosan for the recognition and separation of BSA
PHA-6bb64250fb-002,10.1002/jssc.201301155,train,nonimprinted hydrogel,freeze-dried hydrogel swollen to equilibrium before batch adsorption,poly(NIPAM-co-AAm) cross-linked with N-MACH,"[""N-isopropylacrylamide"",""acrylamide""]",,N-maley chitosan,,free-radical solution polymerization without BSA template,,,,,,"[""amide"",""amino"",""hydroxyl"",""carboxyl""]",[],[],,temperature-sensitive; LCST about 34°C,,,,,,,,,,,,,,,bovine serum albumin,BSA,bovine,69,4.9,net negative inferred from pH 7.0 above pI 4.9,batch adsorption kinetics,7.0,25,about 6 h equilibrium; kinetics monitored,,"Tris-HCl buffer, 10 mmol/L",,,50.0 mg dry hydrogel,1.0 mL,,UV/Vis spectrophotometry at 278 nm,,q_norm_mg_g,1.18,mg/g,maximize,BSA adsorption capacity on NIH,"[""nonspecific adsorption"",""desorption""]",3,,Thermosensitive molecularly imprinted hydrogel cross-linked with N-malely chitosan for the recognition and separation of BSA
PHA-ab59085ddf-001,10.1002/jssc.201400453,validation,lysozyme-imprinted polyacrylamide cryogel,monolithic macroporous cryogel column,"[""polyacrylamide""]","[""acrylamide""]",,"[""N,N'-methylene bisacrylamide""]",,Free-radical cryopolymerization of acrylamide/MBAAm with APS/TEMED in aqueous buffer at -16 C for 16 h in presence of lysozyme.,,,,,,[],"[""lysozyme-imprinted cavities""]",[],,molecularly imprinted protein-recognition cryogel,24.5,,,,,,,,,,,,,,lysozyme,Lyz,hen egg white,14.6,11.0,,continuous column equilibrium isotherm,,,until equilibrium,,,,,,,1.5 mL/min,UV absorbance at 280 nm,,q_norm_mg_g,36.3,mg/g,maximize,MIC lysozyme isotherm capacity,"[""molecular imprinting"",""active lysozyme binding sites"",""monolayer adsorption"",""macroporous cryogel""]",3,,Monolithic molecularly imprinted cryogel for lysozyme recognition
PHA-ab59085ddf-002,10.1002/jssc.201400453,validation,nonimprinted polyacrylamide cryogel,monolithic macroporous cryogel column,"[""polyacrylamide""]","[""acrylamide""]",,"[""N,N'-methylene bisacrylamide""]",,Same cryogel synthesis procedure as MIC but without lysozyme template.,,,,,,[],[],[],,nonimprinted control cryogel,20.5,,,,,,,,,,,,,,lysozyme,Lyz,hen egg white,14.6,11.0,,continuous column equilibrium isotherm,,,until equilibrium,,,,,,,1.5 mL/min,UV absorbance at 280 nm,,q_norm_mg_g,18.1,mg/g,maximize,NIC lysozyme isotherm capacity,"[""nonimprinted adsorption"",""control material"",""monolayer adsorption""]",3,,Monolithic molecularly imprinted cryogel for lysozyme recognition
PHA-ab59085ddf-003,10.1002/jssc.201400453,validation,lysozyme-imprinted polyacrylamide cryogel,monolithic macroporous cryogel column,"[""polyacrylamide""]","[""acrylamide""]",,"[""N,N'-methylene bisacrylamide""]",,Free-radical cryopolymerization with lysozyme template.,,,,,,[],"[""lysozyme-imprinted cavities""]",[],,molecularly imprinted protein-recognition cryogel,24.5,,,,,,,,,,,,,,lysozyme,Lyz,hen egg white,14.6,11.0,"positive, inferred from pH 6.2 below reported pI 11.0",continuous equilibrium rebinding,6.2,,until no detectable change in lysozyme concentration,,,,,,,1.0 mL/min,UV absorbance at 280 nm,,imprinting effect,1.58,dimensionless,context_dependent,lysozyme imprinting effect,"[""molecular imprinting"",""template-specific binding"",""active binding sites""]",3,,Monolithic molecularly imprinted cryogel for lysozyme recognition
PHA-ab59085ddf-004,10.1002/jssc.201400453,validation,lysozyme-imprinted polyacrylamide cryogel,monolithic macroporous cryogel column,"[""polyacrylamide""]","[""acrylamide""]",,"[""N,N'-methylene bisacrylamide""]",,Free-radical cryopolymerization with lysozyme template.,,,,,,[],"[""lysozyme-imprinted cavities""]",[],,molecularly imprinted protein-recognition cryogel,24.5,,,,,,,,,,,,,,lysozyme and cytochrome c,Lyz; Cyt c,Lyz from hen egg white; Cyt c from equine heart,"{""cytochrome_c"":10.0,""lysozyme"":14.6}","{""cytochrome_c"":12.3,""lysozyme"":11.0}","positive for both, inferred from pH 6.2 below reported pI values",continuous equilibrium rebinding selectivity comparison,6.2,,until no detectable concentration change,,,,,,,1.0 mL/min,UV absorbance at 280 nm,,selectivity factor,1.37,dimensionless,context_dependent,lysozyme selectivity over cytochrome c,"[""template specificity"",""molecular imprinting"",""protein recognition""]",3,,Monolithic molecularly imprinted cryogel for lysozyme recognition
PHA-ab59085ddf-008,10.1002/jssc.201400453,validation,lysozyme-imprinted polyacrylamide cryogel,monolithic macroporous cryogel column,"[""polyacrylamide""]","[""acrylamide""]",,"[""N,N'-methylene bisacrylamide""]",,Free-radical cryopolymerization with lysozyme template.,,,,,,[],"[""lysozyme-imprinted cavities""]",[],,ionic-strength-sensitive adsorption behavior reported,24.5,,,,,,,,,,,,,,lysozyme,Lyz,hen egg white,14.6,11.0,"positive, inferred from pH 6.2 below reported pI 11.0",one-factor-at-a-time ionic strength scan,6.2,,,,,NaCl,0-0.5 M,,,1.5 mL/min,UV absorbance at 280 nm,,adsorption_capacity_decrease,30.0,%,context_dependent,NaCl suppresses MIC lysozyme adsorption,"[""ionic-strength effect"",""ion interaction"",""binding-site blocking""]",2,,Monolithic molecularly imprinted cryogel for lysozyme recognition
PHA-68373c7c86-001,10.1002/jssc.201600992,train,protein C-imprinted monolithic cryogel,monolithic cryogel column,"[""poly(2-hydroxyethyl methacrylate)""]","[""2-hydroxyethyl methacrylate"",""N-methacryloyl-L-histidine methylester""]",,"[""N,N-methylene bisacrylamide""]",,redox cryo-polymerization at -12 C for 24 h,,,,,,"[""hydroxyl"",""amide"",""ester"",""imidazole""]","[""MAH-Cu2+"",""histidine ligand""]",[],neutral hydrophilic backbone with Cu2+-chelate affinity sites,[],88.4%,,,,,,,,,,,,,,protein C,PC,,62,4.69,,continuous column adsorption,,,2 h,,,,,,,,UV-visible absorbance at 280 nm,,q_norm_mg_g,30.4,mg/g,maximize,maximum protein C adsorption on pcMIP,"[""molecular imprinting"",""Cu2+-histidine coordination"",""metal chelation"",""ionic interaction"",""hydrogen bonding""]",3,0.95,Protein C recognition by ion-coordinated imprinted monolithic cryogels
PHA-68373c7c86-002,10.1002/jssc.201600992,train,nonimprinted cryogel,monolithic cryogel column,"[""poly(2-hydroxyethyl methacrylate)""]","[""2-hydroxyethyl methacrylate"",""N-methacryloyl-L-histidine methylester""]",,"[""N,N-methylene bisacrylamide""]",,redox cryo-polymerization without protein C in precomplex recipe,,,,,,"[""hydroxyl"",""amide"",""ester"",""imidazole""]","[""MAH-Cu2+"",""histidine ligand""]",[],neutral hydrophilic backbone with Cu2+-chelate affinity sites,[],85.0%,,,,,,,,,,,,,,protein C,PC,,62,4.69,,continuous column adsorption,,,2 h,,,,,,,,UV-visible absorbance at 280 nm,,q_norm_mg_g,17.7,mg/g,maximize,maximum protein C adsorption on NIP,"[""nonimprinted control"",""metal chelation"",""nonspecific affinity""]",2,0.9,Protein C recognition by ion-coordinated imprinted monolithic cryogels
PHA-68373c7c86-003,10.1002/jssc.201600992,train,protein C-imprinted monolithic cryogel,monolithic cryogel column,"[""poly(2-hydroxyethyl methacrylate)""]","[""2-hydroxyethyl methacrylate"",""N-methacryloyl-L-histidine methylester""]",,"[""N,N-methylene bisacrylamide""]",,redox cryo-polymerization,,,,,,"[""hydroxyl"",""amide"",""ester"",""imidazole""]","[""MAH-Cu2+""]",[],neutral hydrophilic backbone with Cu2+-chelate affinity sites,"[""pH-sensitive adsorption""]",88.4%,,,,,,,,,,,,,,protein C,PC,,62,4.69,relatively negative at pH 5 according to authors,continuous column adsorption,5.0,,2 h,,,,,,,,UV-visible absorbance at 280 nm,,q_norm_mg_g,7.8,mg/g,maximize,optimum pH adsorption capacity,"[""pH effect"",""electrostatic interaction"",""Cu2+-protein attraction""]",2,0.9,Protein C recognition by ion-coordinated imprinted monolithic cryogels
PHA-68373c7c86-005,10.1002/jssc.201600992,train,protein C-imprinted monolithic cryogel,monolithic cryogel column,"[""poly(2-hydroxyethyl methacrylate)""]","[""2-hydroxyethyl methacrylate"",""N-methacryloyl-L-histidine methylester""]",,"[""N,N-methylene bisacrylamide""]",,redox cryo-polymerization,,,,,,"[""hydroxyl"",""amide"",""ester"",""imidazole""]","[""MAH-Cu2+""]",[],neutral hydrophilic backbone with Cu2+-chelate affinity sites,[],88.4%,,,,,,,,,,,,,,protein C,PC,,62,4.69,,continuous column adsorption kinetic study,,,time dependency studied; equilibrium nearly constant in 60 min,,,,,,,,UV-visible absorbance at 280 nm,,q_norm_mg_g,30.4,mg/g,maximize,protein C adsorption kinetics on pcMIP,"[""chemisorption"",""chemical interaction"",""no diffusion limitation""]",3,0.9,Protein C recognition by ion-coordinated imprinted monolithic cryogels
PHA-68373c7c86-006,10.1002/jssc.201600992,train,protein C-imprinted monolithic cryogel,monolithic cryogel column,"[""poly(2-hydroxyethyl methacrylate)""]","[""2-hydroxyethyl methacrylate"",""N-methacryloyl-L-histidine methylester""]",,"[""N,N-methylene bisacrylamide""]",,redox cryo-polymerization,,,,,,"[""hydroxyl"",""amide"",""ester"",""imidazole""]","[""MAH-Cu2+""]",[],neutral hydrophilic backbone with Cu2+-chelate affinity sites,[],88.4%,,,,,,,,,,,,,,protein C,PC,,62,4.69,,monolithic column selectivity study,,,2 h,,,,,,,1.0 mL/min,UV-visible absorbance at 280 nm,,relative selectivity coefficient k',8.8905,dimensionless,context_dependent,selectivity for protein C versus HSA,"[""molecular imprinting"",""shape recognition"",""selective metal-chelate binding""]",3,0.9,Protein C recognition by ion-coordinated imprinted monolithic cryogels
PHA-68373c7c86-007,10.1002/jssc.201600992,train,protein C-imprinted monolithic cryogel,monolithic cryogel column,"[""poly(2-hydroxyethyl methacrylate)""]","[""2-hydroxyethyl methacrylate"",""N-methacryloyl-L-histidine methylester""]",,"[""N,N-methylene bisacrylamide""]",,redox cryo-polymerization,,,,,,"[""hydroxyl"",""amide"",""ester"",""imidazole""]","[""MAH-Cu2+""]",[],neutral hydrophilic backbone with Cu2+-chelate affinity sites,[],88.4%,,,,,,,,,,,,,,protein C,PC,,62,4.69,,monolithic column selectivity study,,,2 h,,,,,,,1.0 mL/min,UV-visible absorbance at 280 nm,,relative selectivity coefficient k',2.3747,dimensionless,context_dependent,selectivity for protein C versus Hb,"[""molecular imprinting"",""shape recognition"",""selective metal-chelate binding""]",3,0.9,Protein C recognition by ion-coordinated imprinted monolithic cryogels
PHA-68373c7c86-008,10.1002/jssc.201600992,train,protein C-imprinted monolithic cryogel,monolithic cryogel column,"[""poly(2-hydroxyethyl methacrylate)""]","[""2-hydroxyethyl methacrylate"",""N-methacryloyl-L-histidine methylester""]",,"[""N,N-methylene bisacrylamide""]",,redox cryo-polymerization,,,,,,"[""hydroxyl"",""amide"",""ester"",""imidazole""]","[""MAH-Cu2+""]",[],neutral hydrophilic backbone with Cu2+-chelate affinity sites,"[""salt-desorbable""]",88.4%,,,,,,,,,,,,,,protein C,PC,,62,4.69,,desorption and reusability,,,2 h desorption,,,NaCl,1.0 M,,,1.0 mL/min,UV-visible absorbance at 280 nm,,recovery_pct,91.6,%,maximize,protein C desorption and reuse,"[""salt elution"",""reversible ionic interaction"",""regeneration""]",3,0.95,Protein C recognition by ion-coordinated imprinted monolithic cryogels
PHA-68373c7c86-009,10.1002/jssc.201600992,train,protein C-imprinted monolithic cryogel,monolithic cryogel column in FPLC,"[""poly(2-hydroxyethyl methacrylate)""]","[""2-hydroxyethyl methacrylate"",""N-methacryloyl-L-histidine methylester""]",,"[""N,N-methylene bisacrylamide""]",,redox cryo-polymerization,,,,,,"[""hydroxyl"",""amide"",""ester"",""imidazole""]","[""MAH-Cu2+""]",[],neutral hydrophilic backbone with Cu2+-chelate affinity sites,[],88.4%,,,,,,,,,,,,,,protein C,PC,,62,4.69,,FPLC chromatographic separation,5.0,,,,acetate buffer,NaCl,linear gradient to 1.0 M NaCl,,2.0 mL injection,3.0 mL/min,UV detection at 280 nm,,resolution Rs,2.34,dimensionless,context_dependent,FPLC separation of protein C from HSA,"[""selective retention"",""affinity chromatography"",""salt gradient elution""]",3,0.85,Protein C recognition by ion-coordinated imprinted monolithic cryogels
PHA-68373c7c86-010,10.1002/jssc.201600992,train,protein C-imprinted monolithic cryogel,monolithic cryogel column in FPLC,"[""poly(2-hydroxyethyl methacrylate)""]","[""2-hydroxyethyl methacrylate"",""N-methacryloyl-L-histidine methylester""]",,"[""N,N-methylene bisacrylamide""]",,redox cryo-polymerization,,,,,,"[""hydroxyl"",""amide"",""ester"",""imidazole""]","[""MAH-Cu2+""]",[],neutral hydrophilic backbone with Cu2+-chelate affinity sites,[],88.4%,,,,,,,,,,,,,,protein C,PC,,62,4.69,,FPLC chromatographic separation,5.0,,,,acetate buffer,NaCl,linear gradient to 1.0 M NaCl,,2.0 mL injection,3.0 mL/min,UV detection at 280 nm,,resolution Rs,2.17,dimensionless,context_dependent,FPLC separation of protein C from Hb,"[""selective retention"",""affinity chromatography"",""salt gradient elution""]",3,0.85,Protein C recognition by ion-coordinated imprinted monolithic cryogels
PHA-68373c7c86-011,10.1002/jssc.201600992,train,protein C-imprinted monolithic cryogel,monolithic cryogel column,"[""poly(2-hydroxyethyl methacrylate)""]","[""2-hydroxyethyl methacrylate"",""N-methacryloyl-L-histidine methylester""]",,"[""N,N-methylene bisacrylamide""]",,redox cryo-polymerization,,,,,,"[""hydroxyl"",""amide"",""ester"",""imidazole""]","[""MAH-Cu2+""]",[],neutral hydrophilic backbone with Cu2+-chelate affinity sites,[],88.4%,,,,,,,,,,,,,,protein C,PC,,62,4.69,,electrophoretic purity analysis after pcMIP purification,,,,,SDS-PAGE sample and running buffers,,,,,,SDS-PAGE with Coomassie Blue G-250 staining,,purity_pct,95.3,%,maximize,purity of purified protein C,"[""affinity purification"",""selective adsorption""]",2,0.9,Protein C recognition by ion-coordinated imprinted monolithic cryogels
PHA-ae0d80e736-001,10.1002/jssc.202000255,train,Tris-functionalized pAAm-co-HEMA cryogel,monolithic supermacroporous affinity cryogel,"[""poly(acrylamide-co-2-hydroxyethyl methacrylate)""]","[""acrylamide"",""2-hydroxyethyl methacrylate"",""allyl glycidyl ether""]",,"[""N,N'-methylenebisacrylamide""]",,cryogelation at -12°C followed by covalent Tris immobilization through epoxy-primary amine reaction,,,,,,"[""epoxy groups"",""hydroxyl groups"",""amide groups""]","[""Tris(hydroxymethyl)aminomethane""]",[],neutral,[],12.4,,,,,,,,,,,,,,lysozyme,,,,,,batch adsorption isotherm,,25,90 min,,,,,20 mg adsorbent,10 mL,,UV absorbance at 280 nm,,q_norm_mg_g,356.3,mg/g,maximize,Langmuir maximum lysozyme adsorption capacity,"[""Tris affinity"",""hydrogen bonding"",""monolayer adsorption""]",3,0.92,Preparation of supermacroporous cryogels with improved mechanical strength for efficient purification of lysozyme from chicken egg white
