Repository: sunyrain/PHA

# PHA Protein-Hydrogel Adsorption Dataset

Generated: 2026-07-05T11:36:45

## Scope

This curated package organizes literature-derived protein-hydrogel adsorption, binding, immobilization, antifouling, and related biointerface records extracted from the local PHA corpus.

The primary unit is one record:

`paper + hydrogel/sample + protein/mixture + experimental condition + measured outcome`

## Contents

- `data/sources.csv`: article-level metadata, extraction status, and curation decision.
- `data/records_flat.csv`: flattened record-level table with provenance, hydrogel, protein, condition, outcome, mechanism, and quality fields.

File: data/curated/pha_scientific_dataset_20260705/data/inverse_design_seed.csv (part 11 of 62)
record_id,doi,doi_split,hydrogel_name,hydrogel_format,polymer_backbone,monomers,monomer_ratios,crosslinker,crosslinker_concentration,synthesis_method,preparation_solvent,preparation_pH,preparation_temp_C,gelation_time,post_treatment,functional_groups,ligand_or_affinity_group,filler_or_composite,charge_class,responsive_type,swelling_ratio,water_content_pct,porosity_pct,pore_size_value,pore_size_unit,mesh_size,surface_area,particle_size,thickness,roughness,zeta_potential_mV,contact_angle_deg,young_modulus,degradation_or_stability,protein_name,protein_abbreviation,protein_species_or_source,protein_mw_kDa,protein_pI,protein_charge_at_pH,experiment_mode,pH,temperature_C,contact_time,contact_time_unit,buffer,salt_type,salt_concentration,hydrogel_dosage,solution_volume,flow_rate,detection_method,replicate_count,target_name,target_value,target_unit,target_direction,outcome_label,mechanism_tags,source_quality_score,extraction_confidence,article_title
PHA-ae0d80e736-002,10.1002/jssc.202000255,train,Tris-functionalized pAAm-co-HEMA cryogel,monolithic affinity cryogel column,"[""poly(acrylamide-co-2-hydroxyethyl methacrylate)""]","[""acrylamide"",""2-hydroxyethyl methacrylate"",""allyl glycidyl ether""]",,"[""N,N'-methylenebisacrylamide""]",,cryogelation followed by Tris immobilization,,,,,,"[""epoxy groups"",""Tris hydroxyl groups""]","[""Tris(hydroxymethyl)aminomethane""]",[],neutral,[],12.4,,,,,,,,,,,,,,lysozyme,,chicken egg white,14.7,,,gravity-driven affinity column purification,7.5,,,,20 mM phosphate buffer,NaCl for elution,1.0 M NaCl,2 cm cryogel pieces packed in syringe,100 mL CEW solution,gravity driven,UV absorbance at 280 nm; SDS-PAGE,,recovery_pct,30.8,%,maximize,one-step lysozyme purification yield,"[""Tris affinity"",""supermacroporous flow-through"",""reduced clogging"",""impurity clearance""]",3,0.95,Preparation of supermacroporous cryogels with improved mechanical strength for efficient purification of lysozyme from chicken egg white
PHA-d3d775db7e-001,10.1002/jssc.202100675,validation,AMPSA activated cation exchange supermacroporous polyacrylamide cryogel,supermacroporous monolithic column,"[""polyacrylamide""]","[""acrylamide"",""N,N'-methylenebisacrylamide"",""2-acrylamido-2-methyl-1-propanesulfonic acid""]",,"[""N,N'-methylenebisacrylamide""]",,cryopolymerization at -12°C for 24 h followed by AMPSA functionalization,,,,,,"[""sulfonic groups""]","[""AMPSA cation-exchange group""]",[],cation exchanger; negatively charged sulfonic groups,[],,,,,,,,,,,,,,,γ-conglutin,γ-conglutin,Lupinus albus L. seeds,48,7.51,"positive at pH 4.5, inferred from pI 7.51",preparative cation exchange chromatography,4.5,,,,0.025 mol/L sodium acetate buffer,NaCl,1 mol/L for elution,,approximately 5 column volumes injected,2 mL/min,UV absorbance at 280 nm; protein quantified by biuret method,,q_norm_mg_g,100.72,mg/g,maximize,dynamic binding capacity of γ-conglutin on AMPSA cryogel,"[""cation exchange"",""electrostatic attraction"",""salt elution"",""sulfonic groups""]",3,0.95,"Extraction, purification by cation exchange supermacroporous cryogel and physico-chemical characterization of γ-conglutin from lupin seeds (Lupinus albus L.)"
PHA-d3d775db7e-002,10.1002/jssc.202100675,validation,AMPSA activated cation exchange supermacroporous polyacrylamide cryogel,supermacroporous monolithic column,"[""polyacrylamide""]","[""acrylamide"",""N,N'-methylenebisacrylamide"",""2-acrylamido-2-methyl-1-propanesulfonic acid""]",,"[""N,N'-methylenebisacrylamide""]",,cryopolymerization at -12°C for 24 h followed by AMPSA functionalization,,,,,,"[""sulfonic groups""]","[""AMPSA cation-exchange group""]",[],cation exchanger; negatively charged sulfonic groups,[],,,,,,,,,,,,,,,pre-purified lupin protein extract enriched in γ-conglutin,,Lupinus albus L. seeds,,,,preparative cation exchange chromatography,4.5,,,,0.025 mol/L sodium acetate buffer,NaCl,1 mol/L for elution,,approximately 5 column volumes injected,2 mL/min,UV absorbance at 280 nm; biuret total protein assay,,binding_efficiency_pct,68.02,%,maximize,fraction of feed protein adsorbed on cryogel,"[""cation exchange"",""electrostatic selection"",""competitive protein adsorption""]",3,0.9,"Extraction, purification by cation exchange supermacroporous cryogel and physico-chemical characterization of γ-conglutin from lupin seeds (Lupinus albus L.)"
PHA-a261a37311-001,10.1002/jssc.202300017,train,Cibacron Blue F3GA-immobilized single-layer poly(acrylamide-co-allyl glycidyl ether) cryogel,single-layer macroporous cryogel,poly(acrylamide-co-allyl glycidyl ether),"[""acrylamide"",""allyl glycidyl ether""]",,"[""N,N'-methylene-bis-acrylamide""]",,free radical cryopolymerization at -12°C followed by alkaline Cibacron Blue F3GA immobilization,,,,,,"[""epoxy groups"",""amide groups""]","[""Cibacron Blue F3GA""]",[],,[],15 ± 1 swelling degree for s-AAm-co-AGE before dye immobilization,,,,,,,,,,,,19.1 ± 0.05 kPa for s-AAm-co-AGE before dye immobilization,,bovine serum albumin,BSA,bovine,,,,batch adsorption isotherm and kinetic adsorption,,4,6 h for isotherm; 1-300 min for kinetic experiment,,,,,0.01 g,1 ml,,UV absorbance at 280 nm,,q_norm_mg_g,18.0,mg/g,maximize,single-layer dyed cryogel batch BSA adsorption,"[""dye-affinity"",""electrostatic interaction"",""hydrophobic interaction"",""hydrogen bonding""]",3,0.95,Impact of double cryogelation process on a macroporous dye-affinity hydrogel
PHA-8e072dcee5-001,10.1002/mabi.200500085,train,non-imprinted ionic P(TBA-co-AAm/MA) hydrogel,"cylindrical hydrogel pieces, 3-4 mm long",poly(N-tert-butylacrylamide-co-acrylamide/maleic acid),"[""N-tert-butylacrylamide"",""acrylamide"",""maleic acid""]",,"N,N'-methylene-bis-acrylamide",,free-radical crosslinking copolymerization without BSA template,,,,,,"[""carboxyl groups"",""amide groups""]",[],[],ionic anionic carboxyl-containing,"[""pH-sensitive"",""temperature-sensitive""]",,,,,,,,3-4 mm long cylindrical pieces,,,,,,,bovine serum albumin,BSA,bovine serum,67,4.8,near isoelectric point at pH 5.0,batch adsorption selectivity test,5.0,25,72 h,,Britton-Robinson buffer,,,approximately 0.1 g dry gel,20 mL,,UV spectrophotometry at 279 nm,,q_norm_mg_g,10.3,mg/g,maximize,BSA adsorption capacity,"[""control hydrogel"",""electrostatic interaction"",""hydrogen bonding""]",3,0.96,pH/Temperature - Sensitive Imprinted Ionic Poly(N-tert-butylacrylamide-co-acrylamide/maleic acid) Hydrogels for Bovine Serum Albumin
PHA-8e072dcee5-002,10.1002/mabi.200500085,train,non-imprinted ionic P(TBA-co-AAm/MA) hydrogel,"cylindrical hydrogel pieces, 3-4 mm long",poly(N-tert-butylacrylamide-co-acrylamide/maleic acid),"[""N-tert-butylacrylamide"",""acrylamide"",""maleic acid""]",,"N,N'-methylene-bis-acrylamide",,free-radical crosslinking copolymerization without BSA template,,,,,,"[""carboxyl groups"",""amide groups""]",[],[],ionic anionic carboxyl-containing,"[""pH-sensitive"",""temperature-sensitive""]",,,,,,,,3-4 mm long cylindrical pieces,,,,,,,casein,,,97,4.6,near isoelectric point at pH 5.0,batch adsorption selectivity test,5.0,25,72 h,,Britton-Robinson buffer,,,approximately 0.1 g dry gel,20 mL,,UV spectrophotometry at 288 nm,,q_norm_mg_g,11.2,mg/g,maximize,casein adsorption capacity,"[""control hydrogel"",""non-specific adsorption""]",3,0.96,pH/Temperature - Sensitive Imprinted Ionic Poly(N-tert-butylacrylamide-co-acrylamide/maleic acid) Hydrogels for Bovine Serum Albumin
PHA-8e072dcee5-003,10.1002/mabi.200500085,train,"BSA-imprinted ionic P(TBA-co-AAm/MA) hydrogel, 0.87 wt-% template BSA","cylindrical hydrogel pieces, 3-4 mm long",poly(N-tert-butylacrylamide-co-acrylamide/maleic acid),"[""N-tert-butylacrylamide"",""acrylamide"",""maleic acid""]",,"N,N'-methylene-bis-acrylamide",,free-radical crosslinking copolymerization in BSA solution followed by BSA desorption into deionized water,,,,,,"[""carboxyl groups"",""amide groups""]",[],[],ionic anionic carboxyl-containing,"[""pH-sensitive"",""temperature-sensitive"",""molecularly imprinted""]",,,,,,,,3-4 mm long cylindrical pieces,,,,,,,bovine serum albumin,BSA,bovine serum,67,4.8,near isoelectric point at pH 5.0,batch adsorption selectivity test,5.0,25,72 h,,Britton-Robinson buffer,,,approximately 0.1 g dry gel,20 mL,,UV spectrophotometry at 279 nm,,q_norm_mg_g,23.4,mg/g,maximize,BSA adsorption capacity,"[""molecular imprinting"",""BSA-sized cavities"",""shape complementarity"",""electrostatic interaction"",""hydrogen bonding""]",3,0.96,pH/Temperature - Sensitive Imprinted Ionic Poly(N-tert-butylacrylamide-co-acrylamide/maleic acid) Hydrogels for Bovine Serum Albumin
PHA-8e072dcee5-004,10.1002/mabi.200500085,train,"BSA-imprinted ionic P(TBA-co-AAm/MA) hydrogel, 0.87 wt-% template BSA","cylindrical hydrogel pieces, 3-4 mm long",poly(N-tert-butylacrylamide-co-acrylamide/maleic acid),"[""N-tert-butylacrylamide"",""acrylamide"",""maleic acid""]",,"N,N'-methylene-bis-acrylamide",,free-radical crosslinking copolymerization in BSA solution followed by BSA desorption into deionized water,,,,,,"[""carboxyl groups"",""amide groups""]",[],[],ionic anionic carboxyl-containing,"[""pH-sensitive"",""temperature-sensitive"",""molecularly imprinted""]",,,,,,,,3-4 mm long cylindrical pieces,,,,,,,casein,,,97,4.6,near isoelectric point at pH 5.0,batch adsorption selectivity test,5.0,25,72 h,,Britton-Robinson buffer,,,approximately 0.1 g dry gel,20 mL,,UV spectrophotometry at 288 nm,,q_norm_mg_g,13.6,mg/g,maximize,casein adsorption capacity,"[""BSA imprinting"",""shape selectivity"",""comparator adsorption""]",3,0.96,pH/Temperature - Sensitive Imprinted Ionic Poly(N-tert-butylacrylamide-co-acrylamide/maleic acid) Hydrogels for Bovine Serum Albumin
PHA-8e072dcee5-005,10.1002/mabi.200500085,train,"BSA-imprinted ionic P(TBA-co-AAm/MA) hydrogel, 1.73 wt-% template BSA","cylindrical hydrogel pieces, 3-4 mm long",poly(N-tert-butylacrylamide-co-acrylamide/maleic acid),"[""N-tert-butylacrylamide"",""acrylamide"",""maleic acid""]",,"N,N'-methylene-bis-acrylamide",,free-radical crosslinking copolymerization in BSA solution followed by BSA desorption into deionized water,,,,,,"[""carboxyl groups"",""amide groups""]",[],[],ionic anionic carboxyl-containing,"[""pH-sensitive"",""temperature-sensitive"",""molecularly imprinted""]",,,,,,,,3-4 mm long cylindrical pieces,,,,,,,bovine serum albumin,BSA,bovine serum,67,4.8,near isoelectric point at pH 5.0,batch adsorption selectivity test,5.0,25,72 h,,Britton-Robinson buffer,,,approximately 0.1 g dry gel,20 mL,,UV spectrophotometry at 279 nm,,q_norm_mg_g,27.1,mg/g,maximize,BSA adsorption capacity,"[""molecular imprinting"",""BSA-sized cavities"",""shape complementarity"",""electrostatic interaction"",""hydrogen bonding""]",3,0.96,pH/Temperature - Sensitive Imprinted Ionic Poly(N-tert-butylacrylamide-co-acrylamide/maleic acid) Hydrogels for Bovine Serum Albumin
PHA-8e072dcee5-006,10.1002/mabi.200500085,train,"BSA-imprinted ionic P(TBA-co-AAm/MA) hydrogel, 1.73 wt-% template BSA","cylindrical hydrogel pieces, 3-4 mm long",poly(N-tert-butylacrylamide-co-acrylamide/maleic acid),"[""N-tert-butylacrylamide"",""acrylamide"",""maleic acid""]",,"N,N'-methylene-bis-acrylamide",,free-radical crosslinking copolymerization in BSA solution followed by BSA desorption into deionized water,,,,,,"[""carboxyl groups"",""amide groups""]",[],[],ionic anionic carboxyl-containing,"[""pH-sensitive"",""temperature-sensitive"",""molecularly imprinted""]",,,,,,,,3-4 mm long cylindrical pieces,,,,,,,casein,,,97,4.6,near isoelectric point at pH 5.0,batch adsorption selectivity test,5.0,25,72 h,,Britton-Robinson buffer,,,approximately 0.1 g dry gel,20 mL,,UV spectrophotometry at 288 nm,,q_norm_mg_g,12.7,mg/g,maximize,casein adsorption capacity,"[""BSA imprinting"",""shape selectivity"",""comparator adsorption""]",3,0.96,pH/Temperature - Sensitive Imprinted Ionic Poly(N-tert-butylacrylamide-co-acrylamide/maleic acid) Hydrogels for Bovine Serum Albumin
PHA-8e072dcee5-007,10.1002/mabi.200500085,train,"BSA-imprinted ionic P(TBA-co-AAm/MA) hydrogel, 4.32 wt-% template BSA","cylindrical hydrogel pieces, 3-4 mm long",poly(N-tert-butylacrylamide-co-acrylamide/maleic acid),"[""N-tert-butylacrylamide"",""acrylamide"",""maleic acid""]",,"N,N'-methylene-bis-acrylamide",,free-radical crosslinking copolymerization in BSA solution followed by BSA desorption into deionized water,,,,,,"[""carboxyl groups"",""amide groups""]",[],[],ionic anionic carboxyl-containing,"[""pH-sensitive"",""temperature-sensitive"",""molecularly imprinted""]",,,,,,,,3-4 mm long cylindrical pieces,,,,,,,bovine serum albumin,BSA,bovine serum,67,4.8,near isoelectric point at pH 5.0,batch adsorption selectivity test,5.0,25,72 h,,Britton-Robinson buffer,,,approximately 0.1 g dry gel,20 mL,,UV spectrophotometry at 279 nm,,q_norm_mg_g,38.5,mg/g,maximize,BSA adsorption capacity,"[""molecular imprinting"",""BSA-sized cavities"",""shape complementarity"",""electrostatic interaction"",""hydrogen bonding""]",3,0.96,pH/Temperature - Sensitive Imprinted Ionic Poly(N-tert-butylacrylamide-co-acrylamide/maleic acid) Hydrogels for Bovine Serum Albumin
PHA-8e072dcee5-008,10.1002/mabi.200500085,train,"BSA-imprinted ionic P(TBA-co-AAm/MA) hydrogel, 4.32 wt-% template BSA","cylindrical hydrogel pieces, 3-4 mm long",poly(N-tert-butylacrylamide-co-acrylamide/maleic acid),"[""N-tert-butylacrylamide"",""acrylamide"",""maleic acid""]",,"N,N'-methylene-bis-acrylamide",,free-radical crosslinking copolymerization in BSA solution followed by BSA desorption into deionized water,,,,,,"[""carboxyl groups"",""amide groups""]",[],[],ionic anionic carboxyl-containing,"[""pH-sensitive"",""temperature-sensitive"",""molecularly imprinted""]",,,,,,,,3-4 mm long cylindrical pieces,,,,,,,casein,,,97,4.6,near isoelectric point at pH 5.0,batch adsorption selectivity test,5.0,25,72 h,,Britton-Robinson buffer,,,approximately 0.1 g dry gel,20 mL,,UV spectrophotometry at 288 nm,,q_norm_mg_g,11.2,mg/g,maximize,casein adsorption capacity,"[""BSA imprinting"",""shape selectivity"",""comparator adsorption""]",3,0.96,pH/Temperature - Sensitive Imprinted Ionic Poly(N-tert-butylacrylamide-co-acrylamide/maleic acid) Hydrogels for Bovine Serum Albumin
PHA-8e072dcee5-009,10.1002/mabi.200500085,train,"BSA-imprinted ionic P(TBA-co-AAm/MA) hydrogel, 6.91 wt-% template BSA","cylindrical hydrogel pieces, 3-4 mm long",poly(N-tert-butylacrylamide-co-acrylamide/maleic acid),"[""N-tert-butylacrylamide"",""acrylamide"",""maleic acid""]",,"N,N'-methylene-bis-acrylamide",,free-radical crosslinking copolymerization in BSA solution followed by BSA desorption into deionized water,,,,,,"[""carboxyl groups"",""amide groups""]",[],[],ionic anionic carboxyl-containing,"[""pH-sensitive"",""temperature-sensitive"",""molecularly imprinted""]",,,,,,,,3-4 mm long cylindrical pieces,,,,,,,bovine serum albumin,BSA,bovine serum,67,4.8,near isoelectric point at pH 5.0,batch adsorption selectivity test,5.0,25,72 h,,Britton-Robinson buffer,,,approximately 0.1 g dry gel,20 mL,,UV spectrophotometry at 279 nm,,q_norm_mg_g,47.1,mg/g,maximize,BSA adsorption capacity,"[""molecular imprinting"",""BSA-sized cavities"",""shape complementarity"",""electrostatic interaction"",""hydrogen bonding""]",3,0.96,pH/Temperature - Sensitive Imprinted Ionic Poly(N-tert-butylacrylamide-co-acrylamide/maleic acid) Hydrogels for Bovine Serum Albumin
PHA-8e072dcee5-010,10.1002/mabi.200500085,train,"BSA-imprinted ionic P(TBA-co-AAm/MA) hydrogel, 6.91 wt-% template BSA","cylindrical hydrogel pieces, 3-4 mm long",poly(N-tert-butylacrylamide-co-acrylamide/maleic acid),"[""N-tert-butylacrylamide"",""acrylamide"",""maleic acid""]",,"N,N'-methylene-bis-acrylamide",,free-radical crosslinking copolymerization in BSA solution followed by BSA desorption into deionized water,,,,,,"[""carboxyl groups"",""amide groups""]",[],[],ionic anionic carboxyl-containing,"[""pH-sensitive"",""temperature-sensitive"",""molecularly imprinted""]",,,,,,,,3-4 mm long cylindrical pieces,,,,,,,casein,,,97,4.6,near isoelectric point at pH 5.0,batch adsorption selectivity test,5.0,25,72 h,,Britton-Robinson buffer,,,approximately 0.1 g dry gel,20 mL,,UV spectrophotometry at 288 nm,,q_norm_mg_g,12.4,mg/g,maximize,casein adsorption capacity,"[""BSA imprinting"",""shape selectivity"",""comparator adsorption""]",3,0.96,pH/Temperature - Sensitive Imprinted Ionic Poly(N-tert-butylacrylamide-co-acrylamide/maleic acid) Hydrogels for Bovine Serum Albumin
PHA-8e072dcee5-011,10.1002/mabi.200500085,train,"BSA-imprinted ionic P(TBA-co-AAm/MA) hydrogel, 8.63 wt-% template BSA","cylindrical hydrogel pieces, 3-4 mm long",poly(N-tert-butylacrylamide-co-acrylamide/maleic acid),"[""N-tert-butylacrylamide"",""acrylamide"",""maleic acid""]",,"N,N'-methylene-bis-acrylamide",,free-radical crosslinking copolymerization in BSA solution followed by BSA desorption into deionized water,,,,,,"[""carboxyl groups"",""amide groups""]",[],[],ionic anionic carboxyl-containing,"[""pH-sensitive"",""temperature-sensitive"",""molecularly imprinted""]",,,,,,,,3-4 mm long cylindrical pieces,,,,,,,bovine serum albumin,BSA,bovine serum,67,4.8,near isoelectric point at pH 5.0,batch adsorption selectivity test,5.0,25,72 h,,Britton-Robinson buffer,,,approximately 0.1 g dry gel,20 mL,,UV spectrophotometry at 279 nm,,q_norm_mg_g,59.0,mg/g,maximize,BSA adsorption capacity,"[""molecular imprinting"",""BSA-sized cavities"",""shape complementarity"",""electrostatic interaction"",""hydrogen bonding""]",3,0.96,pH/Temperature - Sensitive Imprinted Ionic Poly(N-tert-butylacrylamide-co-acrylamide/maleic acid) Hydrogels for Bovine Serum Albumin
PHA-8e072dcee5-012,10.1002/mabi.200500085,train,"BSA-imprinted ionic P(TBA-co-AAm/MA) hydrogel, 8.63 wt-% template BSA","cylindrical hydrogel pieces, 3-4 mm long",poly(N-tert-butylacrylamide-co-acrylamide/maleic acid),"[""N-tert-butylacrylamide"",""acrylamide"",""maleic acid""]",,"N,N'-methylene-bis-acrylamide",,free-radical crosslinking copolymerization in BSA solution followed by BSA desorption into deionized water,,,,,,"[""carboxyl groups"",""amide groups""]",[],[],ionic anionic carboxyl-containing,"[""pH-sensitive"",""temperature-sensitive"",""molecularly imprinted""]",,,,,,,,3-4 mm long cylindrical pieces,,,,,,,casein,,,97,4.6,near isoelectric point at pH 5.0,batch adsorption selectivity test,5.0,25,72 h,,Britton-Robinson buffer,,,approximately 0.1 g dry gel,20 mL,,UV spectrophotometry at 288 nm,,q_norm_mg_g,13.9,mg/g,maximize,casein adsorption capacity,"[""BSA imprinting"",""shape selectivity"",""comparator adsorption""]",3,0.96,pH/Temperature - Sensitive Imprinted Ionic Poly(N-tert-butylacrylamide-co-acrylamide/maleic acid) Hydrogels for Bovine Serum Albumin
PHA-8e072dcee5-013,10.1002/mabi.200500085,train,non-imprinted ionic P(TBA-co-AAm/MA) hydrogel,"cylindrical hydrogel pieces, 3-4 mm long",poly(N-tert-butylacrylamide-co-acrylamide/maleic acid),"[""N-tert-butylacrylamide"",""acrylamide"",""maleic acid""]",,"N,N'-methylene-bis-acrylamide",,free-radical crosslinking copolymerization without BSA template,,,,,,"[""carboxyl groups"",""amide groups""]",[],[],ionic anionic carboxyl-containing,"[""pH-sensitive"",""temperature-sensitive""]",,,,,,,,3-4 mm long cylindrical pieces,,,,,,,bovine serum albumin,BSA,bovine serum,67,4.8,near isoelectric point at pH 5.0,batch adsorption isotherm,5.0,25,72 h,,Britton-Robinson buffer,,,approximately 0.1 g dry gel,20 mL,,UV spectrophotometry at 279 nm,,q_norm_mg_g,17.4,mg/g,maximize,Langmuir maximum adsorption capacity,"[""Langmuir adsorption"",""control hydrogel""]",3,0.97,pH/Temperature - Sensitive Imprinted Ionic Poly(N-tert-butylacrylamide-co-acrylamide/maleic acid) Hydrogels for Bovine Serum Albumin
PHA-8e072dcee5-014,10.1002/mabi.200500085,train,"BSA-imprinted ionic P(TBA-co-AAm/MA) hydrogel, 0.87 wt-% template BSA","cylindrical hydrogel pieces, 3-4 mm long",poly(N-tert-butylacrylamide-co-acrylamide/maleic acid),"[""N-tert-butylacrylamide"",""acrylamide"",""maleic acid""]",,"N,N'-methylene-bis-acrylamide",,free-radical crosslinking copolymerization in BSA solution followed by BSA desorption into deionized water,,,,,,"[""carboxyl groups"",""amide groups""]",[],[],ionic anionic carboxyl-containing,"[""pH-sensitive"",""temperature-sensitive"",""molecularly imprinted""]",,,,,,,,3-4 mm long cylindrical pieces,,,,,,,bovine serum albumin,BSA,bovine serum,67,4.8,near isoelectric point at pH 5.0,batch adsorption isotherm,5.0,25,72 h,,Britton-Robinson buffer,,,approximately 0.1 g dry gel,20 mL,,UV spectrophotometry at 279 nm,,q_norm_mg_g,37.0,mg/g,maximize,Langmuir maximum adsorption capacity,"[""Langmuir adsorption"",""molecular imprinting"",""specific binding sites""]",3,0.97,pH/Temperature - Sensitive Imprinted Ionic Poly(N-tert-butylacrylamide-co-acrylamide/maleic acid) Hydrogels for Bovine Serum Albumin
PHA-8e072dcee5-015,10.1002/mabi.200500085,train,"BSA-imprinted ionic P(TBA-co-AAm/MA) hydrogel, 1.73 wt-% template BSA","cylindrical hydrogel pieces, 3-4 mm long",poly(N-tert-butylacrylamide-co-acrylamide/maleic acid),"[""N-tert-butylacrylamide"",""acrylamide"",""maleic acid""]",,"N,N'-methylene-bis-acrylamide",,free-radical crosslinking copolymerization in BSA solution followed by BSA desorption into deionized water,,,,,,"[""carboxyl groups"",""amide groups""]",[],[],ionic anionic carboxyl-containing,"[""pH-sensitive"",""temperature-sensitive"",""molecularly imprinted""]",,,,,,,,3-4 mm long cylindrical pieces,,,,,,,bovine serum albumin,BSA,bovine serum,67,4.8,near isoelectric point at pH 5.0,batch adsorption isotherm,5.0,25,72 h,,Britton-Robinson buffer,,,approximately 0.1 g dry gel,20 mL,,UV spectrophotometry at 279 nm,,q_norm_mg_g,54.4,mg/g,maximize,Langmuir maximum adsorption capacity,"[""Langmuir adsorption"",""molecular imprinting"",""specific binding sites""]",3,0.97,pH/Temperature - Sensitive Imprinted Ionic Poly(N-tert-butylacrylamide-co-acrylamide/maleic acid) Hydrogels for Bovine Serum Albumin
PHA-8e072dcee5-017,10.1002/mabi.200500085,train,"BSA-imprinted ionic P(TBA-co-AAm/MA) hydrogel, 6.91 wt-% template BSA","cylindrical hydrogel pieces, 3-4 mm long",poly(N-tert-butylacrylamide-co-acrylamide/maleic acid),"[""N-tert-butylacrylamide"",""acrylamide"",""maleic acid""]",,"N,N'-methylene-bis-acrylamide",,free-radical crosslinking copolymerization in BSA solution followed by BSA desorption into deionized water,,,,,,"[""carboxyl groups"",""amide groups""]",[],[],ionic anionic carboxyl-containing,"[""pH-sensitive"",""temperature-sensitive"",""molecularly imprinted""]",,,,,,,,3-4 mm long cylindrical pieces,,,,,,,bovine serum albumin,BSA,bovine serum,67,4.8,near isoelectric point at pH 5.0,batch adsorption isotherm,5.0,25,72 h,,Britton-Robinson buffer,,,approximately 0.1 g dry gel,20 mL,,UV spectrophotometry at 279 nm,,q_norm_mg_g,56.8,mg/g,maximize,Langmuir maximum adsorption capacity,"[""Langmuir adsorption"",""molecular imprinting"",""specific binding sites""]",3,0.97,pH/Temperature - Sensitive Imprinted Ionic Poly(N-tert-butylacrylamide-co-acrylamide/maleic acid) Hydrogels for Bovine Serum Albumin
PHA-8e072dcee5-018,10.1002/mabi.200500085,train,"BSA-imprinted ionic P(TBA-co-AAm/MA) hydrogel, 8.63 wt-% template BSA","cylindrical hydrogel pieces, 3-4 mm long",poly(N-tert-butylacrylamide-co-acrylamide/maleic acid),"[""N-tert-butylacrylamide"",""acrylamide"",""maleic acid""]",,"N,N'-methylene-bis-acrylamide",,free-radical crosslinking copolymerization in BSA solution followed by BSA desorption into deionized water,,,,,,"[""carboxyl groups"",""amide groups""]",[],[],ionic anionic carboxyl-containing,"[""pH-sensitive"",""temperature-sensitive"",""molecularly imprinted""]",,,,,,,,3-4 mm long cylindrical pieces,,,,,,,bovine serum albumin,BSA,bovine serum,67,4.8,near isoelectric point at pH 5.0,batch adsorption isotherm,5.0,25,72 h,,Britton-Robinson buffer,,,approximately 0.1 g dry gel,20 mL,,UV spectrophotometry at 279 nm,,q_norm_mg_g,74.1,mg/g,maximize,Langmuir maximum adsorption capacity,"[""Langmuir adsorption"",""molecular imprinting"",""specific binding sites"",""BSA-sized cavities""]",3,0.97,pH/Temperature - Sensitive Imprinted Ionic Poly(N-tert-butylacrylamide-co-acrylamide/maleic acid) Hydrogels for Bovine Serum Albumin
PHA-22c86b2015-001,10.1002/mabi.200500091,train,poly(HEMA),membrane,"[""poly(2-hydroxyethyl methacrylate)""]","[""2-hydroxyethyl methacrylate""]",,[],,photoinitiated free radical polymerization,,,,,,"[""hydroxyl"",""ester""]",[],[],,[],"{""water_uptake_pct"":60}",,,,,,,,,,,"{""diiodomethane"":39.3,""glycerol"":53.6,""water"":55.6}",,,human serum albumin,HSA,human,,,,batch,7.4,37,18 h,,PBS,,,,,,"fluorescence spectrofluorometer, excitation 280 nm, emission 340 nm",,surface_adsorption_ug_cm2,1.268,ug/cm2,context_dependent,HSA adsorption on poly(HEMA),"[""control surface"",""protein adsorption""]",3,0.95,Novel Hydrogel Membrane Based on Copoly(hydroxyethyl methacrylate/p-vinylbenzyl-poly(ethylene oxide)) for Biomedical Applications: Properties and Drug Release Characteristics
PHA-22c86b2015-002,10.1002/mabi.200500091,train,poly(HEMA),membrane,"[""poly(2-hydroxyethyl methacrylate)""]","[""2-hydroxyethyl methacrylate""]",,[],,photoinitiated free radical polymerization,,,,,,"[""hydroxyl"",""ester""]",[],[],,[],"{""water_uptake_pct"":60}",,,,,,,,,,,"{""diiodomethane"":39.3,""glycerol"":53.6,""water"":55.6}",,,gamma-globulins,γ-globulins,human,,,,batch,7.4,37,18 h,,PBS,,,,,,"fluorescence spectrofluorometer, excitation 280 nm, emission 340 nm",,surface_adsorption_ug_cm2,0.795,ug/cm2,context_dependent,γ-globulins adsorption on poly(HEMA),"[""control surface"",""protein adsorption""]",3,0.95,Novel Hydrogel Membrane Based on Copoly(hydroxyethyl methacrylate/p-vinylbenzyl-poly(ethylene oxide)) for Biomedical Applications: Properties and Drug Release Characteristics
PHA-22c86b2015-003,10.1002/mabi.200500091,train,poly(HEMA),membrane,"[""poly(2-hydroxyethyl methacrylate)""]","[""2-hydroxyethyl methacrylate""]",,[],,photoinitiated free radical polymerization,,,,,,"[""hydroxyl"",""ester""]",[],[],,[],"{""water_uptake_pct"":60}",,,,,,,,,,,"{""diiodomethane"":39.3,""glycerol"":53.6,""water"":55.6}",,,fibrinogen,,human,,,,batch,7.4,37,18 h,,PBS,,,,,,"fluorescence spectrofluorometer, excitation 280 nm, emission 340 nm",,surface_adsorption_ug_cm2,0.345,ug/cm2,context_dependent,fibrinogen adsorption on poly(HEMA),"[""control surface"",""protein adsorption""]",3,0.95,Novel Hydrogel Membrane Based on Copoly(hydroxyethyl methacrylate/p-vinylbenzyl-poly(ethylene oxide)) for Biomedical Applications: Properties and Drug Release Characteristics
PHA-22c86b2015-004,10.1002/mabi.200500091,train,copoly(hydroxyethyl methacrylate-co-vinylbenzyl-poly(ethylene oxide))-1,membrane,"[""copoly(HEMA/V-PEO)""]","[""2-hydroxyethyl methacrylate"",""p-vinylbenzyl-poly(ethylene oxide)""]",HEMA:V-PEO = 23.8:6.8 × 10^-2 mmol:mmol,[],,photoinitiated free radical polymerization,,,,,,"[""hydroxyl"",""ester"",""poly(ethylene oxide)"",""vinylbenzyl""]","[""PEO chains""]",[],,[],"{""water_uptake_pct"":94}",,,,,,,,,,,"{""diiodomethane"":37.5,""glycerol"":64.9,""water"":54.9}",,,human serum albumin,HSA,human,,,,batch,7.4,37,18 h,,PBS,,,,,,"fluorescence spectrofluorometer, excitation 280 nm, emission 340 nm",,surface_adsorption_ug_cm2,0.283,ug/cm2,context_dependent,HSA adsorption on copoly(HEMA/V-PEO)-1,"[""PEO antifouling"",""hydrophilicity"",""Lewis base repulsion""]",3,0.95,Novel Hydrogel Membrane Based on Copoly(hydroxyethyl methacrylate/p-vinylbenzyl-poly(ethylene oxide)) for Biomedical Applications: Properties and Drug Release Characteristics
PHA-22c86b2015-005,10.1002/mabi.200500091,train,copoly(hydroxyethyl methacrylate-co-vinylbenzyl-poly(ethylene oxide))-1,membrane,"[""copoly(HEMA/V-PEO)""]","[""2-hydroxyethyl methacrylate"",""p-vinylbenzyl-poly(ethylene oxide)""]",HEMA:V-PEO = 23.8:6.8 × 10^-2 mmol:mmol,[],,photoinitiated free radical polymerization,,,,,,"[""hydroxyl"",""ester"",""poly(ethylene oxide)"",""vinylbenzyl""]","[""PEO chains""]",[],,[],"{""water_uptake_pct"":94}",,,,,,,,,,,"{""diiodomethane"":37.5,""glycerol"":64.9,""water"":54.9}",,,gamma-globulins,γ-globulins,human,,,,batch,7.4,37,18 h,,PBS,,,,,,"fluorescence spectrofluorometer, excitation 280 nm, emission 340 nm",,surface_adsorption_ug_cm2,0.173,ug/cm2,context_dependent,γ-globulins adsorption on copoly(HEMA/V-PEO)-1,"[""PEO antifouling"",""hydrophilicity"",""Lewis base repulsion""]",3,0.95,Novel Hydrogel Membrane Based on Copoly(hydroxyethyl methacrylate/p-vinylbenzyl-poly(ethylene oxide)) for Biomedical Applications: Properties and Drug Release Characteristics
PHA-22c86b2015-006,10.1002/mabi.200500091,train,copoly(hydroxyethyl methacrylate-co-vinylbenzyl-poly(ethylene oxide))-1,membrane,"[""copoly(HEMA/V-PEO)""]","[""2-hydroxyethyl methacrylate"",""p-vinylbenzyl-poly(ethylene oxide)""]",HEMA:V-PEO = 23.8:6.8 × 10^-2 mmol:mmol,[],,photoinitiated free radical polymerization,,,,,,"[""hydroxyl"",""ester"",""poly(ethylene oxide)"",""vinylbenzyl""]","[""PEO chains""]",[],,[],"{""water_uptake_pct"":94}",,,,,,,,,,,"{""diiodomethane"":37.5,""glycerol"":64.9,""water"":54.9}",,,fibrinogen,,human,,,,batch,7.4,37,18 h,,PBS,,,,,,"fluorescence spectrofluorometer, excitation 280 nm, emission 340 nm",,surface_adsorption_ug_cm2,0.062,ug/cm2,context_dependent,fibrinogen adsorption on copoly(HEMA/V-PEO)-1,"[""PEO antifouling"",""hydrophilicity"",""Lewis base repulsion""]",3,0.95,Novel Hydrogel Membrane Based on Copoly(hydroxyethyl methacrylate/p-vinylbenzyl-poly(ethylene oxide)) for Biomedical Applications: Properties and Drug Release Characteristics
PHA-22c86b2015-007,10.1002/mabi.200500091,train,copoly(hydroxyethyl methacrylate-co-vinylbenzyl-poly(ethylene oxide))-2,membrane,"[""copoly(HEMA/V-PEO)""]","[""2-hydroxyethyl methacrylate"",""p-vinylbenzyl-poly(ethylene oxide)""]",HEMA:V-PEO = 23.2:13.6 × 10^-2 mmol:mmol,[],,photoinitiated free radical polymerization,,,,,,"[""hydroxyl"",""ester"",""poly(ethylene oxide)"",""vinylbenzyl""]","[""PEO chains""]",[],,[],"{""water_uptake_pct"":106}",,,,,,,,,,,"{""diiodomethane"":35.4,""glycerol"":65.3,""water"":52.3}",,,human serum albumin,HSA,human,,,,batch,7.4,37,18 h,,PBS,,,,,,"fluorescence spectrofluorometer, excitation 280 nm, emission 340 nm",,surface_adsorption_ug_cm2,0.279,ug/cm2,context_dependent,HSA adsorption on copoly(HEMA/V-PEO)-2,"[""PEO antifouling"",""hydrophilicity"",""Lewis base repulsion""]",3,0.95,Novel Hydrogel Membrane Based on Copoly(hydroxyethyl methacrylate/p-vinylbenzyl-poly(ethylene oxide)) for Biomedical Applications: Properties and Drug Release Characteristics
PHA-22c86b2015-008,10.1002/mabi.200500091,train,copoly(hydroxyethyl methacrylate-co-vinylbenzyl-poly(ethylene oxide))-2,membrane,"[""copoly(HEMA/V-PEO)""]","[""2-hydroxyethyl methacrylate"",""p-vinylbenzyl-poly(ethylene oxide)""]",HEMA:V-PEO = 23.2:13.6 × 10^-2 mmol:mmol,[],,photoinitiated free radical polymerization,,,,,,"[""hydroxyl"",""ester"",""poly(ethylene oxide)"",""vinylbenzyl""]","[""PEO chains""]",[],,[],"{""water_uptake_pct"":106}",,,,,,,,,,,"{""diiodomethane"":35.4,""glycerol"":65.3,""water"":52.3}",,,gamma-globulins,γ-globulins,human,,,,batch,7.4,37,18 h,,PBS,,,,,,"fluorescence spectrofluorometer, excitation 280 nm, emission 340 nm",,surface_adsorption_ug_cm2,0.168,ug/cm2,context_dependent,γ-globulins adsorption on copoly(HEMA/V-PEO)-2,"[""PEO antifouling"",""hydrophilicity"",""Lewis base repulsion""]",3,0.95,Novel Hydrogel Membrane Based on Copoly(hydroxyethyl methacrylate/p-vinylbenzyl-poly(ethylene oxide)) for Biomedical Applications: Properties and Drug Release Characteristics
PHA-22c86b2015-009,10.1002/mabi.200500091,train,copoly(hydroxyethyl methacrylate-co-vinylbenzyl-poly(ethylene oxide))-2,membrane,"[""copoly(HEMA/V-PEO)""]","[""2-hydroxyethyl methacrylate"",""p-vinylbenzyl-poly(ethylene oxide)""]",HEMA:V-PEO = 23.2:13.6 × 10^-2 mmol:mmol,[],,photoinitiated free radical polymerization,,,,,,"[""hydroxyl"",""ester"",""poly(ethylene oxide)"",""vinylbenzyl""]","[""PEO chains""]",[],,[],"{""water_uptake_pct"":106}",,,,,,,,,,,"{""diiodomethane"":35.4,""glycerol"":65.3,""water"":52.3}",,,fibrinogen,,human,,,,batch,7.4,37,18 h,,PBS,,,,,,"fluorescence spectrofluorometer, excitation 280 nm, emission 340 nm",,surface_adsorption_ug_cm2,0.063,ug/cm2,context_dependent,fibrinogen adsorption on copoly(HEMA/V-PEO)-2,"[""PEO antifouling"",""hydrophilicity"",""Lewis base repulsion""]",3,0.95,Novel Hydrogel Membrane Based on Copoly(hydroxyethyl methacrylate/p-vinylbenzyl-poly(ethylene oxide)) for Biomedical Applications: Properties and Drug Release Characteristics
PHA-22c86b2015-010,10.1002/mabi.200500091,train,copoly(hydroxyethyl methacrylate-co-vinylbenzyl-poly(ethylene oxide))-3,membrane,"[""copoly(HEMA/V-PEO)""]","[""2-hydroxyethyl methacrylate"",""p-vinylbenzyl-poly(ethylene oxide)""]",HEMA:V-PEO = 23.0:20.4 × 10^-2 mmol:mmol,[],,photoinitiated free radical polymerization,,,,,,"[""hydroxyl"",""ester"",""poly(ethylene oxide)"",""vinylbenzyl""]","[""PEO chains""]",[],,[],"{""water_uptake_pct"":120}",,,,,,,,,,,"{""diiodomethane"":34.5,""glycerol"":65.9,""water"":51.0}",,,human serum albumin,HSA,human,,,,batch,7.4,37,18 h,,PBS,,,,,,"fluorescence spectrofluorometer, excitation 280 nm, emission 340 nm",,surface_adsorption_ug_cm2,0.271,ug/cm2,context_dependent,HSA adsorption on copoly(HEMA/V-PEO)-3,"[""PEO antifouling"",""hydrophilicity"",""Lewis base repulsion""]",3,0.95,Novel Hydrogel Membrane Based on Copoly(hydroxyethyl methacrylate/p-vinylbenzyl-poly(ethylene oxide)) for Biomedical Applications: Properties and Drug Release Characteristics
PHA-22c86b2015-011,10.1002/mabi.200500091,train,copoly(hydroxyethyl methacrylate-co-vinylbenzyl-poly(ethylene oxide))-3,membrane,"[""copoly(HEMA/V-PEO)""]","[""2-hydroxyethyl methacrylate"",""p-vinylbenzyl-poly(ethylene oxide)""]",HEMA:V-PEO = 23.0:20.4 × 10^-2 mmol:mmol,[],,photoinitiated free radical polymerization,,,,,,"[""hydroxyl"",""ester"",""poly(ethylene oxide)"",""vinylbenzyl""]","[""PEO chains""]",[],,[],"{""water_uptake_pct"":120}",,,,,,,,,,,"{""diiodomethane"":34.5,""glycerol"":65.9,""water"":51.0}",,,gamma-globulins,γ-globulins,human,,,,batch,7.4,37,18 h,,PBS,,,,,,"fluorescence spectrofluorometer, excitation 280 nm, emission 340 nm",,surface_adsorption_ug_cm2,0.169,ug/cm2,context_dependent,γ-globulins adsorption on copoly(HEMA/V-PEO)-3,"[""PEO antifouling"",""hydrophilicity"",""Lewis base repulsion""]",3,0.95,Novel Hydrogel Membrane Based on Copoly(hydroxyethyl methacrylate/p-vinylbenzyl-poly(ethylene oxide)) for Biomedical Applications: Properties and Drug Release Characteristics
PHA-22c86b2015-012,10.1002/mabi.200500091,train,copoly(hydroxyethyl methacrylate-co-vinylbenzyl-poly(ethylene oxide))-3,membrane,"[""copoly(HEMA/V-PEO)""]","[""2-hydroxyethyl methacrylate"",""p-vinylbenzyl-poly(ethylene oxide)""]",HEMA:V-PEO = 23.0:20.4 × 10^-2 mmol:mmol,[],,photoinitiated free radical polymerization,,,,,,"[""hydroxyl"",""ester"",""poly(ethylene oxide)"",""vinylbenzyl""]","[""PEO chains""]",[],,[],"{""water_uptake_pct"":120}",,,,,,,,,,,"{""diiodomethane"":34.5,""glycerol"":65.9,""water"":51.0}",,,fibrinogen,,human,,,,batch,7.4,37,18 h,,PBS,,,,,,"fluorescence spectrofluorometer, excitation 280 nm, emission 340 nm",,surface_adsorption_ug_cm2,0.061,ug/cm2,context_dependent,fibrinogen adsorption on copoly(HEMA/V-PEO)-3,"[""PEO antifouling"",""hydrophilicity"",""Lewis base repulsion""]",3,0.95,Novel Hydrogel Membrane Based on Copoly(hydroxyethyl methacrylate/p-vinylbenzyl-poly(ethylene oxide)) for Biomedical Applications: Properties and Drug Release Characteristics
PHA-e32f37f701-001,10.1002/mabi.200800273,train,non-imprinted P(NIPA-co-AMPS) hydrogel prepared at 10 °C,freeze-dried hydrogel swollen to equilibrium,P(NIPA-co-AMPS),"[""N-isopropylacrylamide"",""2-acrylamido-2-methyl-propanosulfonic acid""]",,"N,N-methylenebis(acrylamide)",,free-radical crosslinking copolymerization in aqueous solution,,,,,,"[""amide"",""sulfonic acid""]","[""AMPS sulfonic acid groups""]",[],anionic sulfonic acid-containing,temperature-sensitive,,,,,,,,,,,,,,,myoglobin,Mb,horse heart,17,,,batch adsorption kinetics,,22,,,,,,ca. 0.1 g freeze-dried hydrogel,10 mL,,UV spectroscopy at 409 nm,,rate,1.32,mg Mb g^-1 dry gel min^-1,context_dependent,initial adsorption rate,"[""non-imprinted control"",""non-specific adsorption""]",3,0.97,Dependence of Protein Recognition of Temperature-Sensitive Imprinted Hydrogels on Preparation Temperature
PHA-e32f37f701-002,10.1002/mabi.200800273,train,myoglobin-imprinted P(NIPA-co-AMPS) hydrogel prepared at 10 °C,freeze-dried hydrogel swollen to equilibrium,P(NIPA-co-AMPS),"[""N-isopropylacrylamide"",""2-acrylamido-2-methyl-propanosulfonic acid""]",,"N,N-methylenebis(acrylamide)",,free-radical crosslinking copolymerization in aqueous solution with myoglobin template,,,,,,"[""amide"",""sulfonic acid""]","[""AMPS sulfonic acid groups""]",[],anionic sulfonic acid-containing,temperature-sensitive,,,,,,,,,,,,,,,myoglobin,Mb,horse heart,17,,,batch adsorption kinetics,,22,,,,,,ca. 0.1 g freeze-dried hydrogel,10 mL,,UV spectroscopy at 409 nm,,rate,4.58,mg Mb g^-1 dry gel min^-1,context_dependent,initial adsorption rate,"[""molecular imprinting"",""binding cavities"",""shape affinity""]",3,0.97,Dependence of Protein Recognition of Temperature-Sensitive Imprinted Hydrogels on Preparation Temperature
PHA-e32f37f701-003,10.1002/mabi.200800273,train,myoglobin-imprinted P(NIPA-co-AMPS) hydrogel prepared at 10 °C,freeze-dried hydrogel swollen to equilibrium,P(NIPA-co-AMPS),"[""N-isopropylacrylamide"",""2-acrylamido-2-methyl-propanosulfonic acid""]",,"N,N-methylenebis(acrylamide)",,free-radical crosslinking copolymerization in aqueous solution with myoglobin template,,,,,,"[""amide"",""sulfonic acid""]","[""AMPS sulfonic acid groups""]",[],anionic sulfonic acid-containing,temperature-sensitive,,,,,,,,,,,,,,,myoglobin,Mb,horse heart,17,,,batch equilibrium adsorption isotherm,,22,24 h,,,,,ca. 0.1 g freeze-dried hydrogel,10 mL,,UV spectroscopy at 409 nm,,q_norm_mg_g,107.1,mg/g,maximize,Langmuir/Freundlich isotherm,"[""molecular imprinting"",""macroporous structure"",""binding cavities""]",3,0.97,Dependence of Protein Recognition of Temperature-Sensitive Imprinted Hydrogels on Preparation Temperature
PHA-e32f37f701-004,10.1002/mabi.200800273,train,myoglobin-imprinted P(NIPA-co-AMPS) hydrogel prepared at 10 °C,freeze-dried hydrogel swollen to equilibrium,P(NIPA-co-AMPS),"[""N-isopropylacrylamide"",""2-acrylamido-2-methyl-propanosulfonic acid""]",,"N,N-methylenebis(acrylamide)",,free-radical crosslinking copolymerization in aqueous solution with myoglobin template,,,,,,"[""amide"",""sulfonic acid""]","[""AMPS sulfonic acid groups""]",[],anionic sulfonic acid-containing,temperature-sensitive,,,,,,,,,,,,,,,myoglobin,Mb,horse heart,17,6.9-7.3,,batch selectivity adsorption,,22,24 h,,,,,ca. 0.1 g freeze-dried hydrogel,10 mL,,UV spectroscopy at 409 nm for Mb; 406 nm for Hb,,q_norm_mg_g,82.6,mg/g,maximize,selectivity adsorption,"[""molecular imprinting"",""shape selection"",""size exclusion"",""functional group positioning""]",3,0.98,Dependence of Protein Recognition of Temperature-Sensitive Imprinted Hydrogels on Preparation Temperature
PHA-e32f37f701-006,10.1002/mabi.200800273,train,myoglobin-imprinted P(NIPA-co-AMPS) hydrogel prepared at 40 °C,freeze-dried hydrogel swollen to equilibrium,P(NIPA-co-AMPS),"[""N-isopropylacrylamide"",""2-acrylamido-2-methyl-propanosulfonic acid""]",,"N,N-methylenebis(acrylamide)",,free-radical crosslinking copolymerization in aqueous solution with myoglobin template,,,,,,"[""amide"",""sulfonic acid""]","[""AMPS sulfonic acid groups""]",[],anionic sulfonic acid-containing,temperature-sensitive,,,,,,,,,,,,,,,myoglobin,Mb,horse heart,17,6.9-7.3,,batch selectivity adsorption,,22,24 h,,,,,ca. 0.1 g freeze-dried hydrogel,10 mL,,UV spectroscopy at 409 nm for Mb; 406 nm for Hb,,q_norm_mg_g,72.9,mg/g,maximize,selectivity adsorption,"[""molecular imprinting"",""shape selection"",""size exclusion"",""functional group positioning""]",3,0.98,Dependence of Protein Recognition of Temperature-Sensitive Imprinted Hydrogels on Preparation Temperature
PHA-93cfd941ff-002,10.1002/mabi.200900304,train,cholesterol-bearing pullulan nanogel CHP100-0.9,nanogel,pullulan,"[""glucose units""]",,,,self-assembly of hydrophobically modified pullulan in water,,,,,,"[""cholesteryl groups""]","[""cholesteryl group""]",[],,[],,,,,,,,RH 15.9 ± 0.1 nm after lipase complexation,,,,,,,lipase,,Pseudomonas cepacia,33,,,batch complexation followed by DLS,7,25,,,5 x 10^-2 M phosphate buffer solution,,,1 mg mL-1 CHP for DLS,,,dynamic light scattering,,RH after complexation,15.9,nm,context_dependent,hydrodynamic radius after lipase complexation,"[""nano-encapsulation""]",3,0.95,Nano-Encapsulation of Lipase by Self-Assembled Nanogels: Induction of High Enzyme Activity and Thermal Stabilization
