Repository: sunyrain/PHA

# PHA Protein-Hydrogel Adsorption Dataset

Generated: 2026-07-05T11:36:45

## Scope

This curated package organizes literature-derived protein-hydrogel adsorption, binding, immobilization, antifouling, and related biointerface records extracted from the local PHA corpus.

The primary unit is one record:

`paper + hydrogel/sample + protein/mixture + experimental condition + measured outcome`

## Contents

- `data/sources.csv`: article-level metadata, extraction status, and curation decision.
- `data/records_flat.csv`: flattened record-level table with provenance, hydrogel, protein, condition, outcome, mechanism, and quality fields.

File: data/curated/pha_scientific_dataset_20260705/data/inverse_design_seed.csv (part 12 of 62)
record_id,doi,doi_split,hydrogel_name,hydrogel_format,polymer_backbone,monomers,monomer_ratios,crosslinker,crosslinker_concentration,synthesis_method,preparation_solvent,preparation_pH,preparation_temp_C,gelation_time,post_treatment,functional_groups,ligand_or_affinity_group,filler_or_composite,charge_class,responsive_type,swelling_ratio,water_content_pct,porosity_pct,pore_size_value,pore_size_unit,mesh_size,surface_area,particle_size,thickness,roughness,zeta_potential_mV,contact_angle_deg,young_modulus,degradation_or_stability,protein_name,protein_abbreviation,protein_species_or_source,protein_mw_kDa,protein_pI,protein_charge_at_pH,experiment_mode,pH,temperature_C,contact_time,contact_time_unit,buffer,salt_type,salt_concentration,hydrogel_dosage,solution_volume,flow_rate,detection_method,replicate_count,target_name,target_value,target_unit,target_direction,outcome_label,mechanism_tags,source_quality_score,extraction_confidence,article_title
PHA-93cfd941ff-003,10.1002/mabi.200900304,train,cholesterol-bearing pullulan nanogel CHP55-1.1,nanogel,pullulan,"[""glucose units""]",,,,self-assembly of hydrophobically modified pullulan in water,,,,,,"[""cholesteryl groups""]","[""cholesteryl group""]",[],,[],,,,,,,,RH 12.8 ± 0.2 nm after lipase complexation,,,,,,,lipase,,Pseudomonas cepacia,33,,,batch complexation followed by DLS,7,25,,,5 x 10^-2 M phosphate buffer solution,,,1 mg mL-1 CHP for DLS,,,dynamic light scattering,,RH after complexation,12.8,nm,context_dependent,hydrodynamic radius after lipase complexation,"[""nano-encapsulation""]",3,0.95,Nano-Encapsulation of Lipase by Self-Assembled Nanogels: Induction of High Enzyme Activity and Thermal Stabilization
PHA-93cfd941ff-004,10.1002/mabi.200900304,train,cholesterol-bearing pullulan nanogel CHP55-1.7,nanogel,pullulan,"[""glucose units""]",,,,self-assembly of hydrophobically modified pullulan in water,,,,,,"[""cholesteryl groups""]","[""cholesteryl group""]",[],,[],,,,,,,,RH 13.1 ± 0.1 nm after lipase complexation,,,,,,,lipase,,Pseudomonas cepacia,33,,,batch complexation followed by DLS,7,25,,,5 x 10^-2 M phosphate buffer solution,,,1 mg mL-1 CHP for DLS,,,dynamic light scattering,,RH after complexation,13.1,nm,context_dependent,hydrodynamic radius after lipase complexation,"[""nano-encapsulation""]",3,0.95,Nano-Encapsulation of Lipase by Self-Assembled Nanogels: Induction of High Enzyme Activity and Thermal Stabilization
PHA-93cfd941ff-005,10.1002/mabi.200900304,train,cholesterol-bearing pullulan nanogel CHP55-2.1,nanogel,pullulan,"[""glucose units""]",,,,self-assembly of hydrophobically modified pullulan in water,,,,,,"[""cholesteryl groups""]","[""cholesteryl group""]",[],,[],,,,,,,,RH 11.1 ± 0.0 nm after lipase complexation,,,,,,,lipase,,Pseudomonas cepacia,33,,,batch complexation followed by DLS,7,25,,,5 x 10^-2 M phosphate buffer solution,,,1 mg mL-1 CHP for DLS,,,dynamic light scattering,,RH after complexation,11.1,nm,context_dependent,hydrodynamic radius after lipase complexation,"[""nano-encapsulation""]",3,0.95,Nano-Encapsulation of Lipase by Self-Assembled Nanogels: Induction of High Enzyme Activity and Thermal Stabilization
PHA-93cfd941ff-006,10.1002/mabi.200900304,train,cholesterol-bearing pullulan nanogel CHP100-0.9,nanogel,pullulan,"[""glucose units""]",,,,self-assembly of hydrophobically modified pullulan in water,,,,,,"[""cholesteryl groups""]","[""cholesteryl group""]",[],,[],,,,,,,,RH 15.9 ± 0.1 nm after lipase complexation,,,,,,,lipase,,Pseudomonas cepacia,33,,,batch complexation followed by enzyme activity assay,7,30,1 h complexation,,5 x 10^-2 M phosphate buffer,,,equal lipase:nanogel molar ratio,58 µL final lipase solution added to 0.74 mL buffer for assay,,UV absorbance at 400 nm monitoring p-nitrophenol production,,kcat,157.0,s^-1,context_dependent,kcat after complexation,"[""hydrophobic interaction"",""interfacial activation"",""conformational activation""]",3,0.95,Nano-Encapsulation of Lipase by Self-Assembled Nanogels: Induction of High Enzyme Activity and Thermal Stabilization
PHA-93cfd941ff-007,10.1002/mabi.200900304,train,cholesterol-bearing pullulan nanogel CHP55-1.1,nanogel,pullulan,"[""glucose units""]",,,,self-assembly of hydrophobically modified pullulan in water,,,,,,"[""cholesteryl groups""]","[""cholesteryl group""]",[],,[],,,,,,,,RH 12.8 ± 0.2 nm after lipase complexation,,,,,,,lipase,,Pseudomonas cepacia,33,,,batch complexation followed by enzyme activity assay,7,30,1 h complexation,,5 x 10^-2 M phosphate buffer,,,equal lipase:nanogel molar ratio,58 µL final lipase solution added to 0.74 mL buffer for assay,,UV absorbance at 400 nm monitoring p-nitrophenol production,,kcat,276.0,s^-1,context_dependent,kcat after complexation,"[""hydrophobic interaction"",""interfacial activation"",""conformational activation""]",3,0.95,Nano-Encapsulation of Lipase by Self-Assembled Nanogels: Induction of High Enzyme Activity and Thermal Stabilization
PHA-93cfd941ff-008,10.1002/mabi.200900304,train,cholesterol-bearing pullulan nanogel CHP55-1.7,nanogel,pullulan,"[""glucose units""]",,,,self-assembly of hydrophobically modified pullulan in water,,,,,,"[""cholesteryl groups""]","[""cholesteryl group""]",[],,[],,,,,,,,RH 13.1 ± 0.1 nm after lipase complexation,,,,,,,lipase,,Pseudomonas cepacia,33,,,batch complexation followed by enzyme activity assay,7,30,1 h complexation,,5 x 10^-2 M phosphate buffer,,,equal lipase:nanogel molar ratio,58 µL final lipase solution added to 0.74 mL buffer for assay,,UV absorbance at 400 nm monitoring p-nitrophenol production,,kcat,311.0,s^-1,context_dependent,kcat after complexation,"[""hydrophobic interaction"",""interfacial activation"",""conformational activation""]",3,0.95,Nano-Encapsulation of Lipase by Self-Assembled Nanogels: Induction of High Enzyme Activity and Thermal Stabilization
PHA-93cfd941ff-009,10.1002/mabi.200900304,train,cholesterol-bearing pullulan nanogel CHP55-2.1,nanogel,pullulan,"[""glucose units""]",,,,self-assembly of hydrophobically modified pullulan in water,,,,,,"[""cholesteryl groups""]","[""cholesteryl group""]",[],,[],,,,,,,,RH 11.1 ± 0.0 nm after lipase complexation,,,,,,,lipase,,Pseudomonas cepacia,33,,,batch complexation followed by enzyme activity assay,7,30,1 h complexation,,5 x 10^-2 M phosphate buffer,,,equal lipase:nanogel molar ratio,58 µL final lipase solution added to 0.74 mL buffer for assay,,UV absorbance at 400 nm monitoring p-nitrophenol production,,kcat,410.0,s^-1,context_dependent,kcat after complexation,"[""hydrophobic interaction"",""interfacial activation"",""conformational activation""]",3,0.95,Nano-Encapsulation of Lipase by Self-Assembled Nanogels: Induction of High Enzyme Activity and Thermal Stabilization
PHA-d854b7636f-001,10.1002/mabi.200900356,train,bare positive chitosan colloidal nanohydrogel,colloidal nanohydrogel particle,"[""chitosan""]","[""2-amino-2-deoxy-beta-D-glucan"",""2-acetamido-2-deoxy-beta-D-glucan""]",,[],,ammonia-induced physical gelation of reverse emulsion chitosan droplets,,,,,,"[""amine"",""ammonium""]",[],[],positive,[],,,,,,,,220 nm average diameter before protein adsorption; around 250 nm after p24 immobilization,,,35,,,,HIV-1 capsid p24 protein,p24,HIV-1,,5.9,positive,batch sorption,4.5,,overnight,,ammonium acetate,"[""ammonium acetate""]",50 x 10-3 M,1 wt-% particle suspension mixed 1:1 with protein solution,typically 500 uL protein solution plus equal volume particle suspension,,BCA assay of free p24 in supernatant,,removal_efficiency_pct,65.0,%,maximize,p24 sorption onto bare chitosan in ammonium acetate,"[""surface association"",""multiple interactions""]",3,0.95,Self-Assemblies on Chitosan Nanohydrogels
PHA-d854b7636f-002,10.1002/mabi.200900356,train,bare positive chitosan colloidal nanohydrogel,colloidal nanohydrogel particle,"[""chitosan""]","[""2-amino-2-deoxy-beta-D-glucan"",""2-acetamido-2-deoxy-beta-D-glucan""]",,[],,ammonia-induced physical gelation of reverse emulsion chitosan droplets,,,,,,"[""amine"",""ammonium""]",[],[],positive,[],,,,,,,,220 nm average diameter before protein adsorption; around 250 nm after p24 immobilization,,,35,,,,HIV-1 capsid p24 protein,p24,HIV-1,,5.9,positive,batch sorption,4.6,,overnight,,phosphate buffer,"[""phosphate""]",50 x 10-3 M,1 wt-% particle suspension mixed 1:1 with protein solution,typically 500 uL protein solution plus equal volume particle suspension,,BCA assay of free p24 in supernatant,,removal_efficiency_pct,55.0,%,maximize,p24 sorption onto bare chitosan in phosphate buffer pH 5.7,"[""surface association"",""multiple interactions""]",3,0.95,Self-Assemblies on Chitosan Nanohydrogels
PHA-d854b7636f-003,10.1002/mabi.200900356,train,bare positive chitosan colloidal nanohydrogel,colloidal nanohydrogel particle,"[""chitosan""]","[""2-amino-2-deoxy-beta-D-glucan"",""2-acetamido-2-deoxy-beta-D-glucan""]",,[],,ammonia-induced physical gelation of reverse emulsion chitosan droplets,,,,,,"[""amine"",""ammonium""]",[],[],positive,[],,,,,,,,220 nm average diameter before protein adsorption; around 250 nm after p24 immobilization,,,35,,,,HIV-1 capsid p24 protein,p24,HIV-1,,5.9,positive,batch sorption,4.8,,overnight,,phosphate buffer,"[""phosphate""]",50 x 10-3 M,1 wt-% particle suspension mixed 1:1 with protein solution,typically 500 uL protein solution plus equal volume particle suspension,,BCA assay of free p24 in supernatant,,removal_efficiency_pct,60.0,%,maximize,p24 sorption onto bare chitosan in phosphate buffer pH 7,"[""surface association"",""multiple interactions""]",3,0.95,Self-Assemblies on Chitosan Nanohydrogels
PHA-d854b7636f-006,10.1002/mabi.200900356,train,bare positive chitosan colloidal nanohydrogel,colloidal nanohydrogel particle,"[""chitosan""]","[""2-amino-2-deoxy-beta-D-glucan"",""2-acetamido-2-deoxy-beta-D-glucan""]",,[],,ammonia-induced physical gelation of reverse emulsion chitosan droplets,,,,,,"[""amine"",""ammonium""]",[],[],positive,[],,,,,,,,220 nm average diameter before protein adsorption; around 250 nm after p24 immobilization,,,35,,,,HIV-1 capsid p24 protein,p24,HIV-1,,5.9,positive,batch sorption,5.2,,overnight,,TBS pH 8,"[""Tris"",""NaCl"",""KCl""]","50 x 10-3 M Tris, 238 x 10-3 M NaCl, 27 x 10-3 M KCl",1 wt-% particle suspension mixed 1:1 with protein solution,typically 500 uL protein solution plus equal volume particle suspension,,BCA assay of free p24 in supernatant,,removal_efficiency_pct,55.0,%,maximize,p24 sorption onto bare chitosan in TBS,"[""surface association"",""multiple interactions""]",3,0.95,Self-Assemblies on Chitosan Nanohydrogels
PHA-d854b7636f-007,10.1002/mabi.200900356,train,bare positive chitosan colloidal nanohydrogel,colloidal nanohydrogel particle,"[""chitosan""]","[""2-amino-2-deoxy-beta-D-glucan"",""2-acetamido-2-deoxy-beta-D-glucan""]",,[],,ammonia-induced physical gelation of reverse emulsion chitosan droplets,,,,,,"[""amine"",""ammonium""]",[],[],positive,[],,,,,,,,220 nm average diameter before protein adsorption; around 250 nm after p24 immobilization,,,35,,,,HIV-1 capsid p24 protein,p24,HIV-1,,5.9,positive in final pH below pI,batch isotherm,,,overnight,,PBS,"[""phosphate"",""NaCl"",""MgCl2"",""CaCl2""]",PBS,1 wt-% particle suspension mixed 1:1 with protein solution,typically 500 uL protein solution plus equal volume particle suspension,,BCA assay of free p24 in supernatant,,q_norm_mg_g,10.0,mg/g,maximize,p24 saturation capacity on bare chitosan nanohydrogel,"[""surface adsorption"",""protein-particle interactions"",""protein-protein interactions"",""not Langmuir monolayer""]",3,0.95,Self-Assemblies on Chitosan Nanohydrogels
PHA-d854b7636f-009,10.1002/mabi.200900356,train,chondroitin sulfate coated negative chitosan colloidal nanohydrogel,coated colloidal nanohydrogel particle,"[""chitosan"",""chondroitin sulfate""]","[""2-amino-2-deoxy-beta-D-glucan"",""2-acetamido-2-deoxy-beta-D-glucan"",""D-glucuronic acid"",""N-acetyl-D-galactosamine""]",,[],,dropwise assembly of chitosan nanogel suspension with chondroitin sulfate solution,,,,,,"[""amine"",""ammonium"",""sulfate"",""carboxylate""]","[""chondroitin sulfate""]","[""chondroitin sulfate coating""]",negative,"[""polyelectrolyte charge inversion""]",,,,,,,,260-280 nm coated particles; constant after p24 immobilization,,,-40,,,,HIV-1 capsid p24 protein,p24,HIV-1,,5.9,positive in acidic conditions,batch isotherm,,,overnight,,PBS,"[""NaCl""]",150 x 10-3 M sodium chloride,0.6 wt-% coated particle suspension mixed 1:1 with protein solution,typically 500 uL protein solution plus equal volume particle suspension,,BCA assay of free p24 in supernatant,,q_norm_mg_g,25.0,mg/g,maximize,p24 saturation capacity on chondroitin-coated chitosan nanohydrogel,"[""surface association"",""hydrophobic interactions"",""electrostatic attraction limited by salt screening"",""van der Waals interactions""]",3,0.95,Self-Assemblies on Chitosan Nanohydrogels
PHA-d854b7636f-010,10.1002/mabi.200900356,train,chondroitin sulfate coated negative chitosan colloidal nanohydrogel,coated colloidal nanohydrogel particle,"[""chitosan"",""chondroitin sulfate""]","[""2-amino-2-deoxy-beta-D-glucan"",""2-acetamido-2-deoxy-beta-D-glucan"",""D-glucuronic acid"",""N-acetyl-D-galactosamine""]",,[],,dropwise assembly of chitosan nanogel suspension with chondroitin sulfate solution,,,,,,"[""amine"",""ammonium"",""sulfate"",""carboxylate""]","[""chondroitin sulfate""]","[""chondroitin sulfate coating""]",negative,"[""polyelectrolyte charge inversion""]",,,,,,,,260-280 nm coated particles,,,-40,,,,immunoglobulin G,IgG,,,,,batch isotherm,,,overnight,,conditions similar to p24,"[""NaCl""]",150 x 10-3 M sodium chloride,0.6 wt-% coated particle suspension mixed 1:1 with protein solution,typically 500 uL protein solution plus equal volume particle suspension,,,,q_norm_mg_g,300.0,mg/g,maximize,IgG high loading on chondroitin-coated chitosan nanohydrogel,"[""diffusion within colloid"",""hydrophobic interactions"",""hydrogen bonding"",""single sorption mode"",""electrostatic interactions low due to salt""]",3,0.95,Self-Assemblies on Chitosan Nanohydrogels
PHA-5228b14d65-001,10.1002/mabi.201200445,train,PBAAm surface-attached network,thin surface-attached network coating,poly(N-butyl acrylamide-co-MABP),"[""N-butyl acrylamide"",""4-methacryloyloxy-benzophenone""]",,benzophenone photochemistry,,"free radical copolymerization followed by spin coating, UV photo-crosslinking, and simultaneous surface attachment",,,,,,"[""amide"",""benzophenone"",""butyl""]",[],[],neutral,[],,,,,,,,,,,,112,,,fibrinogen,Fg,,,,,flow SPR adsorption,7.4,37,30 min protein flow; 15 min PBS rinse,,"PBS, 0.01 M",,,,,100 uL min-1,surface plasmon resonance,,adsorbed protein layer thickness,4.0,nm,context_dependent,adsorbed fibrinogen layer,"[""hydrophobic interaction"",""non-swollen network""]",3,0.95,"Influence of the Molecular Structure of Surface-Attached Poly(N-alkyl Acrylamide) Coatings on the Interaction of Surfaces with Proteins, Cells and Blood Platelets"
PHA-5228b14d65-002,10.1002/mabi.201200445,train,PDMAAm surface-attached network,thin surface-attached hydrogel coating,"poly(N,N-dimethyl acrylamide-co-MABP)","[""N,N-dimethyl acrylamide"",""4-methacryloyloxy-benzophenone""]",,benzophenone photochemistry,,"free radical copolymerization followed by spin coating, UV photo-crosslinking, and simultaneous surface attachment",,,,,,"[""tertiary amide"",""benzophenone"",""dimethyl amide""]",[],[],neutral,"[""water-swellable""]",roughly 4-5,,,,,16 nm estimated,,,,,,60,,,fibrinogen,Fg,,,,,flow SPR adsorption,7.4,37,30 min protein flow; 15 min PBS rinse,,"PBS, 0.01 M",,,,,100 uL min-1,surface plasmon resonance,,adsorbed protein layer thickness,0.0,nm,context_dependent,no fibrinogen adsorption,"[""water swelling"",""entropic shielding"",""size exclusion"",""neutral polymer"",""protein repellency""]",3,0.9,"Influence of the Molecular Structure of Surface-Attached Poly(N-alkyl Acrylamide) Coatings on the Interaction of Surfaces with Proteins, Cells and Blood Platelets"
PHA-6ebac1241b-001,10.1002/macp.200900425,train,Hb-PHEMAH cryogel,macroporous cryogel column,poly(hydroxyethyl methacrylate-co-N-methacryloyl-L-histidine methyl ester),"[""2-hydroxyethyl methacrylate"",""N-methacryloyl-L-histidine methyl ester""]",,methylenebis(acrylamide),,"free radical cryopolymerization below 0 degC using Hb-MAH complex, HEMA, MBAAm, APS and TEMED; frozen at -16 degC for 24 h",,,,,,"[""hydroxyl"",""amide"",""imidazole""]",N-methacryloyl-L-histidine methyl ester imidazole group,[],,"[""molecularly imprinted affinity"",""pH-sensitive adsorption"",""ionic-strength-sensitive adsorption""]",92% swelling ratio and 11.8 swelling degree reported for MIP3,,,,,,,,,,,,,,hemoglobin,Hb,bovine hemoglobin for aqueous adsorption experiments,64.5,6.8-7.0,slightly cationic at pH 6.0,recirculating cryogel column adsorption,6.0,,2 h,,phosphate buffer,,,,,,UV absorbance at 406 nm,,q_norm_mg_g,11.4,mg/g,maximize,maximum aqueous Hb adsorption capacity,"[""molecular imprinting"",""monolayer adsorption"",""binding kinetics"",""electrostatic interaction"",""imidazole ligand affinity""]",3,0.94,Molecularly Imprinted PHEMA-Based Cryogel for Depletion of Hemoglobin from Human Blood
PHA-6ebac1241b-002,10.1002/macp.200900425,train,PHEMAH cryogel,macroporous cryogel column,poly(hydroxyethyl methacrylate-co-N-methacryloyl-L-histidine methyl ester),"[""2-hydroxyethyl methacrylate"",""N-methacryloyl-L-histidine methyl ester""]",,methylenebis(acrylamide),,free radical cryopolymerization below 0 degC without hemoglobin template,,,,,,"[""hydroxyl"",""amide"",""imidazole""]",N-methacryloyl-L-histidine methyl ester imidazole group,[],,"[""non-imprinted affinity control""]",95% swelling ratio and 12.0 swelling degree reported for NIP1,,,,,,,,,,,,,,hemoglobin,Hb,bovine hemoglobin,64.5,6.8-7.0,slightly cationic at pH 6.0,recirculating cryogel column adsorption,6.0,,2 h,,phosphate buffer,,,,,,UV absorbance at 406 nm,,q_norm_mg_g,1.66,mg/g,maximize,non-imprinted control Hb adsorption,"[""non-specific adsorption"",""non-imprinted control""]",2,0.9,Molecularly Imprinted PHEMA-Based Cryogel for Depletion of Hemoglobin from Human Blood
PHA-6ebac1241b-004,10.1002/macp.200900425,train,Hb-PHEMAH cryogel,macroporous cryogel column,poly(hydroxyethyl methacrylate-co-N-methacryloyl-L-histidine methyl ester),"[""2-hydroxyethyl methacrylate"",""N-methacryloyl-L-histidine methyl ester""]",,methylenebis(acrylamide),,free radical cryopolymerization below 0 degC using Hb-MAH complex,,,,,,"[""hydroxyl"",""amide"",""imidazole""]",N-methacryloyl-L-histidine methyl ester imidazole group,[],,"[""flow-rate-dependent binding"",""molecularly imprinted affinity""]",92% swelling ratio and 11.8 swelling degree reported for MIP3,,,,,,,,,,,,,,hemoglobin,Hb,bovine hemoglobin,64.5,6.8-7.0,slightly cationic at pH 6.0,recirculating cryogel column adsorption,6.0,,2 h,,50 mM phosphate buffer,,,,30 mL,0.5 mL/min,UV absorbance at 406 nm,,q_norm_mg_g,11.4,mg/g,maximize,Hb adsorption at low flow rate,"[""flow-rate effect"",""binding time"",""binding-site accessibility""]",3,0.93,Molecularly Imprinted PHEMA-Based Cryogel for Depletion of Hemoglobin from Human Blood
PHA-6ebac1241b-008,10.1002/macp.200900425,train,Hb-PHEMAH cryogel,macroporous cryogel column,poly(hydroxyethyl methacrylate-co-N-methacryloyl-L-histidine methyl ester),"[""2-hydroxyethyl methacrylate"",""N-methacryloyl-L-histidine methyl ester""]",,methylenebis(acrylamide),,free radical cryopolymerization below 0 degC using Hb-MAH complex,,,,,,"[""hydroxyl"",""amide"",""imidazole""]",N-methacryloyl-L-histidine methyl ester imidazole group,[],,"[""molecularly imprinted affinity"",""biofluid-compatible flow-through cryogel""]",92% swelling ratio and 11.8 swelling degree reported for MIP3,,,,,,,,,,,,,,hemoglobin,Hb,human blood hemolysate,64.5,6.8-7.0,,recirculating affinity column depletion,,20,2 h,,,,,,10 mL,1.0 mL/min,photometric method and SDS-PAGE,,q_norm_mg_g,167.4,mg/g,maximize,maximum Hb adsorption from diluted hemolysate,"[""molecular imprinting"",""affinity depletion"",""macroporous cryogel transport""]",3,0.93,Molecularly Imprinted PHEMA-Based Cryogel for Depletion of Hemoglobin from Human Blood
PHA-6ebac1241b-010,10.1002/macp.200900425,train,Hb-PHEMAH cryogel,macroporous cryogel column,poly(hydroxyethyl methacrylate-co-N-methacryloyl-L-histidine methyl ester),"[""2-hydroxyethyl methacrylate"",""N-methacryloyl-L-histidine methyl ester""]",,methylenebis(acrylamide),,free radical cryopolymerization below 0 degC using Hb-MAH complex,,,,,,"[""hydroxyl"",""amide"",""imidazole""]",N-methacryloyl-L-histidine methyl ester imidazole group,[],,"[""regenerable molecularly imprinted affinity cryogel""]",92% swelling ratio and 11.8 swelling degree reported for MIP3,,,,,,,,,,,,,,hemoglobin,Hb,not specified for reuse test in supplied context,64.5,6.8-7.0,,continuous desorption and repeated adsorption-desorption cycles,4.0,,2 h desorption,,0.1 M acetate buffer containing 10% ethylene glycol,,,,,,UV absorbance at 406 nm,,retained_capacity_pct,90.0,%,maximize,desorption and reuse of Hb-PHEMAH,"[""reversible adsorption"",""regeneration"",""electrostatic disruption by acidic acetate/ethylene glycol""]",2,0.92,Molecularly Imprinted PHEMA-Based Cryogel for Depletion of Hemoglobin from Human Blood
PHA-4969c91e24-001,10.1002/macp.202300306,train,poly(HPMA-co-BPMAA) surface-attached hydrogel,ultrathin surface-attached hydrogel coating,poly(N-(2-hydroxypropyl) methacrylamide-co-benzophenone methacrylamide),"[""N-(2-hydroxypropyl) methacrylamide (HPMA)"",""benzophenone methacrylamide (BPMAA)""]",,BPMAA benzophenone moiety photo-crosslinking,,Free radical polymerization followed by deposition and 30 min UV irradiation to crosslink and attach the hydrogel.,,,,,,"[""hydroxyl"",""amide"",""benzophenone""]",[],[],neutral/nonionic hydrophilic,[],,,,,,,,,,,,"{""alpha_bromonaphthalene"":""38 +/- 4"",""formamide"":""33 +/- 6"",""substrate"":""PMP"",""water"":""27 +/- 3""}",,,lysozyme,Lys,,14.3,,positive,SPR flow adsorption/fouling assay,,,,,PBS,,,,,,surface plasmon resonance,,surface_adsorption_ug_cm2,0.003,ug/cm2,context_dependent,low lysozyme fouling on C12-free hydrogel,"[""antifouling HPMA hydrogel"",""hydration barrier"",""low non-specific adsorption""]",3,0.94,Synthetic Evolution of a Supramolecular Harpooning Mechanism to Immobilize Vesicles at Antifouling Interfaces
PHA-4969c91e24-002,10.1002/macp.202300306,train,poly(HPMA-co-BPMAA-co-C12+) surface-attached hydrogel,ultrathin surface-attached hydrogel coating,poly(N-(2-hydroxypropyl) methacrylamide-co-benzophenone methacrylamide-co-C12+),"[""N-(2-hydroxypropyl) methacrylamide (HPMA)"",""benzophenone methacrylamide (BPMAA)"",""N-(3-methacrylamidopropyl)-N,N-dimethyldodecan-1-aminium iodide (C12+)""]",,BPMAA benzophenone moiety photo-crosslinking,,"Free radical polymerization in methanol at 50 C using HPMA:BPMAA:C12+ = 0.8:0.1:0.1, followed by deposition and 30 min UV irradiation.",,,,,,"[""hydroxyl"",""amide"",""benzophenone"",""quaternary ammonium"",""dodecyl alkyl chain""]","[""C12+ amphiphilic cationic dodecyl group""]",[],cationic amphiphilic hydrogel in hydrophilic HPMA background,"[""surface functional group rearrangement suggested by dynamic contact angle hysteresis""]",,,,,,,,,,,,"{""alpha_bromonaphthalene"":""40 +/- 4"",""formamide"":""35 +/- 4"",""substrate"":""PMP"",""water"":""29 +/- 3""}",,,lysozyme,Lys,,14.3,,positive,SPR flow adsorption/fouling assay,,,,,PBS,,,,,,surface plasmon resonance,,surface_adsorption_ug_cm2,0.194,ug/cm2,context_dependent,high lysozyme fouling on C12+ hydrogel before z-DS immobilization,"[""C12+ promoted fouling"",""cationic interaction"",""hydrophobic chain interaction"",""small protein access""]",3,0.96,Synthetic Evolution of a Supramolecular Harpooning Mechanism to Immobilize Vesicles at Antifouling Interfaces
PHA-4969c91e24-003,10.1002/macp.202300306,train,poly(HPMA-co-BPMAA-co-C12+) surface-attached hydrogel with immobilized z-DSs,ultrathin surface-attached hydrogel coating decorated with z-DS vesicles,poly(N-(2-hydroxypropyl) methacrylamide-co-benzophenone methacrylamide-co-C12+),"[""N-(2-hydroxypropyl) methacrylamide (HPMA)"",""benzophenone methacrylamide (BPMAA)"",""N-(3-methacrylamidopropyl)-N,N-dimethyldodecan-1-aminium iodide (C12+)""]",,BPMAA benzophenone moiety photo-crosslinking,,C12+ hydrogel formed by deposition and UV irradiation; z-DS vesicles subsequently immobilized by the C12+ harpooning mechanism before protein exposure.,,,,,,"[""hydroxyl"",""amide"",""benzophenone"",""quaternary ammonium"",""dodecyl alkyl chain""]","[""C12+ amphiphilic cationic dodecyl group""]","[""immobilized zwitterionic dendrimersomes (z-DSs)""]",cationic amphiphilic hydrogel partially shielded by immobilized zwitterionic vesicles,"[""surface functional group rearrangement suggested by dynamic contact angle hysteresis""]",,,,,,,,,,,,"{""alpha_bromonaphthalene"":""40 +/- 4"",""formamide"":""35 +/- 4"",""note"":""contact angles reported for hydrogel before z-DS decoration"",""substrate"":""PMP"",""water"":""29 +/- 3""}",,,lysozyme,Lys,,14.3,,positive,SPR flow adsorption/fouling assay after vesicle immobilization,,,,,PBS,,,,,,surface plasmon resonance,,surface_adsorption_ug_cm2,0.011,ug/cm2,context_dependent,lysozyme fouling after z-DS immobilization on C12+ hydrogel,"[""vesicle shielding"",""antifouling after vesicle immobilization"",""reduced access to C12+ groups""]",3,0.95,Synthetic Evolution of a Supramolecular Harpooning Mechanism to Immobilize Vesicles at Antifouling Interfaces
PHA-4969c91e24-004,10.1002/macp.202300306,train,poly(HPMA-co-BPMAA-co-C12+) surface-attached hydrogel,ultrathin surface-attached hydrogel coating,poly(N-(2-hydroxypropyl) methacrylamide-co-benzophenone methacrylamide-co-C12+),"[""N-(2-hydroxypropyl) methacrylamide (HPMA)"",""benzophenone methacrylamide (BPMAA)"",""N-(3-methacrylamidopropyl)-N,N-dimethyldodecan-1-aminium iodide (C12+)""]",,BPMAA benzophenone moiety photo-crosslinking,,"Free radical polymerization in methanol at 50 C using HPMA:BPMAA:C12+ = 0.8:0.1:0.1, followed by deposition and 30 min UV irradiation.",,,,,,"[""hydroxyl"",""amide"",""benzophenone"",""quaternary ammonium"",""dodecyl alkyl chain""]","[""C12+ amphiphilic cationic dodecyl group""]",[],cationic amphiphilic hydrogel in hydrophilic HPMA background,"[""surface functional group rearrangement suggested by dynamic contact angle hysteresis""]",,,,,,,,,,,,"{""alpha_bromonaphthalene"":""40 +/- 4"",""formamide"":""35 +/- 4"",""substrate"":""PMP"",""water"":""29 +/- 3""}",,,human serum albumin,HSA,human plasma,66,,negative,SPR flow adsorption/fouling assay,,,,,,,,,,,surface plasmon resonance,,surface_adsorption_ug_cm2,0.095,ug/cm2,context_dependent,HSA fouling on C12+ hydrogel before z-DS immobilization,"[""C12+ promoted fouling"",""hydrophobic interaction"",""charged patch interaction""]",3,0.95,Synthetic Evolution of a Supramolecular Harpooning Mechanism to Immobilize Vesicles at Antifouling Interfaces
PHA-a683012df7-001,10.1002/pat.1726,train,Pristine silicone,membrane,"[""silicone"",""polydimethylsiloxane macromer"",""TRIS-derived silicone network""]","[""methacrylated polydimethylsiloxanes macromer"",""methacryloxypropyl tris(trimethylsiloxy)silane""]",,[],,Photocuring of bifunctional methacrylated polydimethylsiloxanes macromer and TRIS mixture under high-pressure mercury lamp for 1 hr.,,,,,,"[""siloxane"",""methacrylate""]",[],[],neutral silicone comparator,[],,,,,,,,,,,,115,,,bovine serum albumin,BSA,bovine,,,,static immersion adsorption,7.4,37,12 hr,,PBS,,,,,,bicinchoninic acid assay,,surface_adsorption_ug_cm2,3.45,ug/cm2,context_dependent,BSA adsorption on pristine silicone,"[""hydrophobic interaction"",""electrostatic interaction"",""control""]",3,0.98,Interpenetrating polymer network hydrogels based on silicone and poly(2-methacryloyloxyethyl phosphorylcholine)
PHA-a683012df7-002,10.1002/pat.1726,train,Silicone hydrogel 1,silicone hydrogel membrane,"[""silicone"",""poly(2-methacryloyloxyethyl phosphorylcholine)""]","[""methacrylated polydimethylsiloxanes macromer"",""methacryloxypropyl tris(trimethylsiloxy)silane"",""2-methacryloyloxyethyl phosphorylcholine""]",,"[""ethylene glycol dimethacrylate""]",,"Sequential IPN formation by swelling pristine silicone membrane in MPC solution containing EGDMA and Darocur 1173, followed by UV polymerization for 2 hr and ethanol extraction.",,,,,,"[""phosphorylcholine"",""siloxane"",""carbonyl""]","[""phosphorylcholine""]",[],zwitterionic,[],,,,,,,,,,,,,,,bovine serum albumin,BSA,bovine,,,,static immersion adsorption,7.4,37,12 hr,,PBS,,,,,,bicinchoninic acid assay,,surface_adsorption_ug_cm2,1.41,ug/cm2,context_dependent,BSA adsorption on silicone hydrogel 1,"[""protein resistance"",""PMPC surface enrichment"",""hydrophilicity"",""reduced hydrophobic interaction"",""reduced electrostatic interaction""]",3,0.98,Interpenetrating polymer network hydrogels based on silicone and poly(2-methacryloyloxyethyl phosphorylcholine)
PHA-a683012df7-003,10.1002/pat.1726,train,Silicone hydrogel 2,silicone hydrogel membrane,"[""silicone"",""poly(2-methacryloyloxyethyl phosphorylcholine)""]","[""methacrylated polydimethylsiloxanes macromer"",""methacryloxypropyl tris(trimethylsiloxy)silane"",""2-methacryloyloxyethyl phosphorylcholine""]",,"[""ethylene glycol dimethacrylate""]",,"Sequential IPN formation by swelling pristine silicone membrane in MPC solution containing EGDMA and Darocur 1173, followed by UV polymerization for 2 hr and ethanol extraction.",,,,,,"[""phosphorylcholine"",""siloxane"",""carbonyl""]","[""phosphorylcholine""]",[],zwitterionic,[],,,,,,,,,,,,,,,bovine serum albumin,BSA,bovine,,,,static immersion adsorption,7.4,37,12 hr,,PBS,,,,,,bicinchoninic acid assay,,surface_adsorption_ug_cm2,1.25,ug/cm2,context_dependent,BSA adsorption on silicone hydrogel 2,"[""protein resistance"",""PMPC surface enrichment"",""hydrophilicity"",""reduced hydrophobic interaction"",""reduced electrostatic interaction""]",3,0.98,Interpenetrating polymer network hydrogels based on silicone and poly(2-methacryloyloxyethyl phosphorylcholine)
PHA-a683012df7-004,10.1002/pat.1726,train,Silicone hydrogel 3,silicone hydrogel membrane,"[""silicone"",""poly(2-methacryloyloxyethyl phosphorylcholine)""]","[""methacrylated polydimethylsiloxanes macromer"",""methacryloxypropyl tris(trimethylsiloxy)silane"",""2-methacryloyloxyethyl phosphorylcholine""]",,"[""ethylene glycol dimethacrylate""]",,"Sequential IPN formation by swelling pristine silicone membrane in MPC solution containing EGDMA and Darocur 1173, followed by UV polymerization for 2 hr and ethanol extraction.",,,,,,"[""phosphorylcholine"",""siloxane"",""carbonyl""]","[""phosphorylcholine""]",[],zwitterionic,[],,,,,,,,,,,,,,,bovine serum albumin,BSA,bovine,,,,static immersion adsorption,7.4,37,12 hr,,PBS,,,,,,bicinchoninic acid assay,,surface_adsorption_ug_cm2,1.06,ug/cm2,context_dependent,BSA adsorption on silicone hydrogel 3,"[""protein resistance"",""PMPC surface enrichment"",""hydrophilicity"",""reduced hydrophobic interaction"",""reduced electrostatic interaction""]",3,0.98,Interpenetrating polymer network hydrogels based on silicone and poly(2-methacryloyloxyethyl phosphorylcholine)
PHA-a683012df7-005,10.1002/pat.1726,train,Silicone hydrogel 4,silicone hydrogel membrane,"[""silicone"",""poly(2-methacryloyloxyethyl phosphorylcholine)""]","[""methacrylated polydimethylsiloxanes macromer"",""methacryloxypropyl tris(trimethylsiloxy)silane"",""2-methacryloyloxyethyl phosphorylcholine""]",,"[""ethylene glycol dimethacrylate""]",,"Sequential IPN formation by swelling pristine silicone membrane in MPC solution containing EGDMA and Darocur 1173, followed by UV polymerization for 2 hr and ethanol extraction.",,,,,,"[""phosphorylcholine"",""siloxane"",""carbonyl""]","[""phosphorylcholine""]",[],zwitterionic,[],,,,,,,,,,,,,,,bovine serum albumin,BSA,bovine,,,,static immersion adsorption,7.4,37,12 hr,,PBS,,,,,,bicinchoninic acid assay,,surface_adsorption_ug_cm2,0.74,ug/cm2,context_dependent,BSA adsorption on silicone hydrogel 4,"[""protein resistance"",""PMPC surface enrichment"",""hydrophilicity"",""reduced hydrophobic interaction"",""reduced electrostatic interaction""]",3,0.98,Interpenetrating polymer network hydrogels based on silicone and poly(2-methacryloyloxyethyl phosphorylcholine)
PHA-a683012df7-006,10.1002/pat.1726,train,Silicone hydrogel 5,silicone hydrogel membrane,"[""silicone"",""poly(2-methacryloyloxyethyl phosphorylcholine)""]","[""methacrylated polydimethylsiloxanes macromer"",""methacryloxypropyl tris(trimethylsiloxy)silane"",""2-methacryloyloxyethyl phosphorylcholine""]",,"[""ethylene glycol dimethacrylate""]",,"Sequential IPN formation by swelling pristine silicone membrane in MPC solution containing EGDMA and Darocur 1173, followed by UV polymerization for 2 hr and ethanol extraction.",,,,,,"[""phosphorylcholine"",""siloxane"",""carbonyl""]","[""phosphorylcholine""]",[],zwitterionic,[],,,,,,,,,,,,,,,bovine serum albumin,BSA,bovine,,,,static immersion adsorption,7.4,37,12 hr,,PBS,,,,,,bicinchoninic acid assay,,surface_adsorption_ug_cm2,0.58,ug/cm2,context_dependent,BSA adsorption on silicone hydrogel 5,"[""protein resistance"",""PMPC surface enrichment"",""hydrophilicity"",""reduced hydrophobic interaction"",""reduced electrostatic interaction""]",3,0.98,Interpenetrating polymer network hydrogels based on silicone and poly(2-methacryloyloxyethyl phosphorylcholine)
PHA-a683012df7-007,10.1002/pat.1726,train,Silicone hydrogel 6,silicone hydrogel membrane,"[""silicone"",""poly(2-methacryloyloxyethyl phosphorylcholine)""]","[""methacrylated polydimethylsiloxanes macromer"",""methacryloxypropyl tris(trimethylsiloxy)silane"",""2-methacryloyloxyethyl phosphorylcholine""]",,"[""ethylene glycol dimethacrylate""]",,"Sequential IPN formation by swelling pristine silicone membrane in MPC solution containing EGDMA and Darocur 1173, followed by UV polymerization for 2 hr and ethanol extraction.",,,,,,"[""phosphorylcholine"",""siloxane"",""carbonyl""]","[""phosphorylcholine""]",[],zwitterionic,[],,,,,,,,,,,,,,,bovine serum albumin,BSA,bovine,,,,static immersion adsorption,7.4,37,12 hr,,PBS,,,,,,bicinchoninic acid assay,,surface_adsorption_ug_cm2,0.44,ug/cm2,context_dependent,BSA adsorption on silicone hydrogel 6,"[""protein resistance"",""PMPC surface enrichment"",""hydrophilicity"",""reduced hydrophobic interaction"",""reduced electrostatic interaction""]",3,0.99,Interpenetrating polymer network hydrogels based on silicone and poly(2-methacryloyloxyethyl phosphorylcholine)
PHA-904442e0e1-001,10.1002/pat.2057,train,PS/PAN (90:10) membrane coated with PDEAAm,hydrogel-coated porous membrane,"[""polysulfone"",""polyacrylonitrile"",""poly(N,N′-diethylacrylamide)""]","[""N,N′-diethylacrylamide""]",,"[""N,N′-methylenebisacrylamide""]",,PS/PAN membrane prepared by scCO2-induced phase inversion and coated by in situ PDEAAm polymerization in supercritical CO2,,,,,,"[""amide"",""nitrile"",""sulfone""]",[],"[""PS/PAN membrane substrate""]",,"[""thermoresponsive"",""LCST-type""]",,,,0.0907,µm,,,,,,,"{""20_C"":32,""40_C"":54}",2166,,bovine serum albumin,BSA,bovine,66,,,dead-end pressure filtration,7.4,20,,,PBS,,,,10,,UV/VIS absorbance at 280 nm,,recovery_pct,22.0,%,maximize,BSA retention by PDEAAm-coated membrane at 20 °C,"[""pore blocking"",""hydrogel swelling below LCST"",""protein entanglement""]",3,0.95,"Influence of poly(N-isopropylacrylamide) and poly(N,N′-diethyl acrylamide) coatings on polysulfone/polyacrylonitrile-based membranes for protein separation"
PHA-904442e0e1-002,10.1002/pat.2057,train,PS/PAN (90:10) membrane coated with PDEAAm,hydrogel-coated porous membrane,"[""polysulfone"",""polyacrylonitrile"",""poly(N,N′-diethylacrylamide)""]","[""N,N′-diethylacrylamide""]",,"[""N,N′-methylenebisacrylamide""]",,PS/PAN membrane prepared by scCO2-induced phase inversion and coated by in situ PDEAAm polymerization in supercritical CO2,,,,,,"[""amide"",""nitrile"",""sulfone""]",[],"[""PS/PAN membrane substrate""]",,"[""thermoresponsive"",""LCST-type""]",,,,0.0907,µm,,,,,,,"{""20_C"":32,""40_C"":54}",2166,,bovine serum albumin,BSA,bovine,66,,,dead-end pressure filtration,7.4,40,,,PBS,,,,10,,UV/VIS absorbance at 280 nm,,recovery_pct,25.0,%,maximize,BSA retention by PDEAAm-coated membrane at 40 °C,"[""hydrogel collapse above LCST"",""pore reopening"",""size-selective permeation""]",3,0.95,"Influence of poly(N-isopropylacrylamide) and poly(N,N′-diethyl acrylamide) coatings on polysulfone/polyacrylonitrile-based membranes for protein separation"
PHA-904442e0e1-003,10.1002/pat.2057,train,PS/PAN (90:10) membrane coated with PDEAAm,hydrogel-coated porous membrane,"[""polysulfone"",""polyacrylonitrile"",""poly(N,N′-diethylacrylamide)""]","[""N,N′-diethylacrylamide""]",,"[""N,N′-methylenebisacrylamide""]",,PS/PAN membrane prepared by scCO2-induced phase inversion and coated by in situ PDEAAm polymerization in supercritical CO2,,,,,,"[""amide"",""nitrile"",""sulfone""]",[],"[""PS/PAN membrane substrate""]",,"[""thermoresponsive"",""LCST-type""]",,,,0.0907,µm,,,,,,,"{""20_C"":32,""40_C"":54}",2166,,lysozyme,LYS,chicken egg white,14,,,dead-end pressure filtration,7.4,20,,,PBS,,,,10,,UV/VIS absorbance at 280 nm,,recovery_pct,19.0,%,maximize,LYS retention by PDEAAm-coated membrane at 20 °C,"[""pore blocking"",""hydrogel swelling below LCST"",""protein entanglement""]",3,0.95,"Influence of poly(N-isopropylacrylamide) and poly(N,N′-diethyl acrylamide) coatings on polysulfone/polyacrylonitrile-based membranes for protein separation"
PHA-904442e0e1-004,10.1002/pat.2057,train,PS/PAN (90:10) membrane coated with PDEAAm,hydrogel-coated porous membrane,"[""polysulfone"",""polyacrylonitrile"",""poly(N,N′-diethylacrylamide)""]","[""N,N′-diethylacrylamide""]",,"[""N,N′-methylenebisacrylamide""]",,PS/PAN membrane prepared by scCO2-induced phase inversion and coated by in situ PDEAAm polymerization in supercritical CO2,,,,,,"[""amide"",""nitrile"",""sulfone""]",[],"[""PS/PAN membrane substrate""]",,"[""thermoresponsive"",""LCST-type""]",,,,0.0907,µm,,,,,,,"{""20_C"":32,""40_C"":54}",2166,,lysozyme,LYS,chicken egg white,14,,,dead-end pressure filtration,7.4,40,,,PBS,,,,10,,UV/VIS absorbance at 280 nm,,recovery_pct,0.0,%,maximize,LYS retention by PDEAAm-coated membrane at 40 °C,"[""hydrogel collapse above LCST"",""pore reopening"",""size-selective permeation""]",3,0.95,"Influence of poly(N-isopropylacrylamide) and poly(N,N′-diethyl acrylamide) coatings on polysulfone/polyacrylonitrile-based membranes for protein separation"
PHA-9867160c9c-001,10.1002/pat.3167,validation,PVDF/PAA blend membrane M10,porous membrane with PAA microgels,"[""poly(vinylidene fluoride)"",""poly(acrylic acid)""]","[""acrylic acid""]",[PAA]/[PVDF] weight ratio in casting solution: 0.111,"[""N,N-methylene-bis-acrylamide""]",,phase inversion of PVDF and PAA microgels in DMF into aqueous coagulation bath,"N,N-dimethylformamide solution in aqueous solution",,,,,"[""carboxylic acid"",""carboxylate""]",[],"[""PAA microgels""]",pH-responsive weak polyanion,"[""pH-sensitive""]",,,56.7%,,,,,"PAA microgels mean diameter 240 nm, range 50-450 nm",,149.3 nm,,78.4 ± 3.5,,,bovine serum albumin,BSA,bovine,68,4.9,positive at pH 1,cross-flow filtration fouling test,1,room temperature,0.5 h BSA filtration; 1 h water washing,,,,,,,,flux-based antifouling assessment,,cleaning efficiency eta,14.2,%,context_dependent,BSA fouling release cleaning efficiency,"[""hydrophilicity"",""electrostatic interaction"",""pH-responsive pore size"",""partial BSA release""]",3,0.98,Structure and pH-sensitive properties of poly (vinylidene fluoride) membrane changed by blending poly (acrylic acid) microgels
PHA-9867160c9c-002,10.1002/pat.3167,validation,PVDF/PAA blend membrane M20,porous membrane with PAA microgels,"[""poly(vinylidene fluoride)"",""poly(acrylic acid)""]","[""acrylic acid""]",[PAA]/[PVDF] weight ratio in casting solution: 0.250,"[""N,N-methylene-bis-acrylamide""]",,phase inversion of PVDF and PAA microgels in DMF into aqueous coagulation bath,"N,N-dimethylformamide solution in aqueous solution",,,,,"[""carboxylic acid"",""carboxylate""]",[],"[""PAA microgels""]",pH-responsive weak polyanion,"[""pH-sensitive""]",,,66.3%,,,,,"PAA microgels mean diameter 240 nm, range 50-450 nm",,216.0 nm,,75.2 ± 5.1,,,bovine serum albumin,BSA,bovine,68,4.9,positive at pH 1,cross-flow filtration fouling test,1,room temperature,0.5 h BSA filtration; 1 h water washing,,,,,,,,flux-based antifouling assessment,,cleaning efficiency eta,19.2,%,context_dependent,BSA fouling release cleaning efficiency,"[""hydrophilicity"",""electrostatic interaction"",""pH-responsive pore size"",""partial BSA release""]",3,0.98,Structure and pH-sensitive properties of poly (vinylidene fluoride) membrane changed by blending poly (acrylic acid) microgels
