Repository: sunyrain/PHA

# PHA Protein-Hydrogel Adsorption Dataset

Generated: 2026-07-05T11:36:45

## Scope

This curated package organizes literature-derived protein-hydrogel adsorption, binding, immobilization, antifouling, and related biointerface records extracted from the local PHA corpus.

The primary unit is one record:

`paper + hydrogel/sample + protein/mixture + experimental condition + measured outcome`

## Contents

- `data/sources.csv`: article-level metadata, extraction status, and curation decision.
- `data/records_flat.csv`: flattened record-level table with provenance, hydrogel, protein, condition, outcome, mechanism, and quality fields.

File: data/curated/pha_scientific_dataset_20260705/data/inverse_design_seed.csv (part 13 of 62)
record_id,doi,doi_split,hydrogel_name,hydrogel_format,polymer_backbone,monomers,monomer_ratios,crosslinker,crosslinker_concentration,synthesis_method,preparation_solvent,preparation_pH,preparation_temp_C,gelation_time,post_treatment,functional_groups,ligand_or_affinity_group,filler_or_composite,charge_class,responsive_type,swelling_ratio,water_content_pct,porosity_pct,pore_size_value,pore_size_unit,mesh_size,surface_area,particle_size,thickness,roughness,zeta_potential_mV,contact_angle_deg,young_modulus,degradation_or_stability,protein_name,protein_abbreviation,protein_species_or_source,protein_mw_kDa,protein_pI,protein_charge_at_pH,experiment_mode,pH,temperature_C,contact_time,contact_time_unit,buffer,salt_type,salt_concentration,hydrogel_dosage,solution_volume,flow_rate,detection_method,replicate_count,target_name,target_value,target_unit,target_direction,outcome_label,mechanism_tags,source_quality_score,extraction_confidence,article_title
PHA-9867160c9c-003,10.1002/pat.3167,validation,PVDF/PAA blend membrane M30,porous membrane with PAA microgels,"[""poly(vinylidene fluoride)"",""poly(acrylic acid)""]","[""acrylic acid""]",[PAA]/[PVDF] weight ratio in casting solution: 0.429,"[""N,N-methylene-bis-acrylamide""]",,phase inversion of PVDF and PAA microgels in DMF into aqueous coagulation bath,"N,N-dimethylformamide solution in aqueous solution",,,,,"[""carboxylic acid"",""carboxylate""]",[],"[""PAA microgels""]",pH-responsive weak polyanion,"[""pH-sensitive""]",,,72.3%,,,,,"PAA microgels mean diameter 240 nm, range 50-450 nm",,257.9 nm,,71.0 ± 4.7,,,bovine serum albumin,BSA,bovine,68,4.9,positive at pH 1,cross-flow filtration fouling test,1,room temperature,0.5 h BSA filtration; 1 h water washing,,,,,,,,flux-based antifouling assessment,,cleaning efficiency eta,23.7,%,context_dependent,BSA fouling release cleaning efficiency,"[""hydrophilicity"",""electrostatic interaction"",""pH-responsive pore size"",""partial BSA release""]",3,0.98,Structure and pH-sensitive properties of poly (vinylidene fluoride) membrane changed by blending poly (acrylic acid) microgels
PHA-9867160c9c-004,10.1002/pat.3167,validation,PVDF/PAA blend membrane M40,porous membrane with PAA microgels,"[""poly(vinylidene fluoride)"",""poly(acrylic acid)""]","[""acrylic acid""]",[PAA]/[PVDF] weight ratio in casting solution: 0.667,"[""N,N-methylene-bis-acrylamide""]",,phase inversion of PVDF and PAA microgels in DMF into aqueous coagulation bath,"N,N-dimethylformamide solution in aqueous solution",,,,,"[""carboxylic acid"",""carboxylate""]",[],"[""PAA microgels""]",pH-responsive weak polyanion,"[""pH-sensitive""]",,,84.1%,,,,,"PAA microgels mean diameter 240 nm, range 50-450 nm",,307.7 nm,,64.6 ± 3.2,,,bovine serum albumin,BSA,bovine,68,4.9,positive at pH 1,cross-flow filtration fouling test,1,room temperature,0.5 h BSA filtration; 1 h water washing,,,,,,,,flux-based antifouling assessment,,cleaning efficiency eta,35.7,%,context_dependent,BSA fouling release cleaning efficiency,"[""hydrophilicity"",""electrostatic interaction"",""pH-responsive pore size"",""partial BSA release""]",3,0.98,Structure and pH-sensitive properties of poly (vinylidene fluoride) membrane changed by blending poly (acrylic acid) microgels
PHA-9867160c9c-005,10.1002/pat.3167,validation,PVDF/PAA blend membrane M10,porous membrane with PAA microgels,"[""poly(vinylidene fluoride)"",""poly(acrylic acid)""]","[""acrylic acid""]",[PAA]/[PVDF] weight ratio in casting solution: 0.111,"[""N,N-methylene-bis-acrylamide""]",,phase inversion of PVDF and PAA microgels in DMF into aqueous coagulation bath,"N,N-dimethylformamide solution in aqueous solution",,,,,"[""carboxylic acid"",""carboxylate""]",[],"[""PAA microgels""]",pH-responsive weak polyanion,"[""pH-sensitive""]",,,56.7%,,,,,"PAA microgels mean diameter 240 nm, range 50-450 nm",,149.3 nm,,78.4 ± 3.5,,,bovine serum albumin,BSA,bovine,68,4.9,near neutral at pH 5,cross-flow filtration fouling test,5,room temperature,0.5 h BSA filtration; 1 h water washing,,,,,,,,flux-based antifouling assessment,,cleaning efficiency eta,7.4,%,context_dependent,BSA fouling release cleaning efficiency,"[""low electrostatic repulsion"",""maximal BSA adsorption"",""pH-responsive pore swelling"",""low fouling release""]",3,0.98,Structure and pH-sensitive properties of poly (vinylidene fluoride) membrane changed by blending poly (acrylic acid) microgels
PHA-9867160c9c-006,10.1002/pat.3167,validation,PVDF/PAA blend membrane M20,porous membrane with PAA microgels,"[""poly(vinylidene fluoride)"",""poly(acrylic acid)""]","[""acrylic acid""]",[PAA]/[PVDF] weight ratio in casting solution: 0.250,"[""N,N-methylene-bis-acrylamide""]",,phase inversion of PVDF and PAA microgels in DMF into aqueous coagulation bath,"N,N-dimethylformamide solution in aqueous solution",,,,,"[""carboxylic acid"",""carboxylate""]",[],"[""PAA microgels""]",pH-responsive weak polyanion,"[""pH-sensitive""]",,,66.3%,,,,,"PAA microgels mean diameter 240 nm, range 50-450 nm",,216.0 nm,,75.2 ± 5.1,,,bovine serum albumin,BSA,bovine,68,4.9,near neutral at pH 5,cross-flow filtration fouling test,5,room temperature,0.5 h BSA filtration; 1 h water washing,,,,,,,,flux-based antifouling assessment,,cleaning efficiency eta,11.6,%,context_dependent,BSA fouling release cleaning efficiency,"[""low electrostatic repulsion"",""maximal BSA adsorption"",""pH-responsive pore swelling"",""low fouling release""]",3,0.98,Structure and pH-sensitive properties of poly (vinylidene fluoride) membrane changed by blending poly (acrylic acid) microgels
PHA-9867160c9c-007,10.1002/pat.3167,validation,PVDF/PAA blend membrane M30,porous membrane with PAA microgels,"[""poly(vinylidene fluoride)"",""poly(acrylic acid)""]","[""acrylic acid""]",[PAA]/[PVDF] weight ratio in casting solution: 0.429,"[""N,N-methylene-bis-acrylamide""]",,phase inversion of PVDF and PAA microgels in DMF into aqueous coagulation bath,"N,N-dimethylformamide solution in aqueous solution",,,,,"[""carboxylic acid"",""carboxylate""]",[],"[""PAA microgels""]",pH-responsive weak polyanion,"[""pH-sensitive""]",,,72.3%,,,,,"PAA microgels mean diameter 240 nm, range 50-450 nm",,257.9 nm,,71.0 ± 4.7,,,bovine serum albumin,BSA,bovine,68,4.9,near neutral at pH 5,cross-flow filtration fouling test,5,room temperature,0.5 h BSA filtration; 1 h water washing,,,,,,,,flux-based antifouling assessment,,cleaning efficiency eta,15.6,%,context_dependent,BSA fouling release cleaning efficiency,"[""low electrostatic repulsion"",""maximal BSA adsorption"",""pH-responsive pore swelling"",""low fouling release""]",3,0.98,Structure and pH-sensitive properties of poly (vinylidene fluoride) membrane changed by blending poly (acrylic acid) microgels
PHA-9867160c9c-008,10.1002/pat.3167,validation,PVDF/PAA blend membrane M40,porous membrane with PAA microgels,"[""poly(vinylidene fluoride)"",""poly(acrylic acid)""]","[""acrylic acid""]",[PAA]/[PVDF] weight ratio in casting solution: 0.667,"[""N,N-methylene-bis-acrylamide""]",,phase inversion of PVDF and PAA microgels in DMF into aqueous coagulation bath,"N,N-dimethylformamide solution in aqueous solution",,,,,"[""carboxylic acid"",""carboxylate""]",[],"[""PAA microgels""]",pH-responsive weak polyanion,"[""pH-sensitive""]",,,84.1%,,,,,"PAA microgels mean diameter 240 nm, range 50-450 nm",,307.7 nm,,64.6 ± 3.2,,,bovine serum albumin,BSA,bovine,68,4.9,near neutral at pH 5,cross-flow filtration fouling test,5,room temperature,0.5 h BSA filtration; 1 h water washing,,,,,,,,flux-based antifouling assessment,,cleaning efficiency eta,15.8,%,context_dependent,BSA fouling release cleaning efficiency,"[""low electrostatic repulsion"",""maximal BSA adsorption"",""pH-responsive pore swelling"",""low fouling release""]",3,0.98,Structure and pH-sensitive properties of poly (vinylidene fluoride) membrane changed by blending poly (acrylic acid) microgels
PHA-9867160c9c-009,10.1002/pat.3167,validation,PVDF/PAA blend membrane M10,porous membrane with PAA microgels,"[""poly(vinylidene fluoride)"",""poly(acrylic acid)""]","[""acrylic acid""]",[PAA]/[PVDF] weight ratio in casting solution: 0.111,"[""N,N-methylene-bis-acrylamide""]",,phase inversion of PVDF and PAA microgels in DMF into aqueous coagulation bath,"N,N-dimethylformamide solution in aqueous solution",,,,,"[""carboxylic acid"",""carboxylate""]",[],"[""PAA microgels""]",pH-responsive weak polyanion,"[""pH-sensitive""]",,,56.7%,,,,,"PAA microgels mean diameter 240 nm, range 50-450 nm",,149.3 nm,,78.4 ± 3.5,,,bovine serum albumin,BSA,bovine,68,4.9,negative at pH 9,cross-flow filtration fouling test,9,room temperature,0.5 h BSA filtration; 1 h water washing,,,,,,,,flux-based antifouling assessment,,cleaning efficiency eta,18.2,%,context_dependent,BSA fouling release cleaning efficiency,"[""electrostatic repulsion"",""negative PAA carboxylate"",""negative BSA"",""protein release""]",3,0.98,Structure and pH-sensitive properties of poly (vinylidene fluoride) membrane changed by blending poly (acrylic acid) microgels
PHA-9867160c9c-010,10.1002/pat.3167,validation,PVDF/PAA blend membrane M20,porous membrane with PAA microgels,"[""poly(vinylidene fluoride)"",""poly(acrylic acid)""]","[""acrylic acid""]",[PAA]/[PVDF] weight ratio in casting solution: 0.250,"[""N,N-methylene-bis-acrylamide""]",,phase inversion of PVDF and PAA microgels in DMF into aqueous coagulation bath,"N,N-dimethylformamide solution in aqueous solution",,,,,"[""carboxylic acid"",""carboxylate""]",[],"[""PAA microgels""]",pH-responsive weak polyanion,"[""pH-sensitive""]",,,66.3%,,,,,"PAA microgels mean diameter 240 nm, range 50-450 nm",,216.0 nm,,75.2 ± 5.1,,,bovine serum albumin,BSA,bovine,68,4.9,negative at pH 9,cross-flow filtration fouling test,9,room temperature,0.5 h BSA filtration; 1 h water washing,,,,,,,,flux-based antifouling assessment,,cleaning efficiency eta,33.5,%,context_dependent,BSA fouling release cleaning efficiency,"[""electrostatic repulsion"",""negative PAA carboxylate"",""negative BSA"",""protein release""]",3,0.98,Structure and pH-sensitive properties of poly (vinylidene fluoride) membrane changed by blending poly (acrylic acid) microgels
PHA-9867160c9c-011,10.1002/pat.3167,validation,PVDF/PAA blend membrane M30,porous membrane with PAA microgels,"[""poly(vinylidene fluoride)"",""poly(acrylic acid)""]","[""acrylic acid""]",[PAA]/[PVDF] weight ratio in casting solution: 0.429,"[""N,N-methylene-bis-acrylamide""]",,phase inversion of PVDF and PAA microgels in DMF into aqueous coagulation bath,"N,N-dimethylformamide solution in aqueous solution",,,,,"[""carboxylic acid"",""carboxylate""]",[],"[""PAA microgels""]",pH-responsive weak polyanion,"[""pH-sensitive""]",,,72.3%,,,,,"PAA microgels mean diameter 240 nm, range 50-450 nm",,257.9 nm,,71.0 ± 4.7,,,bovine serum albumin,BSA,bovine,68,4.9,negative at pH 9,cross-flow filtration fouling test,9,room temperature,0.5 h BSA filtration; 1 h water washing,,,,,,,,flux-based antifouling assessment,,cleaning efficiency eta,44.9,%,context_dependent,BSA fouling release cleaning efficiency,"[""electrostatic repulsion"",""negative PAA carboxylate"",""negative BSA"",""protein release""]",3,0.98,Structure and pH-sensitive properties of poly (vinylidene fluoride) membrane changed by blending poly (acrylic acid) microgels
PHA-9867160c9c-012,10.1002/pat.3167,validation,PVDF/PAA blend membrane M40,porous membrane with PAA microgels,"[""poly(vinylidene fluoride)"",""poly(acrylic acid)""]","[""acrylic acid""]",[PAA]/[PVDF] weight ratio in casting solution: 0.667,"[""N,N-methylene-bis-acrylamide""]",,phase inversion of PVDF and PAA microgels in DMF into aqueous coagulation bath,"N,N-dimethylformamide solution in aqueous solution",,,,,"[""carboxylic acid"",""carboxylate""]",[],"[""PAA microgels""]",pH-responsive weak polyanion,"[""pH-sensitive""]",,,84.1%,,,,,"PAA microgels mean diameter 240 nm, range 50-450 nm",,307.7 nm,,64.6 ± 3.2,,,bovine serum albumin,BSA,bovine,68,4.9,negative at pH 9,cross-flow filtration fouling test,9,room temperature,0.5 h BSA filtration; 1 h water washing,,,,,,,,flux-based antifouling assessment,,cleaning efficiency eta,53.4,%,context_dependent,BSA fouling release cleaning efficiency,"[""electrostatic repulsion"",""negative PAA carboxylate"",""negative BSA"",""protein release""]",3,0.98,Structure and pH-sensitive properties of poly (vinylidene fluoride) membrane changed by blending poly (acrylic acid) microgels
PHA-481bc556fd-001,10.1002/pat.4233,train,neat PHEMA,contact lens hydrogel,"[""poly(2-hydroxyethyl methacrylate)""]","[""2-hydroxyethyl methacrylate""]",,"[""ethylene glycol dimethacrylate""]",,"HEMA polymerization with ethylene glycol dimethacrylate crosslinker and AIBN initiator at 70°C for 8 hours, followed by ethanol washing.",,,,,,"[""alcohol"",""hydroxyl""]",[],[],neutral,[],,,,,,,,,,,,,,,artificial tear fluid protein mixture,ATF proteins,lactoferrin from bovine milk; BSA bovine serum albumin; lysozyme and mucin source not specified,,,mixture; lysozyme described as cationic at neutral pH,static immersion,,37,90 minutes,,PBS,"[""CaCl2""]",0.30 mM CaCl2,,,,BCA assay at 562 nm after extraction with 1% SDS,,surface_adsorption_ug_cm2,26.3,ug/cm2,context_dependent,protein adsorption on neat PHEMA,"[""baseline comparator"",""hydroxyl surface"",""protein fouling""]",3,0.98,Surface modification of poly(2-hydroxyethyl methacrylate) hydrogel for contact lens application
PHA-481bc556fd-002,10.1002/pat.4233,train,acid-treated PHEMA,contact lens hydrogel,"[""poly(2-hydroxyethyl methacrylate)""]","[""2-hydroxyethyl methacrylate""]",,"[""ethylene glycol dimethacrylate""]",,PHEMA treated with 30% v/v sulfuric acid for 24 hours to hydrolyze HEMA ester groups and introduce acid groups.,,,,,,"[""carboxylic acid""]",[],[],anionic,[],,,,,,,,,,,,,,,artificial tear fluid protein mixture,ATF proteins,lactoferrin from bovine milk; BSA bovine serum albumin; lysozyme and mucin source not specified,,,mixture; lysozyme described as cationic at neutral pH,static immersion,,37,90 minutes,,PBS,"[""CaCl2""]",0.30 mM CaCl2,,,,BCA assay at 562 nm after extraction with 1% SDS,,surface_adsorption_ug_cm2,21.6,ug/cm2,context_dependent,protein adsorption on acid-treated PHEMA,"[""carboxylic acid"",""anionic surface"",""surface roughness"",""electrostatic interaction""]",3,0.98,Surface modification of poly(2-hydroxyethyl methacrylate) hydrogel for contact lens application
PHA-481bc556fd-003,10.1002/pat.4233,train,amine-modified PHEMA,contact lens hydrogel,"[""poly(2-hydroxyethyl methacrylate)""]","[""2-hydroxyethyl methacrylate""]",,"[""ethylene glycol dimethacrylate""]",,"Acid-treated PHEMA activated with EDC/NHS, then treated with 1,4-diaminobutane solution.",,,,,,"[""primary amine""]","[""1,4-diaminobutane""]",[],cationic,[],,,,,,,,,,,,,,,artificial tear fluid protein mixture,ATF proteins,lactoferrin from bovine milk; BSA bovine serum albumin; lysozyme and mucin source not specified,,,mixture; lysozyme described as cationic at neutral pH,static immersion,,37,90 minutes,,PBS,"[""CaCl2""]",0.30 mM CaCl2,,,,BCA assay at 562 nm after extraction with 1% SDS,,surface_adsorption_ug_cm2,11.9,ug/cm2,context_dependent,protein adsorption on amine-modified PHEMA,"[""primary amine"",""cationic surface"",""electrostatic repulsion"",""antifouling""]",3,0.98,Surface modification of poly(2-hydroxyethyl methacrylate) hydrogel for contact lens application
PHA-481bc556fd-004,10.1002/pat.4233,train,ammonium-modified PHEMA,contact lens hydrogel,"[""poly(2-hydroxyethyl methacrylate)""]","[""2-hydroxyethyl methacrylate""]",,"[""ethylene glycol dimethacrylate""]",,"Aminated PHEMA treated with EDC/NHS-activated betaine solution for 4 hours, then washed in deionized water.",,,,,,"[""quaternary ammonium""]","[""betaine""]",[],cationic,[],,,,,,,,,,,,,,,artificial tear fluid protein mixture,ATF proteins,lactoferrin from bovine milk; BSA bovine serum albumin; lysozyme and mucin source not specified,,,mixture; lysozyme described as cationic at neutral pH,static immersion,,37,90 minutes,,PBS,"[""CaCl2""]",0.30 mM CaCl2,,,,BCA assay at 562 nm after extraction with 1% SDS,,surface_adsorption_ug_cm2,6.8,ug/cm2,context_dependent,protein adsorption on ammonium-modified PHEMA,"[""quaternary ammonium"",""cationic surface"",""electrostatic repulsion"",""antifouling"",""low roughness""]",3,0.98,Surface modification of poly(2-hydroxyethyl methacrylate) hydrogel for contact lens application
PHA-2a3bf0b055-001,10.1002/pat.4623,train,PDMS-HEMA control hydrogel without PEGMA,film/hydrogel,"[""PDMS-HEMA""]","[""hydroxyl-terminated PDMS"",""2-hydroxyethyl methacrylate""]",,"[""isophorone diisocyanate"",""ethylene glycol dimethacrylate""]",,Solvent-free PDMS-HEMA preparation via IPDI condensation followed by UV-initiated radical copolymerization with EGDMA and D-1173.,,,,,,"[""siloxane"",""urethane"",""methacrylate ester""]",[],[],,[],1.7,,,,,,,,,,,114,4.61,,bovine serum albumin,BSA,bovine; purchased from Beyotime Biotechnology,,,,static adsorption,7.4,37,24,h,PBS,,,,3,,adsorbed protein eluted with SDS and protein content determined using reported BSC/BCA protein kit by enzyme-linked immunosorbent assay method,,apparent relative protein adsorption,100.0,%,context_dependent,control BSA adsorption,"[""hydrophobic siloxane adsorption"",""control surface""]",2,,Robust solvent-free fabrication and characterization of (polydimethylsiloxane-co-2-hydroxyethylmethacrylate)/poly (ethylene glycol) methacrylate (PDMS-HEMA)/PEGMA hydrogels
PHA-2a3bf0b055-002,10.1002/pat.4623,train,PDMS-HEMA-PEGMA hydrogel with 28.3 wt.% PEGMA,film/hydrogel,"[""PDMS-HEMA"",""PEGMA""]","[""hydroxyl-terminated PDMS"",""2-hydroxyethyl methacrylate"",""poly(ethylene glycol) methacrylate""]",,"[""isophorone diisocyanate"",""ethylene glycol dimethacrylate""]",,Solvent-free condensation and UV-initiated radical copolymerization of PDMS-HEMA with PEGMA using EGDMA and D-1173.,,,,,,"[""siloxane"",""urethane"",""methacrylate ester"",""polyethylene glycol"",""hydroxyl""]","[""PEGMA hydrophilic antifouling group""]",[],,[],46.3,,,,,,,,,,,68,0.67,,bovine serum albumin,BSA,bovine; purchased from Beyotime Biotechnology,,,,static adsorption,7.4,37,24,h,PBS,,,,3,,adsorbed protein eluted with SDS and protein content determined using reported BSC/BCA protein kit by enzyme-linked immunosorbent assay method,,fouling_reduction_pct,80.0,%,maximize,reduced BSA adsorption at high PEGMA content,"[""PEG hydration layer"",""hydrophilicity"",""steric barrier"",""reduced direct contact""]",2,,Robust solvent-free fabrication and characterization of (polydimethylsiloxane-co-2-hydroxyethylmethacrylate)/poly (ethylene glycol) methacrylate (PDMS-HEMA)/PEGMA hydrogels
PHA-c61b05c0a5-001,10.1002/pat.4810,train,neat PHEMA,contact lens hydrogel,"[""poly(2-hydroxyethyl methacrylate)""]","[""2-hydroxyethyl methacrylate""]",,"[""ethylene glycol dimethacrylate""]",,radical polymerization of HEMA with EGDMA crosslinker and AIBN initiator at 70°C for 8 hours,,,,,,"[""hydroxyl ester methacrylate groups""]",[],[],,[],,,,,,,,,,,,,,,artificial tear fluid proteins,ATF proteins,mixture in artificial tear fluid,,,,static immersion adsorption,,37,90 minutes,,phosphate-buffered saline,"[""CaCl2""]",0.30 mM CaCl2,,,,BCA protein assay at 562 nm after extraction in 1% SDS,,surface_adsorption_ug_cm2,28.4,ug/cm2,context_dependent,tear protein adsorption on neat PHEMA,"[""baseline protein fouling"",""tear protein adsorption""]",3,0.95,Chitosan surface modified hydrogel as a therapeutic contact lens
PHA-c61b05c0a5-002,10.1002/pat.4810,train,chitosan-conjugated PHEMA,contact lens hydrogel,"[""poly(2-hydroxyethyl methacrylate)"",""chitosan""]","[""2-hydroxyethyl methacrylate""]",,"[""ethylene glycol dimethacrylate"",""EDC/NHS carbodiimide coupling chemistry""]",,"PHEMA hydrogel acid hydrolysis with 30% sulfuric acid for 24 hours, EDC/NHS activation for 30 minutes, then immersion in 2% w/v chitosan solution in acetic acid for 4 hours",,,,,,"[""carboxylic acid groups"",""primary amine groups"",""amine/ammonium groups""]","[""chitosan""]","[""chitosan surface layer""]",cationic surface modification,[],,,,,,,,,,,,,,,artificial tear fluid proteins,ATF proteins,mixture in artificial tear fluid,,,mixture; lysozyme described as positively charged at neutral pH,static immersion adsorption,,37,90 minutes,,phosphate-buffered saline,"[""CaCl2""]",0.30 mM CaCl2,,,,BCA protein assay at 562 nm after extraction in 1% SDS,,surface_adsorption_ug_cm2,18.5,ug/cm2,context_dependent,tear protein adsorption on chitosan-conjugated PHEMA,"[""antifouling"",""electrostatic repulsion"",""cationic chitosan"",""amine/ammonium functional groups""]",3,0.95,Chitosan surface modified hydrogel as a therapeutic contact lens
PHA-5453adf06d-005,10.1002/pat.5214,train,PVCL microgel-coated SiO2 wafer,microgel coating on SiO2 wafer,"[""poly(N-vinylcaprolactam)""]","[""N-vinylcaprolactam""]",,[],,spin-coating a 1.5 mg/mL microgel dispersion at 2000 rpm for 1 min,,,,,,"[""lactam""]",[],[],neutral,"[""thermoresponsive"",""LCST-type""]",,,,,,,,,,,,,,,bovine serum albumin,BSA,bovine,,,,static wafer immersion on rocking platform,7.4,,3 h,,phosphate buffer saline,,,1.5 mg/mL spin-coating dispersion,3 mL BSA solution; 1 mL PBS rinse,60 rpm rocking platform,"[""XPS C1s"",""XPS N1s"",""XPS S2p""]",,XPS N/C ratio,0.1,atomic ratio after BSA treatment,context_dependent,BSA adhesion detected,"[""protein adhesion"",""XPS sulfur marker"",""composition change""]",2,0.92,Thermoresponsive zwitterionic poly(phosphobetaine) microgels: Effect of macro-RAFT chain length and cross-linker molecular weight on their antifouling properties
PHA-b591810a95-001,10.1002/pen.24077,train,pristine PVDF membrane,PVDF membrane control without hydrogel,"[""PVDF""]",[],,[],,immersed phase inversion,,,,,,[],[],[],hydrophobic neutral control,[],,,,,,,,,,,,88,,,bovine serum albumin,BSA,bovine,,,,static immersion adsorption,7.4,25,24 h,,PBS,,,membrane sample with about 12.5 cm2 external surface area,10 mL,,"Bradford method with Coomassie Blue G250, UV-vis absorbance at 595 nm",,surface_adsorption_ug_cm2,139.8,ug/cm2,context_dependent,BSA adsorption on pristine PVDF,"[""hydrophobic adsorption"",""nonspecific protein adsorption""]",3,0.95,Antifouling enhancement of PVDF membrane tethered with polyampholyte hydrogel layers
PHA-b591810a95-002,10.1002/pen.24077,train,"PVDF membrane tethered with polyampholyte hydrogel layer, MBAA 0.5%",surface-tethered hydrogel layer on PVDF membrane,"[""PVDF"",""poly(DMC-co-AMPS-co-MBAA)""]","[""[2-(methacryloyloxy)ethyl] trimethylammonium chloride"",""2-acrylamide-2-methyl propane sulfonic acid""]",,"[""N,N'-methylenebisacrylamide""]",,radical copolymerization on alkali-treated PVDF membrane,,,,,,"[""quaternary ammonium"",""sulfonic acid"",""amide""]",[],[],polyampholyte/zwitterionic-like mixed positive and negative charge,"[""hydration-mediated antifouling""]",,,,,,,,,,,,,,,bovine serum albumin,BSA,bovine,,,,static immersion adsorption,7.4,25,24 h,,PBS,,,membrane sample with about 12.5 cm2 external surface area,10 mL,,"Bradford method with Coomassie Blue G250, UV-vis absorbance at 595 nm",,surface_adsorption_ug_cm2,22.1,ug/cm2,context_dependent,BSA adsorption on M0.5 hydrogel-tethered PVDF,"[""hydration layer"",""hydrophilicity"",""pore blockage"",""nonspecific adsorption resistance""]",3,0.95,Antifouling enhancement of PVDF membrane tethered with polyampholyte hydrogel layers
PHA-b591810a95-003,10.1002/pen.24077,train,pristine PVDF membrane,PVDF membrane control without hydrogel,"[""PVDF""]",[],,[],,immersed phase inversion,,,,,,[],[],[],hydrophobic neutral control,[],,,,,,,,,,,,88,,,bovine serum albumin,BSA,bovine,,,,cycle filtration,,,,,,,,,,,membrane flux measurement,,FRR,58.5,%,context_dependent,BSA cycle filtration fouling on pristine PVDF,"[""protein fouling"",""irreversible fouling""]",3,0.98,Antifouling enhancement of PVDF membrane tethered with polyampholyte hydrogel layers
PHA-b591810a95-004,10.1002/pen.24077,train,"PVDF membrane tethered with polyampholyte hydrogel layer, MBAA 0.1%",surface-tethered hydrogel layer on PVDF membrane,"[""PVDF"",""poly(DMC-co-AMPS-co-MBAA)""]","[""[2-(methacryloyloxy)ethyl] trimethylammonium chloride"",""2-acrylamide-2-methyl propane sulfonic acid""]",,"[""N,N'-methylenebisacrylamide""]",,radical copolymerization on alkali-treated PVDF membrane,,,,,,"[""quaternary ammonium"",""sulfonic acid"",""amide""]",[],[],polyampholyte/zwitterionic-like mixed positive and negative charge,"[""hydration-mediated antifouling""]",,,,,,,,,,,,,,,bovine serum albumin,BSA,bovine,,,,cycle filtration,,,,,,,,,,,membrane flux measurement,,fouling_reduction_pct,62.6,%,maximize,BSA cycle filtration fouling on M0.1,"[""hydration layer"",""hydrophilicity"",""reduced irreversible fouling""]",3,0.98,Antifouling enhancement of PVDF membrane tethered with polyampholyte hydrogel layers
PHA-b591810a95-005,10.1002/pen.24077,train,"PVDF membrane tethered with polyampholyte hydrogel layer, MBAA 0.3%",surface-tethered hydrogel layer on PVDF membrane,"[""PVDF"",""poly(DMC-co-AMPS-co-MBAA)""]","[""[2-(methacryloyloxy)ethyl] trimethylammonium chloride"",""2-acrylamide-2-methyl propane sulfonic acid""]",,"[""N,N'-methylenebisacrylamide""]",,radical copolymerization on alkali-treated PVDF membrane,,,,,,"[""quaternary ammonium"",""sulfonic acid"",""amide""]",[],[],polyampholyte/zwitterionic-like mixed positive and negative charge,"[""hydration-mediated antifouling""]",,,,,,,,,,,,,,,bovine serum albumin,BSA,bovine,,,,cycle filtration,,,,,,,,,,,membrane flux measurement,,fouling_reduction_pct,66.0,%,maximize,BSA cycle filtration fouling on M0.3,"[""hydration layer"",""hydrophilicity"",""reduced irreversible fouling""]",3,0.98,Antifouling enhancement of PVDF membrane tethered with polyampholyte hydrogel layers
PHA-b591810a95-006,10.1002/pen.24077,train,"PVDF membrane tethered with polyampholyte hydrogel layer, MBAA 0.5%",surface-tethered hydrogel layer on PVDF membrane,"[""PVDF"",""poly(DMC-co-AMPS-co-MBAA)""]","[""[2-(methacryloyloxy)ethyl] trimethylammonium chloride"",""2-acrylamide-2-methyl propane sulfonic acid""]",,"[""N,N'-methylenebisacrylamide""]",,radical copolymerization on alkali-treated PVDF membrane,,,,,,"[""quaternary ammonium"",""sulfonic acid"",""amide""]",[],[],polyampholyte/zwitterionic-like mixed positive and negative charge,"[""hydration-mediated antifouling""]",,,,,,,,,,,,,,,bovine serum albumin,BSA,bovine,,,,cycle filtration,,,,,,,,,,,membrane flux measurement,,fouling_reduction_pct,80.8,%,maximize,BSA cycle filtration fouling on M0.5,"[""hydration layer"",""hydrophilicity"",""pore blockage"",""reduced irreversible fouling""]",3,0.98,Antifouling enhancement of PVDF membrane tethered with polyampholyte hydrogel layers
PHA-22dedaaedd-003,10.1002/smll.202002621,train,Au/Ag NCs@BSA hydrogel,hydrogel film on glassy carbon electrode,"[""bovine serum albumin""]",[],,"[""Au/Ag nanoclusters"",""physically crosslinked unfolded BSA""]",,"BSA, HAuCl4, and AgNO3 were mixed, adjusted to pH 13 with NaOH, incubated at 50 C for 3 h, then cooled to 4 C to form hydrogel; 2 uL was drop-cast on GCE and cooled to form the modified electrode.",,,,,,"[""thiolate"",""protein amino acid residues""]",[],"[""Au/Ag alloy nanoclusters""]",,"[""self-healing""]",,,,,,,,,,,,,,,hemoglobin,Hb,,,,,anti-biofouling ECL interference test,7.0,,,,0.1 M PBS containing 0.1 M TEA,,,2 uL hydrogel drop-cast on GCE,,,electrochemiluminescence,,ECL quenching effect,10.0,%,context_dependent,Hb caused slight ECL quenching,"[""macromolecule rejection"",""porous hydrogel network"",""anti-biofouling"",""hydrophilic barrier""]",2,0.9,Fluorescent Noble Metal Nanoclusters Loaded Protein Hydrogel Exhibiting Anti-Biofouling and Self-Healing Properties for Electrochemiluminescence Biosensing Applications
PHA-30079e1e0a-001,10.1002/smll.202004702,test,cationic cellulose II nanosphere colloidal nanogel layer on CNF,adsorbed colloidal nanogel layer on cellulose nanofibril thin film,"[""cellulose II""]","[""cellulose""]",,[],,"cellulose II hydrogel cationized with glycidyltrimethylammonium chloride under heterogeneous aqueous conditions, washed, dialyzed, then microfluidized",,,,,,"[""trimethylammonium cationic groups"",""hydroxyl groups""]","[""cationic trimethylammonium groups""]","[""cellulose nanofibril substrate""]",cationic,"[""pH-responsive swelling"",""water-swollen viscoelastic soft particle layer""]",,,,,,,,"{""AFM_diameter_nm"":""30 ± 8"",""core_size_nm"":""approximately 16"",""hydrodynamic_radius_nm"":""55 ± 8""}",,,,,,,bovine serum albumin,BSA,bovine,,4.7,negative,flow QCM-D adsorption on CNF model surface,7.4,23,50 min BSA adsorption after 20 min NPcat adsorption and 15 min wash,,phosphate buffer,,10 x 10^-3 M phosphate buffer,0.5 wt% NPcat used to form coating,,100 µL min-1,QCM-D with Voigt viscoelastic modeling,,surface_adsorption_ug_cm2,1.69,ug/cm2,context_dependent,high BSA adsorption on NPcat nanogel layer,"[""electrostatic attraction"",""nanogel penetration"",""viscoelastic stiffening""]",3,0.98,Self-Assembly of Soft Cellulose Nanospheres into Colloidal Gel Layers with Enhanced Protein Adsorption Capability for Next-Generation Immunoassays
PHA-30079e1e0a-002,10.1002/smll.202004702,test,NPcat gel layer on filter paper,cellulose filter paper carrying NPcat gel layer,"[""cellulose II""]","[""cellulose""]",,[],,NPcat physically adsorbed onto BSA-blocked filter paper,,,,,,"[""trimethylammonium cationic groups"",""hydroxyl groups""]","[""cationic trimethylammonium groups""]","[""filter paper""]",cationic,"[""water-swollen soft nanogel""]",,,,,,,,"{""AFM_diameter_nm"":""30 ± 8"",""hydrodynamic_radius_nm"":""55 ± 8""}",,,,,,,human immunoglobulin G labeled with FITC,hIgG-FITC,human,,6.6-8.2,close to neutral,static adsorption on filter paper followed by CLSM,7.4,,10 min washing after each adsorption step; NPcat adsorption time not explicitly stated for nonspecific test,,phosphate buffer,,10 x 10^-3 M phosphate buffer,30 µL of 1 wt% NPcat,30 µL hIgG-FITC,,"confocal laser scanning microscopy, relative fluorescence intensity",,relative fluorescence intensity,27.9,a.u.,context_dependent,hIgG-FITC adsorption on NPcat paper at pH 7.4,"[""nonelectrostatic adsorption"",""van der Waals interactions"",""counterion release"",""charged domain interactions""]",2,0.93,Self-Assembly of Soft Cellulose Nanospheres into Colloidal Gel Layers with Enhanced Protein Adsorption Capability for Next-Generation Immunoassays
PHA-30079e1e0a-003,10.1002/smll.202004702,test,NPcat gel layer on filter paper,cellulose filter paper carrying NPcat gel layer,"[""cellulose II""]","[""cellulose""]",,[],,NPcat physically adsorbed onto BSA-blocked filter paper,,,,,,"[""trimethylammonium cationic groups"",""hydroxyl groups""]","[""cationic trimethylammonium groups""]","[""filter paper""]",cationic,"[""water-swollen soft nanogel""]",,,,,,,,"{""AFM_diameter_nm"":""30 ± 8"",""hydrodynamic_radius_nm"":""55 ± 8""}",,,,,,,human immunoglobulin G labeled with FITC,hIgG-FITC,human,,6.6-8.2,positive,static adsorption on filter paper followed by CLSM,6,,10 min washing after each adsorption step; NPcat adsorption time not explicitly stated for nonspecific test,,phosphate buffer,,10 x 10^-3 M phosphate buffer,30 µL of 1 wt% NPcat,30 µL hIgG-FITC,,"confocal laser scanning microscopy, relative fluorescence intensity",,relative fluorescence intensity,13.5,a.u.,context_dependent,hIgG-FITC adsorption on NPcat paper at pH 6,"[""nonelectrostatic adsorption"",""van der Waals interactions"",""counterion release"",""charged domain interactions""]",2,0.95,Self-Assembly of Soft Cellulose Nanospheres into Colloidal Gel Layers with Enhanced Protein Adsorption Capability for Next-Generation Immunoassays
PHA-30079e1e0a-004,10.1002/smll.202004702,test,NPcat gel layer on filter paper,cellulose filter paper carrying NPcat gel layer,"[""cellulose II""]","[""cellulose""]",,[],,NPcat physically adsorbed onto BSA-blocked filter paper,,,,,,"[""trimethylammonium cationic groups"",""hydroxyl groups""]","[""cationic trimethylammonium groups""]","[""filter paper""]",cationic,"[""water-swollen soft nanogel""]",,,,,,,,"{""AFM_diameter_nm"":""30 ± 8"",""hydrodynamic_radius_nm"":""55 ± 8""}",,,,,,,human immunoglobulin G labeled with FITC,hIgG-FITC,human,,6.6-8.2,negative,static adsorption on filter paper followed by CLSM,9,,10 min washing after each adsorption step; NPcat adsorption time not explicitly stated for nonspecific test,,sodium carbonate buffer,,,30 µL of 1 wt% NPcat,30 µL hIgG-FITC,,"confocal laser scanning microscopy, relative fluorescence intensity",,relative fluorescence intensity,38.0,a.u.,context_dependent,hIgG-FITC adsorption on NPcat paper at pH 9,"[""electrostatic attraction"",""nonelectrostatic adsorption"",""van der Waals interactions"",""counterion release""]",2,0.95,Self-Assembly of Soft Cellulose Nanospheres into Colloidal Gel Layers with Enhanced Protein Adsorption Capability for Next-Generation Immunoassays
PHA-30079e1e0a-005,10.1002/smll.202004702,test,NPcat nanogel layer-decorated paper with immobilized hIgG,cellulose filter paper carrying NPcat gel layer,"[""cellulose II""]","[""cellulose""]",,[],,"NPcat physically adsorbed on BSA-blocked paper, followed by hIgG adsorption, BSA blocking, and anti-hIgG-FITC exposure",,,,,,"[""trimethylammonium cationic groups"",""hydroxyl groups""]","[""immobilized hIgG antibody""]","[""filter paper""]",cationic,"[""water-swollen soft nanogel""]",,,,,,,,"{""AFM_diameter_nm"":""30 ± 8"",""hydrodynamic_radius_nm"":""55 ± 8""}",,,,,,,anti-human IgG antibody labeled with FITC,anti-hIgG-FITC,rabbit anti-human IgG gamma-chain specific antibody,,,,sequential static immunoassay adsorption on filter paper followed by CLSM,7.4,,10 min NPcat adsorption; 10 min BSA blocking; 10 min washes after each adsorption step; anti-hIgG-FITC adsorption time not explicitly stated beyond sequential protocol,,phosphate buffer,,10 x 10^-3 M phosphate buffer,1 wt% NPcat,30 µL hIgG; 30 µL anti-hIgG-FITC,,"confocal laser scanning microscopy, relative fluorescence intensity",,relative fluorescence intensity,19.6,a.u.,context_dependent,specific anti-hIgG-FITC binding to hIgG on NPcat nanogel paper,"[""specific antibody-antibody recognition"",""BSA blocking"",""protein anchoring""]",2,0.94,Self-Assembly of Soft Cellulose Nanospheres into Colloidal Gel Layers with Enhanced Protein Adsorption Capability for Next-Generation Immunoassays
PHA-e963cbc619-004,10.1002/smll.202512624,train,2-(4-hydroxyphenyl)ethanol-derivatized dextran microgel,microgel,"[""dextran""]","[""Dex-HPE conjugate""]",,"[""H2O2"",""horseradish peroxidase-mediated oxidative HPE coupling""]",,water-in-oil inverse emulsion followed by HRP/H2O2 enzymatic oxidative crosslinking,,,,,,"[""phenolic dimer"",""carbonate linkage"",""hydroxyl""]","[""cross-linked HPE dimer""]",[],near-neutral/non-ionic,"[""hydrolytically degradable""]",,,,,,,,average diameter approximately 3.9 um,,,-0.01,,,,SARS-CoV-2 spike receptor-binding domain,RBD,SARS-CoV-2,,8.91,positive at pH 7.4,batch co-loading adsorption,,4,1 h,,PBS,,,1 mg lyophilized Dex-HPE microgels,200 uL,,SARS-CoV-2 Spike Protein S1 RBD ELISA kit for unbound RBD,,q_norm_mg_g,3.9,mg/g,maximize,maximum RBD loading in Dex-HPE microgels,"[""protein-phenolic interaction"",""co-loading""]",3,0.95,"Protein-Capturing Microgel-Integrated Microneedle Array Patches for Enhanced Tip-Loading, Storage Stability, and Transdermal Delivery of Recombinant Proteins"
PHA-e963cbc619-005,10.1002/smll.202512624,train,2-(4-hydroxyphenyl)ethanol-derivatized dextran microgel,microgel,"[""dextran""]","[""Dex-HPE conjugate""]",,"[""H2O2"",""horseradish peroxidase-mediated oxidative HPE coupling""]",,water-in-oil inverse emulsion followed by HRP/H2O2 enzymatic oxidative crosslinking,,,,,,"[""phenolic dimer"",""carbonate linkage"",""hydroxyl""]","[""cross-linked HPE dimer""]",[],near-neutral/non-ionic,"[""sustained release"",""hydrolytically degradable""]",,,,,,,,average diameter approximately 3.9 um,,,-0.01,,,,bovine serum albumin,BSA,bovine,,,,in vitro release after batch loading,,25,8 days release after 1 h loading,,PBS,,,1 mg Dex-HPE microgels,1 mL release PBS,,ELISA of released protein in supernatant,,cumulative release percentage by day 8,93.0,%,context_dependent,BSA sustained release from Dex-HPE microgels,"[""protein-phenolic interaction"",""binding-affinity-controlled release""]",3,0.9,"Protein-Capturing Microgel-Integrated Microneedle Array Patches for Enhanced Tip-Loading, Storage Stability, and Transdermal Delivery of Recombinant Proteins"
PHA-e963cbc619-006,10.1002/smll.202512624,train,2-(4-hydroxyphenyl)ethanol-derivatized dextran microgel,microgel,"[""dextran""]","[""Dex-HPE conjugate""]",,"[""H2O2"",""horseradish peroxidase-mediated oxidative HPE coupling""]",,water-in-oil inverse emulsion followed by HRP/H2O2 enzymatic oxidative crosslinking,,,,,,"[""phenolic dimer"",""carbonate linkage"",""hydroxyl""]","[""cross-linked HPE dimer""]",[],near-neutral/non-ionic,"[""protein-stabilizing"",""hydrolytically degradable""]",,,,,,,,average diameter approximately 3.9 um,,,-0.01,,,,botulinum neurotoxin type A light chain,BTX,,,,,in vitro storage stability after microgel loading,7.4,37,4 days storage,,PBS,,,,,,SNAPtide catalytic activity assay after dextranase degradation,,retained_capacity_pct,76.0,%,maximize,BTX activity retention in Dex-HPE microgels,"[""protein-phenolic interaction"",""thermal stabilization""]",3,0.9,"Protein-Capturing Microgel-Integrated Microneedle Array Patches for Enhanced Tip-Loading, Storage Stability, and Transdermal Delivery of Recombinant Proteins"
PHA-1784c8141c-003,10.1002/smll.202512777,train,alginate-derived carbonized nanogels pyrolyzed at 250°C,carbonized nanogel,sodium alginate-derived carbonized polysaccharide,"[""alginate residues""]",,[],,dry pyrolysis of sodium alginate at 250°C for 2 h,,,,,,"[""phenolic groups"",""lactone moieties"",""graphitic carbon domains""]","[""phenolic edge groups"",""lactone edge groups""]","[""graphitic carbon domains""]",anionic,thermoresponsive,,,,,,,,127 ± 32 nm,,,,,,,Taq DNA polymerase,Taq,Thermus aquaticus,94,,,temperature-dependent polymerase inhibition/release assay,8.3,75,80 min reaction,,"10 mM Tris-HCl, 37.5 mM KCl, 1.9 mM MgCl2","[""KCl"",""MgCl2""]","[""37.5 mM KCl"",""1.9 mM MgCl2""]",10 µg mL-1,20 µL,,capillary gel electrophoresis,,recovery_pct,80.0,%,maximize,thermal activity restoration,"[""entropy-enabled release"",""thermoresponsive dissociation"",""reversible binding""]",3,0.92,Edge-State Programmed Carbonized Nanogels Enable Precise Hot-Start PCR by Multivalent Enzyme Inhibition
PHA-dc0af040b8-011,10.1002/sstr.202600004,validation,PFPA-functionalized proteome-imprinted hydrogel,hydrogel discs or gel blocks,"[""PEG dimethacrylate hydrogel""]","[""2-acrylamido-2-methylpropanesulfonic acid"",""sodium p-styrenesulfonate"",""methyl methacrylate"",""MDTA"",""DMAEMA""]",,"[""14G-DMA""]",,photopolymerization in presence of HEK293T lysate followed by TCEP reduction and PFPA-AA functionalization,,,,,,"[""sulfonate"",""cationic amine"",""perfluorophenyl azide""]","[""PFPA photoreactive group""]",[],mixed anionic/cationic PFPA-functionalized hydrogel,"[""photoactive""]",,,,,,,,,,,,,,,HEK293T lysate proteins,,human HEK293T cell lysate,,,,lysate adsorption followed by UV photocrosslinking and high-salt wash,,,typically 24 h adsorption; 5 min UV irradiation,,10 mM PBS,NaCl,1.0 M for post-UV washing,,,,protein recovery measurement and LC-MS/MS,,recovery_pct,22.0,%,maximize,UV crosslinking reduced recovered lysate protein,"[""PFPA photocrosslinking"",""covalent immobilization"",""proteome fraction immobilization""]",3,,Light-Activated Protein-Imprinted Hydrogels Capable of Translating Protein Surface Accessibility Into Missing-Peptide Footprints
PHA-b83ea6295c-003,10.1002/star.202000217,train,α-amylase immobilized on P(HEMA-co-PEG500MA) Copoly3,enzyme-loaded copolymer hydrogel support,"[""poly(2-hydroxyethyl methacrylate-co-poly(ethylene glycol) methacrylate)""]","[""2-hydroxyethyl methacrylate"",""poly(ethylene glycol) methacrylate, Mn 500""]",,[],,free radical polymerization followed by physical adsorption of α-amylase,,,,,,"[""hydroxyl"",""ether"",""ester carbonyl"",""PEG side chains""]",[],[],,"[""reuse stability""]",,,,,,,,,,,,,,,α-amylase,α-amylase,Aspergillus oryzae,,,,repeated batch catalytic assay,5,40,30 min per routine assay,,"acetate buffer, 0.1 M, pH 5.0 in routine activity assay",,,5 mg immobilized α-amylase in routine assay,0.75 mL 1% starch solution,,"DNS reducing sugar assay, absorbance at 540 nm",,retained_capacity_pct,53.3,%,maximize,reusability of immobilized α-amylase,"[""physical adsorption"",""enzyme leaching"",""active center degradation""]",3,0.95,"α-Amylase Immobilization on P(HEMA-co-PEGMA) Hydrogels: Preparation, Characterization, and Catalytic Investigation"
