Repository: sunyrain/PHA

# PHA Protein-Hydrogel Adsorption Dataset

Generated: 2026-07-05T11:36:45

## Scope

This curated package organizes literature-derived protein-hydrogel adsorption, binding, immobilization, antifouling, and related biointerface records extracted from the local PHA corpus.

The primary unit is one record:

`paper + hydrogel/sample + protein/mixture + experimental condition + measured outcome`

## Contents

- `data/sources.csv`: article-level metadata, extraction status, and curation decision.
- `data/records_flat.csv`: flattened record-level table with provenance, hydrogel, protein, condition, outcome, mechanism, and quality fields.

File: data/curated/pha_scientific_dataset_20260705/data/inverse_design_seed.csv (part 14 of 62)
record_id,doi,doi_split,hydrogel_name,hydrogel_format,polymer_backbone,monomers,monomer_ratios,crosslinker,crosslinker_concentration,synthesis_method,preparation_solvent,preparation_pH,preparation_temp_C,gelation_time,post_treatment,functional_groups,ligand_or_affinity_group,filler_or_composite,charge_class,responsive_type,swelling_ratio,water_content_pct,porosity_pct,pore_size_value,pore_size_unit,mesh_size,surface_area,particle_size,thickness,roughness,zeta_potential_mV,contact_angle_deg,young_modulus,degradation_or_stability,protein_name,protein_abbreviation,protein_species_or_source,protein_mw_kDa,protein_pI,protein_charge_at_pH,experiment_mode,pH,temperature_C,contact_time,contact_time_unit,buffer,salt_type,salt_concentration,hydrogel_dosage,solution_volume,flow_rate,detection_method,replicate_count,target_name,target_value,target_unit,target_direction,outcome_label,mechanism_tags,source_quality_score,extraction_confidence,article_title
PHA-e09b2936b4-001,10.1002/term.1584,train,AuxiGel hyaluronan-based hydrogel,injectable hydrogel,"[""aldehyde derivative of hyaluronan"",""hydrazide derivative of poly(vinyl alcohol)""]",[],,"[""poly(vinyl alcohol) hydrazide""]",,spontaneous aqueous crosslinking of HAA and PVAH at neutral pH; components mixed 3:2 and injected,,,,,,"[""aldehyde"",""hydrazide""]",[],[],anionic,"[""hydrolytically/degradation-mediated release"",""swelling-associated release""]",,,,,,52,,,,,,,,,recombinant human bone morphogenetic protein-2,rhBMP-2,human recombinant; purchased from Pfizer InductOs,27,8.5,positive at pH 7.4 by author reasoning from pI 8.5,in vitro release,7.4,37,28 days,,PBS without Ca2+ and Mg2+,,,0.2,1,,125I radiolabelling measured by gamma counter,,retained_capacity_pct,16.0,%,maximize,in vitro cumulative rhBMP-2 release,"[""biphasic release"",""swelling-associated release"",""mesh-size exclusion"",""protein aggregation"",""electrostatic interaction""]",3,0.93,Characterization of recombinant human bone morphogenetic protein-2 delivery from injectable hyaluronan-based hydrogels by means of 125I-radiolabelling
PHA-e09b2936b4-002,10.1002/term.1584,train,AuxiGel hyaluronan-based hydrogel,injectable in situ forming hydrogel,"[""aldehyde derivative of hyaluronan"",""hydrazide derivative of poly(vinyl alcohol)""]",[],,"[""poly(vinyl alcohol) hydrazide""]",,HAA and PVAH components mixed directly before intramuscular injection,,,,,,"[""aldehyde"",""hydrazide""]",[],[],anionic,"[""in vivo degradation-associated release"",""enzyme-sensitive hyaluronan network""]",,,,,,52,,,,,,,,,recombinant human bone morphogenetic protein-2,rhBMP-2,human recombinant; purchased from Pfizer InductOs,27,8.5,positive at physiological pH by author reasoning from pI 8.5,in vivo release,,,28 days,,,,,0.2,,,125I radiolabelling measured by gamma counter,,retained_capacity_pct,3.0,%,maximize,in vivo rhBMP-2 retention at injection site,"[""biphasic release"",""enzymatic degradation"",""electrostatic interaction"",""Schiff base formation"",""tissue barrier effects""]",3,0.92,Characterization of recombinant human bone morphogenetic protein-2 delivery from injectable hyaluronan-based hydrogels by means of 125I-radiolabelling
PHA-e09b2936b4-003,10.1002/term.1584,train,AuxiGel hyaluronan-based hydrogel loaded in dual syringes,injectable hydrogel precursor components,"[""aldehyde derivative of hyaluronan"",""hydrazide derivative of poly(vinyl alcohol)""]",[],,"[""poly(vinyl alcohol) hydrazide""]",,component A and component B loaded into Luer-lock syringes and mixed before injection,,,,,,"[""aldehyde"",""hydrazide""]",[],[],anionic after gel formation,[],,,,,,,,,,,,,,,125I-labelled recombinant human bone morphogenetic protein-2 with non-labelled rhBMP-2,125I-rhBMP-2/rhBMP-2,human recombinant; purchased from Pfizer InductOs,27,8.5,,in vivo injection handling quantification,,4,overnight storage before injection,,,,,0.3,,,125I radiolabelling measured by gamma counter,,recovery_pct,54.0,%,maximize,rhBMP-2 distribution during injection,"[""handling adsorption"",""syringe retention"",""protein adhesion""]",3,0.91,Characterization of recombinant human bone morphogenetic protein-2 delivery from injectable hyaluronan-based hydrogels by means of 125I-radiolabelling
PHA-894fb86431-014,10.1007/s00216-017-0242-9,train,Cu(II)-IDA-pAAm cryogel column,5 ml cryogel column,"[""polyacrylamide"",""poly(AAm-co-AGE)""]","[""acrylamide"",""allyl glycidyl ether""]",,"[""N,N'-methylenebisacrylamide""]",,"cryopolymerization, IDA coupling, Cu(II) loading; minicolumn process scaled to 5 ml column",,,,,,"[""iminodiacetic acid""]","[""IDA""]",[],,"[""immobilized metal affinity""]",,,,,,,,,,,,,,,His6-GTPase,His6-GTPase,recombinant protein expressed in E. coli DH5α cell lysate,48,,,flow-through chromatographic capture and elution,8.0,,,,"50 mM Tris, 150 mM NaCl, 5 mM MgCl2, 10 mM imidazole equilibration/wash; 300 mM imidazole elution",NaCl,150 mM,5 ml cryogel column,5 ml cell lysate load; 20 ml breakthrough plus wash; 15 ml eluate,1 ml/min,"GTPase activity, protein concentration, SDS-PAGE",,recovery_pct,89.71,%,maximize,Scaled His6-GTPase purification on Cu(II)-IDA-pAAm cryogel column,"[""immobilized metal affinity"",""selective His-tag capture"",""imidazole elution"",""large pore cryogel processing""]",3,0.98,Immobilized metal affinity cryogel-based high-throughput platform for screening bioprocess and chromatographic parameters of His6-GTPase
PHA-894fb86431-015,10.1007/s00216-017-0242-9,train,Ni(II)-NTA-pAAm cryogel column,5 ml cryogel column,"[""polyacrylamide"",""poly(AAm-co-AGE)""]","[""acrylamide"",""allyl glycidyl ether""]",,"[""N,N'-methylenebisacrylamide""]",,"cryopolymerization, NTA coupling, Ni(II) loading; minicolumn process scaled to 5 ml column",,,,,,"[""nitrilotriacetic acid""]","[""NTA""]",[],,"[""immobilized metal affinity""]",,,,,,,,,,,,,,,His6-GTPase,His6-GTPase,recombinant protein expressed in E. coli DH5α cell lysate,48,,,flow-through chromatographic capture and elution,8.0,,,,"50 mM Tris, 150 mM NaCl, 5 mM MgCl2, 10 mM imidazole equilibration/wash; 300 mM imidazole elution",NaCl,150 mM,5 ml cryogel column,5 ml cell lysate load; 20 ml breakthrough plus wash; 15 ml eluate,1 ml/min,"GTPase activity, protein concentration, SDS-PAGE",,recovery_pct,86.054,%,maximize,Scaled His6-GTPase purification on Ni(II)-NTA-pAAm cryogel column,"[""immobilized metal affinity"",""selective His-tag capture"",""imidazole elution"",""large pore cryogel processing""]",3,0.98,Immobilized metal affinity cryogel-based high-throughput platform for screening bioprocess and chromatographic parameters of His6-GTPase
PHA-3372907f4c-001,10.1007/s00253-012-3999-y,train,polyaniline-grafted magnetic poly(2-hydroxyethyl methacrylate-co-glycidyl methacrylate) ferrogel,film,"[""poly(2-hydroxyethyl methacrylate-co-glycidyl methacrylate)"",""polyaniline""]","[""2-hydroxyethyl methacrylate"",""glycidyl methacrylate"",""aniline""]",,[],,UV-initiated photopolymerization of HEMA/GMA with Fe3+ followed by Fe3O4 co-precipitation and chemical graft polymerization of aniline,,,,,,"[""hydroxyl"",""epoxide"",""amine"",""polyaniline""]","[""polyaniline""]","[""iron oxide nanoparticles""]",positively charged PANI chains reported under adsorption conditions,"[""magnetic""]",,,,,,,,,,,,,,,glucoamylase,GA,Aspergillus niger 10113,,3.0,negative,batch adsorption,4.0,25,2.0 h,,acetate buffer,,,0.4 g,10.0 mL,,"Bradford protein assay, absorbance at 595 nm",,q_norm_mg_g,23.6,mg/g,maximize,GA immobilization efficiency on PANI-grafted magnetic hydrogel,"[""electrostatic interaction"",""PANI doping interaction"",""pI-based adsorption""]",3,0.95,Immobilization of glucoamylase onto polyaniline-grafted magnetic hydrogel via adsorption and adsorption/cross-linking
PHA-3372907f4c-002,10.1007/s00253-012-3999-y,train,magnetic poly(2-hydroxyethyl methacrylate-co-glycidyl methacrylate) ferrogel,film,"[""poly(2-hydroxyethyl methacrylate-co-glycidyl methacrylate)""]","[""2-hydroxyethyl methacrylate"",""glycidyl methacrylate""]",,[],,UV-initiated photopolymerization of HEMA/GMA with Fe3+ followed by Fe3O4 co-precipitation,,,,,,"[""hydroxyl"",""epoxide"",""amine""]",[],"[""iron oxide nanoparticles""]",,"[""magnetic""]",,,,,,,,,,,,,,,glucoamylase,GA,Aspergillus niger 10113,,3.0,negative,batch adsorption,4.0,25,2.0 h,,acetate buffer,,,0.4 g,10.0 mL,,"Bradford protein assay, absorbance at 595 nm",,q_norm_mg_g,7.3,mg/g,maximize,GA immobilization efficiency on plain magnetic hydrogel,"[""comparator"",""epoxide interaction""]",3,0.95,Immobilization of glucoamylase onto polyaniline-grafted magnetic hydrogel via adsorption and adsorption/cross-linking
PHA-39650f3523-001,10.1007/s00289-018-2480-1,train,PVA hydrogel,freeze-dried porous hydrogel,"[""poly(vinyl alcohol)""]",[],,"[""physical crosslinks from freezing-thawing cycles""]",,"PVA solution poured into Petri dishes, frozen at -20 °C overnight, thawed at ambient temperature for 5 h, repeated for four freezing-thawing runs, then freeze-dried.",,,,,,"[""hydroxyl""]",[],[],,"[""slight pH-dependent swelling""]",,,,,,,,,,,,,,,bovine serum albumin,BSA,bovine,66.0,4.7,near neutral at pH 4.7,batch adsorption on shaker,4.7,,varied,,,,0.01 M ionic strength,50 mg,10 mL,,UV spectrometry at 280 nm,,q_norm_mg_g,40.2,mg/g,maximize,BSA adsorption kinetic capacity on PVA,"[""hydrogen bonding"",""electrostatic interaction""]",3,0.96,Magnetic PVA/laponite RD hydrogel nanocomposites for adsorption of model protein BSA
PHA-39650f3523-002,10.1007/s00289-018-2480-1,train,magnetic PVA/laponite RD hydrogel nanocomposite 1,freeze-dried porous magnetic hydrogel nanocomposite,"[""poly(vinyl alcohol)""]",[],,"[""physical crosslinks from freezing-thawing cycles"",""laponite platelets as multifunctional cross-linkers""]",,"1 g PVA combined with 0.2 g magnetic laponite RD dispersion, solution mixed and sonicated, subjected to four freezing-thawing cycles, then freeze-dried.",,,,,,"[""hydroxyl"",""silicate"",""anionic centers on laponite RD""]",[],"[""magnetic laponite RD"",""magnetite nanoparticles""]",contains anionic laponite centers,"[""slight pH-dependent swelling"",""magnetic""]",,,,,,,,,,,,,,,bovine serum albumin,BSA,bovine,66.0,4.7,near neutral at pH 4.7,batch adsorption on shaker,4.7,,varied,,,,0.01 M ionic strength,50 mg,10 mL,,UV spectrometry at 280 nm,,q_norm_mg_g,46.5,mg/g,maximize,BSA adsorption kinetic capacity on mPVA/Lap1,"[""electrostatic interaction"",""hydrogen bonding"",""anionic laponite centers"",""undulant surface""]",3,0.96,Magnetic PVA/laponite RD hydrogel nanocomposites for adsorption of model protein BSA
PHA-39650f3523-003,10.1007/s00289-018-2480-1,train,magnetic PVA/laponite RD hydrogel nanocomposite 2,freeze-dried porous magnetic hydrogel nanocomposite,"[""poly(vinyl alcohol)""]",[],,"[""physical crosslinks from freezing-thawing cycles"",""laponite platelets as multifunctional cross-linkers""]",,"1 g PVA combined with 0.4 g magnetic laponite RD dispersion, solution mixed and sonicated, subjected to four freezing-thawing cycles, then freeze-dried.",,,,,,"[""hydroxyl"",""silicate"",""anionic centers on laponite RD""]",[],"[""magnetic laponite RD"",""magnetite nanoparticles""]",contains anionic laponite centers,"[""slight pH-dependent swelling"",""magnetic""]",,,,,,,,,,,,,,,bovine serum albumin,BSA,bovine,66.0,4.7,near neutral at pH 4.7,batch adsorption on shaker,4.7,,varied,,,,0.01 M ionic strength,50 mg,10 mL,,UV spectrometry at 280 nm,,q_norm_mg_g,50.4,mg/g,maximize,BSA adsorption kinetic capacity on mPVA/Lap2,"[""electrostatic interaction"",""hydrogen bonding"",""anionic laponite centers"",""undulant surface""]",3,0.96,Magnetic PVA/laponite RD hydrogel nanocomposites for adsorption of model protein BSA
PHA-39650f3523-004,10.1007/s00289-018-2480-1,train,magnetic PVA/laponite RD hydrogel nanocomposite 3,freeze-dried porous magnetic hydrogel nanocomposite,"[""poly(vinyl alcohol)""]",[],,"[""physical crosslinks from freezing-thawing cycles"",""laponite platelets as multifunctional cross-linkers""]",,"1 g PVA combined with 0.6 g magnetic laponite RD dispersion, solution mixed and sonicated, subjected to four freezing-thawing cycles, then freeze-dried.",,,,,,"[""hydroxyl"",""silicate"",""anionic centers on laponite RD""]",[],"[""magnetic laponite RD"",""magnetite nanoparticles""]",contains anionic laponite centers,"[""slight pH-dependent swelling"",""magnetic"",""superparamagnetic""]",,,,,,,,magnetic laponite RD average size 32 nm,,,,,,,bovine serum albumin,BSA,bovine,66.0,4.7,near neutral at pH 4.7,batch adsorption on shaker,4.7,,varied,,,,0.01 M ionic strength,50 mg,10 mL,,UV spectrometry at 280 nm,,q_norm_mg_g,54.1,mg/g,maximize,BSA adsorption kinetic capacity on mPVA/Lap3,"[""electrostatic interaction"",""hydrogen bonding"",""anionic laponite centers"",""undulant surface""]",3,0.96,Magnetic PVA/laponite RD hydrogel nanocomposites for adsorption of model protein BSA
PHA-39650f3523-005,10.1007/s00289-018-2480-1,train,PVA hydrogel,freeze-dried porous hydrogel,"[""poly(vinyl alcohol)""]",[],,"[""physical crosslinks from freezing-thawing cycles""]",,Freezing-thawing cycles followed by freeze-drying.,,,,,,"[""hydroxyl""]",[],[],,"[""slight pH-dependent swelling""]",,,,,,,,,,,,,,,bovine serum albumin,BSA,bovine,66.0,4.7,,batch adsorption on shaker,,,,,,,,50 mg,10 mL,,UV spectrometry at 280 nm,,q_norm_mg_g,189.7,mg/g,maximize,BSA Langmuir capacity on PVA,"[""hydrogen bonding"",""electrostatic interaction""]",3,0.95,Magnetic PVA/laponite RD hydrogel nanocomposites for adsorption of model protein BSA
PHA-1fbac6041b-003,10.1007/s00289-019-02959-w,validation,Cu2+-O-CMCS granules-embedded combo cryogel,monolithic cryogel column with embedded granules,"[""poly(2-hydroxyethyl methacrylate)"",""O-carboxymethyl chitosan Schiff base""]","[""2-hydroxyethyl methacrylate""]",,"[""N,N'-methylene-bis-acrylamide""]",,Free radical cryopolymerization of HEMA and MBAAm with embedded Cu2+-O-CMCS granules using APS/TEMED at -12 °C for 18 h.,,,,,,"[""carboxymethyl"",""C=O"",""C-N"",""hydroxyl"",""amino"",""Schiff base""]","[""Cu2+ immobilized metal affinity sites""]","[""Cu2+-O-CMCS granules""]",,[],91.7% for combo cryogels,,,,,,,O-CMCS granules formed by about 500 nm blocks,,,,,,,lysozyme,,commercial lysozyme supplied by Aldrich,,,,dynamic column adsorption isotherm,8.0,25,,,50 mM phosphate buffer,,,,10 mL,,UV spectrophotometry at 280 nm,,q_norm_mg_g,136.98,mg/g,maximize,adsorption isotherm fit,"[""monolayer adsorption"",""IMAC""]",3,0.95,Assessment of a new dual effective combo polymer structure for separation of lysozyme from hen egg white
PHA-1fbac6041b-004,10.1007/s00289-019-02959-w,validation,Cu2+-O-CMCS granules-embedded combo cryogel,monolithic cryogel column with embedded granules,"[""poly(2-hydroxyethyl methacrylate)"",""O-carboxymethyl chitosan Schiff base""]","[""2-hydroxyethyl methacrylate""]",,"[""N,N'-methylene-bis-acrylamide""]",,Free radical cryopolymerization of HEMA and MBAAm with embedded Cu2+-O-CMCS granules using APS/TEMED at -12 °C for 18 h.,,,,,,"[""carboxymethyl"",""C=O"",""C-N"",""hydroxyl"",""amino"",""Schiff base""]","[""Cu2+ immobilized metal affinity sites""]","[""Cu2+-O-CMCS granules""]",,[],91.7% for combo cryogels,,,,,,,,,,,,,,lysozyme in hen egg white,,hen egg white,,,,dynamic column purification from mixture,8.0,25,,,20 mM phosphate buffer,,,,10 mL,1 mL/min,SDS-PAGE with Coomassie Brilliant Blue R-250 and densitometry,,recovery_pct,88.2,%,maximize,hen egg white lysozyme purification,"[""selective affinity purification"",""IMAC""]",3,0.95,Assessment of a new dual effective combo polymer structure for separation of lysozyme from hen egg white
PHA-0531cac9c9-001,10.1007/s00289-020-03392-0,train,Cu2+-attached pumice particles unified cryogel,cryogel column,"[""poly(2-hydroxyethyl methacrylate)""]","[""2-hydroxyethyl methacrylate""]",,"[""N,N'-methylene-bis-acrylamide""]",,"Cu2+-attached pumice particles were unified with HEMA and N,N'-methylene-bis-acrylamide by cryopolymerization at -12 °C for 24 h.",,,,,,"[""hydroxyl"",""Cu2+-binding pumice surface groups""]","[""Cu2+ immobilized metal affinity sites""]","[""pumice particles""]",metal-affinity cationic sites,[],,,,,,,,,,,,,,,immunoglobulin G,IgG,,,,,continuous column adsorption,6.0,25,,,0.02 M phosphate buffer,,,,20 mL,1 mL/min,UV absorbance at 280 nm,,q_norm_mg_g,596.8,mg/g,maximize,maximum IgG adsorption capacity,"[""IMAC"",""Cu2+-protein coordination"",""histidine-mediated binding"",""electrostatic interaction""]",3,0.95,Pumice particle interface: a case study for immunoglobulin G purification
PHA-0531cac9c9-003,10.1007/s00289-020-03392-0,train,Cu2+-attached pumice particles unified cryogel,cryogel column,"[""poly(2-hydroxyethyl methacrylate)""]","[""2-hydroxyethyl methacrylate""]",,"[""N,N'-methylene-bis-acrylamide""]",,Cryopolymerization of HEMA/MMBAm mixture containing Cu2+-attached pumice particles.,,,,,,"[""hydroxyl"",""Cu2+-binding pumice surface groups""]","[""Cu2+ immobilized metal affinity sites""]","[""pumice particles""]",metal-affinity cationic sites,[],,,,,,,,,,,,,,,immunoglobulin G,IgG,,,,,column desorption and reusability,,,about 20 min,,"0.05 M acetate buffer, pH 5, including 1.0 M NaCl",NaCl,1.0 M,,20 mL,1.0 mL/min,UV absorbance at 280 nm,,recovery_pct,93.0,%,maximize,IgG desorption recovery and reusability,"[""salt-mediated desorption"",""reversible adsorption"",""IMAC""]",2,0.95,Pumice particle interface: a case study for immunoglobulin G purification
PHA-3428b41508-002,10.1007/s00289-021-03568-2,train,1-naphthylamine-coupled poly(2-hydroxyethyl methacrylate-co-N-methacryloyl-(L)-tyrosine methyl ester) monolithic cryogel column,supermacroporous monolithic cryogel column,"[""poly(2-hydroxyethyl methacrylate-co-N-methacryloyl-(L)-tyrosine methyl ester)""]","[""2-hydroxyethyl methacrylate"",""N-methacryloyl-(L)-tyrosine methyl ester""]",,"[""N,N'-methylene-bis-acrylamide""]",,cryo-polymerization/free radical bulk polymerization at -12 C for 24 h followed by covalent coupling of diazotized 1-naphthylamine,,,,,,"[""hydroxyl"",""aromatic rings"",""tyrosine-derived groups""]","[""1-naphthylamine""]",[],,[],84.5,,,20-50,um,,,,,,,,,,lysozyme,Lyz,chicken egg white,14.6,,,adsorption-desorption cycling,7.0,,30,min desorption,0.05 M phosphate buffer containing 0.1 M ethylene glycol for desorption,,,,,1,UV spectrophotometry at 280 nm,,retained_capacity_pct,96.9,%,maximize,adsorption capacity loss after 30 adsorption-desorption cycles,"[""reversible adsorption"",""hydrophobic interaction"",""reusability""]",2,0.9,Monolithic hydrophobic cryogel columns for protein separation
PHA-8996bd9dc2-001,10.1007/s00289-023-05009-8,train,iron alginate nanogel,nanogel,"[""alginate""]","[""alpha-L-guluronic acid"",""beta-D-mannuronic acid""]",,"[""ferric chloride""]",,water-in-oil microemulsion method,,,,,,"[""carboxylate""]",[],[],negative surface charge reported qualitatively for alginate nanogel,"[""stimuli-responsive"",""redox"",""photosensitive""]",,,,,,,,96-100 nm,,,,,,,Candida rugosa lipase,CrL,Candida rugosa,,,,immobilization during nanogel synthesis,,,,,,ferric chloride,0.1 M,,10 ml FeCl3 solution,,pNPP lipase activity assay,,binding_efficiency_pct,80.0,%,maximize,CrL immobilization efficiency on Fe-Alg,"[""electrostatic interaction"",""Fe3+-alginate carboxylate interaction""]",3,0.95,Preparation and characterization of stable biopolymer-based nanogel for studying its application in immobilization of Candida rugosa lipase
PHA-31c6697b0e-005,10.1007/s00396-013-2985-y,train,pure PVDF membrane,membrane control,"[""PVDF""]",[],,[],,phase inversion from PVDF/DMF casting solution into water,,,,,,"[""fluorinated PVDF""]",[],[],,,,,,,,,,,,,,80.5 ± 1.0,,,bovine serum albumin,BSA,bovine,,,,BSA filtration followed by water wash and water flux recovery measurement,7,,BSA filtration rejection measurement followed by 2 h pure-water wash under shaking,,,,,,,,water flux recovery ratio FRR = Jw/J0 x 100%,,recovery_pct,40.7,%,maximize,Flux recovery after BSA fouling for pure PVDF,"[""hydrophobic fouling"",""irreversible BSA fouling""]",2,0.9,Temperature-sensitive membranes prepared from blends of poly(vinylidene fluoride) and poly(N-isopropylacrylamides) microgels
PHA-bf4d5d1eed-001,10.1007/s00396-015-3822-2,train,M-CMCS/BACy nanogel NG-1,nanogel suspension,"[""carboxymethyl chitosan""]","[""methacrylamide carboxymethyl chitosan""]",,"[""N,N-Bis(acryloyl) cystamine""]",,free radical copolymerization of M-CMCS and BACy,,,,,,"[""carboxyl"",""amino"",""amide"",""disulfide""]",[],[],"zwitterionic, net negative at pH 7.4","[""reduction-responsive"",""pH-responsive size/zeta behavior""]",,,,,,,,446 nm at pH 7.4,,,-23.6,,,,bovine serum albumin,BSA,bovine,,,,batch incubation,7.4,37,24 h,,PBS,[],,2 mL nanogel solution at 1 mg/mL,2 mL BSA solution plus 2 mL nanogel solution,,UV absorbance at 279 nm after centrifugation,,q_norm_mg_g,31.0,mg/g,maximize,low BSA adsorption on NG-1,"[""non-fouling"",""zwitterionic"",""negative surface charge""]",3,0.93,Reduction-responsive zwitterionic nanogels based on carboxymethyl chitosan for enhancing cellular uptake in drug release
PHA-bf4d5d1eed-002,10.1007/s00396-015-3822-2,train,M-CMCS/BACy nanogel NG-2,nanogel suspension,"[""carboxymethyl chitosan""]","[""methacrylamide carboxymethyl chitosan""]",,"[""N,N-Bis(acryloyl) cystamine""]",,free radical copolymerization of M-CMCS and BACy,,,,,,"[""carboxyl"",""amino"",""amide"",""disulfide""]",[],[],"zwitterionic, net negative at pH 7.4","[""reduction-responsive"",""pH-responsive size/zeta behavior""]",,,,,,,,423 nm at pH 7.4,,,-23.4,,,,bovine serum albumin,BSA,bovine,,,,batch incubation,7.4,37,24 h,,PBS,[],,2 mL nanogel solution at 1 mg/mL,2 mL BSA solution plus 2 mL nanogel solution,,UV absorbance at 279 nm after centrifugation,,q_norm_mg_g,35.0,mg/g,maximize,low BSA adsorption on NG-2,"[""non-fouling"",""zwitterionic"",""negative surface charge""]",3,0.93,Reduction-responsive zwitterionic nanogels based on carboxymethyl chitosan for enhancing cellular uptake in drug release
PHA-bf4d5d1eed-003,10.1007/s00396-015-3822-2,train,M-CMCS/BACy nanogel NG-3,nanogel suspension,"[""carboxymethyl chitosan""]","[""methacrylamide carboxymethyl chitosan""]",,"[""N,N-Bis(acryloyl) cystamine""]",,free radical copolymerization of M-CMCS and BACy,,,,,,"[""carboxyl"",""amino"",""amide"",""disulfide""]",[],[],"zwitterionic, net negative at pH 7.4","[""reduction-responsive"",""pH-responsive size/zeta behavior""]",,,,,,,,392 nm at pH 7.4,,,-23.2,,,,bovine serum albumin,BSA,bovine,,,,batch incubation,7.4,37,24 h,,PBS,[],,2 mL nanogel solution at 1 mg/mL,2 mL BSA solution plus 2 mL nanogel solution,,UV absorbance at 279 nm after centrifugation,,q_norm_mg_g,38.0,mg/g,maximize,low BSA adsorption on NG-3,"[""non-fouling"",""zwitterionic"",""negative surface charge""]",3,0.93,Reduction-responsive zwitterionic nanogels based on carboxymethyl chitosan for enhancing cellular uptake in drug release
PHA-bf4d5d1eed-004,10.1007/s00396-015-3822-2,train,M-CMCS/BACy nanogel NG-4,nanogel suspension,"[""carboxymethyl chitosan""]","[""methacrylamide carboxymethyl chitosan""]",,"[""N,N-Bis(acryloyl) cystamine""]",,free radical copolymerization of M-CMCS and BACy,,,,,,"[""carboxyl"",""amino"",""amide"",""disulfide""]",[],[],"zwitterionic, net negative at pH 7.4","[""reduction-responsive"",""pH-responsive size/zeta behavior""]",,,,,,,,331 nm at pH 7.4,,,-21.7,,,,bovine serum albumin,BSA,bovine,,,,batch incubation,7.4,37,24 h,,PBS,[],,2 mL nanogel solution at 1 mg/mL,2 mL BSA solution plus 2 mL nanogel solution,,UV absorbance at 279 nm after centrifugation,,q_norm_mg_g,42.0,mg/g,maximize,low BSA adsorption on NG-4,"[""non-fouling"",""zwitterionic"",""negative surface charge""]",3,0.93,Reduction-responsive zwitterionic nanogels based on carboxymethyl chitosan for enhancing cellular uptake in drug release
PHA-bf4d5d1eed-005,10.1007/s00396-015-3822-2,train,M-CMCS/BACy nanogel NG-5,nanogel suspension,"[""carboxymethyl chitosan""]","[""methacrylamide carboxymethyl chitosan""]",,"[""N,N-Bis(acryloyl) cystamine""]",,free radical copolymerization of M-CMCS and BACy,,,,,,"[""carboxyl"",""amino"",""amide"",""disulfide""]",[],[],"zwitterionic, net negative at pH 7.4","[""reduction-responsive"",""pH-responsive size/zeta behavior""]",,,,,,,,249 nm at pH 7.4,,,-18,,,,bovine serum albumin,BSA,bovine,,,,batch incubation,7.4,37,24 h,,PBS,[],,2 mL nanogel solution at 1 mg/mL,2 mL BSA solution plus 2 mL nanogel solution,,UV absorbance at 279 nm after centrifugation,,q_norm_mg_g,40.0,mg/g,maximize,low BSA adsorption on NG-5,"[""non-fouling"",""zwitterionic"",""negative surface charge""]",3,0.93,Reduction-responsive zwitterionic nanogels based on carboxymethyl chitosan for enhancing cellular uptake in drug release
PHA-6836399e1a-001,10.1007/s00396-021-04827-4,train,BSA-loaded P(NIPAM-co-AAc) microgel,microgel particles,P(NIPAM-co-AAc),"[""N-isopropyl acrylamide"",""acrylic acid""]",,"N,N′-methylenebisacrylamide",,soap-free emulsion polymerization,,,,,,"[""carboxylic groups"",""-CONH-"",""-COOH"",""-CH(CH3)2""]",[],[],,"[""temperature-sensitive"",""pH-sensitive""]",,,,,,,,825 nm,,,,55.8,,,bovine serum albumin,BSA,bovine,,,,batch loading followed by AFM,4,20,certain time,,buffer solution,,,,equal volume microgel and BSA solutions,,atomic force microscopy,,Diameter,825.0,nm,context_dependent,particle diameter after BSA adsorption,"[""surface hydrophobicity increase"",""water exclusion"",""microgel shrinkage""]",2,0.95,Effect of BSA loading on the properties of P (NIPAM-co-AAc) microgel
PHA-6836399e1a-002,10.1007/s00396-021-04827-4,train,BSA-loaded P(NIPAM-co-AAc) microgel,microgel particles,P(NIPAM-co-AAc),"[""N-isopropyl acrylamide"",""acrylic acid""]",,"N,N′-methylenebisacrylamide",,soap-free emulsion polymerization,,,,,,"[""carboxylic groups"",""-CONH-"",""-COOH"",""-CH(CH3)2""]",[],[],,"[""temperature-sensitive"",""pH-sensitive""]",,,,,,,,825 nm diameter,,,,55.8,,,bovine serum albumin,BSA,bovine,,,,batch loading followed by AFM,4,20,certain time,,buffer solution,,,,equal volume microgel and BSA solutions,,atomic force microscopy,,High,218.3,nm,context_dependent,particle height after BSA adsorption,"[""morphology change"",""agglomeration"",""surface hydrophobicity increase""]",2,0.95,Effect of BSA loading on the properties of P (NIPAM-co-AAc) microgel
PHA-6836399e1a-003,10.1007/s00396-021-04827-4,train,BSA-loaded P(NIPAM-co-AAc) microgel,microgel particles,P(NIPAM-co-AAc),"[""N-isopropyl acrylamide"",""acrylic acid""]",,"N,N′-methylenebisacrylamide",,soap-free emulsion polymerization,,,,,,"[""carboxylic groups"",""-CONH-"",""-COOH"",""-CH(CH3)2""]",[],[],,"[""temperature-sensitive"",""pH-sensitive""]",,,,,,,,825 nm diameter,,,,55.8,,,bovine serum albumin,BSA,bovine,,,,batch loading followed by AFM,4,20,certain time,,buffer solution,,,,equal volume microgel and BSA solutions,,atomic force microscopy,,Volume,6.4,×10^7 nm^3,context_dependent,particle volume after BSA adsorption,"[""BSA surface loading"",""morphology change""]",2,0.95,Effect of BSA loading on the properties of P (NIPAM-co-AAc) microgel
PHA-6836399e1a-004,10.1007/s00396-021-04827-4,train,BSA-loaded P(NIPAM-co-AAc) microgel,microgel particles,P(NIPAM-co-AAc),"[""N-isopropyl acrylamide"",""acrylic acid""]",,"N,N′-methylenebisacrylamide",,soap-free emulsion polymerization,,,,,,"[""carboxylic groups"",""-CONH-"",""-COOH"",""-CH(CH3)2""]",[],[],,"[""temperature-sensitive"",""pH-sensitive""]",,,,,,,,825 nm diameter,,,,55.8,,,bovine serum albumin,BSA,bovine,,,,batch loading followed by AFM/contact angle characterization,4,20,certain time,,buffer solution,,,,equal volume microgel and BSA solutions,,AFM-derived/contact angle measurement from sample particles,,Contact angle,55.8,degree,context_dependent,contact angle after BSA adsorption,"[""surface hydrophobicity increase"",""BSA hydrophobicity""]",2,0.98,Effect of BSA loading on the properties of P (NIPAM-co-AAc) microgel
PHA-6836399e1a-005,10.1007/s00396-021-04827-4,train,BSA-loaded P(NIPAM-co-AAc) microgel solution,microgel solution,P(NIPAM-co-AAc),"[""N-isopropyl acrylamide"",""acrylic acid""]",,"N,N′-methylenebisacrylamide",,soap-free emulsion polymerization,,,,,,"[""carboxylic groups"",""-CONH-"",""-COOH"",""-CH(CH3)2""]",[],[],,"[""temperature-sensitive"",""pH-sensitive""]",,,,,,,,,,,,,,,bovine serum albumin,BSA,bovine,,,,batch loading followed by temperature-dependent transmittance,4,,certain time for loading; transmittance measured over 20-60 °C,,buffer solution,,,,equal volume microgel and BSA solutions,,visible spectrophotometer at 600 nm,,LCST/onset of dramatic transmittance decrease,20.0,°C,context_dependent,LCST after BSA adsorption,"[""surface hydrophobicity increase"",""BSA shielding effect"",""polymer-water interaction change"",""LCST decrease""]",2,0.95,Effect of BSA loading on the properties of P (NIPAM-co-AAc) microgel
PHA-1757239fa6-003,10.1007/s00604-023-05845-5,train,OVA-extracted molecularly imprinted hydrogel strip,PET/MIP bilayered hydrogel strip,"[""polyacrylamide-based MIP network"",""PET passive layer""]","[""4-vinylphenylboronic acid"",""acrylamide"",""2-(dimethylamino)ethyl methacrylate""]",,"N,N'-methylenebisacrylamide",,UV photopolymerization on PET followed by acidic OVA extraction,,,,,,"[""boronic acid"",""amide"",""tertiary amine/aminoethyl groups""]","[""phenylboronic acid moieties""]","[""PET film""]",mixed ionizable polymer network,"[""protein-responsive swelling restriction"",""swelling-induced bending actuator""]",454% for E-MIH in PBS pH 6.5,,,,,,,,,,,,,,ovalbumin,OVA,"commercial OVA, Acros Organics",44,5.1,"negative at pH 6.5, reported",batch adsorption kinetics,6.5,,13 h monitored; plateau after 9 h,,PBS,phosphate buffer salts,,,5 mL,,"[""Bradford protein assay"",""bending angle image analysis""]",,q_norm_mg_g,50.0,mg/g,maximize,OVA kinetic adsorption plateau,"[""molecular imprinting"",""swelling-induced deformation"",""restricted swelling""]",3,,Determination of ovalbumin sensing response of protein-imprinted bilayered hydrogel strips via measurement of mechanically driven bending angles based on swelling-induced deformation
PHA-1757239fa6-004,10.1007/s00604-023-05845-5,train,nonimprinted hydrogel strip,PET/nonimprinted hydrogel bilayer strip,"[""polyacrylamide-based nonimprinted polymer network"",""PET passive layer""]","[""4-vinylphenylboronic acid"",""acrylamide"",""2-(dimethylamino)ethyl methacrylate""]",,"N,N'-methylenebisacrylamide",,UV photopolymerization on PET using template-free precursor solution,,,,,,"[""boronic acid"",""amide"",""tertiary amine/aminoethyl groups""]","[""phenylboronic acid moieties""]","[""PET film""]",mixed ionizable polymer network,"[""swelling-induced bending control""]",363-370% for MIH and NIH in PBS pH 6.5,,,,,,,,,,,,,,ovalbumin,OVA,"commercial OVA, Acros Organics",44,5.1,"negative at pH 6.5, reported",batch adsorption kinetics control,6.5,,13 h monitored; plateau after 9 h,,PBS,phosphate buffer salts,,,5 mL,,"[""Bradford protein assay"",""bending angle image analysis""]",,q_norm_mg_g,18.0,mg/g,maximize,OVA kinetic adsorption on nonimprinted control,"[""nonspecific binding""]",3,,Determination of ovalbumin sensing response of protein-imprinted bilayered hydrogel strips via measurement of mechanically driven bending angles based on swelling-induced deformation
PHA-1757239fa6-006,10.1007/s00604-023-05845-5,train,OVA-extracted molecularly imprinted hydrogel strip,PET/MIP bilayered hydrogel strip,"[""polyacrylamide-based MIP network"",""PET passive layer""]","[""4-vinylphenylboronic acid"",""acrylamide"",""2-(dimethylamino)ethyl methacrylate""]",,"N,N'-methylenebisacrylamide",,UV photopolymerization on PET followed by acidic OVA extraction,,,,,,"[""boronic acid"",""amide"",""tertiary amine/aminoethyl groups""]","[""phenylboronic acid moieties""]","[""PET film""]",mixed ionizable polymer network,"[""protein-responsive swelling restriction""]",454% for E-MIH in PBS pH 6.5,,,,,,,,,,,,,,conalbumin,CAB,"commercial CAB, Sigma-Aldrich",66-70,6.3,,batch selectivity adsorption,6.5,,12 h,,PBS,phosphate buffer salts,,,5 mL,,"[""Bradford protein assay"",""bending angle image analysis""]",,q_norm_mg_g,20.0,mg/g,maximize,CAB adsorption on OVA-imprinted hydrogel,"[""nonspecific binding"",""glycoprotein comparison""]",3,,Determination of ovalbumin sensing response of protein-imprinted bilayered hydrogel strips via measurement of mechanically driven bending angles based on swelling-induced deformation
PHA-1757239fa6-011,10.1007/s00604-023-05845-5,train,OVA-extracted molecularly imprinted hydrogel strip,PET/MIP bilayered hydrogel strip,"[""polyacrylamide-based MIP network"",""PET passive layer""]","[""4-vinylphenylboronic acid"",""acrylamide"",""2-(dimethylamino)ethyl methacrylate""]",,"N,N'-methylenebisacrylamide",,UV photopolymerization on PET followed by acidic OVA extraction,,,,,,"[""boronic acid"",""amide"",""tertiary amine/aminoethyl groups""]","[""phenylboronic acid moieties""]","[""PET film""]",mixed ionizable polymer network,"[""reproducible imprinted hydrogel actuator""]",454% for E-MIH in PBS pH 6.5,,,,,,,,,,,,,,ovalbumin,OVA,"commercial OVA, Acros Organics",44,5.1,"negative at pH 6.5, reported",batch adsorption reproducibility,6.5,,12 h,,PBS,phosphate buffer salts,,,5 mL,,"[""Bradford protein assay"",""bending angle image analysis""]",,q_norm_mg_g,50.8,mg/g,maximize,OVA adsorption reproducibility across E-MIH strips,"[""molecular imprinting"",""reproducible bending response""]",3,,Determination of ovalbumin sensing response of protein-imprinted bilayered hydrogel strips via measurement of mechanically driven bending angles based on swelling-induced deformation
PHA-1757239fa6-012,10.1007/s00604-023-05845-5,train,OVA-extracted molecularly imprinted hydrogel strip,PET/MIP bilayered hydrogel strip,"[""polyacrylamide-based MIP network"",""PET passive layer""]","[""4-vinylphenylboronic acid"",""acrylamide"",""2-(dimethylamino)ethyl methacrylate""]",,"N,N'-methylenebisacrylamide",,UV photopolymerization on PET followed by acidic OVA extraction,,,,,,"[""boronic acid"",""amide"",""tertiary amine/aminoethyl groups""]","[""phenylboronic acid moieties""]","[""PET film""]",mixed ionizable polymer network,"[""real-sample OVA sensing hydrogel actuator""]",454% for E-MIH in PBS pH 6.5,,,,,,,,,,,,,,ovalbumin in chicken egg white,OVA,chicken egg white,44,5.1,"negative at pH 6.5, reported for OVA",real sample batch adsorption,6.5,,12 h,,PBS,phosphate buffer salts,,,,,"[""Bradford protein assay at 595 nm"",""bending angle image analysis""]",,q_norm_mg_g,23.3,mg/g,maximize,Egg white OVA adsorption by E-MIH at 50 ug/mL,"[""molecular imprinting"",""real sample matrix tolerance"",""bending response""]",3,,Determination of ovalbumin sensing response of protein-imprinted bilayered hydrogel strips via measurement of mechanically driven bending angles based on swelling-induced deformation
PHA-1757239fa6-013,10.1007/s00604-023-05845-5,train,OVA-extracted molecularly imprinted hydrogel strip,PET/MIP bilayered hydrogel strip,"[""polyacrylamide-based MIP network"",""PET passive layer""]","[""4-vinylphenylboronic acid"",""acrylamide"",""2-(dimethylamino)ethyl methacrylate""]",,"N,N'-methylenebisacrylamide",,UV photopolymerization on PET followed by acidic OVA extraction,,,,,,"[""boronic acid"",""amide"",""tertiary amine/aminoethyl groups""]","[""phenylboronic acid moieties""]","[""PET film""]",mixed ionizable polymer network,"[""real-sample OVA sensing hydrogel actuator""]",454% for E-MIH in PBS pH 6.5,,,,,,,,,,,,,,ovalbumin in chicken egg white,OVA,chicken egg white,44,5.1,"negative at pH 6.5, reported for OVA",real sample batch adsorption,6.5,,12 h,,PBS,phosphate buffer salts,,,,,"[""Bradford protein assay at 595 nm"",""bending angle image analysis""]",,q_norm_mg_g,10.8,mg/g,maximize,Egg white OVA adsorption by E-MIH at 32 ug/mL,"[""molecular imprinting"",""real sample matrix tolerance"",""bending response""]",3,,Determination of ovalbumin sensing response of protein-imprinted bilayered hydrogel strips via measurement of mechanically driven bending angles based on swelling-induced deformation
PHA-1757239fa6-014,10.1007/s00604-023-05845-5,train,nonimprinted hydrogel strip,PET/nonimprinted hydrogel bilayer strip,"[""polyacrylamide-based nonimprinted polymer network"",""PET passive layer""]","[""4-vinylphenylboronic acid"",""acrylamide"",""2-(dimethylamino)ethyl methacrylate""]",,"N,N'-methylenebisacrylamide",,UV photopolymerization on PET using template-free precursor solution,,,,,,"[""boronic acid"",""amide"",""tertiary amine/aminoethyl groups""]","[""phenylboronic acid moieties""]","[""PET film""]",mixed ionizable polymer network,"[""real-sample nonimprinted control""]",363-370% for MIH and NIH in PBS pH 6.5,,,,,,,,,,,,,,ovalbumin in chicken egg white,OVA,chicken egg white,44,5.1,"negative at pH 6.5, reported for OVA",real sample batch adsorption control,6.5,,12 h,,PBS,phosphate buffer salts,,,,,"[""Bradford protein assay at 595 nm""]",,q_norm_mg_g,5.9,mg/g,maximize,Egg white OVA adsorption by NIH at 50 ug/mL,"[""nonspecific binding"",""real sample control""]",3,,Determination of ovalbumin sensing response of protein-imprinted bilayered hydrogel strips via measurement of mechanically driven bending angles based on swelling-induced deformation
PHA-1757239fa6-015,10.1007/s00604-023-05845-5,train,nonimprinted hydrogel strip,PET/nonimprinted hydrogel bilayer strip,"[""polyacrylamide-based nonimprinted polymer network"",""PET passive layer""]","[""4-vinylphenylboronic acid"",""acrylamide"",""2-(dimethylamino)ethyl methacrylate""]",,"N,N'-methylenebisacrylamide",,UV photopolymerization on PET using template-free precursor solution,,,,,,"[""boronic acid"",""amide"",""tertiary amine/aminoethyl groups""]","[""phenylboronic acid moieties""]","[""PET film""]",mixed ionizable polymer network,"[""real-sample nonimprinted control""]",363-370% for MIH and NIH in PBS pH 6.5,,,,,,,,,,,,,,ovalbumin in chicken egg white,OVA,chicken egg white,44,5.1,"negative at pH 6.5, reported for OVA",real sample batch adsorption control,6.5,,12 h,,PBS,phosphate buffer salts,,,,,"[""Bradford protein assay at 595 nm""]",,q_norm_mg_g,8.2,mg/g,maximize,Egg white OVA adsorption by NIH at 32 ug/mL,"[""nonspecific binding"",""real sample control""]",3,,Determination of ovalbumin sensing response of protein-imprinted bilayered hydrogel strips via measurement of mechanically driven bending angles based on swelling-induced deformation
PHA-46ce6cbbbe-001,10.1007/s10529-020-02829-w,train,chitosan hydrogel A,capsule,"[""chitosan""]","[""N-acetyl-D-glucosamine"",""D-glucosamine""]",,"[""sodium dodecyl sulfate as anionic gelling solution""]",,"0.5% chitosan in 1% acetic acid, pH adjusted near 6, dropped into 5 g/L SDS, then treated with 0.05 M NaOH replacement.",,,,,,"[""polycationic chitosan groups""]",[],[],polycationic chitosan; SDS/OH-treated shell,[],,,,,,,,1.49 ± 0.08 mm capsule diameter for 5 g/L SDS + 0.05 M NaOH sample,,,,,,,Thermoanaerobacter ethanolicus alcohol dehydrogenase double mutant C295A/I86A,DM TeSADH,Thermoanaerobacter ethanolicus; expressed in DH5alpha E. coli cells,,,,batch adsorption immobilization,8.9,30,4 h,,"50 mM Tris-HCl buffer, pH 8.9 at 60 C","[""ZnCl2""]",10 uM ZnCl2,maximum 15-20 hydrogel capsules,4 mL buffer plus 200 uL enzyme solution,,Bio-Rad protein assay using BSA standard,,binding_efficiency_pct,78.3,%,maximize,DM TeSADH immobilization on hydrogel A,"[""physical adsorption"",""porous chitosan"",""NaOH replacement of SDS"",""lower SDS gelation concentration""]",3,0.97,Enzyme immobilization on porous chitosan hydrogel capsules formed by anionic surfactant gelation
PHA-46ce6cbbbe-002,10.1007/s10529-020-02829-w,train,chitosan hydrogel A,capsule,"[""chitosan""]","[""N-acetyl-D-glucosamine"",""D-glucosamine""]",,"[""sodium dodecyl sulfate as anionic gelling solution""]",,"0.5% chitosan in 1% acetic acid, pH adjusted near 6, dropped into 5 g/L SDS, then treated with 0.05 M NaOH replacement.",,,,,,"[""polycationic chitosan groups""]",[],[],polycationic chitosan; SDS/OH-treated shell,[],,,,,,,,1.49 ± 0.08 mm capsule diameter for 5 g/L SDS + 0.05 M NaOH sample,,,,,,,Thermoanaerobacter ethanolicus alcohol dehydrogenase triple mutant N245A/C295A/I86A,N245A TeSADH,Thermoanaerobacter ethanolicus; expressed in DH5alpha E. coli cells,,,,batch adsorption immobilization,8.9,30,4 h,,"50 mM Tris-HCl buffer, pH 8.9 at 60 C","[""ZnCl2""]",10 uM ZnCl2,maximum 15-20 hydrogel capsules,4 mL buffer plus 200 uL enzyme solution,,Bio-Rad protein assay using BSA standard,,binding_efficiency_pct,70.1,%,maximize,N245A TeSADH immobilization on hydrogel A,"[""physical adsorption"",""porous chitosan"",""NaOH replacement of SDS"",""lower SDS gelation concentration""]",3,0.97,Enzyme immobilization on porous chitosan hydrogel capsules formed by anionic surfactant gelation
