Repository: sunyrain/PHA

# PHA Protein-Hydrogel Adsorption Dataset

Generated: 2026-07-05T11:36:45

## Scope

This curated package organizes literature-derived protein-hydrogel adsorption, binding, immobilization, antifouling, and related biointerface records extracted from the local PHA corpus.

The primary unit is one record:

`paper + hydrogel/sample + protein/mixture + experimental condition + measured outcome`

## Contents

- `data/sources.csv`: article-level metadata, extraction status, and curation decision.
- `data/records_flat.csv`: flattened record-level table with provenance, hydrogel, protein, condition, outcome, mechanism, and quality fields.

File: data/curated/pha_scientific_dataset_20260705/data/inverse_design_seed.csv (part 15 of 62)
record_id,doi,doi_split,hydrogel_name,hydrogel_format,polymer_backbone,monomers,monomer_ratios,crosslinker,crosslinker_concentration,synthesis_method,preparation_solvent,preparation_pH,preparation_temp_C,gelation_time,post_treatment,functional_groups,ligand_or_affinity_group,filler_or_composite,charge_class,responsive_type,swelling_ratio,water_content_pct,porosity_pct,pore_size_value,pore_size_unit,mesh_size,surface_area,particle_size,thickness,roughness,zeta_potential_mV,contact_angle_deg,young_modulus,degradation_or_stability,protein_name,protein_abbreviation,protein_species_or_source,protein_mw_kDa,protein_pI,protein_charge_at_pH,experiment_mode,pH,temperature_C,contact_time,contact_time_unit,buffer,salt_type,salt_concentration,hydrogel_dosage,solution_volume,flow_rate,detection_method,replicate_count,target_name,target_value,target_unit,target_direction,outcome_label,mechanism_tags,source_quality_score,extraction_confidence,article_title
PHA-46ce6cbbbe-003,10.1007/s10529-020-02829-w,train,chitosan hydrogel B,capsule,"[""chitosan""]","[""N-acetyl-D-glucosamine"",""D-glucosamine""]",,"[""sodium dodecyl sulfate as anionic gelling solution""]",,"0.5% chitosan in 1% acetic acid, pH adjusted near 6, dropped into 20 g/L SDS, then treated with 0.05 M NaOH replacement.",,,,,,"[""polycationic chitosan groups""]",[],[],polycationic chitosan; SDS/OH-treated shell,[],,,,,,,,,,,,,,,Thermoanaerobacter ethanolicus alcohol dehydrogenase double mutant C295A/I86A,DM TeSADH,Thermoanaerobacter ethanolicus; expressed in DH5alpha E. coli cells,,,,batch adsorption immobilization,8.9,30,4 h,,"50 mM Tris-HCl buffer, pH 8.9 at 60 C","[""ZnCl2""]",10 uM ZnCl2,maximum 15-20 hydrogel capsules,4 mL buffer plus 200 uL enzyme solution,,Bio-Rad protein assay using BSA standard,,binding_efficiency_pct,66.9,%,maximize,DM TeSADH immobilization on hydrogel B,"[""physical adsorption"",""higher SDS gelation concentration"",""increased hydrogel layer thickness"",""lower adsorptivity""]",3,0.96,Enzyme immobilization on porous chitosan hydrogel capsules formed by anionic surfactant gelation
PHA-46ce6cbbbe-004,10.1007/s10529-020-02829-w,train,chitosan hydrogel B,capsule,"[""chitosan""]","[""N-acetyl-D-glucosamine"",""D-glucosamine""]",,"[""sodium dodecyl sulfate as anionic gelling solution""]",,"0.5% chitosan in 1% acetic acid, pH adjusted near 6, dropped into 20 g/L SDS, then treated with 0.05 M NaOH replacement.",,,,,,"[""polycationic chitosan groups""]",[],[],polycationic chitosan; SDS/OH-treated shell,[],,,,,,,,,,,,,,,Thermoanaerobacter ethanolicus alcohol dehydrogenase triple mutant N245A/C295A/I86A,N245A TeSADH,Thermoanaerobacter ethanolicus; expressed in DH5alpha E. coli cells,,,,batch adsorption immobilization,8.9,30,4 h,,"50 mM Tris-HCl buffer, pH 8.9 at 60 C","[""ZnCl2""]",10 uM ZnCl2,maximum 15-20 hydrogel capsules,4 mL buffer plus 200 uL enzyme solution,,Bio-Rad protein assay using BSA standard,,binding_efficiency_pct,53.8,%,maximize,N245A TeSADH immobilization on hydrogel B,"[""physical adsorption"",""higher SDS gelation concentration"",""increased hydrogel layer thickness"",""lower adsorptivity""]",3,0.96,Enzyme immobilization on porous chitosan hydrogel capsules formed by anionic surfactant gelation
PHA-b76f8a2018-011,10.1007/s10570-020-02974-5,validation,cellulose/Fe3O4 hydrogel microbeads,magnetic hydrogel microbeads,cellulose,"[""cellulose""]",,[],,sol-gel transition of [Emim][Ac] mixture-in-oil emulsion followed by regeneration,,,,,,"[""hydroxyl groups""]",[],"[""Fe3O4 magnetic particles""]",,magnetic,,,,,,,,39-62 um average diameter across hydrogel series,,,,,,,Candida rugosa lipase,lipase,Candida rugosa,,4.5,negative,enzyme immobilization by physical adsorption,7,,,,,,,,,,,,q_norm_mg_g,26.0,mg/g,maximize,lipase immobilization loading,"[""physical adsorption"",""enzyme immobilization""]",3,,Cellulose/biopolymer/Fe3O4 hydrogel microbeads for dye and protein adsorption
PHA-b76f8a2018-012,10.1007/s10570-020-02974-5,validation,cellulose/chitosan/Fe3O4 hydrogel microbeads,magnetic hydrogel microbeads,cellulose/chitosan,"[""cellulose"",""chitosan""]",,[],,sol-gel transition of [Emim][Ac] mixture-in-oil emulsion followed by regeneration,,,,,,"[""amino groups"",""hydroxyl groups""]",[],"[""Fe3O4 magnetic particles""]",more positive net charge,magnetic,,,,,,,,39-62 um average diameter across hydrogel series,,,,,,,Candida rugosa lipase,lipase,Candida rugosa,,4.5,negative,enzyme immobilization by physical adsorption,7,,,,,,,,,,,,q_norm_mg_g,26.0,mg/g,maximize,lipase immobilization loading,"[""physical adsorption"",""positive hydrogel surface"",""negative enzyme charge""]",3,,Cellulose/biopolymer/Fe3O4 hydrogel microbeads for dye and protein adsorption
PHA-b76f8a2018-013,10.1007/s10570-020-02974-5,validation,cellulose/carrageenan/Fe3O4 hydrogel microbeads,magnetic hydrogel microbeads,cellulose/carrageenan,"[""cellulose"",""kappa-carrageenan""]",,[],,sol-gel transition of [Emim][Ac] mixture-in-oil emulsion followed by regeneration,,,,,,"[""sulfate groups"",""glycosidic linkage"",""hydroxyl groups""]",[],"[""Fe3O4 magnetic particles""]",more negative net charge,magnetic,,,,,,,,39-62 um average diameter across hydrogel series,,,,,,,Candida rugosa lipase,lipase,Candida rugosa,,4.5,negative,enzyme immobilization by physical adsorption,7,,,,,,,,,,,,q_norm_mg_g,26.9,mg/g,maximize,lipase immobilization loading,"[""physical adsorption"",""thermal instability of carrageenan""]",3,,Cellulose/biopolymer/Fe3O4 hydrogel microbeads for dye and protein adsorption
PHA-b76f8a2018-014,10.1007/s10570-020-02974-5,validation,cellulose/alkali lignin/Fe3O4 hydrogel microbeads,magnetic hydrogel microbeads,cellulose/alkali lignin,"[""cellulose"",""alkali lignin""]",,[],,sol-gel transition of [Emim][Ac] mixture-in-oil emulsion followed by regeneration,,,,,,"[""carboxyl groups"",""methoxyl groups"",""hydroxyl groups"",""phenolic groups"",""thiol groups""]",[],"[""Fe3O4 magnetic particles""]",hydrophobic with negative functional groups,magnetic,,,,,,,,39-62 um average diameter across hydrogel series,,,,,,,Candida rugosa lipase,lipase,Candida rugosa,,4.5,negative,enzyme immobilization by physical adsorption,7,,,,,,,,,,,,q_norm_mg_g,27.5,mg/g,maximize,lipase immobilization loading,"[""physical adsorption"",""hydrophobic interaction"",""lipase lid opening"",""operational stability""]",3,,Cellulose/biopolymer/Fe3O4 hydrogel microbeads for dye and protein adsorption
PHA-b76f8a2018-015,10.1007/s10570-020-02974-5,validation,cellulose/organosolv lignin/Fe3O4 hydrogel microbeads,magnetic hydrogel microbeads,cellulose/organosolv lignin,"[""cellulose"",""organosolv lignin""]",,[],,sol-gel transition of [Emim][Ac] mixture-in-oil emulsion followed by regeneration,,,,,,"[""carboxyl groups"",""methoxyl groups"",""hydroxyl groups"",""phenolic groups""]",[],"[""Fe3O4 magnetic particles""]",hydrophobic surface,magnetic,,,,,,,,39-62 um average diameter across hydrogel series,,,,,,,Candida rugosa lipase,lipase,Candida rugosa,,4.5,negative,enzyme immobilization by physical adsorption,7,,,,,,,,,,,,q_norm_mg_g,25.4,mg/g,maximize,lipase immobilization loading,"[""physical adsorption"",""hydrophobic interaction"",""lipase lid opening""]",3,,Cellulose/biopolymer/Fe3O4 hydrogel microbeads for dye and protein adsorption
PHA-b76f8a2018-016,10.1007/s10570-020-02974-5,validation,cellulose/starch/Fe3O4 hydrogel microbeads,magnetic hydrogel microbeads,cellulose/starch,"[""cellulose"",""starch""]",,[],,sol-gel transition of [Emim][Ac] mixture-in-oil emulsion followed by regeneration,,,,,,"[""hydroxyl groups""]",[],"[""Fe3O4 magnetic particles""]",more hydrophilic surface,magnetic,,,,,,,,39-62 um average diameter across hydrogel series,,,,,,,Candida rugosa lipase,lipase,Candida rugosa,,4.5,negative,enzyme immobilization by physical adsorption,7,,,,,,,,,,,,q_norm_mg_g,22.6,mg/g,maximize,lipase immobilization loading,"[""physical adsorption"",""hydrophilicity"",""hydrogen bonding"",""enzyme stabilization""]",3,,Cellulose/biopolymer/Fe3O4 hydrogel microbeads for dye and protein adsorption
PHA-e13c26209c-001,10.1007/s10570-021-03727-8,train,CMC-g-poly(acrylic acid-co-acrylamide) hydrogel,freeze-dried hydrogel support,"[""carboxymethyl cellulose""]","[""acrylic acid"",""acrylamide""]",,"[""N,N-methylene bisacrylamide""]",,"CMC dissolved in water, grafted with acrylamide and neutralized acrylic acid, crosslinked with MBA using APS initiator at 70 C, washed, frozen in liquid nitrogen, and freeze-dried for 28 h.",,,,,,"[""carboxymethyl"",""carboxyl"",""amide""]",[],[],anionic/polyelectrolyte,"[""pH-responsive"",""ionic-strength-responsive""]",,,,,,,,,,,,,,,PersiCel3 cellulase,PersiCel3,sheep rumen metagenome; expressed in E. coli BL21(DE3),,,,batch immobilization,6,4,1 h,,PBS,,,support:enzyme weight ratio 15:1,1 mL,,Bradford protein assay for enzyme concentration before and after immobilization; DNS assay for activity,,binding_efficiency_pct,59.0,%,maximize,immobilization efficiency at optimal support:enzyme ratio,"[""electrostatic interaction"",""hydrogen bonding"",""enzyme-polymer bioconjugate"",""hydrogel entrapment""]",3,0.95,Upgrading the enzymatic hydrolysis of lignocellulosic biomass by immobilization of metagenome-derived novel halotolerant cellulase on the carboxymethyl cellulose-based hydrogel
PHA-98922d5b57-001,10.1007/s10856-011-4422-4,test,poly(AAm) SPH,superporous hydrogel,"[""poly(acrylamide)""]","[""acrylamide""]",,"[""N,N'-methylenebisacrylamide""]",,radical polymerization in the presence of sodium bicarbonate gas blowing agent,,,,,,"[""amide""]",[],[],nonionic,[],57.26 ± 5.50 at pH 7.4,,,,,,,,,,,,22 ± 3 kPa compression modulus,,bovine serum albumin,BSA,bovine; Sigma Fraction V,65,4.7,negative,batch loading by solvent sorption,7.4,,1 h sufficient for complete loading,,,,,,,,difference between original and final reservoir concentrations,,q_norm_mg_g,183.5,mg/g,maximize,BSA loading capacity,"[""solvent sorption"",""swelling-assisted loading""]",3,0.98,Superporous polyacrylate/chitosan IPN hydrogels for protein delivery
PHA-98922d5b57-002,10.1007/s10856-011-4422-4,test,poly(AAm-co-AA) SPH,superporous hydrogel,"[""poly(acrylamide-co-acrylic acid)""]","[""acrylamide"",""acrylic acid""]",,"[""N,N'-methylenebisacrylamide""]",,radical polymerization in the presence of sodium bicarbonate gas blowing agent,,,,,,"[""amide"",""carboxylic acid/carboxylate""]",[],[],anionic/pH-sensitive,"[""pH-sensitive""]",91.59 ± 0.80 at pH 7.4,,,,,,,,,,,,17 ± 4 kPa compression modulus,,bovine serum albumin,BSA,bovine; Sigma Fraction V,65,4.7,negative,batch loading by solvent sorption,7.4,,1 h sufficient for complete loading,,,,,,,,difference between original and final reservoir concentrations,,q_norm_mg_g,294.3,mg/g,maximize,BSA loading capacity,"[""solvent sorption"",""swelling-assisted loading"",""electrostatic interaction""]",3,0.98,Superporous polyacrylate/chitosan IPN hydrogels for protein delivery
PHA-98922d5b57-003,10.1007/s10856-011-4422-4,test,1st group of poly(AAm)-CH SPH-IPN,interpenetrating superporous hydrogel,"[""poly(acrylamide)"",""chitosan""]","[""acrylamide""]",,"[""N,N'-methylenebisacrylamide"",""glycerol phosphate""]",,poly(AAm) SPH followed by chitosan IPN formation after BSA embedding,,,,,,"[""amide"",""amine""]",[],"[""chitosan network""]",cationic component present,[],17.45 ± 0.40 at pH 7.4,,,,,,,,,,,,821 ± 84 kPa compression modulus,,bovine serum albumin,BSA,bovine; Sigma Fraction V,65,4.7,negative,batch loading by solvent sorption with IPN formation after embedding,7.4,,1 h sufficient for complete loading,,,,,,,,difference between original and final reservoir concentrations,,q_norm_mg_g,183.5,mg/g,maximize,BSA loading capacity,"[""solvent sorption"",""IPN formation after embedding"",""electrostatic interaction""]",3,0.97,Superporous polyacrylate/chitosan IPN hydrogels for protein delivery
PHA-98922d5b57-004,10.1007/s10856-011-4422-4,test,1st group of poly(AAm-co-AA)-CH SPH-IPN,interpenetrating superporous hydrogel,"[""poly(acrylamide-co-acrylic acid)"",""chitosan""]","[""acrylamide"",""acrylic acid""]",,"[""N,N'-methylenebisacrylamide"",""glycerol phosphate""]",,poly(AAm-co-AA) SPH followed by chitosan IPN formation after BSA embedding,,,,,,"[""amide"",""carboxylic acid/carboxylate"",""amine""]",[],"[""chitosan network""]",ampholytic/mixed anionic and cationic components,"[""pH-sensitive""]",23.39 ± 2.40 at pH 7.4,,,,,,,,,,,,312 ± 241 kPa compression modulus,,bovine serum albumin,BSA,bovine; Sigma Fraction V,65,4.7,negative,batch loading by solvent sorption with IPN formation after embedding,7.4,,1 h sufficient for complete loading,,,,,,,,difference between original and final reservoir concentrations,,q_norm_mg_g,294.3,mg/g,maximize,BSA loading capacity,"[""solvent sorption"",""IPN formation after embedding"",""electrostatic interaction"",""chitosan-BSA interaction""]",3,0.98,Superporous polyacrylate/chitosan IPN hydrogels for protein delivery
PHA-98922d5b57-005,10.1007/s10856-011-4422-4,test,2nd group of poly(AAm)-CH SPH-IPN,interpenetrating superporous hydrogel,"[""poly(acrylamide)"",""chitosan""]","[""acrylamide""]",,"[""N,N'-methylenebisacrylamide"",""glycerol phosphate""]",,chitosan IPN formation before BSA embedding,,,,,,"[""amide"",""amine""]",[],"[""chitosan network""]",cationic component present,[],17.45 ± 0.40 at pH 7.4,,,,,,,,,,,,821 ± 84 kPa compression modulus,,bovine serum albumin,BSA,bovine; Sigma Fraction V,65,4.7,negative,batch loading by solvent sorption after IPN formation,7.4,,1 h sufficient for complete loading,,,,,,,,difference between original and final reservoir concentrations,,q_norm_mg_g,33.6,mg/g,maximize,BSA loading capacity,"[""solvent sorption"",""reduced swelling"",""IPN formation before embedding""]",3,0.97,Superporous polyacrylate/chitosan IPN hydrogels for protein delivery
PHA-98922d5b57-006,10.1007/s10856-011-4422-4,test,2nd group of poly(AAm-co-AA)-CH SPH-IPN,interpenetrating superporous hydrogel,"[""poly(acrylamide-co-acrylic acid)"",""chitosan""]","[""acrylamide"",""acrylic acid""]",,"[""N,N'-methylenebisacrylamide"",""glycerol phosphate""]",,chitosan IPN formation before BSA embedding,,,,,,"[""amide"",""carboxylic acid/carboxylate"",""amine""]",[],"[""chitosan network""]",ampholytic/mixed anionic and cationic components,"[""pH-sensitive""]",23.39 ± 2.40 at pH 7.4,,,,,,,,,,,,312 ± 241 kPa compression modulus,,bovine serum albumin,BSA,bovine; Sigma Fraction V,65,4.7,negative,batch loading by solvent sorption after IPN formation,7.4,,1 h sufficient for complete loading,,,,,,,,difference between original and final reservoir concentrations,,q_norm_mg_g,53.5,mg/g,maximize,BSA loading capacity,"[""solvent sorption"",""reduced swelling"",""IPN formation before embedding""]",3,0.97,Superporous polyacrylate/chitosan IPN hydrogels for protein delivery
PHA-98922d5b57-007,10.1007/s10856-011-4422-4,test,poly(AAm-co-AA) SPH,superporous hydrogel,"[""poly(acrylamide-co-acrylic acid)""]","[""acrylamide"",""acrylic acid""]",,"[""N,N'-methylenebisacrylamide""]",,radical polymerization in the presence of sodium bicarbonate gas blowing agent,,,,,,"[""amide"",""carboxylic acid/carboxylate""]",[],[],anionic/pH-sensitive,"[""pH-sensitive""]",91.59 ± 0.80 at pH 7.4,,,,,,,,,,,,17 ± 4 kPa compression modulus,,bovine serum albumin,BSA,bovine; Sigma Fraction V,65,4.7,negative,batch loading by solvent sorption,7.4,,1 h sufficient for complete loading,,,,,,,,difference between original and final reservoir concentrations,,q_norm_mg_g,50.0,mg/g,maximize,BSA loading capacity,"[""solvent sorption"",""concentration-dependent loading""]",2,0.95,Superporous polyacrylate/chitosan IPN hydrogels for protein delivery
PHA-98922d5b57-008,10.1007/s10856-011-4422-4,test,poly(AAm-co-AA) SPH,superporous hydrogel,"[""poly(acrylamide-co-acrylic acid)""]","[""acrylamide"",""acrylic acid""]",,"[""N,N'-methylenebisacrylamide""]",,radical polymerization in the presence of sodium bicarbonate gas blowing agent,,,,,,"[""amide"",""carboxylic acid/carboxylate""]",[],[],anionic/pH-sensitive,"[""pH-sensitive""]",91.59 ± 0.80 at pH 7.4,,,,,,,,,,,,17 ± 4 kPa compression modulus,,bovine serum albumin,BSA,bovine; Sigma Fraction V,65,4.7,negative,batch loading by solvent sorption,7.4,,1 h sufficient for complete loading,,,,,,,,difference between original and final reservoir concentrations,,q_norm_mg_g,166.0,mg/g,maximize,BSA loading capacity,"[""solvent sorption"",""concentration-dependent loading""]",2,0.95,Superporous polyacrylate/chitosan IPN hydrogels for protein delivery
PHA-8d99238633-001,10.1007/s10856-011-4452-y,train,MPC-grafted silicone hydrogel,membrane,"[""silicone hydrogel"",""methacrylated polydimethylsiloxane macromer"",""TRIS"",""DMA""]","[""2-methacryloyloxyethyl phosphorylcholine"",""methacrylated polydimethylsiloxane macromer"",""3-methacryloxypropyl tris(trimethylsiloxy) silane"",""N,N-dimethylacrylamide""]",,[],,UV-induced simultaneous irradiation graft polymerization of MPC onto silicone hydrogel,,,,,,"[""phosphorylcholine"",""zwitterionic phospholipid moiety""]","[""phosphorylcholine""]",[],zwitterionic surface,[],,,,,,,,,,,,20,1.20 ± 0.01 MPa elastic modulus for Si-g-MPC 4,,fibrinogen,,Biozyme Company,,,,static batch immersion,7.4,37,12 h,,phosphate-buffered saline,,,,,,bicinchoninic acid assay after SDS desorption and sonication,,surface_adsorption_ug_cm2,0.12,ug/cm2,context_dependent,least fibrinogen adsorption on MPC-grafted silicone hydrogel,"[""hydration layer"",""phosphorylcholine hydration"",""zwitterionic antifouling"",""hydrophilicity""]",3,0.9,Photoinduced graft polymerization of 2-methacryloyloxyethyl phosphorylcholine on silicone hydrogels for reducing protein adsorption
PHA-8d99238633-002,10.1007/s10856-011-4452-y,train,MPC-grafted silicone hydrogel,membrane,"[""silicone hydrogel"",""methacrylated polydimethylsiloxane macromer"",""TRIS"",""DMA""]","[""2-methacryloyloxyethyl phosphorylcholine"",""methacrylated polydimethylsiloxane macromer"",""3-methacryloxypropyl tris(trimethylsiloxy) silane"",""N,N-dimethylacrylamide""]",,[],,UV-induced simultaneous irradiation graft polymerization of MPC onto silicone hydrogel,,,,,,"[""phosphorylcholine"",""zwitterionic phospholipid moiety""]","[""phosphorylcholine""]",[],zwitterionic surface,[],,,,,,,,,,,,20,1.20 ± 0.01 MPa elastic modulus for Si-g-MPC 4,,lysozyme,,Biozyme Company,,,,static batch immersion,7.4,37,12 h,,phosphate-buffered saline,,,,,,bicinchoninic acid assay after SDS desorption and sonication,,surface_adsorption_ug_cm2,0.05,ug/cm2,context_dependent,least lysozyme adsorption on MPC-grafted silicone hydrogel,"[""hydration layer"",""phosphorylcholine hydration"",""zwitterionic antifouling"",""hydrophilicity""]",3,0.9,Photoinduced graft polymerization of 2-methacryloyloxyethyl phosphorylcholine on silicone hydrogels for reducing protein adsorption
PHA-50360151ab-r5,10.1007/s10895-014-1450-8,train,negatively charged non-silicone hydrogel with high water content,contact lens hydrogel coupon mounted on coverslip,[],[],,[],,,,,,,,"[""negatively charged groups""]",[],[],anionic,[],,,,,,,,,,,,,,,HiLyte-labeled bovine serum albumin,HiLyte-BSA,bovine,66.5,4.8,reported as slightly negative at pH 7.4 for BSA,FRAP after overnight protein soak,,,overnight soak,,PBS used for rinse and imaging immersion,"[""NaCl"",""KCl"",""phosphate""]","{""KCl"":""2.7 mM"",""NaCl"":""137 mM"",""phosphate"":""10 mM""}",one HyC coupon,10 uL protein soak; 20 uL PBS imaging immersion,,"[""FRAP"",""confocal laser scanning microscopy"",""488 nm argon ion laser""]",,FRAP mobile fraction,71.0,%,context_dependent,HiLyte-BSA showed higher mobility on HyC than DTAF-BSA,"[""surface adsorption"",""protein mobility"",""fluorophore effect""]",3,0.94,The Effect of Fluorescent Labels on Protein Sorption in Polymer Hydrogels
PHA-50360151ab-r6,10.1007/s10895-014-1450-8,train,negatively charged non-silicone hydrogel with high water content,contact lens hydrogel coupon mounted on coverslip,[],[],,[],,,,,,,,"[""negatively charged groups""]",[],[],anionic,[],,,,,,,,,,,,,,,DTAF-labeled bovine serum albumin,DTAF-BSA,bovine,66.5,4.8,reported as slightly negative at pH 7.4 for BSA,FRAP after overnight protein soak,,,overnight soak,,PBS used for rinse and imaging immersion,"[""NaCl"",""KCl"",""phosphate""]","{""KCl"":""2.7 mM"",""NaCl"":""137 mM"",""phosphate"":""10 mM""}",one HyC coupon,10 uL protein soak; 20 uL PBS imaging immersion,,"[""FRAP"",""confocal laser scanning microscopy"",""488 nm argon ion laser""]",,FRAP mobile fraction,44.0,%,context_dependent,DTAF-BSA showed reduced mobility on HyC,"[""surface adsorption"",""protein mobility reduction"",""DTAF label effect""]",3,0.94,The Effect of Fluorescent Labels on Protein Sorption in Polymer Hydrogels
PHA-50360151ab-r7,10.1007/s10895-014-1450-8,train,negatively charged non-silicone hydrogel with high water content,contact lens hydrogel coupon mounted on coverslip,[],[],,[],,,,,,,,"[""negatively charged groups""]",[],[],anionic,[],,,,,,,,,,,,,,,HiLyte-labeled lysozyme,HiLyte-LY,Sigma-Aldrich; species not specified,14.3,11.35,reported as significantly positive at pH 7.4 for LY,FRAP after overnight protein soak,,,overnight soak,,PBS used for rinse and imaging immersion,"[""NaCl"",""KCl"",""phosphate""]","{""KCl"":""2.7 mM"",""NaCl"":""137 mM"",""phosphate"":""10 mM""}",one HyC coupon,10 uL protein soak; 20 uL PBS imaging immersion,,"[""FRAP"",""confocal laser scanning microscopy"",""488 nm argon ion laser""]",,FRAP mobile fraction,11.0,%,context_dependent,HiLyte-LY had low mobile fraction but fast recovery on HyC,"[""electrostatic attraction"",""surface adsorption"",""protein mobility reduction"",""fluorophore effect""]",3,0.94,The Effect of Fluorescent Labels on Protein Sorption in Polymer Hydrogels
PHA-50360151ab-r8,10.1007/s10895-014-1450-8,train,negatively charged non-silicone hydrogel with high water content,contact lens hydrogel coupon mounted on coverslip,[],[],,[],,,,,,,,"[""negatively charged groups""]",[],[],anionic,[],,,,,,,,,,,,,,,DTAF-labeled lysozyme,DTAF-LY,Sigma-Aldrich; species not specified,14.3,11.35,reported as significantly positive at pH 7.4 for LY,FRAP after overnight protein soak,,,overnight soak,,PBS used for rinse and imaging immersion,"[""NaCl"",""KCl"",""phosphate""]","{""KCl"":""2.7 mM"",""NaCl"":""137 mM"",""phosphate"":""10 mM""}",one HyC coupon,10 uL protein soak; 20 uL PBS imaging immersion,,"[""FRAP"",""confocal laser scanning microscopy"",""488 nm argon ion laser""]",,FRAP mobile fraction,7.0,%,context_dependent,DTAF-LY was nearly immobilized on HyC,"[""electrostatic attraction"",""surface adsorption"",""DTAF label effect"",""protein mobility reduction"",""possible partial interaction state""]",3,0.94,The Effect of Fluorescent Labels on Protein Sorption in Polymer Hydrogels
PHA-77d832f4c2-001,10.1007/s10924-022-02417-1,train,aniline-grafted polyacrylamide cryogel hydrophobic interaction matrix,macroporous monolithic cryogel cut into about 1.5 mm cubes for batch adsorption,"[""polyacrylamide""]","[""acrylamide"",""allyl glycidyl ether""]",,"[""N,N'-methylene-bis-acrylamide""]",,"cryogelation followed by ethylenediamine treatment, glutaraldehyde activation, aniline grafting and sodium borohydride reduction",,,,,,"[""amide"",""epoxy-derived groups"",""aldehyde-activated spacer"",""aniline aromatic amine""]","[""aniline"",""hydrophobic aromatic ring""]",[],,[],12.66 ± 0.81 kg/kg,,,,,,,cubes about 1.5 mm edge,,,,,,,bovine serum albumin,BSA,"bovine; Sigma A7908, purity >= 98%",,,,batch adsorption isotherm,6.0,25.0,12 h,,PBS 0.05 M,sodium sulfate,1.0 mol.L-1,approximately 30 mg dry adsorbent,4.0 mL,,Bradford assay at 595 nm by UV-Vis spectrophotometer,,q_norm_mg_g,20.901,mg/g,maximize,Langmuir maximum adsorption capacity at 1.0 M sodium sulfate,"[""hydrophobic interaction"",""kosmotropic salt desolvation""]",3,0.95,A novel hydrophobic matrix grafted with aniline for protein capture and thermodynamic study of BSA adsorption
PHA-77d832f4c2-002,10.1007/s10924-022-02417-1,train,aniline-grafted polyacrylamide cryogel hydrophobic interaction matrix,macroporous monolithic cryogel cut into about 1.5 mm cubes for batch adsorption,"[""polyacrylamide""]","[""acrylamide"",""allyl glycidyl ether""]",,"[""N,N'-methylene-bis-acrylamide""]",,"cryogelation followed by ethylenediamine treatment, glutaraldehyde activation, aniline grafting and sodium borohydride reduction",,,,,,"[""amide"",""epoxy-derived groups"",""aldehyde-activated spacer"",""aniline aromatic amine""]","[""aniline"",""hydrophobic aromatic ring""]",[],,[],12.66 ± 0.81 kg/kg,,,,,,,cubes about 1.5 mm edge,,,,,,,bovine serum albumin,BSA,"bovine; Sigma A7908, purity >= 98%",,,,batch adsorption isotherm,6.0,25.0,12 h,,PBS 0.05 M,sodium sulfate,1.5 mol.L-1,approximately 30 mg dry adsorbent,4.0 mL,,Bradford assay at 595 nm by UV-Vis spectrophotometer,,q_norm_mg_g,42.499,mg/g,maximize,Langmuir maximum adsorption capacity at 1.5 M sodium sulfate,"[""hydrophobic interaction"",""kosmotropic salt desolvation""]",3,0.95,A novel hydrophobic matrix grafted with aniline for protein capture and thermodynamic study of BSA adsorption
PHA-77d832f4c2-003,10.1007/s10924-022-02417-1,train,aniline-grafted polyacrylamide cryogel hydrophobic interaction matrix,macroporous monolithic cryogel cut into about 1.5 mm cubes for batch adsorption,"[""polyacrylamide""]","[""acrylamide"",""allyl glycidyl ether""]",,"[""N,N'-methylene-bis-acrylamide""]",,"cryogelation followed by ethylenediamine treatment, glutaraldehyde activation, aniline grafting and sodium borohydride reduction",,,,,,"[""amide"",""epoxy-derived groups"",""aldehyde-activated spacer"",""aniline aromatic amine""]","[""aniline"",""hydrophobic aromatic ring""]",[],,[],12.66 ± 0.81 kg/kg,,,,,,,cubes about 1.5 mm edge,,,,,,,bovine serum albumin,BSA,"bovine; Sigma A7908, purity >= 98%",,,,batch adsorption isotherm,6.0,25.0,12 h,,PBS 0.05 M,sodium sulfate,2.0 mol.L-1,approximately 30 mg dry adsorbent,4.0 mL,,Bradford assay at 595 nm by UV-Vis spectrophotometer,,q_norm_mg_g,36.919,mg/g,maximize,Langmuir maximum adsorption capacity at 2.0 M sodium sulfate,"[""hydrophobic interaction"",""salting out"",""protein aggregation""]",3,0.95,A novel hydrophobic matrix grafted with aniline for protein capture and thermodynamic study of BSA adsorption
PHA-77d832f4c2-004,10.1007/s10924-022-02417-1,train,aniline-grafted polyacrylamide cryogel hydrophobic interaction matrix,macroporous monolithic cryogel cut into about 1.5 mm cubes for batch adsorption,"[""polyacrylamide""]","[""acrylamide"",""allyl glycidyl ether""]",,"[""N,N'-methylene-bis-acrylamide""]",,"cryogelation followed by ethylenediamine treatment, glutaraldehyde activation, aniline grafting and sodium borohydride reduction",,,,,,"[""amide"",""epoxy-derived groups"",""aldehyde-activated spacer"",""aniline aromatic amine""]","[""aniline"",""hydrophobic aromatic ring""]",[],,[],12.66 ± 0.81 kg/kg,,,,,,,cubes about 1.5 mm edge,,,,,,,bovine serum albumin,BSA,"bovine; Sigma A7908, purity >= 98%",,,,batch adsorption isotherm,6.0,25.0,12 h,,PBS 0.05 M,sodium sulfate,2.5 mol.L-1,approximately 30 mg dry adsorbent,4.0 mL,,Bradford assay at 595 nm by UV-Vis spectrophotometer,,q_norm_mg_g,24.117,mg/g,maximize,Langmuir maximum adsorption capacity at 2.5 M sodium sulfate,"[""hydrophobic interaction"",""salting out"",""protein aggregation""]",3,0.95,A novel hydrophobic matrix grafted with aniline for protein capture and thermodynamic study of BSA adsorption
PHA-77d832f4c2-005,10.1007/s10924-022-02417-1,train,aniline-grafted polyacrylamide cryogel hydrophobic interaction matrix,macroporous monolithic cryogel cut into about 1.5 mm cubes for batch adsorption,"[""polyacrylamide""]","[""acrylamide"",""allyl glycidyl ether""]",,"[""N,N'-methylene-bis-acrylamide""]",,"cryogelation followed by ethylenediamine treatment, glutaraldehyde activation, aniline grafting and sodium borohydride reduction",,,,,,"[""amide"",""epoxy-derived groups"",""aldehyde-activated spacer"",""aniline aromatic amine""]","[""aniline"",""hydrophobic aromatic ring""]",[],,[],12.66 ± 0.81 kg/kg,,,,,,,cubes about 1.5 mm edge,,,,,,,bovine serum albumin,BSA,"bovine; Sigma A7908, purity >= 98%",,,,batch adsorption isotherm,6.0,35.0,12 h,,PBS 0.05 M,sodium sulfate,1.5 mol.L-1,approximately 30 mg dry adsorbent,4.0 mL,,Bradford assay at 595 nm by UV-Vis spectrophotometer,,q_norm_mg_g,69.014,mg/g,maximize,Langmuir maximum adsorption capacity at 308.15 K,"[""temperature-enhanced adsorption"",""hydrophobic interaction"",""protein conformational change""]",3,0.95,A novel hydrophobic matrix grafted with aniline for protein capture and thermodynamic study of BSA adsorption
PHA-77d832f4c2-006,10.1007/s10924-022-02417-1,train,aniline-grafted polyacrylamide cryogel hydrophobic interaction matrix,macroporous monolithic cryogel cut into about 1.5 mm cubes for batch adsorption,"[""polyacrylamide""]","[""acrylamide"",""allyl glycidyl ether""]",,"[""N,N'-methylene-bis-acrylamide""]",,"cryogelation followed by ethylenediamine treatment, glutaraldehyde activation, aniline grafting and sodium borohydride reduction",,,,,,"[""amide"",""epoxy-derived groups"",""aldehyde-activated spacer"",""aniline aromatic amine""]","[""aniline"",""hydrophobic aromatic ring""]",[],,[],12.66 ± 0.81 kg/kg,,,,,,,cubes about 1.5 mm edge,,,,,,,bovine serum albumin,BSA,"bovine; Sigma A7908, purity >= 98%",,,,batch adsorption isotherm,6.0,45.0,12 h,,PBS 0.05 M,sodium sulfate,1.5 mol.L-1,approximately 30 mg dry adsorbent,4.0 mL,,Bradford assay at 595 nm by UV-Vis spectrophotometer,,q_norm_mg_g,75.284,mg/g,maximize,Langmuir maximum adsorption capacity at 318.15 K,"[""temperature-enhanced adsorption"",""hydrophobic interaction"",""protein conformational change""]",3,0.95,A novel hydrophobic matrix grafted with aniline for protein capture and thermodynamic study of BSA adsorption
PHA-6460df13aa-002,10.1007/s10924-025-03610-8,train,D-glucosamine-functionalized polyacrylamide cryogel,supermacroporous monolithic column,"[""polyacrylamide""]","[""acrylamide"",""bis-acrylamide"",""allyl-glycidyl-ether""]",,"[""bis-acrylamide"",""glutaraldehyde""]",,cryopolymerization at -12 °C followed by D-glucosamine functionalization,,,,,,"[""amide"",""amine"",""hydroxyl""]","[""D-glucosamine""]",[],,[],17.96 kg.kg-1 functionalized,,,,,,,,,,,,,,banana lectin,BanLec,"plantain extract, Musa spp.",14.4 kDa by SDS-PAGE; 20.48 kDa by HPLC,,,affinity chromatography purification,7.2,25,,,20 mM sodium phosphate buffer,,,3 cryogel cylinders; column 17 cm height and 1.4 cm diameter,90 mL crude extract loaded; 40 mL purified fraction,1.5 mL.min-1,hemagglutination assay; protein concentration assay,,recovery_pct,74.58,%,maximize,purification replicate 1,"[""carbohydrate affinity"",""lectin-ligand recognition"",""glucose elution""]",3,0.86,Affinity Monolithic Cryogel Column for an Innovative Approach in BanLec Purification
PHA-6460df13aa-003,10.1007/s10924-025-03610-8,train,D-glucosamine-functionalized polyacrylamide cryogel,supermacroporous monolithic column,"[""polyacrylamide""]","[""acrylamide"",""bis-acrylamide"",""allyl-glycidyl-ether""]",,"[""bis-acrylamide"",""glutaraldehyde""]",,cryopolymerization at -12 °C followed by D-glucosamine functionalization,,,,,,"[""amide"",""amine"",""hydroxyl""]","[""D-glucosamine""]",[],,[],17.96 kg.kg-1 functionalized,,,,,,,,,,,,,,banana lectin,BanLec,"plantain extract, Musa spp.",14.4 kDa by SDS-PAGE; 20.48 kDa by HPLC,,,affinity chromatography purification,7.2,25,,,20 mM sodium phosphate buffer,,,3 cryogel cylinders; column 17 cm height and 1.4 cm diameter,90 mL crude extract loaded; 40 mL purified fraction,1.5 mL.min-1,hemagglutination assay; protein concentration assay,,recovery_pct,67.62,%,maximize,purification replicate 2,"[""carbohydrate affinity"",""lectin-ligand recognition"",""glucose elution""]",3,0.88,Affinity Monolithic Cryogel Column for an Innovative Approach in BanLec Purification
PHA-6460df13aa-004,10.1007/s10924-025-03610-8,train,D-glucosamine-functionalized polyacrylamide cryogel,supermacroporous monolithic column,"[""polyacrylamide""]","[""acrylamide"",""bis-acrylamide"",""allyl-glycidyl-ether""]",,"[""bis-acrylamide"",""glutaraldehyde""]",,cryopolymerization at -12 °C followed by D-glucosamine functionalization,,,,,,"[""amide"",""amine"",""hydroxyl""]","[""D-glucosamine""]",[],,[],17.96 kg.kg-1 functionalized,,,,,,,,,,,,,,banana lectin,BanLec,"plantain extract, Musa spp.",14.4 kDa by SDS-PAGE; 20.48 kDa by HPLC,,,affinity chromatography purification,7.2,25,,,20 mM sodium phosphate buffer,,,3 cryogel cylinders; column 17 cm height and 1.4 cm diameter,90 mL crude extract loaded; 40 mL purified fraction,1.5 mL.min-1,hemagglutination assay; protein concentration assay,,recovery_pct,50.93,%,maximize,purification replicate 3,"[""carbohydrate affinity"",""lectin-ligand recognition"",""glucose elution""]",3,0.88,Affinity Monolithic Cryogel Column for an Innovative Approach in BanLec Purification
PHA-6460df13aa-005,10.1007/s10924-025-03610-8,train,D-glucosamine-functionalized polyacrylamide cryogel,supermacroporous monolithic column,"[""polyacrylamide""]","[""acrylamide"",""bis-acrylamide"",""allyl-glycidyl-ether""]",,"[""bis-acrylamide"",""glutaraldehyde""]",,cryopolymerization at -12 °C followed by D-glucosamine functionalization,,,,,,"[""amide"",""amine"",""hydroxyl""]","[""D-glucosamine""]",[],,[],17.7 kg.kg-1,,,,,,,,,,,,,,banana lectin,BanLec,"plantain fruit, Musa spp.",14.4 kDa by SDS-PAGE; 20.48 kDa by HPLC,,,ÄKTA Pure 25 L affinity chromatography,7.2,25,,,20 mM sodium phosphate buffer,,,monolithic cryogel column,,1.5 mL.min-1,"SDS-PAGE, HPLC and hemagglutination assay",,yield,0.053,mg protein per g fruit,context_dependent,overall purification yield,"[""carbohydrate affinity"",""lectin specificity"",""glucose elution""]",3,0.82,Affinity Monolithic Cryogel Column for an Innovative Approach in BanLec Purification
PHA-c57910f7fd-002,10.1007/s10965-017-1256-x,train,BSA-imprinted PEG600-grafted calcium alginate hydrogel microspheres,microspheres,"[""calcium alginate"",""PEG600-grafted alginate""]","[""sodium alginate"",""PEG600""]",,"[""epoxy chloropropane"",""CaCl2/Ca2+""]",,SA-g-PEG600 solution containing BSA was dropped into 2 wt% CaCl2 aqueous solution and gelled for 2 h; BSA was eluted with 0.4 wt% NaOH containing 2 wt% SDS for 120 min.,,,,,,"[""alginate carboxylate"",""glucoside hydroxyl"",""PEG ether C-O-C""]","[""BSA-imprinted binding sites""]",[],,swelling hydrogel with crosslinking-density-dependent recognition,,,,,,,,,,,,,,,bovine serum albumin,BSA,bovine,66,4.7,,adsorption isotherm,,,,,,,,1.0 g wet MIPs or NIPs,10 mL,,UV-vis spectrophotometer at 280 nm for BSA,,q_norm_mg_g,5.0,mg/g,maximize,maximum BSA equilibrium adsorption capacity from isotherm,"[""molecular imprinting"",""crosslinking density"",""steric hindrance"",""imprint-site deformation""]",2,,Specific rebinding of protein imprinted polyethylene glycol grafted calcium alginate hydrogel with different crosslinking degree
PHA-c57910f7fd-003,10.1007/s10965-017-1256-x,train,BSA-imprinted PEG600-grafted calcium alginate hydrogel microspheres,microspheres,"[""calcium alginate"",""PEG600-grafted alginate""]","[""sodium alginate"",""PEG600""]",,"[""epoxy chloropropane"",""CaCl2/Ca2+""]",,SA-g-PEG600 solution containing BSA was dropped into 2 wt% CaCl2 aqueous solution and gelled for 2 h; BSA was eluted with 0.4 wt% NaOH containing 2 wt% SDS for 120 min.,,,,,,"[""alginate carboxylate"",""glucoside hydroxyl"",""PEG ether C-O-C""]","[""BSA-imprinted binding sites""]",[],,swelling hydrogel with crosslinking-density-dependent recognition,,,,,,,,,,,,,,,bovine serum albumin with single-protein comparator panel,BSA,bovine,66,4.7,,single-protein static adsorption specificity,,,,,,,,1.0 g wet MIPs or NIPs,10 mL,,"UV-vis; BSA 280 nm, BHb 405 nm, OVA 280 nm, Lyz 281 nm",,q_norm_mg_g,4.5,mg/g,maximize,single-protein adsorption capacity and imprinting efficiency,"[""molecular imprinting"",""shape complementarity"",""size complementarity"",""pI complementarity"",""functional-group arrangement""]",3,,Specific rebinding of protein imprinted polyethylene glycol grafted calcium alginate hydrogel with different crosslinking degree
PHA-c57910f7fd-005,10.1007/s10965-017-1256-x,train,BSA-imprinted PEG600-grafted calcium alginate hydrogel microspheres,microspheres,"[""calcium alginate"",""PEG600-grafted alginate""]","[""sodium alginate"",""PEG600""]",,"[""epoxy chloropropane"",""CaCl2/Ca2+""]",,SA-g-PEG600 solution containing BSA was dropped into 2 wt% CaCl2 aqueous solution and gelled for 2 h; BSA was eluted with 0.4 wt% NaOH containing 2 wt% SDS for 120 min.,,,,,,"[""alginate carboxylate"",""glucoside hydroxyl"",""PEG ether C-O-C""]","[""BSA-imprinted binding sites""]",[],,swelling hydrogel with crosslinking-density-dependent recognition,,,,,,,,,,,,,,,bovine serum albumin with single-protein comparator panel,BSA,bovine,66,4.7,,single-protein static adsorption specificity,,,,,,,,1.0 g wet MIPs or NIPs,10 mL,,"UV-vis; BSA 280 nm, BHb 405 nm, OVA 280 nm, Lyz 281 nm",,q_norm_mg_g,4.2,mg/g,maximize,single-protein adsorption capacity and imprinting efficiency,"[""molecular imprinting"",""steric hindrance"",""shape complementarity"",""size complementarity"",""pI complementarity""]",3,,Specific rebinding of protein imprinted polyethylene glycol grafted calcium alginate hydrogel with different crosslinking degree
PHA-c57910f7fd-006,10.1007/s10965-017-1256-x,train,BSA-imprinted PEG600-grafted calcium alginate hydrogel microspheres,microspheres,"[""calcium alginate"",""PEG600-grafted alginate""]","[""sodium alginate"",""PEG600""]",,"[""epoxy chloropropane"",""CaCl2/Ca2+""]",,SA-g-PEG600 solution containing BSA was dropped into 2 wt% CaCl2 aqueous solution and gelled for 2 h; BSA was eluted with 0.4 wt% NaOH containing 2 wt% SDS for 120 min.,,,,,,"[""alginate carboxylate"",""glucoside hydroxyl"",""PEG ether C-O-C""]","[""BSA-imprinted binding sites""]",[],,swelling hydrogel with crosslinking-density-dependent recognition,,,,,,,,,,,,,,,bovine serum albumin with single-protein comparator panel,BSA,bovine,66,4.7,,single-protein static adsorption specificity,,,,,,,,1.0 g wet MIPs or NIPs,10 mL,,"UV-vis; BSA 280 nm, BHb 405 nm, OVA 280 nm, Lyz 281 nm",,q_norm_mg_g,3.9,mg/g,maximize,single-protein adsorption capacity and imprinting efficiency,"[""molecular imprinting"",""high crosslink density"",""steric hindrance""]",3,,Specific rebinding of protein imprinted polyethylene glycol grafted calcium alginate hydrogel with different crosslinking degree
PHA-fe27dcf962-002,10.1007/s11095-015-1834-8,train,pAA-OEG microgel M1,microgel,"[""poly(acrylic acid), Mn 9800 g/mol""]","[""acrylic acid""]",,"[""oligo(ethylene glycol), Mn 194 g/mol""]",,DMTMM-mediated esterification crosslinking of pAA and OEG,,,,,,"[""carboxylate"",""carboxylic acid"",""ester""]",[],[],anionic,"[""ionic strength-responsive release""]",,,,,,,,,,,,,,,lysozyme,,,14.3,11.35,positive,maximum loading batch incubation,7.4,,,,PBS,,,5 mg M1 microgel,2 mL,,BCA protein assay,,loading,63.0,% w/w,context_dependent,maximum lysozyme loading,"[""electrostatic attraction"",""polyionic interaction""]",3,,Prolonged Release of Bioactive Model Proteins from Anionic Microgels Fabricated with a New Microemulsion Approach
PHA-fe27dcf962-007,10.1007/s11095-015-1834-8,train,pAA-OEG microgels M5 and M8,microgel,"[""poly(acrylic acid)""]","[""acrylic acid""]",,"[""oligo(ethylene glycol), Mn 194 g/mol""]",,DMTMM-mediated esterification crosslinking of pAA and OEG,,,,,,"[""carboxylate"",""carboxylic acid"",""ester""]",[],[],anionic,"[""ionic strength-responsive release""]",,,,,,,,,,,,,,,lysozyme,,,14.3,11.35,positive,in vitro release,7.4,37,2 h,,PBS,,4X PBS,,1 mL,,BCA protein assay,,recovery_pct,100.0,%,maximize,full lysozyme release in 4X PBS,"[""ionic exchange"",""ionic strength-triggered release""]",2,,Prolonged Release of Bioactive Model Proteins from Anionic Microgels Fabricated with a New Microemulsion Approach
PHA-fe27dcf962-009,10.1007/s11095-015-1834-8,train,pAA-OEG microgels,microgel,"[""poly(acrylic acid)""]","[""acrylic acid""]",,"[""oligo(ethylene glycol)""]",,DMTMM-mediated esterification crosslinking of pAA and OEG,,,,,,"[""carboxylate"",""carboxylic acid"",""ester""]",[],[],anionic,[],,,,,,,,,,,,,,,beta-lactoglobulin,,,18.4,5.1,negative,in vitro release,7.4,37,6 h,,PBS,,1X PBS,,1 mL,,BCA protein assay,,recovery_pct,100.0,%,maximize,full beta-lactoglobulin release within 6 h,"[""electrostatic repulsion"",""burst release""]",2,,Prolonged Release of Bioactive Model Proteins from Anionic Microgels Fabricated with a New Microemulsion Approach
