Repository: sunyrain/PHA

# PHA Protein-Hydrogel Adsorption Dataset

Generated: 2026-07-05T11:36:45

## Scope

This curated package organizes literature-derived protein-hydrogel adsorption, binding, immobilization, antifouling, and related biointerface records extracted from the local PHA corpus.

The primary unit is one record:

`paper + hydrogel/sample + protein/mixture + experimental condition + measured outcome`

## Contents

- `data/sources.csv`: article-level metadata, extraction status, and curation decision.
- `data/records_flat.csv`: flattened record-level table with provenance, hydrogel, protein, condition, outcome, mechanism, and quality fields.

File: data/curated/pha_scientific_dataset_20260705/data/inverse_design_seed.csv (part 16 of 62)
record_id,doi,doi_split,hydrogel_name,hydrogel_format,polymer_backbone,monomers,monomer_ratios,crosslinker,crosslinker_concentration,synthesis_method,preparation_solvent,preparation_pH,preparation_temp_C,gelation_time,post_treatment,functional_groups,ligand_or_affinity_group,filler_or_composite,charge_class,responsive_type,swelling_ratio,water_content_pct,porosity_pct,pore_size_value,pore_size_unit,mesh_size,surface_area,particle_size,thickness,roughness,zeta_potential_mV,contact_angle_deg,young_modulus,degradation_or_stability,protein_name,protein_abbreviation,protein_species_or_source,protein_mw_kDa,protein_pI,protein_charge_at_pH,experiment_mode,pH,temperature_C,contact_time,contact_time_unit,buffer,salt_type,salt_concentration,hydrogel_dosage,solution_volume,flow_rate,detection_method,replicate_count,target_name,target_value,target_unit,target_direction,outcome_label,mechanism_tags,source_quality_score,extraction_confidence,article_title
PHA-fe27dcf962-010,10.1007/s11095-015-1834-8,train,pAA-OEG microgel M9,microgel,"[""poly(acrylic acid), Mn 15500 g/mol""]","[""acrylic acid""]",,"[""oligo(ethylene glycol), Mn 194 g/mol""]",,DMTMM-mediated esterification crosslinking of pAA and OEG,,,,,,"[""carboxylate"",""carboxylic acid"",""ester""]",[],[],anionic,"[""ionic strength-responsive release""]",,,,,,,,,,,,,,,lysozyme,,,14.3,11.35,positive,released protein activity assay,6.24,25,31 d release,,potassium phosphate buffer for activity assay; PBS for release,potassium phosphate,66 mM,,,,Micrococcus lysodeikticus lysozyme activity assay at 450 nm,,retained_capacity_pct,107.0,%,maximize,lysozyme activity remaining after release from M9,"[""bioactivity retention"",""mild post-loading""]",3,,Prolonged Release of Bioactive Model Proteins from Anionic Microgels Fabricated with a New Microemulsion Approach
PHA-89f1f9f4b6-003,10.1007/s11274-023-03697-y,train,4-VPba immobilized PHema cryogel,stacked cryogel disc column,poly(2-hydroxyethyl methacrylate),"[""2-hydroxyethyl methacrylate"",""4-vinylphenylboronic acid""]",,"N,N'-methylene-bisacrylamide",,cryopolymerization at -12 C for 24 h with APS/TEMED initiator/activator,,,,,,"[""hydroxyl"",""carbonyl"",""phenylboronic acid"",""boronic acid""]",4-vinylphenylboronic acid,[],,"[""pH-responsive binding behavior""]",88.3,,,90-100,um,,,,,,,,,,invertase,Inv,baker's yeast; Saccharomyces cerevisiae,270,4.7,near isoelectric point at pH 4.5,continuous flow column binding,4.5,25,120,min,,,,0.0996,5,1,spectrophotometric invertase concentration at 546 nm,,q_norm_mg_g,15.2,mg/g,maximize,isotherm fit for invertase binding on PHema-Pba,"[""Langmuir monolayer adsorption"",""homogeneous surface model""]",3,0.9,Enhanced invertase binding from baker's yeast via cryogels included boronic acids
PHA-89f1f9f4b6-005,10.1007/s11274-023-03697-y,train,4-VPba immobilized PHema cryogel,stacked cryogel disc column,poly(2-hydroxyethyl methacrylate),"[""2-hydroxyethyl methacrylate"",""4-vinylphenylboronic acid""]",,"N,N'-methylene-bisacrylamide",,cryopolymerization at -12 C for 24 h with APS/TEMED initiator/activator,,,,,,"[""hydroxyl"",""carbonyl"",""phenylboronic acid"",""boronic acid""]",4-vinylphenylboronic acid,[],,"[""pH-responsive binding behavior""]",88.3,,,90-100,um,,,,,,,,,,invertase,Inv,baker's yeast; Saccharomyces cerevisiae,270,4.7,,affinity purification from crude extract with elution,,,,,,,,,0.2,,"DNS activity assay, Bradford protein assay, SDS-PAGE silver staining",,recovery_pct,71.42,%,maximize,invertase purification from baker's yeast,"[""boronate affinity purification"",""glycoprotein affinity"",""selective elution""]",3,0.93,Enhanced invertase binding from baker's yeast via cryogels included boronic acids
PHA-60bf004f48-001,10.1007/s11696-017-0129-4,test,poly(acrylamide) hydrogel,crosslinked bulk hydrogel portion,"[""poly(acrylamide)""]","[""acrylamide""]",,"[""N,N'-methylene-bis-acrylamide""]",,"free radical crosslinking polymerization in aqueous solution with KPS/TEMED redox initiator under N2, 25 °C, 24 h",,,,,,"[""amide"",""carboxylic acid or carboxylate from hydrolysis""]","[""amide groups"",""carboxyl groups""]",[],anionic,"[""pH-sensitive""]","{""EDS_g_solvent_per_g_polymer"":33.71,""medium"":""2 g L−1 BSA-water""}",,,,,,,,,,,,,,bovine serum albumin,BSA,bovine serum,,,,batch swelling adsorption,,25,until equilibrium,,,,,0.1 g dried hydrogel,,,Bradford method at 595 nm,,q_norm_mg_g,138.0,mg/g,maximize,BSA adsorption in water,"[""physical adsorption"",""ionic interaction"",""hydrogen bonding""]",3,0.95,An enhanced immobilization of BSA biomolecule on anionic hydrogels: swelling and adsorption modeling
PHA-60bf004f48-002,10.1007/s11696-017-0129-4,test,"poly(acrylamide-co-maleic acid) hydrogel, 10% MA feed",crosslinked bulk hydrogel portion,"[""poly(acrylamide-co-maleic acid)""]","[""acrylamide"",""maleic acid""]",,"[""N,N'-methylene-bis-acrylamide""]",,"free radical crosslinking copolymerization in aqueous solution with KPS/TEMED redox initiator under N2, 25 °C, 24 h",,,,,,"[""amide"",""carboxylic acid"",""carboxylate""]","[""carboxyl groups"",""amide groups""]",[],anionic,"[""pH-sensitive""]","{""EDS_g_solvent_per_g_polymer"":38.31,""medium"":""2 g L−1 BSA-water""}",,,,,,,,,,,,,,bovine serum albumin,BSA,bovine serum,,,,batch swelling adsorption,,25,until equilibrium,,,,,0.1 g dried hydrogel,,,Bradford method at 595 nm,,q_norm_mg_g,242.15,mg/g,maximize,BSA adsorption in water,"[""physical adsorption"",""ionic interaction"",""hydrogen bonding"",""carboxyl group interaction""]",3,0.95,An enhanced immobilization of BSA biomolecule on anionic hydrogels: swelling and adsorption modeling
PHA-60bf004f48-003,10.1007/s11696-017-0129-4,test,"poly(acrylamide-co-maleic acid) hydrogel, 20% MA feed",crosslinked bulk hydrogel portion,"[""poly(acrylamide-co-maleic acid)""]","[""acrylamide"",""maleic acid""]",,"[""N,N'-methylene-bis-acrylamide""]",,"free radical crosslinking copolymerization in aqueous solution with KPS/TEMED redox initiator under N2, 25 °C, 24 h",,,,,,"[""amide"",""carboxylic acid"",""carboxylate""]","[""carboxyl groups"",""amide groups""]",[],anionic,"[""pH-sensitive""]","{""EDS_g_solvent_per_g_polymer"":69.04,""medium"":""2 g L−1 BSA-water""}",,,,,,,,,,,,,,bovine serum albumin,BSA,bovine serum,,,,batch swelling adsorption,,25,until equilibrium,,,,,0.1 g dried hydrogel,,,Bradford method at 595 nm,,q_norm_mg_g,269.81,mg/g,maximize,BSA adsorption in water,"[""physical adsorption"",""ionic interaction"",""hydrogen bonding"",""carboxyl group interaction""]",3,0.95,An enhanced immobilization of BSA biomolecule on anionic hydrogels: swelling and adsorption modeling
PHA-60bf004f48-004,10.1007/s11696-017-0129-4,test,"poly(acrylamide-co-maleic acid) hydrogel, 30% MA feed",crosslinked bulk hydrogel portion,"[""poly(acrylamide-co-maleic acid)""]","[""acrylamide"",""maleic acid""]",,"[""N,N'-methylene-bis-acrylamide""]",,"free radical crosslinking copolymerization in aqueous solution with KPS/TEMED redox initiator under N2, 25 °C, 24 h",,,,,,"[""amide"",""carboxylic acid"",""carboxylate""]","[""carboxyl groups"",""amide groups""]",[],anionic,"[""pH-sensitive""]","{""EDS_g_solvent_per_g_polymer"":75.29,""medium"":""2 g L−1 BSA-water""}",,,,,,,,,,,,,,bovine serum albumin,BSA,bovine serum,,,,batch swelling adsorption,,25,until equilibrium,,,,,0.1 g dried hydrogel,,,Bradford method at 595 nm,,q_norm_mg_g,837.36,mg/g,maximize,BSA adsorption in water,"[""physical adsorption"",""ionic interaction"",""hydrogen bonding"",""carboxyl group interaction""]",3,0.95,An enhanced immobilization of BSA biomolecule on anionic hydrogels: swelling and adsorption modeling
PHA-60bf004f48-005,10.1007/s11696-017-0129-4,test,poly(acrylamide) hydrogel,crosslinked bulk hydrogel portion,"[""poly(acrylamide)""]","[""acrylamide""]",,"[""N,N'-methylene-bis-acrylamide""]",,"free radical crosslinking polymerization in aqueous solution with KPS/TEMED redox initiator under N2, 25 °C, 24 h",,,,,,"[""amide"",""carboxylic acid or carboxylate from hydrolysis""]","[""amide groups"",""carboxyl groups""]",[],anionic,"[""pH-sensitive""]","{""EDS_g_solvent_per_g_polymer"":18.68,""medium"":""2 g L−1 BSA-NaCl 0.9%""}",,,,,,,,,,,,,,bovine serum albumin,BSA,bovine serum,,,,batch swelling adsorption,,25,until equilibrium,,,NaCl,0.9%,0.1 g dried hydrogel,,,Bradford method at 595 nm,,q_norm_mg_g,38.48,mg/g,maximize,BSA adsorption in 0.9% NaCl,"[""salt effect"",""Na+ interaction"",""reduced adsorption""]",3,0.95,An enhanced immobilization of BSA biomolecule on anionic hydrogels: swelling and adsorption modeling
PHA-60bf004f48-006,10.1007/s11696-017-0129-4,test,"poly(acrylamide-co-maleic acid) hydrogel, 10% MA feed",crosslinked bulk hydrogel portion,"[""poly(acrylamide-co-maleic acid)""]","[""acrylamide"",""maleic acid""]",,"[""N,N'-methylene-bis-acrylamide""]",,"free radical crosslinking copolymerization in aqueous solution with KPS/TEMED redox initiator under N2, 25 °C, 24 h",,,,,,"[""amide"",""carboxylic acid"",""carboxylate""]","[""carboxyl groups"",""amide groups""]",[],anionic,"[""pH-sensitive""]","{""EDS_g_solvent_per_g_polymer"":20.87,""medium"":""2 g L−1 BSA-NaCl 0.9%""}",,,,,,,,,,,,,,bovine serum albumin,BSA,bovine serum,,,,batch swelling adsorption,,25,until equilibrium,,,NaCl,0.9%,0.1 g dried hydrogel,,,Bradford method at 595 nm,,q_norm_mg_g,166.36,mg/g,maximize,BSA adsorption in 0.9% NaCl,"[""salt effect"",""Na+ interaction"",""reduced adsorption""]",3,0.95,An enhanced immobilization of BSA biomolecule on anionic hydrogels: swelling and adsorption modeling
PHA-60bf004f48-007,10.1007/s11696-017-0129-4,test,"poly(acrylamide-co-maleic acid) hydrogel, 20% MA feed",crosslinked bulk hydrogel portion,"[""poly(acrylamide-co-maleic acid)""]","[""acrylamide"",""maleic acid""]",,"[""N,N'-methylene-bis-acrylamide""]",,"free radical crosslinking copolymerization in aqueous solution with KPS/TEMED redox initiator under N2, 25 °C, 24 h",,,,,,"[""amide"",""carboxylic acid"",""carboxylate""]","[""carboxyl groups"",""amide groups""]",[],anionic,"[""pH-sensitive""]","{""EDS_g_solvent_per_g_polymer"":23.45,""medium"":""2 g L−1 BSA-NaCl 0.9%""}",,,,,,,,,,,,,,bovine serum albumin,BSA,bovine serum,,,,batch swelling adsorption,,25,until equilibrium,,,NaCl,0.9%,0.1 g dried hydrogel,,,Bradford method at 595 nm,,q_norm_mg_g,210.4,mg/g,maximize,BSA adsorption in 0.9% NaCl,"[""salt effect"",""Na+ interaction"",""reduced adsorption""]",3,0.95,An enhanced immobilization of BSA biomolecule on anionic hydrogels: swelling and adsorption modeling
PHA-60bf004f48-008,10.1007/s11696-017-0129-4,test,"poly(acrylamide-co-maleic acid) hydrogel, 30% MA feed",crosslinked bulk hydrogel portion,"[""poly(acrylamide-co-maleic acid)""]","[""acrylamide"",""maleic acid""]",,"[""N,N'-methylene-bis-acrylamide""]",,"free radical crosslinking copolymerization in aqueous solution with KPS/TEMED redox initiator under N2, 25 °C, 24 h",,,,,,"[""amide"",""carboxylic acid"",""carboxylate""]","[""carboxyl groups"",""amide groups""]",[],anionic,"[""pH-sensitive""]","{""EDS_g_solvent_per_g_polymer"":23.46,""medium"":""2 g L−1 BSA-NaCl 0.9%""}",,,,,,,,,,,,,,bovine serum albumin,BSA,bovine serum,,,,batch swelling adsorption,,25,until equilibrium,,,NaCl,0.9%,0.1 g dried hydrogel,,,Bradford method at 595 nm,,q_norm_mg_g,231.86,mg/g,maximize,BSA adsorption in 0.9% NaCl,"[""salt effect"",""Na+ interaction"",""reduced adsorption""]",3,0.95,An enhanced immobilization of BSA biomolecule on anionic hydrogels: swelling and adsorption modeling
PHA-109370a866-001,10.1007/s11696-023-02901-5,validation,poly(HEMA-EH) cryogel,macroporous cryogel,"[""poly(2-hydroxyethyl methacrylate-co-1,2-epoxy-5-hexene)""]","[""2-hydroxyethyl methacrylate"",""1,2-epoxy-5-hexene""]",,"[""N,N'-methylenebisacrylamide""]",,free radical cryocopolymerization at -12 °C,,,,,,"[""epoxy"",""hydroxyl"",""carbonyl""]","[""epoxy group""]",[],,[],,,,50,um,,,,,,,,,,lysozyme,,hen egg,14.4,11,positive,batch immobilization,8.0,4,24,h,phosphate buffer,,0.1,,6.0,,UV absorbance at 280 nm of initial and final lysozyme solution,,q_norm_mg_g,43.56,mg/g,maximize,maximum lysozyme loading,"[""covalent immobilization"",""epoxy-functional support"",""macroporous cryogel"",""enzyme-mediated cell lysis""]",3,0.95,Lysozyme modified cryogels for efficient bacteria removal
PHA-49f5215af5-003,10.1007/s12010-008-8373-2,train,p(AAc/MBA) hydrogel microspheres,microspheres,"poly(acrylic acid/N,N'-methylene-bisacrylamide)","[""acrylic acid""]",,"[""N,N'-methylene-bisacrylamide""]",,inverse suspension polymerization,,,,,,"[""carboxylic acid"",""amide""]",[],[],mostly non-ionized/collapsed below pKa,pH-responsive,,,,,,decreased at pH 4.0,,3.8-6.6 um at pH 6.0; pH-dependent over pH 2.0-10.0,,,,,,,bovine serum albumin,BSA,bovine; Roche,68,,,batch adsorption followed by release,4,4,hours; sampled hourly,,,,,,8.0 mL,,UV spectrophotometry at 280 nm,,q_norm_mg_g,22.5,mg/g,maximize,BSA adsorption at pH 4.0,"[""deswelling"",""hydrogel wrapping"",""pH-triggered release""]",3,0.95,A Novel Reversible pH-Triggered Release Immobilized Enzyme System
PHA-49f5215af5-004,10.1007/s12010-008-8373-2,train,p(AAc/MBA) hydrogel microspheres,microspheres,"poly(acrylic acid/N,N'-methylene-bisacrylamide)","[""acrylic acid""]",,"[""N,N'-methylene-bisacrylamide""]",,inverse suspension polymerization,,,,,,"[""carboxylic acid"",""amide""]",[],[],mostly non-ionized/collapsed below pKa,pH-responsive,,,,,,decreased at pH 2.0,,pH 10.0 diameter almost 40 times pH 2.0 diameter,,,,,,,bovine serum albumin,BSA,bovine; Roche,68,,,batch adsorption followed by release,2,4,hours; sampled hourly,,,,,0.20 g in Table 2 matching this row,8.0 mL,,UV spectrophotometry at 280 nm,,q_norm_mg_g,13.8,mg/g,maximize,BSA adsorption at pH 2.0,"[""deswelling"",""hydrogel wrapping"",""pH-triggered release""]",3,0.95,A Novel Reversible pH-Triggered Release Immobilized Enzyme System
PHA-49f5215af5-007,10.1007/s12010-008-8373-2,train,p(AAc/MBA) hydrogel microspheres,microspheres,"poly(acrylic acid/N,N'-methylene-bisacrylamide)","[""acrylic acid""]",,"[""N,N'-methylene-bisacrylamide""]",,inverse suspension polymerization,,,,,,"[""carboxylic acid"",""amide""]",[],[],mostly non-ionized/collapsed below pKa,pH-responsive,,,,,,decreased at pH 4.0; increased at pH 8.0,,3.8-6.6 um at pH 6.0,,,,,,,trypsin,,aMResco; 1:250,23,,,batch adsorption followed by pH-triggered release and recovery,4,4,1 h; 3 h; 5 h,,,,,higher density of hydrogel microspheres; exact amount not stated,,,UV spectrometry using BAEE activity assay at 253 nm,,q_norm_mg_g,61.8,mg/g,maximize,trypsin adsorption at pH 4.0,"[""pH-triggered deswelling"",""pH-triggered swelling"",""reversible release"",""hydrogel wrapping"",""diffusion""]",3,0.95,A Novel Reversible pH-Triggered Release Immobilized Enzyme System
PHA-dc27bf7294-001,10.1007/s12010-010-8997-x,train,poly(HEMA-co-DIPPER) cryogel,supermacroporous monolithic cryogel column,poly(2-hydroxyethyl methacrylate-co-DIPPER),"[""2-hydroxyethyl methacrylate"",""N,N-bis(2,6-diisopropylphenyl)-perylene-3,4,9,10-tetracarboxylic diimide""]",,"N,N′-methylene-bisacrylamide",,radical cryocopolymerization in frozen state,,,,,,"[""hydroxyl"",""carbonyl"",""amide/imide""]",DIPPER hydrophobic comonomer,[],,[],14.7 g H2O/g dry cryogel,,,,,,,,,,,,,,albumin,,,,5.0,net charge approximately zero at pH 5.0,continuous column adsorption,5.0,25,2 h loading time,,acetate buffer,,,,10 mL,0.36 cm/min,UV absorbance at 280 nm,,q_norm_mg_g,40.9,mg/g,maximize,maximum albumin adsorption capacity,"[""hydrophobic interaction"",""isoelectric point"",""DIPPER ligand""]",3,0.95,Application of Supermacroporous Monolithic Hydrophobic Cryogel in Capturing of Albumin
PHA-dc27bf7294-002,10.1007/s12010-010-8997-x,train,plain poly(HEMA) cryogel,monolithic cryogel column,poly(2-hydroxyethyl methacrylate),"[""2-hydroxyethyl methacrylate""]",,"N,N′-methylene-bisacrylamide",,radical cryopolymerization in absence of DIPPER,,,,,,"[""hydroxyl"",""carbonyl""]",,[],,[],,,,,,,,,,,,,,,albumin,,,,5.0,net charge approximately zero at pH 5.0,continuous column adsorption,5.0,25,2 h loading time,,acetate buffer,,,,,0.36 cm/min,UV absorbance at 280 nm,,q_norm_mg_g,3.36,mg/g,maximize,nonspecific albumin adsorption on plain poly(HEMA),"[""nonspecific adsorption"",""control material""]",3,0.95,Application of Supermacroporous Monolithic Hydrophobic Cryogel in Capturing of Albumin
PHA-dc27bf7294-005,10.1007/s12010-010-8997-x,train,poly(HEMA-co-DIPPER) cryogel,supermacroporous monolithic cryogel column,poly(2-hydroxyethyl methacrylate-co-DIPPER),"[""2-hydroxyethyl methacrylate"",""N,N-bis(2,6-diisopropylphenyl)-perylene-3,4,9,10-tetracarboxylic diimide""]",,"N,N′-methylene-bisacrylamide",,radical cryocopolymerization in frozen state,,,,,,"[""hydroxyl"",""carbonyl"",""amide/imide""]",DIPPER hydrophobic comonomer,[],,[],14.7 g H2O/g dry cryogel,,,,,,,,,,,,,,albumin,,,,5.0,net charge approximately zero at pH 5.0 during adsorption,continuous column adsorption-desorption,5.0,25,2 h adsorption loading; 2 h desorption,,acetate buffer for adsorption and re-equilibration,,,,20 mL desorption agent,0.36 cm/min adsorption; 0.5 mL/min desorption,UV absorbance at 280 nm,,recovery_pct,92.0,%,maximize,desorption and repeated-use performance,"[""reversible adsorption"",""ethylene glycol desorption"",""reusability""]",3,0.95,Application of Supermacroporous Monolithic Hydrophobic Cryogel in Capturing of Albumin
PHA-583853a26a-001,10.1007/s12010-013-0624-1,train,poly(HEMA-co-NBMI) cryogel,supermacroporous monolithic cryogel column,"[""poly(2-hydroxyethyl methacrylate-co-1,5-naphthalene bismaleimide)""]","[""2-hydroxyethyl methacrylate"",""1,5-naphthalene bismaleimide""]",,"[""N,N′-methylene-bisacrylamide""]",,free radical cryo-copolymerization in plastic syringe,,,,,,"[""hydroxyl"",""carbonyl"",""amide"",""hydrophobic naphthalene bismaleimide""]","[""NBMI hydrophobic comonomer""]",[],,[],10.5 g H2O/g dry cryogel,,,,,,,,,,,,,,Immunoglobulin G,IgG,,,6.2,,continuous column adsorption,7.0,25,2 h loading time,,phosphate buffer,,,,3.0 mL IgG solution,0.5 mL/min,UV absorbance at 280 nm,,q_norm_mg_g,98.2,mg/g,maximize,maximum IgG adsorption capacity,"[""hydrophobic interaction"",""electrostatic interaction"",""near-pI adsorption""]",3,0.98,Poly(HEMA-co-NBMI) Monolithic Cryogel Columns for IgG Adsorption
PHA-583853a26a-003,10.1007/s12010-013-0624-1,train,poly(HEMA-co-NBMI) cryogel,supermacroporous monolithic cryogel column,"[""poly(2-hydroxyethyl methacrylate-co-1,5-naphthalene bismaleimide)""]","[""2-hydroxyethyl methacrylate"",""1,5-naphthalene bismaleimide""]",,"[""N,N′-methylene-bisacrylamide""]",,free radical cryo-copolymerization in plastic syringe,,,,,,"[""hydroxyl"",""carbonyl"",""amide"",""hydrophobic naphthalene bismaleimide""]","[""NBMI hydrophobic comonomer""]",[],,[],10.5 g H2O/g dry cryogel,,,,,,,,,,,,,,Immunoglobulin G,IgG,,,6.2,,continuous column adsorption,7.0,25,2 h loading time,,phosphate buffer,,,,3.0 mL IgG solution,3.0 mL/min,UV absorbance at 280 nm,,q_norm_mg_g,12.61,mg/g,maximize,IgG adsorption capacity at high flow rate,"[""residence time"",""diffusion to pore walls"",""flow-rate effect""]",3,0.96,Poly(HEMA-co-NBMI) Monolithic Cryogel Columns for IgG Adsorption
PHA-583853a26a-005,10.1007/s12010-013-0624-1,train,poly(HEMA-co-NBMI) cryogel,supermacroporous monolithic cryogel column,"[""poly(2-hydroxyethyl methacrylate-co-1,5-naphthalene bismaleimide)""]","[""2-hydroxyethyl methacrylate"",""1,5-naphthalene bismaleimide""]",,"[""N,N′-methylene-bisacrylamide""]",,free radical cryo-copolymerization in plastic syringe,,,,,,"[""hydroxyl"",""carbonyl"",""amide"",""hydrophobic naphthalene bismaleimide""]","[""NBMI hydrophobic comonomer""]",[],,[],10.5 g H2O/g dry cryogel,,,,,,,,,,,,,,Immunoglobulin G,IgG,,,6.2,,continuous column adsorption-desorption,7.0,25,2 h adsorption loading; 2 h desorption,,phosphate buffer,,,,3.0 mL IgG solution; 20 mL ethylene glycol desorption solution,0.5 mL/min,UV absorbance at 280 nm,,recovery_pct,90.8,%,maximize,IgG desorption and reuse,"[""desorption"",""reusability"",""hydrophobic interaction disruption""]",3,0.97,Poly(HEMA-co-NBMI) Monolithic Cryogel Columns for IgG Adsorption
PHA-ed2e189e67-001,10.1007/s12010-014-0844-z,train,MGb-MIP1 cryogel,supermacroporous cryogel column,poly(hydroxyethyl methacrylate),"[""HEMA"",""MATrp""]",MGb 10 mg; MATrp 90 uL; HEMA 1.3 mL; MBAAm 0.283 g,MBAAm,MBAAm 0.283 g,free radical cryopolymerization at -12 C for 24 h with APS/TEMED,deionized water; 0.1 M Na2CO3-NaOH solution for precomplexation,,-12,24 h frozen at -12 C,thawed at room temperature; washed with water and 0.1 M Na2CO3,"[""hydroxyethyl methacrylate"",""tryptophan-derived aromatic group""]",N-methacryloyl-(L)-tryptophan,[],,[],75%,,,,,,,,,,,,,,myoglobin,MGb,human heart,17.6,7.2,,flow-through column adsorption,,,,,,,,,,,UV absorbance at 410 nm,,q_norm_mg_g,36.08,mg/g,maximize,adsorbed amount for MIP1,"[""molecular imprinting"",""hydrophobic interaction""]",3,0.95,Molecularly Imprinted Supermacroporous Cryogels for Myoglobin Recognition
PHA-ed2e189e67-002,10.1007/s12010-014-0844-z,train,MGb-MIP2 cryogel,supermacroporous cryogel column,poly(hydroxyethyl methacrylate),"[""HEMA"",""MATrp""]",MGb 20 mg; MATrp 90 uL; HEMA 1.3 mL; MBAAm 0.283 g,MBAAm,MBAAm 0.283 g,free radical cryopolymerization at -12 C for 24 h with APS/TEMED,deionized water; 0.1 M Na2CO3-NaOH solution for precomplexation,,-12,24 h frozen at -12 C,thawed at room temperature; washed with water and 0.1 M Na2CO3,"[""hydroxyethyl methacrylate"",""tryptophan-derived aromatic group""]",N-methacryloyl-(L)-tryptophan,[],,[],75%,,,,,,,,,,,,,,myoglobin,MGb,human heart,17.6,7.2,,flow-through column adsorption,,,,,,,,,,,UV absorbance at 410 nm,,q_norm_mg_g,40.24,mg/g,maximize,adsorbed amount for MIP2,"[""molecular imprinting"",""hydrophobic interaction""]",3,0.95,Molecularly Imprinted Supermacroporous Cryogels for Myoglobin Recognition
PHA-ed2e189e67-003,10.1007/s12010-014-0844-z,train,MGb-MIP3 cryogel,supermacroporous cryogel column,poly(hydroxyethyl methacrylate),"[""HEMA"",""MATrp""]",MGb 30 mg; MATrp 90 uL; HEMA 1.3 mL; MBAAm 0.283 g,MBAAm,MBAAm 0.283 g,free radical cryopolymerization at -12 C for 24 h with APS/TEMED,deionized water; 0.1 M Na2CO3-NaOH solution for precomplexation,,-12,24 h frozen at -12 C,thawed at room temperature; washed with water and 0.1 M Na2CO3,"[""hydroxyethyl methacrylate"",""tryptophan-derived aromatic group""]",N-methacryloyl-(L)-tryptophan,[],,[],75%,,,,,,,,,,,,,,myoglobin,MGb,human heart,17.6,7.2,,flow-through column adsorption,,,,,,,,,,,UV absorbance at 410 nm,,q_norm_mg_g,46.3,mg/g,maximize,adsorbed amount for MIP3,"[""molecular imprinting"",""hydrophobic interaction""]",3,0.95,Molecularly Imprinted Supermacroporous Cryogels for Myoglobin Recognition
PHA-ed2e189e67-004,10.1007/s12010-014-0844-z,train,MGb-MIP4 cryogel,supermacroporous cryogel column,poly(hydroxyethyl methacrylate),"[""HEMA"",""MATrp""]",MGb 50 mg; MATrp 90 uL; HEMA 1.3 mL; MBAAm 0.283 g,MBAAm,MBAAm 0.283 g,free radical cryopolymerization at -12 C for 24 h with APS/TEMED,deionized water; 0.1 M Na2CO3-NaOH solution for precomplexation,,-12,24 h frozen at -12 C,thawed at room temperature; washed with water and 0.1 M Na2CO3,"[""hydroxyethyl methacrylate"",""tryptophan-derived aromatic group""]",N-methacryloyl-(L)-tryptophan,[],,[],75%,,,,,,,,,,,,,,myoglobin,MGb,human heart,17.6,7.2,,flow-through column adsorption,,,,,,,,,,,UV absorbance at 410 nm,,q_norm_mg_g,47.2,mg/g,maximize,adsorbed amount for MIP4,"[""molecular imprinting"",""hydrophobic interaction""]",3,0.95,Molecularly Imprinted Supermacroporous Cryogels for Myoglobin Recognition
PHA-ed2e189e67-005,10.1007/s12010-014-0844-z,train,nonimprinted PHEMA cryogel,supermacroporous cryogel column,poly(hydroxyethyl methacrylate),"[""HEMA"",""MATrp""]",MATrp 90 uL; HEMA 1.3 mL; MBAAm 0.283 g; no myoglobin,MBAAm,MBAAm 0.283 g,free radical cryopolymerization at -12 C for 24 h with APS/TEMED in absence of myoglobin,deionized water,,-12,24 h frozen at -12 C,thawed at room temperature; washed with water and 0.1 M Na2CO3,"[""hydroxyethyl methacrylate"",""tryptophan-derived aromatic group""]",N-methacryloyl-(L)-tryptophan,[],,[],65%,,,,,,,,,,,,,,myoglobin,MGb,human heart,17.6,7.2,,flow-through column adsorption,,,,,,,,,,,UV absorbance at 410 nm,,q_norm_mg_g,14.59,mg/g,maximize,adsorbed amount for NIP,"[""nonspecific adsorption"",""control""]",3,0.95,Molecularly Imprinted Supermacroporous Cryogels for Myoglobin Recognition
PHA-ed2e189e67-011,10.1007/s12010-014-0844-z,train,MGb-MIP cryogel,supermacroporous cryogel column,poly(hydroxyethyl methacrylate),"[""HEMA"",""MATrp""]",,MBAAm,MBAAm 0.283 g,free radical cryopolymerization at -12 C for 24 h with APS/TEMED,deionized water; 0.1 M Na2CO3-NaOH solution for precomplexation,,-12,24 h frozen at -12 C,buffer containing 0.02% sodium azide at 4 C,"[""hydroxyethyl methacrylate"",""tryptophan-derived aromatic group""]",N-methacryloyl-(L)-tryptophan,[],,[],75%,,,,,,,,,,,,,,myoglobin,MGb,human heart,17.7,7.2,,flow-through column adsorption,4.0,25,,,,,,,,1.0 mL/min,UV absorbance at 410 nm,,q_norm_mg_g,22.88,mg/g,maximize,MIP selectivity adsorption of myoglobin,"[""molecular imprinting"",""size and shape complementarity"",""lock and key recognition""]",3,0.96,Molecularly Imprinted Supermacroporous Cryogels for Myoglobin Recognition
PHA-ed2e189e67-012,10.1007/s12010-014-0844-z,train,MGb-MIP cryogel,supermacroporous cryogel column,poly(hydroxyethyl methacrylate),"[""HEMA"",""MATrp""]",,MBAAm,MBAAm 0.283 g,free radical cryopolymerization at -12 C for 24 h with APS/TEMED,deionized water; 0.1 M Na2CO3-NaOH solution for precomplexation,,-12,24 h frozen at -12 C,buffer containing 0.02% sodium azide at 4 C,"[""hydroxyethyl methacrylate"",""tryptophan-derived aromatic group""]",N-methacryloyl-(L)-tryptophan,[],,[],75%,,,,,,,,,,,,,,hemoglobin,Hb,bovine blood,,6.5,,flow-through column adsorption,4.0,25,,,,,,,,1.0 mL/min,UV absorbance at 410 nm,,q_norm_mg_g,9.85,mg/g,maximize,MIP selectivity adsorption of hemoglobin,"[""molecular imprinting"",""selective rejection"",""size and shape complementarity""]",3,0.96,Molecularly Imprinted Supermacroporous Cryogels for Myoglobin Recognition
PHA-ed2e189e67-013,10.1007/s12010-014-0844-z,train,MGb-MIP cryogel,supermacroporous cryogel column,poly(hydroxyethyl methacrylate),"[""HEMA"",""MATrp""]",,MBAAm,MBAAm 0.283 g,free radical cryopolymerization at -12 C for 24 h with APS/TEMED,deionized water; 0.1 M Na2CO3-NaOH solution for precomplexation,,-12,24 h frozen at -12 C,buffer containing 0.02% sodium azide at 4 C,"[""hydroxyethyl methacrylate"",""tryptophan-derived aromatic group""]",N-methacryloyl-(L)-tryptophan,[],,[],75%,,,,,,,,,,,,,,lysozyme,Lyz,chicken egg white,14.31,,,flow-through column adsorption,4.0,25,,,,,,,,1.0 mL/min,UV absorbance at 410 nm,,q_norm_mg_g,5.69,mg/g,maximize,MIP selectivity adsorption of lysozyme,"[""molecular imprinting"",""selective rejection"",""size and shape complementarity""]",3,0.96,Molecularly Imprinted Supermacroporous Cryogels for Myoglobin Recognition
PHA-ed2e189e67-014,10.1007/s12010-014-0844-z,train,nonimprinted PHEMA cryogel,supermacroporous cryogel column,poly(hydroxyethyl methacrylate),"[""HEMA"",""MATrp""]",MATrp 90 uL; HEMA 1.3 mL; MBAAm 0.283 g; no myoglobin,MBAAm,MBAAm 0.283 g,free radical cryopolymerization at -12 C for 24 h with APS/TEMED in absence of myoglobin,deionized water,,-12,24 h frozen at -12 C,buffer containing 0.02% sodium azide at 4 C,"[""hydroxyethyl methacrylate"",""tryptophan-derived aromatic group""]",N-methacryloyl-(L)-tryptophan,[],,[],65%,,,,,,,,,,,,,,myoglobin,MGb,human heart,17.7,7.2,,flow-through column adsorption,4.0,25,,,,,,,,1.0 mL/min,UV absorbance at 410 nm,,q_norm_mg_g,10.97,mg/g,maximize,NIP selectivity adsorption of myoglobin,"[""nonimprinted control"",""nonspecific adsorption""]",3,0.96,Molecularly Imprinted Supermacroporous Cryogels for Myoglobin Recognition
PHA-ed2e189e67-015,10.1007/s12010-014-0844-z,train,nonimprinted PHEMA cryogel,supermacroporous cryogel column,poly(hydroxyethyl methacrylate),"[""HEMA"",""MATrp""]",MATrp 90 uL; HEMA 1.3 mL; MBAAm 0.283 g; no myoglobin,MBAAm,MBAAm 0.283 g,free radical cryopolymerization at -12 C for 24 h with APS/TEMED in absence of myoglobin,deionized water,,-12,24 h frozen at -12 C,buffer containing 0.02% sodium azide at 4 C,"[""hydroxyethyl methacrylate"",""tryptophan-derived aromatic group""]",N-methacryloyl-(L)-tryptophan,[],,[],65%,,,,,,,,,,,,,,hemoglobin,Hb,bovine blood,,6.5,,flow-through column adsorption,4.0,25,,,,,,,,1.0 mL/min,UV absorbance at 410 nm,,q_norm_mg_g,6.54,mg/g,maximize,NIP selectivity adsorption of hemoglobin,"[""nonimprinted control"",""nonspecific adsorption""]",3,0.96,Molecularly Imprinted Supermacroporous Cryogels for Myoglobin Recognition
PHA-ed2e189e67-016,10.1007/s12010-014-0844-z,train,nonimprinted PHEMA cryogel,supermacroporous cryogel column,poly(hydroxyethyl methacrylate),"[""HEMA"",""MATrp""]",MATrp 90 uL; HEMA 1.3 mL; MBAAm 0.283 g; no myoglobin,MBAAm,MBAAm 0.283 g,free radical cryopolymerization at -12 C for 24 h with APS/TEMED in absence of myoglobin,deionized water,,-12,24 h frozen at -12 C,buffer containing 0.02% sodium azide at 4 C,"[""hydroxyethyl methacrylate"",""tryptophan-derived aromatic group""]",N-methacryloyl-(L)-tryptophan,[],,[],65%,,,,,,,,,,,,,,lysozyme,Lyz,chicken egg white,14.31,,,flow-through column adsorption,4.0,25,,,,,,,,1.0 mL/min,UV absorbance at 410 nm,,q_norm_mg_g,9.79,mg/g,maximize,NIP selectivity adsorption of lysozyme,"[""nonimprinted control"",""nonspecific adsorption""]",3,0.96,Molecularly Imprinted Supermacroporous Cryogels for Myoglobin Recognition
PHA-ed2e189e67-018,10.1007/s12010-014-0844-z,train,MGb-MIP cryogel,supermacroporous cryogel column,poly(hydroxyethyl methacrylate),"[""HEMA"",""MATrp""]",,MBAAm,MBAAm 0.283 g,free radical cryopolymerization at -12 C for 24 h with APS/TEMED,deionized water; 0.1 M Na2CO3-NaOH solution for precomplexation,,-12,24 h frozen at -12 C,buffer containing 0.02% sodium azide at 4 C,"[""hydroxyethyl methacrylate"",""tryptophan-derived aromatic group""]",N-methacryloyl-(L)-tryptophan,[],,[],75%,,,,,,,,,,,,,,myoglobin,MGb,human plasma,17.6,7.2,,flow-through plasma adsorption and desorption,7.4,,1 h,,25 mM phosphate buffer,NaCl,1.0 M,,50 mL,1.0 mL/min,SDS-PAGE with Coomassie brilliant R250 staining,,purity_pct,91.0,%,maximize,purity of desorbed myoglobin from plasma,"[""molecular imprinting"",""plasma purification"",""selective recognition""]",2,0.93,Molecularly Imprinted Supermacroporous Cryogels for Myoglobin Recognition
PHA-03a43a0420-004,10.1007/s12010-014-1273-8,train,poly(hydroxyethylmethacrylate)-Reactive Green 19 cryogel disk,cryogel disk,"[""poly(2-hydroxyethyl methacrylate)""]","[""2-hydroxyethyl methacrylate""]",,"[""N,N'-methylene-bis(acrylamide)""]",,free radical cryopolymerization followed by covalent dye immobilization,,,,,,"[""hydroxyl"",""sulfonic acid"",""amino""]","[""Reactive Green 19 dye ligand""]",[],,[],4.8 ± 0.4 g H2O/g cryogel,,,,,,,0.8 cm diameter disks; 20-25 mg,,,,,,,bovine serum albumin,BSA,bovine,66.5,,,batch adsorption thermodynamics,,15-45,60 min,,,,,20-25 mg disk,10 mL,,UV spectrophotometry at 280 nm,,enthalpy of BSA adsorption,-58.4,kJ/mol,context_dependent,adsorption enthalpy,"[""spontaneous adsorption""]",2,0.93,A Novel Affinity Disks for Bovine Serum Albumin Purification
PHA-03a43a0420-006,10.1007/s12010-014-1273-8,train,poly(hydroxyethylmethacrylate)-Reactive Green 19 cryogel disk,cryogel disk,"[""poly(2-hydroxyethyl methacrylate)""]","[""2-hydroxyethyl methacrylate""]",,"[""N,N'-methylene-bis(acrylamide)""]",,free radical cryopolymerization followed by covalent dye immobilization,,,,,,"[""hydroxyl"",""sulfonic acid"",""amino""]","[""Reactive Green 19 dye ligand""]",[],,[],4.8 ± 0.4 g H2O/g cryogel,,,,,,,0.8 cm diameter disks; 20-25 mg,,,,,,,bovine serum albumin,BSA,bovine,66.5,,,adsorption-desorption reuse cycle,4.0,25,60 min adsorption; 1 h desorption,,,NaSCN for desorption,0.5 M NaSCN for desorption,20-25 mg disk,,,,,retained_capacity_pct,86.0,%,maximize,reuse capacity retention,"[""reusability"",""reversible affinity adsorption""]",3,0.94,A Novel Affinity Disks for Bovine Serum Albumin Purification
PHA-541120e59b-001,10.1007/s12010-014-1454-5,train,Cibacron blue F3GA immobilized PHEMA cryogel disc,cryogel disc,"[""poly(hydroxyethyl methacrylate)""]","[""2-hydroxyethyl methacrylate""]",,"[""N,N'-methylene-bis(acrylamide)""]",,cryopolymerisation at -16 C for 24 h followed by covalent dye immobilization,,,,,,"[""hydroxyl groups"",""reactive dye acidic groups"",""reactive triazine ring""]","[""Cibacron blue F3GA""]",[],anionic dye-functionalized,,9.6 g H2O/g cryogel,,,,,,,8.0 mm diameter discs,,,,,,,lysozyme,,chicken egg white,14,,,batch adsorption,7.0,25,2 h,,phosphate buffer,NaCl scanned,0-0.1 M scanned,0.03 g total cryogel discs,5 ml,,UV absorbance at 280 nm,,q_norm_mg_g,103.3,mg/g,maximize,maximum lysozyme adsorption capacity,"[""dye affinity"",""electrostatic interaction"",""hydrophobic interaction"",""hydrogen bonding"",""macroporous transport""]",3,0.93,Comparison of Two Different Reactive Dye Immobilized Poly(Hydroxyethyl Methacrylate) Cryogel Discs for Purification of Lysozyme
PHA-541120e59b-002,10.1007/s12010-014-1454-5,train,Alkali blue 6B immobilized PHEMA cryogel disc,cryogel disc,"[""poly(hydroxyethyl methacrylate)""]","[""2-hydroxyethyl methacrylate""]",,"[""N,N'-methylene-bis(acrylamide)""]",,cryopolymerisation at -16 C for 24 h followed by covalent dye immobilization,,,,,,"[""hydroxyl groups"",""aromatic amine groups"",""reactive dye acidic groups""]","[""Alkali blue 6B""]",[],anionic dye-functionalized,,9.5 g H2O/g cryogel,,,,,,,8.0 mm diameter discs,,,,,,,lysozyme,,chicken egg white,14,,,batch adsorption,7.0,25,2 h,,phosphate buffer,NaCl scanned,0-0.1 M scanned,0.03 g total cryogel discs,5 ml,,UV absorbance at 280 nm,,q_norm_mg_g,106.7,mg/g,maximize,maximum lysozyme adsorption capacity,"[""dye affinity"",""electrostatic interaction"",""hydrophobic interaction"",""hydrogen bonding"",""macroporous transport""]",3,0.93,Comparison of Two Different Reactive Dye Immobilized Poly(Hydroxyethyl Methacrylate) Cryogel Discs for Purification of Lysozyme
PHA-1ad7f01a49-001,10.1007/s12010-020-03393-9,train,Reactive Green 5-attached polyacrylamide/chitosan cryogel,cryogel column,"[""polyacrylamide"",""chitosan""]","[""acrylamide"",""chitosan""]",,"[""N,N'-methylene-bis(acrylamide)"",""glutaraldehyde""]",,"Free radical polymerization of acrylamide with MBAAm and Schiff-base crosslinking of chitosan with glutaraldehyde at -12 °C, followed by Reactive Green 5 attachment by nucleophilic substitution under alkaline conditions.",,,,,,"[""amide"",""hydroxyl"",""amine"",""sulfonate"",""triazine"",""secondary amine"",""phthalocyanine""]","[""Reactive Green 5 dye""]",[],anionic ligand-bearing amphoteric hydrogel,"[""cryogel"",""macroporous""]",10.3 ± 1.35 g H2O per g polymer,,,,,,,,,,,,,,catalase,,bovine liver,240,5.4,positive,continuous circulation through cryogel using peristaltic pump,4,25,2 h,,acetate buffer,,,,,,Bradford protein assay,,q_norm_mg_g,17.6,mg/g,maximize,maximum adsorption at pH 4.0,"[""electrostatic interaction"",""hydrophobic interaction"",""hydrogen bonding"",""dye-ligand affinity""]",3,,Reactive Green 5-Decorated Polyacrylamide/Chitosan Cryogel: An Affinity Matrix for Catalase
PHA-1ad7f01a49-002,10.1007/s12010-020-03393-9,train,Reactive Green 5-attached polyacrylamide/chitosan cryogel,cryogel column,"[""polyacrylamide"",""chitosan""]","[""acrylamide"",""chitosan""]",,"[""N,N'-methylene-bis(acrylamide)"",""glutaraldehyde""]",,"Free radical polymerization of acrylamide with MBAAm and Schiff-base crosslinking of chitosan with glutaraldehyde at -12 °C, followed by Reactive Green 5 attachment by nucleophilic substitution under alkaline conditions.",,,,,,"[""amide"",""hydroxyl"",""amine"",""sulfonate"",""triazine"",""secondary amine"",""phthalocyanine""]","[""Reactive Green 5 dye""]",[],anionic ligand-bearing amphoteric hydrogel,"[""cryogel"",""macroporous""]",10.3 ± 1.35 g H2O per g polymer,,,,,,,,,,,,,,catalase,,bovine liver,240,5.4,positive,continuous circulation through cryogel using peristaltic pump,4,25,2 h,,acetate buffer,,,,,,Bradford protein assay,,q_norm_mg_g,17.6,mg/g,maximize,maximum adsorption capacity from initial concentration scan,"[""dye-ligand affinity"",""saturable adsorption""]",3,,Reactive Green 5-Decorated Polyacrylamide/Chitosan Cryogel: An Affinity Matrix for Catalase
PHA-1ad7f01a49-004,10.1007/s12010-020-03393-9,train,Reactive Green 5-attached polyacrylamide/chitosan cryogel,cryogel column,"[""polyacrylamide"",""chitosan""]","[""acrylamide"",""chitosan""]",,"[""N,N'-methylene-bis(acrylamide)"",""glutaraldehyde""]",,"Free radical polymerization of acrylamide with MBAAm and Schiff-base crosslinking of chitosan with glutaraldehyde at -12 °C, followed by Reactive Green 5 attachment by nucleophilic substitution under alkaline conditions.",,,,,,"[""amide"",""hydroxyl"",""amine"",""sulfonate"",""triazine"",""secondary amine"",""phthalocyanine""]","[""Reactive Green 5 dye""]",[],anionic ligand-bearing amphoteric hydrogel,"[""cryogel"",""macroporous""]",10.3 ± 1.35 g H2O per g polymer,,,,,,,,,,,,,,catalase,,bovine liver,240,5.4,positive,continuous circulation through cryogel using peristaltic pump,4,25,2 h,,acetate buffer,,,,,,Bradford protein assay,,q_norm_mg_g,17.92,mg/g,maximize,Langmuir isotherm fit,"[""Langmuir adsorption"",""monolayer adsorption"",""homogeneous binding sites"",""dye-ligand affinity""]",3,,Reactive Green 5-Decorated Polyacrylamide/Chitosan Cryogel: An Affinity Matrix for Catalase
PHA-1ad7f01a49-007,10.1007/s12010-020-03393-9,train,Reactive Green 5-attached polyacrylamide/chitosan cryogel,cryogel column,"[""polyacrylamide"",""chitosan""]","[""acrylamide"",""chitosan""]",,"[""N,N'-methylene-bis(acrylamide)"",""glutaraldehyde""]",,"Free radical polymerization of acrylamide with MBAAm and Schiff-base crosslinking of chitosan with glutaraldehyde at -12 °C, followed by Reactive Green 5 attachment by nucleophilic substitution under alkaline conditions.",,,,,,"[""amide"",""hydroxyl"",""amine"",""sulfonate"",""triazine"",""secondary amine"",""phthalocyanine""]","[""Reactive Green 5 dye""]",[],anionic ligand-bearing amphoteric hydrogel,"[""cryogel"",""macroporous""]",10.3 ± 1.35 g H2O per g polymer,,,,,,,,,,,,,,catalase,,bovine liver,240,5.4,,adsorption-desorption cycling,8,,,,,NaSCN,0.5 M,,,,Bradford protein assay,,recovery_pct,95.0,%,maximize,desorption yield,"[""reversible affinity adsorption"",""chaotropic salt desorption""]",2,,Reactive Green 5-Decorated Polyacrylamide/Chitosan Cryogel: An Affinity Matrix for Catalase
PHA-1ad7f01a49-008,10.1007/s12010-020-03393-9,train,Reactive Green 5-attached polyacrylamide/chitosan cryogel with immobilized catalase,cryogel column,"[""polyacrylamide"",""chitosan""]","[""acrylamide"",""chitosan""]",,"[""N,N'-methylene-bis(acrylamide)"",""glutaraldehyde""]",,"Free radical polymerization of acrylamide with MBAAm and Schiff-base crosslinking of chitosan with glutaraldehyde at -12 °C, followed by Reactive Green 5 attachment by nucleophilic substitution under alkaline conditions.",,,,,,"[""amide"",""hydroxyl"",""amine"",""sulfonate"",""triazine"",""secondary amine"",""phthalocyanine""]","[""Reactive Green 5 dye""]",[],anionic ligand-bearing amphoteric hydrogel,"[""cryogel"",""macroporous""]",10.3 ± 1.35 g H2O per g polymer,,,,,,,,,,,,,,catalase,,bovine liver,240,5.4,,repeated enzymatic activity measurements after adsorption,7,25,,,50 mM phosphate buffer,,,,3.0 mL reaction medium for activity assay,,absorbance decay of H2O2 at 240 nm,,retained_capacity_pct,80.0,%,maximize,operational stability after fifteen reuses,"[""enzyme leakage"",""operational stability""]",2,,Reactive Green 5-Decorated Polyacrylamide/Chitosan Cryogel: An Affinity Matrix for Catalase
PHA-179cc9cd5c-001,10.1007/s12010-021-03559-z,train,Cu2+-attached pumice particles embedded composite cryogel column,cryogel column,"[""poly(2-hydroxyethyl methacrylate)""]","[""2-hydroxyethyl methacrylate""]",,"[""N,N'-methylene-bis-acrylamide""]",,Free radical cryopolymerization of HEMA and MBAAm with Cu2+-APPa at -12 °C for 24 h using APS and TEMED.,,,,,,"[""hydroxyl"",""Cu2+-chelating pumice surface""]","[""Cu2+ immobilized metal affinity group""]","[""pumice particles""]",,[],,,70.2,,,,,,,,,,,,α-amylase,,Aldrich; biological source not specified,,near acidic region,,continuous column adsorption,4.0,25,,,,,,20 mg embedded Cu2+-APPa,,1 mL/min,UV absorbance at 280 nm,,q_norm_mg_g,858.7,mg/g,maximize,maximum α-amylase adsorption capacity,"[""IMAC"",""Cu2+ affinity"",""electrostatic interaction"",""mixed-mode interaction"",""aspartate/glutamate interaction""]",3,0.95,α-Amylase Immobilized Composite Cryogels: Some Studies on Kinetic and Adsorption Factors
