Repository: sunyrain/PHA

# PHA Protein-Hydrogel Adsorption Dataset

Generated: 2026-07-05T11:36:45

## Scope

This curated package organizes literature-derived protein-hydrogel adsorption, binding, immobilization, antifouling, and related biointerface records extracted from the local PHA corpus.

The primary unit is one record:

`paper + hydrogel/sample + protein/mixture + experimental condition + measured outcome`

## Contents

- `data/sources.csv`: article-level metadata, extraction status, and curation decision.
- `data/records_flat.csv`: flattened record-level table with provenance, hydrogel, protein, condition, outcome, mechanism, and quality fields.

File: data/curated/pha_scientific_dataset_20260705/data/inverse_design_seed.csv (part 17 of 62)
record_id,doi,doi_split,hydrogel_name,hydrogel_format,polymer_backbone,monomers,monomer_ratios,crosslinker,crosslinker_concentration,synthesis_method,preparation_solvent,preparation_pH,preparation_temp_C,gelation_time,post_treatment,functional_groups,ligand_or_affinity_group,filler_or_composite,charge_class,responsive_type,swelling_ratio,water_content_pct,porosity_pct,pore_size_value,pore_size_unit,mesh_size,surface_area,particle_size,thickness,roughness,zeta_potential_mV,contact_angle_deg,young_modulus,degradation_or_stability,protein_name,protein_abbreviation,protein_species_or_source,protein_mw_kDa,protein_pI,protein_charge_at_pH,experiment_mode,pH,temperature_C,contact_time,contact_time_unit,buffer,salt_type,salt_concentration,hydrogel_dosage,solution_volume,flow_rate,detection_method,replicate_count,target_name,target_value,target_unit,target_direction,outcome_label,mechanism_tags,source_quality_score,extraction_confidence,article_title
PHA-d375787b06-001,10.1007/s12010-022-04303-x,train,azoPBA-functionalized MicroBead1,microporous agarose bead,"[""agarose""]",[],,"[""epichlorohydrin""]",,"Agarose beads activated with epichlorohydrin, aminated with ammonia, and functionalized with phenylboronic acid through azo immobilization.",,,,,,"[""primary amine"",""phenylboronic acid"",""azo bond"",""boronate""]","[""azoPBA"",""phenylboronic acid""]",[],amine-activated/boronate-functionalized,"[""pH-responsive boronate affinity""]",,,,,,,,,,,,,,,recombinant human erythropoietin,rhEPO,human recombinant; supplied by Pasteur Institute of Iran,35,4.4-5.2,negative at pH 8,batch static adsorption kinetics,8,20,3 h,,0.1 M sodium phosphate,,,15.3 ± 0.2 mg drained affinity adsorbent per well,200 µL protein solution per well,,A280 with Epoch microplate spectrophotometer,,q_norm_mg_g,6.26,mg/g,maximize,static rhEPO adsorption capacity and kinetics,"[""glycan-PBA affinity"",""boronate cis-diol binding"",""protein orientational rearrangement""]",3,0.96,Facile Capture of Recombinant Human Erythropoietin on Mesoporous Affinity Hydrogel Matrix Functionalized with Azoboronate
PHA-d375787b06-002,10.1007/s12010-022-04303-x,train,azoPBA-functionalized MicroBead2,microporous agarose bead,"[""agarose""]",[],,"[""epichlorohydrin""]",,"Agarose beads activated with epichlorohydrin, aminated with ammonia, and functionalized with phenylboronic acid through azo immobilization.",,,,,,"[""primary amine"",""phenylboronic acid"",""azo bond"",""boronate""]","[""azoPBA"",""phenylboronic acid""]",[],amine-activated/boronate-functionalized,"[""pH-responsive boronate affinity""]",,,,,,,,,,,,,,,recombinant human erythropoietin,rhEPO,human recombinant; supplied by Pasteur Institute of Iran,35,4.4-5.2,negative at pH 8,batch static adsorption kinetics,8,20,3 h,,0.1 M sodium phosphate,,,15.3 ± 0.2 mg drained affinity adsorbent per well,200 µL protein solution per well,,A280 with Epoch microplate spectrophotometer,,q_norm_mg_g,6.84,mg/g,maximize,static rhEPO adsorption capacity and kinetics,"[""glycan-PBA affinity"",""boronate cis-diol binding"",""ligand-density effect""]",3,0.96,Facile Capture of Recombinant Human Erythropoietin on Mesoporous Affinity Hydrogel Matrix Functionalized with Azoboronate
PHA-d375787b06-003,10.1007/s12010-022-04303-x,train,azoPBA-functionalized MesoBead1,mesoporous agarose bead,"[""agarose""]",[],,"[""epichlorohydrin""]",,"Agarose and polyethylene glycol 200 were blended as a porogen, beads were activated with epichlorohydrin, aminated with ammonia, and functionalized with phenylboronic acid through azo immobilization.",,,,,,"[""primary amine"",""phenylboronic acid"",""azo bond"",""boronate""]","[""azoPBA"",""phenylboronic acid""]","[""polyethylene glycol 200 porogen used during fabrication""]",amine-activated/boronate-functionalized,"[""pH-responsive boronate affinity""]",,,,,,,,,,,,,,,recombinant human erythropoietin,rhEPO,human recombinant; supplied by Pasteur Institute of Iran,35,4.4-5.2,negative at pH 8,batch static adsorption kinetics,8,20,3 h,,0.1 M sodium phosphate,,,15.3 ± 0.2 mg drained affinity adsorbent per well,200 µL protein solution per well,,A280 with Epoch microplate spectrophotometer,,q_norm_mg_g,8.88,mg/g,maximize,static rhEPO adsorption capacity and kinetics,"[""glycan-PBA affinity"",""boronate cis-diol binding"",""mesoporosity-enhanced mass transfer"",""intraparticle diffusion""]",3,0.96,Facile Capture of Recombinant Human Erythropoietin on Mesoporous Affinity Hydrogel Matrix Functionalized with Azoboronate
PHA-d375787b06-004,10.1007/s12010-022-04303-x,train,azoPBA-functionalized MesoBead2,mesoporous agarose bead,"[""agarose""]",[],,"[""epichlorohydrin""]",,"Agarose and polyethylene glycol 200 were blended as a porogen, beads were activated with epichlorohydrin, aminated with ammonia, and functionalized with phenylboronic acid through azo immobilization.",,,,,,"[""primary amine"",""phenylboronic acid"",""azo bond"",""boronate""]","[""azoPBA"",""phenylboronic acid""]","[""polyethylene glycol 200 porogen used during fabrication""]",amine-activated/boronate-functionalized,"[""pH-responsive boronate affinity""]",,,,,,,,,,,,,,,recombinant human erythropoietin,rhEPO,human recombinant; supplied by Pasteur Institute of Iran,35,4.4-5.2,negative at pH 8,batch static adsorption kinetics,8,20,3 h,,0.1 M sodium phosphate,,,15.3 ± 0.2 mg drained affinity adsorbent per well,200 µL protein solution per well,,A280 with Epoch microplate spectrophotometer,,q_norm_mg_g,9.38,mg/g,maximize,static rhEPO adsorption capacity and kinetics,"[""glycan-PBA affinity"",""boronate cis-diol binding"",""mesoporosity-enhanced mass transfer"",""ligand-density effect""]",3,0.96,Facile Capture of Recombinant Human Erythropoietin on Mesoporous Affinity Hydrogel Matrix Functionalized with Azoboronate
PHA-d375787b06-005,10.1007/s12010-022-04303-x,train,azoPBA-functionalized MicroBead1,microporous agarose bead packed column,"[""agarose""]",[],,"[""epichlorohydrin""]",,"Agarose beads activated with epichlorohydrin, aminated with ammonia, and functionalized with phenylboronic acid through azo immobilization.",,,,,,"[""primary amine"",""phenylboronic acid"",""azo bond"",""boronate""]","[""azoPBA"",""phenylboronic acid""]",[],amine-activated/boronate-functionalized,"[""pH-responsive boronate affinity""]",,,,,,,,200-400 µm,,,,,,,recombinant human erythropoietin,rhEPO,human recombinant; supplied by Pasteur Institute of Iran,35,4.4-5.2,negative at pH 8,dynamic packed-column adsorption/desorption,8,20,,,0.1 M sodium phosphate loading/wash buffer; 0.1 M Tris-HCl elution buffer,,,0.5 mL packed beads,2-3 mL protein solution,0.8 mL/min,A280 with Shimadzu spectrophotometer,,recovery_pct,46.0,%,maximize,dynamic rhEPO recovery,"[""boronate cis-diol affinity"",""competitive Tris elution""]",3,0.97,Facile Capture of Recombinant Human Erythropoietin on Mesoporous Affinity Hydrogel Matrix Functionalized with Azoboronate
PHA-d375787b06-006,10.1007/s12010-022-04303-x,train,azoPBA-functionalized MicroBead2,microporous agarose bead packed column,"[""agarose""]",[],,"[""epichlorohydrin""]",,"Agarose beads activated with epichlorohydrin, aminated with ammonia, and functionalized with phenylboronic acid through azo immobilization.",,,,,,"[""primary amine"",""phenylboronic acid"",""azo bond"",""boronate""]","[""azoPBA"",""phenylboronic acid""]",[],amine-activated/boronate-functionalized,"[""pH-responsive boronate affinity""]",,,,,,,,200-400 µm,,,,,,,recombinant human erythropoietin,rhEPO,human recombinant; supplied by Pasteur Institute of Iran,35,4.4-5.2,negative at pH 8,dynamic packed-column adsorption/desorption,8,20,,,0.1 M sodium phosphate loading/wash buffer; 0.1 M Tris-HCl elution buffer,,,0.5 mL packed beads,2-3 mL protein solution,0.8 mL/min,A280 with Shimadzu spectrophotometer,,recovery_pct,69.0,%,maximize,dynamic rhEPO recovery,"[""boronate cis-diol affinity"",""competitive Tris elution"",""ligand-density effect""]",3,0.97,Facile Capture of Recombinant Human Erythropoietin on Mesoporous Affinity Hydrogel Matrix Functionalized with Azoboronate
PHA-d375787b06-007,10.1007/s12010-022-04303-x,train,azoPBA-functionalized MesoBead1,mesoporous agarose bead packed column,"[""agarose""]",[],,"[""epichlorohydrin""]",,"Agarose and polyethylene glycol 200 were blended as a porogen, beads were activated with epichlorohydrin, aminated with ammonia, and functionalized with phenylboronic acid through azo immobilization.",,,,,,"[""primary amine"",""phenylboronic acid"",""azo bond"",""boronate""]","[""azoPBA"",""phenylboronic acid""]","[""polyethylene glycol 200 porogen used during fabrication""]",amine-activated/boronate-functionalized,"[""pH-responsive boronate affinity""]",,,,,,,,200-400 µm,,,,,,,recombinant human erythropoietin,rhEPO,human recombinant; supplied by Pasteur Institute of Iran,35,4.4-5.2,negative at pH 8,dynamic packed-column adsorption/desorption,8,20,,,0.1 M sodium phosphate loading/wash buffer; 0.1 M Tris-HCl elution buffer,,,0.5 mL packed beads,2-3 mL protein solution,0.8 mL/min,A280 with Shimadzu spectrophotometer,,recovery_pct,59.0,%,maximize,dynamic rhEPO recovery,"[""boronate cis-diol affinity"",""competitive Tris elution"",""mesoporosity-enhanced mass transfer""]",3,0.97,Facile Capture of Recombinant Human Erythropoietin on Mesoporous Affinity Hydrogel Matrix Functionalized with Azoboronate
PHA-d375787b06-008,10.1007/s12010-022-04303-x,train,azoPBA-functionalized MesoBead2,mesoporous agarose bead packed column,"[""agarose""]",[],,"[""epichlorohydrin""]",,"Agarose and polyethylene glycol 200 were blended as a porogen, beads were activated with epichlorohydrin, aminated with ammonia, and functionalized with phenylboronic acid through azo immobilization.",,,,,,"[""primary amine"",""phenylboronic acid"",""azo bond"",""boronate""]","[""azoPBA"",""phenylboronic acid""]","[""polyethylene glycol 200 porogen used during fabrication""]",amine-activated/boronate-functionalized,"[""pH-responsive boronate affinity""]",,,,,,,,200-400 µm,,,,,,,recombinant human erythropoietin,rhEPO,human recombinant; supplied by Pasteur Institute of Iran,35,4.4-5.2,negative at pH 8,dynamic packed-column adsorption/desorption,8,20,,,0.1 M sodium phosphate loading/wash buffer; 0.1 M Tris-HCl elution buffer,,,0.5 mL packed beads,2-3 mL protein solution,0.8 mL/min,A280 with Shimadzu spectrophotometer,,recovery_pct,91.0,%,maximize,dynamic rhEPO recovery,"[""boronate cis-diol affinity"",""competitive Tris elution"",""mesoporosity-enhanced mass transfer"",""ligand-density effect""]",3,0.97,Facile Capture of Recombinant Human Erythropoietin on Mesoporous Affinity Hydrogel Matrix Functionalized with Azoboronate
PHA-d375787b06-009,10.1007/s12010-022-04303-x,train,azoPBA-functionalized MesoBead1,mesoporous agarose bead packed column,"[""agarose""]",[],,"[""epichlorohydrin""]",,"Agarose and polyethylene glycol 200 were blended as a porogen, beads were activated with epichlorohydrin, aminated with ammonia, and functionalized with phenylboronic acid through azo immobilization.",,,,,,"[""primary amine"",""phenylboronic acid"",""azo bond"",""boronate""]","[""azoPBA"",""phenylboronic acid""]","[""polyethylene glycol 200 porogen used during fabrication""]",amine-activated/boronate-functionalized,"[""pH-responsive boronate affinity""]",,,,,,,,200-400 µm,,,,,,,recombinant human erythropoietin,rhEPO,human recombinant; supplied by Pasteur Institute of Iran,35,4.4-5.2,negative at pH 7,dynamic packed-column adsorption/desorption,7,20,,,0.1 M sodium phosphate loading/wash buffer; 0.1 M Tris-HCl elution buffer,,,0.5 mL packed beads,2-3 mL protein solution,0.8 mL/min,A280 with Shimadzu spectrophotometer,,recovery_pct,4.0,%,maximize,dynamic rhEPO recovery at pH 7,"[""pH-dependent boronate affinity"",""boronate cis-diol affinity"",""azoPBA low-pH binding""]",3,0.97,Facile Capture of Recombinant Human Erythropoietin on Mesoporous Affinity Hydrogel Matrix Functionalized with Azoboronate
PHA-d375787b06-010,10.1007/s12010-022-04303-x,train,azoPBA-functionalized MesoBead2,mesoporous agarose bead packed column,"[""agarose""]",[],,"[""epichlorohydrin""]",,"Agarose and polyethylene glycol 200 were blended as a porogen, beads were activated with epichlorohydrin, aminated with ammonia, and functionalized with phenylboronic acid through azo immobilization.",,,,,,"[""primary amine"",""phenylboronic acid"",""azo bond"",""boronate""]","[""azoPBA"",""phenylboronic acid""]","[""polyethylene glycol 200 porogen used during fabrication""]",amine-activated/boronate-functionalized,"[""pH-responsive boronate affinity""]",,,,,,,,200-400 µm,,,,,,,recombinant human erythropoietin,rhEPO,human recombinant; supplied by Pasteur Institute of Iran,35,4.4-5.2,negative at pH 7,dynamic packed-column adsorption/desorption,7,20,,,0.1 M sodium phosphate loading/wash buffer; 0.1 M Tris-HCl elution buffer,,,0.5 mL packed beads,2-3 mL protein solution,0.8 mL/min,A280 with Shimadzu spectrophotometer,,recovery_pct,14.0,%,maximize,dynamic rhEPO recovery at pH 7,"[""pH-dependent boronate affinity"",""boronate cis-diol affinity"",""azoPBA low-pH binding"",""ligand-density effect""]",3,0.97,Facile Capture of Recombinant Human Erythropoietin on Mesoporous Affinity Hydrogel Matrix Functionalized with Azoboronate
PHA-d375787b06-011,10.1007/s12010-022-04303-x,train,cPBA-functionalized MesoBead1,mesoporous agarose bead packed column,"[""agarose""]",[],,"[""epichlorohydrin""]",,"cPBA attached on MesoBead1 using sodium phosphate buffer, NaCl, EDC, and NHS.",,,,,,"[""primary amine"",""3-carboxyphenylboronic acid"",""boronate""]","[""cPBA"",""3-carboxyphenylboronic acid""]","[""polyethylene glycol 200 porogen used during fabrication""]",boronate-functionalized,"[""pH-responsive boronate affinity""]",,,,,,,,200-400 µm,,,,,,,recombinant human erythropoietin,rhEPO,human recombinant; supplied by Pasteur Institute of Iran,35,4.4-5.2,negative at pH 8,dynamic packed-column adsorption/desorption,8,20,,,0.1 M sodium phosphate loading/wash buffer; 0.1 M Tris-HCl elution buffer,,,0.5 mL packed beads,2-3 mL protein solution,0.8 mL/min,A280 with Shimadzu spectrophotometer,,recovery_pct,8.0,%,maximize,dynamic rhEPO recovery on cPBA comparator,"[""boronate cis-diol affinity"",""commercial ligand comparator""]",3,0.97,Facile Capture of Recombinant Human Erythropoietin on Mesoporous Affinity Hydrogel Matrix Functionalized with Azoboronate
PHA-47913f5192-001,10.1007/s12034-016-1235-6,train,Reactive Green 19 attached poly(AAm-MMA) cryogel,cryogel column,poly(acrylamide-methyl methacrylate),"[""acrylamide"",""methyl methacrylate""]",,"N,N'-methylene bis(acrylamide)",,free radical cryopolymerization followed by covalent dye immobilization by nucleophilic substitution,,,,,,"[""sulphonate groups"",""amino groups"",""aromatic groups""]",Reactive Green 19 dye,[],anionic dye-functionalized,[],,,,,,,,,,,,,,,papain,,Carica papaya latex,,8.75,cationic,continuous column,5.5,25,2 h,,0.1 M acetate buffer,,,,5 ml,,UV absorbance at 280 nm,,q_norm_mg_g,20.93,mg/g,maximize,maximum adsorption at pH 5.5 in pH scan,"[""dye affinity"",""electrostatic interaction""]",3,0.95,Reversible papain immobilization onto poly(AAm-MMA)-based cryogels
PHA-47913f5192-003,10.1007/s12034-016-1235-6,train,Reactive Green 19 attached poly(AAm-MMA) cryogel,cryogel column,poly(acrylamide-methyl methacrylate),"[""acrylamide"",""methyl methacrylate""]",,"N,N'-methylene bis(acrylamide)",,free radical cryopolymerization followed by covalent dye immobilization by nucleophilic substitution,,,,,,"[""sulphonate groups"",""amino groups"",""aromatic groups""]",Reactive Green 19 dye,[],anionic dye-functionalized,[],,,,,,,,,,,,,,,papain,,Carica papaya latex,,8.75,cationic,continuous column,5.5,25,2 h,,,,,,,,UV absorbance at 280 nm,,q_norm_mg_g,62.11,mg/g,maximize,Langmuir isotherm fit,"[""Langmuir adsorption"",""monolayer adsorption"",""homogeneous adsorption"",""dye affinity""]",3,0.95,Reversible papain immobilization onto poly(AAm-MMA)-based cryogels
PHA-47913f5192-004,10.1007/s12034-016-1235-6,train,Reactive Green 19 attached poly(AAm-MMA) cryogel,cryogel column,poly(acrylamide-methyl methacrylate),"[""acrylamide"",""methyl methacrylate""]",,"N,N'-methylene bis(acrylamide)",,free radical cryopolymerization followed by covalent dye immobilization by nucleophilic substitution,,,,,,"[""sulphonate groups"",""amino groups"",""aromatic groups""]",Reactive Green 19 dye,[],anionic dye-functionalized,[],,,,,,,,,,,,,,,papain,,Carica papaya latex,,8.75,,continuous column,5.5,,1 h desorption,,acetate buffer for re-equilibration; pH 4 acetate buffer for desorption,NaCl,2 M,,5 ml desorption solution,,UV absorbance at 280 nm,,recovery_pct,98.82,%,maximize,desorption and reusability,"[""reversible adsorption"",""salt desorption"",""electrostatic interaction disruption""]",3,0.95,Reversible papain immobilization onto poly(AAm-MMA)-based cryogels
PHA-47913f5192-005,10.1007/s12034-016-1235-6,train,Reactive Green 19 attached poly(AAm-MMA) cryogel,cryogel column,poly(acrylamide-methyl methacrylate),"[""acrylamide"",""methyl methacrylate""]",,"N,N'-methylene bis(acrylamide)",,free radical cryopolymerization followed by covalent dye immobilization by nucleophilic substitution,,,,,,"[""sulphonate groups"",""amino groups"",""aromatic groups""]",Reactive Green 19 dye,[],anionic dye-functionalized,[],,,,,,,,,,,,,,,papain,,Carica papaya latex,,8.75,,activity assay after adsorption/desorption,,,10 min activity assay incubation,,50 mM phosphate buffer pH 7.5 containing 38 mM EDTA and 34 mM cysteine for casein assay,NaCl in desorption medium,2 M for desorption,,,,"casein hydrolysis assay, absorbance at 280 nm",,retained specific activity,88.5,%,context_dependent,desorbed papain activity retention,"[""reversible adsorption"",""activity retention""]",3,0.95,Reversible papain immobilization onto poly(AAm-MMA)-based cryogels
PHA-028fefc100-001,10.1007/s42114-025-01267-4,train,physically entangled polyacrylamide hydrogel,hydrogel surface,"[""polyacrylamide""]","[""acrylamide""]",,"[""N,N′-methylenebisacrylamide""]",,"AAm solution with W = 2.6, C = 6e-5 and I = 1.6e-6 exposed to 365 nm UV light for 3 h, then swollen in PBS for 48 h",,,,,,"[""amide""]",[],[],neutral non-zwitterionic,[],,,,,,,,,,,,,,,albumin,Alb,,,,,static adsorption,,,,,,,,,,,BCA kit,,surface_adsorption_ug_cm2,1.4,ug/cm2,context_dependent,low albumin adsorption,"[""hydration layer"",""physical entanglement"",""reduced protein-polymer contact"",""bound suspension chains""]",2,0.92,Physical entanglement improves the anti-adsorption and super-lubricity properties of polyacrylamide-based hydrogels for biomedical applications
PHA-1c17317008-001,10.1007/s43153-021-00173-8,train,butyl functionalized hydrophobic macroporous cryogel,monolithic macroporous cryogel,"[""polyacrylamide""]","[""acrylamide"",""bis-acrylamide"",""allyl-glycidyl-ether""]",,"[""bis-acrylamide"",""glutaraldehyde""]",,"cryopolymerization at -12 °C followed by ethylenediamine activation, glutaraldehyde spacer reaction, butylamine coupling, sodium borohydride reduction, and ethanolamine blocking",,,,,,"[""butylamine"",""amine groups"",""epoxy-derived groups""]","[""butylamine"",""butyl hydrophobic ligand""]",[],,"[""hydrophobic interaction""]",10.75 ± 1.43 kg kg−1,,,,,,,,,,,,,,bovine serum albumin,BSA,bovine; Sigma-Aldrich,,,,batch adsorption isotherm,7.2,25.0,24 h,,0.03 mol L−1 sodium phosphate buffer,sodium sulfate,2.0 mol L−1,30 mg dry cryogel,4 mL,,"Bradford method, spectrophotometer reading at 595 nm",,q_norm_mg_g,1735.56,mg/g,maximize,BSA Langmuir maximum adsorption capacity at 298.15 K,"[""hydrophobic interaction"",""salt effect"",""protein conformational change""]",3,0.95,Adsorption isotherms and thermodynamic properties of a butyl functionalized hydrophobic macroporous cryogel
PHA-1c17317008-002,10.1007/s43153-021-00173-8,train,butyl functionalized hydrophobic macroporous cryogel,monolithic macroporous cryogel,"[""polyacrylamide""]","[""acrylamide"",""bis-acrylamide"",""allyl-glycidyl-ether""]",,"[""bis-acrylamide"",""glutaraldehyde""]",,"cryopolymerization at -12 °C followed by ethylenediamine activation, glutaraldehyde spacer reaction, butylamine coupling, sodium borohydride reduction, and ethanolamine blocking",,,,,,"[""butylamine"",""amine groups"",""epoxy-derived groups""]","[""butylamine"",""butyl hydrophobic ligand""]",[],,"[""hydrophobic interaction""]",10.75 ± 1.43 kg kg−1,,,,,,,,,,,,,,bovine serum albumin,BSA,bovine; Sigma-Aldrich,,,,batch adsorption isotherm,7.2,35.0,24 h,,0.03 mol L−1 sodium phosphate buffer,sodium sulfate,2.0 mol L−1,30 mg dry cryogel,4 mL,,"Bradford method, spectrophotometer reading at 595 nm",,q_norm_mg_g,1133.65,mg/g,maximize,BSA Langmuir maximum adsorption capacity at 308.15 K,"[""hydrophobic interaction"",""salt effect"",""protein conformational change""]",3,0.95,Adsorption isotherms and thermodynamic properties of a butyl functionalized hydrophobic macroporous cryogel
PHA-1c17317008-003,10.1007/s43153-021-00173-8,train,butyl functionalized hydrophobic macroporous cryogel,monolithic macroporous cryogel,"[""polyacrylamide""]","[""acrylamide"",""bis-acrylamide"",""allyl-glycidyl-ether""]",,"[""bis-acrylamide"",""glutaraldehyde""]",,"cryopolymerization at -12 °C followed by ethylenediamine activation, glutaraldehyde spacer reaction, butylamine coupling, sodium borohydride reduction, and ethanolamine blocking",,,,,,"[""butylamine"",""amine groups"",""epoxy-derived groups""]","[""butylamine"",""butyl hydrophobic ligand""]",[],,"[""hydrophobic interaction""]",10.75 ± 1.43 kg kg−1,,,,,,,,,,,,,,bovine serum albumin,BSA,bovine; Sigma-Aldrich,,,,batch adsorption isotherm,7.2,45.0,24 h,,0.03 mol L−1 sodium phosphate buffer,sodium sulfate,2.0 mol L−1,30 mg dry cryogel,4 mL,,"Bradford method, spectrophotometer reading at 595 nm",,q_norm_mg_g,946.34,mg/g,maximize,BSA Langmuir maximum adsorption capacity at 318.15 K,"[""hydrophobic interaction"",""salt effect"",""protein conformational change"",""steric hindrance""]",3,0.95,Adsorption isotherms and thermodynamic properties of a butyl functionalized hydrophobic macroporous cryogel
PHA-1c17317008-004,10.1007/s43153-021-00173-8,train,butyl functionalized hydrophobic macroporous cryogel,monolithic macroporous cryogel,"[""polyacrylamide""]","[""acrylamide"",""bis-acrylamide"",""allyl-glycidyl-ether""]",,"[""bis-acrylamide"",""glutaraldehyde""]",,"cryopolymerization at -12 °C followed by ethylenediamine activation, glutaraldehyde spacer reaction, butylamine coupling, sodium borohydride reduction, and ethanolamine blocking",,,,,,"[""butylamine"",""amine groups"",""epoxy-derived groups""]","[""butylamine"",""butyl hydrophobic ligand""]",[],,"[""hydrophobic interaction""]",10.75 ± 1.43 kg kg−1,,,,,,,,,,,,,,bovine serum albumin,BSA,bovine; Sigma-Aldrich,,,,batch adsorption isotherm,7.2,55.0,24 h,,0.03 mol L−1 sodium phosphate buffer,sodium sulfate,2.0 mol L−1,30 mg dry cryogel,4 mL,,"Bradford method, spectrophotometer reading at 595 nm",,q_norm_mg_g,696.28,mg/g,maximize,BSA Langmuir maximum adsorption capacity at 328.15 K,"[""hydrophobic interaction"",""salt effect"",""protein conformational change"",""steric hindrance""]",3,0.95,Adsorption isotherms and thermodynamic properties of a butyl functionalized hydrophobic macroporous cryogel
PHA-16df16ccb8-001,10.1016/S0032-3861(02)00070-8,train,hyaluronan hydrogel cross-linked with 1.3 diaminepropane,swollen hydrogel on germanium ATR crystal,"[""hyaluronan""]","[""hyaluronan""]",,"[""1.3 diaminepropane""]",,"Hyaluronan TBA salt dissolved in DMF, carboxylates activated with CMP-J at 0 C, excess diamine cross-linker and triethylamine added; gel stirred about 4 h at room temperature, washed with ethanol and water, dried at 40 C.",,,,,,"[""carboxylate"",""amide""]",[],[],anionic polysaccharide hydrogel with amidic cross-links,[],"8500 +/- 1300 water-uptake, reported common to all hydrogels",,,,,,,,,,,,,,human fibrinogen,Fbg,human; purchased from Calbiochem,,,,flow-cell ATR-FTIR adsorption and washout,7.4,,plateau after 8 min; conformation analyzed after 1 and 30 min,,PBS,,,,,75 mL min-1,ATR-FTIR Amide II intensity at 1550 cm-1; Amide I/III conformational analysis,,1550 cm-1 Amide II band intensity,1.0,mAU,context_dependent,Fbg adsorption on Hyal 1.3 DAP,"[""hydrophobicity-dependent adsorption"",""minor conformational change""]",2,0.94,The effects of spacer arms in cross-linked hyaluronan hydrogel on Fbg and HSA adsorption and conformation
PHA-16df16ccb8-002,10.1016/S0032-3861(02)00070-8,train,hyaluronan hydrogel cross-linked with 1.6 diaminehexane,swollen hydrogel on germanium ATR crystal,"[""hyaluronan""]","[""hyaluronan""]",,"[""1.6 diaminehexane""]",,"Hyaluronan TBA salt dissolved in DMF, carboxylates activated with CMP-J at 0 C, excess diamine cross-linker and triethylamine added; gel stirred about 4 h at room temperature, washed with ethanol and water, dried at 40 C.",,,,,,"[""carboxylate"",""amide""]",[],[],anionic polysaccharide hydrogel with amidic cross-links,[],"8500 +/- 1300 water-uptake, reported common to all hydrogels",,,,,,,,,,,,,,human fibrinogen,Fbg,human; purchased from Calbiochem,,,,flow-cell ATR-FTIR adsorption and washout,7.4,,plateau after 8 min; conformation analyzed after 1 and 30 min,,PBS,,,,,75 mL min-1,ATR-FTIR Amide II intensity at 1550 cm-1; Amide I/III conformational analysis,,1550 cm-1 Amide II band intensity,2.7,mAU,context_dependent,Fbg adsorption on Hyal 1.6 DAE,"[""hydrophobicity-dependent adsorption"",""minor conformational change""]",2,0.94,The effects of spacer arms in cross-linked hyaluronan hydrogel on Fbg and HSA adsorption and conformation
PHA-16df16ccb8-003,10.1016/S0032-3861(02)00070-8,train,hyaluronan hydrogel cross-linked with 1.12 diaminedodecane,swollen hydrogel on germanium ATR crystal,"[""hyaluronan""]","[""hyaluronan""]",,"[""1.12 diaminedodecane""]",,"Hyaluronan TBA salt dissolved in DMF, carboxylates activated with CMP-J at 0 C, excess diamine cross-linker and triethylamine added; gel stirred about 4 h at room temperature, washed with ethanol and water, dried at 40 C.",,,,,,"[""carboxylate"",""amide""]",[],[],anionic polysaccharide hydrogel with amidic cross-links,[],"8500 +/- 1300 water-uptake, reported common to all hydrogels",,,,,,,,,,,,,,human fibrinogen,Fbg,human; purchased from Calbiochem,,,,flow-cell ATR-FTIR adsorption and washout,7.4,,plateau after 8 min; conformation analyzed after 1 and 30 min,,PBS,,,,,75 mL min-1,ATR-FTIR Amide II intensity at 1550 cm-1; Amide I/III conformational analysis,,1550 cm-1 Amide II band intensity,4.0,mAU,context_dependent,Fbg adsorption on Hyal 1.12 DAD,"[""hydrophobicity-dependent adsorption"",""conformation retained""]",2,0.95,The effects of spacer arms in cross-linked hyaluronan hydrogel on Fbg and HSA adsorption and conformation
PHA-16df16ccb8-004,10.1016/S0032-3861(02)00070-8,train,"hyaluronan hydrogel cross-linked with O,O'-bis(2 aminopropyl)polyethylene glycol 800",swollen hydrogel on germanium ATR crystal,"[""hyaluronan""]","[""hyaluronan""]",,"[""O,O'-bis(2 aminopropyl)polyethylene glycol 800""]",,"Hyaluronan TBA salt dissolved in DMF, carboxylates activated with CMP-J at 0 C, excess diamine cross-linker and triethylamine added; gel stirred about 4 h at room temperature, washed with ethanol and water, dried at 40 C.",,,,,,"[""carboxylate"",""amide"",""polyethylene glycol""]",[],[],anionic polysaccharide hydrogel with amidic cross-links,[],"8500 +/- 1300 water-uptake, reported common to all hydrogels",,,,,,,,,,,,,,human fibrinogen,Fbg,human; purchased from Calbiochem,,,,flow-cell ATR-FTIR adsorption and washout,7.4,,plateau after 8 min; conformation analyzed after 1 and 30 min,,PBS,,,,,75 mL min-1,ATR-FTIR Amide II intensity at 1550 cm-1; Amide I/III conformational analysis,,1550 cm-1 Amide II band intensity,1.0,mAU,context_dependent,Fbg adsorption on Hyal PEG 800,"[""hydrophilic spacer"",""low adsorption"",""minor conformational change""]",2,0.94,The effects of spacer arms in cross-linked hyaluronan hydrogel on Fbg and HSA adsorption and conformation
PHA-16df16ccb8-005,10.1016/S0032-3861(02)00070-8,train,hyaluronan hydrogel cross-linked with 1.3 diaminepropane,swollen hydrogel on germanium ATR crystal,"[""hyaluronan""]","[""hyaluronan""]",,"[""1.3 diaminepropane""]",,"Hyaluronan TBA salt dissolved in DMF, carboxylates activated with CMP-J at 0 C, excess diamine cross-linker and triethylamine added; gel stirred about 4 h at room temperature, washed with ethanol and water, dried at 40 C.",,,,,,"[""carboxylate"",""amide""]",[],[],anionic polysaccharide hydrogel with amidic cross-links,[],"8500 +/- 1300 water-uptake, reported common to all hydrogels",,,,,,,,,,,,,,human serum albumin,HSA,human; purchased from Calbiochem,,,,flow-cell ATR-FTIR adsorption and washout,,,plateau after 10-13 min,,0.9% NaCl saline,NaCl,0.9%,,,75 mL min-1,ATR-FTIR Amide II intensity at 1550 cm-1; Amide I/III conformational analysis,,1550 cm-1 Amide II band intensity,6.0,mAU,context_dependent,HSA adsorption on Hyal 1.3 DAP,"[""hydrophobicity-dependent adsorption"",""albumin conformational change""]",2,0.95,The effects of spacer arms in cross-linked hyaluronan hydrogel on Fbg and HSA adsorption and conformation
PHA-16df16ccb8-006,10.1016/S0032-3861(02)00070-8,train,hyaluronan hydrogel cross-linked with 1.6 diaminehexane,swollen hydrogel on germanium ATR crystal,"[""hyaluronan""]","[""hyaluronan""]",,"[""1.6 diaminehexane""]",,"Hyaluronan TBA salt dissolved in DMF, carboxylates activated with CMP-J at 0 C, excess diamine cross-linker and triethylamine added; gel stirred about 4 h at room temperature, washed with ethanol and water, dried at 40 C.",,,,,,"[""carboxylate"",""amide""]",[],[],anionic polysaccharide hydrogel with amidic cross-links,[],"8500 +/- 1300 water-uptake, reported common to all hydrogels",,,,,,,,,,,,,,human serum albumin,HSA,human; purchased from Calbiochem,,,,flow-cell ATR-FTIR adsorption and washout,,,plateau after 10-13 min,,0.9% NaCl saline,NaCl,0.9%,,,75 mL min-1,ATR-FTIR Amide II intensity at 1550 cm-1; Amide I/III conformational analysis,,1550 cm-1 Amide II band intensity,3.0,mAU,context_dependent,HSA adsorption on Hyal 1.6 DAE,"[""hydrophobicity-dependent adsorption"",""albumin conformational change"",""alpha-helix loss""]",2,0.95,The effects of spacer arms in cross-linked hyaluronan hydrogel on Fbg and HSA adsorption and conformation
PHA-16df16ccb8-007,10.1016/S0032-3861(02)00070-8,train,hyaluronan hydrogel cross-linked with 1.12 diaminedodecane,swollen hydrogel on germanium ATR crystal,"[""hyaluronan""]","[""hyaluronan""]",,"[""1.12 diaminedodecane""]",,"Hyaluronan TBA salt dissolved in DMF, carboxylates activated with CMP-J at 0 C, excess diamine cross-linker and triethylamine added; gel stirred about 4 h at room temperature, washed with ethanol and water, dried at 40 C.",,,,,,"[""carboxylate"",""amide""]",[],[],anionic polysaccharide hydrogel with amidic cross-links,[],"8500 +/- 1300 water-uptake, reported common to all hydrogels",,,,,,,,,,,,,,human serum albumin,HSA,human; purchased from Calbiochem,,,,flow-cell ATR-FTIR adsorption and washout,,,plateau after 10-13 min,,0.9% NaCl saline,NaCl,0.9%,,,75 mL min-1,ATR-FTIR Amide II intensity at 1550 cm-1; Amide I/III conformational analysis,,1550 cm-1 Amide II band intensity,1.0,mAU,context_dependent,HSA adsorption on Hyal 1.12 DAD,"[""hydrophobicity-dependent adsorption"",""albumin conformational change"",""alpha-helix loss"",""beta-turn increase""]",2,0.95,The effects of spacer arms in cross-linked hyaluronan hydrogel on Fbg and HSA adsorption and conformation
PHA-16df16ccb8-008,10.1016/S0032-3861(02)00070-8,train,"hyaluronan hydrogel cross-linked with O,O'-bis(2 aminopropyl)polyethylene glycol 800",swollen hydrogel on germanium ATR crystal,"[""hyaluronan""]","[""hyaluronan""]",,"[""O,O'-bis(2 aminopropyl)polyethylene glycol 800""]",,"Hyaluronan TBA salt dissolved in DMF, carboxylates activated with CMP-J at 0 C, excess diamine cross-linker and triethylamine added; gel stirred about 4 h at room temperature, washed with ethanol and water, dried at 40 C.",,,,,,"[""carboxylate"",""amide"",""polyethylene glycol""]",[],[],anionic polysaccharide hydrogel with amidic cross-links,[],"8500 +/- 1300 water-uptake, reported common to all hydrogels",,,,,,,,,,,,,,human serum albumin,HSA,human; purchased from Calbiochem,,,,flow-cell ATR-FTIR adsorption and washout,,,plateau after 10-13 min,,0.9% NaCl saline,NaCl,0.9%,,,75 mL min-1,ATR-FTIR Amide II intensity at 1550 cm-1; Amide I/III conformational analysis,,1550 cm-1 Amide II band intensity,10.0,mAU,context_dependent,HSA adsorption on Hyal PEG 800,"[""hydrophilic spacer"",""high relative HSA adsorption among tested hydrogels"",""minimal conformational change""]",2,0.95,The effects of spacer arms in cross-linked hyaluronan hydrogel on Fbg and HSA adsorption and conformation
PHA-6b08743c77-001,10.1016/S0032-9592(00)00289-2,train,poly(HEMA-MAPA-1),membrane disk,"[""poly(2-hydroxyethyl methacrylate-co-methacrylamido-phenylalanine)""]","[""2-hydroxyethyl methacrylate"",""2-methacrylamidophenylalanine""]",,[],,UV-initiated photopolymerization,,,,,,"[""hydroxyl"",""phenylalanine""]","[""phenylalanine""]",[],,[],,,,,,,,,,,,,,,lipase,,Candida rugosa,,6.9,near net neutral at pH 7.0,batch adsorption,7.0,25,60 min,,phosphate buffer,,0.1 M buffer,"10 membrane disks, total surface area about 16 cm2",20 ml,,Bradford assay using Coomassie Brilliant Blue,,surface_adsorption_ug_cm2,74.0,ug/cm2,context_dependent,lipase adsorption capacity for Poly(HEMA-MAPA-1),"[""hydrophobic interaction"",""phenylalanine-lipase affinity""]",3,0.95,Reversible immobilization of lipase on phenylalanine containing hydrogel membranes
PHA-6b08743c77-004,10.1016/S0032-9592(00)00289-2,train,poly(HEMA-MAPA-3),membrane disk,"[""poly(2-hydroxyethyl methacrylate-co-methacrylamido-phenylalanine)""]","[""2-hydroxyethyl methacrylate"",""2-methacrylamidophenylalanine""]",,[],,UV-initiated photopolymerization,,,,,,"[""hydroxyl"",""phenylalanine""]","[""phenylalanine""]",[],,[],,,,,,,,,,,,,,,lipase,,Candida rugosa,,6.9,near net neutral at pH 7.0,batch adsorption,7.0,4,60 min,,phosphate buffer,,0.1 M buffer,"10 membrane disks, total surface area about 16 cm2",20 ml,,Bradford assay using Coomassie Brilliant Blue,,surface_adsorption_ug_cm2,104.0,ug/cm2,context_dependent,temperature effect on lipase adsorption at 4 C,"[""hydrophobic interaction"",""temperature effect""]",3,0.95,Reversible immobilization of lipase on phenylalanine containing hydrogel membranes
PHA-6b08743c77-005,10.1016/S0032-9592(00)00289-2,train,poly(HEMA-MAPA-3),membrane disk,"[""poly(2-hydroxyethyl methacrylate-co-methacrylamido-phenylalanine)""]","[""2-hydroxyethyl methacrylate"",""2-methacrylamidophenylalanine""]",,[],,UV-initiated photopolymerization,,,,,,"[""hydroxyl"",""phenylalanine""]","[""phenylalanine""]",[],,[],,,,,,,,,,,,,,,lipase,,Candida rugosa,,6.9,near net neutral at pH 7.0,batch adsorption,7.0,25,60 min,,phosphate buffer,,0.1 M buffer,"10 membrane disks, total surface area about 16 cm2",20 ml,,Bradford assay using Coomassie Brilliant Blue,,surface_adsorption_ug_cm2,135.0,ug/cm2,context_dependent,temperature effect on lipase adsorption at 25 C,"[""hydrophobic interaction"",""temperature effect""]",3,0.95,Reversible immobilization of lipase on phenylalanine containing hydrogel membranes
PHA-6b08743c77-006,10.1016/S0032-9592(00)00289-2,train,poly(HEMA-MAPA-3),membrane disk,"[""poly(2-hydroxyethyl methacrylate-co-methacrylamido-phenylalanine)""]","[""2-hydroxyethyl methacrylate"",""2-methacrylamidophenylalanine""]",,[],,UV-initiated photopolymerization,,,,,,"[""hydroxyl"",""phenylalanine""]","[""phenylalanine""]",[],,[],,,,,,,,,,,,,,,lipase,,Candida rugosa,,6.9,near net neutral at pH 7.0,batch adsorption,7.0,45,60 min,,phosphate buffer,,0.1 M buffer,"10 membrane disks, total surface area about 16 cm2",20 ml,,Bradford assay using Coomassie Brilliant Blue,,surface_adsorption_ug_cm2,148.0,ug/cm2,context_dependent,temperature effect on lipase adsorption at 45 C,"[""hydrophobic interaction"",""temperature effect"",""protein unfolding""]",3,0.95,Reversible immobilization of lipase on phenylalanine containing hydrogel membranes
PHA-2a83da8d89-001,10.1016/S0141-8130(01)00135-0,train,GS-16-immobilized amino-cellulofine gel,gel beads,"[""amino-cellulofine"",""gellan sulfate""]",[],,[],,"Amino-cellulofine gel reacted with GS and EEDQ for 72 h, residual amino groups blocked with acetic anhydride.",,,,,,"[""sulfate"",""carboxyl"",""amino""]","[""gellan sulfate DS=16%""]",[],polyanionic ligand on gel,polyanionic,,,,,,,,10-100 um gel diameter,,,,,,,extra domain A containing fibronectin,EDA(+)FN,purified from cell cultured medium; added to heparin-treated normal plasma,,,,batch plasma adsorption,,30,4 h,,plasma,,,0.5 ml gel,6.25 ml test plasma,,ELISA for FN,3,removal_efficiency_pct,13.5,%,maximize,EDA(+)FN removal by GS-16 gel,"[""polyanionic binding"",""sulfate-mediated affinity""]",3,,Preparation of gellan sulfate as an artificial ligand for removal of extra domain A containing fibronectin
PHA-2a83da8d89-002,10.1016/S0141-8130(01)00135-0,train,GS-16-immobilized amino-cellulofine gel,gel beads,"[""amino-cellulofine"",""gellan sulfate""]",[],,[],,"Amino-cellulofine gel reacted with GS and EEDQ for 72 h, residual amino groups blocked with acetic anhydride.",,,,,,"[""sulfate"",""carboxyl"",""amino""]","[""gellan sulfate DS=16%""]",[],polyanionic ligand on gel,polyanionic,,,,,,,,10-100 um gel diameter,,,,,,,plasma fibronectin,pFN,purified from plasma; present in patient-model plasma,,,,batch plasma adsorption,,30,4 h,,plasma,,,0.5 ml gel,6.25 ml test plasma,,ELISA for FN,3,removal_efficiency_pct,10.5,%,maximize,pFN removal by GS-16 gel,"[""polyanionic binding"",""sulfate-mediated affinity""]",3,,Preparation of gellan sulfate as an artificial ligand for removal of extra domain A containing fibronectin
PHA-2a83da8d89-003,10.1016/S0141-8130(01)00135-0,train,GS-16-immobilized amino-cellulofine gel,gel beads,"[""amino-cellulofine"",""gellan sulfate""]",[],,[],,"Amino-cellulofine gel reacted with GS and EEDQ for 72 h, residual amino groups blocked with acetic anhydride.",,,,,,"[""sulfate"",""carboxyl"",""amino""]","[""gellan sulfate DS=16%""]",[],polyanionic ligand on gel,polyanionic,,,,,,,,10-100 um gel diameter,,,,,,,fibrinogen,Fbg,patient-model plasma,,,,batch plasma adsorption,,30,4 h,,plasma,,,0.5 ml gel,6.25 ml test plasma,,standard methods,3,removal_efficiency_pct,11.3,%,maximize,Fbg removal by GS-16 gel,"[""non-selective adsorption""]",3,,Preparation of gellan sulfate as an artificial ligand for removal of extra domain A containing fibronectin
PHA-2a83da8d89-004,10.1016/S0141-8130(01)00135-0,train,GS-16-immobilized amino-cellulofine gel,gel beads,"[""amino-cellulofine"",""gellan sulfate""]",[],,[],,"Amino-cellulofine gel reacted with GS and EEDQ for 72 h, residual amino groups blocked with acetic anhydride.",,,,,,"[""sulfate"",""carboxyl"",""amino""]","[""gellan sulfate DS=16%""]",[],polyanionic ligand on gel,polyanionic,,,,,,,,10-100 um gel diameter,,,,,,,antithrombin III,ATIII,patient-model plasma,,,,batch plasma adsorption,,30,4 h,,plasma,,,0.5 ml gel,6.25 ml test plasma,,standard methods,3,removal_efficiency_pct,6.4,%,maximize,ATIII removal by GS-16 gel,"[""reduced heparin-like ATIII binding""]",3,,Preparation of gellan sulfate as an artificial ligand for removal of extra domain A containing fibronectin
PHA-2a83da8d89-005,10.1016/S0141-8130(01)00135-0,train,GS-16-immobilized amino-cellulofine gel,gel beads,"[""amino-cellulofine"",""gellan sulfate""]",[],,[],,"Amino-cellulofine gel reacted with GS and EEDQ for 72 h, residual amino groups blocked with acetic anhydride.",,,,,,"[""sulfate"",""carboxyl"",""amino""]","[""gellan sulfate DS=16%""]",[],polyanionic ligand on gel,polyanionic,,,,,,,,10-100 um gel diameter,,,,,,,immunoglobulin G,IgG,patient-model plasma,,,,batch plasma adsorption,,30,4 h,,plasma,,,0.5 ml gel,6.25 ml test plasma,,standard methods,3,removal_efficiency_pct,10.0,%,maximize,IgG removal by GS-16 gel,"[""non-selective adsorption""]",3,,Preparation of gellan sulfate as an artificial ligand for removal of extra domain A containing fibronectin
PHA-2a83da8d89-006,10.1016/S0141-8130(01)00135-0,train,GS-16-immobilized amino-cellulofine gel,gel beads,"[""amino-cellulofine"",""gellan sulfate""]",[],,[],,"Amino-cellulofine gel reacted with GS and EEDQ for 72 h, residual amino groups blocked with acetic anhydride.",,,,,,"[""sulfate"",""carboxyl"",""amino""]","[""gellan sulfate DS=16%""]",[],polyanionic ligand on gel,polyanionic,,,,,,,,10-100 um gel diameter,,,,,,,albumin,Alb,patient-model plasma,,,,batch plasma adsorption,,30,4 h,,plasma,,,0.5 ml gel,6.25 ml test plasma,,standard methods,3,removal_efficiency_pct,8.0,%,maximize,Alb removal by GS-16 gel,"[""non-selective adsorption""]",3,,Preparation of gellan sulfate as an artificial ligand for removal of extra domain A containing fibronectin
