Repository: sunyrain/PHA

# PHA Protein-Hydrogel Adsorption Dataset

Generated: 2026-07-05T11:36:45

## Scope

This curated package organizes literature-derived protein-hydrogel adsorption, binding, immobilization, antifouling, and related biointerface records extracted from the local PHA corpus.

The primary unit is one record:

`paper + hydrogel/sample + protein/mixture + experimental condition + measured outcome`

## Contents

- `data/sources.csv`: article-level metadata, extraction status, and curation decision.
- `data/records_flat.csv`: flattened record-level table with provenance, hydrogel, protein, condition, outcome, mechanism, and quality fields.

File: data/curated/pha_scientific_dataset_20260705/data/inverse_design_seed.csv (part 18 of 62)
record_id,doi,doi_split,hydrogel_name,hydrogel_format,polymer_backbone,monomers,monomer_ratios,crosslinker,crosslinker_concentration,synthesis_method,preparation_solvent,preparation_pH,preparation_temp_C,gelation_time,post_treatment,functional_groups,ligand_or_affinity_group,filler_or_composite,charge_class,responsive_type,swelling_ratio,water_content_pct,porosity_pct,pore_size_value,pore_size_unit,mesh_size,surface_area,particle_size,thickness,roughness,zeta_potential_mV,contact_angle_deg,young_modulus,degradation_or_stability,protein_name,protein_abbreviation,protein_species_or_source,protein_mw_kDa,protein_pI,protein_charge_at_pH,experiment_mode,pH,temperature_C,contact_time,contact_time_unit,buffer,salt_type,salt_concentration,hydrogel_dosage,solution_volume,flow_rate,detection_method,replicate_count,target_name,target_value,target_unit,target_direction,outcome_label,mechanism_tags,source_quality_score,extraction_confidence,article_title
PHA-2a83da8d89-007,10.1016/S0141-8130(01)00135-0,train,GS-25-immobilized amino-cellulofine gel,gel beads,"[""amino-cellulofine"",""gellan sulfate""]",[],,[],,"Amino-cellulofine gel reacted with GS and EEDQ for 72 h, residual amino groups blocked with acetic anhydride.",,,,,,"[""sulfate"",""carboxyl"",""amino""]","[""gellan sulfate DS=25%""]",[],polyanionic ligand on gel,polyanionic,,,,,,,,10-100 um gel diameter,,,,,,,extra domain A containing fibronectin,EDA(+)FN,purified from cell cultured medium; added to heparin-treated normal plasma,,,,batch plasma adsorption,,30,4 h,,plasma,,,0.5 ml gel,6.25 ml test plasma,,ELISA for FN,3,removal_efficiency_pct,66.0,%,maximize,EDA(+)FN removal by GS-25 gel,"[""polyanionic binding"",""sulfate-mediated affinity"",""saccharide conformation""]",3,,Preparation of gellan sulfate as an artificial ligand for removal of extra domain A containing fibronectin
PHA-2a83da8d89-008,10.1016/S0141-8130(01)00135-0,train,GS-25-immobilized amino-cellulofine gel,gel beads,"[""amino-cellulofine"",""gellan sulfate""]",[],,[],,"Amino-cellulofine gel reacted with GS and EEDQ for 72 h, residual amino groups blocked with acetic anhydride.",,,,,,"[""sulfate"",""carboxyl"",""amino""]","[""gellan sulfate DS=25%""]",[],polyanionic ligand on gel,polyanionic,,,,,,,,10-100 um gel diameter,,,,,,,plasma fibronectin,pFN,purified from plasma; present in patient-model plasma,,,,batch plasma adsorption,,30,4 h,,plasma,,,0.5 ml gel,6.25 ml test plasma,,ELISA for FN,3,removal_efficiency_pct,11.0,%,maximize,pFN removal by GS-25 gel,"[""selective fibronectin isoform binding"",""sulfate-mediated affinity""]",3,,Preparation of gellan sulfate as an artificial ligand for removal of extra domain A containing fibronectin
PHA-2a83da8d89-009,10.1016/S0141-8130(01)00135-0,train,GS-25-immobilized amino-cellulofine gel,gel beads,"[""amino-cellulofine"",""gellan sulfate""]",[],,[],,"Amino-cellulofine gel reacted with GS and EEDQ for 72 h, residual amino groups blocked with acetic anhydride.",,,,,,"[""sulfate"",""carboxyl"",""amino""]","[""gellan sulfate DS=25%""]",[],polyanionic ligand on gel,polyanionic,,,,,,,,10-100 um gel diameter,,,,,,,fibrinogen,Fbg,patient-model plasma,,,,batch plasma adsorption,,30,4 h,,plasma,,,0.5 ml gel,6.25 ml test plasma,,standard methods,3,removal_efficiency_pct,7.7,%,maximize,Fbg removal by GS-25 gel,"[""non-selective adsorption""]",3,,Preparation of gellan sulfate as an artificial ligand for removal of extra domain A containing fibronectin
PHA-2a83da8d89-010,10.1016/S0141-8130(01)00135-0,train,GS-25-immobilized amino-cellulofine gel,gel beads,"[""amino-cellulofine"",""gellan sulfate""]",[],,[],,"Amino-cellulofine gel reacted with GS and EEDQ for 72 h, residual amino groups blocked with acetic anhydride.",,,,,,"[""sulfate"",""carboxyl"",""amino""]","[""gellan sulfate DS=25%""]",[],polyanionic ligand on gel,polyanionic,,,,,,,,10-100 um gel diameter,,,,,,,antithrombin III,ATIII,patient-model plasma,,,,batch plasma adsorption,,30,4 h,,plasma,,,0.5 ml gel,6.25 ml test plasma,,standard methods,3,removal_efficiency_pct,12.0,%,maximize,ATIII removal by GS-25 gel,"[""reduced heparin-like ATIII binding""]",3,,Preparation of gellan sulfate as an artificial ligand for removal of extra domain A containing fibronectin
PHA-2a83da8d89-011,10.1016/S0141-8130(01)00135-0,train,GS-25-immobilized amino-cellulofine gel,gel beads,"[""amino-cellulofine"",""gellan sulfate""]",[],,[],,"Amino-cellulofine gel reacted with GS and EEDQ for 72 h, residual amino groups blocked with acetic anhydride.",,,,,,"[""sulfate"",""carboxyl"",""amino""]","[""gellan sulfate DS=25%""]",[],polyanionic ligand on gel,polyanionic,,,,,,,,10-100 um gel diameter,,,,,,,immunoglobulin G,IgG,patient-model plasma,,,,batch plasma adsorption,,30,4 h,,plasma,,,0.5 ml gel,6.25 ml test plasma,,standard methods,3,removal_efficiency_pct,6.9,%,maximize,IgG removal by GS-25 gel,"[""non-selective adsorption""]",3,,Preparation of gellan sulfate as an artificial ligand for removal of extra domain A containing fibronectin
PHA-2a83da8d89-012,10.1016/S0141-8130(01)00135-0,train,GS-25-immobilized amino-cellulofine gel,gel beads,"[""amino-cellulofine"",""gellan sulfate""]",[],,[],,"Amino-cellulofine gel reacted with GS and EEDQ for 72 h, residual amino groups blocked with acetic anhydride.",,,,,,"[""sulfate"",""carboxyl"",""amino""]","[""gellan sulfate DS=25%""]",[],polyanionic ligand on gel,polyanionic,,,,,,,,10-100 um gel diameter,,,,,,,albumin,Alb,patient-model plasma,,,,batch plasma adsorption,,30,4 h,,plasma,,,0.5 ml gel,6.25 ml test plasma,,standard methods,3,removal_efficiency_pct,6.2,%,maximize,Alb removal by GS-25 gel,"[""non-selective adsorption""]",3,,Preparation of gellan sulfate as an artificial ligand for removal of extra domain A containing fibronectin
PHA-2a83da8d89-013,10.1016/S0141-8130(01)00135-0,train,GS-35-immobilized amino-cellulofine gel,gel beads,"[""amino-cellulofine"",""gellan sulfate""]",[],,[],,"Amino-cellulofine gel reacted with GS and EEDQ for 72 h, residual amino groups blocked with acetic anhydride.",,,,,,"[""sulfate"",""carboxyl"",""amino""]","[""gellan sulfate DS=35%""]",[],polyanionic ligand on gel,polyanionic,,,,,,,,10-100 um gel diameter,,,,,,,extra domain A containing fibronectin,EDA(+)FN,purified from cell cultured medium; added to heparin-treated normal plasma,,,,batch plasma adsorption,,30,4 h,,plasma,,,0.5 ml gel,6.25 ml test plasma,,ELISA for FN,3,removal_efficiency_pct,41.0,%,maximize,EDA(+)FN removal by GS-35 gel,"[""polyanionic binding"",""sulfate-mediated affinity"",""saccharide conformation""]",3,,Preparation of gellan sulfate as an artificial ligand for removal of extra domain A containing fibronectin
PHA-2a83da8d89-014,10.1016/S0141-8130(01)00135-0,train,GS-35-immobilized amino-cellulofine gel,gel beads,"[""amino-cellulofine"",""gellan sulfate""]",[],,[],,"Amino-cellulofine gel reacted with GS and EEDQ for 72 h, residual amino groups blocked with acetic anhydride.",,,,,,"[""sulfate"",""carboxyl"",""amino""]","[""gellan sulfate DS=35%""]",[],polyanionic ligand on gel,polyanionic,,,,,,,,10-100 um gel diameter,,,,,,,plasma fibronectin,pFN,purified from plasma; present in patient-model plasma,,,,batch plasma adsorption,,30,4 h,,plasma,,,0.5 ml gel,6.25 ml test plasma,,ELISA for FN,3,removal_efficiency_pct,11.7,%,maximize,pFN removal by GS-35 gel,"[""selective fibronectin isoform binding"",""sulfate-mediated affinity""]",3,,Preparation of gellan sulfate as an artificial ligand for removal of extra domain A containing fibronectin
PHA-2a83da8d89-015,10.1016/S0141-8130(01)00135-0,train,GS-35-immobilized amino-cellulofine gel,gel beads,"[""amino-cellulofine"",""gellan sulfate""]",[],,[],,"Amino-cellulofine gel reacted with GS and EEDQ for 72 h, residual amino groups blocked with acetic anhydride.",,,,,,"[""sulfate"",""carboxyl"",""amino""]","[""gellan sulfate DS=35%""]",[],polyanionic ligand on gel,polyanionic,,,,,,,,10-100 um gel diameter,,,,,,,fibrinogen,Fbg,patient-model plasma,,,,batch plasma adsorption,,30,4 h,,plasma,,,0.5 ml gel,6.25 ml test plasma,,standard methods,3,removal_efficiency_pct,7.6,%,maximize,Fbg removal by GS-35 gel,"[""non-selective adsorption""]",3,,Preparation of gellan sulfate as an artificial ligand for removal of extra domain A containing fibronectin
PHA-2a83da8d89-017,10.1016/S0141-8130(01)00135-0,train,GS-35-immobilized amino-cellulofine gel,gel beads,"[""amino-cellulofine"",""gellan sulfate""]",[],,[],,"Amino-cellulofine gel reacted with GS and EEDQ for 72 h, residual amino groups blocked with acetic anhydride.",,,,,,"[""sulfate"",""carboxyl"",""amino""]","[""gellan sulfate DS=35%""]",[],polyanionic ligand on gel,polyanionic,,,,,,,,10-100 um gel diameter,,,,,,,immunoglobulin G,IgG,patient-model plasma,,,,batch plasma adsorption,,30,4 h,,plasma,,,0.5 ml gel,6.25 ml test plasma,,standard methods,3,removal_efficiency_pct,9.3,%,maximize,IgG removal by GS-35 gel,"[""non-selective adsorption""]",3,,Preparation of gellan sulfate as an artificial ligand for removal of extra domain A containing fibronectin
PHA-2a83da8d89-018,10.1016/S0141-8130(01)00135-0,train,GS-35-immobilized amino-cellulofine gel,gel beads,"[""amino-cellulofine"",""gellan sulfate""]",[],,[],,"Amino-cellulofine gel reacted with GS and EEDQ for 72 h, residual amino groups blocked with acetic anhydride.",,,,,,"[""sulfate"",""carboxyl"",""amino""]","[""gellan sulfate DS=35%""]",[],polyanionic ligand on gel,polyanionic,,,,,,,,10-100 um gel diameter,,,,,,,albumin,Alb,patient-model plasma,,,,batch plasma adsorption,,30,4 h,,plasma,,,0.5 ml gel,6.25 ml test plasma,,standard methods,3,removal_efficiency_pct,5.3,%,maximize,Alb removal by GS-35 gel,"[""non-selective adsorption""]",3,,Preparation of gellan sulfate as an artificial ligand for removal of extra domain A containing fibronectin
PHA-2a83da8d89-019,10.1016/S0141-8130(01)00135-0,train,biotin-GS-16 immobilized SPR chip,SPR sensor surface,"[""gellan sulfate""]",[],,[],,"GS oxidized with sodium periodate, reacted with biotin-hydrazide, and immobilized on SA-SPR sensor chip.",10 mM MES containing 30 mM NaCl (pH 5.5); DMSO for biotin-hydrazide,5.5,0,,purified by supernatant filtration and gel-filtration chromatography with a Superdex Peptide column,"[""sulfate"",""carboxyl""]","[""gellan sulfate DS=16%""]",[],polyanionic,polyanionic,,,,,,,,,,,,,,,extra domain A containing fibronectin,EDA(+)FN,purified from cell cultured medium,,,,surface plasmon resonance affinity assay,,,,,10 mM HEPES,,,,,10 ul/min,BIAcore-1000 SPR,,KA,83000000.0,M^-1,context_dependent,EDA(+)FN affinity to GS-16,"[""polyanionic binding"",""heparin-binding domain interaction""]",3,,Preparation of gellan sulfate as an artificial ligand for removal of extra domain A containing fibronectin
PHA-2a83da8d89-020,10.1016/S0141-8130(01)00135-0,train,biotin-GS-16 immobilized SPR chip,SPR sensor surface,"[""gellan sulfate""]",[],,[],,"GS oxidized with sodium periodate, reacted with biotin-hydrazide, and immobilized on SA-SPR sensor chip.",10 mM MES containing 30 mM NaCl (pH 5.5); DMSO for biotin-hydrazide,5.5,0,,purified by supernatant filtration and gel-filtration chromatography with a Superdex Peptide column,"[""sulfate"",""carboxyl""]","[""gellan sulfate DS=16%""]",[],polyanionic,polyanionic,,,,,,,,,,,,,,,plasma fibronectin,pFN,purified from plasma,,,,surface plasmon resonance affinity assay,,,,,10 mM HEPES,,,,,10 ul/min,BIAcore-1000 SPR,,KA,41000000.0,M^-1,context_dependent,pFN affinity to GS-16,"[""polyanionic binding"",""heparin-binding domain interaction""]",3,,Preparation of gellan sulfate as an artificial ligand for removal of extra domain A containing fibronectin
PHA-2a83da8d89-021,10.1016/S0141-8130(01)00135-0,train,biotin-GS-25 immobilized SPR chip,SPR sensor surface,"[""gellan sulfate""]",[],,[],,"GS oxidized with sodium periodate, reacted with biotin-hydrazide, and immobilized on SA-SPR sensor chip.",10 mM MES containing 30 mM NaCl (pH 5.5); DMSO for biotin-hydrazide,5.5,0,,purified by supernatant filtration and gel-filtration chromatography with a Superdex Peptide column,"[""sulfate"",""carboxyl""]","[""gellan sulfate DS=25%""]",[],polyanionic,polyanionic,,,,,,,,,,,,,,,extra domain A containing fibronectin,EDA(+)FN,purified from cell cultured medium,,,,surface plasmon resonance affinity assay,,,,,10 mM HEPES,,,,,10 ul/min,BIAcore-1000 SPR,,KA,360000000.0,M^-1,context_dependent,EDA(+)FN affinity to GS-25,"[""polyanionic binding"",""heparin-binding domain interaction"",""sulfate density optimum""]",3,,Preparation of gellan sulfate as an artificial ligand for removal of extra domain A containing fibronectin
PHA-2a83da8d89-022,10.1016/S0141-8130(01)00135-0,train,biotin-GS-25 immobilized SPR chip,SPR sensor surface,"[""gellan sulfate""]",[],,[],,"GS oxidized with sodium periodate, reacted with biotin-hydrazide, and immobilized on SA-SPR sensor chip.",10 mM MES containing 30 mM NaCl (pH 5.5); DMSO for biotin-hydrazide,5.5,0,,purified by supernatant filtration and gel-filtration chromatography with a Superdex Peptide column,"[""sulfate"",""carboxyl""]","[""gellan sulfate DS=25%""]",[],polyanionic,polyanionic,,,,,,,,,,,,,,,plasma fibronectin,pFN,purified from plasma,,,,surface plasmon resonance affinity assay,,,,,10 mM HEPES,,,,,10 ul/min,BIAcore-1000 SPR,,KA,120000000.0,M^-1,context_dependent,pFN affinity to GS-25,"[""polyanionic binding"",""heparin-binding domain interaction"",""sulfate density optimum""]",3,,Preparation of gellan sulfate as an artificial ligand for removal of extra domain A containing fibronectin
PHA-2a83da8d89-023,10.1016/S0141-8130(01)00135-0,train,biotin-GS-35 immobilized SPR chip,SPR sensor surface,"[""gellan sulfate""]",[],,[],,"GS oxidized with sodium periodate, reacted with biotin-hydrazide, and immobilized on SA-SPR sensor chip.",10 mM MES containing 30 mM NaCl (pH 5.5); DMSO for biotin-hydrazide,5.5,0,,purified by supernatant filtration and gel-filtration chromatography with a Superdex Peptide column,"[""sulfate"",""carboxyl""]","[""gellan sulfate DS=35%""]",[],polyanionic,polyanionic,,,,,,,,,,,,,,,extra domain A containing fibronectin,EDA(+)FN,purified from cell cultured medium,,,,surface plasmon resonance affinity assay,,,,,10 mM HEPES,,,,,10 ul/min,BIAcore-1000 SPR,,KA,170000000.0,M^-1,context_dependent,EDA(+)FN affinity to GS-35,"[""polyanionic binding"",""heparin-binding domain interaction"",""sulfate density""]",3,,Preparation of gellan sulfate as an artificial ligand for removal of extra domain A containing fibronectin
PHA-2a83da8d89-024,10.1016/S0141-8130(01)00135-0,train,biotin-GS-35 immobilized SPR chip,SPR sensor surface,"[""gellan sulfate""]",[],,[],,"GS oxidized with sodium periodate, reacted with biotin-hydrazide, and immobilized on SA-SPR sensor chip.",10 mM MES containing 30 mM NaCl (pH 5.5); DMSO for biotin-hydrazide,5.5,0,,purified by supernatant filtration and gel-filtration chromatography with a Superdex Peptide column,"[""sulfate"",""carboxyl""]","[""gellan sulfate DS=35%""]",[],polyanionic,polyanionic,,,,,,,,,,,,,,,plasma fibronectin,pFN,purified from plasma,,,,surface plasmon resonance affinity assay,,,,,10 mM HEPES,,,,,10 ul/min,BIAcore-1000 SPR,,KA,30000000.0,M^-1,context_dependent,pFN affinity to GS-35,"[""polyanionic binding"",""heparin-binding domain interaction"",""sulfate density""]",3,,Preparation of gellan sulfate as an artificial ligand for removal of extra domain A containing fibronectin
PHA-b3bc8405e0-001,10.1016/S0142-9612(00)00192-7,train,PLA264/PEO182/PLA264,physically crosslinked phase-separation hydrogel,"[""poly(lactic acid)"",""poly(ethylene oxide)""]","[""rac-lactide"",""poly(ethylene glycol)""]",,"[""physical crosslinks from aggregation of hydrophobic PLA blocks""]",,Ring-opening polymerization of rac-lactide in the presence of PEG using CaH2; hydrogel formed by phase separation after water addition to tetraglycol solution.,,,,,,"[""ester"",""ether""]",[],[],,"[""physically reversible"",""bioresorbable""]",200,,,,,,,,,,,,,,bovine serum albumin,BSA,"bovine; Fraction V, pH 7.0",68,,,protein loading by physical entrapment during hydrogel formation,,,2 days gel formation followed by washing,,,,,"{""copolymer_mass_mg"":825.5}","{""tetraglycol_mL"":1.2}",,,,binding_efficiency_pct,37.0,%,maximize,BSA loading efficiency in PLA264/PEO182/PLA264 hydrogel,"[""physical entrapment"",""swelling-dependent incorporation""]",3,0.89,Protein release from physically crosslinked hydrogels of the PLA/PEO/PLA triblock copolymer-type
PHA-b3bc8405e0-003,10.1016/S0142-9612(00)00192-7,train,PLA410/PEO454/PLA410,physically crosslinked phase-separation hydrogel,"[""poly(lactic acid)"",""poly(ethylene oxide)""]","[""rac-lactide"",""poly(ethylene glycol)""]",,"[""physical crosslinks from aggregation of hydrophobic PLA blocks""]",,Ring-opening polymerization of rac-lactide in the presence of PEG using CaH2; hydrogel formed by phase separation after water addition to tetraglycol solution.,,,,,,"[""ester"",""ether""]",[],[],,"[""physically reversible"",""bioresorbable""]",630,,,,,,,,,,,,,,bovine serum albumin,BSA,"bovine; Fraction V, pH 7.0",68,,,protein loading by physical entrapment during hydrogel formation,,,2 days gel formation followed by washing,,,,,"{""copolymer_mass_mg"":423.8}","{""tetraglycol_mL"":1.2}",,,,binding_efficiency_pct,52.5,%,maximize,BSA loading efficiency in PLA410/PEO454/PLA410 hydrogel,"[""physical entrapment"",""swelling-dependent incorporation""]",3,0.9,Protein release from physically crosslinked hydrogels of the PLA/PEO/PLA triblock copolymer-type
PHA-b3bc8405e0-004,10.1016/S0142-9612(00)00192-7,train,PLA410/PEO454/PLA410,physically crosslinked phase-separation hydrogel,"[""poly(lactic acid)"",""poly(ethylene oxide)""]","[""rac-lactide"",""poly(ethylene glycol)""]",,"[""physical crosslinks from aggregation of hydrophobic PLA blocks""]",,Ring-opening polymerization of rac-lactide in the presence of PEG using CaH2; hydrogel formed by phase separation after water addition to tetraglycol solution.,,,,,,"[""ester"",""ether""]",[],[],,"[""physically reversible"",""bioresorbable""]",630,,,,,,,,,,,,,,fibrinogen,,bovine plasma; Fraction I Type I-S,400,,,protein loading by physical entrapment during hydrogel formation,,,2 days gel formation followed by washing,,,,,"{""copolymer_mass_mg"":423.7}","{""tetraglycol_mL"":1.2}",,,,binding_efficiency_pct,71.2,%,maximize,Fibrinogen loading efficiency in PLA410/PEO454/PLA410 hydrogel,"[""physical entrapment"",""swelling-dependent incorporation""]",3,0.9,Protein release from physically crosslinked hydrogels of the PLA/PEO/PLA triblock copolymer-type
PHA-bc9ddb5ca6-001,10.1016/S0927-7757(01)01055-X,train,Procion Green H-4G immobilized pHEMA/chitosan IPN membrane,porous hydrogel membrane disk,"[""poly(2-hydroxyethyl methacrylate)"",""chitosan""]","[""2-hydroxyethyl methacrylate""]",,[],,"UV initiated photopolymerization of 2-HEMA with chitosan, followed by covalent Procion Green H-4G immobilization under alkaline conditions",,,,,,"[""hydroxyl groups"",""amino groups"",""sulfonate groups"",""secondary amino groups"",""aromatic groups""]","[""Procion Green H-4G"",""Reactive Green 5"",""triazine dye""]","[""chitosan""]",anionic dye-functionalized amphoteric/cationic IPN,[],,,,,,,,,,,,,,,lysozyme,,chicken egg white,,11.0,cationic at pH 7.0,batch adsorption in stirred cell,7.0,25,2 h,,50 mM phosphate buffer,,,,7.5 ml,,UV-vis absorbance at 280 nm,,surface_adsorption_ug_cm2,365.0,ug/cm2,context_dependent,maximum experimental adsorption at pH 7,"[""ion exchange"",""electrostatic interaction"",""metal coordination"",""hydrophobic interaction"",""dye-ligand affinity""]",3,0.95,Procion Green H-4G immobilized on a new IPN hydrogel membrane composed of poly(2-hydroxyethylmethacrylate)/chitosan: preparation and its application to the adsorption of lysozyme
PHA-bc9ddb5ca6-003,10.1016/S0927-7757(01)01055-X,train,Procion Green H-4G immobilized pHEMA/chitosan IPN membrane,porous hydrogel membrane disk,"[""poly(2-hydroxyethyl methacrylate)"",""chitosan""]","[""2-hydroxyethyl methacrylate""]",,[],,UV initiated photopolymerization followed by covalent dye immobilization,,,,,,"[""hydroxyl groups"",""amino groups"",""sulfonate groups"",""secondary amino groups"",""aromatic groups""]","[""Procion Green H-4G"",""Reactive Green 5""]","[""chitosan""]",anionic dye-functionalized amphoteric/cationic IPN,[],,,,,,,,,,,,,,,lysozyme,,chicken egg white,,11.0,cationic at pH 7.0,batch adsorption isotherm,7.0,5,2 h,,50 mM phosphate buffer,,,,7.5 ml,,UV-vis absorbance at 280 nm,,qexp,4.65,mg ml−1,context_dependent,Langmuir isotherm at 278 K,"[""Langmuir adsorption"",""dye-ligand affinity""]",3,0.96,Procion Green H-4G immobilized on a new IPN hydrogel membrane composed of poly(2-hydroxyethylmethacrylate)/chitosan: preparation and its application to the adsorption of lysozyme
PHA-bc9ddb5ca6-004,10.1016/S0927-7757(01)01055-X,train,Procion Green H-4G immobilized pHEMA/chitosan IPN membrane,porous hydrogel membrane disk,"[""poly(2-hydroxyethyl methacrylate)"",""chitosan""]","[""2-hydroxyethyl methacrylate""]",,[],,UV initiated photopolymerization followed by covalent dye immobilization,,,,,,"[""hydroxyl groups"",""amino groups"",""sulfonate groups"",""secondary amino groups"",""aromatic groups""]","[""Procion Green H-4G"",""Reactive Green 5""]","[""chitosan""]",anionic dye-functionalized amphoteric/cationic IPN,[],,,,,,,,,,,,,,,lysozyme,,chicken egg white,,11.0,cationic at pH 7.0,batch adsorption isotherm,7.0,15,2 h,,50 mM phosphate buffer,,,,7.5 ml,,UV-vis absorbance at 280 nm,,qexp,10.34,mg ml−1,context_dependent,Langmuir isotherm at 288 K,"[""Langmuir adsorption"",""dye-ligand affinity""]",3,0.96,Procion Green H-4G immobilized on a new IPN hydrogel membrane composed of poly(2-hydroxyethylmethacrylate)/chitosan: preparation and its application to the adsorption of lysozyme
PHA-bc9ddb5ca6-005,10.1016/S0927-7757(01)01055-X,train,Procion Green H-4G immobilized pHEMA/chitosan IPN membrane,porous hydrogel membrane disk,"[""poly(2-hydroxyethyl methacrylate)"",""chitosan""]","[""2-hydroxyethyl methacrylate""]",,[],,UV initiated photopolymerization followed by covalent dye immobilization,,,,,,"[""hydroxyl groups"",""amino groups"",""sulfonate groups"",""secondary amino groups"",""aromatic groups""]","[""Procion Green H-4G"",""Reactive Green 5""]","[""chitosan""]",anionic dye-functionalized amphoteric/cationic IPN,[],,,,,,,,,,,,,,,lysozyme,,chicken egg white,,11.0,cationic at pH 7.0,batch adsorption isotherm,7.0,25,2 h,,50 mM phosphate buffer,,,,7.5 ml,,UV-vis absorbance at 280 nm,,qexp,13.25,mg ml−1,context_dependent,Langmuir isotherm at 298 K,"[""Langmuir adsorption"",""dye-ligand affinity"",""ion exchange""]",3,0.97,Procion Green H-4G immobilized on a new IPN hydrogel membrane composed of poly(2-hydroxyethylmethacrylate)/chitosan: preparation and its application to the adsorption of lysozyme
PHA-bc9ddb5ca6-006,10.1016/S0927-7757(01)01055-X,train,Procion Green H-4G immobilized pHEMA/chitosan IPN membrane,porous hydrogel membrane disk,"[""poly(2-hydroxyethyl methacrylate)"",""chitosan""]","[""2-hydroxyethyl methacrylate""]",,[],,UV initiated photopolymerization followed by covalent dye immobilization,,,,,,"[""hydroxyl groups"",""amino groups"",""sulfonate groups"",""secondary amino groups"",""aromatic groups""]","[""Procion Green H-4G"",""Reactive Green 5""]","[""chitosan""]",anionic dye-functionalized amphoteric/cationic IPN,[],,,,,,,,,,,,,,,lysozyme,,chicken egg white,,11.0,cationic at pH 7.0,batch adsorption isotherm,7.0,35,2 h,,50 mM phosphate buffer,,,,7.5 ml,,UV-vis absorbance at 280 nm,,qexp,17.2,mg ml−1,context_dependent,Langmuir isotherm at 308 K,"[""temperature-enhanced adsorption"",""metal coordination"",""dye-ligand affinity""]",3,0.95,Procion Green H-4G immobilized on a new IPN hydrogel membrane composed of poly(2-hydroxyethylmethacrylate)/chitosan: preparation and its application to the adsorption of lysozyme
PHA-f7107038a0-001,10.1016/S1381-5148(99)00081-4,train,poly(hydroxypropylmethacrylate-co-methacrylic acid) gel beads,gel beads,"[""poly(2-hydroxypropyl methacrylate-co-methacrylic acid)""]","[""2-hydroxypropyl methacrylate"",""methacrylic acid""]",,"[""ethylene glycol dimethacrylate""]",,suspension copolymerization,,,,,,"[""hydroxyl groups"",""carboxyl groups"",""carboxylate groups""]","[""EDC-activated carboxyl groups""]",[],anionic/weak acid carboxyl-containing,"[""pH-responsive swelling""]",2.4,,,,,,,"{""average_size_used_for_immobilization"":99.0,""screened_fraction"":""88–125 μm"",""state"":""equilibrium swelling state within distilled water"",""unit"":""μm""}",,,,,,,α-chymotrypsin,CT,,,,,batch covalent immobilization,5.5,4,24 h,,"buffer solution, identity not specified for immobilization",,,0.5,20,,Biuret method on washing solutions/enzyme leakage,,q_norm_mg_g,2.6,mg/g,maximize,CT loading on hydrogel beads,"[""EDC activation"",""covalent coupling"",""carboxyl group mediated immobilization""]",3,0.93,Immobilization of α-chymotrypsin onto newly produced poly(hydroxypropyl methacrylate–co-methacrylic acid) hydrogel beads
PHA-a38dae3edd-003,10.1016/j.ab.2004.02.012,test,4% polyacrylamide GST-GFP copolymer hydrogel spot,1-uL surface-attached spot; average spot diameter 2 mm,polyacrylamide,"[""acrylamide""]",,"[""N,N'-methylenebisacrylamide (Bis)""]",,APS/TEMED-induced copolymerization.,,,,,,"[""acrylic groups"",""amide groups""]","[""acrylic-labeled GST-GFP""]",[],,[],,,,,,,,,,,,,,,glutathione S-transferase-green fluorescent protein fusion,GST-GFP,recombinant expression in Escherichia coli DH5alpha; GFP-S65T from Aequorea victoria,,,,direct fluorescence detection of surface-attached protein,Tris pH 8.8 during polymerization; PBST wash after polymerization,,1 h polymerization at room conditions,,polyacrylamide formulation; PBST wash,[],,1-uL spot,50 uL precursor mixture used to make 1-uL spots,,direct GFP epifluorescence microscopy with CCD imaging,,surface_adsorption_ug_cm2,0.032,ug/cm2,context_dependent,direct GFP lower detection limit,"[""covalent immobilization"",""fluorescent reporter retention""]",3,0.94,Use of protein-acrylamide copolymer hydrogels for measuring protein concentration and activity
PHA-a38dae3edd-004,10.1016/j.ab.2004.02.012,test,4% polyacrylamide GST-GFP copolymer hydrogel spot,1-uL surface-attached spot,polyacrylamide,"[""acrylamide""]",,"[""N,N'-methylenebisacrylamide (Bis)""]",,APS/TEMED-induced copolymerization.,,,,,,"[""acrylic groups"",""amide groups""]","[""acrylic-labeled GST-GFP""]",[],,[],,,,,,,,,,,,,,,glutathione S-transferase-green fluorescent protein fusion,GST-GFP,recombinant expression in Escherichia coli DH5alpha; GFP-S65T from Aequorea victoria,,,,indirect antibody-based chemiluminescent detection of surface-attached protein,,,1 h blocking; 1 h primary antibody incubation; 1 h HRP-secondary antibody incubation; 1 min ECL reagent,,PBST containing 5% milk for blocking and antibody incubation,[],,1-uL spot,1.5 mL antibody solution per slide; approximately 20 mL blocking and wash solutions,,"anti-GST primary antibody, HRP-conjugated secondary antibody, enhanced chemiluminescence film detection",,surface_adsorption_ug_cm2,0.008,ug/cm2,context_dependent,ECL lower detection limit,"[""antibody amplification"",""HRP chemiluminescence"",""surface protein detection""]",3,0.94,Use of protein-acrylamide copolymer hydrogels for measuring protein concentration and activity
PHA-cb50c8384a-003,10.1016/j.ab.2005.01.042,validation,gel microchip with immobilized anti-ricin Rch1 antibodies,three-dimensional gel microarray element,,[],,,,polymerization-mediated immobilization,,,,,,[],"[""Rch1 monoclonal antibody""]",[],,,,,,,,,,approximately 1 nl semispherical gel element; standard 25 μm high and 250 μm diameter,,,,,,,Cy3-labeled ricin,,Ricinus communis castor beans,64,,,equilibrium antibody-antigen binding assay,7.2,20,20 h; saturation reached within 15 h,,PBS containing 0.15% PVA and 0.15% PVP,,,approximately 1 nl gel element,80 μl antigen solution,,fluorescence intensity of Cy3-labeled antigen,,association constant Ka,2900000000.0,M^-1,context_dependent,association constant for Cy3-ricin binding to immobilized Rch1,"[""specific antibody-antigen affinity"",""retained antibody binding after immobilization""]",3,0.95,Quantitative immunoassay of biotoxins on hydrogel-based protein microchips
PHA-cb50c8384a-005,10.1016/j.ab.2005.01.042,validation,gel microchip with immobilized anti-ricin Rch1,three-dimensional gel microarray element,,[],,,,polymerization-mediated immobilization,,,,,,[],"[""Rch1 monoclonal antibody""]",[],,,,,,,,,,25 μm high and 250 μm diameter standard gel elements,,,,,,,Cy3-labeled ricin,,Ricinus communis castor beans,64,,,direct immunoassay,7.2,10,overnight,,PBS containing 0.15% PVA and 0.15% PVP; chip blocked in PBS containing 1% PVA,,,,20 μl in 25 μl reaction chamber,,fluorescence,,detection limit,0.2,ng/ml,context_dependent,ricin direct fluorescence detection limit,"[""direct antigen capture"",""antibody-antigen binding"",""fluorescent antigen""]",3,0.96,Quantitative immunoassay of biotoxins on hydrogel-based protein microchips
PHA-cb50c8384a-006,10.1016/j.ab.2005.01.042,validation,gel microchip with immobilized ricin,three-dimensional gel microarray element,,[],,,,polymerization-mediated immobilization,,,,,,[],"[""immobilized ricin""]",[],,,,,,,,,,25 μm high and 250 μm diameter standard gel elements,,,,,,,ricin,,Ricinus communis castor beans,64,,,competitive immunoassay,,37,"2 h preincubation with stirring, then 50 min on chip at room temperature",,,,,immobilized ricin 0.05 mg/ml gel,20 μl per microchip,,fluorescence,,detection limit,4.0,ng/ml,context_dependent,ricin competitive fluorescence detection limit,"[""competitive adsorption"",""antibody-antigen binding"",""immobilized antigen""]",3,0.96,Quantitative immunoassay of biotoxins on hydrogel-based protein microchips
PHA-cb50c8384a-007,10.1016/j.ab.2005.01.042,validation,gel microchip with immobilized anti-ricin Rch1,three-dimensional gel microarray element,,[],,,,polymerization-mediated immobilization,,,,,,[],"[""Rch1 monoclonal antibody""]",[],,,,,,,,,,25 μm high and 250 μm diameter standard gel elements,,,,,,,ricin,,Ricinus communis castor beans,64,,,sandwich immunoassay,7.2,10,overnight antigen incubation at 10°C; 50 min developing antibody at room temperature,,PBS containing 0.15% PVA and 0.15% PVP; developing antibodies in PBS,,,capture antibody 0.1 mg/ml gel,20 μl developing solution per microchip,,fluorescence,,detection limit,0.1,ng/ml,context_dependent,ricin sandwich fluorescence detection limit,"[""sandwich immunocomplex"",""specific antibody-antigen binding"",""whole-volume hydrogel binding""]",3,0.97,Quantitative immunoassay of biotoxins on hydrogel-based protein microchips
PHA-cb50c8384a-008,10.1016/j.ab.2005.01.042,validation,gel microchip with immobilized anti-ricin 1RK2,three-dimensional gel microarray element,,[],,,,polymerization-mediated immobilization,,,,,,[],"[""1RK2 monoclonal antibody""]",[],,,,,,,,,,25 μm high and 250 μm diameter standard gel elements,,,,,,,ricin,,Ricinus communis castor beans,64,,,sandwich immunoassay,7.2,10,overnight antigen incubation at 10°C; 50 min developing antibody at room temperature,,PBS containing 0.15% PVA and 0.15% PVP; developing antibodies in PBS,,,capture antibody 0.1 mg/ml gel,20 μl developing solution per microchip; 10 μl hydrogen peroxide plus 10 μl luminol enhancer for detection,,chemiluminescence via avidin-HRP,,detection limit,0.7,ng/ml,context_dependent,ricin sandwich chemiluminescence detection limit,"[""sandwich immunocomplex"",""biotin-avidin-HRP reporting"",""specific antibody-antigen binding""]",3,0.96,Quantitative immunoassay of biotoxins on hydrogel-based protein microchips
PHA-cb50c8384a-010,10.1016/j.ab.2005.01.042,validation,gel microchip with immobilized anti-viscumin TAS,three-dimensional gel microarray element,,[],,,,polymerization-mediated immobilization,,,,,,[],"[""TAS monoclonal antibody""]",[],,,,,,,,,,25 μm high and 250 μm diameter standard gel elements,,,,,,,viscumin,,Viscum album mistletoe,61,,,sandwich immunoassay,7.2,10,overnight antigen incubation at 10°C; 50 min developing antibody at room temperature,,PBS containing 0.15% PVA and 0.15% PVP,,,,20 μl developing solution per microchip,,fluorescence,,detection limit,2.0,ng/ml,context_dependent,viscumin sandwich fluorescence detection limit,"[""sandwich immunocomplex"",""specific antibody-antigen binding""]",3,0.95,Quantitative immunoassay of biotoxins on hydrogel-based protein microchips
PHA-cb50c8384a-011,10.1016/j.ab.2005.01.042,validation,gel microchip with immobilized anti-SEB S222,three-dimensional gel microarray element,,[],,,,polymerization-mediated immobilization,,,,,,[],"[""S222 monoclonal antibody""]",[],,,,,,,,,,25 μm high and 250 μm diameter standard gel elements,,,,,,,Cy3-labeled staphylococcal enterotoxin B,SEB,Staphylococcus aureus,28.4,,,direct immunoassay,7.2,10,overnight,,PBS containing 0.15% PVA and 0.15% PVP; chip blocked in PBS containing 1% PVA,,,,20 μl in 25 μl reaction chamber,,fluorescence,,detection limit,50.0,ng/ml,context_dependent,SEB direct fluorescence detection limit,"[""direct antigen capture"",""antibody-antigen binding"",""fluorescent antigen""]",3,0.95,Quantitative immunoassay of biotoxins on hydrogel-based protein microchips
PHA-cb50c8384a-013,10.1016/j.ab.2005.01.042,validation,gel microchip with immobilized anti-SEB S222,three-dimensional gel microarray element,,[],,,,polymerization-mediated immobilization,,,,,,[],"[""S222 monoclonal antibody""]",[],,,,,,,,,,25 μm high and 250 μm diameter standard gel elements,,,,,,,staphylococcal enterotoxin B,SEB,Staphylococcus aureus,28.4,,,sandwich immunoassay,7.2,10,overnight antigen incubation at 10°C; 50 min developing antibody at room temperature,,PBS containing 0.15% PVA and 0.15% PVP,,,,20 μl developing solution per microchip,,fluorescence,,detection limit,1.0,ng/ml,context_dependent,SEB sandwich fluorescence detection limit,"[""sandwich immunocomplex"",""specific antibody-antigen binding""]",3,0.95,Quantitative immunoassay of biotoxins on hydrogel-based protein microchips
PHA-cb50c8384a-014,10.1016/j.ab.2005.01.042,validation,gel microchip with immobilized anti-tetanus 3D2C6,three-dimensional gel microarray element,,[],,,,polymerization-mediated immobilization,,,,,,[],"[""3D2C6 monoclonal antibody""]",[],,,,,,,,,,25 μm high and 250 μm diameter standard gel elements,,,,,,,tetanus toxin,,Clostridia tetani,150,,,sandwich immunoassay,7.2,10,overnight antigen incubation at 10°C; 50 min developing antibody at room temperature,,PBS containing 0.15% PVA and 0.15% PVP,,,,20 μl developing solution per microchip,,fluorescence,,detection limit,10.0,ng/ml,context_dependent,tetanus toxin sandwich fluorescence detection limit,"[""sandwich immunocomplex"",""specific antibody-antigen binding""]",3,0.95,Quantitative immunoassay of biotoxins on hydrogel-based protein microchips
PHA-cb50c8384a-016,10.1016/j.ab.2005.01.042,validation,gel microchip with immobilized anti-diphtheria 4C7,three-dimensional gel microarray element,,[],,,,polymerization-mediated immobilization,,,,,,[],"[""4C7 monoclonal antibody""]",[],,,,,,,,,,25 μm high and 250 μm diameter standard gel elements,,,,,,,diphtheria toxin,,Corinobacterium diphtheriae,62,,,sandwich immunoassay,7.2,10,overnight antigen incubation at 10°C; 50 min developing antibody at room temperature,,PBS containing 0.15% PVA and 0.15% PVP,,,,20 μl developing solution per microchip,,fluorescence,,detection limit,1.0,ng/ml,context_dependent,diphtheria toxin sandwich fluorescence detection limit,"[""sandwich immunocomplex"",""specific antibody-antigen binding""]",3,0.95,Quantitative immunoassay of biotoxins on hydrogel-based protein microchips
PHA-cb50c8384a-017,10.1016/j.ab.2005.01.042,validation,gel microchip with immobilized anti-anthrax lethal factor 8D5B11,three-dimensional gel microarray element,,[],,,,polymerization-mediated immobilization,,,,,,[],"[""8D5B11 monoclonal antibody""]",[],,,,,,,,,,25 μm high and 250 μm diameter standard gel elements,,,,,,,lethal factor of anthrax toxin,LF,Bacillus anthracis,83,,,direct immunoassay,7.2,10,overnight,,PBS containing 0.15% PVA and 0.15% PVP; chip blocked in PBS containing 1% PVA,,,,20 μl in 25 μl reaction chamber,,fluorescence,,detection limit,20.0,ng/ml,context_dependent,anthrax lethal factor direct fluorescence detection limit,"[""direct antigen capture"",""antibody-antigen binding"",""fluorescent antigen""]",3,0.95,Quantitative immunoassay of biotoxins on hydrogel-based protein microchips
PHA-8d06665455-001,10.1016/j.ab.2005.09.009,train,hydrogel microchip with immobilized anti-ricin mAb 1RK1,hydrogel drop microchip,"[""methacrylamide""]","[""methacrylamide""]",,"[""N,N'-methylenebisacrylamide""]",,photo-initiated radical polymerization with simultaneous covalent immobilization,,,,,,"[""covalently immobilized antibody""]","[""anti-ricin monoclonal antibody 1RK1""]",[],,[],,,,,,,,"gel elements approximately 1 nl, 150 um diameter, 25 um height",,,,,,,ricin,R60,,66,,,on-chip kinetic fluorescence binding assay,,20,fluorescence images every 2 min for 20 h,,PBS,,,anti-ricin 1RK1 in polymerization mixture at 0.1 mg/ml,,,Cy3 fluorescence microscopy,,association constant K_ass,120000000.0,M^-1,context_dependent,ricin association constant with immobilized anti-ricin 1RK1,"[""antibody-antigen binding"",""reaction-diffusion kinetics""]",3,0.97,Hydrogel glycan microarrays
PHA-8d06665455-002,10.1016/j.ab.2005.09.009,train,hydrogel microchip with immobilized disaccharide B,hydrogel drop microchip,"[""methacrylamide""]","[""methacrylamide""]",,"[""N,N'-methylenebisacrylamide""]",,photo-initiated radical polymerization with simultaneous covalent immobilization,,,,,,"[""amino-spacered saccharide""]","[""disaccharide B""]",[],,[],,,,,,,,"gel elements approximately 1 nl, 150 um diameter, 25 um height",,,,,,,ricin,R60,,66,,,on-chip kinetic fluorescence binding assay,,20,fluorescence images every 2 min for 20 h,,PBS,,,disaccharide B in polymerization mixture at 5 mg/ml,,,Cy3 fluorescence microscopy,,association constant K_ass,15000000.0,M^-1,context_dependent,ricin association constant with immobilized disaccharide B,"[""lectin-glycan recognition"",""reaction-diffusion kinetics""]",3,0.97,Hydrogel glycan microarrays
PHA-8d06665455-003,10.1016/j.ab.2005.09.009,train,hydrogel microchip with immobilized lactose,hydrogel drop microchip,"[""methacrylamide""]","[""methacrylamide""]",,"[""N,N'-methylenebisacrylamide""]",,photo-initiated radical polymerization with simultaneous covalent immobilization,,,,,,"[""amino-spacered saccharide""]","[""lactose""]",[],,[],,,,,,,,"gel elements approximately 1 nl, 150 um diameter, 25 um height",,,,,,,ricin,R60,,66,,,on-chip kinetic fluorescence binding assay,,20,fluorescence images every 2 min for 20 h,,PBS,,,lactose in polymerization mixture at 5 mg/ml,,,Cy3 fluorescence microscopy,,association constant K_ass,17000000.0,M^-1,context_dependent,ricin association constant with immobilized lactose,"[""lectin-glycan recognition"",""reaction-diffusion kinetics""]",3,0.95,Hydrogel glycan microarrays
PHA-8d06665455-006,10.1016/j.ab.2005.09.009,train,combined hydrogel glycan/antibody microchip for ricin sandwich assay,hydrogel drop microchip,"[""methacrylamide""]","[""methacrylamide""]",,"[""N,N'-methylenebisacrylamide""]",,photo-initiated radical polymerization with simultaneous covalent immobilization,,,,,,"[""immobilized saccharides"",""immobilized antibodies""]","[""lactose"",""disaccharide B"",""anti-ricin 1RK1""]",[],,[],,,,,,,,"gel elements approximately 1 nl, 150 um diameter, 25 um height",,,,,,,ricin,R60,,66,,,on-chip sandwich fluorescence assay,,20,16 h ricin incubation; 3 h anti-ricin mAb; 3 h Cy5 anti-mouse antibody,,PBS,,,saccharides at 2.5 mg/ml; anti-ricin 1RK1 at 0.05 mg/ml,,,Cy5 fluorescence,,detection limit,30.0,ng/ml,context_dependent,on-chip ricin sandwich assay detection limit,"[""sandwich immunoassay"",""lectin-glycan recognition"",""specific binding""]",3,0.95,Hydrogel glycan microarrays
