Repository: sunyrain/PHA

# PHA Protein-Hydrogel Adsorption Dataset

Generated: 2026-07-05T11:36:45

## Scope

This curated package organizes literature-derived protein-hydrogel adsorption, binding, immobilization, antifouling, and related biointerface records extracted from the local PHA corpus.

The primary unit is one record:

`paper + hydrogel/sample + protein/mixture + experimental condition + measured outcome`

## Contents

- `data/sources.csv`: article-level metadata, extraction status, and curation decision.
- `data/records_flat.csv`: flattened record-level table with provenance, hydrogel, protein, condition, outcome, mechanism, and quality fields.

File: data/curated/pha_scientific_dataset_20260705/data/inverse_design_seed.csv (part 19 of 62)
record_id,doi,doi_split,hydrogel_name,hydrogel_format,polymer_backbone,monomers,monomer_ratios,crosslinker,crosslinker_concentration,synthesis_method,preparation_solvent,preparation_pH,preparation_temp_C,gelation_time,post_treatment,functional_groups,ligand_or_affinity_group,filler_or_composite,charge_class,responsive_type,swelling_ratio,water_content_pct,porosity_pct,pore_size_value,pore_size_unit,mesh_size,surface_area,particle_size,thickness,roughness,zeta_potential_mV,contact_angle_deg,young_modulus,degradation_or_stability,protein_name,protein_abbreviation,protein_species_or_source,protein_mw_kDa,protein_pI,protein_charge_at_pH,experiment_mode,pH,temperature_C,contact_time,contact_time_unit,buffer,salt_type,salt_concentration,hydrogel_dosage,solution_volume,flow_rate,detection_method,replicate_count,target_name,target_value,target_unit,target_direction,outcome_label,mechanism_tags,source_quality_score,extraction_confidence,article_title
PHA-c1fd500734-002,10.1016/j.ab.2006.03.050,validation,phenyl-cryogel minicolumn,macroporous monolithic cryogel minicolumn in 96-well plate,"[""polyacrylamide-based cryogel""]","[""acrylamide"",""N,N'-methylene-bis(acrylamide)"",""allylglycidyl ether""]",,"[""N,N'-methylene-bis(acrylamide)""]",,Epoxy-containing cryogel adsorbents were incubated with 1 M phenol solution at pH 10.0 overnight at room temperature.,,,,,,"[""phenyl""]","[""phenyl""]",[],,[],,,,,,,,,,,,,,,33-kDa recombinant target protein aggregated as inclusion bodies,,recombinant E. coli inclusion bodies,33,,,batch incubation inside cryogel minicolumn,,,1 h,,,,,one phenyl-cryogel minicolumn per well,,,turbidity-based particle balance,,binding_efficiency_pct,16.0,%,maximize,short-incubation inclusion body binding,"[""hydrophobic interaction"",""time-dependent immobilization""]",3,0.95,Monitoring the production of inclusion bodies during fermentation and enzyme-linked immunosorbent assay analysis of intact inclusion bodies using cryogel minicolumn plates
PHA-b579ffcd44-001,10.1016/j.ab.2017.02.003,train,poly(HEMA-MAH) cryogel with 10 mg MAH,cryogel monolithic column,"[""poly(2-hydroxyethyl methacrylate)""]","[""HEMA"",""N-methacryloyl-L-histidine methyl ester""]",,"[""N,N'-methylenebisacrylamide""]",,cryopolymerization of HEMA with MAH in frozen state using APS/TEMED,,,,,,"[""hydroxyl"",""carbonyl"",""amide"",""ester"",""imidazole""]","[""MAH"",""histidine imidazole""]",[],,[],7.49 g H2O/g,,,,,,,,,,,,,,bovine immunoglobulin G,IgG,bovine,,,,column adsorption,7.4,,,,phosphate buffer,,,,,,absorbance at 280 nm,,q_norm_mg_g,32.4,mg/g,maximize,maximum adsorption capacity,"[""pseudobioaffinity"",""imidazole interaction""]",3,0.95,Synthesis of hydroxyethyl-methacrylate-(L)-histidine methyl ester cryogels. Application on the separation of bovine immunoglobulin G
PHA-b579ffcd44-002,10.1016/j.ab.2017.02.003,train,poly(HEMA-MAH) cryogel with 5 mg MAH,cryogel monolithic column,"[""poly(2-hydroxyethyl methacrylate)""]","[""HEMA"",""N-methacryloyl-L-histidine methyl ester""]",,"[""N,N'-methylenebisacrylamide""]",,cryopolymerization of HEMA with MAH in frozen state using APS/TEMED,,,,,,"[""hydroxyl"",""carbonyl"",""amide"",""ester"",""imidazole""]","[""MAH"",""histidine imidazole""]",[],,[],7.10 g H2O/g,,,,,,,,,,,,,,bovine immunoglobulin G,IgG,bovine,,,,column adsorption,7.4,,,,phosphate buffer,,,,,,absorbance at 280 nm,,q_norm_mg_g,23.2,mg/g,maximize,maximum adsorption capacity,"[""pseudobioaffinity"",""imidazole interaction""]",3,0.95,Synthesis of hydroxyethyl-methacrylate-(L)-histidine methyl ester cryogels. Application on the separation of bovine immunoglobulin G
PHA-b579ffcd44-003,10.1016/j.ab.2017.02.003,train,poly(HEMA-MAH) cryogel with 10 mg MAH,cryogel monolithic column,"[""poly(2-hydroxyethyl methacrylate)""]","[""HEMA"",""N-methacryloyl-L-histidine methyl ester""]",,"[""N,N'-methylenebisacrylamide""]",,cryopolymerization of HEMA with MAH in frozen state using APS/TEMED,,,,,,"[""hydroxyl"",""carbonyl"",""amide"",""ester"",""imidazole""]","[""MAH"",""histidine imidazole""]",[],,[],7.49 g H2O/g,,,,,,,,,,,,,,bovine immunoglobulin G,IgG,bovine,,,,column adsorption,7.4,,,,0.1 M phosphate,,,,,,absorbance at 280 nm,,q_norm_mg_g,8.97,mg/g,maximize,best pH adsorption capacity,"[""pH-dependent binding"",""imidazole interaction"",""protein charge""]",3,0.95,Synthesis of hydroxyethyl-methacrylate-(L)-histidine methyl ester cryogels. Application on the separation of bovine immunoglobulin G
PHA-b579ffcd44-004,10.1016/j.ab.2017.02.003,train,poly(HEMA-MAH) cryogel with 5 mg MAH,cryogel monolithic column,"[""poly(2-hydroxyethyl methacrylate)""]","[""HEMA"",""N-methacryloyl-L-histidine methyl ester""]",,"[""N,N'-methylenebisacrylamide""]",,cryopolymerization of HEMA with MAH in frozen state using APS/TEMED,,,,,,"[""hydroxyl"",""carbonyl"",""amide"",""ester"",""imidazole""]","[""MAH"",""histidine imidazole""]",[],,[],7.10 g H2O/g,,,,,,,,,,,,,,bovine immunoglobulin G,IgG,bovine,,,,column adsorption,7.4,,,,0.1 M phosphate,,,,,,absorbance at 280 nm,,q_norm_mg_g,8.12,mg/g,maximize,best pH adsorption capacity,"[""pH-dependent binding"",""imidazole interaction"",""protein charge""]",3,0.95,Synthesis of hydroxyethyl-methacrylate-(L)-histidine methyl ester cryogels. Application on the separation of bovine immunoglobulin G
PHA-b579ffcd44-007,10.1016/j.ab.2017.02.003,train,poly(HEMA-MAH) cryogel with 10 mg MAH,cryogel monolithic column,"[""poly(2-hydroxyethyl methacrylate)""]","[""HEMA"",""N-methacryloyl-L-histidine methyl ester""]",,"[""N,N'-methylenebisacrylamide""]",,cryopolymerization of HEMA with MAH in frozen state using APS/TEMED,,,,,,"[""hydroxyl"",""carbonyl"",""amide"",""ester"",""imidazole""]","[""MAH"",""histidine imidazole""]",[],,[],7.49 g H2O/g,,,,,,,,,,,,,,bovine immunoglobulin G,IgG,bovine serum,,,,column separation,7.4,,35 min,,phosphate buffer,,,,10 ml serum fraction,1.0 ml/min,ELISA; SDS-PAGE,,recovery_pct,82.6,%,maximize,bovine IgG recovery from serum,"[""pseudobioaffinity"",""selective serum separation"",""salt elution""]",3,0.98,Synthesis of hydroxyethyl-methacrylate-(L)-histidine methyl ester cryogels. Application on the separation of bovine immunoglobulin G
PHA-b579ffcd44-008,10.1016/j.ab.2017.02.003,train,poly(HEMA-MAH) cryogel with 5 mg MAH,cryogel monolithic column,"[""poly(2-hydroxyethyl methacrylate)""]","[""HEMA"",""N-methacryloyl-L-histidine methyl ester""]",,"[""N,N'-methylenebisacrylamide""]",,cryopolymerization of HEMA with MAH in frozen state using APS/TEMED,,,,,,"[""hydroxyl"",""carbonyl"",""amide"",""ester"",""imidazole""]","[""MAH"",""histidine imidazole""]",[],,[],7.10 g H2O/g,,,,,,,,,,,,,,bovine immunoglobulin G,IgG,bovine serum,,,,column separation,7.4,,35 min,,phosphate buffer,,,,10 ml serum fraction,1.0 ml/min,ELISA; SDS-PAGE,,recovery_pct,68.4,%,maximize,bovine IgG recovery from serum,"[""pseudobioaffinity"",""selective serum separation"",""salt elution""]",3,0.98,Synthesis of hydroxyethyl-methacrylate-(L)-histidine methyl ester cryogels. Application on the separation of bovine immunoglobulin G
PHA-b579ffcd44-009,10.1016/j.ab.2017.02.003,train,poly(HEMA) cryogel,cryogel monolithic column,"[""poly(2-hydroxyethyl methacrylate)""]","[""HEMA""]",,"[""N,N'-methylenebisacrylamide""]",,,,,,,,"[""hydroxyl"",""carbonyl"",""ester""]",[],[],,[],,,,,,,,,,,,,,,bovine immunoglobulin G,IgG,bovine serum,,,,column separation control,7.4,,,,phosphate buffer,,,,,,ELISA,,recovery_pct,0.5,%,maximize,control bovine IgG recovery from serum,"[""nonspecific adsorption"",""lack of MAH ligand""]",3,0.98,Synthesis of hydroxyethyl-methacrylate-(L)-histidine methyl ester cryogels. Application on the separation of bovine immunoglobulin G
PHA-b17cf1c7c8-004,10.1016/j.aca.2007.04.019,test,2% polyurethane hydrogel,dip-coated hydrogel film on glass microarray slide,"[""polyether polyurethane""]",[],,[],,2% PU dissolved in EtOH/H2O (95/5) and dip-coated onto glass slides,,,,,,"[""anionic surface""]",[],[],anionic,"[""pH-responsive adsorption"",""ionic-strength-responsive adsorption""]",,,,,,,,,,,,,,,Dy633-labelled anti-IgG,Dy633 anti-IgG,,,,,spotting labelled antibody and measuring fluorescence before and after blocking,,,30 min blocking after spotting,,,,,,0.6 nL per spot,,fluorescence before and after blocking,,binding_efficiency_pct,88.0,%,maximize,2% PU immobilized 88% of deposited labelled antibody,"[""electrostatic adsorption"",""anionic PU surface""]",3,0.98,A comparative analysis of polyurethane hydrogel for immobilization of IgG on chips
PHA-b17cf1c7c8-005,10.1016/j.aca.2007.04.019,test,4% polyurethane hydrogel,dip-coated hydrogel film on glass microarray slide,"[""polyether polyurethane""]",[],,[],,4% PU dissolved in EtOH/H2O (95/5) and dip-coated onto glass slides,,,,,,"[""anionic surface""]",[],[],anionic,"[""pH-responsive adsorption"",""ionic-strength-responsive adsorption""]",,,,,,,,,,,,,,,Dy633-labelled anti-IgG,Dy633 anti-IgG,,,,,spotting labelled antibody and measuring fluorescence before and after blocking,,,30 min blocking after spotting,,,,,,0.6 nL per spot,,fluorescence before and after blocking,,binding_efficiency_pct,98.0,%,maximize,4% PU immobilized 98% of deposited labelled antibody,"[""electrostatic adsorption"",""anionic PU surface"",""higher polymer concentration""]",3,0.98,A comparative analysis of polyurethane hydrogel for immobilization of IgG on chips
PHA-b17cf1c7c8-006,10.1016/j.aca.2007.04.019,test,10% polyurethane hydrogel,dip-coated hydrogel film on glass microarray slide,"[""polyether polyurethane""]",[],,[],,10% PU dissolved in EtOH/H2O (95/5) and dip-coated onto glass slides,,,,,,"[""anionic surface""]",[],[],anionic,"[""pH-responsive adsorption"",""ionic-strength-responsive adsorption""]",,,,,,,,,,,,,,,Dy633-labelled anti-IgG,Dy633 anti-IgG,,,,,spotting labelled antibody and measuring fluorescence before and after blocking,,,30 min blocking after spotting,,,,,,0.6 nL per spot,,fluorescence before and after blocking,,binding_efficiency_pct,95.0,%,maximize,10% PU immobilized 95% of deposited labelled antibody,"[""electrostatic adsorption"",""steric hindrance"",""high functional group density""]",3,0.98,A comparative analysis of polyurethane hydrogel for immobilization of IgG on chips
PHA-2f34f2b8ee-001,10.1016/j.aca.2008.07.010,train,nonimprinted TBA/AAm/IA hydrogel prepared at pH 4.0,"disc-like hydrogel pieces, freeze-dried then swollen","[""N-tert-butylacrylamide"",""acrylamide"",""itaconic acid""]","[""N-tert-butylacrylamide"",""acrylamide"",""itaconic acid""]",,"[""N,N-methylenebis(acrylamide)""]",,Free-radical copolymerization in pH 4.0 buffer without Hb template; APS/TEMED initiation; 22 C for 24 h.,,,,,,"[""carboxylic acid"",""amide"",""tert-butyl hydrophobic group""]","[""itaconic acid carboxyl groups""]",[],,"[""pH-dependent charge""]",,,,,,,,,,,,,,,hemoglobin,Hb,Sigma; species not specified,65,6.8-7.0,,batch equilibrium adsorption isotherm,,22,24 h,,,,,,10 mL,,UV spectrophotometer at 406 nm,,q_norm_mg_g,5.27,mg/g,maximize,Hb Langmuir capacity on nonimprinted pHprep 4.0 hydrogel,"[""physical adsorption"",""electrostatic interaction""]",3,0.93,Hemoglobin recognition of molecularly imprinted hydrogels prepared at different pHs
PHA-2f34f2b8ee-005,10.1016/j.aca.2008.07.010,train,nonimprinted TBA/AAm/IA hydrogel prepared at pH 8.0,"disc-like hydrogel pieces, freeze-dried then swollen","[""N-tert-butylacrylamide"",""acrylamide"",""itaconic acid""]","[""N-tert-butylacrylamide"",""acrylamide"",""itaconic acid""]",,"[""N,N-methylenebis(acrylamide)""]",,Free-radical copolymerization in pH 8.0 buffer without Hb template; APS/TEMED initiation; 22 C for 24 h.,,,,,,"[""carboxylic acid"",""amide"",""tert-butyl hydrophobic group""]","[""itaconic acid carboxyl groups""]",[],,"[""pH-dependent charge""]",,,,,,,,,,,,,,,hemoglobin,Hb,Sigma; species not specified,65,6.8-7.0,,batch equilibrium adsorption isotherm,,22,24 h,,,,,,10 mL,,UV spectrophotometer at 406 nm,,q_norm_mg_g,6.37,mg/g,maximize,Hb Langmuir capacity on nonimprinted pHprep 8.0 hydrogel,"[""physical adsorption""]",3,0.93,Hemoglobin recognition of molecularly imprinted hydrogels prepared at different pHs
PHA-2f34f2b8ee-006,10.1016/j.aca.2008.07.010,train,hemoglobin-imprinted TBA/AAm/IA hydrogel prepared at pH 8.0,"disc-like hydrogel pieces, freeze-dried then swollen","[""N-tert-butylacrylamide"",""acrylamide"",""itaconic acid""]","[""N-tert-butylacrylamide"",""acrylamide"",""itaconic acid""]",,"[""N,N-methylenebis(acrylamide)""]",,Free-radical copolymerization in pH 8.0 buffer with 0.04 g Hb template; APS/TEMED initiation; 22 C for 24 h; Hb removed by water washing.,,,,,,"[""carboxylic acid"",""amide"",""tert-butyl hydrophobic group""]","[""Hb-imprinted recognition cavities"",""itaconic acid carboxyl groups""]",[],,"[""pH-dependent charge"",""molecular imprinting""]",,,,,,,,,,,,,,,hemoglobin,Hb,Sigma; species not specified,65,6.8-7.0,,batch equilibrium adsorption isotherm,,22,24 h,,,,,,10 mL,,UV spectrophotometer at 406 nm,,q_norm_mg_g,12.04,mg/g,maximize,Hb Langmuir capacity on imprinted pHprep 8.0 hydrogel,"[""molecular imprinting"",""shape-selective cavities"",""hydrogen bonding"",""electrostatic interaction""]",3,0.93,Hemoglobin recognition of molecularly imprinted hydrogels prepared at different pHs
PHA-0cb7b4a381-001,10.1016/j.aca.2012.02.020,train,BSA-imprinted thermosensitive hydrogel prepared at -20 °C,macroporous hydrogel disk,"[""poly(N-isopropylacrylamide-co-2-acrylamido-2-methyl-propanosulfonic acid-co-acrylamide)""]","[""N-isopropylacrylamide"",""2-acrylamido-2-methyl-propanosulfonic acid"",""acrylamide""]",BSA 0.3 g; AMPS 0.004 g; NIPAm 0.200 g; AAm 0.005 g or HEMA 0.0183 g,"N,N-methylenebisacrylamide",MBAA 0.0042 g for MIH2,free-radical cross-linking co-polymerization at -20 °C with BSA template; template removed by washing,,,-20,,,"[""sulfonic acid"",""amide""]","[""BSA-imprinted cavities"",""AMPS sulfonic acid groups"",""AAm amide groups""]",[],anionic/amide-containing,temperature-responsive,,,,,,,,,,,,,,,bovine serum albumin,BSA,bovine,66.0,4.9,net negative at pH 7.0,batch equilibrium adsorption isotherm,7.0,25,24 h,,10 mmol L^-1 Tris-HCl,,,10.0 mg dry gel,2.0 mL,,UV-vis at 278 nm,,q_norm_mg_g,95.97,mg/g,maximize,Langmuir maximum BSA adsorption capacity,"[""molecular imprinting"",""macroporous transport"",""ice-crystal porogen"",""electrostatic interaction"",""hydrogen bonding""]",3,0.96,Bovine serum albumin recognition via thermosensitive molecular imprinted macroporous hydrogels prepared at two different temperatures
PHA-0cb7b4a381-002,10.1016/j.aca.2012.02.020,train,Non-imprinted thermosensitive hydrogel prepared at -20 °C,hydrogel disk,"[""poly(N-isopropylacrylamide-co-2-acrylamido-2-methyl-propanosulfonic acid-co-acrylamide)""]","[""N-isopropylacrylamide"",""2-acrylamido-2-methyl-propanosulfonic acid"",""acrylamide""]",AMPS 0.004 g; NIPAm 0.200 g; AAm 0.005 g or HEMA 0.0183 g,"N,N-methylenebisacrylamide",MBAA 0.0042 g for NIH2,free-radical cross-linking co-polymerization at -20 °C without BSA template,,,-20,,,"[""sulfonic acid"",""amide""]","[""AMPS sulfonic acid groups"",""AAm amide groups""]",[],anionic/amide-containing,temperature-responsive,,,,,,,,,,,,,,,bovine serum albumin,BSA,bovine,66.0,4.9,net negative at pH 7.0,batch equilibrium adsorption isotherm,7.0,25,24 h,,10 mmol L^-1 Tris-HCl,,,10.0 mg dry gel,2.0 mL,,UV-vis at 278 nm,,q_norm_mg_g,33.99,mg/g,maximize,Langmuir maximum BSA adsorption capacity,"[""non-specific adsorption"",""electrostatic interaction"",""hydrophobic interaction""]",3,0.96,Bovine serum albumin recognition via thermosensitive molecular imprinted macroporous hydrogels prepared at two different temperatures
PHA-0cb7b4a381-003,10.1016/j.aca.2012.02.020,train,BSA-imprinted thermosensitive hydrogel prepared at 25 °C,macroporous hydrogel disk,"[""poly(N-isopropylacrylamide-co-2-acrylamido-2-methyl-propanosulfonic acid-co-acrylamide)""]","[""N-isopropylacrylamide"",""2-acrylamido-2-methyl-propanosulfonic acid"",""acrylamide""]",BSA 0.3 g; AMPS 0.004 g; NIPAm 0.200 g; AAm 0.005 g or HEMA 0.0183 g,"N,N-methylenebisacrylamide",MBAA 0.0042 g for MIH2,free-radical cross-linking co-polymerization at 25 °C with BSA template; template removed by washing,,,25,,,"[""sulfonic acid"",""amide""]","[""BSA-imprinted cavities"",""AMPS sulfonic acid groups"",""AAm amide groups""]",[],anionic/amide-containing,temperature-responsive,,,,,,,,,,,,,,,bovine serum albumin,BSA,bovine,66.0,4.9,net negative at pH 7.0,batch equilibrium adsorption isotherm,7.0,25,24 h,,10 mmol L^-1 Tris-HCl,,,10.0 mg dry gel,2.0 mL,,UV-vis at 278 nm,,q_norm_mg_g,82.58,mg/g,maximize,Langmuir maximum BSA adsorption capacity,"[""molecular imprinting"",""electrostatic interaction"",""hydrogen bonding""]",3,0.96,Bovine serum albumin recognition via thermosensitive molecular imprinted macroporous hydrogels prepared at two different temperatures
PHA-0cb7b4a381-004,10.1016/j.aca.2012.02.020,train,Non-imprinted thermosensitive hydrogel prepared at 25 °C,hydrogel disk,"[""poly(N-isopropylacrylamide-co-2-acrylamido-2-methyl-propanosulfonic acid-co-acrylamide)""]","[""N-isopropylacrylamide"",""2-acrylamido-2-methyl-propanosulfonic acid"",""acrylamide""]",AMPS 0.004 g; NIPAm 0.200 g; AAm 0.005 g or HEMA 0.0183 g,"N,N-methylenebisacrylamide",MBAA 0.0042 g for NIH2,free-radical cross-linking co-polymerization at 25 °C without BSA template,,,25,,,"[""sulfonic acid"",""amide""]","[""AMPS sulfonic acid groups"",""AAm amide groups""]",[],anionic/amide-containing,temperature-responsive,,,,,,,,,,,,,,,bovine serum albumin,BSA,bovine,66.0,4.9,net negative at pH 7.0,batch equilibrium adsorption isotherm,7.0,25,24 h,,10 mmol L^-1 Tris-HCl,,,10.0 mg dry gel,2.0 mL,,UV-vis at 278 nm,,q_norm_mg_g,30.68,mg/g,maximize,Langmuir maximum BSA adsorption capacity,"[""non-specific adsorption"",""electrostatic interaction"",""hydrophobic interaction""]",3,0.96,Bovine serum albumin recognition via thermosensitive molecular imprinted macroporous hydrogels prepared at two different temperatures
PHA-0cb7b4a381-009,10.1016/j.aca.2012.02.020,train,BSA-imprinted thermosensitive hydrogel,hydrogel disk,"[""NIPAm-AMPS-AAm hydrogel""]","[""N-isopropylacrylamide"",""2-acrylamido-2-methyl-propanosulfonic acid"",""acrylamide""]",,"N,N-methylenebisacrylamide",,free-radical cross-linking co-polymerization,,,,,,"[""sulfonic acid"",""amide""]","[""BSA-imprinted cavities""]",[],anionic/amide-containing,temperature-responsive,,,,,,,,,,,,,,,bovine serum albumin,BSA,bovine,66.0,4.9,net negative at pH 7.0,separative single-protein adsorption,7.0,25,24 h,,10 mmol L^-1 Tris-HCl,,,10.0 mg dry gel,2.0 mL,,UV-2450 UV-vis,,imprinting factor,3.32,dimensionless,context_dependent,BSA imprinting factor,"[""molecular imprinting"",""shape complementarity"",""electrostatic interaction""]",3,0.93,Bovine serum albumin recognition via thermosensitive molecular imprinted macroporous hydrogels prepared at two different temperatures
PHA-0cb7b4a381-010,10.1016/j.aca.2012.02.020,train,BSA-imprinted thermosensitive hydrogel,hydrogel disk,"[""NIPAm-AMPS-AAm hydrogel""]","[""N-isopropylacrylamide"",""2-acrylamido-2-methyl-propanosulfonic acid"",""acrylamide""]",,"N,N-methylenebisacrylamide",,free-radical cross-linking co-polymerization,,,,,,"[""sulfonic acid"",""amide""]","[""BSA-imprinted cavities""]",[],anionic/amide-containing,temperature-responsive,,,,,,,,,,,,,,,bovine hemoglobin,BHb,bovine,64.0,6.9,near neutral/slightly negative at pH 7.0,separative single-protein adsorption,7.0,25,24 h,,10 mmol L^-1 Tris-HCl,,,10.0 mg dry gel,2.0 mL,,UV-2450 UV-vis,,imprinting factor,1.86,dimensionless,context_dependent,BHb imprinting and selectivity factors,"[""shape mismatch"",""steric hindrance"",""molecular imprinting""]",3,0.93,Bovine serum albumin recognition via thermosensitive molecular imprinted macroporous hydrogels prepared at two different temperatures
PHA-0cb7b4a381-011,10.1016/j.aca.2012.02.020,train,BSA-imprinted thermosensitive hydrogel,hydrogel disk,"[""NIPAm-AMPS-AAm hydrogel""]","[""N-isopropylacrylamide"",""2-acrylamido-2-methyl-propanosulfonic acid"",""acrylamide""]",,"N,N-methylenebisacrylamide",,free-radical cross-linking co-polymerization,,,,,,"[""sulfonic acid"",""amide""]","[""BSA-imprinted cavities""]",[],anionic/amide-containing,temperature-responsive,,,,,,,,,,,,,,,ovalbumin,,,43.0,4.7,net negative at pH 7.0,separative single-protein adsorption,7.0,25,24 h,,10 mmol L^-1 Tris-HCl,,,10.0 mg dry gel,2.0 mL,,UV-2450 UV-vis,,imprinting factor,1.66,dimensionless,context_dependent,Ovalbumin imprinting and selectivity factors,"[""size effect"",""molecular imprinting""]",3,0.93,Bovine serum albumin recognition via thermosensitive molecular imprinted macroporous hydrogels prepared at two different temperatures
PHA-0cb7b4a381-012,10.1016/j.aca.2012.02.020,train,BSA-imprinted thermosensitive hydrogel,hydrogel disk,"[""NIPAm-AMPS-AAm hydrogel""]","[""N-isopropylacrylamide"",""2-acrylamido-2-methyl-propanosulfonic acid"",""acrylamide""]",,"N,N-methylenebisacrylamide",,free-radical cross-linking co-polymerization,,,,,,"[""sulfonic acid"",""amide""]","[""BSA-imprinted cavities""]",[],anionic/amide-containing,temperature-responsive,,,,,,,,,,,,,,,cytochrome c,Cyt c,,12.3,9.8,net positive at pH 7.0,separative single-protein adsorption,7.0,25,24 h,,10 mmol L^-1 Tris-HCl,,,10.0 mg dry gel,2.0 mL,,UV-2450 UV-vis,,imprinting factor,1.55,dimensionless,context_dependent,Cytochrome c imprinting and selectivity factors,"[""charge mismatch"",""electrostatic interaction"",""molecular imprinting""]",3,0.93,Bovine serum albumin recognition via thermosensitive molecular imprinted macroporous hydrogels prepared at two different temperatures
PHA-0cb7b4a381-013,10.1016/j.aca.2012.02.020,train,BSA-imprinted thermosensitive hydrogel,hydrogel disk,"[""NIPAm-AMPS-AAm hydrogel""]","[""N-isopropylacrylamide"",""2-acrylamido-2-methyl-propanosulfonic acid"",""acrylamide""]",,"N,N-methylenebisacrylamide",,free-radical cross-linking co-polymerization,,,,,,"[""sulfonic acid"",""amide""]","[""BSA-imprinted cavities""]",[],anionic/amide-containing,temperature-responsive,,,,,,,,,,,,,,,lysozyme,,,13.4,11.2,net positive at pH 7.0,separative single-protein adsorption,7.0,25,24 h,,10 mmol L^-1 Tris-HCl,,,10.0 mg dry gel,2.0 mL,,UV-2450 UV-vis,,imprinting factor,1.58,dimensionless,context_dependent,Lysozyme imprinting and selectivity factors,"[""charge mismatch"",""electrostatic interaction"",""molecular imprinting""]",3,0.93,Bovine serum albumin recognition via thermosensitive molecular imprinted macroporous hydrogels prepared at two different temperatures
PHA-0cb7b4a381-018,10.1016/j.aca.2012.02.020,train,BSA-imprinted thermosensitive hydrogel prepared at -20 °C,hydrogel disk,"[""NIPAm-AMPS-AAm hydrogel""]","[""N-isopropylacrylamide"",""2-acrylamido-2-methyl-propanosulfonic acid"",""acrylamide""]",BSA 0.3 g; AMPS 0.004 g; NIPAm 0.200 g; AAm 0.005 g or HEMA 0.0183 g,"N,N-methylenebisacrylamide",MBAA 0.0042 g for MIH2,free-radical cross-linking co-polymerization at -20 °C,,,-20,,,"[""sulfonic acid"",""amide""]","[""BSA-imprinted cavities""]",[],anionic/amide-containing,temperature-responsive,,,,,,,,,,,,,,,bovine serum albumin,BSA,bovine,66.0,4.9,net negative at pH 7.0,adsorption-desorption regeneration,7.0,,,,10 mmol L^-1 Tris-HCl,NaCl,1.0 mol L^-1 NaCl wash for regeneration,,,,UV-vis at 278 nm; SDS-PAGE for real sample,,retained_capacity_pct,85.0,%,maximize,Retained BSA adsorption capacity after regeneration,"[""adsorption reversibility"",""recognition site stability"",""swelling-shrinking""]",2,0.88,Bovine serum albumin recognition via thermosensitive molecular imprinted macroporous hydrogels prepared at two different temperatures
PHA-03d62941f2-001,10.1016/j.aca.2013.11.052,train,BHb-MIPpolyAA,protein-imprinted hydrogel,polyacrylamide,"[""acrylamide""]",AA 54 mg; bis-AA cross-linker 6 mg; template protein 12 mg,[],,molecular imprinting,,,,,,"[""amide""]",[],[],,[],,,,,,,,,,,,,,,Bovine Haemoglobin,BHb,bovine,64.5,6.8,+ve in water pH 5.4,batch rebinding,5.4,,,,MilliQ water,,,,,,spectrophotometric analysis,triplicate experiments,selectivity ratio alpha,8.0,MIP:NIP ratio,context_dependent,MIP:NIP selectivity ratio,"[""molecular imprinting"",""template cavity recognition"",""hydrogen bonding""]",2,0.95,Enhanced selectivity of hydrogel-based molecularly imprinted polymers (HydroMIPs) following buffer conditioning
PHA-03d62941f2-002,10.1016/j.aca.2013.11.052,train,BHb-MIPpolyNHMA,protein-imprinted hydrogel,poly N-hydroxymethylacrylamide,"[""N-hydroxymethylacrylamide""]",NHMA 77 mg; bis-AA cross-linker 8.5 mg; template protein 12 mg,[],,molecular imprinting,,,,,,"[""hydroxymethyl"",""amide""]",[],[],,[],,,,,,,,,,,,,,,Bovine Haemoglobin,BHb,bovine,64.5,6.8,+ve in water pH 5.4,batch rebinding,5.4,,,,MilliQ water,,,,,,spectrophotometric analysis,triplicate experiments,selectivity ratio alpha,8.0,MIP:NIP ratio,context_dependent,MIP:NIP selectivity ratio,"[""molecular imprinting"",""template cavity recognition"",""hydrogen bonding""]",2,0.95,Enhanced selectivity of hydrogel-based molecularly imprinted polymers (HydroMIPs) following buffer conditioning
PHA-03d62941f2-003,10.1016/j.aca.2013.11.052,train,BHb-MIPpolyNiPAm,protein-imprinted hydrogel,poly N-isopropylacrylamide,"[""N-isopropylacrylamide""]",NiPAm 85.6 mg; bis-AA cross-linker 9.5 mg; template protein 12 mg,[],,molecular imprinting,,,,,,"[""amide"",""isopropyl""]",[],[],,"[""thermoresponsive polymer family""]",,,,,,,,,,,,,,,Bovine Haemoglobin,BHb,bovine,64.5,6.8,+ve in water pH 5.4,batch rebinding,5.4,,,,MilliQ water,,,,,,spectrophotometric analysis,triplicate experiments,selectivity ratio alpha,6.0,MIP:NIP ratio,context_dependent,MIP:NIP selectivity ratio,"[""molecular imprinting"",""hydrophobic interaction"",""template cavity recognition""]",2,0.95,Enhanced selectivity of hydrogel-based molecularly imprinted polymers (HydroMIPs) following buffer conditioning
PHA-03d62941f2-004,10.1016/j.aca.2013.11.052,train,BHb-MIPpolyAA,protein-imprinted hydrogel,polyacrylamide,"[""acrylamide""]",AA 54 mg; bis-AA cross-linker 6 mg; template protein 12 mg,[],,molecular imprinting in MilliQ water,MilliQ water,,,,,"[""amide""]",[],[],,[],,,,,,,,,,,,,,,Bovine Haemoglobin,BHb,bovine,64.5,6.8,-ve in Tris pH 7.4,batch rebinding,7.4,,,,Tris,,,,,,spectrophotometric analysis,triplicate experiments,selectivity ratio alpha,128.0,MIP:NIP ratio,context_dependent,MIP:NIP selectivity ratio after Tris conditioning,"[""molecular imprinting"",""Tris conditioning"",""protein charge"",""hydrogen bonding"",""reduced non-specific binding"",""protein stabilization""]",3,0.98,Enhanced selectivity of hydrogel-based molecularly imprinted polymers (HydroMIPs) following buffer conditioning
PHA-03d62941f2-005,10.1016/j.aca.2013.11.052,train,BHb-MIPpolyNHMA,protein-imprinted hydrogel,poly N-hydroxymethylacrylamide,"[""N-hydroxymethylacrylamide""]",NHMA 77 mg; bis-AA cross-linker 8.5 mg; template protein 12 mg,[],,molecular imprinting in MilliQ water,MilliQ water,,,,,"[""hydroxymethyl"",""amide""]",[],[],,[],,,,,,,,,,,,,,,Bovine Haemoglobin,BHb,bovine,64.5,6.8,-ve in Tris pH 7.4,batch rebinding,7.4,,,,Tris,,,,,,spectrophotometric analysis,triplicate experiments,selectivity ratio alpha,44.0,MIP:NIP ratio,context_dependent,MIP:NIP selectivity ratio after Tris conditioning,"[""molecular imprinting"",""Tris conditioning"",""hydrogen bonding"",""protein charge""]",3,0.98,Enhanced selectivity of hydrogel-based molecularly imprinted polymers (HydroMIPs) following buffer conditioning
PHA-03d62941f2-006,10.1016/j.aca.2013.11.052,train,EMb-MIPpolyAA,protein-imprinted hydrogel,polyacrylamide,"[""acrylamide""]",AA 54 mg; bis-AA cross-linker 6 mg; template protein 12 mg,[],,molecular imprinting in MilliQ water,MilliQ water,,,,,"[""amide""]",[],[],,[],,,,,,,,,,,,,,,Equine Myoglobin,EMb,equine,17.5,7.2,-ve in Tris pH 7.4,batch rebinding,7.4,,,,Tris,,,,,,spectrophotometric analysis,triplicate experiments,selectivity ratio alpha,35.0,MIP:NIP ratio,context_dependent,MIP:NIP selectivity ratio after Tris conditioning,"[""molecular imprinting"",""Tris conditioning"",""protein size"",""crosslinking density""]",3,0.98,Enhanced selectivity of hydrogel-based molecularly imprinted polymers (HydroMIPs) following buffer conditioning
PHA-03d62941f2-007,10.1016/j.aca.2013.11.052,train,BCat-MIPpolyNiPAm,protein-imprinted hydrogel,poly N-isopropylacrylamide,"[""N-isopropylacrylamide""]",NiPAm 85.6 mg; bis-AA cross-linker 9.5 mg; template protein 12 mg,[],,molecular imprinting in MilliQ water,MilliQ water,,,,,"[""amide"",""isopropyl""]",[],[],,"[""thermoresponsive polymer family""]",,,,,,,,,,,,,,,Bovine Catalase,BCat,bovine,250,5.5,-ve in Tris pH 7.4,batch rebinding,7.4,,,,Tris,,,,,,spectrophotometric analysis,triplicate experiments,selectivity ratio alpha,29.0,MIP:NIP ratio,context_dependent,MIP:NIP selectivity ratio after Tris conditioning,"[""molecular imprinting"",""protein size"",""crosslinking density"",""Tris conditioning""]",3,0.98,Enhanced selectivity of hydrogel-based molecularly imprinted polymers (HydroMIPs) following buffer conditioning
PHA-03d62941f2-008,10.1016/j.aca.2013.11.052,train,BHb-MIPpolyAA,protein-imprinted hydrogel,polyacrylamide,"[""acrylamide""]",AA 54 mg; bis-AA cross-linker 6 mg; template protein 12 mg,[],,molecular imprinting prepared in water,MilliQ water,,,,Tris buffer pH 7.4 conditioning series,"[""amide""]",[],[],,[],,,,,,,,,,,,,,,Bovine Haemoglobin,BHb,bovine,64.5,6.8,-ve in Tris pH 7.4,batch rebinding with conditioning,7.4,,,,Tris,,,,,,spectrophotometric analysis,triplicate experiments,selectivity ratio alpha,128.0,MIP:NIP ratio,context_dependent,selectivity ratio for preparation/conditioning/loading combination,"[""Tris conditioning"",""molecular imprinting"",""reduced non-specific binding""]",3,0.98,Enhanced selectivity of hydrogel-based molecularly imprinted polymers (HydroMIPs) following buffer conditioning
PHA-68943f49bd-001,10.1016/j.actbio.2009.12.031,test,poly(methacrylic acid-co-methylenebisacrylamide) microgel,microgel microparticle,"[""poly(methacrylic acid)""]","[""methacrylic acid"",""4-nitrophenyl methacrylate""]",,"[""N,N'-methylene bis-acrylamide""]",,"MAA, NPMA and MBA at 2:2:1 molar ratio polymerized in methanol/acetone/ethanol with AIBN at 60 C, followed by NaOH hydrolysis.",,,,,,"[""carboxylic acid"",""carboxylate""]",[],[],anionic at uptake pH,"[""pH-responsive""]",,,,,,,,about 3.5 um height,,,-25.0,,,,OTF1-conjugated anti-human CD4 monoclonal antibody IgG1,OTF1-anti-CD4 IgG1,anti-human CD4; obtained from Mediteknology srl,,5.9,positive,batch uptake followed by batch release,5.4,,"4, 5, 6 and 12 h uptake intervals; release overnight",,borate buffer,,1.0 mM borate buffer used for antibody dilution/washing,3.5 mg/mL,,,"[""fluorescence spectroscopy"",""UV-vis spectroscopy"",""confocal microscopy""]",,binding_efficiency_pct,72.0,%,maximize,uptake and release,"[""ion exchange"",""electrostatic attraction"",""pH-responsive swelling"",""diffusive release""]",3,0.95,Uptake and distribution of labeled antibodies into pH-sensitive microgels
PHA-68943f49bd-002,10.1016/j.actbio.2009.12.031,test,poly(methacrylic acid-co-methylenebisacrylamide) microgel,microgel microparticle,"[""poly(methacrylic acid)""]","[""methacrylic acid"",""4-nitrophenyl methacrylate""]",,"[""N,N'-methylene bis-acrylamide""]",,"MAA, NPMA and MBA at 2:2:1 molar ratio polymerized in methanol/acetone/ethanol with AIBN at 60 C, followed by NaOH hydrolysis.",,,,,,"[""carboxylic acid"",""carboxylate""]",[],[],anionic at uptake pH,"[""pH-responsive""]",,,,,,,,about 3.5 um height,,,-25.0,,,,OTF1-conjugated anti-human CD4 monoclonal antibody IgG2a,OTF1-anti-CD4 IgG2a,anti-human CD4; obtained from Mediteknology srl,,5.9,positive,batch uptake followed by batch release,5.4,,"4, 5, 6 and 12 h uptake intervals; release tested up to 4 days then pH increased to 9.0",,borate buffer,,1.0 mM borate buffer used for antibody dilution/washing,3.5 mg/mL,,,"[""fluorescence spectroscopy"",""UV-vis spectroscopy"",""confocal microscopy""]",,binding_efficiency_pct,75.1,%,maximize,uptake and release,"[""ion exchange"",""electrostatic attraction"",""hydrophobic interaction"",""pH-responsive swelling""]",3,0.95,Uptake and distribution of labeled antibodies into pH-sensitive microgels
PHA-68943f49bd-003,10.1016/j.actbio.2009.12.031,test,poly(methacrylic acid-co-methylenebisacrylamide) microgel,microgel microparticle,"[""poly(methacrylic acid)""]","[""methacrylic acid"",""4-nitrophenyl methacrylate""]",,"[""N,N'-methylene bis-acrylamide""]",,"MAA, NPMA and MBA at 2:2:1 molar ratio polymerized in methanol/acetone/ethanol with AIBN at 60 C, followed by NaOH hydrolysis.",,,,,,"[""carboxylic acid"",""carboxylate""]",[],[],anionic at uptake pH,"[""pH-responsive""]",,,,,,,,about 3.5 um height,,,-25.0,,,,OTF2-conjugated anti-human CD4 monoclonal antibody IgG1,OTF2-anti-CD4 IgG1,anti-human CD4; obtained from Mediteknology srl,,5.9,positive,batch uptake followed by batch release,5.4,,"4, 5, 6 and 12 h uptake intervals; release overnight",,borate buffer,,1.0 mM borate buffer used for antibody dilution/washing,3.5 mg/mL,,,"[""fluorescence spectroscopy"",""UV-vis spectroscopy"",""confocal microscopy""]",,binding_efficiency_pct,69.8,%,maximize,uptake and release,"[""electrostatic attraction"",""pH-responsive swelling"",""fluorophore effect"",""diffusive release""]",3,0.95,Uptake and distribution of labeled antibodies into pH-sensitive microgels
PHA-68943f49bd-004,10.1016/j.actbio.2009.12.031,test,poly(methacrylic acid-co-methylenebisacrylamide) microgel,microgel microparticle,"[""poly(methacrylic acid)""]","[""methacrylic acid"",""4-nitrophenyl methacrylate""]",,"[""N,N'-methylene bis-acrylamide""]",,"MAA, NPMA and MBA at 2:2:1 molar ratio polymerized in methanol/acetone/ethanol with AIBN at 60 C, followed by NaOH hydrolysis.",,,,,,"[""carboxylic acid"",""carboxylate""]",[],[],anionic at uptake pH,"[""pH-responsive""]",,,,,,,,about 3.5 um height,,,-25.0,,,,OTF2-conjugated anti-human CD8 monoclonal antibody IgG1,OTF2-anti-CD8 IgG1,anti-human CD8; obtained from Mediteknology srl,,5.9,positive,batch uptake followed by batch release,5.4,,"4, 5, 6 and 12 h uptake intervals; release overnight",,borate buffer,,1.0 mM borate buffer used for antibody dilution/washing,3.5 mg/mL,,,"[""fluorescence spectroscopy"",""UV-vis spectroscopy"",""confocal microscopy""]",,binding_efficiency_pct,51.5,%,maximize,uptake and release,"[""electrostatic attraction"",""surface adsorption"",""acid-base interaction"",""pH-responsive swelling"",""antibody specificity""]",3,0.95,Uptake and distribution of labeled antibodies into pH-sensitive microgels
PHA-678f5751f8-004,10.1016/j.actbio.2014.05.035,train,PO0 hydrazone-cross-linked POEGMA hydrogel,injectable in situ gelling hydrogel; in vitro hydrogel disc,"[""poly(oligoethylene glycol methacrylate)""]","[""M(EO)2MA"",""acrylic acid-derived hydrazide precursor"",""DMEMAm-derived aldehyde precursor""]",,"[""hydrazone bonds formed between hydrazide and aldehyde groups""]",,Co-extrusion of PO0H30 and PO0A30 precursor solutions at 150 mg/mL in 10 mM PBS using a double-barrel syringe/static mixer; gelation <10 s.,,,,,,"[""hydrazide"",""aldehyde"",""hydrazone""]",[],[],,"{""VPTT_C"":""~26"",""state_at_37C"":""collapsed/dehydrated relative to transition"",""type"":""thermoresponsive VPTT hydrogel""}","{""Qm"":4.83,""Qv"":5.29,""temperature_C"":37}",,,,,2.0,,,,,,,,,fibrinogen,Fib,human plasma; Sigma Aldrich,,,,in vitro protein adsorption from PBS solution,,37,,,PBS,,,hydrogel disc; 7 mm diameter and 300 uL mold volume described for in vitro testing,,,FITC-labeled protein fluorescence calibration,,adsorbed Fib fraction,38.4,% of loading solution adsorbed,context_dependent,Fibrinogen adsorption by PO0 at highest reported loading,"[""VPTT below physiological temperature"",""collapsed hydrogel"",""dehydrated surface"",""hydrophobic interactions"",""protein fouling""]",2,0.9,Injectable poly(oligoethylene glycol methacrylate)-based hydrogels with tunable phase transition behaviours: Physicochemical and biological responses
PHA-678f5751f8-005,10.1016/j.actbio.2014.05.035,train,PO10 hydrazone-cross-linked POEGMA hydrogel,injectable in situ gelling hydrogel; in vitro hydrogel disc,"[""poly(oligoethylene glycol methacrylate)""]","[""M(EO)2MA"",""OEGMA475"",""acrylic acid-derived hydrazide precursor"",""DMEMAm-derived aldehyde precursor""]",,"[""hydrazone bonds formed between hydrazide and aldehyde groups""]",,Co-extrusion of PO10H30 and PO10A30 precursor solutions at 150 mg/mL in 10 mM PBS using a double-barrel syringe/static mixer; gelation <10 s.,,,,,,"[""hydrazide"",""aldehyde"",""hydrazone""]",[],[],,"{""VPTT_C"":""32-33"",""state_at_37C"":""near physiological transition; partially collapsed relative to swollen state"",""type"":""thermoresponsive VPTT hydrogel""}","{""Qm"":3.96,""Qv"":4.32,""temperature_C"":37}",,,,,1.5,,,,,,,,,fibrinogen,Fib,human plasma; Sigma Aldrich,,,,in vitro protein adsorption from PBS solution,,37,,,PBS,,,hydrogel disc; 7 mm diameter and 300 uL mold volume described for in vitro testing,,,FITC-labeled protein fluorescence calibration,,adsorbed Fib fraction,11.0,% of loading solution adsorbed,context_dependent,Fibrinogen adsorption by PO10 at highest reported loading,"[""reduced fouling relative to PO0"",""hydrated POEGMA interface"",""VPTT-controlled hydration""]",2,0.9,Injectable poly(oligoethylene glycol methacrylate)-based hydrogels with tunable phase transition behaviours: Physicochemical and biological responses
PHA-678f5751f8-006,10.1016/j.actbio.2014.05.035,train,PO100 hydrazone-cross-linked POEGMA hydrogel,injectable in situ gelling hydrogel; in vitro hydrogel disc,"[""poly(oligoethylene glycol methacrylate)""]","[""OEGMA475"",""acrylic acid-derived hydrazide precursor"",""DMEMAm-derived aldehyde precursor""]",,"[""hydrazone bonds formed between hydrazide and aldehyde groups""]",,Co-extrusion of PO100H30 and PO100A30 precursor solutions at 150 mg/mL in 10 mM PBS using a double-barrel syringe/static mixer; gelation ~20 min.,,,,,,"[""hydrazide"",""aldehyde"",""hydrazone""]",[],[],,"{""VPTT_C"":""no clear transition observed up to tested range"",""state_at_37C"":""highly hydrated"",""type"":""highly hydrated PEG-like POEGMA hydrogel""}","{""Qm"":13.43,""Qv"":14.92,""temperature_C"":37}",,,,,4.0,,,,,,,,,fibrinogen,Fib,human plasma; Sigma Aldrich,,,,in vitro protein adsorption from PBS solution,,37,,,PBS,,,hydrogel disc; 7 mm diameter and 300 uL mold volume described for in vitro testing,,,FITC-labeled protein fluorescence calibration,,adsorbed Fib fraction,9.4,% of loading solution adsorbed,context_dependent,Fibrinogen adsorption by PO100 at highest reported loading,"[""PEG-like hydration"",""protein resistance"",""high VPTT"",""low hydrophobicity""]",2,0.9,Injectable poly(oligoethylene glycol methacrylate)-based hydrogels with tunable phase transition behaviours: Physicochemical and biological responses
PHA-65f84920ae-001,10.1016/j.actbio.2014.10.001,train,PCBCL-PEG-PCBCL hydrogel with 30% COOH substitution,thermoreversible hydrogel layer,"[""poly(ethylene glycol)"",""poly[(alpha-carboxyl-co-alpha-benzylcarboxylate)-epsilon-caprolactone]""]","[""alpha-benzyl carboxylate-epsilon-caprolactone"",""PEG""]",,[],,ring-opening polymerization followed by reduction with hydrogen gas in the presence of palladium on activated charcoal,,,,,,"[""carboxyl"",""benzyl carboxylate""]",[],[],negative,"[""thermoresponsive"",""expected pH-sensitive""]",,,,,,,,,,,-7.77,,,,human platelet-poor plasma proteins,,human plasma,,,,batch incubation,,37,2 h plasma incubation; three 30 min TBS washes; 2 h SDS elution at 50 C,,Tris-buffered saline,NaCl,500 mM,200 μL of 10% w/v hydrogel solution per well,2 mL plasma,,DC protein assay,,Corrected Amount of Adsorbed Protein,5.0,μg/μL,context_dependent,corrected total adsorbed plasma protein,"[""hydrophobic interactions"",""lower negative charge"",""protein corona"",""complement activation""]",3,0.95,Thermoreversible hydrogels based on triblock copolymers of poly(ethylene glycol) and carboxyl functionalized poly(ε-caprolactone): The effect of carboxyl group substitution on the transition temperature and biocompatibility in plasma
