Repository: sunyrain/PHA

# PHA Protein-Hydrogel Adsorption Dataset

Generated: 2026-07-05T11:36:45

## Scope

This curated package organizes literature-derived protein-hydrogel adsorption, binding, immobilization, antifouling, and related biointerface records extracted from the local PHA corpus.

The primary unit is one record:

`paper + hydrogel/sample + protein/mixture + experimental condition + measured outcome`

## Contents

- `data/sources.csv`: article-level metadata, extraction status, and curation decision.
- `data/records_flat.csv`: flattened record-level table with provenance, hydrogel, protein, condition, outcome, mechanism, and quality fields.

File: data/curated/pha_scientific_dataset_20260705/data/inverse_design_seed.csv (part 20 of 62)
record_id,doi,doi_split,hydrogel_name,hydrogel_format,polymer_backbone,monomers,monomer_ratios,crosslinker,crosslinker_concentration,synthesis_method,preparation_solvent,preparation_pH,preparation_temp_C,gelation_time,post_treatment,functional_groups,ligand_or_affinity_group,filler_or_composite,charge_class,responsive_type,swelling_ratio,water_content_pct,porosity_pct,pore_size_value,pore_size_unit,mesh_size,surface_area,particle_size,thickness,roughness,zeta_potential_mV,contact_angle_deg,young_modulus,degradation_or_stability,protein_name,protein_abbreviation,protein_species_or_source,protein_mw_kDa,protein_pI,protein_charge_at_pH,experiment_mode,pH,temperature_C,contact_time,contact_time_unit,buffer,salt_type,salt_concentration,hydrogel_dosage,solution_volume,flow_rate,detection_method,replicate_count,target_name,target_value,target_unit,target_direction,outcome_label,mechanism_tags,source_quality_score,extraction_confidence,article_title
PHA-65f84920ae-002,10.1016/j.actbio.2014.10.001,train,PCBCL-PEG-PCBCL hydrogel with 54% COOH substitution,thermoreversible hydrogel layer,"[""poly(ethylene glycol)"",""poly[(alpha-carboxyl-co-alpha-benzylcarboxylate)-epsilon-caprolactone]""]","[""alpha-benzyl carboxylate-epsilon-caprolactone"",""PEG""]",,[],,ring-opening polymerization followed by reduction with hydrogen gas in the presence of palladium on activated charcoal,,,,,,"[""carboxyl"",""benzyl carboxylate""]",[],[],negative,"[""thermoresponsive"",""expected pH-sensitive""]",,,,,,,,,,,-14.3,,,,human platelet-poor plasma proteins,,human plasma,,,,batch incubation,,37,2 h plasma incubation; three 30 min TBS washes; 2 h SDS elution at 50 C,,Tris-buffered saline,NaCl,500 mM,200 μL of 10% w/v hydrogel solution per well,2 mL plasma,,DC protein assay,,Corrected Amount of Adsorbed Protein,4.1,μg/μL,context_dependent,corrected total adsorbed plasma protein,"[""negative surface charge"",""carboxyl substitution"",""protein corona"",""complement activation"",""coagulation response""]",3,0.95,Thermoreversible hydrogels based on triblock copolymers of poly(ethylene glycol) and carboxyl functionalized poly(ε-caprolactone): The effect of carboxyl group substitution on the transition temperature and biocompatibility in plasma
PHA-2c644baee3-003,10.1016/j.actbio.2014.11.023,train,pSBMA-Au-Si coating,surface-grafted zwitterionic polymer brush coating on Au-Si electrode,poly(sulfobetaine methacrylate),"[""SBMA""]",,[],,electrochemically induced surface-initiated atom transfer radical polymerization,,,,,,"[""sulfobetaine"",""quaternary ammonium"",""sulfonate""]",[],"[""Au-Si electrode substrate""]",zwitterionic,"[""electrochemically controlled polymerization thickness""]",,,,,,,,,,,,,,,biotin-labeled goat anti-mouse IgG,IgG,goat anti-mouse,,,,static surface adsorption ELISA,,37,2 h protein adsorption,,0.01 M phosphate-buffered saline after adsorption; protein solution buffer not otherwise specified,,,,,,ELISA absorbance at 450 nm,,fouling_reduction_pct,88.8,%,maximize,lowest protein adsorption under -0.22 V polymerization,"[""zwitterionic antifouling"",""polymer growth rate"",""polymer thickness""]",3,0.88,The fabrication of superlow protein absorption zwitterionic coating by electrochemically mediated atom transfer radical polymerization and its application
PHA-2c644baee3-007,10.1016/j.actbio.2014.11.023,train,pSBMA-Au-Si coating,surface-grafted zwitterionic polymer brush coating on Au-Si electrode,poly(sulfobetaine methacrylate),"[""SBMA""]",,[],,electrochemically induced surface-initiated atom transfer radical polymerization,,,,,,"[""sulfobetaine"",""quaternary ammonium"",""sulfonate""]",[],"[""Au-Si electrode substrate""]",zwitterionic,"[""electrochemically controlled polymerization thickness""]",,,,,,,,,,,,,,,biotin-labeled goat anti-mouse IgG,IgG,goat anti-mouse,,,,static surface adsorption ELISA,,37,2 h protein adsorption,,0.01 M phosphate-buffered saline after adsorption; protein solution buffer not otherwise specified,,,,,,ELISA absorbance at 450 nm,,fouling_reduction_pct,99.0,%,maximize,best antifouling performance at 23 nm under -0.15 V,"[""zwitterionic antifouling"",""optimized thickness"",""polymer packing density"",""hydrophilicity""]",2,0.82,The fabrication of superlow protein absorption zwitterionic coating by electrochemically mediated atom transfer radical polymerization and its application
PHA-803a603a69-001,10.1016/j.actbio.2015.09.012,train,standard BSA-imprinted polyacrylamide hydrogel MIP,granulated hydrogel MIP,polyacrylamide,"[""acrylamide""]",AA/bis-AA 9:1 w/w,"[""N,N-methylenebisacrylamide""]",38.92 mM bis-AA; 10%C,free-radical polymerisation overnight at room temperature after nitrogen purge using APS/TEMED,,,room temperature (~22 C),,,[],[],[],,"[""molecularly imprinted""]",,,,,,,,granulated using 75 um sieve,,,,,,,bovine serum albumin,BSA,bovine,67.0,4.8,negative,batch rebinding adsorption,7.4,22,20 min,,50 mM Tris,,,500 mg,1 mL,,UV spectrophotometry at 280 nm,,q_norm_mg_g,3.2,mg/g,maximize,BSA rebinding capacity,"[""molecular imprinting""]",3,0.95,Highly selective BSA imprinted polyacrylamide hydrogels facilitated by a metal-coding MIP approach
PHA-803a603a69-002,10.1016/j.actbio.2015.09.012,train,standard non-imprinted polyacrylamide hydrogel,granulated hydrogel NIP,polyacrylamide,"[""acrylamide""]",AA/bis-AA 9:1 w/w,"[""N,N-methylenebisacrylamide""]",38.92 mM bis-AA; 10%C,free-radical polymerisation without template protein,,,room temperature (~22 C),,,[],[],[],,[],,,,,,,,granulated using 75 um sieve,,,,,,,bovine serum albumin,BSA,bovine,67.0,4.8,negative,batch rebinding adsorption,7.4,22,20 min,,50 mM Tris,,,500 mg,1 mL,,UV spectrophotometry at 280 nm,,q_norm_mg_g,1.8,mg/g,maximize,BSA binding capacity,"[""non-imprinted control""]",3,0.93,Highly selective BSA imprinted polyacrylamide hydrogels facilitated by a metal-coding MIP approach
PHA-803a603a69-003,10.1016/j.actbio.2015.09.012,train,PP-coded BSA-imprinted polyacrylamide hydrogel MIP,granulated hydrogel MIP,polyacrylamide,"[""acrylamide"",""protoporphyrin IX""]",AA/bis-AA 9:1 w/w,"[""N,N-methylenebisacrylamide""]",38.92 mM bis-AA; 10%C,free-radical polymerisation overnight at room temperature with 0.2 mM PP,,,room temperature (~22 C),,,"[""porphyrin""]","[""protoporphyrin IX""]",[],,"[""molecularly imprinted"",""porphyrin-coded""]",,,,,,,,granulated using 75 um sieve,,,,,,,bovine serum albumin,BSA,bovine,67.0,4.8,negative,batch rebinding adsorption,7.4,22,20 min,,50 mM Tris,,,500 mg,1 mL,,UV spectrophotometry at 280 nm,,q_norm_mg_g,4.2,mg/g,maximize,BSA rebinding capacity,"[""molecular imprinting"",""pi-pi stacking""]",3,0.95,Highly selective BSA imprinted polyacrylamide hydrogels facilitated by a metal-coding MIP approach
PHA-803a603a69-004,10.1016/j.actbio.2015.09.012,train,PP-coded non-imprinted polyacrylamide hydrogel,granulated hydrogel NIP,polyacrylamide,"[""acrylamide"",""protoporphyrin IX""]",AA/bis-AA 9:1 w/w,"[""N,N-methylenebisacrylamide""]",38.92 mM bis-AA; 10%C,free-radical polymerisation without template protein with 0.2 mM PP,,,room temperature (~22 C),,,"[""porphyrin""]","[""protoporphyrin IX""]",[],,"[""porphyrin-coded""]",,,,,,,,granulated using 75 um sieve,,,,,,,bovine serum albumin,BSA,bovine,67.0,4.8,negative,batch adsorption control,7.4,22,20 min,,50 mM Tris,,,500 mg,1 mL,,UV spectrophotometry at 280 nm,,q_norm_mg_g,2.1,mg/g,maximize,BSA binding capacity,"[""non-imprinted control"",""pi-pi stacking""]",3,0.93,Highly selective BSA imprinted polyacrylamide hydrogels facilitated by a metal-coding MIP approach
PHA-803a603a69-005,10.1016/j.actbio.2015.09.012,train,Hemin-coded BSA-imprinted polyacrylamide hydrogel MIP,granulated hydrogel MIP,polyacrylamide,"[""acrylamide"",""iron(III) chloroprotoporphyrin IX""]",AA/bis-AA 9:1 w/w,"[""N,N-methylenebisacrylamide""]",38.92 mM bis-AA; 10%C,free-radical polymerisation overnight at room temperature with 0.2 mM Hemin,,,room temperature (~22 C),,,"[""metalloporphyrin""]","[""Hemin""]",[],,"[""molecularly imprinted"",""metal-coded""]",,,,,,,,granulated using 75 um sieve,,,,,,,bovine serum albumin,BSA,bovine,67.0,4.8,negative,batch rebinding adsorption,7.4,22,20 min,,50 mM Tris,,,500 mg,1 mL,,UV spectrophotometry at 280 nm,,q_norm_mg_g,3.4,mg/g,maximize,BSA rebinding capacity,"[""molecular imprinting"",""metal coordination"",""Lewis acid-base interaction""]",3,0.95,Highly selective BSA imprinted polyacrylamide hydrogels facilitated by a metal-coding MIP approach
PHA-803a603a69-006,10.1016/j.actbio.2015.09.012,train,Hemin-coded non-imprinted polyacrylamide hydrogel,granulated hydrogel NIP,polyacrylamide,"[""acrylamide"",""iron(III) chloroprotoporphyrin IX""]",AA/bis-AA 9:1 w/w,"[""N,N-methylenebisacrylamide""]",38.92 mM bis-AA; 10%C,free-radical polymerisation without template protein with 0.2 mM Hemin,,,room temperature (~22 C),,,"[""metalloporphyrin""]","[""Hemin""]",[],,"[""metal-coded""]",,,,,,,,granulated using 75 um sieve,,,,,,,bovine serum albumin,BSA,bovine,67.0,4.8,negative,batch adsorption control,7.4,22,20 min,,50 mM Tris,,,500 mg,1 mL,,UV spectrophotometry at 280 nm,,q_norm_mg_g,1.4,mg/g,maximize,BSA binding capacity,"[""non-imprinted control"",""metal coordination""]",3,0.93,Highly selective BSA imprinted polyacrylamide hydrogels facilitated by a metal-coding MIP approach
PHA-803a603a69-007,10.1016/j.actbio.2015.09.012,train,ZnPP-coded BSA-imprinted polyacrylamide hydrogel MIP,granulated hydrogel MIP,polyacrylamide,"[""acrylamide"",""zinc(II) protoporphyrin IX""]",AA/bis-AA 9:1 w/w,"[""N,N-methylenebisacrylamide""]",38.92 mM bis-AA; 10%C,free-radical polymerisation overnight at room temperature with 0.2 mM ZnPP,,,room temperature (~22 C),,,"[""metalloporphyrin""]","[""zinc(II) protoporphyrin IX""]",[],,"[""molecularly imprinted"",""metal-coded""]",,,,,,,,granulated using 75 um sieve,,,,,,,bovine serum albumin,BSA,bovine,67.0,4.8,negative,batch rebinding adsorption,7.4,22,20 min,,50 mM Tris,,,500 mg,1 mL,,UV spectrophotometry at 280 nm,,q_norm_mg_g,4.7,mg/g,maximize,BSA rebinding capacity,"[""molecular imprinting"",""metal coordination"",""Lewis acid-base interaction""]",3,0.95,Highly selective BSA imprinted polyacrylamide hydrogels facilitated by a metal-coding MIP approach
PHA-803a603a69-008,10.1016/j.actbio.2015.09.012,train,ZnPP-coded non-imprinted polyacrylamide hydrogel,granulated hydrogel NIP,polyacrylamide,"[""acrylamide"",""zinc(II) protoporphyrin IX""]",AA/bis-AA 9:1 w/w,"[""N,N-methylenebisacrylamide""]",38.92 mM bis-AA; 10%C,free-radical polymerisation without template protein with 0.2 mM ZnPP,,,room temperature (~22 C),,,"[""metalloporphyrin""]","[""zinc(II) protoporphyrin IX""]",[],,"[""metal-coded""]",,,,,,,,granulated using 75 um sieve,,,,,,,bovine serum albumin,BSA,bovine,67.0,4.8,negative,batch adsorption control,7.4,22,20 min,,50 mM Tris,,,500 mg,1 mL,,UV spectrophotometry at 280 nm,,q_norm_mg_g,1.9,mg/g,maximize,BSA binding capacity,"[""non-imprinted control"",""metal coordination""]",3,0.93,Highly selective BSA imprinted polyacrylamide hydrogels facilitated by a metal-coding MIP approach
PHA-803a603a69-010,10.1016/j.actbio.2015.09.012,train,VFc-coded non-imprinted polyacrylamide hydrogel,granulated hydrogel NIP,polyacrylamide,"[""acrylamide"",""vinylferrocene""]",AA/bis-AA 9:1 w/w,"[""N,N-methylenebisacrylamide""]",38.92 mM bis-AA; 10%C,free-radical polymerisation without template protein with 0.2 mM VFc,,,room temperature (~22 C),,,"[""ferrocene"",""vinyl group""]","[""vinylferrocene""]",[],,"[""metal-coded"",""electroactive""]",,,,,,,,granulated using 75 um sieve,,,,,,,bovine serum albumin,BSA,bovine,67.0,4.8,negative,batch adsorption control,7.4,22,20 min,,50 mM Tris,,,500 mg,1 mL,,UV spectrophotometry at 280 nm,,q_norm_mg_g,0.6,mg/g,maximize,BSA binding capacity,"[""non-imprinted control"",""metal coordination""]",3,0.93,Highly selective BSA imprinted polyacrylamide hydrogels facilitated by a metal-coding MIP approach
PHA-803a603a69-013,10.1016/j.actbio.2015.09.012,train,BSA-imprinted polyacrylamide hydrogel MIP,granulated hydrogel MIP,polyacrylamide,"[""acrylamide""]",AA/bis-AA 9:1 w/w,"[""N,N-methylenebisacrylamide""]",38.92 mM bis-AA; 10%C,free-radical polymerisation overnight at room temperature,,,room temperature (~22 C),,,[],[],[],,"[""molecularly imprinted""]",,,,,,,,granulated using 75 um sieve,,,,,,,bovine haemoglobin,BHb,bovine,64.5,6.8,negative,batch cross-selectivity rebinding,7.4,22,20 min,,50 mM Tris,,,500 mg,1 mL,,UV spectrophotometry at 404 nm,,relative imprinting factor K,0.56,dimensionless,context_dependent,relative imprinting factor for BHb toward BSA-MIP,"[""cross-selectivity"",""molecular imprinting""]",2,0.86,Highly selective BSA imprinted polyacrylamide hydrogels facilitated by a metal-coding MIP approach
PHA-803a603a69-014,10.1016/j.actbio.2015.09.012,train,Co(II)-coded BSA-imprinted polyacrylamide hydrogel MIP,granulated hydrogel MIP,polyacrylamide,"[""acrylamide"",""(E)-2-((2 hydrazide-(4-vinylbenzyl)hydrazono)methyl)phenol Co(II) complex""]",AA/bis-AA 9:1 w/w,"[""N,N-methylenebisacrylamide"",""bifunctional vinyl Co(II) complex""]",38.92 mM bis-AA; 10%C,free-radical polymerisation overnight at room temperature with 0.2 mM Co-complex,,,room temperature (~22 C),,,"[""hydrazone"",""Schiff base"",""vinyl group"",""phenolate"",""azomethine""]","[""(E)-2-((2 hydrazide-(4-vinylbenzyl)hydrazono)methyl)phenol ligand""]",[],,"[""molecularly imprinted"",""metal-coded""]",,,,,,,,granulated using 75 um sieve,,,,,,,bovine haemoglobin,BHb,bovine,64.5,6.8,negative,batch cross-selectivity rebinding,7.4,22,20 min,,50 mM Tris,,,500 mg,1 mL,,UV spectrophotometry at 404 nm,,relative imprinting factor K,0.22,dimensionless,context_dependent,relative imprinting factor for BHb toward BSA-Co(II)-MIP,"[""cross-selectivity"",""metal coordination"",""molecular imprinting""]",2,0.88,Highly selective BSA imprinted polyacrylamide hydrogels facilitated by a metal-coding MIP approach
PHA-ada404ca48-002,10.1016/j.actbio.2016.01.011,test,HA–EGCG/lysozyme/PEI nanogel,nanogel,hyaluronic acid,"[""hyaluronic acid repeating disaccharide""]",,[],,"simple aqueous mixing of PEI, lysozyme, and HA–EGCG",,,,,,"[""carboxylate"",""phenolic EGCG groups"",""PEI amines""]","[""epigallocatechin gallate""]","[""linear polyethylenimine""]",mixed anionic/cationic nanocomplex,"[""surfactant-dissociable""]",,,,,,,,,,,,,,,lysozyme,,chicken egg white,14.3,9.2,positive,batch enzymatic activity assay,7.3,,30 min complexation; 5 min Triton-X incubation for restoration test,,PBS,,150 mM,HA–EGCG varied; nanogels 100 μg/ml in Triton-X restoration test,100 μl Micrococcus lysodeikticus substrate added,,absorbance decay at 450 nm,,recovery_pct,100.0,%,maximize,Triton-X restored lysozyme activity after HA–EGCG nanogel dissociation,"[""hydrophobic interaction"",""reversible complexation"",""surfactant disruption""]",3,0.9,Targeted intracellular protein delivery based on hyaluronic acid–green tea catechin nanogels
PHA-327bee2b5a-003,10.1016/j.actbio.2019.02.037,test,pG_EAK/EAK gel,cylindrical in vitro hydrogel depot,"[""EAK16-II self-assembling peptide"",""pG_EAK fusion polypeptide""]","[""EAK16-II"",""pG_EAK""]",,[],,"Mixture of EAK, pG_EAK, and IgGFITC instilled into MicroSert and incubated overnight at 37 °C.",,,,,,"[""Fc-binding protein G domains""]","[""truncated protein G Fc-binding domain""]",[],amphiphilic/ionic peptide,"[""affinity-retentive release""]",,,,,,,,,,,,,,,FITC-labeled goat anti-human immunoglobulin G,IgGFITC,Pierce goat anti-human IgG,,,,in vitro release/retention assay,,37,12 weeks total release monitoring; day 5 reported,,PBS with 0.1% BSA and 0.024% NaN3,[],,"EAK 60 nmol, pG_EAK 150 pmol, IgGFITC 75 pmol in 55 µL mixture",400 µL release medium with 200 µL sampled at time points and replaced,,"fluorescence plate reader, excitation 485 nm and emission 535 nm",,retained_capacity_pct,82.7,%,maximize,slow IgG release from pG_EAK/EAK gel,"[""Fc-protein G affinity"",""reduced diffusion"",""reversible binding"",""multivalent Fc-binding sites""]",3,0.96,A genetically engineered Fc-binding amphiphilic polypeptide for congregating antibodies in vivo
PHA-f4efe81d10-001,10.1016/j.actbio.2022.08.022,train,pristine polyurethane,uncoated film control,"[""polyurethane""]",[],,[],,commercial substrate,,,,,,[],[],[],,[],,,,,,,,,,,,93.1,,,fibrinogen,Fg,,,,,static incubation,,37,4 h,,PBS wash after incubation,,,0.5 cm x 0.5 cm sample,,,"BCA assay after SDS sonication, absorbance at 562 nm",,surface_adsorption_ug_cm2,9.8,ug/cm2,context_dependent,high fibrinogen adsorption on PU,"[""hydrophobic fouling""]",3,0.98,"Bioinspired zwitterionic microgel-based coating: Controllable microstructure, high stability, and anticoagulant properties"
PHA-f4efe81d10-002,10.1016/j.actbio.2022.08.022,train,pristine polyurethane,uncoated film control,"[""polyurethane""]",[],,[],,commercial substrate,,,,,,[],[],[],,[],,,,,,,,,,,,93.1,,,human serum,,human,,,,static incubation,,37,4 h,,PBS wash after incubation,,,0.5 cm x 0.5 cm sample,1 mL,,"BCA assay after SDS sonication, absorbance at 562 nm",,surface_adsorption_ug_cm2,8.9,ug/cm2,context_dependent,high human serum adsorption on PU,"[""hydrophobic fouling""]",3,0.98,"Bioinspired zwitterionic microgel-based coating: Controllable microstructure, high stability, and anticoagulant properties"
PHA-f4efe81d10-003,10.1016/j.actbio.2022.08.022,train,poly(ethylene glycol) methacrylate hydrogel film,hydrogel film coating,"[""poly(ethylene glycol) methacrylate""]","[""poly(ethylene glycol) methacrylate""]",,[],,prepared by previously reported method,,,,,,"[""PEG""]",[],[],neutral hydrophilic,[],,,,,,,,,,,,,,,fibrinogen,Fg,,,,,static incubation,,37,4 h,,PBS wash after incubation,,,0.5 cm x 0.5 cm sample,,,"BCA assay after SDS sonication, absorbance at 562 nm",,surface_adsorption_ug_cm2,3.9,ug/cm2,context_dependent,fibrinogen adsorption on PEGMA hydrogel film,"[""hydrophilic antifouling""]",3,0.99,"Bioinspired zwitterionic microgel-based coating: Controllable microstructure, high stability, and anticoagulant properties"
PHA-f4efe81d10-004,10.1016/j.actbio.2022.08.022,train,poly(ethylene glycol) methacrylate hydrogel film,hydrogel film coating,"[""poly(ethylene glycol) methacrylate""]","[""poly(ethylene glycol) methacrylate""]",,[],,prepared by previously reported method,,,,,,"[""PEG""]",[],[],neutral hydrophilic,[],,,,,,,,,,,,,,,human serum,,human,,,,static incubation,,37,4 h,,PBS wash after incubation,,,0.5 cm x 0.5 cm sample,1 mL,,"BCA assay after SDS sonication, absorbance at 562 nm",,surface_adsorption_ug_cm2,3.3,ug/cm2,context_dependent,human serum adsorption on PEGMA hydrogel film,"[""hydrophilic antifouling""]",3,0.99,"Bioinspired zwitterionic microgel-based coating: Controllable microstructure, high stability, and anticoagulant properties"
PHA-f4efe81d10-005,10.1016/j.actbio.2022.08.022,train,poly(glycidyl methacrylate-co-sulfobetaine methacrylate) on PDAS,zwitterionic polymer coating on PU,"[""poly(glycidyl methacrylate-co-sulfobetaine methacrylate)"",""polydopamine"",""sulfobetaine-modified polyethyleneimine""]","[""glycidyl methacrylate"",""sulfobetaine methacrylate""]",,[],,PDAS co-deposition followed by immersion in PGS solution at 60°C for 24 h,,,,,,"[""sulfobetaine"",""catechol"",""amine"",""epoxy""]","[""zwitterionic sulfobetaine""]","[""PDAS intermediate layer""]",zwitterionic,[],,,,,,,,,,,,19.5,,,fibrinogen,Fg,,,,,static incubation,,37,4 h,,PBS wash after incubation,,,0.5 cm x 0.5 cm sample,,,"BCA assay after SDS sonication, absorbance at 562 nm",,surface_adsorption_ug_cm2,2.3,ug/cm2,context_dependent,fibrinogen adsorption on PGS/PDAS,"[""zwitterionic hydration"",""low graft density limitation""]",3,0.99,"Bioinspired zwitterionic microgel-based coating: Controllable microstructure, high stability, and anticoagulant properties"
PHA-f4efe81d10-006,10.1016/j.actbio.2022.08.022,train,poly(glycidyl methacrylate-co-sulfobetaine methacrylate) on PDAS,zwitterionic polymer coating on PU,"[""poly(glycidyl methacrylate-co-sulfobetaine methacrylate)"",""polydopamine"",""sulfobetaine-modified polyethyleneimine""]","[""glycidyl methacrylate"",""sulfobetaine methacrylate""]",,[],,PDAS co-deposition followed by immersion in PGS solution at 60°C for 24 h,,,,,,"[""sulfobetaine"",""catechol"",""amine"",""epoxy""]","[""zwitterionic sulfobetaine""]","[""PDAS intermediate layer""]",zwitterionic,[],,,,,,,,,,,,19.5,,,human serum,,human,,,,static incubation,,37,4 h,,PBS wash after incubation,,,0.5 cm x 0.5 cm sample,1 mL,,"BCA assay after SDS sonication, absorbance at 562 nm",,surface_adsorption_ug_cm2,1.9,ug/cm2,context_dependent,human serum adsorption on PGS/PDAS,"[""zwitterionic hydration"",""low graft density limitation""]",3,0.99,"Bioinspired zwitterionic microgel-based coating: Controllable microstructure, high stability, and anticoagulant properties"
PHA-f4efe81d10-007,10.1016/j.actbio.2022.08.022,train,poly(sulfobetaine methacrylate-co-2-aminoethyl methacrylate) microgel on PDA,zwitterionic microgel coating on PU,"[""poly(sulfobetaine methacrylate-co-2-aminoethyl methacrylate)"",""polydopamine""]","[""sulfobetaine methacrylate"",""2-aminoethyl methacrylate""]",,"[""N,N'-methylenebisacrylamide""]",,free radical dispersion polymerization of SAM followed by deposition with dopamine without PES,water/ethanol medium,,60,,centrifuged,"[""sulfobetaine"",""amine"",""catechol""]","[""zwitterionic sulfobetaine""]","[""PDA intermediate layer""]",zwitterionic,[],,,,,,,,SAM average diameter 825 nm,,,,11.5,,,fibrinogen,Fg,,,,,static incubation,,37,4 h,,PBS wash after incubation,,,0.5 cm x 0.5 cm sample,,,"BCA assay after SDS sonication, absorbance at 562 nm",,surface_adsorption_ug_cm2,1.4,ug/cm2,context_dependent,low fibrinogen adsorption on SAM/PDA,"[""zwitterionic hydration"",""regular microstructure"",""surface defects""]",3,0.98,"Bioinspired zwitterionic microgel-based coating: Controllable microstructure, high stability, and anticoagulant properties"
PHA-f4efe81d10-008,10.1016/j.actbio.2022.08.022,train,poly(sulfobetaine methacrylate-co-2-aminoethyl methacrylate) microgel on PDA,zwitterionic microgel coating on PU,"[""poly(sulfobetaine methacrylate-co-2-aminoethyl methacrylate)"",""polydopamine""]","[""sulfobetaine methacrylate"",""2-aminoethyl methacrylate""]",,"[""N,N'-methylenebisacrylamide""]",,free radical dispersion polymerization of SAM followed by deposition with dopamine without PES,water/ethanol medium,,60,,centrifuged,"[""sulfobetaine"",""amine"",""catechol""]","[""zwitterionic sulfobetaine""]","[""PDA intermediate layer""]",zwitterionic,[],,,,,,,,SAM average diameter 825 nm,,,,11.5,,,human serum,,human,,,,static incubation,,37,4 h,,PBS wash after incubation,,,0.5 cm x 0.5 cm sample,1 mL,,"BCA assay after SDS sonication, absorbance at 562 nm",,surface_adsorption_ug_cm2,1.3,ug/cm2,context_dependent,low human serum adsorption on SAM/PDA,"[""zwitterionic hydration"",""regular microstructure"",""surface defects""]",3,0.98,"Bioinspired zwitterionic microgel-based coating: Controllable microstructure, high stability, and anticoagulant properties"
PHA-f4efe81d10-009,10.1016/j.actbio.2022.08.022,train,poly(sulfobetaine methacrylate-co-2-aminoethyl methacrylate) microgel with PDAS,zwitterionic microgel-based coating on PU,"[""poly(sulfobetaine methacrylate-co-2-aminoethyl methacrylate)"",""polydopamine"",""sulfobetaine-modified polyethyleneimine""]","[""sulfobetaine methacrylate"",""2-aminoethyl methacrylate""]",,"[""N,N'-methylenebisacrylamide""]",,free radical dispersion polymerization of SAM followed by co-deposition with dopamine hydrochloride and PES on plasma-treated PU,water/ethanol medium,,60,,centrifuged,"[""sulfobetaine"",""amine"",""catechol"",""quaternary ammonium"",""sulfonate""]","[""zwitterionic sulfobetaine""]","[""PDAS intermediate/filler layer""]",zwitterionic,[],,,,,,,,SAM average diameter 825 nm,,,,7.5,,,fibrinogen,Fg,,,,,static incubation,,37,4 h,,PBS wash after incubation,,,0.5 cm x 0.5 cm sample,,,"BCA assay after SDS sonication, absorbance at 562 nm",,surface_adsorption_ug_cm2,1.2,ug/cm2,context_dependent,ultralow fibrinogen adsorption on SAM/PDAS,"[""zwitterionic hydration"",""high deposition density"",""controllable morphology"",""PDAS filler"",""superhydrophilicity"",""Schiff base anchoring"",""Michael addition anchoring""]",3,0.99,"Bioinspired zwitterionic microgel-based coating: Controllable microstructure, high stability, and anticoagulant properties"
PHA-f4efe81d10-010,10.1016/j.actbio.2022.08.022,train,poly(sulfobetaine methacrylate-co-2-aminoethyl methacrylate) microgel with PDAS,zwitterionic microgel-based coating on PU,"[""poly(sulfobetaine methacrylate-co-2-aminoethyl methacrylate)"",""polydopamine"",""sulfobetaine-modified polyethyleneimine""]","[""sulfobetaine methacrylate"",""2-aminoethyl methacrylate""]",,"[""N,N'-methylenebisacrylamide""]",,free radical dispersion polymerization of SAM followed by co-deposition with dopamine hydrochloride and PES on plasma-treated PU,water/ethanol medium,,60,,centrifuged,"[""sulfobetaine"",""amine"",""catechol"",""quaternary ammonium"",""sulfonate""]","[""zwitterionic sulfobetaine""]","[""PDAS intermediate/filler layer""]",zwitterionic,[],,,,,,,,SAM average diameter 825 nm,,,,7.5,,,human serum,,human,,,,static incubation,,37,4 h,,PBS wash after incubation,,,0.5 cm x 0.5 cm sample,1 mL,,"BCA assay after SDS sonication, absorbance at 562 nm",,surface_adsorption_ug_cm2,1.0,ug/cm2,context_dependent,ultralow human serum adsorption on SAM/PDAS,"[""zwitterionic hydration"",""high deposition density"",""controllable morphology"",""PDAS filler"",""superhydrophilicity"",""Schiff base anchoring"",""Michael addition anchoring""]",3,0.99,"Bioinspired zwitterionic microgel-based coating: Controllable microstructure, high stability, and anticoagulant properties"
PHA-f4efe81d10-012,10.1016/j.actbio.2022.08.022,train,SAM4.5-2/PDAS microgel coating,zwitterionic microgel-based coating on PU,"[""poly(sulfobetaine methacrylate-co-2-aminoethyl methacrylate)"",""polydopamine"",""sulfobetaine-modified polyethyleneimine""]","[""sulfobetaine methacrylate"",""2-aminoethyl methacrylate""]","SBMA 2 g, 7 mmol; AEMA 15 mol% relative to SBMA","[""N,N'-methylenebisacrylamide 4.5 mol% relative to SBMA""]",MBA 4.5 mol% relative to SBMA,SAM microgel deposition with 4.5 mol% MBA and 2 mg/mL SAM using PDAS co-deposition,water/ethanol medium,,60,,centrifuged,"[""sulfobetaine"",""amine"",""catechol"",""quaternary ammonium"",""sulfonate""]","[""zwitterionic sulfobetaine""]","[""PDAS intermediate/filler layer""]",zwitterionic,[],,,,,,,,SAM average diameter 825 nm,,,,7.5 ± 2.3,,,fibrinogen,Fg,,,,,static incubation,,37,4 h,,PBS wash after incubation,,,0.5 cm x 0.5 cm sample,,,"BCA assay after SDS sonication, absorbance at 562 nm",,surface_adsorption_ug_cm2,1.4,ug/cm2,context_dependent,fibrinogen adsorption on SAM4.5-2/PDAS,"[""zwitterionic hydration"",""special morphology"",""same zwitterionic group content""]",3,0.98,"Bioinspired zwitterionic microgel-based coating: Controllable microstructure, high stability, and anticoagulant properties"
PHA-f4efe81d10-013,10.1016/j.actbio.2022.08.022,train,SAM4.5-2/PDAS microgel coating,zwitterionic microgel-based coating on PU,"[""poly(sulfobetaine methacrylate-co-2-aminoethyl methacrylate)"",""polydopamine"",""sulfobetaine-modified polyethyleneimine""]","[""sulfobetaine methacrylate"",""2-aminoethyl methacrylate""]","SBMA 2 g, 7 mmol; AEMA 15 mol% relative to SBMA","[""N,N'-methylenebisacrylamide 4.5 mol% relative to SBMA""]",MBA 4.5 mol% relative to SBMA,SAM microgel deposition with 4.5 mol% MBA and 2 mg/mL SAM using PDAS co-deposition,water/ethanol medium,,60,,centrifuged,"[""sulfobetaine"",""amine"",""catechol"",""quaternary ammonium"",""sulfonate""]","[""zwitterionic sulfobetaine""]","[""PDAS intermediate/filler layer""]",zwitterionic,[],,,,,,,,SAM average diameter 825 nm,,,,7.5 ± 2.3,,,human serum,,human,,,,static incubation,,37,4 h,,PBS wash after incubation,,,0.5 cm x 0.5 cm sample,1 mL,,"BCA assay after SDS sonication, absorbance at 562 nm",,surface_adsorption_ug_cm2,1.6,ug/cm2,context_dependent,human serum adsorption on SAM4.5-2/PDAS,"[""zwitterionic hydration"",""special morphology"",""same zwitterionic group content""]",3,0.98,"Bioinspired zwitterionic microgel-based coating: Controllable microstructure, high stability, and anticoagulant properties"
PHA-f4efe81d10-015,10.1016/j.actbio.2022.08.022,train,SAM4.5-3/PDAS microgel coating,zwitterionic microgel-based coating on PU,"[""poly(sulfobetaine methacrylate-co-2-aminoethyl methacrylate)"",""polydopamine"",""sulfobetaine-modified polyethyleneimine""]","[""sulfobetaine methacrylate"",""2-aminoethyl methacrylate""]",,"[""N,N'-methylenebisacrylamide 4.5 mol% relative to SBMA""]",,SAM microgel deposition with 4.5 mol% MBA and 3 mg/mL SAM using PDAS co-deposition,,,,,,"[""sulfobetaine"",""amine"",""catechol"",""quaternary ammonium"",""sulfonate""]","[""zwitterionic sulfobetaine""]","[""PDAS intermediate/filler layer""]",zwitterionic,[],,,,,,,,SAM average diameter 825 nm,,,,7.5,,,fibrinogen,Fg,,,,,static incubation,,37,4 h,,PBS wash after incubation,,,0.5 cm x 0.5 cm sample,,,"BCA assay after SDS sonication, absorbance at 562 nm",,surface_adsorption_ug_cm2,1.2,ug/cm2,context_dependent,fibrinogen adsorption on SAM4.5-3/PDAS,"[""SAM concentration effect"",""high deposition density"",""controllable morphology""]",3,0.98,"Bioinspired zwitterionic microgel-based coating: Controllable microstructure, high stability, and anticoagulant properties"
PHA-f4efe81d10-016,10.1016/j.actbio.2022.08.022,train,SAM4.5-5/PDAS microgel coating,zwitterionic microgel-based coating on PU,"[""poly(sulfobetaine methacrylate-co-2-aminoethyl methacrylate)"",""polydopamine"",""sulfobetaine-modified polyethyleneimine""]","[""sulfobetaine methacrylate"",""2-aminoethyl methacrylate""]","SBMA 2 g, 7 mmol; AEMA 15 mol% relative to SBMA","[""N,N'-methylenebisacrylamide 4.5 mol% relative to SBMA""]",MBA 4.5 mol% relative to SBMA,SAM microgel deposition with 4.5 mol% MBA and 5 mg/mL SAM using PDAS co-deposition,water/ethanol medium,,60,,centrifuged,"[""sulfobetaine"",""amine"",""catechol"",""quaternary ammonium"",""sulfonate""]","[""zwitterionic sulfobetaine""]","[""PDAS intermediate/filler layer""]",zwitterionic,[],,,,,,,,SAM average diameter 825 nm,,,,7.5 ± 2.3,,,fibrinogen,Fg,,,,,static incubation,,37,4 h,,PBS wash after incubation,,,0.5 cm x 0.5 cm sample,,,"BCA assay after SDS sonication, absorbance at 562 nm",,surface_adsorption_ug_cm2,1.0,ug/cm2,context_dependent,fibrinogen adsorption on SAM4.5-5/PDAS,"[""SAM concentration effect"",""high deposition density"",""dense SAM assemblies""]",3,0.98,"Bioinspired zwitterionic microgel-based coating: Controllable microstructure, high stability, and anticoagulant properties"
PHA-f4efe81d10-017,10.1016/j.actbio.2022.08.022,train,SAM/PDAS coating after 1 h whole blood incubation,zwitterionic microgel-based coating on PU,"[""poly(sulfobetaine methacrylate-co-2-aminoethyl methacrylate)"",""polydopamine"",""sulfobetaine-modified polyethyleneimine""]","[""sulfobetaine methacrylate"",""2-aminoethyl methacrylate""]",,"[""N,N'-methylenebisacrylamide""]",,SAM/PDAS co-deposition,,,,,,"[""sulfobetaine"",""amine"",""catechol"",""quaternary ammonium"",""sulfonate""]","[""zwitterionic sulfobetaine""]","[""PDAS intermediate/filler layer""]",zwitterionic,[],,,,,,,,SAM average diameter 825 nm,,,,7.5,,,blood protein,,,,,,static whole-blood incubation stability test,,,1 h,,,,,,,,quantitative blood protein adsorption assay,,surface_adsorption_ug_cm2,1.1,ug/cm2,context_dependent,blood protein adsorption after 1 h whole blood incubation,"[""coating stability"",""zwitterionic hydration"",""Schiff base anchoring"",""Michael addition anchoring""]",3,0.98,"Bioinspired zwitterionic microgel-based coating: Controllable microstructure, high stability, and anticoagulant properties"
PHA-f4efe81d10-018,10.1016/j.actbio.2022.08.022,train,SAM/PDAS coating after 7 d whole blood incubation,zwitterionic microgel-based coating on PU,"[""poly(sulfobetaine methacrylate-co-2-aminoethyl methacrylate)"",""polydopamine"",""sulfobetaine-modified polyethyleneimine""]","[""sulfobetaine methacrylate"",""2-aminoethyl methacrylate""]",,"[""N,N'-methylenebisacrylamide""]",,SAM/PDAS co-deposition,,,,,,"[""sulfobetaine"",""amine"",""catechol"",""quaternary ammonium"",""sulfonate""]","[""zwitterionic sulfobetaine""]","[""PDAS intermediate/filler layer""]",zwitterionic,[],,,,,,,,SAM average diameter 825 nm,,,,7.5,,,blood protein,,,,,,static whole-blood incubation stability test,,,7 d,,,,,,,,quantitative blood protein adsorption assay,,surface_adsorption_ug_cm2,1.1,ug/cm2,context_dependent,blood protein adsorption after 7 d whole blood incubation,"[""coating stability"",""zwitterionic hydration"",""Schiff base anchoring"",""Michael addition anchoring""]",3,0.98,"Bioinspired zwitterionic microgel-based coating: Controllable microstructure, high stability, and anticoagulant properties"
PHA-f4efe81d10-019,10.1016/j.actbio.2022.08.022,train,SAM/PDAS coating after 14 d whole blood incubation,zwitterionic microgel-based coating on PU,"[""poly(sulfobetaine methacrylate-co-2-aminoethyl methacrylate)"",""polydopamine"",""sulfobetaine-modified polyethyleneimine""]","[""sulfobetaine methacrylate"",""2-aminoethyl methacrylate""]",,"[""N,N'-methylenebisacrylamide""]",,SAM/PDAS co-deposition,,,,,,"[""sulfobetaine"",""amine"",""catechol"",""quaternary ammonium"",""sulfonate""]","[""zwitterionic sulfobetaine""]","[""PDAS intermediate/filler layer""]",zwitterionic,[],,,,,,,,SAM average diameter 825 nm,,,,7.5,,,blood protein,,,,,,static whole-blood incubation stability test,,,14 d,,,,,,,,quantitative blood protein adsorption assay,,surface_adsorption_ug_cm2,1.5,ug/cm2,context_dependent,blood protein adsorption after 14 d whole blood incubation,"[""coating stability"",""zwitterionic hydration"",""Schiff base anchoring"",""Michael addition anchoring""]",3,0.98,"Bioinspired zwitterionic microgel-based coating: Controllable microstructure, high stability, and anticoagulant properties"
PHA-93dd23bec4-001,10.1016/j.actbio.2025.10.045,train,peptide ligand-conjugated CS-MPC microparticles,shape-encoded square hydrogel microparticles,"[""poly(MPC)"",""chitosan""]","[""2-methacryloyloxyethyl phosphorylcholine"",""chitosan oligosaccharide lactate""]",,"[""poly(ethylene glycol) diacrylate""]",,replica molding by interfacially initiated free-radical polymerization; peptide conjugation by EDC/NHS carbodiimide chemistry,,,,,,"[""primary amines"",""phosphorylcholine zwitterionic groups""]","[""12-mer IL-1β affinity peptide YVHHYSTGQMFN""]",[],zwitterionic,"[""protein affinity binding""]",,,,,,,,,,,,,,,interleukin 1 beta,IL-1β,Acrobiosystems,,,,batch incubation fluorescence binding assay,7.4,,2 hrs,,0.1 M PBS,,,,,,epifluorescence microscopy of Texas Red-labeled protein; ImageJ fluorescence analysis,,KD,0.626,μM,context_dependent,selective IL-1β binding with Langmuir-like saturation,"[""peptide affinity binding"",""EDC/NHS conjugation"",""oriented peptide presentation"",""minimal nonspecific adsorption""]",3,0.92,A facile fabrication and conjugation approach for biopolymeric‒zwitterionic hydrogel microparticles toward accurate protein quantification using replica molding and peptide ligand conjugation
PHA-95c16e5e3b-001,10.1016/j.apmt.2025.103031,validation,PiPOx hydrogel crosslinked with succinic acid,hydrogel disk/xerogel disk,"[""poly(2-isopropenyl-2-oxazoline)""]","[""2-isopropenyl-2-oxazoline""]",,"[""succinic acid""]",,crosslinking side-chain 2-oxazoline groups with dicarboxylic acid in distilled water at 60°C under catalyst-free conditions,,,,,,"[""2-oxazoline"",""ester-amide""]",[],[],,[],ESD 132±3.09%,,,,,24.5 nm,,,,,,,,,bovine serum albumin,BSA,bovine,,,negative protein solution zeta potential reported around -4.6 mV at 1 mg/ml,batch incubation under orbital shaking,7.4,37,24 h,,PBS,,,,100 µl,,Cy5 fluorescence widefield microscopy,,surface_adsorption_ug_cm2,6.0,ug/cm2,context_dependent,BSA adsorption,"[""hydrophilicity"",""2-oxazoline polarity"",""weak protein-surface interactions""]",3,0.97,Assessing protein antifouling performance and hemocompatibility of poly(2-isopropenyl-2-oxazoline) based hydrogels
PHA-95c16e5e3b-002,10.1016/j.apmt.2025.103031,validation,PiPOx hydrogel crosslinked with malic acid,hydrogel disk/xerogel disk,"[""poly(2-isopropenyl-2-oxazoline)""]","[""2-isopropenyl-2-oxazoline""]",,"[""DL-malic acid""]",,crosslinking side-chain 2-oxazoline groups with dicarboxylic acid in distilled water at 60°C under catalyst-free conditions,,,,,,"[""2-oxazoline"",""ester-amide"",""hydroxyl""]",[],[],,[],ESD 146±3.71%,,,,,24.6 nm,,,,,,,,,bovine serum albumin,BSA,bovine,,,negative protein solution zeta potential reported around -4.6 mV at 1 mg/ml,batch incubation under orbital shaking,7.4,37,24 h,,PBS,,,,100 µl,,Cy5 fluorescence widefield microscopy,,surface_adsorption_ug_cm2,5.36,ug/cm2,context_dependent,BSA adsorption,"[""hydrophilicity"",""2-oxazoline polarity"",""hydroxyl groups"",""free water""]",3,0.97,Assessing protein antifouling performance and hemocompatibility of poly(2-isopropenyl-2-oxazoline) based hydrogels
PHA-95c16e5e3b-003,10.1016/j.apmt.2025.103031,validation,PiPOx hydrogel crosslinked with tartaric acid,hydrogel disk/xerogel disk,"[""poly(2-isopropenyl-2-oxazoline)""]","[""2-isopropenyl-2-oxazoline""]",,"[""DL-tartaric acid""]",,crosslinking side-chain 2-oxazoline groups with dicarboxylic acid in distilled water at 60°C under catalyst-free conditions,,,,,,"[""2-oxazoline"",""ester-amide"",""hydroxyl""]",[],[],,[],ESD 127±1.42%,,,,,16.6 nm,,,,,,,,,bovine serum albumin,BSA,bovine,,,negative protein solution zeta potential reported around -4.6 mV at 1 mg/ml,batch incubation under orbital shaking,7.4,37,24 h,,PBS,,,,100 µl,,Cy5 fluorescence widefield microscopy,,surface_adsorption_ug_cm2,4.26,ug/cm2,context_dependent,BSA adsorption,"[""freezing bound water"",""cold crystallization"",""hydrophilicity"",""2-oxazoline polarity""]",3,0.97,Assessing protein antifouling performance and hemocompatibility of poly(2-isopropenyl-2-oxazoline) based hydrogels
PHA-95c16e5e3b-004,10.1016/j.apmt.2025.103031,validation,PiPOx hydrogel crosslinked with cysteine hydrochloride,hydrogel disk/xerogel disk,"[""poly(2-isopropenyl-2-oxazoline)""]","[""2-isopropenyl-2-oxazoline""]",,"[""DL-cysteine hydrochloride""]",,crosslinking side-chain 2-oxazoline groups with dicarboxylic acid/amino acid hydrochloride in distilled water at 60°C under catalyst-free conditions,,,,,,"[""2-oxazoline"",""ester-amide"",""amino group"",""thioether group""]",[],[],cationic group-containing crosslinks,[],ESD 115±2.61%,,,,,20 nm,,,,,,,,,bovine serum albumin,BSA,bovine,,,negative protein solution zeta potential reported around -4.6 mV at 1 mg/ml,batch incubation under orbital shaking,7.4,37,24 h,,PBS,,,,100 µl,,Cy5 fluorescence widefield microscopy,,surface_adsorption_ug_cm2,3.55,ug/cm2,context_dependent,BSA adsorption,"[""amino acid crosslinker"",""low swelling capacity"",""thioether group"",""hydrophilicity""]",3,0.97,Assessing protein antifouling performance and hemocompatibility of poly(2-isopropenyl-2-oxazoline) based hydrogels
PHA-95c16e5e3b-005,10.1016/j.apmt.2025.103031,validation,PiPOx hydrogel crosslinked with aspartic acid hydrochloride,hydrogel disk/xerogel disk,"[""poly(2-isopropenyl-2-oxazoline)""]","[""2-isopropenyl-2-oxazoline""]",,"[""aspartic acid hydrochloride""]",,crosslinking side-chain 2-oxazoline groups with dicarboxylic acid/amino acid hydrochloride in distilled water at 60°C under catalyst-free conditions,,,,,,"[""2-oxazoline"",""ester-amide"",""amino group""]",[],[],cationic group-containing crosslinks,[],ESD 185±3.99%,,,,,27.1 nm,,,,,,,,,bovine serum albumin,BSA,bovine,,,negative protein solution zeta potential reported around -4.6 mV at 1 mg/ml,batch incubation under orbital shaking,7.4,37,24 h,,PBS,,,,100 µl,,Cy5 fluorescence widefield microscopy,,surface_adsorption_ug_cm2,4.27,ug/cm2,context_dependent,BSA adsorption,"[""amino acid crosslinker"",""cationic groups"",""non-freezing water"",""cold crystallization"",""surface functional groups""]",3,0.97,Assessing protein antifouling performance and hemocompatibility of poly(2-isopropenyl-2-oxazoline) based hydrogels
