Repository: sunyrain/PHA

# PHA Protein-Hydrogel Adsorption Dataset

Generated: 2026-07-05T11:36:45

## Scope

This curated package organizes literature-derived protein-hydrogel adsorption, binding, immobilization, antifouling, and related biointerface records extracted from the local PHA corpus.

The primary unit is one record:

`paper + hydrogel/sample + protein/mixture + experimental condition + measured outcome`

## Contents

- `data/sources.csv`: article-level metadata, extraction status, and curation decision.
- `data/records_flat.csv`: flattened record-level table with provenance, hydrogel, protein, condition, outcome, mechanism, and quality fields.

File: data/curated/pha_scientific_dataset_20260705/data/inverse_design_seed.csv (part 21 of 62)
record_id,doi,doi_split,hydrogel_name,hydrogel_format,polymer_backbone,monomers,monomer_ratios,crosslinker,crosslinker_concentration,synthesis_method,preparation_solvent,preparation_pH,preparation_temp_C,gelation_time,post_treatment,functional_groups,ligand_or_affinity_group,filler_or_composite,charge_class,responsive_type,swelling_ratio,water_content_pct,porosity_pct,pore_size_value,pore_size_unit,mesh_size,surface_area,particle_size,thickness,roughness,zeta_potential_mV,contact_angle_deg,young_modulus,degradation_or_stability,protein_name,protein_abbreviation,protein_species_or_source,protein_mw_kDa,protein_pI,protein_charge_at_pH,experiment_mode,pH,temperature_C,contact_time,contact_time_unit,buffer,salt_type,salt_concentration,hydrogel_dosage,solution_volume,flow_rate,detection_method,replicate_count,target_name,target_value,target_unit,target_direction,outcome_label,mechanism_tags,source_quality_score,extraction_confidence,article_title
PHA-95c16e5e3b-006,10.1016/j.apmt.2025.103031,validation,PiPOx hydrogel crosslinked with glutamic acid hydrochloride,hydrogel disk/xerogel disk,"[""poly(2-isopropenyl-2-oxazoline)""]","[""2-isopropenyl-2-oxazoline""]",,"[""glutamic acid hydrochloride""]",,crosslinking side-chain 2-oxazoline groups with dicarboxylic acid/amino acid hydrochloride in distilled water at 60°C under catalyst-free conditions,,,,,,"[""2-oxazoline"",""ester-amide"",""amino group""]",[],[],cationic group-containing crosslinks,[],ESD 204±9.37%,,,,,36.2 nm,,,,,,,,,bovine serum albumin,BSA,bovine,,,negative protein solution zeta potential reported around -4.6 mV at 1 mg/ml,batch incubation under orbital shaking,7.4,37,24 h,,PBS,,,,100 µl,,Cy5 fluorescence widefield microscopy,,surface_adsorption_ug_cm2,3.76,ug/cm2,context_dependent,BSA adsorption,"[""amino acid crosslinker"",""cationic groups"",""non-freezing water"",""cold crystallization"",""surface functional groups""]",3,0.97,Assessing protein antifouling performance and hemocompatibility of poly(2-isopropenyl-2-oxazoline) based hydrogels
PHA-95c16e5e3b-007,10.1016/j.apmt.2025.103031,validation,PiPOx hydrogel crosslinked with cysteine hydrochloride,hydrogel disk/xerogel disk,"[""poly(2-isopropenyl-2-oxazoline)""]","[""2-isopropenyl-2-oxazoline""]",,"[""DL-cysteine hydrochloride""]",,crosslinking side-chain 2-oxazoline groups with dicarboxylic acid/amino acid hydrochloride in distilled water at 60°C under catalyst-free conditions,,,,,,"[""2-oxazoline"",""ester-amide"",""amino group"",""thioether group""]",[],[],cationic group-containing crosslinks,[],ESD 115±2.61%,,,,,20 nm,,,,,,,,,bovine serum albumin,BSA,bovine,,,negative protein solution zeta potential reported around -6 mV at 10 mg/ml,batch incubation under orbital shaking,7.4,37,24 h,,PBS,,,,100 µl,,Cy5 fluorescence widefield microscopy,,surface_adsorption_ug_cm2,24.16,ug/cm2,context_dependent,BSA adsorption at physiological-like concentration,"[""concentration-dependent adsorption"",""diminished antifouling at high protein load"",""weak reversible interactions""]",3,0.96,Assessing protein antifouling performance and hemocompatibility of poly(2-isopropenyl-2-oxazoline) based hydrogels
PHA-a2b362553c-001,10.1016/j.apsusc.2015.10.185,train,bare silicone hydrogel,1 cm x 1 cm silicone hydrogel sample,"[""silicone hydrogel"",""siloxane-containing hydrogel""]","[""N,N-dimethylacrylamide"",""3-methacryloxypropyltris(trimethylsiloxy)silane"",""bis-alpha, omega-(methacryloxypropyl) polydimethylsiloxane""]",,"[""ethylene glycol dimethacrylate""]",,photopolymerization under UV irradiation for 50 min,,,,,,[],[],[],,[],,,,,,,,,,,,,0.708+-0.03 MPa,,bovine serum albumin,BSA,bovine,,,,static immersion adsorption,,37,3 h,,PBS,,,1 cm x 1 cm sample,,,Micro BCA protein assay with UV-visible plate reader at 562 nm after SDS-PBS sonication desorption,,surface_adsorption_ug_cm2,7.92,ug/cm2,context_dependent,BSA adsorption on bare silicone hydrogel,"[""hydrophobic interaction"",""protein fouling""]",3,0.96,Nanocomposited coatings produced by laser-assisted process to prevent silicone hydogels from protein fouling and bacterial contamination
PHA-a2b362553c-002,10.1016/j.apsusc.2015.10.185,train,ZnO-PEG nanocomposites coated silicone hydrogel,1 cm x 1 cm silicone hydrogel sample with MAPLE-deposited nanocomposite coating,"[""silicone hydrogel"",""PEG coating component""]","[""N,N-dimethylacrylamide"",""3-methacryloxypropyltris(trimethylsiloxy)silane"",""bis-alpha, omega-(methacryloxypropyl) polydimethylsiloxane""]",,"[""ethylene glycol dimethacrylate""]",,silicone hydrogel photopolymerization followed by MAPLE deposition of ZnO-PEG nanocomposite coating,,,,,,"[""PEG hydroxyl group""]","[""polyethylene glycol""]","[""ZnO nanoparticles"",""PEG""]",,[],,,,,,,,ZnO nanoparticles 9+-3 nm after MAPLE deposition,,,,,0.815+-0.03 MPa,,bovine serum albumin,BSA,bovine,,,,static immersion adsorption,,37,3 h,,PBS,,,1 cm x 1 cm sample,,,Micro BCA protein assay with UV-visible plate reader at 562 nm after SDS-PBS sonication desorption,,surface_adsorption_ug_cm2,3.64,ug/cm2,context_dependent,BSA adsorption on ZnO-PEG coated silicone hydrogel,"[""PEG-mediated hydrophilicity"",""antifouling coating"",""reduced hydrophobic interaction""]",3,0.97,Nanocomposited coatings produced by laser-assisted process to prevent silicone hydogels from protein fouling and bacterial contamination
PHA-a3cc93ca83-003,10.1016/j.apsusc.2024.160102,validation,0 wt% PEG PEGp hydrogel,hydrogel coating,"[""PPG"",""HSH330"",""IPDI/BDO-linked network""]","[""PPG"",""HSH330"",""IPDI"",""BDO""]",,"[""HSH330"",""IPDI"",""BDO""]",,in-situ polymerization/wet curing,,,,,,"[""carbamate bond"",""-NH"",""C=O"",""C-O""]",[],[],,[],60%,,,,,,,,,,,,,,bovine serum albumin,BSA,bovine,,,,dynamic protein adsorption / flux fouling test,,,1 h BSA exposure; 0.5 h deionized water pre-soak,,,,,,,,water flux calculation,,FRR,64.0,%,context_dependent,significant water flux reduction after BSA exposure,"[""PPG hydrophobicity"",""irreversible protein fouling""]",2,0.92,Highly efficient antifouling and toughening hydrogel for ship coatings
PHA-a3cc93ca83-004,10.1016/j.apsusc.2024.160102,validation,55 wt% PEG PEGp hydrogel,hydrogel coating,"[""PEG"",""PPG"",""HSH330"",""IPDI/BDO-linked network""]","[""PEG"",""PPG"",""HSH330"",""IPDI"",""BDO""]",,"[""HSH330"",""IPDI"",""BDO""]",,in-situ polymerization/wet curing,,,,,,"[""carbamate bond"",""-NH"",""C=O"",""C-O"",""-OH""]",[],[],,"[""hydration-mediated antifouling""]",300%,,,,,,,,,,,,,,bovine serum albumin,BSA,bovine,,,,dynamic protein adsorption / flux fouling test,,,1 h BSA exposure; 0.5 h deionized water pre-soak,,,,,,,,water flux calculation,,Rir,4.9,%,context_dependent,low irreversible BSA fouling,"[""PEG hydrophilicity"",""hydration layer"",""protein inhibition"",""low irreversible fouling""]",2,0.92,Highly efficient antifouling and toughening hydrogel for ship coatings
PHA-5c04abd4b6-001,10.1016/j.apsusc.2025.165612,train,DM24 hydrogel coating,coating on circular glass substrate,"crosslinked copolymer of BA, AA, AM and DM","[""BA"",""AA"",""AM"",""DM""]",,TTMAP,,"crosslinking copolymerization; prepolymer mixed with TTMAP, coated, dried/cured, then immersed in water",,,,,,"[""carboxyl group"",""amide group"",""tertiary amine group"",""protonated tertiary amine"",""zwitterionic structure""]",[],[],cationic/zwitterionic reported,"[""hydration-layer antifouling"",""fluorescent coating""]",,,,,,,,,,,,,,,bovine serum albumin,BSA,bovine,,,,static immersion adsorption assay,7.2,8,6 h,,phosphate-buffered saline,,,,5 mL,,inverted fluorescence microscopy and ImageJ fluorescence-area quantification,,fouling_reduction_pct,99.963,%,maximize,minimized BSA adhesion area,"[""hydration layer"",""low surface energy"",""zwitterionic structure"",""hydrophilic groups"",""micro/nanostructure""]",3,0.95,"Enhanced marine antifouling hydrogel coatings achieved through simultaneous enhancement of contact-killing, low surface energy and fluorescence properties"
PHA-d459e75f74-001,10.1016/j.bej.2007.02.009,train,"polyacrylamide-based supermacroporous cryogel with embedded Fe3O4 nanoparticles, Route A, 16 mm i.d., 20% acetone washed",cryogel monolith column; pieces used for batch adsorption,"[""polyacrylamide-based""]","[""acrylamide"",""N,N'-methylene-bis-acrylamide"",""allyl glycidyl ether""]",,"[""N,N'-methylene-bis-acrylamide""]",,free radical cryo-copolymerization under freezing route A,,,,,,"[""amide"",""epoxy""]","[""Fe3O4 nanoparticle surface"",""decanoic acid coating""]","[""Fe3O4 nanoparticles""]",,[],,,,,,,,,,,,,,,bovine serum albumin,BSA,bovine,,4.7,nearly zero net charge at pH 4.6,batch equilibrium adsorption,4.6,28,12 h,,10 mM NaAc-HAc,,,0.2-2 g wet cryogel pieces,10 mL,,Bradford method at 595 nm,,q_norm_mg_g,19.0,mg/g,maximize,Langmuir maximum adsorption capacity,"[""hydrophobic interaction"",""ionic interaction"",""hydrogen bonding"",""nanoparticle surface exposure""]",3,0.95,Protein adsorption in supermacroporous cryogels with embedded nanoparticles
PHA-d459e75f74-002,10.1016/j.bej.2007.02.009,train,"polyacrylamide-based supermacroporous cryogel with embedded Fe3O4 nanoparticles, Route A, 26 mm i.d., 20% acetone washed",cryogel monolith column; pieces used for batch adsorption,"[""polyacrylamide-based""]","[""acrylamide"",""N,N'-methylene-bis-acrylamide"",""allyl glycidyl ether""]",,"[""N,N'-methylene-bis-acrylamide""]",,free radical cryo-copolymerization under freezing route A,,,,,,"[""amide"",""epoxy""]","[""Fe3O4 nanoparticle surface"",""decanoic acid coating""]","[""Fe3O4 nanoparticles""]",,[],,,,,,,,,,,,,,,bovine serum albumin,BSA,bovine,,4.7,nearly zero net charge at pH 4.6,batch equilibrium adsorption,4.6,28,12 h,,10 mM NaAc-HAc,,,0.2-2 g wet cryogel pieces,10 mL,,Bradford method at 595 nm,,q_norm_mg_g,19.7,mg/g,maximize,Langmuir maximum adsorption capacity,"[""hydrophobic interaction"",""ionic interaction"",""hydrogen bonding"",""nanoparticle surface exposure""]",3,0.95,Protein adsorption in supermacroporous cryogels with embedded nanoparticles
PHA-d459e75f74-003,10.1016/j.bej.2007.02.009,train,"polyacrylamide-based supermacroporous cryogel with embedded Fe3O4 nanoparticles, Route A, 26 mm i.d., 20-50-100% acetone washed",cryogel monolith column; pieces used for batch adsorption,"[""polyacrylamide-based""]","[""acrylamide"",""N,N'-methylene-bis-acrylamide"",""allyl glycidyl ether""]",,"[""N,N'-methylene-bis-acrylamide""]",,free radical cryo-copolymerization under freezing route A,,,,,,"[""amide"",""epoxy""]","[""Fe3O4 nanoparticle surface"",""decanoic acid coating""]","[""Fe3O4 nanoparticles""]",,[],,,,,,,,,,,,,,,bovine serum albumin,BSA,bovine,,4.7,nearly zero net charge at pH 4.6,batch equilibrium adsorption,4.6,28,12 h,,10 mM NaAc-HAc,,,0.2-2 g wet cryogel pieces,10 mL,,Bradford method at 595 nm,,q_norm_mg_g,61.0,mg/g,maximize,Langmuir maximum adsorption capacity,"[""hydrophobic interaction"",""hydrogen bonding"",""electrostatic effects"",""decanoic acid coating removal"",""increased active sites""]",3,0.95,Protein adsorption in supermacroporous cryogels with embedded nanoparticles
PHA-d459e75f74-004,10.1016/j.bej.2007.02.009,train,"polyacrylamide-based supermacroporous cryogel with embedded Fe3O4 nanoparticles, Route B, 16 mm i.d., 20-50-100% acetone washed",cryogel monolith column; pieces used for batch adsorption,"[""polyacrylamide-based""]","[""acrylamide"",""N,N'-methylene-bis-acrylamide"",""allyl glycidyl ether""]",,"[""N,N'-methylene-bis-acrylamide""]",,free radical cryo-copolymerization under freezing route B,,,,,,"[""amide"",""epoxy""]","[""Fe3O4 nanoparticle surface"",""decanoic acid coating""]","[""Fe3O4 nanoparticles""]",,[],,,,,,,,,,,,,,,bovine serum albumin,BSA,bovine,,4.7,nearly zero net charge at pH 4.6,batch equilibrium adsorption,4.6,28,12 h,,10 mM NaAc-HAc,,,0.2-2 g wet cryogel pieces,10 mL,,Bradford method at 595 nm,,q_norm_mg_g,72.5,mg/g,maximize,Langmuir maximum adsorption capacity,"[""hydrophobic interaction"",""hydrogen bonding"",""electrostatic effects"",""decanoic acid coating removal"",""increased active sites""]",3,0.95,Protein adsorption in supermacroporous cryogels with embedded nanoparticles
PHA-d459e75f74-005,10.1016/j.bej.2007.02.009,train,"polyacrylamide-based supermacroporous cryogel with embedded Fe3O4 nanoparticles, Route B, 26 mm i.d., 20% acetone washed",cryogel monolith column; pieces used for batch adsorption,"[""polyacrylamide-based""]","[""acrylamide"",""N,N'-methylene-bis-acrylamide"",""allyl glycidyl ether""]",,"[""N,N'-methylene-bis-acrylamide""]",,free radical cryo-copolymerization under freezing route B,,,,,,"[""amide"",""epoxy""]","[""Fe3O4 nanoparticle surface"",""decanoic acid coating""]","[""Fe3O4 nanoparticles""]",,[],,,,,,,,,,,,,,,bovine serum albumin,BSA,bovine,,4.7,nearly zero net charge at pH 4.6,batch equilibrium adsorption,4.6,28,12 h,,10 mM NaAc-HAc,,,0.2-2 g wet cryogel pieces,10 mL,,Bradford method at 595 nm,,q_norm_mg_g,18.9,mg/g,maximize,Langmuir maximum adsorption capacity,"[""hydrophobic interaction"",""ionic interaction"",""hydrogen bonding"",""nanoparticle surface exposure""]",3,0.95,Protein adsorption in supermacroporous cryogels with embedded nanoparticles
PHA-f152c42f0a-001,10.1016/j.bej.2008.10.009,train,N-Methacryloyl-l-tryptophan containing poly(2-hydroxyethyl methacrylate) cryogel,supermacroporous cryogel column,poly(2-hydroxyethyl methacrylate),"[""HEMA"",""MATRp""]",,"N,N'-methylene-bis(acrylamide)",,free radical polymerization in frozen state using APS/TEMED,,,,,,"[""hydroxyl"",""tryptophan"",""carboxyl""]",N-methacryloyl-l-tryptophan,[],,"[""hydrophobic affinity""]",6.99 g H2O/g cryogel,,,,,,,,,,,,,,lysozyme,,chicken egg white,14.3-14.6,,,continuous column frontal adsorption,6.0,,,,50 mM phosphate buffer,(NH4)2SO4,0.1 M,370 mg total cryogel mass,,,UV absorbance at 280 nm,,q_norm_mg_g,46.8,mg/g,maximize,maximum adsorption at pH 6,"[""hydrophobic interaction"",""salt-promoted adsorption"",""carboxyl contribution""]",3,0.95,Supermacroporous hydrophobic affinity cryogels for protein chromatography
PHA-f152c42f0a-002,10.1016/j.bej.2008.10.009,train,poly(2-hydroxyethyl methacrylate) cryogel,cryogel column,poly(2-hydroxyethyl methacrylate),"[""HEMA""]",,"N,N'-methylene-bis(acrylamide)",,free radical polymerization in frozen state,,,,,,"[""hydroxyl""]",,[],,[],7.18 g H2O/g cryogel,,,,,,,,,,,,,,lysozyme,,chicken egg white,14.3-14.6,,,continuous column adsorption,4.0-12.0,,,,acetate for pH 4.0-5.0; phosphate for pH 6.0-8.0; carbonate for pH 9.0-12.0,(NH4)2SO4,0.1 M,,,,UV absorbance at 280 nm,,q_norm_mg_g,2.9,mg/g,maximize,blank PHEMA control adsorption,"[""weak nonspecific adsorption"",""van der Waals interaction"",""hydrogen bonding""]",2,0.93,Supermacroporous hydrophobic affinity cryogels for protein chromatography
PHA-f152c42f0a-005,10.1016/j.bej.2008.10.009,train,PHEMATrp cryogel,supermacroporous cryogel column,poly(2-hydroxyethyl methacrylate),"[""HEMA"",""MATRp""]",,"N,N'-methylene-bis(acrylamide)",,free radical polymerization in frozen state using APS/TEMED,,,,,,"[""hydroxyl"",""tryptophan"",""carboxyl""]",N-methacryloyl-l-tryptophan,[],,"[""hydrophobic affinity""]",6.99 g H2O/g cryogel,,,,,,,,,,,,,,lysozyme,,chicken egg white,14.3-14.6,,,continuous column adsorption isotherm,,,,,,,,,,,UV absorbance at 280 nm,,q_norm_mg_g,42.02,mg/g,maximize,Langmuir adsorption isotherm,"[""finite binding sites"",""Langmuir adsorption"",""active binding cavities""]",3,0.93,Supermacroporous hydrophobic affinity cryogels for protein chromatography
PHA-c805ef93fd-001,10.1016/j.bej.2009.03.013,train,PHEMA-protein A cryogel,supermacroporous monolithic cryogel column,"[""poly(hydroxyethyl methacrylate)""]","[""2-hydroxyethyl methacrylate""]",,"[""N,N'-methylene-bis(acrylamide)""]",,free radical cryopolymerization followed by CNBr activation and Protein A attachment,,,,,,"[""hydroxyl"",""CNBr-activated groups""]","[""Protein A""]",[],,[],8.56 g H2O/g dry PHEMA,,,,,,,,,,,,,,immunoglobulin G,IgG,,,,,column adsorption,7.4,25,,,PBS,,,,,,UV absorbance at 280 nm,,q_norm_mg_g,83.2,mg/g,maximize,IgG adsorption capacity at optimal reported protein A density,"[""Protein A-IgG affinity"",""Fc binding"",""steric hindrance""]",3,0.98,Antibody purification with protein A attached supermacroporous poly(hydroxyethyl methacrylate) cryogel
PHA-c805ef93fd-002,10.1016/j.bej.2009.03.013,train,PHEMA cryogel,supermacroporous monolithic cryogel column,"[""poly(hydroxyethyl methacrylate)""]","[""2-hydroxyethyl methacrylate""]",,"[""N,N'-methylene-bis(acrylamide)""]",,free radical cryopolymerization,,,,,,"[""hydroxyl""]",[],[],,[],8.56 g H2O/g dry PHEMA,,,,,,,,,,,,,,immunoglobulin G,IgG,,,,,column adsorption,,,,,,,,,,,UV absorbance at 280 nm,,q_norm_mg_g,0.38,mg/g,maximize,nonspecific IgG adsorption on plain PHEMA,"[""hydrophilic surface"",""low nonspecific adsorption""]",2,0.95,Antibody purification with protein A attached supermacroporous poly(hydroxyethyl methacrylate) cryogel
PHA-c805ef93fd-003,10.1016/j.bej.2009.03.013,train,PHEMA-protein A cryogel,supermacroporous monolithic cryogel column,"[""poly(hydroxyethyl methacrylate)""]","[""2-hydroxyethyl methacrylate""]",,"[""N,N'-methylene-bis(acrylamide)""]",,free radical cryopolymerization followed by CNBr activation and Protein A attachment,,,,,,"[""hydroxyl"",""CNBr-activated groups""]","[""Protein A""]",[],,[],8.56 g H2O/g dry PHEMA,,,,,,,,,,,,,,immunoglobulin G,IgG,,,,,column adsorption isotherm,7.4,,,,25 mM phosphate buffer,NaCl,0.1 M,,,,UV absorbance at 280 nm,,q_norm_mg_g,102.1,mg/g,maximize,Langmuir maximum IgG adsorption capacity,"[""monolayer adsorption model"",""Protein A affinity""]",3,0.97,Antibody purification with protein A attached supermacroporous poly(hydroxyethyl methacrylate) cryogel
PHA-c805ef93fd-005,10.1016/j.bej.2009.03.013,train,PHEMA-protein A cryogel,supermacroporous monolithic cryogel column,"[""poly(hydroxyethyl methacrylate)""]","[""2-hydroxyethyl methacrylate""]",,"[""N,N'-methylene-bis(acrylamide)""]",,free radical cryopolymerization followed by CNBr activation and Protein A attachment,,,,,,"[""hydroxyl"",""CNBr-activated groups""]","[""Protein A""]",[],,[],8.56 g H2O/g dry PHEMA,,,,,,,,,,,,,,immunoglobulin G,IgG,,,,,column adsorption,7.4,37,,,25 mM phosphate buffer,NaCl,0.1 M,,,,UV absorbance at 280 nm,,q_norm_mg_g,98.8,mg/g,maximize,maximum IgG adsorption at 37 C,"[""temperature-enhanced binding"",""hydrophobic interaction"",""van der Waals forces""]",2,0.95,Antibody purification with protein A attached supermacroporous poly(hydroxyethyl methacrylate) cryogel
PHA-c805ef93fd-007,10.1016/j.bej.2009.03.013,train,PHEMA-protein A cryogel,supermacroporous monolithic cryogel column,"[""poly(hydroxyethyl methacrylate)""]","[""2-hydroxyethyl methacrylate""]",,"[""N,N'-methylene-bis(acrylamide)""]",,free radical cryopolymerization followed by CNBr activation and Protein A attachment,,,,,,"[""hydroxyl"",""CNBr-activated groups""]","[""Protein A""]",[],,[],8.56 g H2O/g dry PHEMA,,,,,,,,,,,,,,human immunoglobulin G,IgG,human plasma,,,,column adsorption from diluted plasma,7.4,,1 h,,PBS,,,,50 ml,1.0 ml/min,ELISA,,q_norm_mg_g,63.9,mg/g,maximize,IgG adsorption from 1/2 diluted plasma,"[""Protein A affinity"",""plasma dilution effect""]",3,0.98,Antibody purification with protein A attached supermacroporous poly(hydroxyethyl methacrylate) cryogel
PHA-c805ef93fd-008,10.1016/j.bej.2009.03.013,train,PHEMA-protein A cryogel,supermacroporous monolithic cryogel column,"[""poly(hydroxyethyl methacrylate)""]","[""2-hydroxyethyl methacrylate""]",,"[""N,N'-methylene-bis(acrylamide)""]",,free radical cryopolymerization followed by CNBr activation and Protein A attachment,,,,,,"[""hydroxyl"",""CNBr-activated groups""]","[""Protein A""]",[],,[],8.56 g H2O/g dry PHEMA,,,,,,,,,,,,,,human immunoglobulin G,IgG,human plasma,,,,column adsorption from diluted plasma,7.4,,1 h,,PBS,,,,50 ml,1.0 ml/min,ELISA,,q_norm_mg_g,9.4,mg/g,maximize,IgG adsorption from 1/10 diluted plasma,"[""Protein A affinity"",""plasma dilution effect""]",3,0.98,Antibody purification with protein A attached supermacroporous poly(hydroxyethyl methacrylate) cryogel
PHA-c805ef93fd-010,10.1016/j.bej.2009.03.013,train,PHEMA-protein A cryogel,supermacroporous monolithic cryogel FPLC column,"[""poly(hydroxyethyl methacrylate)""]","[""2-hydroxyethyl methacrylate""]",,"[""N,N'-methylene-bis(acrylamide)""]",,free radical cryopolymerization followed by CNBr activation and Protein A attachment,,,,,,"[""hydroxyl"",""CNBr-activated groups""]","[""Protein A""]",[],,[],8.56 g H2O/g dry PHEMA,,,,,,,,,,,,,,immunoglobulin G and human serum albumin,IgG and HSA,,,,,FPLC separation,7.4,,,,mobile phase A: 25 mM phosphate buffer pH 7.4; mobile phase B: 0.1 M glycine-HCl pH 3.5,,,,2 ml injected protein mixture,3 ml/min,UV absorbance at 280 nm,,resolution,2.28,Rs,context_dependent,IgG-HSA separation from binary protein mixture,"[""Protein A selectivity"",""competitive separation"",""affinity chromatography""]",2,0.94,Antibody purification with protein A attached supermacroporous poly(hydroxyethyl methacrylate) cryogel
PHA-db891b1d85-001,10.1016/j.bej.2010.06.010,train,protein A carrying PHEMA cryogel,supermacroporous cryogel column,"[""poly(hydroxyethyl methacrylate)""]","[""HEMA""]",,"[""N,N'-methylene-bis(acrylamide) (MBAAm)""]",,"Free-radical cryopolymerization of HEMA/MBAAm in a frozen syringe at -16 C for 24 h, thawing, CNBr activation, and covalent protein A immobilization.",,,,,,"[""hydroxyl groups"",""CNBr-activated groups""]","[""protein A""]",[],,,8.56 g H2O/g cryogel,,,,,,,,,,,,,,IgM-antibody / rheumatoid factor,IgM/RF,human rheumatoid arthritis patient plasma,,,,in vitro frontal adsorption column; patient plasma passed through PHEMA-protein A cryogel,7.4,,90 min equilibrium; 4 h plasma pass reported in section,,phosphate buffer for column equilibration,,,5 cm x 0.9 cm i.d. cryogel column; dry mass not reported,50 mL patient plasma in typical adsorption system,,nephelometric RF-M Tina-quant test for IgM isotype,,removal_efficiency_pct,78.35,%,maximize,rheumatoid factor removal,"[""protein A affinity"",""Fc-region binding"",""convective macropore transport""]",3,,Selective removal of the autoantibodies from rheumatoid arthritis patient plasma using protein A carrying affinity cryogels
PHA-db891b1d85-003,10.1016/j.bej.2010.06.010,train,protein A carrying PHEMA cryogel,supermacroporous cryogel column,"[""poly(hydroxyethyl methacrylate)""]","[""HEMA""]",,"[""N,N'-methylene-bis(acrylamide) (MBAAm)""]",,Free-radical cryopolymerization followed by CNBr activation and covalent protein A immobilization.,,,,,,"[""hydroxyl groups"",""CNBr-activated groups""]","[""protein A""]",[],,,8.56 g H2O/g cryogel,,,,,,,,,,,,,,IgM-antibody,IgM,human rheumatoid arthritis patient plasma,,,,"frontal adsorption column, single pass",7.4,,2 h reported for typical adsorption system; exact residence time at this flow-rate not separately stated,,phosphate buffer for column equilibration,,,5 cm x 0.9 cm i.d. cryogel column; dry mass not reported,50 mL rheumatoid arthritis patient plasma,0.5 mL/min,nephelometric RF-M Tina-quant test for IgM isotype,,q_norm_mg_g,42.7,mg/g,maximize,IgM-antibody adsorption capacity at low flow-rate,"[""longer contact time"",""protein A affinity"",""convective transport""]",3,,Selective removal of the autoantibodies from rheumatoid arthritis patient plasma using protein A carrying affinity cryogels
PHA-db891b1d85-004,10.1016/j.bej.2010.06.010,train,protein A carrying PHEMA cryogel,supermacroporous cryogel column,"[""poly(hydroxyethyl methacrylate)""]","[""HEMA""]",,"[""N,N'-methylene-bis(acrylamide) (MBAAm)""]",,Free-radical cryopolymerization followed by CNBr activation and covalent protein A immobilization.,,,,,,"[""hydroxyl groups"",""CNBr-activated groups""]","[""protein A""]",[],,,8.56 g H2O/g cryogel,,,,,,,,,,,,,,IgM-antibody,IgM,human rheumatoid arthritis patient plasma,,,,"frontal adsorption column, single pass",7.4,,2 h reported for typical adsorption system; exact residence time at this flow-rate not separately stated,,phosphate buffer for column equilibration,,,5 cm x 0.9 cm i.d. cryogel column; dry mass not reported,50 mL rheumatoid arthritis patient plasma,4.0 mL/min,nephelometric RF-M Tina-quant test for IgM isotype,,q_norm_mg_g,8.1,mg/g,maximize,IgM-antibody adsorption capacity at high flow-rate,"[""shorter contact time"",""protein A affinity"",""convective transport""]",3,,Selective removal of the autoantibodies from rheumatoid arthritis patient plasma using protein A carrying affinity cryogels
PHA-db891b1d85-006,10.1016/j.bej.2010.06.010,train,protein A carrying PHEMA cryogel,supermacroporous cryogel column,"[""poly(hydroxyethyl methacrylate)""]","[""HEMA""]",,"[""N,N'-methylene-bis(acrylamide) (MBAAm)""]",,Free-radical cryopolymerization followed by CNBr activation and covalent protein A immobilization.,,,,,,"[""hydroxyl groups"",""CNBr-activated groups""]","[""protein A""]",[],,,8.56 g H2O/g cryogel,,,,,,,,,,,,,,IgM-antibody,IgM,human rheumatoid arthritis patient plasma,,,,repeated adsorption-elution cycles,7.4 adsorption/equilibration; 4.0 elution,,10 adsorption-elution cycles; elution 1 h; 50 mM NaOH wash 30 min; water wash 30 min,,phosphate buffer for adsorption/equilibration; acetate buffer for elution,NaCl,1.0 M during elution,same affinity column reused; dry mass not reported,50 mL elution agent,1.0 mL/min during elution recirculation,nephelometry for IgM in elution medium,,retained_capacity_pct,94.9,%,maximize,capacity retention after reuse,"[""salt-mediated desorption"",""pH-mediated desorption"",""charge interaction""]",3,,Selective removal of the autoantibodies from rheumatoid arthritis patient plasma using protein A carrying affinity cryogels
PHA-db891b1d85-009,10.1016/j.bej.2010.06.010,train,protein A carrying PHEMA cryogel,supermacroporous cryogel column,"[""poly(hydroxyethyl methacrylate)""]","[""HEMA""]",,"[""N,N'-methylene-bis(acrylamide) (MBAAm)""]",,Free-radical cryopolymerization followed by CNBr activation and covalent protein A immobilization.,,,,,,"[""hydroxyl groups"",""CNBr-activated groups""]","[""protein A""]",[],,,8.56 g H2O/g cryogel,,,,,,,,,,,,,,albumin,Alb,human whole blood/plasma,,,,direct whole blood flow through cryogel column,,,,,isotonic buffer wash,,,cryogel column; dry mass not reported,1 mL non-coagulated blood; 50 mL isotonic buffer wash,0.5 mL/min,,,q_norm_mg_g,0.82,mg/g,maximize,albumin adsorption from whole blood,"[""low off-target adsorption"",""macroporous whole blood compatibility""]",3,,Selective removal of the autoantibodies from rheumatoid arthritis patient plasma using protein A carrying affinity cryogels
PHA-db891b1d85-010,10.1016/j.bej.2010.06.010,train,protein A carrying PHEMA cryogel,supermacroporous cryogel column,"[""poly(hydroxyethyl methacrylate)""]","[""HEMA""]",,"[""N,N'-methylene-bis(acrylamide) (MBAAm)""]",,Free-radical cryopolymerization followed by CNBr activation and covalent protein A immobilization.,,,,,,"[""hydroxyl groups"",""CNBr-activated groups""]","[""protein A""]",[],,,8.56 g H2O/g cryogel,,,,,,,,,,,,,,fibrinogen,Fib,human whole blood/plasma,,,,direct whole blood flow through cryogel column,,,,,isotonic buffer wash,,,cryogel column; dry mass not reported,1 mL non-coagulated blood; 50 mL isotonic buffer wash,0.5 mL/min,,,q_norm_mg_g,0.828,mg/g,maximize,fibrinogen adsorption from whole blood,"[""low off-target adsorption"",""macroporous whole blood compatibility""]",3,,Selective removal of the autoantibodies from rheumatoid arthritis patient plasma using protein A carrying affinity cryogels
PHA-8931bf7b2a-001,10.1016/j.bej.2011.09.011,train,Chitosan-Glu5%,hydrogel support,"[""chitosan""]",[],,"[""glutaraldehyde""]",,"Chitosan support activated with 5% v/v glutaraldehyde, followed by lipase immobilization.",,,,,,"[""amine"",""aldehyde""]",[],[],cationic/amine-containing,[],,,,,,,,,,,,,,,Candida antarctica lipase B,CALB,Candida antarctica,,,,batch immobilization,10.0,25,6 h,,bicarbonate buffer,,100 mM,1 g support,10 mL,,hydrolytic enzyme activity in supernatant,,binding_efficiency_pct,74.8,%,maximize,CALB immobilization on chitosan strategy I,"[""glutaraldehyde activation"",""covalent attachment"",""amine-aldehyde reaction"",""hydrophobic support effect""]",3,0.95,Immobilization of Candida antarctica lipase B by covalent attachment on chitosan-based hydrogels using different support activation strategies
PHA-8931bf7b2a-002,10.1016/j.bej.2011.09.011,train,Chitosan-Glu2%,hydrogel support,"[""chitosan""]",[],,"[""glutaraldehyde""]",,"Chitosan support activated with 2% v/v glutaraldehyde, followed by lipase immobilization.",,,,,,"[""amine"",""aldehyde""]",[],[],cationic/amine-containing,[],,,,,,,,,,,,,,,Candida antarctica lipase B,CALB,Candida antarctica,,,,batch immobilization,10.0,25,6 h,,bicarbonate buffer,,100 mM,1 g support,10 mL,,hydrolytic enzyme activity in supernatant,,binding_efficiency_pct,59.5,%,maximize,CALB immobilization on chitosan strategy II,"[""glutaraldehyde activation"",""covalent attachment"",""amine-aldehyde reaction"",""hydrophobic support effect""]",3,0.95,Immobilization of Candida antarctica lipase B by covalent attachment on chitosan-based hydrogels using different support activation strategies
PHA-8931bf7b2a-003,10.1016/j.bej.2011.09.011,train,Chitosan-Gly72%,hydrogel support,"[""chitosan""]",[],,[],,"Support activated with 7.2 mL glycidol per 10.0 g support, followed by lipase immobilization.",,,,,,"[""glyoxyl"",""aldehyde"",""hydroxyl""]",[],[],cationic/amine-containing,[],,,,,,,,,,,,,,,Candida antarctica lipase B,CALB,Candida antarctica,,,,batch immobilization,10.0,25,6 h,,bicarbonate buffer,,100 mM,1 g support,10 mL,,hydrolytic enzyme activity in supernatant,,binding_efficiency_pct,15.8,%,maximize,CALB immobilization on chitosan strategy III,"[""glycidol activation"",""glyoxyl group"",""lower aldehyde reactivity"",""support group interconnection""]",3,0.95,Immobilization of Candida antarctica lipase B by covalent attachment on chitosan-based hydrogels using different support activation strategies
PHA-8931bf7b2a-004,10.1016/j.bej.2011.09.011,train,Chitosan-Glu5%-Gly48%-EDA-Glu5%,hydrogel support,"[""chitosan""]",[],,"[""glutaraldehyde""]",,"Activated with 5% v/v glutaraldehyde, then 4.8 mL glycidol per 10.0 g support, EDA linkage, and additional 5% v/v glutaraldehyde before lipase immobilization.",,,,,,"[""amine"",""aldehyde"",""glyoxyl""]","[""ethylenediamine spacer""]",[],amine-containing heterofunctional,[],,,,,,,,,,,,,,,Candida antarctica lipase B,CALB,Candida antarctica,,,,batch immobilization,10.0,25,6 h,,bicarbonate buffer,,100 mM,1 g support,10 mL,,hydrolytic enzyme activity in supernatant,,binding_efficiency_pct,57.3,%,maximize,CALB immobilization on chitosan strategy IV,"[""glutaraldehyde activation"",""glycidol activation"",""ethylenediamine spacer"",""heterofunctional matrix"",""hydrophobic interaction"",""ionic interaction""]",3,0.95,Immobilization of Candida antarctica lipase B by covalent attachment on chitosan-based hydrogels using different support activation strategies
PHA-8931bf7b2a-005,10.1016/j.bej.2011.09.011,train,Chitosan-Glu2%-Gly48%-EDA-Glu5%,hydrogel support,"[""chitosan""]",[],,"[""glutaraldehyde""]",,"Activated with 2% v/v glutaraldehyde, then 4.8 mL glycidol per 10.0 g support, EDA linkage, and additional 5% v/v glutaraldehyde before lipase immobilization.",,,,,,"[""amine"",""aldehyde"",""glyoxyl""]","[""ethylenediamine spacer""]",[],amine-containing heterofunctional,[],,,,,,,,,,,,,,,Candida antarctica lipase B,CALB,Candida antarctica,,,,batch immobilization,10.0,25,6 h,,bicarbonate buffer,,100 mM,1 g support,10 mL,,hydrolytic enzyme activity in supernatant,,binding_efficiency_pct,94.5,%,maximize,CALB immobilization on chitosan strategy V,"[""glutaraldehyde activation"",""glycidol activation"",""ethylenediamine spacer"",""hydrophobization"",""lipase affinity for non-polar supports""]",3,0.95,Immobilization of Candida antarctica lipase B by covalent attachment on chitosan-based hydrogels using different support activation strategies
PHA-8931bf7b2a-006,10.1016/j.bej.2011.09.011,train,Chitosan-Gly72%-EDA-Glu5%,hydrogel support,"[""chitosan""]",[],,"[""glutaraldehyde""]",,"Activated with 7.2 mL glycidol per 10.0 g support, EDA linked to aldehyde groups, then activated with 5% v/v glutaraldehyde before lipase immobilization.",,,,,,"[""amine"",""aldehyde"",""glyoxyl""]","[""ethylenediamine spacer""]",[],amine-containing heterofunctional,[],,,,,,,,,,,,,,,Candida antarctica lipase B,CALB,Candida antarctica,,,,batch immobilization,10.0,25,6 h,,bicarbonate buffer,,100 mM,1 g support,10 mL,,hydrolytic enzyme activity in supernatant,,binding_efficiency_pct,51.0,%,maximize,CALB immobilization on chitosan strategy VI,"[""glycidol activation"",""ethylenediamine spacer"",""glutaraldehyde activation"",""bifunctional support"",""physical adsorption"",""covalent immobilization""]",3,0.95,Immobilization of Candida antarctica lipase B by covalent attachment on chitosan-based hydrogels using different support activation strategies
PHA-8931bf7b2a-007,10.1016/j.bej.2011.09.011,train,Chitosan-alginate-Glu5%,hydrogel support,"[""chitosan"",""alginate""]",[],,"[""glutaraldehyde""]",,"Chitosan-alginate complex support activated with 5% v/v glutaraldehyde, followed by lipase immobilization.",,,,,,"[""amine"",""carboxyl"",""aldehyde""]",[],"[""alginate""]",polyelectrolyte complex,[],,,,,,,,,,,,,,,Candida antarctica lipase B,CALB,Candida antarctica,,,,batch immobilization,10.0,25,6 h,,bicarbonate buffer,,100 mM,1 g support,10 mL,,hydrolytic enzyme activity in supernatant,,binding_efficiency_pct,52.5,%,maximize,CALB immobilization on chitosan-alginate strategy I,"[""glutaraldehyde activation"",""covalent attachment"",""polyelectrolyte complex""]",3,0.95,Immobilization of Candida antarctica lipase B by covalent attachment on chitosan-based hydrogels using different support activation strategies
PHA-8931bf7b2a-008,10.1016/j.bej.2011.09.011,train,Chitosan-alginate-Glu2%,hydrogel support,"[""chitosan"",""alginate""]",[],,"[""glutaraldehyde""]",,"Chitosan-alginate complex support activated with 2% v/v glutaraldehyde, followed by lipase immobilization.",,,,,,"[""amine"",""carboxyl"",""aldehyde""]",[],"[""alginate""]",polyelectrolyte complex,[],,,,,,,,,,,,,,,Candida antarctica lipase B,CALB,Candida antarctica,,,,batch immobilization,10.0,25,6 h,,bicarbonate buffer,,100 mM,1 g support,10 mL,,hydrolytic enzyme activity in supernatant,,binding_efficiency_pct,80.9,%,maximize,CALB immobilization on chitosan-alginate strategy II,"[""glutaraldehyde activation"",""covalent attachment"",""polyelectrolyte complex"",""enzyme orientation""]",3,0.95,Immobilization of Candida antarctica lipase B by covalent attachment on chitosan-based hydrogels using different support activation strategies
PHA-8931bf7b2a-010,10.1016/j.bej.2011.09.011,train,Chitosan-alginate-Glu5%-Gly48%-EDA-Glu5%,hydrogel support,"[""chitosan"",""alginate""]",[],,"[""glutaraldehyde""]",,"Activated with 5% v/v glutaraldehyde, then 4.8 mL glycidol per 10.0 g support, EDA linkage, and additional 5% v/v glutaraldehyde before lipase immobilization.",,,,,,"[""amine"",""carboxyl"",""aldehyde"",""glyoxyl""]","[""ethylenediamine spacer""]","[""alginate""]",polyelectrolyte heterofunctional,[],,,,,,,,,,,,,,,Candida antarctica lipase B,CALB,Candida antarctica,,,,batch immobilization,10.0,25,6 h,,bicarbonate buffer,,100 mM,1 g support,10 mL,,hydrolytic enzyme activity in supernatant,,binding_efficiency_pct,68.8,%,maximize,CALB immobilization on chitosan-alginate strategy IV,"[""glutaraldehyde activation"",""glycidol activation"",""ethylenediamine spacer"",""heterofunctional matrix""]",3,0.95,Immobilization of Candida antarctica lipase B by covalent attachment on chitosan-based hydrogels using different support activation strategies
PHA-8931bf7b2a-011,10.1016/j.bej.2011.09.011,train,Chitosan-alginate-Glu2%-Gly48%-EDA-Glu5%,hydrogel support,"[""chitosan"",""alginate""]",[],,"[""glutaraldehyde""]",,"Activated with 2% v/v glutaraldehyde, then 4.8 mL glycidol per 10.0 g support, EDA linkage, and additional 5% v/v glutaraldehyde before lipase immobilization.",,,,,,"[""amine"",""carboxyl"",""aldehyde"",""glyoxyl""]","[""ethylenediamine spacer""]","[""alginate""]",polyelectrolyte heterofunctional,[],,,,,,,,,,,,,,,Candida antarctica lipase B,CALB,Candida antarctica,,,,batch immobilization,10.0,25,6 h,,bicarbonate buffer,,100 mM,1 g support,10 mL,,hydrolytic enzyme activity in supernatant,,binding_efficiency_pct,84.1,%,maximize,CALB immobilization on chitosan-alginate strategy V,"[""glutaraldehyde activation"",""glycidol activation"",""ethylenediamine spacer"",""heterofunctional matrix""]",3,0.95,Immobilization of Candida antarctica lipase B by covalent attachment on chitosan-based hydrogels using different support activation strategies
PHA-8931bf7b2a-012,10.1016/j.bej.2011.09.011,train,Chitosan-alginate-Gly72%-EDA-Glu5%,hydrogel support,"[""chitosan"",""alginate""]",[],,"[""glutaraldehyde""]",,"Activated with 7.2 mL glycidol per 10.0 g support, EDA linked to aldehyde groups, then activated with 5% v/v glutaraldehyde before lipase immobilization.",,,,,,"[""amine"",""carboxyl"",""aldehyde"",""glyoxyl""]","[""ethylenediamine spacer""]","[""alginate""]",polyelectrolyte heterofunctional,[],,,,,,,,,,,,,,,Candida antarctica lipase B,CALB,Candida antarctica,,,,batch immobilization,10.0,25,6 h,,bicarbonate buffer,,100 mM,1 g support,10 mL,,hydrolytic enzyme activity in supernatant,,binding_efficiency_pct,29.7,%,maximize,CALB immobilization on chitosan-alginate strategy VI,"[""glycidol activation"",""ethylenediamine spacer"",""glutaraldehyde activation"",""heterofunctional matrix""]",3,0.95,Immobilization of Candida antarctica lipase B by covalent attachment on chitosan-based hydrogels using different support activation strategies
PHA-f55769d3b1-001,10.1016/j.bej.2024.109604,train,pHEMA-CaMg(CO3)2,nanocomposite hydrogel,"[""poly(2-hydroxyethyl methacrylate)""]","[""2-hydroxyethyl methacrylate""]",,[],,CaMg(CO3)2-assisted layer-by-layer nanocomposite hydrogel immobilization via emulsion/free radical polymerization,,,,,,"[""hydroxyl"",""carbonate""]",[],"[""calcium magnesium carbonate nanoparticles""]",near-neutral,[],,,,900,um,,,900,,,-1.02,,,,carbonyl reductase LsCRM6,LsCRM6,Levilactobacillus suantsaii,,,,batch immobilization/loading,6.0,25,2 h gelation/precipitation,,sodium phosphate buffer,"[""NaHCO3"",""CaCl2"",""MgCl2""]","[{""name"":""CaCl2"",""unit"":""mM"",""value"":10},{""name"":""MgCl2"",""unit"":""mM"",""value"":10}]",,,,Bradford protein assay,,q_norm_mg_g,37.8,mg/g,maximize,carbonyl reductase loading on pHEMA-CaMg(CO3)2,"[""coordination effects"",""layer-by-layer immobilization"",""nanoparticle protection"",""pore shielding"",""physical entanglement""]",3,0.95,Enhancing the stability and activity of enzymes through layer-by-layer immobilization with nanocomposite hydrogel
PHA-f55769d3b1-002,10.1016/j.bej.2024.109604,train,pHEMA-CaMg(CO3)2,nanocomposite hydrogel,"[""poly(2-hydroxyethyl methacrylate)""]","[""2-hydroxyethyl methacrylate""]",,[],,CaMg(CO3)2-assisted layer-by-layer nanocomposite hydrogel immobilization via emulsion/free radical polymerization,,,,,,"[""hydroxyl"",""carbonate""]",[],"[""calcium magnesium carbonate nanoparticles""]",near-neutral,[],,,,900,um,,,900,,,-1.02,,,,lipase PAE,PAE,Pseudochrobactrum asaccharolyticum,,,,batch immobilization/loading,6.0,25,2 h gelation/precipitation,,sodium phosphate buffer,"[""NaHCO3"",""CaCl2"",""MgCl2""]","[{""name"":""CaCl2"",""unit"":""mM"",""value"":10},{""name"":""MgCl2"",""unit"":""mM"",""value"":10}]",,,,Bradford protein assay,,q_norm_mg_g,37.1,mg/g,maximize,lipase loading on pHEMA-CaMg(CO3)2,"[""coordination effects"",""layer-by-layer immobilization"",""nanoparticle protection"",""pore shielding"",""physical entanglement""]",3,0.95,Enhancing the stability and activity of enzymes through layer-by-layer immobilization with nanocomposite hydrogel
