Repository: sunyrain/PHA

# PHA Protein-Hydrogel Adsorption Dataset

Generated: 2026-07-05T11:36:45

## Scope

This curated package organizes literature-derived protein-hydrogel adsorption, binding, immobilization, antifouling, and related biointerface records extracted from the local PHA corpus.

The primary unit is one record:

`paper + hydrogel/sample + protein/mixture + experimental condition + measured outcome`

## Contents

- `data/sources.csv`: article-level metadata, extraction status, and curation decision.
- `data/records_flat.csv`: flattened record-level table with provenance, hydrogel, protein, condition, outcome, mechanism, and quality fields.

File: data/curated/pha_scientific_dataset_20260705/data/inverse_design_seed.csv (part 22 of 62)
record_id,doi,doi_split,hydrogel_name,hydrogel_format,polymer_backbone,monomers,monomer_ratios,crosslinker,crosslinker_concentration,synthesis_method,preparation_solvent,preparation_pH,preparation_temp_C,gelation_time,post_treatment,functional_groups,ligand_or_affinity_group,filler_or_composite,charge_class,responsive_type,swelling_ratio,water_content_pct,porosity_pct,pore_size_value,pore_size_unit,mesh_size,surface_area,particle_size,thickness,roughness,zeta_potential_mV,contact_angle_deg,young_modulus,degradation_or_stability,protein_name,protein_abbreviation,protein_species_or_source,protein_mw_kDa,protein_pI,protein_charge_at_pH,experiment_mode,pH,temperature_C,contact_time,contact_time_unit,buffer,salt_type,salt_concentration,hydrogel_dosage,solution_volume,flow_rate,detection_method,replicate_count,target_name,target_value,target_unit,target_direction,outcome_label,mechanism_tags,source_quality_score,extraction_confidence,article_title
PHA-96b59469cc-004,10.1016/j.bej.2025.110055,train,LAC@ZIF-8/Alginate beads,spherical alginate beads,"[""alginate""]","[""sodium alginate"",""2-methylimidazole""]",,"[""CaCl2""]",,LAC@ZIF-8 suspension mixed with 2% sodium alginate and dropped into 5% CaCl2.,,,,,,"[""alginate carboxylate"",""imidazolate"",""Zn-N""]","[""ZIF-8 imidazolate linker""]","[""LAC@ZIF-8""]",anionic alginate carboxylates with positively charged ZIF-8 surface reported,[],,,,,,,,bead diameter 1.97 +/- 0.23 mm,,,,,,,Laccase,LAC,Myceliophthora thermophila expressed in Aspergillus oryzae,,,not explicitly reported,two-step immobilization followed by ABTS activity assay,4.5,25,overnight bead crosslinking at 4 degC; ABTS assay sampled at 30 s intervals,,0.05 M acetate buffer,CaCl2,5% w/v,5 beads corresponding to 20 uL bead volume,2 mL ABTS assay solution,,"[""ABTS activity assay at 418 nm""]",,q_norm_mg_g,7.3,mg/g,maximize,activity retention after alginate entrapment,"[""diffusion limitation"",""entrapment"",""possible conformational change""]",3,,Advancing enzyme immobilization for wastewater remediation: Laccase-MOF-hydrogel biocatalyst system for sustainable dye decolorization
PHA-96b59469cc-005,10.1016/j.bej.2025.110055,train,LAC@ZIF-8/Alginate beads,spherical alginate beads,"[""alginate""]","[""sodium alginate"",""2-methylimidazole""]",,"[""CaCl2""]",,LAC@ZIF-8 suspension mixed with 2% sodium alginate and dropped into 5% CaCl2.,,,,,,"[""alginate carboxylate"",""imidazolate"",""Zn-N""]","[""ZIF-8 imidazolate linker""]","[""LAC@ZIF-8""]",anionic alginate carboxylates with positively charged ZIF-8 surface reported,[],,,,,,,,bead diameter 1.97 +/- 0.23 mm,,,,,,,Laccase,LAC,Myceliophthora thermophila expressed in Aspergillus oryzae,,,not explicitly reported,two-step immobilization followed by ABTS activity assay,4.5,25,overnight bead crosslinking at 4 degC; ABTS assay sampled at 30 s intervals,,0.05 M acetate buffer,CaCl2,5% w/v,5 beads corresponding to 20 uL bead volume,2 mL ABTS assay solution,,"[""ABTS activity assay at 418 nm""]",,q_norm_mg_g,9.22,mg/g,maximize,activity retention after alginate entrapment,"[""diffusion limitation"",""entrapment"",""possible conformational change""]",3,,Advancing enzyme immobilization for wastewater remediation: Laccase-MOF-hydrogel biocatalyst system for sustainable dye decolorization
PHA-96b59469cc-006,10.1016/j.bej.2025.110055,train,LAC@ZIF-8/Alginate beads,spherical alginate beads,"[""alginate""]","[""sodium alginate"",""2-methylimidazole""]",,"[""CaCl2""]",,LAC@ZIF-8 entrapped in Ca-alginate beads.,,,,,,"[""alginate carboxylate"",""imidazolate""]","[""ZIF-8""]","[""LAC@ZIF-8""]",anionic alginate carboxylates with ZIF-8 filler,[],,,,,,,,bead diameter 1.97 +/- 0.23 mm,,,,,,,Laccase,LAC,Myceliophthora thermophila expressed in Aspergillus oryzae,,,not explicitly reported,enzyme leakage experiment,4.5,25,"15, 30, and 60 min incubation",,0.05 M acetate buffer,,,5 beads corresponding to 20 uL bead volume,2 mL buffer,,"[""ABTS activity assay of incubation bath""]",,q_norm_mg_g,7.3,mg/g,maximize,laccase leaching from alginate beads,"[""weak non-covalent interaction"",""diffusion-driven leaching""]",3,,Advancing enzyme immobilization for wastewater remediation: Laccase-MOF-hydrogel biocatalyst system for sustainable dye decolorization
PHA-96b59469cc-007,10.1016/j.bej.2025.110055,train,LAC@ZIF-8/Alginate beads,spherical alginate beads,"[""alginate""]","[""sodium alginate"",""2-methylimidazole""]",,"[""CaCl2""]",,LAC@ZIF-8 entrapped in Ca-alginate beads.,,,,,,"[""alginate carboxylate"",""imidazolate""]","[""ZIF-8""]","[""LAC@ZIF-8""]",anionic alginate carboxylates with ZIF-8 filler,[],,,,,,,,bead diameter 1.97 +/- 0.23 mm,,,,,,,Laccase,LAC,Myceliophthora thermophila expressed in Aspergillus oryzae,,,not explicitly reported,enzyme leakage experiment,4.5,25,"15, 30, and 60 min incubation",,0.05 M acetate buffer,,,5 beads corresponding to 20 uL bead volume,2 mL buffer,,"[""ABTS activity assay of incubation bath""]",,q_norm_mg_g,9.22,mg/g,maximize,laccase leaching from alginate beads,"[""protein-ZIF-alginate coordination"",""crowding-limited mobility""]",3,,Advancing enzyme immobilization for wastewater remediation: Laccase-MOF-hydrogel biocatalyst system for sustainable dye decolorization
PHA-96b59469cc-009,10.1016/j.bej.2025.110055,train,LAC@ZIF-8/Alginate-GA beads,GA-crosslinked spherical alginate beads,"[""alginate""]","[""sodium alginate"",""2-methylimidazole""]",,"[""CaCl2"",""glutaraldehyde""]",,LAC@ZIF-8 entrapped in Ca-alginate beads and post-crosslinked with 1.0% GA.,,,,,,"[""alginate carboxylate"",""imidazolate"",""GA-crosslinked amino groups""]","[""ZIF-8""]","[""LAC@ZIF-8""]",crosslinked anionic alginate composite,[],,,,,,,,bead diameter 1.97 +/- 0.23 mm before/for bead system,,,,,,,Laccase,LAC,Myceliophthora thermophila expressed in Aspergillus oryzae,,,not explicitly reported,operational stability/reuse,4.5,25,5 consecutive reaction cycles; 5 min measurement per cycle,,0.05 M acetate buffer,,,5 beads,2 mL of 1.0 mM ABTS per cycle,,"[""ABTS activity assay at 418 nm""]",,q_norm_mg_g,9.22,mg/g,maximize,operational activity retention after five ABTS cycles,"[""GA crosslinking"",""reusability"",""reduced leaching""]",3,,Advancing enzyme immobilization for wastewater remediation: Laccase-MOF-hydrogel biocatalyst system for sustainable dye decolorization
PHA-96b59469cc-010,10.1016/j.bej.2025.110055,train,LAC@ZIF-8/Alginate-GA beads,GA-crosslinked spherical alginate beads,"[""alginate""]","[""sodium alginate"",""2-methylimidazole""]",,"[""CaCl2"",""glutaraldehyde""]",,LAC@ZIF-8 entrapped in Ca-alginate beads and post-crosslinked with 1.0% GA.,,,,,,"[""alginate carboxylate"",""imidazolate"",""GA-crosslinked amino groups""]","[""ZIF-8""]","[""LAC@ZIF-8""]",crosslinked anionic alginate composite,[],,,,,,,,bead diameter 1.97 +/- 0.23 mm before/for bead system,,,,,,,Laccase,LAC,Myceliophthora thermophila expressed in Aspergillus oryzae,,,not explicitly reported,storage stability,4.5,4,4 weeks,,0.05 M acetate buffer,,,,,,"[""ABTS activity assay""]",,q_norm_mg_g,9.22,mg/g,maximize,storage activity retention,"[""storage stability"",""MOF protection"",""GA crosslinking""]",3,,Advancing enzyme immobilization for wastewater remediation: Laccase-MOF-hydrogel biocatalyst system for sustainable dye decolorization
PHA-96b59469cc-011,10.1016/j.bej.2025.110055,train,LAC@ZIF-8/Alginate-GA beads,GA-crosslinked spherical alginate beads,"[""alginate""]","[""sodium alginate"",""2-methylimidazole""]",,"[""CaCl2"",""glutaraldehyde""]",,"Laccase adsorbed on ZIF-8, entrapped in Ca-alginate, and crosslinked with GA.",,,,,,"[""alginate carboxylate"",""imidazolate"",""GA-crosslinked amino groups""]","[""ZIF-8""]","[""ZIF-8"",""laccase""]",crosslinked anionic alginate composite with positively charged ZIF-8 sites,[],,,,,,,,bead diameter 1.97 +/- 0.23 mm before/for bead system,,,,,,,Laccase,LAC,Myceliophthora thermophila expressed in Aspergillus oryzae,,,not explicitly reported,batch dye decolorization,4.5,25,24 h; also monitored over 0-1440 min,,distilled water for dye solution; pH adjusted/reported as 4.5,,,5 beads,2 mL of 0.05 mM indigo carmine,,"[""UV-Vis absorbance at 610 nm"",""ABTS residual activity assay after dye exposure""]",,q_norm_mg_g,9.22,mg/g,maximize,indigo carmine decolorization,"[""adsorption-biodegradation synergy"",""electrostatic dye adsorption"",""pi-pi stacking"",""laccase oxidation"",""enzyme fouling""]",3,,Advancing enzyme immobilization for wastewater remediation: Laccase-MOF-hydrogel biocatalyst system for sustainable dye decolorization
PHA-96b59469cc-012,10.1016/j.bej.2025.110055,train,LAC@ZIF-8/Alginate-GA beads,GA-crosslinked spherical alginate beads,"[""alginate""]","[""sodium alginate"",""2-methylimidazole""]",,"[""CaCl2"",""glutaraldehyde""]",,"Laccase adsorbed on ZIF-8, entrapped in Ca-alginate, and crosslinked with GA.",,,,,,"[""alginate carboxylate"",""imidazolate"",""GA-crosslinked amino groups""]","[""ZIF-8""]","[""ZIF-8"",""laccase""]",crosslinked anionic alginate composite with positively charged ZIF-8 sites,[],,,,,,,,bead diameter 1.97 +/- 0.23 mm before/for bead system,,,,,,,Laccase,LAC,Myceliophthora thermophila expressed in Aspergillus oryzae,,,not explicitly reported,batch dye decolorization,4.5,25,24 h; also monitored over 0-1440 min,,distilled water for dye solution; pH adjusted/reported as 4.5,,,5 beads,2 mL of 0.05 mM acid green,,"[""UV-Vis absorbance at 640 nm"",""ABTS residual activity assay after dye exposure""]",,q_norm_mg_g,9.22,mg/g,maximize,acid green decolorization,"[""adsorption-biodegradation synergy"",""electrostatic dye adsorption"",""pi-pi stacking"",""laccase oxidation"",""lower enzyme fouling than IC""]",3,,Advancing enzyme immobilization for wastewater remediation: Laccase-MOF-hydrogel biocatalyst system for sustainable dye decolorization
PHA-b0109861cb-001,10.1016/j.bioadv.2022.212787,train,pHEMA hydrogel,round hydrogel film,"[""poly(2-hydroxyethyl methacrylate)""]","[""2-hydroxyethyl methacrylate""]",,"[""ethylene glycol dimethacrylate""]",,"free radical polymerization at 37 C for 24 h using APS and TMEDA, with EGDMA as crosslinker",,,,,,"[""hydroxyl"",""ester carbonyl"",""residual sulfate chain-end groups""]",[],[],negative,[],,,,,,,,,,,-8.9,84.6,,,lysozyme,,,,10.7,positive,static batch deposition,7.4,37,4 h,,PBS,,,"round film, r = 0.5 cm",,,SDS desorption followed by microBCA analysis,,surface_adsorption_ug_cm2,4.0,ug/cm2,context_dependent,lysozyme deposition on pHEMA,"[""electrostatic attraction"",""hydrophobic interaction""]",3,,Poly(2-hydroxyethyl methacrylate-co-quaternary ammonium salt chitosan) hydrogel: A potential contact lens material with tear protein deposition resistance and antimicrobial activity
PHA-b0109861cb-002,10.1016/j.bioadv.2022.212787,train,p(HEMA-co-m26HACC11) hydrogel,round hydrogel film,"[""poly(2-hydroxyethyl methacrylate-co-quaternary ammonium salt chitosan)""]","[""2-hydroxyethyl methacrylate"",""acryloyl quaternary ammonium salt chitosan""]",,"[""m26HACC macromolecular crosslinker""]",,copolymerization crosslinking of HEMA and m26HACC at 37 C for 24 h using APS and TMEDA,,,,,,"[""hydroxyl"",""quaternary ammonium"",""ester carbonyl"",""NH""]","[""quaternary ammonium salt groups""]",[],positive,[],equilibrium water content 45%,,,,,,,,,,,55.3,1158 kPa,,lysozyme,,,,10.7,positive,static batch deposition,7.4,37,4 h,,PBS,,,"round film, r = 0.5 cm",,,SDS desorption followed by microBCA analysis,,surface_adsorption_ug_cm2,1.5,ug/cm2,context_dependent,lysozyme deposition on p(HEMA-co-m26HACC11),"[""electrostatic repulsion"",""hydrophilic exclusion""]",3,,Poly(2-hydroxyethyl methacrylate-co-quaternary ammonium salt chitosan) hydrogel: A potential contact lens material with tear protein deposition resistance and antimicrobial activity
PHA-22e699b607-002,10.1016/j.biomaterials.2005.01.031,train,p(HEMA)-5 mol% MPC,supported hydrogel membrane on PEGylated glass slide,poly(2-hydroxyethyl methacrylate),"[""HEMA"",""MPC""]",HEMA:TEGDA:PEGMA:MPC = 92:3:0:5 mol%,TEGDA,3 mol% TEGDA,UV free-radical polymerization at 365 nm under argon,,,,,equilibrated with DI water before protein immersion,"[""hydroxyl"",""phosphorylcholine""]","[""phosphorylcholine""]",[],zwitterionic,"[""hydration-dependent surface state""]",,,,,,,,,,,,"{""receding_after_5_days_water"":""36±0.5""}",,,fibronectin,,murine,,,,static incubation after hydration equilibration,,,14 h DI water hydration equilibration; 1 h protein immersion,,,,,,,,FITC fluorescence scanning,,fouling_reduction_pct,60.0,%,maximize,reduced fibronectin adsorption versus p(HEMA),"[""phosphorylcholine protein resistance"",""surface hydrophilicity""]",2,0.9,Molecularly engineered p(HEMA)-based hydrogels for implant biochip biocompatibility
PHA-22e699b607-003,10.1016/j.biomaterials.2005.01.031,train,p(HEMA)-10 mol% MPC,supported hydrogel membrane on PEGylated glass slide,poly(2-hydroxyethyl methacrylate),"[""HEMA"",""MPC""]",HEMA:TEGDA:PEGMA:MPC = 87:3:0:10 mol%,TEGDA,3 mol% TEGDA,UV free-radical polymerization at 365 nm under argon,,,,,equilibrated with DI water before protein immersion,"[""hydroxyl"",""phosphorylcholine""]","[""phosphorylcholine""]",[],zwitterionic,"[""hydration-dependent surface state""]",,,,,,,,,,,,"{""receding_after_5_days_water"":""17±0""}",,,fibronectin,,murine,,,,static incubation after hydration equilibration,,,14 h DI water hydration equilibration; 1 h protein immersion,,,,,,,,FITC fluorescence scanning,,fouling_reduction_pct,88.0,%,maximize,reduced fibronectin adsorption versus p(HEMA),"[""phosphorylcholine protein resistance"",""increased MPC content""]",2,0.91,Molecularly engineered p(HEMA)-based hydrogels for implant biochip biocompatibility
PHA-22e699b607-004,10.1016/j.biomaterials.2005.01.031,train,p(HEMA)-0.5 mol% PEGMA,supported hydrogel membrane on PEGylated glass slide,poly(2-hydroxyethyl methacrylate),"[""HEMA"",""PEGMA""]",HEMA:TEGDA:PEGMA:MPC = 96.5:3:0.5:0 mol%,TEGDA,3 mol% TEGDA,UV free-radical polymerization at 365 nm under argon,,,,,equilibrated with DI water before protein immersion,"[""hydroxyl"",""polyethylene glycol""]","[""PEG oligomer""]",[],neutral,"[""hydration-dependent surface state""]",,,,,,,,,,,,"{""receding_after_5_days_water"":""25±0.6""}",,,fibronectin,,murine,,,,static incubation after hydration equilibration,,,14 h DI water hydration equilibration; 1 h protein immersion,,,,,,,,FITC fluorescence scanning,,fouling_reduction_pct,26.0,%,maximize,reduced fibronectin adsorption versus p(HEMA),"[""PEG protein resistance"",""steric hydration""]",2,0.88,Molecularly engineered p(HEMA)-based hydrogels for implant biochip biocompatibility
PHA-22e699b607-005,10.1016/j.biomaterials.2005.01.031,train,p(HEMA)-0.5 mol% PEGMA/5 mol% MPC,supported hydrogel membrane on PEGylated glass slide,poly(2-hydroxyethyl methacrylate),"[""HEMA"",""PEGMA"",""MPC""]",HEMA:TEGDA:PEGMA:MPC = 91.5:3:0.5:5 mol%,TEGDA,3 mol% TEGDA,UV free-radical polymerization at 365 nm under argon,,,,,equilibrated with DI water before protein immersion,"[""hydroxyl"",""polyethylene glycol"",""phosphorylcholine""]","[""PEG oligomer"",""phosphorylcholine""]",[],zwitterionic,"[""hydration-dependent surface state""]",,,,,,,,,,,,"{""receding_after_5_days_water"":""13±0.2""}",,,fibronectin,,murine,,,,static incubation after hydration equilibration,,,2 h DI water hydration equilibration; 1 h protein immersion,,,,,,,,FITC fluorescence scanning,,fouling_reduction_pct,79.0,%,maximize,reduced fibronectin adsorption versus p(HEMA),"[""combined PEG and phosphorylcholine protein resistance"",""surface hydrophilicity""]",2,0.9,Molecularly engineered p(HEMA)-based hydrogels for implant biochip biocompatibility
PHA-22e699b607-006,10.1016/j.biomaterials.2005.01.031,train,p(HEMA)-0.5 mol% PEGMA/5 mol% MPC,supported hydrogel membrane on PEGylated glass slide,poly(2-hydroxyethyl methacrylate),"[""HEMA"",""PEGMA"",""MPC""]",HEMA:TEGDA:PEGMA:MPC = 91.5:3:0.5:5 mol%,TEGDA,3 mol% TEGDA,UV free-radical polymerization at 365 nm under argon,,,,,equilibrated with DI water before protein immersion,"[""hydroxyl"",""polyethylene glycol"",""phosphorylcholine""]","[""PEG oligomer"",""phosphorylcholine""]",[],zwitterionic,"[""hydration-dependent surface state""]",,,,,,,,,,,,"{""receding_after_5_days_water"":""13±0.2""}",,,fibronectin,,murine,,,,static incubation after hydration equilibration,,,14 h DI water hydration equilibration; 1 h protein immersion,,,,,,,,FITC fluorescence scanning,,fouling_reduction_pct,94.0,%,maximize,strongly reduced fibronectin adsorption versus p(HEMA),"[""combined PEG and phosphorylcholine protein resistance"",""synergistic composition effect""]",2,0.92,Molecularly engineered p(HEMA)-based hydrogels for implant biochip biocompatibility
PHA-22e699b607-008,10.1016/j.biomaterials.2005.01.031,train,p(HEMA)-5 mol% MPC,supported hydrogel membrane on glass slide,poly(2-hydroxyethyl methacrylate),"[""HEMA"",""MPC""]",HEMA:TEGDA:PEGMA:MPC = 92:3:0:5 mol%,TEGDA,3 mol% TEGDA,UV free-radical polymerization at 365 nm under argon,,,,,equilibrated with DI water before protein immersion,"[""hydroxyl"",""phosphorylcholine""]","[""phosphorylcholine""]",[],zwitterionic,"[""hydration-dependent surface state""]",,,,,,,,,,,,"{""receding_after_5_days_water"":""36±0.5""}",,,fibronectin,,murine,,,,static incubation after hydration equilibration,,,72 h DI water hydration equilibration; 1 h protein immersion,,,,,,,,FITC fluorescence scanning,,fouling_reduction_pct,9.0,%,maximize,reduced fibronectin adsorption versus p(HEMA),"[""phosphorylcholine protein resistance""]",2,0.92,Molecularly engineered p(HEMA)-based hydrogels for implant biochip biocompatibility
PHA-22e699b607-009,10.1016/j.biomaterials.2005.01.031,train,p(HEMA)-10 mol% MPC,supported hydrogel membrane on glass slide,poly(2-hydroxyethyl methacrylate),"[""HEMA"",""MPC""]",HEMA:TEGDA:PEGMA:MPC = 87:3:0:10 mol%,TEGDA,3 mol% TEGDA,UV free-radical polymerization at 365 nm under argon,,,,,equilibrated with DI water before protein immersion,"[""hydroxyl"",""phosphorylcholine""]","[""phosphorylcholine""]",[],zwitterionic,"[""hydration-dependent surface state""]",,,,,,,,,,,,"{""receding_after_5_days_water"":""17±0""}",,,fibronectin,,murine,,,,static incubation after hydration equilibration,,,72 h DI water hydration equilibration; 1 h protein immersion,,,,,,,,FITC fluorescence scanning,,fouling_reduction_pct,25.0,%,maximize,reduced fibronectin adsorption versus p(HEMA),"[""phosphorylcholine protein resistance""]",2,0.92,Molecularly engineered p(HEMA)-based hydrogels for implant biochip biocompatibility
PHA-22e699b607-010,10.1016/j.biomaterials.2005.01.031,train,p(HEMA)-5 mol% MPC,supported hydrogel membrane on glass slide,poly(2-hydroxyethyl methacrylate),"[""HEMA"",""MPC""]",HEMA:TEGDA:PEGMA:MPC = 92:3:0:5 mol%,TEGDA,3 mol% TEGDA,UV free-radical polymerization at 365 nm under argon,,,,,equilibrated with DI water before protein immersion,"[""hydroxyl"",""phosphorylcholine""]","[""phosphorylcholine""]",[],zwitterionic,"[""hydration-dependent surface state""]",,,,,,,,,,,,"{""receding_after_5_days_water"":""36±0.5""}",,,collagen Type IV,,murine,,,,static incubation after hydration equilibration,,,72 h DI water hydration equilibration; 1 h protein immersion,,,,,,,,FITC fluorescence scanning,,fouling_reduction_pct,67.0,%,maximize,reduced collagen adsorption versus p(HEMA),"[""phosphorylcholine protein resistance""]",2,0.92,Molecularly engineered p(HEMA)-based hydrogels for implant biochip biocompatibility
PHA-22e699b607-011,10.1016/j.biomaterials.2005.01.031,train,p(HEMA)-10 mol% MPC,supported hydrogel membrane on glass slide,poly(2-hydroxyethyl methacrylate),"[""HEMA"",""MPC""]",HEMA:TEGDA:PEGMA:MPC = 87:3:0:10 mol%,TEGDA,3 mol% TEGDA,UV free-radical polymerization at 365 nm under argon,,,,,equilibrated with DI water before protein immersion,"[""hydroxyl"",""phosphorylcholine""]","[""phosphorylcholine""]",[],zwitterionic,"[""hydration-dependent surface state""]",,,,,,,,,,,,"{""receding_after_5_days_water"":""17±0""}",,,collagen Type IV,,murine,,,,static incubation after hydration equilibration,,,72 h DI water hydration equilibration; 1 h protein immersion,,,,,,,,FITC fluorescence scanning,,fouling_reduction_pct,45.0,%,maximize,reduced collagen adsorption versus p(HEMA),"[""phosphorylcholine protein resistance""]",2,0.92,Molecularly engineered p(HEMA)-based hydrogels for implant biochip biocompatibility
PHA-22e699b607-012,10.1016/j.biomaterials.2005.01.031,train,p(HEMA)-5 mol% MPC,supported hydrogel membrane on glass slide,poly(2-hydroxyethyl methacrylate),"[""HEMA"",""MPC""]",HEMA:TEGDA:PEGMA:MPC = 92:3:0:5 mol%,TEGDA,3 mol% TEGDA,UV free-radical polymerization at 365 nm under argon,,,,,equilibrated with DI water before protein immersion,"[""hydroxyl"",""phosphorylcholine""]","[""phosphorylcholine""]",[],zwitterionic,"[""hydration-dependent surface state""]",,,,,,,,,,,,"{""receding_after_5_days_water"":""36±0.5""}",,,laminin,,murine,,,,static incubation after hydration equilibration,,,72 h DI water hydration equilibration; 1 h protein immersion,,,,,,,,FITC fluorescence scanning,,fouling_reduction_pct,0.0,%,maximize,no reduction in laminin adsorption versus p(HEMA),"[""protein-specific adsorption""]",2,0.92,Molecularly engineered p(HEMA)-based hydrogels for implant biochip biocompatibility
PHA-22e699b607-013,10.1016/j.biomaterials.2005.01.031,train,p(HEMA)-10 mol% MPC,supported hydrogel membrane on glass slide,poly(2-hydroxyethyl methacrylate),"[""HEMA"",""MPC""]",HEMA:TEGDA:PEGMA:MPC = 87:3:0:10 mol%,TEGDA,3 mol% TEGDA,UV free-radical polymerization at 365 nm under argon,,,,,equilibrated with DI water before protein immersion,"[""hydroxyl"",""phosphorylcholine""]","[""phosphorylcholine""]",[],zwitterionic,"[""hydration-dependent surface state""]",,,,,,,,,,,,"{""receding_after_5_days_water"":""17±0""}",,,laminin,,murine,,,,static incubation after hydration equilibration,,,72 h DI water hydration equilibration; 1 h protein immersion,,,,,,,,FITC fluorescence scanning,,fouling_reduction_pct,32.0,%,maximize,reduced laminin adsorption versus p(HEMA),"[""phosphorylcholine protein resistance"",""protein-specific adsorption""]",2,0.92,Molecularly engineered p(HEMA)-based hydrogels for implant biochip biocompatibility
PHA-22e699b607-015,10.1016/j.biomaterials.2005.01.031,train,p(HEMA)-0.5 mol% PEGMA/10 mol% MPC,supported hydrogel membrane on glass slide,poly(2-hydroxyethyl methacrylate),"[""HEMA"",""PEGMA"",""MPC""]",HEMA:TEGDA:PEGMA:MPC = 86.5:3:0.5:10 mol%,TEGDA,3 mol% TEGDA,UV free-radical polymerization at 365 nm under argon,,,,,equilibrated with DI water before protein immersion,"[""hydroxyl"",""polyethylene glycol"",""phosphorylcholine""]","[""PEG oligomer"",""phosphorylcholine""]",[],zwitterionic,"[""hydration-dependent surface state""]",,,,,,,,,,,,"{""receding_after_5_days_water"":""8±2.7""}",,,fibronectin,,murine,,,,static incubation after hydration equilibration,,,72 h DI water hydration equilibration; 1 h protein immersion,,,,,,,,FITC fluorescence scanning,,fouling_reduction_pct,64.0,%,maximize,reduced fibronectin adsorption versus p(HEMA),"[""combined PEG and phosphorylcholine protein resistance"",""high surface hydrophilicity""]",2,0.91,Molecularly engineered p(HEMA)-based hydrogels for implant biochip biocompatibility
PHA-22e699b607-016,10.1016/j.biomaterials.2005.01.031,train,p(HEMA)-0.5 mol% PEGMA/10 mol% MPC,supported hydrogel membrane on glass slide,poly(2-hydroxyethyl methacrylate),"[""HEMA"",""PEGMA"",""MPC""]",HEMA:TEGDA:PEGMA:MPC = 86.5:3:0.5:10 mol%,TEGDA,3 mol% TEGDA,UV free-radical polymerization at 365 nm under argon,,,,,equilibrated with DI water before protein immersion,"[""hydroxyl"",""polyethylene glycol"",""phosphorylcholine""]","[""PEG oligomer"",""phosphorylcholine""]",[],zwitterionic,"[""hydration-dependent surface state""]",,,,,,,,,,,,"{""receding_after_5_days_water"":""8±2.7""}",,,collagen Type IV,,murine,,,,static incubation after hydration equilibration,,,72 h DI water hydration equilibration; 1 h protein immersion,,,,,,,,FITC fluorescence scanning,,fouling_reduction_pct,64.0,%,maximize,reduced collagen adsorption versus p(HEMA),"[""combined PEG and phosphorylcholine protein resistance"",""high surface hydrophilicity""]",2,0.91,Molecularly engineered p(HEMA)-based hydrogels for implant biochip biocompatibility
PHA-4697b67a3c-001,10.1016/j.biomaterials.2005.06.010,train,PHEMA,spin-coated hydrogel film on QCM-D crystal,poly(2-hydroxyethyl methacrylate),"[{""name"":""HEMA"",""wt_percent"":100}]",,[],,Free radical polymerization with Co(III) catalytic chain transfer agent; spin coated from 1 wt% ethanol solution at 2000 rpm for 30 s.,,,,,,"[""HEMA hydroxyl-containing methacrylate units""]",[],[],nonionic; no overall negative surface charge reported,,,,,,,,,,,,,,,,human serum albumin,HSA,human serum,64.5,4.9,net negative at pH 7.4,static QCM-D adsorption,7.4,32,approximately 60 min,,tear solution buffer,"[""sodium chloride"",""potassium chloride"",""sodium bicarbonate"",""lactic acid"",""calcium chloride"",""sodium dihydrogen phosphate dihydrate"",""MOPS""]","{""CaCl2_M"":0.001,""KCl_M"":0.023,""MOPS_M"":0.002,""NaCl_M"":0.114,""NaH2PO4_2H2O_M"":0.0006,""NaHCO3_M"":0.016,""lactic_acid_M"":0.003}",,,,QCM-D with dissipation monitoring; Voigt model,,surface_adsorption_ug_cm2,0.274,ug/cm2,context_dependent,HSA adsorption,"[""hydrophobic interaction"",""weak attraction"",""hydration-associated QCM-D mass""]",3,0.93,The effect of charged groups on protein interactions with poly(HEMA) hydrogels
PHA-4697b67a3c-002,10.1016/j.biomaterials.2005.06.010,train,P(HEMA-MAA),spin-coated hydrogel film on QCM-D crystal,copolymer of HEMA and MAA,"[{""name"":""HEMA"",""wt_percent"":95},{""name"":""MAA"",""wt_percent"":5}]",,[],,Free radical polymerization with Co(III) catalytic chain transfer agent; spin coated from 1 wt% ethanol solution at 2000 rpm for 30 s.,,,,,,"[""HEMA hydroxyl-containing methacrylate units"",""MAA carboxylic acid groups, mostly ionized at pH 7.4""]",[],[],negatively charged/anionic at pH 7.4,charge- and hydration-sensitive hydrogel,,,,,,,,,,,,,,,human serum albumin,HSA,human serum,64.5,4.9,net negative at pH 7.4,static QCM-D adsorption,7.4,32,approximately 60 min,,tear solution buffer,"[""sodium chloride"",""potassium chloride"",""sodium bicarbonate"",""lactic acid"",""calcium chloride"",""sodium dihydrogen phosphate dihydrate"",""MOPS""]","{""CaCl2_M"":0.001,""KCl_M"":0.023,""MOPS_M"":0.002,""NaCl_M"":0.114,""NaH2PO4_2H2O_M"":0.0006,""NaHCO3_M"":0.016,""lactic_acid_M"":0.003}",,,,QCM-D with dissipation monitoring; Voigt model,,surface_adsorption_ug_cm2,0.17,ug/cm2,context_dependent,HSA adsorption,"[""electrostatic repulsion"",""surface adsorption"",""hydrophobic interaction""]",3,0.93,The effect of charged groups on protein interactions with poly(HEMA) hydrogels
PHA-4697b67a3c-003,10.1016/j.biomaterials.2005.06.010,train,P(HEMA-MAA-NVP),spin-coated hydrogel film on QCM-D crystal,"terpolymer of HEMA, MAA, and NVP","[{""name"":""HEMA"",""wt_percent"":80},{""name"":""MAA"",""wt_percent"":1},{""name"":""NVP"",""wt_percent"":19}]",,[],,Free radical polymerization with Co(III) catalytic chain transfer agent; spin coated from 1 wt% ethanol solution at 2000 rpm for 30 s.,,,,,,"[""HEMA hydroxyl-containing methacrylate units"",""MAA carboxylic acid groups"",""NVP lactam moiety""]",[],[],less negatively charged than P(HEMA-MAA),hydrophilic NVP-containing hydrogel,,,,,,,,,,,,,,,human serum albumin,HSA,human serum,64.5,4.9,net negative at pH 7.4,static QCM-D adsorption,7.4,32,approximately 60 min,,tear solution buffer,"[""sodium chloride"",""potassium chloride"",""sodium bicarbonate"",""lactic acid"",""calcium chloride"",""sodium dihydrogen phosphate dihydrate"",""MOPS""]","{""CaCl2_M"":0.001,""KCl_M"":0.023,""MOPS_M"":0.002,""NaCl_M"":0.114,""NaH2PO4_2H2O_M"":0.0006,""NaHCO3_M"":0.016,""lactic_acid_M"":0.003}",,,,QCM-D with dissipation monitoring; Voigt model,,surface_adsorption_ug_cm2,0.542,ug/cm2,context_dependent,HSA adsorption,"[""NVP effect"",""irreversible adsorption"",""hydrophobic-like adsorption""]",3,0.93,The effect of charged groups on protein interactions with poly(HEMA) hydrogels
PHA-4697b67a3c-004,10.1016/j.biomaterials.2005.06.010,train,PHEMA,spin-coated hydrogel film on QCM-D crystal,poly(2-hydroxyethyl methacrylate),"[{""name"":""HEMA"",""wt_percent"":100}]",,[],,Free radical polymerization with Co(III) catalytic chain transfer agent; spin coated from 1 wt% ethanol solution at 2000 rpm for 30 s.,,,,,,"[""HEMA hydroxyl-containing methacrylate units""]",[],[],nonionic; no overall negative surface charge reported,,,,,,,,,,,,,,,,bovine submaxillary mucin,mucin,bovine submaxillary,,,"many mucins reported as net negative, with cationic sites also present",static QCM-D adsorption,7.4,32,approximately 60 min,,tear solution buffer,"[""sodium chloride"",""potassium chloride"",""sodium bicarbonate"",""lactic acid"",""calcium chloride"",""sodium dihydrogen phosphate dihydrate"",""MOPS""]","{""CaCl2_M"":0.001,""KCl_M"":0.023,""MOPS_M"":0.002,""NaCl_M"":0.114,""NaH2PO4_2H2O_M"":0.0006,""NaHCO3_M"":0.016,""lactic_acid_M"":0.003}",,,,QCM-D with dissipation monitoring; Voigt model,,surface_adsorption_ug_cm2,0.807,ug/cm2,context_dependent,mucin adsorption,"[""lack of charge repulsion"",""hydrophilic carbohydrate side chains""]",3,0.93,The effect of charged groups on protein interactions with poly(HEMA) hydrogels
PHA-4697b67a3c-005,10.1016/j.biomaterials.2005.06.010,train,P(HEMA-MAA),spin-coated hydrogel film on QCM-D crystal,copolymer of HEMA and MAA,"[{""name"":""HEMA"",""wt_percent"":95},{""name"":""MAA"",""wt_percent"":5}]",,[],,Free radical polymerization with Co(III) catalytic chain transfer agent; spin coated from 1 wt% ethanol solution at 2000 rpm for 30 s.,,,,,,"[""HEMA hydroxyl-containing methacrylate units"",""MAA carboxylic acid groups, mostly ionized at pH 7.4""]",[],[],negatively charged/anionic at pH 7.4,charge- and hydration-sensitive hydrogel,,,,,,,,,,,,,,,bovine submaxillary mucin,mucin,bovine submaxillary,,,"many mucins reported as net negative, with cationic sites also present",static QCM-D adsorption,7.4,32,approximately 60 min,,tear solution buffer,"[""sodium chloride"",""potassium chloride"",""sodium bicarbonate"",""lactic acid"",""calcium chloride"",""sodium dihydrogen phosphate dihydrate"",""MOPS""]","{""CaCl2_M"":0.001,""KCl_M"":0.023,""MOPS_M"":0.002,""NaCl_M"":0.114,""NaH2PO4_2H2O_M"":0.0006,""NaHCO3_M"":0.016,""lactic_acid_M"":0.003}",,,,QCM-D with dissipation monitoring; Voigt model,,surface_adsorption_ug_cm2,0.006,ug/cm2,context_dependent,mucin adsorption,"[""electrostatic repulsion"",""MAA carboxylate repulsion"",""low adsorption""]",3,0.93,The effect of charged groups on protein interactions with poly(HEMA) hydrogels
PHA-4697b67a3c-006,10.1016/j.biomaterials.2005.06.010,train,P(HEMA-MAA-NVP),spin-coated hydrogel film on QCM-D crystal,"terpolymer of HEMA, MAA, and NVP","[{""name"":""HEMA"",""wt_percent"":80},{""name"":""MAA"",""wt_percent"":1},{""name"":""NVP"",""wt_percent"":19}]",,[],,Free radical polymerization with Co(III) catalytic chain transfer agent; spin coated from 1 wt% ethanol solution at 2000 rpm for 30 s.,,,,,,"[""HEMA hydroxyl-containing methacrylate units"",""MAA carboxylic acid groups"",""NVP lactam moiety""]",[],[],less negatively charged than P(HEMA-MAA),hydrophilic NVP-containing hydrogel,,,,,,,,,,,,,,,bovine submaxillary mucin,mucin,bovine submaxillary,,,"many mucins reported as net negative, with cationic sites also present",static QCM-D adsorption,7.4,32,approximately 60 min,,tear solution buffer,"[""sodium chloride"",""potassium chloride"",""sodium bicarbonate"",""lactic acid"",""calcium chloride"",""sodium dihydrogen phosphate dihydrate"",""MOPS""]","{""CaCl2_M"":0.001,""KCl_M"":0.023,""MOPS_M"":0.002,""NaCl_M"":0.114,""NaH2PO4_2H2O_M"":0.0006,""NaHCO3_M"":0.016,""lactic_acid_M"":0.003}",,,,QCM-D with dissipation monitoring; Voigt model,,surface_adsorption_ug_cm2,0.114,ug/cm2,context_dependent,mucin adsorption,"[""electrostatic repulsion"",""reduced negative charge"",""NVP-containing hydrogel""]",3,0.93,The effect of charged groups on protein interactions with poly(HEMA) hydrogels
PHA-92bbc0b553-005,10.1016/j.biomaterials.2005.09.007,train,P(HEMA-MAA),dry spin-coated hydrogel film on QCM-D crystal,poly(2-hydroxyethyl methacrylate-co-methacrylic acid),"[""2-hydroxyethyl methacrylate"",""methacrylic acid""]",,[],,free radical polymerisation using a Co(III) complex catalytic chain transfer agent; spin coated from 1 wt% ethanol solution,,,,,,"[""hydroxyl"",""carboxyl""]",[],[],negative at physiological pH,[],,,,,,,,,,,,,,,lysozyme,,Sigma; species not specified,14.5,10.7,positive,QCM-D dry before/after analysis,7.4,25,30 min per lysozyme addition,,Dulbecco's phosphate buffered saline,,,,,,QCM-D with Sauerbrey relation,,surface_adsorption_ug_cm2,0.099,ug/cm2,context_dependent,dry QCM-D bound lysozyme uptake,"[""protein binding"",""sub-monolayer adsorption"",""electrostatic attraction""]",3,0.95,Lysozyme interaction with poly(HEMA)-based hydrogel
PHA-92bbc0b553-006,10.1016/j.biomaterials.2005.09.007,train,P(HEMA-MAA),spin-coated hydrogel film on SPR gold sensor chip,poly(2-hydroxyethyl methacrylate-co-methacrylic acid),"[""2-hydroxyethyl methacrylate"",""methacrylic acid""]",,[],,free radical polymerisation using a Co(III) complex catalytic chain transfer agent; spin coated from 1 wt% ethanol solution,,,,,,"[""hydroxyl"",""carboxyl""]",[],[],negative at physiological pH,[],,,,,,,,,,,,,,,lysozyme,,Sigma; species not specified,14.5,10.7,positive,SPR concentration series,7.4,25,2 min per injection,,Dulbecco's phosphate buffered saline,,,,,20 ul/min,SPR,,surface_adsorption_ug_cm2,0.045,ug/cm2,context_dependent,SPR permanent lysozyme binding,"[""permanent protein binding"",""water-insensitive bound mass"",""electrostatic attraction""]",3,0.95,Lysozyme interaction with poly(HEMA)-based hydrogel
PHA-92bbc0b553-007,10.1016/j.biomaterials.2005.09.007,train,P(HEMA-MAA),spin-coated hydrogel film on amine-functionalised silicon oxynitride DPI sensor chip,poly(2-hydroxyethyl methacrylate-co-methacrylic acid),"[""2-hydroxyethyl methacrylate"",""methacrylic acid""]",,[],,free radical polymerisation using a Co(III) complex catalytic chain transfer agent; spin coated from 1 wt% ethanol solution,,,,,,"[""hydroxyl"",""carboxyl""]",[],[],negative at physiological pH,[],,,,,,,,,,,,,,,lysozyme,,Sigma; species not specified,14.5,10.7,positive,DPI repeated injection,7.4,20,"3 min first injection, 6 min PBS rinse, 3 min second injection, 7 min PBS rinse",,Dulbecco's phosphate buffered saline,,,,,100 ul/min,DPI,,surface_adsorption_ug_cm2,0.063,ug/cm2,context_dependent,DPI lysozyme uptake,"[""matrix penetration"",""surface adsorption"",""water displacement"",""density increase"",""electrostatic attraction""]",3,0.9,Lysozyme interaction with poly(HEMA)-based hydrogel
PHA-6fba8d3d06-001,10.1016/j.biomaterials.2008.01.019,train,Hb-imprinted PAM/chitosan beads,beads,"[""chitosan"",""polyacrylamide""]","[""acrylamide""]",,"[""N,N'-methylenebisacrylamide"",""ethylene glycol diglycidylether""]",,"Entrapment of soft PAM gels into pores of cross-linked chitosan beads in the presence of Hb, followed by AcOH-SDS washing for template removal.",,,,,,"[""amino"",""hydroxyl"",""amide""]",[],[],,,,,,,,,,,,,,,,,hemoglobin,Hb,,,,,batch adsorption,6.8,25,18 h,,0.02 M phosphate buffer,,,0.1 g wet gel,5 mL,,UV spectrophotometer at 280 nm,,q_norm_mg_g,25.4,mg/g,maximize,Hb binding capacity,"[""non-specific adsorption"",""AcOH-SDS washing effect"",""molecular imprinting questioned""]",3,0.95,Imprinting effect of protein-imprinted polymers composed of chitosan and polyacrylamide: A re-examination
PHA-6fba8d3d06-002,10.1016/j.biomaterials.2008.01.019,train,NIPs-washed corresponding to Hb-imprinted PAM/chitosan beads,beads,"[""chitosan"",""polyacrylamide""]","[""acrylamide""]",,"[""N,N'-methylenebisacrylamide"",""ethylene glycol diglycidylether""]",,Non-imprinted PAM/chitosan beads prepared without template and washed with AcOH-SDS in the same way as MIPs.,,,,,,"[""amino"",""hydroxyl"",""amide""]",[],[],,,,,,,,,,,,,,,,,hemoglobin,Hb,,,,,batch adsorption,6.8,25,18 h,,0.02 M phosphate buffer,,,0.1 g wet gel,5 mL,,UV spectrophotometer at 280 nm,,q_norm_mg_g,24.7,mg/g,maximize,Hb binding capacity,"[""non-specific adsorption"",""AcOH-SDS washing effect"",""hydrogen bonding disruption""]",3,0.95,Imprinting effect of protein-imprinted polymers composed of chitosan and polyacrylamide: A re-examination
PHA-6fba8d3d06-003,10.1016/j.biomaterials.2008.01.019,train,NIPs-unwashed corresponding to Hb-imprinted PAM/chitosan beads,beads,"[""chitosan"",""polyacrylamide""]","[""acrylamide""]",,"[""N,N'-methylenebisacrylamide"",""ethylene glycol diglycidylether""]",,Non-imprinted PAM/chitosan beads prepared without template and not washed with AcOH-SDS.,,,,,,"[""amino"",""hydroxyl"",""amide""]",[],[],,,,,,,,,,,,,,,,,hemoglobin,Hb,,,,,batch adsorption,6.8,25,18 h,,0.02 M phosphate buffer,,,0.1 g wet gel,5 mL,,UV spectrophotometer at 280 nm,,q_norm_mg_g,4.2,mg/g,maximize,Hb binding capacity,"[""lower non-specific adsorption without AcOH-SDS washing""]",3,0.95,Imprinting effect of protein-imprinted polymers composed of chitosan and polyacrylamide: A re-examination
PHA-6fba8d3d06-004,10.1016/j.biomaterials.2008.01.019,train,BSA-imprinted PAM-g-chitosan hydrogel,granulated hydrogel,"[""chitosan"",""polyacrylamide grafted chitosan""]","[""acrylamide""]",,"[""N,N'-methylenebisacrylamide""]",,"Graft copolymerization of acrylamide with MBA on chitosan in aqueous medium using BSA as template, followed by granulation and AcOH-SDS washing.",,,,,,"[""amino"",""hydroxyl"",""amide""]",[],[],,,,,,,,,,,,,,,,,bovine serum albumin,BSA,bovine,,,,batch adsorption,4.7,25,18 h,,0.02 M acetate buffer,,,0.1 g wet gel,5 mL,,UV spectrophotometer at 280 nm,,q_norm_mg_g,26.4,mg/g,maximize,BSA binding capacity,"[""non-specific adsorption"",""AcOH-SDS washing effect"",""molecular imprinting questioned""]",3,0.95,Imprinting effect of protein-imprinted polymers composed of chitosan and polyacrylamide: A re-examination
PHA-6fba8d3d06-005,10.1016/j.biomaterials.2008.01.019,train,NIPs-washed corresponding to BSA-imprinted PAM-g-chitosan hydrogel,granulated hydrogel,"[""chitosan"",""polyacrylamide grafted chitosan""]","[""acrylamide""]",,"[""N,N'-methylenebisacrylamide""]",,Non-imprinted chitosan-g-PAM hydrogel prepared without template and washed with AcOH-SDS in the same way as MIPs.,,,,,,"[""amino"",""hydroxyl"",""amide""]",[],[],,,,,,,,,,,,,,,,,bovine serum albumin,BSA,bovine,,,,batch adsorption,4.7,25,18 h,,0.02 M acetate buffer,,,0.1 g wet gel,5 mL,,UV spectrophotometer at 280 nm,,q_norm_mg_g,26.6,mg/g,maximize,BSA binding capacity,"[""non-specific adsorption"",""AcOH-SDS washing effect"",""hydrogen bonding disruption""]",3,0.95,Imprinting effect of protein-imprinted polymers composed of chitosan and polyacrylamide: A re-examination
PHA-6fba8d3d06-006,10.1016/j.biomaterials.2008.01.019,train,NIPs-unwashed corresponding to BSA-imprinted PAM-g-chitosan hydrogel,granulated hydrogel,"[""chitosan"",""polyacrylamide grafted chitosan""]","[""acrylamide""]",,"[""N,N'-methylenebisacrylamide""]",,Non-imprinted chitosan-g-PAM hydrogel prepared without template and not washed with AcOH-SDS.,,,,,,"[""amino"",""hydroxyl"",""amide""]",[],[],,,,,,,,,,,,,,,,,bovine serum albumin,BSA,bovine,,,,batch adsorption,4.7,25,18 h,,0.02 M acetate buffer,,,0.1 g wet gel,5 mL,,UV spectrophotometer at 280 nm,,q_norm_mg_g,1.3,mg/g,maximize,BSA binding capacity,"[""lower non-specific adsorption without AcOH-SDS washing""]",3,0.95,Imprinting effect of protein-imprinted polymers composed of chitosan and polyacrylamide: A re-examination
PHA-2689ecc74d-002,10.1016/j.biomaterials.2008.08.003,train,BSA-capped PEG-OVS/BSA microgel coating,thin surface-attached microgel coating,"[""poly(ethylene glycol)"",""bovine serum albumin""]","[""PEG-octavinylsulfone"",""bovine serum albumin""]",,"[""bovine serum albumin amines""]",,"Michael-type conjugate addition of PEG-OVS with BSA, followed by covalent reaction with MPTS-functionalized surface and BSA capping",,,,,,"[""vinylsulfone"",""amine"",""thiol""]",[],[],,[],,,,,,,,dPCS = 100-120 nm before coating,,,,,,,bovine fibrinogen,bFg,bovine,,,,flow OWLS adsorption assay,7.4,37,2 h,,PBS,"[""KCl"",""KH2PO4"",""NaCl"",""Na2HPO4""]",,,,0.1 mL/min,optical waveguide lightmode spectroscopy,,fouling_reduction_pct,97.9,%,maximize,low fibrinogen adsorption after high-concentration challenge,"[""hydrated PEG-rich barrier"",""protein-resistant coating"",""thin coating compatible with OWLS detection""]",3,0.96,Protein adsorption and cell adhesion on nanoscale bioactive coatings formed from poly(ethylene glycol) and albumin microgels
