Repository: sunyrain/PHA

# PHA Protein-Hydrogel Adsorption Dataset

Generated: 2026-07-05T11:36:45

## Scope

This curated package organizes literature-derived protein-hydrogel adsorption, binding, immobilization, antifouling, and related biointerface records extracted from the local PHA corpus.

The primary unit is one record:

`paper + hydrogel/sample + protein/mixture + experimental condition + measured outcome`

## Contents

- `data/sources.csv`: article-level metadata, extraction status, and curation decision.
- `data/records_flat.csv`: flattened record-level table with provenance, hydrogel, protein, condition, outcome, mechanism, and quality fields.

File: data/curated/pha_scientific_dataset_20260705/data/inverse_design_seed.csv (part 23 of 62)
record_id,doi,doi_split,hydrogel_name,hydrogel_format,polymer_backbone,monomers,monomer_ratios,crosslinker,crosslinker_concentration,synthesis_method,preparation_solvent,preparation_pH,preparation_temp_C,gelation_time,post_treatment,functional_groups,ligand_or_affinity_group,filler_or_composite,charge_class,responsive_type,swelling_ratio,water_content_pct,porosity_pct,pore_size_value,pore_size_unit,mesh_size,surface_area,particle_size,thickness,roughness,zeta_potential_mV,contact_angle_deg,young_modulus,degradation_or_stability,protein_name,protein_abbreviation,protein_species_or_source,protein_mw_kDa,protein_pI,protein_charge_at_pH,experiment_mode,pH,temperature_C,contact_time,contact_time_unit,buffer,salt_type,salt_concentration,hydrogel_dosage,solution_volume,flow_rate,detection_method,replicate_count,target_name,target_value,target_unit,target_direction,outcome_label,mechanism_tags,source_quality_score,extraction_confidence,article_title
PHA-cea2c362e5-001,10.1016/j.biomaterials.2009.06.025,train,cross-linked pHEMA,8 mm hydrogel disc,"[""poly(2-hydroxyethyl methacrylate)""]","[""2-hydroxyethyl methacrylate""]",,"[""tetraethylene glycol dimethacrylate""]",,redox radical polymerization of HEMA with TEGDMA crosslinker,,,,,,"[""hydroxyl"",""ester""]",[],[],,[],,,,,,,,8 mm diameter discs; 1 mm thick film,,,,,,,human serum albumin,HSA,human,66.438,,,batch adsorption,7.4,37,1 h adsorption plus 24 h soak,,citrate phosphate-buffered saline with sodium azide and NaI,"[""sodium chloride"",""sodium azide"",""sodium iodide""]","[""0.012 M NaCl"",""0.02% sodium azide"",""0.01 M NaI""]",,1 mL total during adsorption,,125I-HSA radiolabel counted by gamma counter,,surface_adsorption_ug_cm2,0.1,ug/cm2,context_dependent,HSA adsorption after 24 h soak,"[""low fouling hydrogel"",""hydrophilic background""]",3,0.94,Protein adsorption and clotting time of pHEMA hydrogels modified with C18 ligands to adsorb albumin selectively and reversibly
PHA-cea2c362e5-002,10.1016/j.biomaterials.2009.06.025,train,pHEMA derivatized in 1% octadecyl isocyanate solution,8 mm surface-modified hydrogel disc,"[""poly(2-hydroxyethyl methacrylate)""]","[""2-hydroxyethyl methacrylate""]",,"[""tetraethylene glycol dimethacrylate""]",,pHEMA discs immersed in 1% octadecyl isocyanate in THF with dibutyltin dilaurate catalyst at 40 C for 2 h,,,,,,"[""hydroxyl"",""urethane linkage"",""C18 alkyl chain""]","[""octadecyl ligand"",""C18 ligand""]",[],,[],,,,,,,,8 mm diameter discs; 1 mm thick film,,,,,,,human serum albumin,HSA,human,66.438,,,batch adsorption,7.4,37,1 h adsorption plus 24 h soak,,citrate phosphate-buffered saline with sodium azide and NaI,"[""sodium chloride"",""sodium azide"",""sodium iodide""]","[""0.012 M NaCl"",""0.02% sodium azide"",""0.01 M NaI""]",,1 mL total during adsorption,,125I-HSA radiolabel counted by gamma counter,,surface_adsorption_ug_cm2,0.08,ug/cm2,context_dependent,HSA adsorption after 24 h soak,"[""C18 ligand"",""albumin fatty-acid pocket binding"",""selective adsorption""]",3,0.95,Protein adsorption and clotting time of pHEMA hydrogels modified with C18 ligands to adsorb albumin selectively and reversibly
PHA-cea2c362e5-003,10.1016/j.biomaterials.2009.06.025,train,pHEMA derivatized in 2.5% octadecyl isocyanate solution,8 mm surface-modified hydrogel disc,"[""poly(2-hydroxyethyl methacrylate)""]","[""2-hydroxyethyl methacrylate""]",,"[""tetraethylene glycol dimethacrylate""]",,pHEMA discs immersed in 2.5% octadecyl isocyanate in THF with dibutyltin dilaurate catalyst at 40 C for 2 h,,,,,,"[""hydroxyl"",""urethane linkage"",""C18 alkyl chain""]","[""octadecyl ligand"",""C18 ligand""]",[],,[],,,,,,,,8 mm diameter discs; 1 mm thick film,,,,,,,human serum albumin,HSA,human,66.438,,,batch adsorption,7.4,37,1 h adsorption plus 24 h soak,,citrate phosphate-buffered saline with sodium azide and NaI,"[""sodium chloride"",""sodium azide"",""sodium iodide""]","[""0.012 M NaCl"",""0.02% sodium azide"",""0.01 M NaI""]",,1 mL total during adsorption,,125I-HSA radiolabel counted by gamma counter,,surface_adsorption_ug_cm2,0.07,ug/cm2,context_dependent,HSA adsorption after 24 h soak,"[""C18 ligand"",""albumin fatty-acid pocket binding"",""selective adsorption"",""reversible adsorption""]",3,0.95,Protein adsorption and clotting time of pHEMA hydrogels modified with C18 ligands to adsorb albumin selectively and reversibly
PHA-cea2c362e5-005,10.1016/j.biomaterials.2009.06.025,train,pHEMA derivatized in 10% octadecyl isocyanate solution,8 mm surface-modified hydrogel disc,"[""poly(2-hydroxyethyl methacrylate)""]","[""2-hydroxyethyl methacrylate""]",,"[""tetraethylene glycol dimethacrylate""]",,pHEMA discs immersed in 10% octadecyl isocyanate in THF with dibutyltin dilaurate catalyst at 40 C for 2 h,,,,,,"[""hydroxyl"",""urethane linkage"",""C18 alkyl chain""]","[""octadecyl ligand"",""C18 ligand""]",[],,[],,,,,,,,8 mm diameter discs; 1 mm thick film,,,,,,,human serum albumin,HSA,human,66.438,,,batch adsorption,7.4,37,1 h adsorption plus 24 h soak,,citrate phosphate-buffered saline with sodium azide and NaI,"[""sodium chloride"",""sodium azide"",""sodium iodide""]","[""0.012 M NaCl"",""0.02% sodium azide"",""0.01 M NaI""]",,1 mL total during adsorption,,125I-HSA radiolabel counted by gamma counter,,surface_adsorption_ug_cm2,0.27,ug/cm2,context_dependent,HSA adsorption after 24 h soak,"[""C18 ligand"",""hydrophobic interaction"",""multilayer adsorption"",""surface roughness"",""loss of selectivity""]",3,0.96,Protein adsorption and clotting time of pHEMA hydrogels modified with C18 ligands to adsorb albumin selectively and reversibly
PHA-cea2c362e5-006,10.1016/j.biomaterials.2009.06.025,train,pHEMA derivatized in 20% octadecyl isocyanate solution,8 mm surface-modified hydrogel disc,"[""poly(2-hydroxyethyl methacrylate)""]","[""2-hydroxyethyl methacrylate""]",,"[""tetraethylene glycol dimethacrylate""]",,pHEMA discs immersed in 20% octadecyl isocyanate in THF with dibutyltin dilaurate catalyst at 40 C for 2 h,,,,,,"[""hydroxyl"",""urethane linkage"",""C18 alkyl chain""]","[""octadecyl ligand"",""C18 ligand""]",[],,[],,,,,,,,8 mm diameter discs; 1 mm thick film,,,,,,,human serum albumin,HSA,human,66.438,,,batch adsorption,7.4,37,1 h adsorption plus 24 h soak,,citrate phosphate-buffered saline with sodium azide and NaI,"[""sodium chloride"",""sodium azide"",""sodium iodide""]","[""0.012 M NaCl"",""0.02% sodium azide"",""0.01 M NaI""]",,1 mL total during adsorption,,125I-HSA radiolabel counted by gamma counter,,surface_adsorption_ug_cm2,0.335,ug/cm2,context_dependent,HSA adsorption after 24 h soak,"[""C18 ligand"",""hydrophobic interaction"",""multilayer adsorption"",""surface roughness"",""loss of selectivity""]",3,0.96,Protein adsorption and clotting time of pHEMA hydrogels modified with C18 ligands to adsorb albumin selectively and reversibly
PHA-cea2c362e5-009,10.1016/j.biomaterials.2009.06.025,train,pHEMA derivatized in 2.5% octadecyl isocyanate solution,8 mm surface-modified hydrogel disc,"[""poly(2-hydroxyethyl methacrylate)""]","[""2-hydroxyethyl methacrylate""]",,"[""tetraethylene glycol dimethacrylate""]",,pHEMA discs immersed in 2.5% octadecyl isocyanate in THF with dibutyltin dilaurate catalyst at 40 C for 2 h,,,,,,"[""hydroxyl"",""urethane linkage"",""C18 alkyl chain""]","[""octadecyl ligand"",""C18 ligand""]",[],,[],,,,,,,,8 mm diameter discs; 1 mm thick film,,,,,,,human serum albumin,HSA,human,66.438,,,exchange after adsorption,7.4,37,1 h preadsorption plus 24 h soak plus 24 h exchange,,citrate phosphate-buffered saline with sodium azide and NaI,"[""sodium chloride"",""sodium azide"",""sodium iodide""]","[""0.012 M NaCl"",""0.02% sodium azide"",""0.01 M NaI""]",,,,125I-HSA radiolabel counted by gamma counter,,retained_capacity_pct,42.0,%,maximize,albumin exchangeability,"[""reversible adsorption"",""selective exchange"",""albumin fatty-acid pocket binding""]",3,0.93,Protein adsorption and clotting time of pHEMA hydrogels modified with C18 ligands to adsorb albumin selectively and reversibly
PHA-cea2c362e5-010,10.1016/j.biomaterials.2009.06.025,train,pHEMA derivatized in 1% octadecyl isocyanate solution,8 mm surface-modified hydrogel disc,"[""poly(2-hydroxyethyl methacrylate)""]","[""2-hydroxyethyl methacrylate""]",,"[""tetraethylene glycol dimethacrylate""]",,pHEMA discs immersed in 1% octadecyl isocyanate in THF with dibutyltin dilaurate catalyst at 40 C for 2 h,,,,,,"[""hydroxyl"",""urethane linkage"",""C18 alkyl chain""]","[""octadecyl ligand"",""C18 ligand""]",[],,[],,,,,,,,8 mm diameter discs; 1 mm thick film,,,,,,,human serum albumin,HSA,human,66.438,,,exchange after adsorption,7.4,37,1 h preadsorption plus 24 h soak plus 24 h exchange,,citrate phosphate-buffered saline with sodium azide and NaI,"[""sodium chloride"",""sodium azide"",""sodium iodide""]","[""0.012 M NaCl"",""0.02% sodium azide"",""0.01 M NaI""]",,,,125I-HSA radiolabel counted by gamma counter,,retained_capacity_pct,35.0,%,maximize,albumin exchangeability in HSA solution,"[""reversible adsorption"",""albumin exchange""]",3,0.92,Protein adsorption and clotting time of pHEMA hydrogels modified with C18 ligands to adsorb albumin selectively and reversibly
PHA-55e6405820-001,10.1016/j.biomaterials.2011.05.058,train,APMAAm hydrogel interface,thin hydrogel coating on QCM-D crystal,"[""poly(aminopropylmethacrylamide)""]","[""N-(3-Aminopropyl)methacrylamide hydrochloride""]",,"[""N,N-methylenebis(acrylamide)""]",,photoinitiated radical addition polymerization on spin-coated polystyrene-coated QCM-D sensor crystal,,,,,,"[""amine"",""amide""]",[],"[""polystyrene support""]",cationic or aminated,[],,,,,,,,,,,,"{""advancing_water_contact_angle"":35.3,""error"":0.3,""unit"":""deg""}",,,complete mTeSR1 media protein mixture,,"defined hESC culture medium containing bovine serum albumin, transforming growth factor beta, and basic fibroblastic growth factor",,,,QCM-D flow adsorption,,,15 min,,DPBS baseline and rinse,,,,,400 uL/min,QCM-D with Sauerbrey relationship using n=7 overtone,,surface_adsorption_ug_cm2,0.62,ug/cm2,context_dependent,complete mTeSR1 layer adsorption on APMAAm,"[""protein adsorption"",""competitive adsorption"",""BSA-mediated attachment"",""rigid adsorbed film""]",3,0.95,Engineered polymer-media interfaces for the long-term self-renewal of human embryonic stem cells
PHA-55e6405820-002,10.1016/j.biomaterials.2011.05.058,train,APMAAm hydrogel interface,thin hydrogel coating on QCM-D crystal,"[""poly(aminopropylmethacrylamide)""]","[""N-(3-Aminopropyl)methacrylamide hydrochloride""]",,"[""N,N-methylenebis(acrylamide)""]",,photoinitiated radical addition polymerization on spin-coated polystyrene-coated QCM-D sensor crystal,,,,,,"[""amine"",""amide""]",[],"[""polystyrene support""]",cationic or aminated,[],,,,,,,,,,,,"{""advancing_water_contact_angle"":35.3,""error"":0.3,""unit"":""deg""}",,,bovine serum albumin,BSA,bovine,66,,,sequential QCM-D flow adsorption,,,15 min for BSA adsorption,,DPBS baseline and rinse,,,,,400 uL/min,QCM-D with Sauerbrey relationship using n=7 overtone,,surface_adsorption_ug_cm2,1.08,ug/cm2,context_dependent,BSA adsorption from incomplete mTeSR1 on APMAAm,"[""BSA adsorption"",""aminated interface"",""cell-adhesive protein conformation"",""limited exchange by complete media"",""hydrated viscoelastic film""]",3,0.97,Engineered polymer-media interfaces for the long-term self-renewal of human embryonic stem cells
PHA-cfc22f8eaf-001,10.1016/j.biomaterials.2014.05.079,train,MBP-imprinted AAm/NIPAm hydrogel film,thin film on silane-modified glass slide,poly(acrylamide-co-N-isopropylacrylamide),"[""acrylamide (AAm)"",""N-isopropylacrylamide (NIPAm)""]",,"N,N-methylenebisacrylamide (MBA), 2 mol.%",,"Free-radical polymerization of AAm/NIPAm/MBA with ammonium persulfate and TEMED in 10 mM Tris pH 7 on silanized glass at 37 C for 1.5 h, followed by proteinase K extraction.",,,,,,"[""amide groups from AAm"",""N-isopropylamide groups from NIPAm""]","[""MBP-imprinted binding cavities""]",[],,,,,,13.4,um,,,,,,,,,,maltose binding protein,MBP,,41,5.22,net negative inferred from pH 7 above reported pI 5.22,batch rebinding after template extraction,7,,5 h incubation followed by 5 min Tris rinse,,10 mM Tris buffer,,,one film,1 mL,,Cy3 fluorescence microscopy with calibration to protein concentration,,imprinting factor,3.8,dimensionless,context_dependent,optimal MBP imprinting factor,"[""molecular imprinting"",""hydrogen bonding"",""hydrophobic interactions"",""transport-cavity balance""]",3,,Protein imprinting in polyacrylamide-based gels
PHA-cfc22f8eaf-002,10.1016/j.biomaterials.2014.05.079,train,MBP-imprinted AAm/NIPAm hydrogel film,thin film on silane-modified glass slide,poly(acrylamide-co-N-isopropylacrylamide),"[""acrylamide (AAm)"",""N-isopropylacrylamide (NIPAm)""]",,"N,N-methylenebisacrylamide (MBA), 2 mol.%",,Free-radical polymerization with MBP-Cy3 template followed by proteinase K extraction.,,,,,,"[""amide groups from AAm"",""N-isopropylamide groups from NIPAm""]","[""MBP-imprinted binding cavities""]",[],,,,,,13.4,um,,,,,,,,,,bovine serum albumin,BSA,bovine; obtained from Sigma,66,4.7,net negative inferred from pH 7 above reported pI 4.7,batch uptake in MBP-imprinted and non-imprinted films,7,,5 h incubation followed by 5 min Tris rinse,,10 mM Tris buffer,,,one film,1 mL,,Cy3 fluorescence microscopy,,imprinting factor,1.02,dimensionless,context_dependent,BSA uptake selectivity in MBP-imprinted hydrogel,"[""template selectivity"",""shape/chemistry mismatch""]",3,,Protein imprinting in polyacrylamide-based gels
PHA-cfc22f8eaf-003,10.1016/j.biomaterials.2014.05.079,train,MBP-imprinted AAm/NIPAm hydrogel film,thin film on silane-modified glass slide,poly(acrylamide-co-N-isopropylacrylamide),"[""acrylamide (AAm)"",""N-isopropylacrylamide (NIPAm)""]",,"N,N-methylenebisacrylamide (MBA), 2 mol.%",,Free-radical polymerization with MBP-Cy3 template followed by proteinase K extraction.,,,,,,"[""amide groups from AAm"",""N-isopropylamide groups from NIPAm""]","[""MBP-imprinted binding cavities""]",[],,,,,,13.4,um,,,,,,,,,,ovalbumin,OVA,obtained from Sigma; biological species not stated in supplied context,45,4.6,net negative inferred from pH 7 above reported pI 4.6,batch uptake in MBP-imprinted and non-imprinted films,7,,5 h incubation followed by 5 min Tris rinse,,10 mM Tris buffer,,,one film,1 mL,,Cy3 fluorescence microscopy,,imprinting factor,1.09,dimensionless,context_dependent,OVA uptake selectivity in MBP-imprinted hydrogel,"[""template selectivity"",""shape/chemistry mismatch""]",3,,Protein imprinting in polyacrylamide-based gels
PHA-cfc22f8eaf-005,10.1016/j.biomaterials.2014.05.079,train,MBP-imprinted AAm/NIPAm hydrogel film,thin film on silane-modified glass slide,poly(acrylamide-co-N-isopropylacrylamide),"[""acrylamide (AAm)"",""N-isopropylacrylamide (NIPAm)""]",,"N,N-methylenebisacrylamide (MBA), 2 mol.%",,Free-radical polymerization with MBP-Cy3 template followed by proteinase K extraction.,,,,,,"[""amide groups from AAm"",""N-isopropylamide groups from NIPAm""]","[""MBP-imprinted binding cavities""]",[],,,,,,13.4,um,,,,,,,,,,maltose binding protein,MBP,,41,5.22,net negative inferred from pH 7 above reported pI 5.22,time-resolved batch rebinding,7,,time points up to 44 h; uptake plateau after about 5 h,,10 mM Tris buffer,,,one film,1 mL,,Cy3 fluorescence microscopy,,binding_efficiency_pct,33.0,%,maximize,MBP uptake plateau in imprinted film,"[""diffusion-limited uptake"",""imprinted cavities"",""polymer wall diffusion""]",3,,Protein imprinting in polyacrylamide-based gels
PHA-cfc22f8eaf-006,10.1016/j.biomaterials.2014.05.079,train,non-imprinted AAm/NIPAm hydrogel film,thin film on silane-modified glass slide,poly(acrylamide-co-N-isopropylacrylamide),"[""acrylamide (AAm)"",""N-isopropylacrylamide (NIPAm)""]",,"N,N-methylenebisacrylamide (MBA), 2 mol.%",,Free-radical polymerization without protein template; subjected to same proteinase K treatment as imprinted films.,,,,,,"[""amide groups from AAm"",""N-isopropylamide groups from NIPAm""]",[],[],,,,,,6.2,um,,,,,,,,,,maltose binding protein,MBP,,41,5.22,net negative inferred from pH 7 above reported pI 5.22,time-resolved batch uptake in non-imprinted control,7,,uptake reached plateau in first 20 min; monitored through 44 h,,10 mM Tris buffer,,,one film,1 mL,,Cy3 fluorescence microscopy,,protein concentration in film,0.018,mg mL^-1 film,context_dependent,rapid MBP uptake plateau in non-imprinted film,"[""weak nonspecific binding"",""surface binding"",""rapid uptake""]",3,,Protein imprinting in polyacrylamide-based gels
PHA-cfc22f8eaf-007,10.1016/j.biomaterials.2014.05.079,train,non-imprinted AAm/NIPAm hydrogel film,thin film on silane-modified glass slide,poly(acrylamide-co-N-isopropylacrylamide),"[""acrylamide (AAm)"",""N-isopropylacrylamide (NIPAm)""]",,"N,N-methylenebisacrylamide (MBA), 2 mol.%",,Free-radical polymerization without template; same post-treatment as imprinted films.,,,,,,"[""amide groups from AAm"",""N-isopropylamide groups from NIPAm""]",[],[],,,,,,6.2,um,,,,,,,,,,maltose binding protein,MBP,,41,5.22,net negative inferred from pH 7 above reported pI 5.22,batch concentration series in non-imprinted films,7,,5 h incubation followed by 5 min Tris rinse,,10 mM Tris buffer,,,one film,1 mL,,Cy3 fluorescence microscopy,,"Langmuir c_p,max parameter",0.024,mg mL^-1 film,context_dependent,Langmuir-like MBP uptake in non-imprinted film,"[""Langmuir isotherm"",""weak nonspecific binding"",""internal surface adsorption""]",3,,Protein imprinting in polyacrylamide-based gels
PHA-cfc22f8eaf-009,10.1016/j.biomaterials.2014.05.079,train,as-imprinted MBP-containing AAm/NIPAm hydrogel film,thin film on silane-modified glass slide,poly(acrylamide-co-N-isopropylacrylamide),"[""acrylamide (AAm)"",""N-isopropylacrylamide (NIPAm)""]",,"N,N-methylenebisacrylamide (MBA), 2 mol.%",,Free-radical polymerization with MBP-Cy3 template; this record concerns buffer elution before complete protease extraction.,,,,,,"[""amide groups from AAm"",""N-isopropylamide groups from NIPAm""]","[""MBP-imprinted binding sites formed during polymerization""]",[],,,,,,13.4,um,,,,,,,,,,maltose binding protein,MBP,,41,5.22,net negative inferred from pH 7 above reported pI 5.22,buffer elution from as-imprinted film,7,,about 5 h; observed up to 58 h,,Tris buffer,,,one film,,,Cy3 fluorescence microscopy,,removal_efficiency_pct,80.0,%,maximize,strongly retained template fraction after buffer elution,"[""strong binding sites"",""weak binding sites"",""binding energy distribution"",""hydrogen bonding"",""hydrophobic interactions""]",3,,Protein imprinting in polyacrylamide-based gels
PHA-cfc22f8eaf-010,10.1016/j.biomaterials.2014.05.079,train,digested MBP-imprinted AAm/NIPAm hydrogel film,thin film on silane-modified glass slide,poly(acrylamide-co-N-isopropylacrylamide),"[""acrylamide (AAm)"",""N-isopropylacrylamide (NIPAm)""]",,"N,N-methylenebisacrylamide (MBA), 2 mol.%",,Polymerization with MBP-Cy3 followed by buffer elution and proteinase K digestion to remove strongly bound protein.,,,,,,"[""amide groups from AAm"",""N-isopropylamide groups from NIPAm""]","[""digested MBP-imprinted binding cavities""]",[],,,,,,13.4,um,,,,,,,,,,maltose binding protein,MBP,,41,5.22,net negative inferred from pH 7 above reported pI 5.22,rebinding after proteinase K digestion of imprinted film,7,,5 h incubation with MBP followed by rinse,,10 mM Tris buffer,,,one film,1 mL,,Cy3 fluorescence microscopy,,binding_efficiency_pct,30.0,%,maximize,MBP rebinding after removal of strongly bound template,"[""accessible imprinted cavities"",""rebinding"",""binding-site accessibility""]",3,,Protein imprinting in polyacrylamide-based gels
PHA-cfc22f8eaf-011,10.1016/j.biomaterials.2014.05.079,train,digested and rebound MBP-imprinted AAm/NIPAm hydrogel film,thin film on silane-modified glass slide,poly(acrylamide-co-N-isopropylacrylamide),"[""acrylamide (AAm)"",""N-isopropylacrylamide (NIPAm)""]",,"N,N-methylenebisacrylamide (MBA), 2 mol.%",,"Polymerization with MBP-Cy3, proteinase K digestion, rebinding with MBP-Cy3, then buffer elution.",,,,,,"[""amide groups from AAm"",""N-isopropylamide groups from NIPAm""]","[""accessible strong MBP-imprinted binding cavities""]",[],,,,,,13.4,um,,,,,,,,,,maltose binding protein,MBP,,41,5.22,net negative inferred from pH 7 above reported pI 5.22,rebinding followed by buffer elution,7,,5 h rebinding followed by 5 h buffer elution,,10 mM Tris buffer,,,one film,1 mL rebinding solution,,Cy3 fluorescence microscopy,,retained_capacity_pct,3.6,%,maximize,strongly retained MBP after rebinding and elution,"[""strong binding"",""binding energy distribution"",""accessible cavities"",""inaccessible cavities""]",3,,Protein imprinting in polyacrylamide-based gels
PHA-47f25ca8b8-006,10.1016/j.biomaterials.2014.06.001,train,Apt-H-functionalized superporous PEG hydrogel,bulk superporous hydrogel,"[""poly(ethylene glycol) diacrylate""]","[""PEG700DA"",""Acrydite-modified Apt-H""]",,"[""PEG700DA""]",,free radical polymerization coupled with gas foaming,,,,,,"[""Acrydite"",""oligonucleotide aptamer""]","[""Apt-H anti-PDGF-BB aptamer""]",[],,"[""aptamer affinity"",""sequence-responsive""]",,,,,,,,,,,,,,,platelet-derived growth factor BB,PDGF-BB,recombinant human,24.3,,,wash retention assay,,,5 min,,washing buffer,,,,,,ELISA,,PDGF-BB in washing solution,23.0,ng,context_dependent,PDGF-BB detected in wash,"[""aptamer density"",""aptamer affinity binding""]",3,0.99,Aptamer-functionalized superporous hydrogels for sequestration and release of growth factors regulated via molecular recognition
PHA-47f25ca8b8-007,10.1016/j.biomaterials.2014.06.001,train,Apt-H-functionalized superporous PEG hydrogel,bulk superporous hydrogel,"[""poly(ethylene glycol) diacrylate""]","[""PEG700DA"",""Acrydite-modified Apt-H""]",,"[""PEG700DA""]",,free radical polymerization coupled with gas foaming,,,,,,"[""Acrydite"",""oligonucleotide aptamer""]","[""Apt-H anti-PDGF-BB aptamer""]",[],,"[""aptamer affinity"",""sequence-responsive""]",,,,,,,,,,,,,,,platelet-derived growth factor BB,PDGF-BB,recombinant human,24.3,,,wash retention assay,,,24 h,,washing buffer,,,,,,ELISA,,retained_capacity_pct,90.0,%,maximize,PDGF-BB retained,"[""aptamer density"",""aptamer affinity binding"",""rebinding during diffusion""]",3,0.99,Aptamer-functionalized superporous hydrogels for sequestration and release of growth factors regulated via molecular recognition
PHA-47f25ca8b8-008,10.1016/j.biomaterials.2014.06.001,train,Apt-H-functionalized superporous PEG hydrogel,bulk superporous hydrogel,"[""poly(ethylene glycol) diacrylate""]","[""PEG700DA"",""Acrydite-modified Apt-H""]",,"[""PEG700DA""]",,free radical polymerization coupled with gas foaming,,,,,,"[""Acrydite"",""oligonucleotide aptamer""]","[""Apt-H anti-PDGF-BB aptamer""]",[],,"[""aptamer affinity"",""sequence-responsive""]",,,,,,,,,,,,,,,platelet-derived growth factor BB,PDGF-BB,recombinant human,24.3,,,wash retention assay,,,24 h,,washing solution,,,,,,ELISA,,retained_capacity_pct,99.7,%,maximize,PDGF-BB retained,"[""aptamer density"",""aptamer affinity binding"",""rebinding during diffusion""]",3,0.99,Aptamer-functionalized superporous hydrogels for sequestration and release of growth factors regulated via molecular recognition
PHA-47f25ca8b8-011,10.1016/j.biomaterials.2014.06.001,train,Apt-H-functionalized superporous PEG hydrogel treated with CS-2,bulk superporous hydrogel,"[""poly(ethylene glycol) diacrylate""]","[""PEG700DA"",""Acrydite-modified Apt-H""]",,"[""PEG700DA""]",,free radical polymerization coupled with gas foaming,,,,,,"[""Acrydite"",""oligonucleotide aptamer""]","[""Apt-H anti-PDGF-BB aptamer"",""CS-2 complementary sequence trigger""]",[],,"[""aptamer affinity"",""sequence-responsive"",""complementary-sequence-triggered release""]",,,,,,,,,,,,,,,platelet-derived growth factor BB,PDGF-BB,recombinant human,24.3,,,triggered release assay,,37,1 h CS-2 treatment at day 5,,"PBS supplemented with 0.1% BSA, 0.05% Tween 20, and 0.09% sodium azide",,,,1 mL release medium,,ELISA,,PDGF-BB released during 1 h CS-2 treatment at day 5,0.2,ug,context_dependent,CS-2-triggered PDGF-BB release,"[""complementary-sequence hybridization"",""competitive displacement"",""molecular recognition"",""triggered release""]",3,0.98,Aptamer-functionalized superporous hydrogels for sequestration and release of growth factors regulated via molecular recognition
PHA-c80ea65d9c-005,10.1016/j.biomaterials.2014.11.026,test,PEG-RGD hydrogel,subcutaneous implant disk,"[""poly(ethylene glycol) diacrylate""]","[""PEG-dA"",""acryloyl-PEG-YRGDS""]",,"[""PEG-dA""]",,"20% (w/w) PEG-dA, 0.0125% (w/w) I2959, and 5 mM acryloyl-PEG-YRGDS in PBS pH 7.4, photopolymerized with 365 nm light for 10 min",,,,,,"[""acrylate"",""PEG ether"",""peptide""]","[""YRGDS"",""RGD""]",[],net negative,"[""cell-adhesive peptide-functionalized""]",,,,,,approximately 45 Å,,"5 mm diameter, 0.8 mm thickness disk",,,,,,,in vivo adsorbed host proteins,,mouse subcutaneous implantation environment,,,,in vivo subcutaneous implantation adsorption,,,30 min implantation; 2 h extraction,,50 mM ammonium bicarbonate used for extraction after explant,ammonium bicarbonate,50 mM,two implants of same material per animal for protein adsorption studies,,,"[""BCA assay"",""SDS-PAGE"",""silver staining""]",,surface_adsorption_ug_cm2,75.0,ug/cm2,context_dependent,in vivo adsorbed total protein mass,"[""in vivo protein corona"",""RGD bioactivity"",""nonspecific adsorption""]",3,0.9,Linking the foreign body response and protein adsorption to PEG-based hydrogels using proteomics
PHA-c80ea65d9c-006,10.1016/j.biomaterials.2014.11.026,test,PEG-RDG hydrogel,subcutaneous implant disk,"[""poly(ethylene glycol) diacrylate""]","[""PEG-dA"",""acryloyl-PEG-YRDGS""]",,"[""PEG-dA""]",,"20% (w/w) PEG-dA, 0.0125% (w/w) I2959, and 5 mM acryloyl-PEG-YRDGS in PBS pH 7.4, photopolymerized with 365 nm light for 10 min",,,,,,"[""acrylate"",""PEG ether"",""peptide""]","[""YRDGS"",""RDG""]",[],net negative,"[""scrambled peptide-functionalized""]",,,,,,approximately 45 Å,,"5 mm diameter, 0.8 mm thickness disk",,,,,,,in vivo adsorbed host proteins,,mouse subcutaneous implantation environment,,,,in vivo subcutaneous implantation adsorption,,,30 min implantation; 2 h extraction,,50 mM ammonium bicarbonate used for extraction after explant,ammonium bicarbonate,50 mM,two implants of same material per animal for protein adsorption studies,,,"[""BCA assay"",""SDS-PAGE"",""silver staining""]",,surface_adsorption_ug_cm2,75.0,ug/cm2,context_dependent,in vivo adsorbed total protein mass,"[""in vivo protein corona"",""scrambled peptide control"",""nonspecific adsorption""]",3,0.9,Linking the foreign body response and protein adsorption to PEG-based hydrogels using proteomics
PHA-c80ea65d9c-007,10.1016/j.biomaterials.2014.11.026,test,PEG hydrogel,subcutaneous implant disk,"[""poly(ethylene glycol) diacrylate""]","[""PEG-dA""]",,"[""PEG-dA""]",,"20% (w/w) PEG-dA with 0.0125% (w/w) I2959 in PBS pH 7.4, photopolymerized with 365 nm light for 10 min",,,,,,"[""acrylate"",""PEG ether""]",[],[],neutral,[],,,,,,approximately 45 Å,,"5 mm diameter, 0.8 mm thickness disk",,,,,,,in vivo adsorbed host protein panel,,Mus musculus,,,,in vivo adsorption followed by LC-MS/MS proteomics,,37,30 min implantation; overnight trypsinization at 37 °C,,50 mM ammonium bicarbonate extraction,ammonium bicarbonate,50 mM,,,,"[""LC-MS/MS"",""normalized spectral counting""]",,identified proteins,370.0,count,context_dependent,number of identified adsorbed proteins,"[""protein corona"",""acute inflammatory response"",""wound response"",""complement involvement""]",3,0.95,Linking the foreign body response and protein adsorption to PEG-based hydrogels using proteomics
PHA-c80ea65d9c-008,10.1016/j.biomaterials.2014.11.026,test,PEG-RGD hydrogel,subcutaneous implant disk,"[""poly(ethylene glycol) diacrylate""]","[""PEG-dA"",""acryloyl-PEG-YRGDS""]",,"[""PEG-dA""]",,"20% (w/w) PEG-dA, 0.0125% (w/w) I2959, and 5 mM acryloyl-PEG-YRGDS in PBS pH 7.4, photopolymerized with 365 nm light for 10 min",,,,,,"[""acrylate"",""PEG ether"",""peptide""]","[""YRGDS"",""RGD""]",[],net negative,"[""cell-adhesive peptide-functionalized""]",,,,,,approximately 45 Å,,"5 mm diameter, 0.8 mm thickness disk",,,,,,,in vivo adsorbed host protein panel,,Mus musculus,,,,in vivo adsorption followed by LC-MS/MS proteomics,,37,30 min implantation; overnight trypsinization at 37 °C,,50 mM ammonium bicarbonate extraction,ammonium bicarbonate,50 mM,,,,"[""LC-MS/MS"",""normalized spectral counting""]",,identified proteins,349.0,count,context_dependent,number of identified adsorbed proteins,"[""protein corona"",""RGD bioactivity"",""acute inflammatory response"",""wound response""]",3,0.95,Linking the foreign body response and protein adsorption to PEG-based hydrogels using proteomics
PHA-c80ea65d9c-009,10.1016/j.biomaterials.2014.11.026,test,PEG-RDG hydrogel,subcutaneous implant disk,"[""poly(ethylene glycol) diacrylate""]","[""PEG-dA"",""acryloyl-PEG-YRDGS""]",,"[""PEG-dA""]",,"20% (w/w) PEG-dA, 0.0125% (w/w) I2959, and 5 mM acryloyl-PEG-YRDGS in PBS pH 7.4, photopolymerized with 365 nm light for 10 min",,,,,,"[""acrylate"",""PEG ether"",""peptide""]","[""YRDGS"",""RDG""]",[],net negative,"[""scrambled peptide-functionalized""]",,,,,,approximately 45 Å,,"5 mm diameter, 0.8 mm thickness disk",,,,,,,in vivo adsorbed host protein panel,,Mus musculus,,,,in vivo adsorption followed by LC-MS/MS proteomics,,37,30 min implantation; overnight trypsinization at 37 °C,,50 mM ammonium bicarbonate extraction,ammonium bicarbonate,50 mM,,,,"[""LC-MS/MS"",""normalized spectral counting""]",,identified proteins,391.0,count,context_dependent,number of identified adsorbed proteins,"[""protein corona"",""scrambled peptide control"",""acute inflammatory response"",""wound response""]",3,0.95,Linking the foreign body response and protein adsorption to PEG-based hydrogels using proteomics
PHA-e14f86c56f-001,10.1016/j.biomaterials.2015.01.039,train,poly(AAm-AGE) cryogel,supermacroporous monolithic cryogel column,"[""poly(acrylamide-allyl glycidyl ether)""]","[""acrylamide"",""allyl glycidyl ether""]",,"[""N,N'-methylene-bis(acrylamide)""]",,free radical cryogelation in frozen state with APS/TEMED,,,,,,"[""epoxy"",""aldehyde after ethylenediamine/glutaraldehyde derivatization""]","[""protein A""]",[],,[],AAm-AGE cryogels had significantly higher swelling degree than other cryogels,,,,,,,,,,,,,,protein A,Protein-A,Staphylococcus aureus,55,,,recirculated cryogel column coupling,7.2,4,24 h,,0.1 m sodium phosphate buffer,,,1 mL cryogel column,12 mL,1 mL/min,BCA assay,,q_norm_mg_g,96.4,mg/g,maximize,protein A binding capacity on AAm-AGE,"[""covalent immobilization"",""epoxy-aldehyde coupling"",""large interconnected pores""]",3,0.98,Affinity binding of antibodies to supermacroporous cryogel adsorbents with immobilized protein A for removal of anthrax toxin protective antigen
PHA-e14f86c56f-002,10.1016/j.biomaterials.2015.01.039,train,poly(HEMA-co-MBA) cryogel,supermacroporous monolithic cryogel column,"[""poly(2-hydroxyethyl methacrylate-co-N,N'-methylene-bis(acrylamide))""]","[""2-hydroxyethyl methacrylate""]",,"[""N,N'-methylene-bis(acrylamide)""]",,free radical cryogelation in frozen state with APS/TEMED followed by CNBr activation,,,,,,"[""hydroxyl"",""CNBr-activated imidocarbamate""]","[""protein A""]",[],,[],similar swelling degrees to PVA and HEMA-PEGDA cryogels,,,,,,,,,,,,,,protein A,Protein-A,Staphylococcus aureus,55,,,recirculated cryogel column coupling,10,,1 h,,carbonate buffer,,,1 mL cryogel column,50 mL,1 mL/min,BCA assay,,q_norm_mg_g,47.3,mg/g,maximize,protein A binding capacity on HEMA-MBA,"[""CNBr activation"",""covalent immobilization"",""hydroxyl-functional cryogel""]",3,0.98,Affinity binding of antibodies to supermacroporous cryogel adsorbents with immobilized protein A for removal of anthrax toxin protective antigen
PHA-e14f86c56f-003,10.1016/j.biomaterials.2015.01.039,train,poly(HEMA-co-PEGDA) cryogel,supermacroporous monolithic cryogel column,"[""poly(2-hydroxyethyl methacrylate-co-polyethylene glycol diacrylate)""]","[""2-hydroxyethyl methacrylate"",""poly(ethylene glycol) diacrylate""]",,"[""poly(ethylene glycol) diacrylate""]",,free radical cryogelation in frozen state with APS/TEMED followed by CNBr activation,,,,,,"[""hydroxyl"",""CNBr-activated imidocarbamate""]","[""protein A""]",[],,[],similar swelling degrees to PVA and HEMA-MBA cryogels,,,,,,,,,,,,,,protein A,Protein-A,Staphylococcus aureus,55,,,recirculated cryogel column coupling,10,,1 h,,carbonate buffer,,,1 mL cryogel column,50 mL,1 mL/min,BCA assay,,q_norm_mg_g,38.3,mg/g,maximize,protein A binding capacity on HEMA-PEGDA,"[""CNBr activation"",""covalent immobilization"",""hydroxyl-functional cryogel"",""surface area effect""]",3,0.98,Affinity binding of antibodies to supermacroporous cryogel adsorbents with immobilized protein A for removal of anthrax toxin protective antigen
PHA-e14f86c56f-004,10.1016/j.biomaterials.2015.01.039,train,PVA cryogel,supermacroporous monolithic cryogel column,"[""poly(vinyl alcohol)""]","[""poly(vinyl alcohol)""]",,"[""glutaraldehyde""]",glutaraldehyde 1-2%,PVA cryogelation with glutaraldehyde crosslinking followed by CNBr activation,,,,,,"[""hydroxyl"",""CNBr-activated imidocarbamate""]","[""protein A""]",[],,[],similar swelling degrees to HEMA-MBA and HEMA-PEGDA cryogels,,,,,,,,,,,,,,protein A,Protein-A,Staphylococcus aureus,55,,,recirculated cryogel column coupling,10,,1 h,,carbonate buffer,,,1 mL cryogel column,50 mL,1 mL/min,BCA assay,,q_norm_mg_g,84.2,mg/g,maximize,protein A binding capacity on PVA,"[""CNBr activation"",""covalent immobilization"",""hydroxyl-functional cryogel"",""pore-size effect""]",3,0.98,Affinity binding of antibodies to supermacroporous cryogel adsorbents with immobilized protein A for removal of anthrax toxin protective antigen
PHA-e14f86c56f-005,10.1016/j.biomaterials.2015.01.039,train,PANG-coupled protein A modified poly(AAm-AGE) cryogel,supermacroporous monolithic cryogel column,"[""poly(acrylamide-allyl glycidyl ether)""]","[""acrylamide"",""allyl glycidyl ether""]",,"[""N,N'-methylene-bis(acrylamide)""]",,"free radical cryogelation, protein A immobilization, antibody coupling with DMP",,,,,,"[""epoxy"",""aldehyde after ethylenediamine/glutaraldehyde derivatization""]","[""protein A"",""PANG antibody""]",[],,[],AAm-AGE cryogels had significantly higher swelling degree than other cryogels,,,,,,,,,,,,,,PANG antibody,PANG,plant-produced human monoclonal antibody; obtained from Fraunhofer USA Inc.,150,,,recirculated cryogel column antibody coupling,8.2,,1 h antibody recirculation; 1 h DMP crosslinking,,50 mm sodium borate,,,1 mL cryogel column,1 mL antibody solution,1.0 mL/min,BCA assay,,q_norm_mg_g,108.0,mg/g,maximize,PANG binding capacity on AAm-AGE-protein A cryogel,"[""protein A affinity"",""Fc binding"",""oriented antibody immobilization"",""DMP crosslinking"",""steric effects""]",3,0.98,Affinity binding of antibodies to supermacroporous cryogel adsorbents with immobilized protein A for removal of anthrax toxin protective antigen
PHA-e14f86c56f-006,10.1016/j.biomaterials.2015.01.039,train,PANG-coupled protein A modified HEMA-MBA cryogel,supermacroporous monolithic cryogel column,"[""poly(HEMA-co-MBA)""]","[""2-hydroxyethyl methacrylate""]",,"[""N,N'-methylene-bis(acrylamide)""]",,"free radical cryogelation, CNBr activation, protein A immobilization, antibody coupling with DMP",,,,,,"[""hydroxyl"",""CNBr-activated imidocarbamate""]","[""protein A"",""PANG antibody""]",[],,[],similar swelling degrees to PVA and HEMA-PEGDA cryogels,,,,,,,,,,,,,,PANG antibody,PANG,plant-produced human monoclonal antibody; obtained from Fraunhofer USA Inc.,150,,,recirculated cryogel column antibody coupling,8.2,,1 h antibody recirculation; 1 h DMP crosslinking,,50 mm sodium borate,,,1 mL cryogel column,1 mL antibody solution,1.0 mL/min,BCA assay,,q_norm_mg_g,58.7,mg/g,maximize,PANG binding capacity on HEMA-MBA-protein A cryogel,"[""protein A affinity"",""Fc binding"",""oriented antibody immobilization"",""DMP crosslinking""]",3,0.98,Affinity binding of antibodies to supermacroporous cryogel adsorbents with immobilized protein A for removal of anthrax toxin protective antigen
PHA-e14f86c56f-007,10.1016/j.biomaterials.2015.01.039,train,PANG-coupled protein A modified HEMA-PEGDA cryogel,supermacroporous monolithic cryogel column,"[""poly(HEMA-co-PEGDA)""]","[""2-hydroxyethyl methacrylate"",""poly(ethylene glycol) diacrylate""]",,"[""poly(ethylene glycol) diacrylate""]",,"free radical cryogelation, CNBr activation, protein A immobilization, antibody coupling with DMP",,,,,,"[""hydroxyl"",""CNBr-activated imidocarbamate""]","[""protein A"",""PANG antibody""]",[],,[],similar swelling degrees to PVA and HEMA-MBA cryogels,,,,,,,,,,,,,,PANG antibody,PANG,plant-produced human monoclonal antibody; obtained from Fraunhofer USA Inc.,150,,,recirculated cryogel column antibody coupling,8.2,,1 h antibody recirculation; 1 h DMP crosslinking,,50 mm sodium borate,,,1 mL cryogel column,1 mL antibody solution,1.0 mL/min,BCA assay,,q_norm_mg_g,46.3,mg/g,maximize,PANG binding capacity on HEMA-PEGDA-protein A cryogel,"[""protein A affinity"",""Fc binding"",""oriented antibody immobilization"",""DMP crosslinking"",""surface area effect""]",3,0.98,Affinity binding of antibodies to supermacroporous cryogel adsorbents with immobilized protein A for removal of anthrax toxin protective antigen
PHA-e14f86c56f-008,10.1016/j.biomaterials.2015.01.039,train,PANG-coupled protein A modified PVA cryogel,supermacroporous monolithic cryogel column,"[""poly(vinyl alcohol)""]","[""poly(vinyl alcohol)""]",,"[""glutaraldehyde""]",glutaraldehyde 1-2%,"PVA cryogelation with glutaraldehyde crosslinking, CNBr activation, protein A immobilization, antibody coupling with DMP",,,,,,"[""hydroxyl"",""CNBr-activated imidocarbamate""]","[""protein A"",""PANG antibody""]",[],,[],similar swelling degrees to HEMA-MBA and HEMA-PEGDA cryogels,,,,,,,,,,,,,,PANG antibody,PANG,plant-produced human monoclonal antibody; obtained from Fraunhofer USA Inc.,150,,,recirculated cryogel column antibody coupling,8.2,,1 h antibody recirculation; 1 h DMP crosslinking,,50 mm sodium borate,,,1 mL cryogel column,1 mL antibody solution,1.0 mL/min,BCA assay,,q_norm_mg_g,92.3,mg/g,maximize,PANG binding capacity on PVA-protein A cryogel,"[""protein A affinity"",""Fc binding"",""oriented antibody immobilization"",""DMP crosslinking"",""pore-size effect""]",3,0.98,Affinity binding of antibodies to supermacroporous cryogel adsorbents with immobilized protein A for removal of anthrax toxin protective antigen
PHA-e14f86c56f-009,10.1016/j.biomaterials.2015.01.039,train,Valortim-coupled protein A modified poly(AAm-AGE) cryogel,supermacroporous monolithic cryogel column,"[""poly(acrylamide-allyl glycidyl ether)""]","[""acrylamide"",""allyl glycidyl ether""]",,"[""N,N'-methylene-bis(acrylamide)""]",,"free radical cryogelation, protein A immobilization, antibody coupling with DMP",,,,,,"[""epoxy"",""aldehyde after ethylenediamine/glutaraldehyde derivatization""]","[""protein A"",""Valortim antibody""]",[],,[],AAm-AGE cryogels had significantly higher swelling degree than other cryogels,,,,,,,,,,,,,,Valortim antibody,Valortim,fully human monoclonal antibody; kindly donated by PharmAthene Inc.,150,,,recirculated cryogel column antibody coupling,8.2,,1 h antibody recirculation; 1 h DMP crosslinking,,50 mm sodium borate,,,1 mL cryogel column,1 mL antibody solution,1.0 mL/min,BCA assay,,q_norm_mg_g,117.0,mg/g,maximize,Valortim binding capacity on AAm-AGE-protein A cryogel,"[""protein A affinity"",""Fc binding"",""oriented antibody immobilization"",""DMP crosslinking"",""glycosylation effect""]",3,0.98,Affinity binding of antibodies to supermacroporous cryogel adsorbents with immobilized protein A for removal of anthrax toxin protective antigen
