Repository: sunyrain/PHA

# PHA Protein-Hydrogel Adsorption Dataset

Generated: 2026-07-05T11:36:45

## Scope

This curated package organizes literature-derived protein-hydrogel adsorption, binding, immobilization, antifouling, and related biointerface records extracted from the local PHA corpus.

The primary unit is one record:

`paper + hydrogel/sample + protein/mixture + experimental condition + measured outcome`

## Contents

- `data/sources.csv`: article-level metadata, extraction status, and curation decision.
- `data/records_flat.csv`: flattened record-level table with provenance, hydrogel, protein, condition, outcome, mechanism, and quality fields.

File: data/curated/pha_scientific_dataset_20260705/data/inverse_design_seed.csv (part 24 of 62)
record_id,doi,doi_split,hydrogel_name,hydrogel_format,polymer_backbone,monomers,monomer_ratios,crosslinker,crosslinker_concentration,synthesis_method,preparation_solvent,preparation_pH,preparation_temp_C,gelation_time,post_treatment,functional_groups,ligand_or_affinity_group,filler_or_composite,charge_class,responsive_type,swelling_ratio,water_content_pct,porosity_pct,pore_size_value,pore_size_unit,mesh_size,surface_area,particle_size,thickness,roughness,zeta_potential_mV,contact_angle_deg,young_modulus,degradation_or_stability,protein_name,protein_abbreviation,protein_species_or_source,protein_mw_kDa,protein_pI,protein_charge_at_pH,experiment_mode,pH,temperature_C,contact_time,contact_time_unit,buffer,salt_type,salt_concentration,hydrogel_dosage,solution_volume,flow_rate,detection_method,replicate_count,target_name,target_value,target_unit,target_direction,outcome_label,mechanism_tags,source_quality_score,extraction_confidence,article_title
PHA-e14f86c56f-010,10.1016/j.biomaterials.2015.01.039,train,Valortim-coupled protein A modified HEMA-MBA cryogel,supermacroporous monolithic cryogel column,"[""poly(HEMA-co-MBA)""]","[""2-hydroxyethyl methacrylate""]",,"[""N,N'-methylene-bis(acrylamide)""]",,"free radical cryogelation, CNBr activation, protein A immobilization, antibody coupling with DMP",,,,,,"[""hydroxyl"",""CNBr-activated imidocarbamate""]","[""protein A"",""Valortim antibody""]",[],,[],similar swelling degrees to PVA and HEMA-PEGDA cryogels,,,,,,,,,,,,,,Valortim antibody,Valortim,fully human monoclonal antibody; kindly donated by PharmAthene Inc.,150,,,recirculated cryogel column antibody coupling,8.2,,1 h antibody recirculation; 1 h DMP crosslinking,,50 mm sodium borate,,,1 mL cryogel column,1 mL antibody solution,1.0 mL/min,BCA assay,,q_norm_mg_g,72.3,mg/g,maximize,Valortim binding capacity on HEMA-MBA-protein A cryogel,"[""protein A affinity"",""Fc binding"",""oriented antibody immobilization"",""DMP crosslinking""]",3,0.98,Affinity binding of antibodies to supermacroporous cryogel adsorbents with immobilized protein A for removal of anthrax toxin protective antigen
PHA-e14f86c56f-011,10.1016/j.biomaterials.2015.01.039,train,Valortim-coupled protein A modified HEMA-PEGDA cryogel,supermacroporous monolithic cryogel column,"[""poly(HEMA-co-PEGDA)""]","[""2-hydroxyethyl methacrylate"",""poly(ethylene glycol) diacrylate""]",,"[""poly(ethylene glycol) diacrylate""]",,"free radical cryogelation, CNBr activation, protein A immobilization, antibody coupling with DMP",,,,,,"[""hydroxyl"",""CNBr-activated imidocarbamate""]","[""protein A"",""Valortim antibody""]",[],,[],similar swelling degrees to PVA and HEMA-MBA cryogels,,,,,,,,,,,,,,Valortim antibody,Valortim,fully human monoclonal antibody; kindly donated by PharmAthene Inc.,150,,,recirculated cryogel column antibody coupling,8.2,,1 h antibody recirculation; 1 h DMP crosslinking,,50 mm sodium borate,,,1 mL cryogel column,1 mL antibody solution,1.0 mL/min,BCA assay,,q_norm_mg_g,49.8,mg/g,maximize,Valortim binding capacity on HEMA-PEGDA-protein A cryogel,"[""protein A affinity"",""Fc binding"",""oriented antibody immobilization"",""DMP crosslinking"",""surface area effect""]",3,0.98,Affinity binding of antibodies to supermacroporous cryogel adsorbents with immobilized protein A for removal of anthrax toxin protective antigen
PHA-e14f86c56f-012,10.1016/j.biomaterials.2015.01.039,train,Valortim-coupled protein A modified PVA cryogel,supermacroporous monolithic cryogel column,"[""poly(vinyl alcohol)""]","[""poly(vinyl alcohol)""]",,"[""glutaraldehyde""]",glutaraldehyde 1-2%,"PVA cryogelation with glutaraldehyde crosslinking, CNBr activation, protein A immobilization, antibody coupling with DMP",,,,,,"[""hydroxyl"",""CNBr-activated imidocarbamate""]","[""protein A"",""Valortim antibody""]",[],,[],similar swelling degrees to HEMA-MBA and HEMA-PEGDA cryogels,,,,,,,,,,,,,,Valortim antibody,Valortim,fully human monoclonal antibody; kindly donated by PharmAthene Inc.,150,,,recirculated cryogel column antibody coupling,8.2,,1 h antibody recirculation; 1 h DMP crosslinking,,50 mm sodium borate,,,1 mL cryogel column,1 mL antibody solution,1.0 mL/min,BCA assay,,q_norm_mg_g,95.2,mg/g,maximize,Valortim binding capacity on PVA-protein A cryogel,"[""protein A affinity"",""Fc binding"",""oriented antibody immobilization"",""DMP crosslinking"",""pore-size effect""]",3,0.98,Affinity binding of antibodies to supermacroporous cryogel adsorbents with immobilized protein A for removal of anthrax toxin protective antigen
PHA-e14f86c56f-013,10.1016/j.biomaterials.2015.01.039,train,Valortim-bound protein A modified poly(AAm-AGE) cryogel,supermacroporous monolithic cryogel column,"[""poly(acrylamide-allyl glycidyl ether)""]","[""acrylamide"",""allyl glycidyl ether""]",,"[""N,N'-methylene-bis(acrylamide)""]",,"free radical cryogelation, protein A immobilization, antibody coupling with DMP",,,,,"washed with 20 mL water at 1 mL/min, then with 0.2 M Na2CO3","[""epoxy"",""aldehyde after ethylenediamine/glutaraldehyde derivatization""]","[""protein A"",""Valortim antibody""]",[],,[],AAm-AGE cryogels had significantly higher swelling degree than other cryogels,,,,,,,,,,,,,,anthrax toxin protective antigen,PA,Bacillus anthracis; expressed in E. coli with His-tag,,,,recirculated cryogel column adsorption,,,60 min,,phosphate buffered saline,,,"n = 3 columns, length = 1.5 cm, diameter = 9 mm",1000 μL,2 mL/min,competitive ELISA,,removal_efficiency_pct,87.0,%,maximize,PA removal by AAm-AGE-Valortim cryogel,"[""antibody-antigen binding"",""protein A oriented antibody immobilization"",""glycosylation effect"",""affinity capture""]",3,0.95,Affinity binding of antibodies to supermacroporous cryogel adsorbents with immobilized protein A for removal of anthrax toxin protective antigen
PHA-e14f86c56f-014,10.1016/j.biomaterials.2015.01.039,train,PANG-bound protein A modified poly(AAm-AGE) cryogel,supermacroporous monolithic cryogel column,"[""poly(acrylamide-allyl glycidyl ether)""]","[""acrylamide"",""allyl glycidyl ether""]",,"[""N,N'-methylene-bis(acrylamide)""]",,"free radical cryogelation, protein A immobilization, antibody coupling with DMP",,,,,"washed with 20 mL water at 1 mL/min, then with 0.2 M Na2CO3","[""epoxy"",""aldehyde after ethylenediamine/glutaraldehyde derivatization""]","[""protein A"",""PANG antibody""]",[],,[],AAm-AGE cryogels had significantly higher swelling degree than other cryogels,,,,,,,,,,,,,,anthrax toxin protective antigen,PA,Bacillus anthracis; expressed in E. coli with His-tag,,,,recirculated cryogel column adsorption,,,60 min,,phosphate buffered saline,,,"n = 3 columns, length = 1.5 cm, diameter = 9 mm",1000 μL,2 mL/min,competitive ELISA,,removal_efficiency_pct,59.0,%,maximize,PA removal by AAm-AGE-PANG cryogel,"[""antibody-antigen binding"",""protein A oriented antibody immobilization"",""affinity capture""]",3,0.95,Affinity binding of antibodies to supermacroporous cryogel adsorbents with immobilized protein A for removal of anthrax toxin protective antigen
PHA-b5bf68db47-001,10.1016/j.biomaterials.2026.123996,train,FcL1-functionalized HA-tetrazine-ketone oxime hydrogel,bulk injectable hydrogel aliquot,"[""hyaluronan"",""PEG-tetraoxyamine""]","[""HAKT"",""PEG-OA4"",""HAKT-FcL1""]",,PEG-tetra(oxyamine) (PEG-OA4),,FcL1-norbornene coupled to HAKT by inverse electron demand Diels-Alder chemistry; HAKT crosslinked with PEG-OA4 by oxime chemistry.,,,,,,"[""ketone"",""methyltetrazine"",""oxyamine"",""oxime bond"",""norbornene""]","[""FcL1 peptide""]",[],anionic HA-based hydrogel at physiological pH,"[""affinity-mediated retention"",""hyaluronidase-degradable HA network""]",,,,,,,,,,,,,,,Mouse sFRP-2 antibody,anti-sFRP2,R&D Systems; mouse target antibody,,,,in vitro release from hydrogel,7.2,37,"0 h, 2 h, 6 h, 1 d, 2 d, 3 d, 5 d, and 7 d release sampling",,PBS plus 0.1 M sodium phosphate pH 8.0 to adjust hydrogel pH; release medium was 1x PBS with 0.1 wt% BSA and protease inhibitor,,,100 uL hydrogel; 1.25 wt% HA/HAKT and 1.19 wt% PEG-OA4; 100-fold molar excess FcL1 to antibody,400 uL release medium,,custom ELISA using immobilized His-tagged sFRP2 and HRP-conjugated goat anti-mouse IgG Fc secondary,,effective diffusivity,6.2e-12,m2 s-1,context_dependent,FcL1 reduced anti-sFRP2 diffusivity and burst release,"[""Fc-FcL1 affinity"",""non-covalent retention"",""reduced burst release""]",3,0.95,Tuning hydrogel affinity to control the release of antibodies
PHA-b5bf68db47-002,10.1016/j.biomaterials.2026.123996,train,HA-tetrazine-ketone oxime hydrogel without FcL1,bulk injectable hydrogel aliquot,"[""hyaluronan"",""PEG-tetraoxyamine""]","[""HAKT"",""PEG-OA4""]",,PEG-tetra(oxyamine) (PEG-OA4),,HAKT crosslinked with PEG-OA4 by oxime chemistry.,,,,,,"[""ketone"",""methyltetrazine"",""oxyamine"",""oxime bond""]",[],[],anionic HA-based hydrogel at physiological pH,"[""diffusion-controlled release"",""hyaluronidase-degradable HA network""]",,,,,,,,,,,,,,,Mouse sFRP-2 antibody,anti-sFRP2,R&D Systems; mouse target antibody,,,,in vitro release from hydrogel,7.2,37,"0 h, 2 h, 6 h, 1 d, 2 d, 3 d, 5 d, and 7 d release sampling",,PBS plus 0.1 M sodium phosphate pH 8.0 to adjust hydrogel pH; release medium was 1x PBS with 0.1 wt% BSA and protease inhibitor,,,100 uL hydrogel; 1.25 wt% HAKT and 1.19 wt% PEG-OA4,400 uL release medium,,custom ELISA,,effective diffusivity,9.5e-12,m2 s-1,context_dependent,anti-sFRP2 diffusivity from nonfunctionalized HAT-ox,"[""diffusion-controlled release"",""no immobilized Fc ligand""]",3,0.94,Tuning hydrogel affinity to control the release of antibodies
PHA-b5bf68db47-003,10.1016/j.biomaterials.2026.123996,train,FcL1-functionalized HA-tetrazine-ketone oxime hydrogel,bulk injectable hydrogel aliquot,"[""hyaluronan"",""PEG-tetraoxyamine""]","[""HAKT"",""PEG-OA4"",""HAKT-FcL1""]",,PEG-tetra(oxyamine) (PEG-OA4),,FcL1-norbornene coupled to HAKT by inverse electron demand Diels-Alder chemistry; HAKT crosslinked with PEG-OA4 by oxime chemistry.,,,,,,"[""ketone"",""methyltetrazine"",""oxyamine"",""oxime bond"",""norbornene""]","[""FcL1 peptide""]",[],anionic HA-based hydrogel at physiological pH,"[""affinity-mediated retention"",""electrostatic retention"",""hyaluronidase-degradable HA network""]",,,,,,,,,,,,,,,Recombinant Mouse Noggin Fc Chimera Protein,Fc-Noggin,R&D Systems; mouse Noggin Fc chimera,,8.9,"positive at pH 7.2, based on reported theoretical pI 8.9",in vitro release from hydrogel,7.2,37,"0 h, 2 h, 6 h, 1 d, 2 d, 3 d, 5 d, and 7 d release sampling",,PBS plus 0.1 M sodium phosphate pH 8.0 to adjust hydrogel pH; release medium was 1x PBS with 0.1 wt% BSA and protease inhibitor,,,100 uL hydrogel; 1.25 wt% HA/HAKT and 1.19 wt% PEG-OA4; 100-fold molar excess FcL1 to antibody-based therapeutic,400 uL release medium,,Mouse Noggin ELISA,,effective diffusivity,1.7e-12,m2 s-1,context_dependent,FcL1 reduced Fc-Noggin diffusivity and prolonged release,"[""Fc-FcL1 affinity"",""HA electrostatic interaction"",""non-covalent retention"",""reduced burst release""]",3,0.95,Tuning hydrogel affinity to control the release of antibodies
PHA-b5bf68db47-004,10.1016/j.biomaterials.2026.123996,train,HA-tetrazine-ketone oxime hydrogel without FcL1,bulk injectable hydrogel aliquot,"[""hyaluronan"",""PEG-tetraoxyamine""]","[""HAKT"",""PEG-OA4""]",,PEG-tetra(oxyamine) (PEG-OA4),,HAKT crosslinked with PEG-OA4 by oxime chemistry.,,,,,,"[""ketone"",""methyltetrazine"",""oxyamine"",""oxime bond""]",[],[],anionic HA-based hydrogel at physiological pH,"[""diffusion-controlled release"",""electrostatic retention"",""hyaluronidase-degradable HA network""]",,,,,,,,,,,,,,,Recombinant Mouse Noggin Fc Chimera Protein,Fc-Noggin,R&D Systems; mouse Noggin Fc chimera,,8.9,"positive at pH 7.2, based on reported theoretical pI 8.9",in vitro release from hydrogel,7.2,37,"0 h, 2 h, 6 h, 1 d, 2 d, 3 d, 5 d, and 7 d release sampling",,PBS plus 0.1 M sodium phosphate pH 8.0 to adjust hydrogel pH; release medium was 1x PBS with 0.1 wt% BSA and protease inhibitor,,,100 uL hydrogel; 1.25 wt% HAKT and 1.19 wt% PEG-OA4,400 uL release medium,,Mouse Noggin ELISA,,effective diffusivity,5e-12,m2 s-1,context_dependent,Fc-Noggin diffusivity from nonfunctionalized HAT-ox,"[""diffusion-controlled release"",""HA electrostatic interaction"",""no immobilized Fc ligand""]",3,0.94,Tuning hydrogel affinity to control the release of antibodies
PHA-b5bf68db47-005,10.1016/j.biomaterials.2026.123996,train,HA-tetrazine-ketone oxime hydrogel without FcL1,bulk injectable hydrogel aliquot,"[""hyaluronan"",""PEG-tetraoxyamine""]","[""HAKT"",""PEG-OA4""]",,PEG-tetra(oxyamine) (PEG-OA4),,HAKT crosslinked with PEG-OA4 by oxime chemistry.,,,,,,"[""ketone"",""methyltetrazine"",""oxyamine"",""oxime bond""]",[],[],anionic HA-based hydrogel at physiological pH,"[""salt-sensitive electrostatic retention""]",,,,,,,,,,,,,,,Recombinant Mouse Noggin Fc Chimera Protein,Fc-Noggin,R&D Systems; mouse Noggin Fc chimera,,8.9,"positive at pH 7.2, based on reported theoretical pI 8.9",in vitro release from hydrogel with salt competition,7.2,37,release over 7 d; fitted Fickian region shown in Fig. 3L,,release medium with added sodium chloride,NaCl,250 mM added to release medium,100 uL HAT-ox hydrogel,,,Mouse Noggin ELISA,,effective diffusivity,1.02e-11,m2 s-1,context_dependent,NaCl increased Fc-Noggin diffusivity from HAT-ox,"[""electrostatic interaction"",""salt competition"",""HA-protein charge interaction""]",3,0.93,Tuning hydrogel affinity to control the release of antibodies
PHA-b5bf68db47-007,10.1016/j.biomaterials.2026.123996,train,FcL1-functionalized HA-tetrazine-ketone oxime hydrogel,bulk injectable hydrogel aliquot,"[""hyaluronan"",""PEG-tetraoxyamine""]","[""HAKT"",""PEG-OA4"",""HAKT-FcL1""]",,PEG-tetra(oxyamine) (PEG-OA4),,FcL1-norbornene coupled to HAKT by inverse electron demand Diels-Alder chemistry; HAKT crosslinked with PEG-OA4 by oxime chemistry.,,,,,,"[""ketone"",""methyltetrazine"",""oxyamine"",""oxime bond"",""norbornene""]","[""FcL1 peptide""]",[],anionic HA-based hydrogel at physiological pH,"[""affinity-mediated retention"",""dual protein release""]",,,,,,,,,,,,,,,Mouse sFRP-2 antibody,anti-sFRP2,R&D Systems; mouse target antibody,,,,in vitro simultaneous dual protein release from hydrogel,7.2,37,"0 h, 2 h, 6 h, 1 d, 2 d, 3 d, 5 d, and 7 d release sampling",,release medium was 1x PBS with 0.1 wt% BSA and protease inhibitor,,,100 uL hydrogel; 100-fold molar excess FcL1 to total protein,400 uL release medium,,custom ELISA for anti-sFRP2,,effective diffusivity,6.4e-12,m2 s-1,context_dependent,FcL1 reduced anti-sFRP2 diffusivity during dual release,"[""Fc-FcL1 affinity"",""dual cargo competition"",""reduced burst release""]",3,0.95,Tuning hydrogel affinity to control the release of antibodies
PHA-b5bf68db47-008,10.1016/j.biomaterials.2026.123996,train,FcL1-functionalized HA-tetrazine-ketone oxime hydrogel,bulk injectable hydrogel aliquot,"[""hyaluronan"",""PEG-tetraoxyamine""]","[""HAKT"",""PEG-OA4"",""HAKT-FcL1""]",,PEG-tetra(oxyamine) (PEG-OA4),,FcL1-norbornene coupled to HAKT by inverse electron demand Diels-Alder chemistry; HAKT crosslinked with PEG-OA4 by oxime chemistry.,,,,,,"[""ketone"",""methyltetrazine"",""oxyamine"",""oxime bond"",""norbornene""]","[""FcL1 peptide""]",[],anionic HA-based hydrogel at physiological pH,"[""affinity-mediated retention"",""electrostatic retention"",""dual protein release""]",,,,,,,,,,,,,,,Recombinant Mouse Noggin Fc Chimera Protein,Fc-Noggin,R&D Systems; mouse Noggin Fc chimera,,8.9,"positive at pH 7.2, based on reported theoretical pI 8.9",in vitro simultaneous dual protein release from hydrogel,7.2,37,"0 h, 2 h, 6 h, 1 d, 2 d, 3 d, 5 d, and 7 d release sampling",,release medium was 1x PBS with 0.1 wt% BSA and protease inhibitor,,,100 uL hydrogel; 100-fold molar excess FcL1 to total protein,400 uL release medium,,Mouse Noggin ELISA,,effective diffusivity,1.3e-12,m2 s-1,context_dependent,FcL1 reduced Fc-Noggin diffusivity during dual release,"[""Fc-FcL1 affinity"",""HA electrostatic interaction"",""dual cargo competition"",""reduced burst release""]",3,0.95,Tuning hydrogel affinity to control the release of antibodies
PHA-c3e3f54cad-001,10.1016/j.bios.2009.01.027,validation,BSA surface-imprinted hydrogel shell on silica microspheres,hydrogel-silica core-shell microspheres,"[""poly(N-isopropylacrylamide-co-N-[3-(dimethylamino)propyl]methacrylamide)""]","[""N-isopropylacrylamide"",""N-[3-(dimethylamino)propyl]methacrylamide""]",,"[""N,N-methylenebisacrylamide""]",,UV-initiated surface polymerization from ACPA-modified silica in Tris-HCl buffer with BSA template,,,,,,"[""tertiary amine"",""amide""]","[""BSA-imprinted cavities"",""tertiary amine groups""]","[""silica microspheres""]",positive at pH 7.0,"[""ionic strength responsive"",""stimuli-responsive pNIPA-containing hydrogel""]",,,,,,,,about 10 um silica gel diameter,,,,,,,bovine serum albumin,BSA,bovine,66,4.8,negative,batch rebinding,7.0,25,1 h,,10 mmol/L Tris-HCl,NaCl,1 mmol/L,60 mg wet MIP,1 mL,,HPLC with Zorbax GF-250 column and UV detection,,q_norm_mg_g,27.3,mg/g,maximize,BSA maximum binding capacity and affinity on MIP,"[""surface imprinting"",""electrostatic attraction"",""multiple-point electrostatic interaction"",""shape complementarity""]",3,0.98,Fabrication of a surface imprinted hydrogel shell over silica microspheres using bovine serum albumin as a model protein template
PHA-c3e3f54cad-002,10.1016/j.bios.2009.01.027,validation,nonimprinted hydrogel shell on silica microspheres,hydrogel-silica core-shell microspheres,"[""poly(N-isopropylacrylamide-co-N-[3-(dimethylamino)propyl]methacrylamide)""]","[""N-isopropylacrylamide"",""N-[3-(dimethylamino)propyl]methacrylamide""]",,"[""N,N-methylenebisacrylamide""]",,UV-initiated surface polymerization from ACPA-modified silica in Tris-HCl buffer without BSA template,,,,,,"[""tertiary amine"",""amide""]","[""tertiary amine groups""]","[""silica microspheres""]",positive at pH 7.0,"[""ionic strength responsive"",""stimuli-responsive pNIPA-containing hydrogel""]",,,,,,,,about 10 um silica gel diameter,,,,,,,bovine serum albumin,BSA,bovine,66,4.8,negative,batch rebinding,7.0,25,1 h,,10 mmol/L Tris-HCl,NaCl,1 mmol/L,60 mg wet NIP,1 mL,,HPLC with Zorbax GF-250 column and UV detection,,q_norm_mg_g,22.3,mg/g,maximize,BSA maximum binding capacity and affinity on NIP,"[""electrostatic attraction"",""nonspecific adsorption""]",3,0.98,Fabrication of a surface imprinted hydrogel shell over silica microspheres using bovine serum albumin as a model protein template
PHA-c3e3f54cad-003,10.1016/j.bios.2009.01.027,validation,BSA surface-imprinted hydrogel shell on silica microspheres,hydrogel-silica core-shell microspheres,"[""poly(N-isopropylacrylamide-co-N-[3-(dimethylamino)propyl]methacrylamide)""]","[""N-isopropylacrylamide"",""N-[3-(dimethylamino)propyl]methacrylamide""]",,"[""N,N-methylenebisacrylamide""]",,UV-initiated surface polymerization from ACPA-modified silica in Tris-HCl buffer with BSA template,,,,,,"[""tertiary amine"",""amide""]","[""BSA-imprinted cavities"",""tertiary amine groups""]","[""silica microspheres""]",positive at pH 7.0,"[""ionic strength responsive"",""stimuli-responsive pNIPA-containing hydrogel""]",,,,,,,,about 10 um silica gel diameter; silica specific surface area about 450 m2/g,,,,,,,bovine serum albumin,BSA,bovine,66,4.8,negative,batch adsorption kinetics,7.0,25,time intervals; first reported time 1 min,,10 mmol/L Tris-HCl,NaCl,1 mmol/L,60 mg wet MIP,1 mL,,HPLC,,equilibrium loading reached in first 1 min,80.0,%,context_dependent,rapid BSA rebinding on MIP,"[""surface imprinting"",""high specific surface area"",""electrostatic attraction"",""rapid mass transfer""]",2,0.95,Fabrication of a surface imprinted hydrogel shell over silica microspheres using bovine serum albumin as a model protein template
PHA-c3e3f54cad-004,10.1016/j.bios.2009.01.027,validation,nonimprinted hydrogel shell on silica microspheres,hydrogel-silica core-shell microspheres,"[""poly(N-isopropylacrylamide-co-N-[3-(dimethylamino)propyl]methacrylamide)""]","[""N-isopropylacrylamide"",""N-[3-(dimethylamino)propyl]methacrylamide""]",,"[""N,N-methylenebisacrylamide""]",,UV-initiated surface polymerization from ACPA-modified silica in Tris-HCl buffer without BSA template,,,,,,"[""tertiary amine"",""amide""]","[""tertiary amine groups""]","[""silica microspheres""]",positive at pH 7.0,"[""ionic strength responsive"",""stimuli-responsive pNIPA-containing hydrogel""]",,,,,,,,about 10 um silica gel diameter; silica specific surface area about 450 m2/g,,,,,,,bovine serum albumin,BSA,bovine,66,4.8,negative,batch adsorption kinetics,7.0,25,time intervals; first reported time 1 min,,10 mmol/L Tris-HCl,NaCl,1 mmol/L,60 mg wet NIP,1 mL,,HPLC,,equilibrium loading reached in first 1 min,80.0,%,context_dependent,rapid BSA rebinding on NIP,"[""high specific surface area"",""electrostatic attraction"",""rapid mass transfer""]",2,0.95,Fabrication of a surface imprinted hydrogel shell over silica microspheres using bovine serum albumin as a model protein template
PHA-c3e3f54cad-006,10.1016/j.bios.2009.01.027,validation,BSA surface-imprinted hydrogel shell on silica microspheres packed in HPLC column,hydrogel-silica core-shell microspheres packed in PEEK tube column,"[""poly(N-isopropylacrylamide-co-N-[3-(dimethylamino)propyl]methacrylamide)""]","[""N-isopropylacrylamide"",""N-[3-(dimethylamino)propyl]methacrylamide""]",,"[""N,N-methylenebisacrylamide""]",,UV-initiated surface polymerization from ACPA-modified silica in Tris-HCl buffer with BSA template,,,,,,"[""tertiary amine"",""amide""]","[""BSA-imprinted cavities"",""tertiary amine groups""]","[""silica microspheres""]",positive at pH 7.0,"[""ionic strength responsive"",""stimuli-responsive pNIPA-containing hydrogel""]",,,,,,,,about 10 um silica gel diameter,,,,,,,bovine serum albumin versus ovalbumin,BSA versus OVA,BSA bovine; OVA source not specified,,,BSA and OVA negative at pH 7.0,HPLC chromatographic retention,7.0,,,,10 mmol/L Tris-HCl,NaCl,10 mmol/L,column packed with MIP hydrogel-coated silica microspheres,20 uL injection,0.5 mL/min,UV detection at 280 nm; methanol void marker,,separation factor alpha,3.7,dimensionless,context_dependent,maximum chromatographic separation factor for BSA over OVA on MIP,"[""ionic strength response"",""electrostatic screening"",""hydrogel shrinkage"",""imprinted cavity integrity"",""spatial orientation of functional groups""]",3,0.96,Fabrication of a surface imprinted hydrogel shell over silica microspheres using bovine serum albumin as a model protein template
PHA-dc2906858b-001,10.1016/j.bios.2012.02.056,train,APTES-modified PHEMA inverse opal hydrogel micropattern made from 240-nm PSNPs,inverse opal hydrogel micropattern,"[""PHEMA""]","[""2-hydroethyl methacrylate""]",,"[""ethylene glycol dimethacrylate""]",,"colloidal crystal templating with PS nanoparticles, photopatterning, chloroform removal of PS template, APTES modification, glutaraldehyde activation",,,,,,"[""amine groups"",""aldehyde groups after glutaraldehyde activation""]",[],[],,[],,,,,,,,240 nm PSNP template,,,,,,,fluorescein isothiocyanate-conjugated bovine serum albumin,FITC-BSA,bovine,,,,batch incubation on micropatterned substrate,,4,24 h incubation; 24 h PBS wash,,PBS wash after incubation,,,,,,BCA protein assay and fluorescence microscopy,,surface_adsorption_ug_cm2,43.23,ug/cm2,context_dependent,FITC-BSA loading on IOH 240,"[""covalent immobilization"",""APTES amine modification"",""glutaraldehyde aldehyde activation"",""imine linkage"",""large internal surface area""]",3,0.98,Preparation of photolithographically patterned inverse opal hydrogel microstructures and its application to protein patterning
PHA-dc2906858b-002,10.1016/j.bios.2012.02.056,train,APTES-modified PHEMA inverse opal hydrogel micropattern made from 400-nm PSNPs,inverse opal hydrogel micropattern,"[""PHEMA""]","[""2-hydroethyl methacrylate""]",,"[""ethylene glycol dimethacrylate""]",,"colloidal crystal templating with PS nanoparticles, photopatterning, chloroform removal of PS template, APTES modification, glutaraldehyde activation",,,,,,"[""amine groups"",""aldehyde groups after glutaraldehyde activation""]",[],[],,[],,,,,,,,400 nm PSNP template,,,,,,,fluorescein isothiocyanate-conjugated bovine serum albumin,FITC-BSA,bovine,,,,batch incubation on micropatterned substrate,,4,24 h incubation; 24 h PBS wash,,PBS wash after incubation,,,,,,BCA protein assay and fluorescence microscopy,,surface_adsorption_ug_cm2,34.24,ug/cm2,context_dependent,FITC-BSA loading on IOH 400,"[""covalent immobilization"",""APTES amine modification"",""glutaraldehyde aldehyde activation"",""imine linkage"",""large internal surface area""]",3,0.98,Preparation of photolithographically patterned inverse opal hydrogel microstructures and its application to protein patterning
PHA-dc2906858b-003,10.1016/j.bios.2012.02.056,train,APTES-modified non-porous PHEMA hydrogel micropattern,non-porous hydrogel micropattern,"[""PHEMA""]","[""2-hydroethyl methacrylate""]",,"[""ethylene glycol dimethacrylate""]",,"photolithography without PSNP deposition and removal, APTES modification, glutaraldehyde activation",,,,,,"[""amine groups"",""aldehyde groups after glutaraldehyde activation""]",[],[],,[],,,,,,,,,,,,,,,fluorescein isothiocyanate-conjugated bovine serum albumin,FITC-BSA,bovine,,,,batch incubation on micropatterned substrate,,4,24 h incubation; 24 h PBS wash,,PBS wash after incubation,,,,,,BCA protein assay and fluorescence microscopy,,surface_adsorption_ug_cm2,6.28,ug/cm2,context_dependent,FITC-BSA loading on non-porous PHEMA,"[""covalent immobilization"",""APTES amine modification"",""glutaraldehyde aldehyde activation"",""limited surface area""]",3,0.98,Preparation of photolithographically patterned inverse opal hydrogel microstructures and its application to protein patterning
PHA-dc2906858b-004,10.1016/j.bios.2012.02.056,train,unmodified PHEMA inverse opal hydrogel micropattern made from 240-nm PSNPs,inverse opal hydrogel micropattern,"[""PHEMA""]","[""2-hydroethyl methacrylate""]",,"[""ethylene glycol dimethacrylate""]",,"colloidal crystal templating with PS nanoparticles, photopatterning, chloroform removal of PS template; no APTES modification",,,,,,"[""hydroxyl groups""]",[],[],,[],,,,,,,,240 nm PSNP template,,,,,,,bovine serum albumin,BSA,bovine,,,,batch incubation on micropatterned substrate,,4,24 h incubation; 24 h PBS wash,,PBS wash after incubation,,,,,,BCA protein assay,,surface_adsorption_ug_cm2,1.3,ug/cm2,context_dependent,BSA physical adsorption on unmodified IOH 240,"[""low physical adsorption"",""protein-repellent PHEMA""]",3,0.98,Preparation of photolithographically patterned inverse opal hydrogel microstructures and its application to protein patterning
PHA-dc2906858b-005,10.1016/j.bios.2012.02.056,train,unmodified PHEMA inverse opal hydrogel micropattern made from 400-nm PSNPs,inverse opal hydrogel micropattern,"[""PHEMA""]","[""2-hydroethyl methacrylate""]",,"[""ethylene glycol dimethacrylate""]",,"colloidal crystal templating with PS nanoparticles, photopatterning, chloroform removal of PS template; no APTES modification",,,,,,"[""hydroxyl groups""]",[],[],,[],,,,,,,,400 nm PSNP template,,,,,,,bovine serum albumin,BSA,bovine,,,,batch incubation on micropatterned substrate,,4,24 h incubation; 24 h PBS wash,,PBS wash after incubation,,,,,,BCA protein assay,,surface_adsorption_ug_cm2,0.97,ug/cm2,context_dependent,BSA physical adsorption on unmodified IOH 400,"[""low physical adsorption"",""protein-repellent PHEMA""]",3,0.98,Preparation of photolithographically patterned inverse opal hydrogel microstructures and its application to protein patterning
PHA-9ffd55c606-001,10.1016/j.bios.2020.112775,train,fluorescent molecularly imprinted polymer nanogel,nanogel immobilized on gold-coated sensor chip,"[""NIPAm-based polymer nanogel"",""MPC-containing polymer nanogel""]","[""N-isopropyl acrylamide"",""4-[2-(N-methacrylamido) ethylaminomethyl] benzoic acid"",""2-methacryloyloxyethylphosphorylcholine""]",,"[""N,N′-methylenebisacrylamide""]",,emulsifier-free precipitation polymerization followed by post-imprinting modification with ATTO 647N NHS ester and immobilization on gold-coated sensor chip,,,,,,"[""carboxyl groups"",""secondary amino group"",""phosphorylcholine groups""]","[""PSA-imprinted nanocavity"",""ATTO 647N fluorescent reporter""]","[""gold-coated sensor chip""]",near-neutral to slightly positive after purification,"[""fluorescence-responsive protein-imprinted nanogel""]",,,,,,,,approximately 25 nm purified MIP-NGs,,,3.3,,,,porcine serum albumin,PSA,pig,68,5.1,negative at pH 7.4,fluorescence binding assay on immobilized nanogel sensor chip,7.4,25,"2 min selected binding time; tested 0.5, 1, 2, 5 and 10 min",,PBS,NaCl,140 mM,100 μg/mL F-MIP-NG immobilization solution selected,150 μL protein solution aspirated into flat-type pipette tip,,fluorescence microscope with liquid handling robot,,association constant Ka,161000000.0,M^-1,context_dependent,PSA binding affinity to F-MIP-NG,"[""molecular imprinting"",""high-affinity binding cavity"",""post-imprinting fluorescent reporter"",""hydrophobic interaction"",""electrostatic interaction""]",3,0.95,Molecularly imprinted polymer nanogel-based fluorescence sensing of pork contamination in halal meat extracts
PHA-9ffd55c606-002,10.1016/j.bios.2020.112775,train,fluorescent non-imprinted polymer nanogel,nanogel immobilized on gold-coated sensor chip,"[""NIPAm-based polymer nanogel"",""MPC-containing polymer nanogel""]","[""N-isopropyl acrylamide"",""4-[2-(N-methacrylamido) ethylaminomethyl] benzoic acid"",""2-methacryloyloxyethylphosphorylcholine""]",,"[""N,N′-methylenebisacrylamide""]",,"same as MIP-NGs but without template, followed by post-modification with ATTO 647N and immobilization",,,,,,"[""carboxyl groups"",""secondary amino group"",""phosphorylcholine groups""]","[""ATTO 647N fluorescent reporter""]","[""gold-coated sensor chip""]",near-neutral to slightly positive,"[""fluorescent non-imprinted nanogel comparator""]",,,,,,,,approximately 20.7 nm NIP-NGs,,,1.9,,,,porcine serum albumin,PSA,pig,68,5.1,negative at pH 7.4,fluorescence binding assay on immobilized comparator nanogel sensor chip,7.4,25,2 min selected binding time,,PBS,NaCl,140 mM,100 μg/mL nanogel immobilization solution selected for sensor preparation,150 μL protein solution,,fluorescence microscope with liquid handling robot,,association constant Ka,40600000.0,M^-1,context_dependent,PSA binding affinity to F-NIP-NG,"[""non-imprinted comparator"",""nonspecific binding""]",3,0.94,Molecularly imprinted polymer nanogel-based fluorescence sensing of pork contamination in halal meat extracts
PHA-9ffd55c606-003,10.1016/j.bios.2020.112775,train,fluorescent molecularly imprinted polymer nanogel,nanogel immobilized on gold-coated sensor chip,"[""NIPAm-based polymer nanogel"",""MPC-containing polymer nanogel""]","[""N-isopropyl acrylamide"",""MABA"",""MPC""]",,"[""MBAA""]",,molecular imprinting and post-imprinting modification,,,,,,"[""PSA-imprinted nanocavity"",""ATTO 647N-modified secondary amino group""]","[""PSA-imprinted nanocavity"",""ATTO 647N""]","[""gold-coated sensor chip""]",near-neutral to slightly positive after purification,"[""fluorescent PSA sensor""]",,,,,,,,approximately 25 nm purified MIP-NGs,,,3.3,,,,porcine serum albumin,PSA,pig,68,5.1,negative at pH 7.4,fluorescence calibration curve,7.4,25,2 min,,PBS,NaCl,140 mM,100 μg/mL F-MIP-NG immobilization solution,150 μL,,fluorescence microscope with liquid handling robot,,LOD,40.0,pM,context_dependent,PSA fluorescence detection sensitivity,"[""post-imprinting modification"",""fluorescent reporter in imprinted cavity"",""molecular recognition""]",3,0.96,Molecularly imprinted polymer nanogel-based fluorescence sensing of pork contamination in halal meat extracts
PHA-9ffd55c606-004,10.1016/j.bios.2020.112775,train,fluorescent molecularly imprinted polymer nanogel,immobilized nanogel on gold-coated sensor chip,"[""NIPAm-based polymer nanogel"",""MPC-containing polymer nanogel""]","[""NIPAm"",""MABA"",""MPC""]",,"[""MBAA""]",,molecular imprinting and post-imprinting modification,,,,,,"[""PSA-imprinted nanocavity"",""ATTO 647N reporter""]","[""PSA-imprinted nanocavity""]","[""gold-coated sensor chip""]",near-neutral to slightly positive after purification,"[""rapid fluorescence response""]",,,,,,,,approximately 25 nm purified MIP-NGs,,,3.3,,,,porcine serum albumin,PSA,pig,68,5.1,negative at pH 7.4,binding time optimization,7.4,25,"0.5, 1, 2, 5 and 10 min tested",,PBS,NaCl,140 mM,100 μg/mL F-MIP-NG immobilization solution,150 μL,,fluorescence microscope with liquid handling robot,,binding_efficiency_pct,63.2,%,maximize,rapid PSA binding response,"[""rapid nanogel-protein binding"",""surface-immobilized nanogel"",""molecular imprinting""]",2,0.9,Molecularly imprinted polymer nanogel-based fluorescence sensing of pork contamination in halal meat extracts
PHA-9ffd55c606-007,10.1016/j.bios.2020.112775,train,fluorescent molecularly imprinted polymer nanogel,immobilized nanogel on gold-coated sensor chip,"[""NIPAm-based polymer nanogel"",""MPC-containing polymer nanogel""]","[""NIPAm"",""MABA"",""MPC""]",,"[""MBAA""]",,molecular imprinting and post-imprinting modification,,,,,,"[""PSA-imprinted nanocavity"",""ATTO 647N reporter""]","[""PSA-imprinted nanocavity""]","[""gold-coated sensor chip""]",near-neutral to slightly positive after purification,"[""fluorescent meat contamination sensor""]",,,,,,,,approximately 25 nm purified MIP-NGs,,,3.3,,,,porcine serum albumin in pork extract,PSA,pork meat extract,68,5.1,negative at pH 7.4,simulated pork contamination fluorescence assay,7.4,25,2 min selected binding time,,PBS-diluted meat extracts,NaCl,140 mM in PBS,100 μg/mL F-MIP-NG immobilization solution,150 μL,,fluorescence microscope with liquid handling robot,,pork contamination detection limit,0.1,wt%,context_dependent,pork contamination detection limit,"[""PSA marker recognition"",""food matrix tolerance"",""molecular imprinting"",""fluorescence signal transduction""]",3,0.93,Molecularly imprinted polymer nanogel-based fluorescence sensing of pork contamination in halal meat extracts
PHA-9ffd55c606-008,10.1016/j.bios.2020.112775,train,fluorescent molecularly imprinted polymer nanogel,immobilized nanogel on gold-coated sensor chip,"[""NIPAm-based polymer nanogel"",""MPC-containing polymer nanogel""]","[""NIPAm"",""MABA"",""MPC""]",,"[""MBAA""]",,"molecular imprinting, post-imprinting modification, and immobilization on gold-coated sensor chip",,,,,,"[""PSA-imprinted nanocavity"",""ATTO 647N reporter""]","[""PSA-imprinted nanocavity""]","[""gold-coated sensor chip""]",near-neutral to slightly positive after purification,"[""stored fluorescent PSA sensor""]",,,,,,,,approximately 25 nm purified MIP-NGs,,,3.3,,,,porcine serum albumin,PSA,pig,68,5.1,negative at pH 7.4,stored sensor binding assay,7.4,25,2 min selected binding time,,PBS,NaCl,140 mM,100 μg/mL F-MIP-NG immobilization solution,150 μL,,fluorescence microscope with liquid handling robot,,retained response after 45 d,80.0,%,context_dependent,sensor retained PSA response after storage,"[""sensor storage stability"",""synthetic polymer receptor""]",2,0.92,Molecularly imprinted polymer nanogel-based fluorescence sensing of pork contamination in halal meat extracts
PHA-4f7b60c94f-001,10.1016/j.carbpol.2013.10.039,train,xanthan hydrogel film,film,"[""xanthan""]",[],,[],,"Casting 6 g/L xanthan aqueous solution without citric acid, drying, heating at 165 C for 7 min to crosslink by intra- and intermolecular ester bonds due to xanthan chain dehydration, water extraction, and drying.",,,,,,"[""carboxylate"",""carboxylic acid"",""ester""]",[],[],"anionic, lower charge density than XCA","[""pH-responsive"",""ionic-strength-responsive""]",,,,,,,,,,,,,,,bovine serum albumin,BSA,bovine,,4.8,negative net charge at pH 6.5,batch loading,6.5,25±1,48 h,,,,very low ionic strength,approximately 4.5 mg dried film,450 uL,,ICP-AES sulfur analysis,,q_norm_mg_g,300.0,mg/g,maximize,BSA loading in XNT,"[""lower charge density"",""higher swelling degree"",""lower crosslinking density"",""ordered xanthan conformation"",""reduced electrostatic repulsion""]",3,0.98,"Xanthan hydrogel films: Molecular conformation, charge density and protein carriers"
PHA-4f7b60c94f-002,10.1016/j.carbpol.2013.10.039,train,xanthan-citric acid hydrogel film,film,"[""xanthan""]",[],,"[""citric acid""]",,"Casting 6 g/L xanthan aqueous solution with 0.3 g/L citric acid, drying, heating at 165 C for 7 min to crosslink, water extraction, and drying.",,,,,,"[""carboxylate"",""carboxylic acid"",""ester"",""hydroxyl"",""pyruvyl"",""acetyl""]",[],[],"anionic, higher charge density than XNT","[""pH-responsive"",""ionic-strength-responsive""]",,,,,,,,,,,,,,,bovine serum albumin,BSA,bovine,,4.8,negative net charge at pH 6.5,batch loading,6.5,25±1,48 h,,,,very low ionic strength,approximately 4.5 mg dried film,450 uL,,ICP-AES sulfur analysis,,q_norm_mg_g,40.0,mg/g,maximize,BSA loading in XCA,"[""electrostatic repulsion"",""higher charge density"",""carboxylate groups"",""negative protein charge""]",3,0.98,"Xanthan hydrogel films: Molecular conformation, charge density and protein carriers"
PHA-b962d2e305-003,10.1016/j.carbpol.2014.05.050,train,GG hydrogel sample 4,hydrogel,"[""guar gum""]","[""d-mannose residue"",""d-galactose residue""]",,"[""1,2,3,4-butanetetracarboxylic dianhydride""]",,esterification of guar gum with BTCA in aqueous medium using DMAP catalyst,,,,,,"[""ester"",""carboxylate anion"",""carboxylic acid""]",[],[],anionic,"[""pH-responsive""]",,,,,,,,,,,,,,,bovine serum albumin,BSA,bovine serum,66,4.7,positive below pI; near positive/oppositely charged relative to partially deprotonated hydrogel at pH 4,batch adsorption,4,40,24 h,,20 mM citric acid-sodium citrate,,,30 mg,30 mL,,UV absorbance at 280 nm,,q_norm_mg_g,462.0,mg/g,maximize,maximum BSA adsorption in pH scan,"[""electrostatic attraction"",""hydrophobic interactions"",""pH-responsive carboxylate""]",3,0.95,Preparation and characterization of guar gum hydrogels as carrier materials for controlled protein drug delivery
PHA-b962d2e305-005,10.1016/j.carbpol.2014.05.050,train,GG hydrogel sample 4,hydrogel,"[""guar gum""]","[""d-mannose residue"",""d-galactose residue""]",,"[""1,2,3,4-butanetetracarboxylic dianhydride""]",,esterification of guar gum with BTCA in aqueous medium using DMAP catalyst,,,,,,"[""ester"",""carboxylate anion"",""carboxylic acid""]",[],[],anionic,"[""pH-responsive""]",,,,,,,,,,,,,,,hen egg white lysozyme,lysozyme,hen egg white,14,11,positive at pH 2-3,batch adsorption,2-3,40,24 h,,20 mM HCl-KCl at pH 2; 20 mM citric acid-sodium citrate at pH 3,,,30 mg,30 mL,,UV absorbance at 280 nm,,q_norm_mg_g,20.0,mg/g,maximize,low lysozyme adsorption at acidic pH,"[""hydrophobic interactions"",""protonated carboxyl groups""]",3,0.9,Preparation and characterization of guar gum hydrogels as carrier materials for controlled protein drug delivery
PHA-b962d2e305-006,10.1016/j.carbpol.2014.05.050,train,GG hydrogel sample 4,hydrogel,"[""guar gum""]","[""d-mannose residue"",""d-galactose residue""]",,"[""1,2,3,4-butanetetracarboxylic dianhydride""]",,esterification of guar gum with BTCA in aqueous medium using DMAP catalyst,,,,,,"[""ester"",""carboxylate anion"",""carboxylic acid""]",[],[],anionic,"[""pH-responsive""]",,,,,,,,,,,,,,,hen egg white lysozyme,lysozyme,hen egg white,14,11,negative at pH 12,batch adsorption,12,40,24 h,,KCl-NaOH,,,30 mg,30 mL,,UV absorbance at 280 nm,,q_norm_mg_g,12.0,mg/g,maximize,low lysozyme adsorption at pH 12,"[""electrostatic repulsion""]",3,0.95,Preparation and characterization of guar gum hydrogels as carrier materials for controlled protein drug delivery
PHA-c2e93f959a-004,10.1016/j.carbpol.2015.01.002,train,"DO100% GDGE-cross-linked oxidized starch microgel, RGDGE/polymer 0.025",lysozyme-loaded microgel particles,"[""potato starch""]","[""TEMPO-oxidized potato starch""]",,"[""glycerol-1,3-diglycidyl ether""]",,TEMPO oxidation to DO100% followed by GDGE cross-linking at GDGE/polymer weight ratio 0.025,,,,,,"[""carboxyl groups"",""hydroxyl groups""]",[],[],anionic,"[""pH-responsive release""]",,,,,,,,average diameter 20.9 μm before loading,,,,,,,lysozyme,Lys,chicken egg white,14.4,11,strongly positive at low pH,in vitro release after adsorption loading,3,,5 h,,citric acid-phosphate buffer,,0.05 M ionic strength,freeze-dried lysozyme-microgel complex,10 mL buffer,,UV absorbance at 280 nm,,recovery_pct,50.0,%,maximize,lysozyme release at pH 3,"[""pH-triggered release"",""weakened microgel charge"",""electrostatic weakening""]",3,0.95,Controlled uptake and release of lysozyme from glycerol diglycidyl ether cross-linked oxidized starch microgel
