Repository: sunyrain/PHA

# PHA Protein-Hydrogel Adsorption Dataset

Generated: 2026-07-05T11:36:45

## Scope

This curated package organizes literature-derived protein-hydrogel adsorption, binding, immobilization, antifouling, and related biointerface records extracted from the local PHA corpus.

The primary unit is one record:

`paper + hydrogel/sample + protein/mixture + experimental condition + measured outcome`

## Contents

- `data/sources.csv`: article-level metadata, extraction status, and curation decision.
- `data/records_flat.csv`: flattened record-level table with provenance, hydrogel, protein, condition, outcome, mechanism, and quality fields.

File: data/curated/pha_scientific_dataset_20260705/data/inverse_design_seed.csv (part 25 of 62)
record_id,doi,doi_split,hydrogel_name,hydrogel_format,polymer_backbone,monomers,monomer_ratios,crosslinker,crosslinker_concentration,synthesis_method,preparation_solvent,preparation_pH,preparation_temp_C,gelation_time,post_treatment,functional_groups,ligand_or_affinity_group,filler_or_composite,charge_class,responsive_type,swelling_ratio,water_content_pct,porosity_pct,pore_size_value,pore_size_unit,mesh_size,surface_area,particle_size,thickness,roughness,zeta_potential_mV,contact_angle_deg,young_modulus,degradation_or_stability,protein_name,protein_abbreviation,protein_species_or_source,protein_mw_kDa,protein_pI,protein_charge_at_pH,experiment_mode,pH,temperature_C,contact_time,contact_time_unit,buffer,salt_type,salt_concentration,hydrogel_dosage,solution_volume,flow_rate,detection_method,replicate_count,target_name,target_value,target_unit,target_direction,outcome_label,mechanism_tags,source_quality_score,extraction_confidence,article_title
PHA-c2e93f959a-005,10.1016/j.carbpol.2015.01.002,train,"DO100% GDGE-cross-linked oxidized starch microgel, RGDGE/polymer 0.025",lysozyme-loaded microgel particles,"[""potato starch""]","[""TEMPO-oxidized potato starch""]",,"[""glycerol-1,3-diglycidyl ether""]",,TEMPO oxidation to DO100% followed by GDGE cross-linking at GDGE/polymer weight ratio 0.025,,,,,,"[""carboxyl groups"",""hydroxyl groups""]",[],[],anionic,"[""pH-responsive release""]",,,,,,,,average diameter 20.9 μm before loading,,,,,,,lysozyme,Lys,chicken egg white,14.4,11,positive at pH 4,in vitro release after adsorption loading,4,,5 h,,citric acid-phosphate buffer,,0.05 M ionic strength,freeze-dried lysozyme-microgel complex,10 mL buffer,,UV absorbance at 280 nm,,recovery_pct,20.0,%,maximize,lysozyme release at pH 4,"[""pH-triggered release"",""electrostatic weakening""]",3,0.95,Controlled uptake and release of lysozyme from glycerol diglycidyl ether cross-linked oxidized starch microgel
PHA-c2e93f959a-006,10.1016/j.carbpol.2015.01.002,train,"DO100% GDGE-cross-linked oxidized starch microgel, RGDGE/polymer 0.025",lysozyme-loaded microgel particles,"[""potato starch""]","[""TEMPO-oxidized potato starch""]",,"[""glycerol-1,3-diglycidyl ether""]",,TEMPO oxidation to DO100% followed by GDGE cross-linking at GDGE/polymer weight ratio 0.025,,,,,,"[""carboxyl groups"",""hydroxyl groups""]",[],[],anionic,"[""ionic-strength-responsive release""]",,,,,,,,average diameter 20.9 μm before loading,,,,,,,lysozyme,Lys,chicken egg white,14.4,11,positive at pH 7,in vitro release after adsorption loading,7,,5 h,,citric acid-phosphate buffer,,0.2 M ionic strength,freeze-dried lysozyme-microgel complex,10 mL buffer,,UV absorbance at 280 nm,,recovery_pct,20.0,%,maximize,lysozyme release at 0.2 M ionic strength,"[""salt-triggered release"",""charge shielding"",""electrostatic weakening""]",3,0.92,Controlled uptake and release of lysozyme from glycerol diglycidyl ether cross-linked oxidized starch microgel
PHA-60fb6cca8a-001,10.1016/j.carbpol.2016.04.024,train,magnetic PVA/sodium alginate/laponite RD hydrogel beads,dried magnetic hydrogel beads,"[""poly(vinyl alcohol)"",""sodium alginate""]",[],,"[""Ca2+"",""freeze-thaw physical crosslinks""]",,"solution mixing, CaCl2 bead formation, and four freeze-thaw cycles",,,,,,"[""hydroxyl"",""carboxylate"",""anionic clay centers""]",[],"[""magnetic laponite RD"",""Fe3O4/laponite RD""]",pH-dependent; positive below pHpzc 4.7-4.8 and negative above pHpzc,"[""pH-responsive"",""magnetic""]",,,,,,,,wet/dried bead diameter 3.83/1.81 mm,,,,,,,bovine serum albumin,BSA,bovine; Sigma Aldrich,66,5.15,near isoelectric point at pH 4.5,batch equilibrium adsorption isotherm,4.5,15,24 h,,acetic acid/sodium acetate buffer for pH 4.5,,,,25 mL,,UV-visible spectrophotometer at 280 nm,,q_norm_mg_g,114.4,mg/g,maximize,BSA adsorption capacity at 288 K,"[""monolayer adsorption"",""favorable adsorption""]",3,0.95,Magnetic hydrogel beads based on PVA/sodium alginate/laponite RD and studying their BSA adsorption
PHA-60fb6cca8a-002,10.1016/j.carbpol.2016.04.024,train,magnetic PVA/sodium alginate/laponite RD hydrogel beads,dried magnetic hydrogel beads,"[""poly(vinyl alcohol)"",""sodium alginate""]",[],,"[""Ca2+"",""freeze-thaw physical crosslinks""]",,"solution mixing, CaCl2 bead formation, and four freeze-thaw cycles",,,,,,"[""hydroxyl"",""carboxylate"",""anionic clay centers""]",[],"[""magnetic laponite RD"",""Fe3O4/laponite RD""]",pH-dependent; positive below pHpzc 4.7-4.8 and negative above pHpzc,"[""pH-responsive"",""magnetic""]",,,,,,,,wet/dried bead diameter 3.83/1.81 mm,,,,,,,bovine serum albumin,BSA,bovine; Sigma Aldrich,66,5.15,near isoelectric point at pH 4.5,batch equilibrium adsorption isotherm,4.5,25,24 h,,acetic acid/sodium acetate buffer for pH 4.5,,,,25 mL,,UV-visible spectrophotometer at 280 nm,,q_norm_mg_g,119.5,mg/g,maximize,BSA adsorption capacity at 298 K,"[""monolayer adsorption"",""favorable adsorption""]",3,0.95,Magnetic hydrogel beads based on PVA/sodium alginate/laponite RD and studying their BSA adsorption
PHA-60fb6cca8a-003,10.1016/j.carbpol.2016.04.024,train,magnetic PVA/sodium alginate/laponite RD hydrogel beads,dried magnetic hydrogel beads,"[""poly(vinyl alcohol)"",""sodium alginate""]",[],,"[""Ca2+"",""freeze-thaw physical crosslinks""]",,"solution mixing, CaCl2 bead formation, and four freeze-thaw cycles",,,,,,"[""hydroxyl"",""carboxylate"",""anionic clay centers""]",[],"[""magnetic laponite RD"",""Fe3O4/laponite RD""]",pH-dependent; positive below pHpzc 4.7-4.8 and negative above pHpzc,"[""pH-responsive"",""magnetic""]",,,,,,,,wet/dried bead diameter 3.83/1.81 mm,,,,,,,bovine serum albumin,BSA,bovine; Sigma Aldrich,66,5.15,near isoelectric point at pH 4.5,batch equilibrium adsorption isotherm,4.5,35,24 h,,acetic acid/sodium acetate buffer for pH 4.5,,,,25 mL,,UV-visible spectrophotometer at 280 nm,,q_norm_mg_g,127.3,mg/g,maximize,Maximum BSA adsorption capacity at 308 K,"[""monolayer adsorption"",""favorable adsorption"",""spontaneous adsorption""]",3,0.97,Magnetic hydrogel beads based on PVA/sodium alginate/laponite RD and studying their BSA adsorption
PHA-c140c9a6be-001,10.1016/j.carbpol.2020.116543,train,AG-N-A hydrogel prepared using n(ND)/n(-N3) = 0.4,cylindrical hydrogel,"[""(1→3)-α-d-glucan""]","[""6-azido-6-deoxy-(1→3)-α-d-glucan""]",,"[""1,8-nonadiyne""]",,"Regioselective C6 azidation of (1→3)-α-d-glucan, CuAAC crosslinking with 1,8-nonadiyne, and NaBH4 reduction of residual azido groups to amino groups.",,,,,,"[""amino groups"",""hydroxyl groups"",""triazole rings""]","[""protonated amino groups""]",[],cationic,"[""pH-responsive charge/protonation""]",,,,,,,,,,,,,33.6 kPa compressive modulus,,bovine serum albumin,BSA,bovine,,4.8,negative at pH 5.5 due to carboxyl group dissociation above pI,batch adsorption isotherm,5.5,25,48 h,,"0.1 M buffer; specific buffer at pH 5.5 not explicitly stated, phosphate used for pH 3-8",,,0.2 g,20 mL,,UV-Vis spectrophotometry at 280 nm,,q_norm_mg_g,1099.0,mg/g,maximize,maximum BSA adsorption capacity,"[""electrostatic interaction"",""cationic amino groups"",""protein negative charge"",""network porosity""]",3,0.95,Cationic hydrogels prepared from regioselectively azidated (1→3)-α-d-glucan via crosslinking and amination: Physical and adsorption properties
PHA-c140c9a6be-002,10.1016/j.carbpol.2020.116543,train,AG-N-A hydrogel prepared using n(ND)/n(-N3) = 0.6,cylindrical hydrogel,"[""(1→3)-α-d-glucan""]","[""6-azido-6-deoxy-(1→3)-α-d-glucan""]",,"[""1,8-nonadiyne""]",,"Regioselective C6 azidation of (1→3)-α-d-glucan, CuAAC crosslinking with 1,8-nonadiyne, and NaBH4 reduction of residual azido groups to amino groups.",,,,,,"[""amino groups"",""hydroxyl groups"",""triazole rings""]","[""protonated amino groups""]",[],cationic,"[""pH-responsive charge/protonation""]",,,,,,,,,,,,,,,bovine serum albumin,BSA,bovine,,4.8,negative at pH 5.5 due to carboxyl group dissociation above pI,batch adsorption isotherm,5.5,25,48 h,,"0.1 M buffer; specific buffer at pH 5.5 not explicitly stated, phosphate used for pH 3-8",,,0.2 g,20 mL,,UV-Vis spectrophotometry at 280 nm,,q_norm_mg_g,944.0,mg/g,maximize,maximum BSA adsorption capacity,"[""electrostatic interaction"",""cationic amino groups"",""protein negative charge"",""network porosity""]",3,0.95,Cationic hydrogels prepared from regioselectively azidated (1→3)-α-d-glucan via crosslinking and amination: Physical and adsorption properties
PHA-c140c9a6be-003,10.1016/j.carbpol.2020.116543,train,AG-N-A hydrogel prepared using n(ND)/n(-N3) = 0.8,cylindrical hydrogel,"[""(1→3)-α-d-glucan""]","[""6-azido-6-deoxy-(1→3)-α-d-glucan""]",,"[""1,8-nonadiyne""]",,"Regioselective C6 azidation of (1→3)-α-d-glucan, CuAAC crosslinking with 1,8-nonadiyne, and NaBH4 reduction of residual azido groups to amino groups.",,,,,,"[""amino groups"",""hydroxyl groups"",""triazole rings""]","[""protonated amino groups""]",[],cationic,"[""pH-responsive charge/protonation""]",,,,,,,,,,,,,114.0 kPa compressive modulus,,bovine serum albumin,BSA,bovine,,4.8,negative at pH 5.5 due to carboxyl group dissociation above pI,batch adsorption isotherm,5.5,25,48 h,,"0.1 M buffer; specific buffer at pH 5.5 not explicitly stated, phosphate used for pH 3-8",,,0.2 g,20 mL,,UV-Vis spectrophotometry at 280 nm,,q_norm_mg_g,777.0,mg/g,maximize,maximum BSA adsorption capacity,"[""electrostatic interaction"",""cationic amino groups"",""network porosity"",""higher crosslink density""]",3,0.95,Cationic hydrogels prepared from regioselectively azidated (1→3)-α-d-glucan via crosslinking and amination: Physical and adsorption properties
PHA-1b7a90a08e-r1,10.1016/j.carbpol.2021.118498,train,MFC/SA cryogel C4,monolithic composite cryogel,"[""microfibrillated cellulose"",""sodium alginate""]","[""1,4-linked beta-D-mannuronic acid residue"",""alpha-L-guluronic acid residue""]",,"[""divinyl sulfone (1.75 wt%)""]",,"MFC/SA dispersion adjusted to pH 11, pre-frozen at -20 C, mixed with DVS, then frozen at -12 C for 12 h to induce oxa-Michael crosslinking.",,,,,,"[""hydroxyl groups"",""carboxyl/carboxylate groups""]","[""alginate carboxyl groups""]","[""microfibrillated cellulose (0.75 wt%)""]",anionic/negative polyelectrolyte,"[""pH-dependent adsorption"",""salt-elutable adsorption"",""underwater shape recovery""]",32.6,,,,,,,,,,,,,,lysozyme,,reagent source not specified,14.7,10.8,positive at pH 8,batch equilibrium isotherm,8,25,4,h,0.02 M Na2HPO4 solution; pH adjusted with HCl/NaOH,,,50,30,,"[""UV-Vis A280""]",,q_norm_mg_g,294.12,mg/g,maximize,maximum lysozyme adsorption capacity,"[""electrostatic attraction"",""carboxyl-positive protein interaction"",""Langmuir monolayer adsorption""]",3,,Shapeable and underwater super-elastic cellulose nanofiber/alginate cryogels by freezing-induced oxa-Michael reaction for efficient protein purification
PHA-1b7a90a08e-r4,10.1016/j.carbpol.2021.118498,train,MFC/SA cryogel C4,monolithic composite cryogel,"[""microfibrillated cellulose"",""sodium alginate""]","[""1,4-linked beta-D-mannuronic acid residue"",""alpha-L-guluronic acid residue""]",,"[""divinyl sulfone (1.75 wt%)""]",,"Freeze-induced oxa-Michael crosslinking of 0.75 wt% MFC, 2.5 wt% SA, and 1.75 wt% DVS.",,,,,,"[""hydroxyl groups"",""carboxyl/carboxylate groups""]","[""alginate carboxyl groups""]","[""microfibrillated cellulose (0.75 wt%)""]",anionic/negative polyelectrolyte,"[""pH-dependent adsorption"",""salt-elutable adsorption""]",32.6,,,,,,,,,,,,,,lysozyme,,reagent source not specified,14.7,10.8,positive at pH 8,batch equilibrium adsorption,8,25,4,h,0.02 M Na2HPO4 solution,NaCl,"{""unit"":""M"",""value"":0}",50,30,,"[""UV-Vis A280""]",,q_norm_mg_g,278.21,mg/g,maximize,baseline lysozyme equilibrium adsorption,"[""electrostatic attraction"",""carboxyl ligand density""]",3,,Shapeable and underwater super-elastic cellulose nanofiber/alginate cryogels by freezing-induced oxa-Michael reaction for efficient protein purification
PHA-1b7a90a08e-r6,10.1016/j.carbpol.2021.118498,train,MFC/SA cryogel C4,monolithic composite cryogel,"[""microfibrillated cellulose"",""sodium alginate""]","[""1,4-linked beta-D-mannuronic acid residue"",""alpha-L-guluronic acid residue""]",,"[""divinyl sulfone (1.75 wt%)""]",,Freeze-induced oxa-Michael crosslinking of MFC and SA with DVS.,,,,,,"[""hydroxyl groups"",""carboxyl/carboxylate groups""]","[""alginate carboxyl groups""]","[""microfibrillated cellulose (0.75 wt%)""]",anionic/negative polyelectrolyte,"[""salt-responsive adsorption"",""salt-elutable adsorption""]",32.6,,,,,,,,,,,,,,lysozyme,,reagent source not specified,14.7,10.8,not explicitly restated for salt scan; positive below reported pI,batch ionic-strength scan,,25,4,h,0.02 M Na2HPO4 solution for batch adsorption experiments,NaCl,1,50,30,,"[""UV-Vis A280""]",,q_norm_mg_g,0.0,mg/g,maximize,lysozyme adsorption at 1.0 M NaCl,"[""NaCl shielding"",""electrostatic screening"",""salt elution""]",3,,Shapeable and underwater super-elastic cellulose nanofiber/alginate cryogels by freezing-induced oxa-Michael reaction for efficient protein purification
PHA-1b7a90a08e-r7,10.1016/j.carbpol.2021.118498,train,MFC/SA cryogel C4,monolithic composite cryogel,"[""microfibrillated cellulose"",""sodium alginate""]","[""1,4-linked beta-D-mannuronic acid residue"",""alpha-L-guluronic acid residue""]",,"[""divinyl sulfone (1.75 wt%)""]",,Freeze-induced oxa-Michael crosslinking of MFC and SA with DVS.,,,,,,"[""hydroxyl groups"",""carboxyl/carboxylate groups""]","[""alginate carboxyl groups""]","[""microfibrillated cellulose (0.75 wt%)""]",anionic/negative polyelectrolyte,"[""charge-selective protein adsorption""]",32.6,,,,,,,,,,,,,,papain,,not specified,,,positively charged,batch protein selectivity test,8,25,4,h,0.02 M Na2HPO4 solution,,,50,30,,"[""UV-Vis A280""]",,q_norm_mg_g,199.5,mg/g,maximize,papain adsorption capacity,"[""charge selectivity"",""electrostatic attraction"",""protein size effect""]",3,,Shapeable and underwater super-elastic cellulose nanofiber/alginate cryogels by freezing-induced oxa-Michael reaction for efficient protein purification
PHA-1b7a90a08e-r11,10.1016/j.carbpol.2021.118498,train,MFC/SA cryogel C4,cryogel-packed syringe column,"[""microfibrillated cellulose"",""sodium alginate""]","[""1,4-linked beta-D-mannuronic acid residue"",""alpha-L-guluronic acid residue""]",,"[""divinyl sulfone (1.75 wt%)""]",,C4 cryogel placed in a syringe as an affinity column after freeze-induced DVS crosslinking.,,,,,,"[""hydroxyl groups"",""carboxyl/carboxylate groups""]","[""alginate carboxyl groups""]","[""microfibrillated cellulose (0.75 wt%)""]",anionic/negative polyelectrolyte,"[""salt-elutable column adsorption"",""flow-through purification""]",32.6,,,,,,,,,,,,,,lysozyme,,chicken egg white,14.7,10.7,positive at pH 8,flow-through column purification,8,,,,20 mM Na2HPO4,NaCl,1,,,10,"[""online UV A280"",""SDS-PAGE""]",,q_norm_mg_g,266.03,mg/g,maximize,CEW lysozyme extraction at 10 mL/h,"[""charge-selective capture"",""macroporous flow-through"",""salt elution""]",3,,Shapeable and underwater super-elastic cellulose nanofiber/alginate cryogels by freezing-induced oxa-Michael reaction for efficient protein purification
PHA-1b7a90a08e-r12,10.1016/j.carbpol.2021.118498,train,MFC/SA cryogel C4,cryogel-packed syringe column,"[""microfibrillated cellulose"",""sodium alginate""]","[""1,4-linked beta-D-mannuronic acid residue"",""alpha-L-guluronic acid residue""]",,"[""divinyl sulfone (1.75 wt%)""]",,C4 cryogel placed in a syringe as an affinity column after freeze-induced DVS crosslinking.,,,,,,"[""hydroxyl groups"",""carboxyl/carboxylate groups""]","[""alginate carboxyl groups""]","[""microfibrillated cellulose (0.75 wt%)""]",anionic/negative polyelectrolyte,"[""salt-elutable column adsorption"",""flow-through purification""]",32.6,,,,,,,,,,,,,,lysozyme,,chicken egg white,14.7,10.7,positive at pH 8,flow-through column purification,8,,,,20 mM Na2HPO4,NaCl,1,,,30,"[""online UV A280"",""SDS-PAGE""]",,q_norm_mg_g,103.65,mg/g,maximize,CEW lysozyme extraction at 30 mL/h,"[""flow-rate limited diffusion"",""charge-selective capture"",""salt elution""]",3,,Shapeable and underwater super-elastic cellulose nanofiber/alginate cryogels by freezing-induced oxa-Michael reaction for efficient protein purification
PHA-7af11dcd51-009,10.1016/j.carbpol.2022.119611,train,chitosan hydrogel,loaded xerogel disk,chitosan,"[""glucosamine"",""N-acetyl-D-glucosamine""]",,glutaraldehyde,,Schiff base crosslinking with glutaraldehyde,,,,,,"[""amino"",""hydroxyl""]",[],[],cationic or pH-responsive polyampholitic,"[""pH-responsive swelling"",""lysozyme-degradable""]",,,,,,,,disk diameter 2 cm,,,,,,,lysozyme,,chicken egg white,,,,batch release/desorption,7,37,21 days,,Tris-HCl 200 mM,,,one loaded xerogel disk,2.5 mL,,NanoDrop One C UV-VIS Protein A280,,recovery_pct,20.0,%,maximize,cumulative lysozyme release from CS,"[""Fickian diffusion""]",3,0.9,Chitosan sulfate-lysozyme hybrid hydrogels as platforms with fine-tuned degradability and sustained inherent antibiotic and antioxidant activities
PHA-7af11dcd51-010,10.1016/j.carbpol.2022.119611,train,6-O-sulfated chitosan hydrogel,loaded xerogel disk,6-O-sulfated chitosan,"[""glucosamine"",""N-acetyl-D-glucosamine"",""6-O-sulfated glucosamine residues""]",,glutaraldehyde,,Schiff base crosslinking with glutaraldehyde,,,,,,"[""amino"",""hydroxyl"",""sulfate""]","[""sulfate groups""]",[],anionic/polyampholitic,"[""pH-responsive swelling"",""degradation-controlled release"",""lysozyme-degradable""]",,,,,,,,disk diameter 2 cm,,,,,,,lysozyme,,chicken egg white,,,,batch release/desorption,9.2,37,4 h,,water adjusted to pH 9.2,,,one loaded xerogel disk,2.5 mL,,NanoDrop One C UV-VIS Protein A280,,recovery_pct,82.0,%,maximize,pH-triggered lysozyme release from 6S-CS,"[""degradation-controlled release"",""pH-dependent enzymatic activity"",""productive binding""]",3,0.93,Chitosan sulfate-lysozyme hybrid hydrogels as platforms with fine-tuned degradability and sustained inherent antibiotic and antioxidant activities
PHA-00902c80a8-001,10.1016/j.cclet.2008.12.035,train,Cu2+-bridged BSA-imprinted NIPA hydrogel,"dry disk hydrogel, 10 mm diameter","[""NIPA-based hydrogel""]","[""N-isopropylacrylamide"",""acrylamide"",""4-vinylpyridine""]",,"[""N,N-methylenebisacrylamide""]",,"Free-radical polymerization in Tris-HCl buffer at 25 C for 12 h with NIPA, AAm, 4-VPy, BIS, Cu(Ac)2.H2O, BSA, TEMED, and ammonium persulfate.",,,,,,"[""amide"",""pyridine""]","[""4-vinylpyridine"",""Cu2+ coordination sites""]",[],,"[""temperature-responsive""]",,,,,,,,,,,,,,,bovine serum albumin,BSA,bovine,,,,batch adsorption,,25,24 h,,,,,about 5 mg dry disk,8.0 mL,,UV absorbance at 280 nm,,distribution coefficient D,107.0,mL/g dry gel,context_dependent,BSA distribution coefficient on P(Cu-BSA),"[""molecular imprinting"",""Cu2+ coordination"",""template recognition""]",3,0.95,Molecular imprinting of protein by coordinate interaction
PHA-00902c80a8-002,10.1016/j.cclet.2008.12.035,train,Cu2+-bridged BSA-imprinted NIPA hydrogel,"dry disk hydrogel, 10 mm diameter","[""NIPA-based hydrogel""]","[""N-isopropylacrylamide"",""acrylamide"",""4-vinylpyridine""]",,"[""N,N-methylenebisacrylamide""]",,Free-radical polymerization in Tris-HCl buffer at 25 C for 12 h.,,,,,,"[""amide"",""pyridine""]","[""4-vinylpyridine"",""Cu2+ coordination sites""]",[],,"[""temperature-responsive""]",,,,,,,,,,,,,,,ovalbumin,OVA,,44,,,batch adsorption,,25,24 h,,,,,about 5 mg dry disk,8.0 mL,,UV absorbance at 280 nm,,distribution coefficient D,49.0,mL/g dry gel,context_dependent,OVA distribution coefficient on P(Cu-BSA),"[""template recognition"",""molecular imprinting"",""coordination interaction""]",3,0.95,Molecular imprinting of protein by coordinate interaction
PHA-00902c80a8-003,10.1016/j.cclet.2008.12.035,train,BSA-imprinted NIPA hydrogel without copper acetate,"dry disk hydrogel, 10 mm diameter","[""NIPA-based hydrogel""]","[""N-isopropylacrylamide"",""acrylamide"",""4-vinylpyridine""]",,"[""N,N-methylenebisacrylamide""]",,Prepared in the same way as P(Cu-BSA) but without adding copper acetate.,,,,,,"[""amide"",""pyridine""]","[""4-vinylpyridine""]",[],,"[""temperature-responsive""]",,,,,,,,,,,,,,,bovine serum albumin,BSA,bovine,,,,batch adsorption,,25,24 h,,,,,about 5 mg dry disk,8.0 mL,,UV absorbance at 280 nm,,distribution coefficient D,67.0,mL/g dry gel,context_dependent,BSA distribution coefficient on P(BSA),"[""molecular imprinting without metal coordination"",""weak template recognition""]",3,0.95,Molecular imprinting of protein by coordinate interaction
PHA-00902c80a8-004,10.1016/j.cclet.2008.12.035,train,BSA-imprinted NIPA hydrogel without copper acetate,"dry disk hydrogel, 10 mm diameter","[""NIPA-based hydrogel""]","[""N-isopropylacrylamide"",""acrylamide"",""4-vinylpyridine""]",,"[""N,N-methylenebisacrylamide""]",,Prepared in the same way as P(Cu-BSA) but without adding copper acetate.,,,,,,"[""amide"",""pyridine""]","[""4-vinylpyridine""]",[],,"[""temperature-responsive""]",,,,,,,,,,,,,,,ovalbumin,OVA,,44,,,batch adsorption,,25,24 h,,,,,about 5 mg dry disk,8.0 mL,,UV absorbance at 280 nm,,distribution coefficient D,72.0,mL/g dry gel,context_dependent,OVA distribution coefficient on P(BSA),"[""weak selectivity"",""molecular imprinting without metal coordination""]",3,0.95,Molecular imprinting of protein by coordinate interaction
PHA-00902c80a8-005,10.1016/j.cclet.2008.12.035,train,non-imprinted NIPA hydrogel without copper acetate and BSA,"dry disk hydrogel, 10 mm diameter","[""NIPA-based hydrogel""]","[""N-isopropylacrylamide"",""acrylamide"",""4-vinylpyridine""]",,"[""N,N-methylenebisacrylamide""]",,Prepared in the same way as P(Cu-BSA) but in the absence of copper acetate and BSA.,,,,,,"[""amide"",""pyridine""]","[""4-vinylpyridine""]",[],,"[""temperature-responsive""]",,,,,,,,,,,,,,,bovine serum albumin,BSA,bovine,,,,batch adsorption,,25,24 h,,,,,about 5 mg dry disk,8.0 mL,,UV absorbance at 280 nm,,distribution coefficient D,31.0,mL/g dry gel,context_dependent,BSA distribution coefficient on P(Blank),"[""non-imprinted control"",""low template recognition""]",3,0.95,Molecular imprinting of protein by coordinate interaction
PHA-00902c80a8-006,10.1016/j.cclet.2008.12.035,train,non-imprinted NIPA hydrogel without copper acetate and BSA,"dry disk hydrogel, 10 mm diameter","[""NIPA-based hydrogel""]","[""N-isopropylacrylamide"",""acrylamide"",""4-vinylpyridine""]",,"[""N,N-methylenebisacrylamide""]",,Prepared in the same way as P(Cu-BSA) but in the absence of copper acetate and BSA.,,,,,,"[""amide"",""pyridine""]","[""4-vinylpyridine""]",[],,"[""temperature-responsive""]",,,,,,,,,,,,,,,ovalbumin,OVA,,44,,,batch adsorption,,25,24 h,,,,,about 5 mg dry disk,8.0 mL,,UV absorbance at 280 nm,,distribution coefficient D,105.0,mL/g dry gel,context_dependent,OVA distribution coefficient on P(Blank),"[""size-dependent access"",""coordination bonding"",""non-imprinted adsorption""]",3,0.95,Molecular imprinting of protein by coordinate interaction
PHA-00902c80a8-007,10.1016/j.cclet.2008.12.035,train,Cu2+-bridged BSA-imprinted NIPA hydrogel,"dry disk hydrogel, 10 mm diameter","[""NIPA-based hydrogel""]","[""N-isopropylacrylamide"",""acrylamide"",""4-vinylpyridine""]",,"[""N,N-methylenebisacrylamide""]",,Free-radical polymerization in Tris-HCl buffer at 25 C for 12 h with Cu(Ac)2.H2O and BSA template.,,,,,,"[""amide"",""pyridine""]","[""4-vinylpyridine"",""Cu2+ coordination sites""]",[],,"[""temperature-responsive""]",,,,,,,,,,,,,,,bovine serum albumin,BSA,bovine,,,,batch adsorption,,25,24 h,,,,,about 5 mg dry disk,8.0 mL,,UV absorbance at 280 nm,,q_norm_mg_g,1420.0,mg/g,maximize,maximum BSA adsorption capacity on P(Cu-BSA),"[""protein-metal coordination"",""molecular imprinting"",""stronger interaction sites""]",3,0.95,Molecular imprinting of protein by coordinate interaction
PHA-135e45999c-001,10.1016/j.cclet.2010.06.005,train,hemoglobin-imprinted polyacrylamide hydrogel with AAPBA,granulated wet hydrogel particles passed through 70-mesh sieve,"[""polyacrylamide""]","[""acrylamide"",""N-acryloyl-3-aminophenylboronic acid""]",,"[""N,N'-methylene-bisacrylamide""]",,"free-radical copolymerization overnight at room temperature in phosphate buffer using ammonium persulfate and TEMED, followed by template removal with acetic acid/SDS",,,,,,"[""amide"",""phenylboronic acid""]","[""phenylboronic acid moiety""]",[],,"[""molecularly imprinted"",""boronic-acid-functionalized""]",,,,,,,,passed through 70-mesh sieve,,,,,,,hemoglobin,Hb,,,,,batchwise adsorption,6.8,25,15 h,,"phosphate buffer, 0.02 mol/L",,,approximately 50 mg wet gel,1.5 mL,,UV/Vis spectrophotometry at 280 nm; concentration decrease in supernatant,,q_norm_mg_g,2.5,mg/g,maximize,Hb specific rebinding capacity with 6 mg AAPBA,"[""molecular imprinting"",""hydrogen bonding"",""hydrophobic interaction"",""phenylboronic acid-protein interaction""]",3,0.95,Polyacrylamide hydrogels with phenylboronic acid moieties for the imprinting of proteins
PHA-9576e4b52f-001,10.1016/j.cej.2022.137486,validation,pristine PEG hydrogel,in-situ forming hydrogel,"[""8-arm poly(ethylene glycol)""]",[],,"[""8sPEG-SH"",""8sPEG-Mal""]",,Equimolar 8sPEG-SH and 8sPEG-Mal solutions mixed to form PEG-based hydrogel via thiol-ene Michael addition.,,,,,,"[""thiol"",""maleimide""]",[],[],neutral/nonionic,[],,,,,,,,,,,,,,,bovine serum albumin,BSA,bovine,,,,static batch adsorption,,37,4 h,,BSS equilibration/rinse; 1% SDS for detachment,,,8 g/L hydrogel formulation,1 mL,,micro-BSA protein assay kit,,surface_adsorption_ug_cm2,21.34,ug/cm2,context_dependent,BSA adsorption on PEG-based hydrogel control,"[""PEG bioinertness"",""nonspecific adsorption control""]",3,0.95,In-situ forming PEG-engineering hydrogels with anti-fouling characteristics as an artificial vitreous body
PHA-9576e4b52f-002,10.1016/j.cej.2022.137486,validation,PEGBAA1 hydrogel,in-situ forming hydrogel,"[""8-arm poly(ethylene glycol)"",""poly(carboxybetaine)""]","[""carboxybetaine methacrylamide"",""acryloyl cystamine""]",,"[""8sPEG-SH"",""8sPEG-S-pCBAA""]",,8sPEG-S-pCBAA and equimolar 8sPEG-SH were mixed in BSS to form PEGBAA hydrogel through thiol-ene Michael addition.,,,,,,"[""thiol"",""maleimide"",""zwitterionic carboxybetaine""]","[""carboxybetaine""]",[],zwitterionic,"[""shear thinning""]",7.22 ± 1.49% beyond original mass after 48 h in BSS at 8 g/L,,,,,,,,,,,,storage modulus G' 9.86 ± 0.06 Pa at 8 g/L,,bovine serum albumin,BSA,bovine,,,,static batch adsorption,,37,4 h,,BSS equilibration/rinse; 1% SDS for detachment,,,8 g/L hydrogel formulation,1 mL,,micro-BSA protein assay kit,,surface_adsorption_ug_cm2,11.01,ug/cm2,context_dependent,BSA adsorption on PEGBAA1,"[""zwitterionic antifouling"",""carboxybetaine hydration"",""reduced nonspecific protein adsorption""]",3,0.95,In-situ forming PEG-engineering hydrogels with anti-fouling characteristics as an artificial vitreous body
PHA-9576e4b52f-003,10.1016/j.cej.2022.137486,validation,PEGBAA2 hydrogel,in-situ forming hydrogel,"[""8-arm poly(ethylene glycol)"",""poly(carboxybetaine)""]","[""carboxybetaine methacrylamide"",""acryloyl cystamine""]",,"[""8sPEG-SH"",""8sPEG-S-pCBAA""]",,8sPEG-S-pCBAA and equimolar 8sPEG-SH were mixed in BSS to form PEGBAA hydrogel through thiol-ene Michael addition.,,,,,,"[""thiol"",""maleimide"",""zwitterionic carboxybetaine""]","[""carboxybetaine""]",[],zwitterionic,"[""shear thinning""]",8.53 ± 2.10% beyond original mass after 48 h in BSS at 8 g/L,,,,,,,,,,,,storage modulus G' 10.33 ± 0.13 Pa at 8 g/L,,bovine serum albumin,BSA,bovine,,,,static batch adsorption,,37,4 h,,BSS equilibration/rinse; 1% SDS for detachment,,,8 g/L hydrogel formulation,1 mL,,micro-BSA protein assay kit,,surface_adsorption_ug_cm2,9.9,ug/cm2,context_dependent,BSA adsorption on PEGBAA2,"[""zwitterionic antifouling"",""carboxybetaine hydration"",""reduced nonspecific protein adsorption""]",3,0.95,In-situ forming PEG-engineering hydrogels with anti-fouling characteristics as an artificial vitreous body
PHA-9576e4b52f-004,10.1016/j.cej.2022.137486,validation,PEGBAA3 hydrogel,in-situ forming hydrogel,"[""8-arm poly(ethylene glycol)"",""poly(carboxybetaine)""]","[""carboxybetaine methacrylamide"",""acryloyl cystamine""]",,"[""8sPEG-SH"",""8sPEG-S-pCBAA""]",,8sPEG-S-pCBAA and equimolar 8sPEG-SH were mixed in BSS to form PEGBAA hydrogel through thiol-ene Michael addition.,,,,,,"[""thiol"",""maleimide"",""zwitterionic carboxybetaine""]","[""carboxybetaine""]",[],zwitterionic,"[""shear thinning""]",5.32 ± 0.58% beyond original mass after 48 h in BSS at 8 g/L,,,,,,,,,,,,storage modulus G' 11.27 ± 0.07 Pa at 8 g/L,,bovine serum albumin,BSA,bovine,,,,static batch adsorption,,37,4 h,,BSS equilibration/rinse; 1% SDS for detachment,,,8 g/L hydrogel formulation,1 mL,,micro-BSA protein assay kit,,surface_adsorption_ug_cm2,8.94,ug/cm2,context_dependent,BSA adsorption on PEGBAA3,"[""zwitterionic antifouling"",""carboxybetaine hydration"",""reduced nonspecific protein adsorption""]",3,0.95,In-situ forming PEG-engineering hydrogels with anti-fouling characteristics as an artificial vitreous body
PHA-7750b69b7f-001,10.1016/j.cej.2022.138671,train,P4 epitope-hydrogel polymer conjugate,hydrogel polymer conjugate suspension,"[""polyacrylamide-based crosslinked hydrogel polymer""]","[""N-acryloyl-NITIHITDTNNK-NH2"",""acrylamide""]",,"[""N,N-methylenebis acrylamide""]",,aqueous precipitation polymerization,,,,,,"[""peptide epitope NITIHITDTNNK""]","[""N-acryloyl-NITIHITDTNNK-NH2""]",[],pH-dependent negative zeta potential reported from pH 6.0 to 10.0,"[""pH-responsive""]",,,,,,,,318.1,,,,,,,Bacillus thuringiensis Cry1Ac protein,Bt Cry1Ac,Bacillus thuringiensis; activated recombinant protein purchased from Shanghai Youlong Biotechnology,64,,,batch adsorption,8.0,25,equilibrium within 2 min; incubation range 0-2 h,,10 mM PBS,NaCl,0 mM added NaCl,0.1 mg mL-1 P4 selected for subsequent studies,250 uL Bt Cry protein working solution mixed with 250 uL polymer working solution,,"[""BCA"",""ELISA"",""SDS-PAGE""]",,q_norm_mg_g,995.0,mg/g,maximize,Bt Cry1Ac adsorption capacity and affinity on P4,"[""epitope affinity"",""multivalency"",""cadherin-like receptor mimicry"",""pH-responsive desorption""]",3,,A peptide Epitope − Synthetic hydrogel polymer conjugate that mimics insecticidal protein Receptors. Application in environmental and biological analysis
PHA-7750b69b7f-002,10.1016/j.cej.2022.138671,train,P4 epitope-hydrogel polymer conjugate,hydrogel polymer conjugate suspension,"[""polyacrylamide-based crosslinked hydrogel polymer""]","[""N-acryloyl-NITIHITDTNNK-NH2"",""acrylamide""]",,"[""N,N-methylenebis acrylamide""]",,aqueous precipitation polymerization,,,,,,"[""peptide epitope NITIHITDTNNK""]","[""N-acryloyl-NITIHITDTNNK-NH2""]",[],pH-dependent negative zeta potential reported from pH 6.0 to 10.0,"[""pH-responsive""]",,,,,,,,318.1,,,,,,,Bacillus thuringiensis Cry1Ac protein,Bt Cry1Ac,Bacillus thuringiensis; spiked soil sample,64,,,batch adsorption from soil extract followed by pH-driven desorption,8.0,25,30 min adsorption; 30 min desorption,,10 mM PBS + 0.5% Tween-20 extraction; P4 diluted in pH 8.0 10 mM PBS,,,300 uL of 2 mg mL-1 P4 working solution,8 mL extractant used for 0.5 g soil; 500 uL PBS for desorption,,"[""ELISA""]",,removal_efficiency_pct,79.2,%,maximize,P4 adsorption and desorption of Bt Cry1Ac from spiked soil at 0.09 ug g-1,"[""epitope affinity"",""pH-responsive catch-and-release"",""soil matrix preconcentration""]",3,,A peptide Epitope − Synthetic hydrogel polymer conjugate that mimics insecticidal protein Receptors. Application in environmental and biological analysis
PHA-7750b69b7f-003,10.1016/j.cej.2022.138671,train,P4 epitope-hydrogel polymer conjugate,hydrogel polymer conjugate suspension,"[""polyacrylamide-based crosslinked hydrogel polymer""]","[""N-acryloyl-NITIHITDTNNK-NH2"",""acrylamide""]",,"[""N,N-methylenebis acrylamide""]",,aqueous precipitation polymerization,,,,,,"[""peptide epitope NITIHITDTNNK""]","[""N-acryloyl-NITIHITDTNNK-NH2""]",[],pH-dependent negative zeta potential reported from pH 6.0 to 10.0,"[""pH-responsive""]",,,,,,,,318.1,,,,,,,Bacillus thuringiensis Cry1Ac protein,Bt Cry1Ac,Bacillus thuringiensis; spiked soil sample,64,,,batch adsorption from soil extract followed by pH-driven desorption,8.0,25,30 min adsorption; 30 min desorption,,10 mM PBS + 0.5% Tween-20 extraction; P4 diluted in pH 8.0 10 mM PBS,,,300 uL of 2 mg mL-1 P4 working solution,8 mL extractant used for 0.5 g soil; 500 uL PBS for desorption,,"[""ELISA""]",,removal_efficiency_pct,85.0,%,maximize,P4 adsorption and desorption of Bt Cry1Ac from spiked soil at 0.12 ug g-1,"[""epitope affinity"",""pH-responsive catch-and-release"",""soil matrix preconcentration""]",3,,A peptide Epitope − Synthetic hydrogel polymer conjugate that mimics insecticidal protein Receptors. Application in environmental and biological analysis
PHA-7750b69b7f-004,10.1016/j.cej.2022.138671,train,P4 epitope-hydrogel polymer conjugate,hydrogel polymer conjugate suspension,"[""polyacrylamide-based crosslinked hydrogel polymer""]","[""N-acryloyl-NITIHITDTNNK-NH2"",""acrylamide""]",,"[""N,N-methylenebis acrylamide""]",,aqueous precipitation polymerization,,,,,,"[""peptide epitope NITIHITDTNNK""]","[""N-acryloyl-NITIHITDTNNK-NH2""]",[],pH-dependent negative zeta potential reported from pH 6.0 to 10.0,"[""pH-responsive""]",,,,,,,,318.1,,,,,,,Bacillus thuringiensis Cry1Ac protein,Bt Cry1Ac,Bacillus thuringiensis; spiked soil sample,64,,,batch adsorption from soil extract followed by pH-driven desorption,8.0,25,30 min adsorption; 30 min desorption,,10 mM PBS + 0.5% Tween-20 extraction; P4 diluted in pH 8.0 10 mM PBS,,,300 uL of 2 mg mL-1 P4 working solution,8 mL extractant used for 0.5 g soil; 500 uL PBS for desorption,,"[""ELISA""]",,removal_efficiency_pct,85.7,%,maximize,P4 adsorption and desorption of Bt Cry1Ac from spiked soil at 0.24 ug g-1,"[""epitope affinity"",""pH-responsive catch-and-release"",""soil matrix preconcentration""]",3,,A peptide Epitope − Synthetic hydrogel polymer conjugate that mimics insecticidal protein Receptors. Application in environmental and biological analysis
PHA-7750b69b7f-005,10.1016/j.cej.2022.138671,train,P4 epitope-hydrogel polymer conjugate,hydrogel polymer conjugate suspension,"[""polyacrylamide-based crosslinked hydrogel polymer""]","[""N-acryloyl-NITIHITDTNNK-NH2"",""acrylamide""]",,"[""N,N-methylenebis acrylamide""]",,aqueous precipitation polymerization,,,,,,"[""peptide epitope NITIHITDTNNK""]","[""N-acryloyl-NITIHITDTNNK-NH2""]",[],pH-dependent negative zeta potential reported from pH 6.0 to 10.0,"[""pH-responsive""]",,,,,,,,318.1,,,,,,,Bacillus thuringiensis Cry1Ac protein,Bt Cry1Ac,Bacillus thuringiensis; spiked soil sample,64,,,batch adsorption from soil extract followed by pH-driven desorption,8.0,25,30 min adsorption; 30 min desorption,,10 mM PBS + 0.5% Tween-20 extraction; P4 diluted in pH 8.0 10 mM PBS,,,300 uL of 2 mg mL-1 P4 working solution,8 mL extractant used for 0.5 g soil; 500 uL PBS for desorption,,"[""ELISA""]",,removal_efficiency_pct,88.8,%,maximize,P4 adsorption and desorption of Bt Cry1Ac from spiked soil at 0.36 ug g-1,"[""epitope affinity"",""pH-responsive catch-and-release"",""soil matrix preconcentration""]",3,,A peptide Epitope − Synthetic hydrogel polymer conjugate that mimics insecticidal protein Receptors. Application in environmental and biological analysis
PHA-7750b69b7f-006,10.1016/j.cej.2022.138671,train,P4 epitope-hydrogel polymer conjugate,hydrogel polymer conjugate suspension,"[""polyacrylamide-based crosslinked hydrogel polymer""]","[""N-acryloyl-NITIHITDTNNK-NH2"",""acrylamide""]",,"[""N,N-methylenebis acrylamide""]",,aqueous precipitation polymerization,,,,,,"[""peptide epitope NITIHITDTNNK""]","[""N-acryloyl-NITIHITDTNNK-NH2""]",[],pH-dependent negative zeta potential reported from pH 6.0 to 10.0,"[""pH-responsive""]",,,,,,,,318.1,,,,,,,Bacillus thuringiensis Cry1Ac protein,Bt Cry1Ac,Bacillus thuringiensis; spiked soil sample,64,,,batch adsorption from soil extract followed by pH-driven desorption,8.0,25,30 min adsorption; 30 min desorption,,10 mM PBS + 0.5% Tween-20 extraction; P4 diluted in pH 8.0 10 mM PBS,,,300 uL of 2 mg mL-1 P4 working solution,8 mL extractant used for 0.5 g soil; 500 uL PBS for desorption,,"[""ELISA""]",,removal_efficiency_pct,91.0,%,maximize,P4 adsorption and desorption of Bt Cry1Ac from spiked soil at 0.45 ug g-1,"[""epitope affinity"",""pH-responsive catch-and-release"",""soil matrix preconcentration""]",3,,A peptide Epitope − Synthetic hydrogel polymer conjugate that mimics insecticidal protein Receptors. Application in environmental and biological analysis
PHA-0b4edcc8eb-003,10.1016/j.cej.2024.152433,train,LM/SA-pSBMA/MBSA hydrogel-coated GCE,hydrogel coating on glassy carbon electrode,"[""poly(sulfobetaine methacrylate)"",""sodium alginate"",""methacrylamido-BSA""]","[""sulfobetaine methacrylate""]",,"[""poly(ethylene glycol) diacrylate"",""methacrylamido-BSA""]",,drop-cast hydrogel formed from solution A and solution B on GCE,,,,,,"[""zwitterionic sulfobetaine groups"",""carboxyl groups"",""hydroxyl groups"",""amino groups""]",[],"[""sodium alginate coated liquid metal nanoparticles""]",zwitterionic,[],460% equilibrium swelling,,,,,,,,,,,,,,human serum proteins,,human serum,,,,static droplet incubation on electrode,,,30 min,,PBS,,,10 uL serum solution added to modified electrode surface,10 uL,,cyclic voltammetry signal change,,fouling_reduction_pct,95.53,%,maximize,10% human serum antifouling response,"[""zwitterionic hydration layer"",""serum antifouling"",""reduced nonspecific protein adsorption""]",3,0.96,Facile fabrication of liquid metal enabled conductive zwitterionic hydrogel for robust electrochemical sensing in complex serum
PHA-0b4edcc8eb-004,10.1016/j.cej.2024.152433,train,LM/SA-pSBMA/MBSA hydrogel-coated GCE,hydrogel coating on glassy carbon electrode,"[""poly(sulfobetaine methacrylate)"",""sodium alginate"",""methacrylamido-BSA""]","[""sulfobetaine methacrylate""]",,"[""poly(ethylene glycol) diacrylate"",""methacrylamido-BSA""]",,drop-cast hydrogel formed from solution A and solution B on GCE,,,,,,"[""zwitterionic sulfobetaine groups"",""carboxyl groups"",""hydroxyl groups"",""amino groups""]",[],"[""sodium alginate coated liquid metal nanoparticles""]",zwitterionic,[],460% equilibrium swelling,,,,,,,,,,,,,,human serum proteins,,human serum,,,,static droplet incubation on electrode,,,30 min,,PBS,,,10 uL serum solution added to modified electrode surface,10 uL,,cyclic voltammetry signal change,,fouling_reduction_pct,89.72,%,maximize,30% human serum antifouling response,"[""zwitterionic hydration layer"",""serum antifouling"",""reduced nonspecific protein adsorption""]",3,0.96,Facile fabrication of liquid metal enabled conductive zwitterionic hydrogel for robust electrochemical sensing in complex serum
PHA-0b4edcc8eb-005,10.1016/j.cej.2024.152433,train,LM/SA-pSBMA/MBSA hydrogel-coated GCE,hydrogel coating on glassy carbon electrode,"[""poly(sulfobetaine methacrylate)"",""sodium alginate"",""methacrylamido-BSA""]","[""sulfobetaine methacrylate""]",,"[""poly(ethylene glycol) diacrylate"",""methacrylamido-BSA""]",,drop-cast hydrogel formed from solution A and solution B on GCE,,,,,,"[""zwitterionic sulfobetaine groups"",""carboxyl groups"",""hydroxyl groups"",""amino groups""]",[],"[""sodium alginate coated liquid metal nanoparticles""]",zwitterionic,[],460% equilibrium swelling,,,,,,,,,,,,,,human serum proteins,,human serum,,,,static droplet incubation on electrode,,,30 min,,PBS,,,10 uL serum solution added to modified electrode surface,10 uL,,cyclic voltammetry signal change,,fouling_reduction_pct,86.36,%,maximize,50% human serum antifouling response,"[""zwitterionic hydration layer"",""serum antifouling"",""reduced nonspecific protein adsorption""]",3,0.96,Facile fabrication of liquid metal enabled conductive zwitterionic hydrogel for robust electrochemical sensing in complex serum
