Repository: sunyrain/PHA

# PHA Protein-Hydrogel Adsorption Dataset

Generated: 2026-07-05T11:36:45

## Scope

This curated package organizes literature-derived protein-hydrogel adsorption, binding, immobilization, antifouling, and related biointerface records extracted from the local PHA corpus.

The primary unit is one record:

`paper + hydrogel/sample + protein/mixture + experimental condition + measured outcome`

## Contents

- `data/sources.csv`: article-level metadata, extraction status, and curation decision.
- `data/records_flat.csv`: flattened record-level table with provenance, hydrogel, protein, condition, outcome, mechanism, and quality fields.

File: data/curated/pha_scientific_dataset_20260705/data/inverse_design_seed.csv (part 26 of 62)
record_id,doi,doi_split,hydrogel_name,hydrogel_format,polymer_backbone,monomers,monomer_ratios,crosslinker,crosslinker_concentration,synthesis_method,preparation_solvent,preparation_pH,preparation_temp_C,gelation_time,post_treatment,functional_groups,ligand_or_affinity_group,filler_or_composite,charge_class,responsive_type,swelling_ratio,water_content_pct,porosity_pct,pore_size_value,pore_size_unit,mesh_size,surface_area,particle_size,thickness,roughness,zeta_potential_mV,contact_angle_deg,young_modulus,degradation_or_stability,protein_name,protein_abbreviation,protein_species_or_source,protein_mw_kDa,protein_pI,protein_charge_at_pH,experiment_mode,pH,temperature_C,contact_time,contact_time_unit,buffer,salt_type,salt_concentration,hydrogel_dosage,solution_volume,flow_rate,detection_method,replicate_count,target_name,target_value,target_unit,target_direction,outcome_label,mechanism_tags,source_quality_score,extraction_confidence,article_title
PHA-0b4edcc8eb-006,10.1016/j.cej.2024.152433,train,LM/SA-pSBMA/MBSA hydrogel-coated GCE,hydrogel coating on glassy carbon electrode,"[""poly(sulfobetaine methacrylate)"",""sodium alginate"",""methacrylamido-BSA""]","[""sulfobetaine methacrylate""]",,"[""poly(ethylene glycol) diacrylate"",""methacrylamido-BSA""]",,drop-cast hydrogel formed from solution A and solution B on GCE,,,,,,"[""zwitterionic sulfobetaine groups"",""carboxyl groups"",""hydroxyl groups"",""amino groups""]",[],"[""sodium alginate coated liquid metal nanoparticles""]",zwitterionic,[],460% equilibrium swelling,,,,,,,,,,,,,,human serum proteins,,human serum,,,,static droplet incubation on electrode,,,30 min,,PBS,,,10 uL serum solution added to modified electrode surface,10 uL,,cyclic voltammetry signal change,,fouling_reduction_pct,68.64,%,maximize,80% human serum antifouling response,"[""zwitterionic hydration layer"",""serum antifouling"",""reduced nonspecific protein adsorption""]",3,0.96,Facile fabrication of liquid metal enabled conductive zwitterionic hydrogel for robust electrochemical sensing in complex serum
PHA-0b4edcc8eb-007,10.1016/j.cej.2024.152433,train,LM/SA-pSBMA/MBSA hydrogel-coated GCE,hydrogel coating on glassy carbon electrode,"[""poly(sulfobetaine methacrylate)"",""sodium alginate"",""methacrylamido-BSA""]","[""sulfobetaine methacrylate""]",,"[""poly(ethylene glycol) diacrylate"",""methacrylamido-BSA""]",,drop-cast hydrogel formed from solution A and solution B on GCE,,,,,,"[""zwitterionic sulfobetaine groups"",""carboxyl groups"",""hydroxyl groups"",""amino groups""]",[],"[""sodium alginate coated liquid metal nanoparticles""]",zwitterionic,[],460% equilibrium swelling,,,,,,,,,,,,,,human serum proteins,,human serum,,,,static droplet incubation on electrode,,,30 min,,,,,10 uL serum solution added to modified electrode surface,10 uL,,cyclic voltammetry signal change,,fouling_reduction_pct,64.77,%,maximize,100% human serum antifouling response,"[""zwitterionic hydration layer"",""serum antifouling"",""reduced nonspecific protein adsorption""]",3,0.96,Facile fabrication of liquid metal enabled conductive zwitterionic hydrogel for robust electrochemical sensing in complex serum
PHA-0b4edcc8eb-008,10.1016/j.cej.2024.152433,train,motilin-antibody-functionalized LM/SA-pSBMA/MBSA hydrogel-coated GCE,hydrogel immunosensor coating on glassy carbon electrode,"[""poly(sulfobetaine methacrylate)"",""sodium alginate"",""methacrylamido-BSA""]","[""sulfobetaine methacrylate""]",,"[""poly(ethylene glycol) diacrylate"",""methacrylamido-BSA""]",,"hydrogel drop-cast on GCE, GA activation, motilin antibody immobilization, BSA blocking",,,,,,"[""zwitterionic sulfobetaine groups"",""amino groups"",""aldehyde-linked antibody sites""]","[""mouse motilin antibody""]","[""sodium alginate coated liquid metal nanoparticles""]",zwitterionic,[],460% equilibrium swelling for hydrogel before immunosensor assembly,,,,,,,,,,,,,,motilin,,,,,,static immunosensor incubation,,,30 min,,PBS,K3[Fe(CN)6]/K4[Fe(CN)6] and KCl in detection electrolyte,"5.0 mmol/L K3[Fe(CN)6]/K4[Fe(CN)6], 0.1 mol/L KCl",10 uL solution A and 5 uL solution B used to form gel coating; 10 uL motilin antibody solution at 50 ug/mL used for immobilization,,,square wave voltammetry,,limit of detection,7.26,pg/mL,context_dependent,motilin detection in PBS,"[""specific antibody-antigen binding"",""conductive liquid metal"",""large specific surface area"",""amino groups for antibody loading""]",3,0.95,Facile fabrication of liquid metal enabled conductive zwitterionic hydrogel for robust electrochemical sensing in complex serum
PHA-0b4edcc8eb-009,10.1016/j.cej.2024.152433,train,motilin-antibody-functionalized LM/SA-pSBMA/MBSA hydrogel-coated GCE,hydrogel immunosensor coating on glassy carbon electrode,"[""poly(sulfobetaine methacrylate)"",""sodium alginate"",""methacrylamido-BSA""]","[""sulfobetaine methacrylate""]",,"[""poly(ethylene glycol) diacrylate"",""methacrylamido-BSA""]",,"hydrogel drop-cast on GCE, GA activation, motilin antibody immobilization, BSA blocking",,,,,,"[""zwitterionic sulfobetaine groups"",""amino groups"",""aldehyde-linked antibody sites""]","[""mouse motilin antibody""]","[""sodium alginate coated liquid metal nanoparticles""]",zwitterionic,[],460% equilibrium swelling for hydrogel before immunosensor assembly,,,,,,,,,,,,,,motilin,,,,,,static immunosensor incubation,,,30 min,,,K3[Fe(CN)6]/K4[Fe(CN)6] and KCl in detection electrolyte,"5.0 mmol/L K3[Fe(CN)6]/K4[Fe(CN)6], 0.1 mol/L KCl",10 uL solution A and 5 uL solution B used to form gel coating; 10 uL motilin antibody solution at 50 ug/mL used for immobilization,,,square wave voltammetry,,limit of detection,7.04,pg/mL,context_dependent,motilin detection in 50% human serum,"[""specific antibody-antigen binding"",""antifouling hydrogel in serum"",""zwitterionic hydration layer""]",3,0.95,Facile fabrication of liquid metal enabled conductive zwitterionic hydrogel for robust electrochemical sensing in complex serum
PHA-0b4edcc8eb-010,10.1016/j.cej.2024.152433,train,motilin-antibody-functionalized LM/SA-pSBMA/MBSA hydrogel-coated GCE,hydrogel immunosensor coating on glassy carbon electrode,"[""poly(sulfobetaine methacrylate)"",""sodium alginate"",""methacrylamido-BSA""]","[""sulfobetaine methacrylate""]",,"[""poly(ethylene glycol) diacrylate"",""methacrylamido-BSA""]",,"hydrogel drop-cast on GCE, GA activation, motilin antibody immobilization, BSA blocking",,,,,,"[""zwitterionic sulfobetaine groups"",""amino groups"",""aldehyde-linked antibody sites""]","[""mouse motilin antibody""]","[""sodium alginate coated liquid metal nanoparticles""]",zwitterionic,[],460% equilibrium swelling for hydrogel before immunosensor assembly,,,,,,,,,,,,,,motilin,,,,,,static immunosensor incubation,,,30 min,,,K3[Fe(CN)6]/K4[Fe(CN)6] and KCl in detection electrolyte,"5.0 mmol/L K3[Fe(CN)6]/K4[Fe(CN)6], 0.1 mol/L KCl",10 uL solution A and 5 uL solution B used to form gel coating; 10 uL motilin antibody solution at 50 ug/mL used for immobilization,,,square wave voltammetry,,limit of detection,8.23,pg/mL,context_dependent,motilin detection in 100% human serum,"[""specific antibody-antigen binding"",""antifouling hydrogel in serum"",""zwitterionic hydration layer"",""nonspecific adsorption limitation""]",3,0.95,Facile fabrication of liquid metal enabled conductive zwitterionic hydrogel for robust electrochemical sensing in complex serum
PHA-09b869a496-001,10.1016/j.cej.2026.174308,train,AAc-rich pSBMA/pAAc hydrogel coating,hydrogel coating,"[""poly(sulfobetaine methacrylate-co-acrylic acid)""]","[""acrylic acid"",""sulfobetaine methacrylate""]",,"[""poly(ethylene glycol) diacrylate""]",,UV-initiated free-radical polymerization,,,,,,"[""carboxyl"",""sulfonate"",""quaternary ammonium""]",[],[],mixed anionic/zwitterionic,"[""temperature-modulated protein adsorption""]",,,,,,,,,,,,,,,bovine serum albumin,BSA,bovine,,,,static incubation,,4,24 h,,deionized water,,,,10 mL,,UV-vis spectroscopy at 280 nm from residual BSA concentration,,surface_adsorption_ug_cm2,19.1,ug/cm2,context_dependent,BSA adsorption,"[""AAc-rich"",""weak charge-based repulsion""]",3,0.95,"Turning moisture into a benefit: Chitosan-reinforced pSBMA/pAAc hydrogel for wear-resistant, humidity-enhanced and anti-biofouling TENG"
PHA-09b869a496-002,10.1016/j.cej.2026.174308,train,AAc-rich pSBMA/pAAc hydrogel coating,hydrogel coating,"[""poly(sulfobetaine methacrylate-co-acrylic acid)""]","[""acrylic acid"",""sulfobetaine methacrylate""]",,"[""poly(ethylene glycol) diacrylate""]",,UV-initiated free-radical polymerization,,,,,,"[""carboxyl"",""sulfonate"",""quaternary ammonium""]",[],[],mixed anionic/zwitterionic,"[""temperature-modulated protein adsorption""]",,,,,,,,,,,,,,,bovine serum albumin,BSA,bovine,,,,static incubation,,20,24 h,,deionized water,,,,10 mL,,UV-vis spectroscopy at 280 nm from residual BSA concentration,,surface_adsorption_ug_cm2,51.8,ug/cm2,context_dependent,BSA adsorption,"[""AAc-rich"",""weak charge-based repulsion"",""temperature-enhanced adsorption""]",3,0.95,"Turning moisture into a benefit: Chitosan-reinforced pSBMA/pAAc hydrogel for wear-resistant, humidity-enhanced and anti-biofouling TENG"
PHA-09b869a496-003,10.1016/j.cej.2026.174308,train,AAc-rich pSBMA/pAAc hydrogel coating,hydrogel coating,"[""poly(sulfobetaine methacrylate-co-acrylic acid)""]","[""acrylic acid"",""sulfobetaine methacrylate""]",,"[""poly(ethylene glycol) diacrylate""]",,UV-initiated free-radical polymerization,,,,,,"[""carboxyl"",""sulfonate"",""quaternary ammonium""]",[],[],mixed anionic/zwitterionic,"[""temperature-modulated protein adsorption""]",,,,,,,,,,,,,,,bovine serum albumin,BSA,bovine,,,,static incubation,,40,24 h,,deionized water,,,,10 mL,,UV-vis spectroscopy at 280 nm from residual BSA concentration,,surface_adsorption_ug_cm2,108.0,ug/cm2,context_dependent,BSA adsorption,"[""AAc-rich"",""temperature-enhanced adsorption"",""protein conformational change""]",3,0.95,"Turning moisture into a benefit: Chitosan-reinforced pSBMA/pAAc hydrogel for wear-resistant, humidity-enhanced and anti-biofouling TENG"
PHA-09b869a496-004,10.1016/j.cej.2026.174308,train,1:1 pSBMA/pAAc hydrogel coating,hydrogel coating,"[""poly(sulfobetaine methacrylate-co-acrylic acid)""]","[""acrylic acid"",""sulfobetaine methacrylate""]",,"[""poly(ethylene glycol) diacrylate""]",,UV-initiated free-radical polymerization,,,,,,"[""carboxyl"",""sulfonate"",""quaternary ammonium""]",[],[],mixed anionic/zwitterionic,"[""temperature-modulated protein adsorption""]",,,,,,,,,,,,,,,bovine serum albumin,BSA,bovine,,,,static incubation,,4,24 h,,deionized water,,,,10 mL,,UV-vis spectroscopy at 280 nm from residual BSA concentration,,surface_adsorption_ug_cm2,5.0,ug/cm2,context_dependent,BSA adsorption,"[""intermediate SBMA content"",""zwitterionic hydration""]",3,0.9,"Turning moisture into a benefit: Chitosan-reinforced pSBMA/pAAc hydrogel for wear-resistant, humidity-enhanced and anti-biofouling TENG"
PHA-09b869a496-005,10.1016/j.cej.2026.174308,train,1:1 pSBMA/pAAc hydrogel coating,hydrogel coating,"[""poly(sulfobetaine methacrylate-co-acrylic acid)""]","[""acrylic acid"",""sulfobetaine methacrylate""]",,"[""poly(ethylene glycol) diacrylate""]",,UV-initiated free-radical polymerization,,,,,,"[""carboxyl"",""sulfonate"",""quaternary ammonium""]",[],[],mixed anionic/zwitterionic,"[""temperature-modulated protein adsorption""]",,,,,,,,,,,,,,,bovine serum albumin,BSA,bovine,,,,static incubation,,20,24 h,,deionized water,,,,10 mL,,UV-vis spectroscopy at 280 nm from residual BSA concentration,,surface_adsorption_ug_cm2,6.4,ug/cm2,context_dependent,BSA adsorption,"[""intermediate SBMA content"",""zwitterionic hydration""]",3,0.9,"Turning moisture into a benefit: Chitosan-reinforced pSBMA/pAAc hydrogel for wear-resistant, humidity-enhanced and anti-biofouling TENG"
PHA-09b869a496-006,10.1016/j.cej.2026.174308,train,1:1 pSBMA/pAAc hydrogel coating,hydrogel coating,"[""poly(sulfobetaine methacrylate-co-acrylic acid)""]","[""acrylic acid"",""sulfobetaine methacrylate""]",,"[""poly(ethylene glycol) diacrylate""]",,UV-initiated free-radical polymerization,,,,,,"[""carboxyl"",""sulfonate"",""quaternary ammonium""]",[],[],mixed anionic/zwitterionic,"[""temperature-modulated protein adsorption""]",,,,,,,,,,,,,,,bovine serum albumin,BSA,bovine,,,,static incubation,,40,24 h,,deionized water,,,,10 mL,,UV-vis spectroscopy at 280 nm from residual BSA concentration,,surface_adsorption_ug_cm2,27.6,ug/cm2,context_dependent,BSA adsorption,"[""intermediate SBMA content"",""temperature-enhanced adsorption""]",3,0.9,"Turning moisture into a benefit: Chitosan-reinforced pSBMA/pAAc hydrogel for wear-resistant, humidity-enhanced and anti-biofouling TENG"
PHA-09b869a496-007,10.1016/j.cej.2026.174308,train,SBMA-rich pSBMA/pAAc hydrogel coating,hydrogel coating,"[""poly(sulfobetaine methacrylate-co-acrylic acid)""]","[""acrylic acid"",""sulfobetaine methacrylate""]",,"[""poly(ethylene glycol) diacrylate""]",,UV-initiated free-radical polymerization,,,,,,"[""carboxyl"",""sulfonate"",""quaternary ammonium""]",[],[],zwitterionic-rich,"[""temperature-modulated protein adsorption"",""hydration-mediated antifouling""]",,,,,,,,,,,,,,,bovine serum albumin,BSA,bovine,,,,static incubation,,4,24 h,,deionized water,,,,10 mL,,UV-vis spectroscopy at 280 nm from residual BSA concentration,,surface_adsorption_ug_cm2,4.9,ug/cm2,context_dependent,BSA adsorption,"[""SBMA-rich"",""zwitterionic hydration layer"",""hydration-mediated resistance""]",3,0.9,"Turning moisture into a benefit: Chitosan-reinforced pSBMA/pAAc hydrogel for wear-resistant, humidity-enhanced and anti-biofouling TENG"
PHA-09b869a496-008,10.1016/j.cej.2026.174308,train,SBMA-rich pSBMA/pAAc hydrogel coating,hydrogel coating,"[""poly(sulfobetaine methacrylate-co-acrylic acid)""]","[""acrylic acid"",""sulfobetaine methacrylate""]",,"[""poly(ethylene glycol) diacrylate""]",,UV-initiated free-radical polymerization,,,,,,"[""carboxyl"",""sulfonate"",""quaternary ammonium""]",[],[],zwitterionic-rich,"[""temperature-modulated protein adsorption"",""hydration-mediated antifouling""]",,,,,,,,,,,,,,,bovine serum albumin,BSA,bovine,,,,static incubation,,20,24 h,,deionized water,,,,10 mL,,UV-vis spectroscopy at 280 nm from residual BSA concentration,,surface_adsorption_ug_cm2,7.6,ug/cm2,context_dependent,BSA adsorption,"[""SBMA-rich"",""zwitterionic hydration layer"",""hydration-mediated resistance""]",3,0.9,"Turning moisture into a benefit: Chitosan-reinforced pSBMA/pAAc hydrogel for wear-resistant, humidity-enhanced and anti-biofouling TENG"
PHA-09b869a496-009,10.1016/j.cej.2026.174308,train,SBMA-rich pSBMA/pAAc hydrogel coating,hydrogel coating,"[""poly(sulfobetaine methacrylate-co-acrylic acid)""]","[""acrylic acid"",""sulfobetaine methacrylate""]",,"[""poly(ethylene glycol) diacrylate""]",,UV-initiated free-radical polymerization,,,,,,"[""carboxyl"",""sulfonate"",""quaternary ammonium""]",[],[],zwitterionic-rich,"[""temperature-modulated protein adsorption"",""hydration-mediated antifouling""]",,,,,,,,,,,,,,,bovine serum albumin,BSA,bovine,,,,static incubation,,40,24 h,,deionized water,,,,10 mL,,UV-vis spectroscopy at 280 nm from residual BSA concentration,,surface_adsorption_ug_cm2,17.9,ug/cm2,context_dependent,BSA adsorption,"[""SBMA-rich"",""zwitterionic hydration layer"",""temperature tolerance""]",3,0.9,"Turning moisture into a benefit: Chitosan-reinforced pSBMA/pAAc hydrogel for wear-resistant, humidity-enhanced and anti-biofouling TENG"
PHA-8e135a921a-001,10.1016/j.cej.2026.177225,train,pSBMA/SA double-network hydrogel coating,surface coating,"[""poly(sulfobetaine methacrylate)"",""sodium alginate""]","[""SBMA""]",,"[""MBAA""]",,UV-initiated radical polymerization of SBMA with MBAA and I2959 in sodium alginate solution,,,,,,"[""sulfonate"",""quaternary ammonium"",""carboxylate"",""hydroxyl""]",[],[],zwitterionic overall negative,[],,,,,,,,,,,-45.787,"{""underwater_oil_contact_angle"":155.2,""water_contact_angle"":34.5}",0.22 MPa,,bovine serum albumin,BSA,bovine,,,negatively charged,static surface adsorption assay,,,,,,,,,,,,,surface_adsorption_ug_cm2,2070.0,ug/cm2,context_dependent,reduced BSA adsorption on SSA versus 304 SS,"[""hydration layer"",""electrostatic repulsion"",""zwitterionic surface"",""negative surface charge""]",2,,A composite hydrogel coating with sustained-release copper ion biocide functionality for durable marine antifouling application
PHA-8e135a921a-002,10.1016/j.cej.2026.177225,train,pSBMA/SA-Cu/Cu(II)-MOF composite hydrogel coating,surface coating,"[""poly(sulfobetaine methacrylate)"",""sodium alginate""]","[""SBMA""]",,"[""MBAA"",""Cu2+ ionic coordination"",""Cu(II)-MOF coordination""]",,"UV-initiated SSA hydrogel formation, Cu2+ loading by immersion in copper acetate solution, and in situ MOF crystallization by H3BTC impregnation",,,,,,"[""sulfonate"",""quaternary ammonium"",""carboxylate"",""hydroxyl"",""benzene carboxylate""]","[""H3BTC""]","[""Cu(II)-MOF"",""HKUST-1""]",negative zwitterionic composite,"[""sustained Cu2+ release""]",,,,,,,,Cu(II)-MOF crystal particles 1.33 ± 0.09 um to 3.70 ± 0.13 um,,,-22.1,"{""underwater_oil_contact_angle"":158.9,""water_contact_angle"":26.5}",1.15 MPa,,fluorescein isothiocyanate-labeled bovine serum albumin,FITC-BSA,bovine,,,negatively charged,fluorescence surface adhesion assay,,,,,,,,,,,fluorescence microscopy of FITC-BSA signal,,fouling_reduction_pct,100.0,%,maximize,complete FITC-BSA resistance,"[""hydration layer"",""electrostatic repulsion"",""zwitterionic surface"",""negative surface charge"",""hydrophilic surface""]",2,,A composite hydrogel coating with sustained-release copper ion biocide functionality for durable marine antifouling application
PHA-8e135a921a-003,10.1016/j.cej.2026.177225,train,pSBMA/SA double-network hydrogel coating,surface coating on medical-grade PP,"[""poly(sulfobetaine methacrylate)"",""sodium alginate""]","[""SBMA""]",,"[""MBAA""]",,UV-initiated radical polymerization of SBMA with MBAA and I2959 in sodium alginate solution,,,,,,"[""sulfonate"",""quaternary ammonium"",""carboxylate"",""hydroxyl""]",[],[],zwitterionic overall negative,[],,,,,,,,,,,-45.787,"{""underwater_oil_contact_angle"":155.2,""water_contact_angle"":34.5}",0.22 MPa,,human serum albumin,HSA,human,,,,static surface adsorption assay,,,,,,,,,,,,,surface_adsorption_ug_cm2,2060.0,ug/cm2,context_dependent,reduced HSA adsorption on SSA versus medical-grade PP,"[""hydration layer"",""zwitterionic surface"",""hydrophilic surface""]",2,,A composite hydrogel coating with sustained-release copper ion biocide functionality for durable marine antifouling application
PHA-8e135a921a-004,10.1016/j.cej.2026.177225,train,pSBMA/SA-Cu composite hydrogel coating,surface coating on medical-grade PP,"[""poly(sulfobetaine methacrylate)"",""sodium alginate""]","[""SBMA""]",,"[""MBAA"",""Cu2+ ionic coordination""]",,SSA hydrogel immersed in 0.15 mol L^-1 copper acetate monohydrate solution for 6 h at room temperature,,,,,,"[""sulfonate"",""quaternary ammonium"",""carboxylate"",""hydroxyl""]",[],[],negative zwitterionic copper-coordinated hydrogel,"[""Cu2+ release""]",,,,,,,,,,,-17.103,"{""underwater_oil_contact_angle"":152.9,""water_contact_angle"":41.1}",0.52 MPa,,human serum albumin,HSA,human,,,,static surface adsorption assay,,,,,,,,,,,,,surface_adsorption_ug_cm2,440.0,ug/cm2,context_dependent,low HSA adsorption on SSACu,"[""hydration layer"",""electrostatic repulsion"",""Cu2+ coordination"",""zwitterionic surface""]",2,,A composite hydrogel coating with sustained-release copper ion biocide functionality for durable marine antifouling application
PHA-8e135a921a-005,10.1016/j.cej.2026.177225,train,pSBMA/SA-Cu/Cu(II)-MOF composite hydrogel coating,surface coating on medical-grade PP,"[""poly(sulfobetaine methacrylate)"",""sodium alginate""]","[""SBMA""]",,"[""MBAA"",""Cu2+ ionic coordination"",""Cu(II)-MOF coordination""]",,SSACu composite hydrogel immersed in 0.1 mol L^-1 H3BTC anhydrous ethanol solution for 30 min at room temperature and 90 min in ice-water bath,,,,,,"[""sulfonate"",""quaternary ammonium"",""carboxylate"",""hydroxyl"",""benzene carboxylate""]","[""H3BTC""]","[""Cu(II)-MOF"",""HKUST-1""]",negative zwitterionic composite,"[""sustained Cu2+ release""]",,,,,,,,Cu(II)-MOF crystal particles 1.33 ± 0.09 um to 3.70 ± 0.13 um,,,-22.1,"{""underwater_oil_contact_angle"":158.9,""water_contact_angle"":26.5}",1.15 MPa,,human serum albumin,HSA,human,,,,static surface adsorption assay,,,,,,,,,,,,,surface_adsorption_ug_cm2,360.0,ug/cm2,context_dependent,lowest reported HSA adsorption among tested coatings,"[""hydration layer"",""electrostatic repulsion"",""zwitterionic surface"",""hydrophilic surface"",""MOF composite""]",2,,A composite hydrogel coating with sustained-release copper ion biocide functionality for durable marine antifouling application
PHA-031562b469-001,10.1016/j.ceja.2025.101030,train,poly(sodium acrylate-co-acrylamide) hydrogel beads,beads,"[""poly(sodium acrylate-co-acrylamide)""]","[""sodium acrylate"",""acrylamide""]",,"[""N,N-methylene-bis-acrylamide""]",,suspension radical polymerization,,,,,,"[""carboxylate"",""amide""]",[],[],anionic,"[""salt-responsive swelling"",""charge-selective protein enrichment""]",,,,,,,,,,,,,,,bovine serum albumin,BSA,bovine,,4.7,negative,batch swelling/enhancement,7.5,,24 h,,simulated tear fluid,"[""NaCl"",""NaHCO3"",""CaCl2·2H2O""]","[""114.7 mM NaCl"",""23.8 mM NaHCO3"",""0.544 mM CaCl2·2H2O""]",four hydrogel beads,10 mL,,BCA assay,,recovery_pct,121.0,%,maximize,BSA retained/enriched in remaining solution,"[""electrostatic repulsion"",""weak adsorption"",""charge-selective enrichment""]",3,0.95,Poly(sodium acrylate-co-acrylamide) hydrogel beads as selective enhancement platforms for biomarker detection in tear fluid
PHA-031562b469-002,10.1016/j.ceja.2025.101030,train,poly(sodium acrylate-co-acrylamide) hydrogel beads,beads,"[""poly(sodium acrylate-co-acrylamide)""]","[""sodium acrylate"",""acrylamide""]",,"[""N,N-methylene-bis-acrylamide""]",,suspension radical polymerization,,,,,,"[""carboxylate"",""amide""]",[],[],anionic,"[""salt-responsive swelling"",""charge-selective protein enrichment""]",,,,,,,,,,,,,,,immunoglobulin G,IgG,human serum,,8.0,near-neutral to slightly negative; heterogeneous surface charge,batch swelling/enhancement,7.5,,24 h,,simulated tear fluid,"[""NaCl"",""NaHCO3"",""CaCl2·2H2O""]","[""114.7 mM NaCl"",""23.8 mM NaHCO3"",""0.544 mM CaCl2·2H2O""]",four hydrogel beads,10 mL,,BCA assay,,recovery_pct,83.0,%,maximize,IgG partially retained with some adsorption,"[""physical adsorption"",""surface adsorption"",""electrostatic interaction"",""hydrogen bonding"",""heterogeneous surface charge""]",3,0.95,Poly(sodium acrylate-co-acrylamide) hydrogel beads as selective enhancement platforms for biomarker detection in tear fluid
PHA-031562b469-004,10.1016/j.ceja.2025.101030,train,poly(sodium acrylate-co-acrylamide) hydrogel bead,single bead,"[""poly(sodium acrylate-co-acrylamide)""]","[""sodium acrylate"",""acrylamide""]",,"[""N,N-methylene-bis-acrylamide""]",,suspension radical polymerization,,,,,,"[""carboxylate"",""amide""]",[],[],anionic,"[""salt-responsive swelling"",""charge-selective protein adsorption""]",,,,,,,,dried diameter 6.8 ± 0.4 mm; swollen diameter 18.2 ± 0.3 mm after 540 min for 13-drop beads,,,,,,,immunoglobulin G,IgG,human serum,,8.0,near-neutral to slightly negative; heterogeneous surface charge,batch adsorption kinetics,7.5,,0-1440 min,,simulated tear fluid,"[""NaCl"",""NaHCO3"",""CaCl2·2H2O""]","[""114.7 mM NaCl"",""23.8 mM NaHCO3"",""0.544 mM CaCl2·2H2O""]",single hydrogel bead,10 mL,,BCA assay,,q_norm_mg_g,0.123,mg/g,maximize,IgG adsorption capacity and kinetic fit,"[""physical adsorption"",""surface adsorption"",""electrostatic interaction"",""hydrogen bonding""]",3,0.95,Poly(sodium acrylate-co-acrylamide) hydrogel beads as selective enhancement platforms for biomarker detection in tear fluid
PHA-031562b469-005,10.1016/j.ceja.2025.101030,train,poly(sodium acrylate-co-acrylamide) hydrogel bead,single bead,"[""poly(sodium acrylate-co-acrylamide)""]","[""sodium acrylate"",""acrylamide""]",,"[""N,N-methylene-bis-acrylamide""]",,suspension radical polymerization,,,,,,"[""carboxylate"",""amide""]",[],[],anionic,"[""salt-responsive swelling"",""charge-selective protein adsorption""]",,,,,,,,dried diameter 6.8 ± 0.4 mm; swollen diameter 18.2 ± 0.3 mm after 540 min for 13-drop beads,,,,,,,lysozyme,Lyz,chicken egg white,,11.3,positive,batch adsorption kinetics,7.5,,0-1440 min,,simulated tear fluid,"[""NaCl"",""NaHCO3"",""CaCl2·2H2O""]","[""114.7 mM NaCl"",""23.8 mM NaHCO3"",""0.544 mM CaCl2·2H2O""]",single hydrogel bead,10 mL,,BCA assay,,q_norm_mg_g,0.2796,mg/g,maximize,lysozyme adsorption capacity and kinetic fit,"[""physical adsorption"",""electrostatic attraction"",""hydrogen bonding"",""intraparticle diffusion"",""heterogeneous surface interaction"",""pore diffusion""]",3,0.95,Poly(sodium acrylate-co-acrylamide) hydrogel beads as selective enhancement platforms for biomarker detection in tear fluid
PHA-4bf1b2a9b6-001,10.1016/j.ces.2007.09.008,train,AMPSA-grafted polyacrylamide cryogel,supermacroporous cryogel monolith column,"[""polyacrylamide""]","[""acrylamide"",""2-acrylamido-2-methyl-1-propanesulfonic acid""]",,"[""N,N'-methylene-bis-acrylamide""]",,cryo-copolymerization of pAAm cryogel followed by Cu(III)-initiated AMPSA graft polymerization,,,,,,"[""sulfo groups""]","[""sulfo cation-exchange groups""]",[],cation-exchange; negatively charged sulfo groups,[],,,,,,,,,,,,,,,lysozyme,,chicken egg white,,,,chromatographic adsorption in cryogel bed,7.2,,,,20 mM phosphate buffer,NaCl for elution,2 M for elution,,,,UV absorbance at 280 nm,,protein binding capacity,2.5,mg/mL cryogel,context_dependent,maximum lysozyme binding capacity,"[""cation exchange"",""sulfo group binding"",""ion-exchange group density""]",3,0.93,Influence of grafting conditions on the properties of polyacrylamide-based cation-exchange cryogels grafted with 2-acrylamido-2-methyl-1-propanesulfonic acid
PHA-584d84db64-001,10.1016/j.chroma.2006.01.014,test,Fe3O4 nanoparticle-embedded supermacroporous polyacrylamide cryogel monolith,continuous supermacroporous monolithic cryogel column,"[""polyacrylamide-based copolymer""]","[""acrylamide"",""N,N'-methylene-bis-acrylamide"",""allyl glycidyl ether""]",,"[""N,N'-methylene-bis-acrylamide""]",,"free radical cryo-copolymerization of AAm, MBAAm and AGE with Fe3O4 nanoparticles initiated by TEMED and APS under freezing-temperature variation",,,,,,"[""glycidyl ether""]",[],"[""decanoic acid-coated Fe3O4 nanoparticles""]",,"[""magnetic nanoparticle composite"",""pH-responsive adsorption/desorption behavior""]",,,,,,,,about 10 nm Fe3O4 nanoparticles,,,,,,,bovine serum albumin,BSA,bovine,,4.7,near isoelectric point at pH 4.6,column chromatography breakthrough adsorption,4.6,,,,0.001 M NaAc-HAc buffer,,,cryogel bed volume approximately 13.6 mL inferred from 26.3 mg / 1.93 mg mL-1,,2 cm/min liquid velocity,UV absorbance at 280 nm,,q_norm_mg_g,274.0,mg/g,maximize,BSA dynamic adsorption capacity,"[""Fe3O4 nanoparticle adsorption"",""pH-dependent adsorption"",""near-isoelectric-point adsorption"",""reduced intermolecular repulsion"",""partial nanoparticle surface exposure""]",3,0.96,Characterization of a novel continuous supermacroporous monolithic cryogel embedded with nanoparticles for protein chromatography
PHA-584d84db64-002,10.1016/j.chroma.2006.01.014,test,Fe3O4 nanoparticle-embedded supermacroporous polyacrylamide cryogel monolith,continuous supermacroporous monolithic cryogel column,"[""polyacrylamide-based copolymer""]","[""acrylamide"",""N,N'-methylene-bis-acrylamide"",""allyl glycidyl ether""]",,"[""N,N'-methylene-bis-acrylamide""]",,"free radical cryo-copolymerization of AAm, MBAAm and AGE with Fe3O4 nanoparticles initiated by TEMED and APS under freezing-temperature variation",,,,,,"[""glycidyl ether""]",[],"[""decanoic acid-coated Fe3O4 nanoparticles""]",,"[""magnetic nanoparticle composite"",""pH-responsive adsorption/desorption behavior""]",,,,,,,,about 10 nm Fe3O4 nanoparticles,,,,,,,bovine serum albumin,BSA,bovine,,4.7,alkaline elution at pH 9.4 after adsorption near pI at pH 4.6,column elution/desorption after BSA adsorption,9.4,,,,0.5 M Na2HPO4,Na2HPO4,0.5 M,cryogel bed previously loaded with about 26.3 mg BSA,,,UV absorbance at 280 nm,,recovery_pct,90.1,%,maximize,BSA desorption percentage,"[""alkaline elution"",""pH-dependent desorption"",""phosphate elution""]",3,0.95,Characterization of a novel continuous supermacroporous monolithic cryogel embedded with nanoparticles for protein chromatography
PHA-95b4e3537a-001,10.1016/j.chroma.2007.05.015,train,SO3-pAAm cryogel grafted using 2M AMPSA,supermacroporous cryogel bed in glass column,"[""polyacrylamide""]","[""acrylamide"",""2-acrylamido-2-methyl-1-propanesulfonic acid""]",,"[""N,N'-methylene-bis-acrylamide""]",,in-situ graft polymerization of 2M AMPSA onto pre-produced polyacrylamide cryogel pore walls using potassium diperiodatocuprate/alkaline initiator at 314 K for 1 h,,,,,,"[""sulfo groups""]","[""sulfo cation-exchange group""]",[],cation-exchange; negatively charged sulfo groups,[],,,,,,,,,,,,,,,lysozyme,,chicken egg white,,,,column chromatography breakthrough and elution,7.2,,,,20 mM phosphate buffer (NaH2PO4/Na2HPO4),NaCl for elution,2 M NaCl in 20 mM phosphate buffer,,,load velocity 2 cm/min; elution velocity 1 cm/min,UV absorbance at 280 nm,,protein binding capacity,0.76,mg/mL cryogel bed,context_dependent,lysozyme binding capacity at 2 cm/min load velocity,"[""cation exchange"",""sulfo binding groups"",""convective mass transfer"",""supermacropores""]",3,0.97,In-situ graft-polymerization preparation of cation-exchange supermacroporous cryogel with sulfo groups in glass columns
PHA-95b4e3537a-002,10.1016/j.chroma.2007.05.015,train,SO3-pAAm cryogel grafted using 2M AMPSA,supermacroporous cryogel bed in glass column,"[""polyacrylamide""]","[""acrylamide"",""2-acrylamido-2-methyl-1-propanesulfonic acid""]",,"[""N,N'-methylene-bis-acrylamide""]",,in-situ graft polymerization of 2M AMPSA onto pre-produced polyacrylamide cryogel pore walls using potassium diperiodatocuprate/alkaline initiator at 314 K for 1 h,,,,,,"[""sulfo groups""]","[""sulfo cation-exchange group""]",[],cation-exchange; negatively charged sulfo groups,[],,,,,,,,,,,,,,,lysozyme,,chicken egg white,,,,column chromatography breakthrough and elution,7.2,,,,20 mM phosphate buffer (NaH2PO4/Na2HPO4),NaCl for elution,2 M NaCl in 20 mM phosphate buffer,,,load velocity 3 cm/min; elution velocity 1 cm/min,UV absorbance at 280 nm,,protein binding capacity,0.6,mg/mL cryogel bed,context_dependent,lysozyme binding capacity at 3 cm/min load velocity,"[""cation exchange"",""sulfo binding groups"",""convective mass transfer"",""supermacropores""]",3,0.97,In-situ graft-polymerization preparation of cation-exchange supermacroporous cryogel with sulfo groups in glass columns
PHA-95b4e3537a-003,10.1016/j.chroma.2007.05.015,train,SO3-pAAm cryogel grafted using 2M AMPSA,supermacroporous cryogel bed in glass column,"[""polyacrylamide""]","[""acrylamide"",""2-acrylamido-2-methyl-1-propanesulfonic acid""]",,"[""N,N'-methylene-bis-acrylamide""]",,in-situ graft polymerization of 2M AMPSA onto pre-produced polyacrylamide cryogel pore walls using potassium diperiodatocuprate/alkaline initiator at 314 K for 1 h,,,,,,"[""sulfo groups""]","[""sulfo cation-exchange group""]",[],cation-exchange; negatively charged sulfo groups,[],,,,,,,,,,,,,,,lysozyme,,chicken egg white,,,,column chromatography breakthrough and elution,7.2,,,,20 mM phosphate buffer (NaH2PO4/Na2HPO4),NaCl for elution,2 M NaCl in 20 mM phosphate buffer,,,load velocity 4 cm/min; elution velocity 1 cm/min,UV absorbance at 280 nm,,protein binding capacity,0.67,mg/mL cryogel bed,context_dependent,lysozyme binding capacity at 4 cm/min load velocity,"[""cation exchange"",""sulfo binding groups"",""convective mass transfer"",""supermacropores""]",3,0.97,In-situ graft-polymerization preparation of cation-exchange supermacroporous cryogel with sulfo groups in glass columns
PHA-95b4e3537a-004,10.1016/j.chroma.2007.05.015,train,SO3-pAAm cryogel grafted using 1M AMPSA,supermacroporous cryogel bed in glass column,"[""polyacrylamide""]","[""acrylamide"",""2-acrylamido-2-methyl-1-propanesulfonic acid""]",,"[""N,N'-methylene-bis-acrylamide""]",,in-situ graft polymerization of 1M AMPSA onto pre-produced polyacrylamide cryogel pore walls using potassium diperiodatocuprate/alkaline initiator at 314 K for 1 h,,,,,,"[""sulfo groups""]","[""sulfo cation-exchange group""]",[],cation-exchange; negatively charged sulfo groups,[],,,,,,,,,,,,,,,lysozyme,,chicken egg white,,,,column chromatography breakthrough and elution,7.2,,,,20 mM phosphate buffer (NaH2PO4/Na2HPO4),NaCl for elution,2 M NaCl in 20 mM phosphate buffer,,,load velocity 2 cm/min; wash velocity 2 cm/min; elution velocity 1 cm/min,UV absorbance at 280 nm,,protein binding capacity,0.41,mg/mL cryogel bed,context_dependent,lysozyme binding capacity at 1 cm/min elution velocity,"[""cation exchange"",""sulfo binding groups"",""convective mass transfer"",""supermacropores""]",3,0.97,In-situ graft-polymerization preparation of cation-exchange supermacroporous cryogel with sulfo groups in glass columns
PHA-95b4e3537a-005,10.1016/j.chroma.2007.05.015,train,SO3-pAAm cryogel grafted using 1M AMPSA,supermacroporous cryogel bed in glass column,"[""polyacrylamide""]","[""acrylamide"",""2-acrylamido-2-methyl-1-propanesulfonic acid""]",,"[""N,N'-methylene-bis-acrylamide""]",,in-situ graft polymerization of 1M AMPSA onto pre-produced polyacrylamide cryogel pore walls using potassium diperiodatocuprate/alkaline initiator at 314 K for 1 h,,,,,,"[""sulfo groups""]","[""sulfo cation-exchange group""]",[],cation-exchange; negatively charged sulfo groups,[],,,,,,,,,,,,,,,lysozyme,,chicken egg white,,,,column chromatography breakthrough and elution,7.2,,,,20 mM phosphate buffer (NaH2PO4/Na2HPO4),NaCl for elution,2 M NaCl in 20 mM phosphate buffer,,,load velocity 2 cm/min; wash velocity 2 cm/min; elution velocity 2 cm/min,UV absorbance at 280 nm,,protein binding capacity,0.4,mg/mL cryogel bed,context_dependent,lysozyme binding capacity at 2 cm/min elution velocity,"[""cation exchange"",""sulfo binding groups"",""convective mass transfer"",""supermacropores""]",3,0.97,In-situ graft-polymerization preparation of cation-exchange supermacroporous cryogel with sulfo groups in glass columns
PHA-95b4e3537a-006,10.1016/j.chroma.2007.05.015,train,SO3-pAAm cryogel grafted using 1M AMPSA,supermacroporous cryogel bed in glass column,"[""polyacrylamide""]","[""acrylamide"",""2-acrylamido-2-methyl-1-propanesulfonic acid""]",,"[""N,N'-methylene-bis-acrylamide""]",,in-situ graft polymerization of 1M AMPSA onto pre-produced polyacrylamide cryogel pore walls using potassium diperiodatocuprate/alkaline initiator at 314 K for 1 h,,,,,,"[""sulfo groups""]","[""sulfo cation-exchange group""]",[],cation-exchange; negatively charged sulfo groups,[],,,,,,,,,,,,,,,lysozyme,,chicken egg white,,,,column chromatography breakthrough and elution,7.2,,,,20 mM phosphate buffer (NaH2PO4/Na2HPO4),NaCl for elution,2 M NaCl in 20 mM phosphate buffer,,,load velocity 2 cm/min; wash velocity 2 cm/min; elution velocity 3 cm/min,UV absorbance at 280 nm,,protein binding capacity,0.43,mg/mL cryogel bed,context_dependent,lysozyme binding capacity at 3 cm/min elution velocity,"[""cation exchange"",""sulfo binding groups"",""convective mass transfer"",""supermacropores""]",3,0.97,In-situ graft-polymerization preparation of cation-exchange supermacroporous cryogel with sulfo groups in glass columns
PHA-95b4e3537a-007,10.1016/j.chroma.2007.05.015,train,SO3-pAAm cryogel grafted using 2M AMPSA at 321K for 2h,supermacroporous cryogel bed in glass column,"[""polyacrylamide""]","[""acrylamide"",""2-acrylamido-2-methyl-1-propanesulfonic acid""]",,"[""N,N'-methylene-bis-acrylamide""]",,in-situ graft polymerization of 2M AMPSA onto pre-produced polyacrylamide cryogel pore walls using potassium diperiodatocuprate/alkaline initiator at 321 K for 2 h,,,,,,"[""sulfo groups""]","[""sulfo cation-exchange group""]",[],cation-exchange; negatively charged sulfo groups,[],,,,,,,,,,,,,,,lysozyme,,chicken egg white,,,,column chromatography breakthrough and elution,7.2,,,,20 mM phosphate buffer (NaH2PO4/Na2HPO4),NaCl for elution,2 M NaCl in 20 mM phosphate buffer,,,load velocity 10 cm/min; elution velocity 1 cm/min,UV absorbance at 280 nm,,protein binding capacity,1.16,mg/mL cryogel bed,context_dependent,lysozyme binding capacity at 10 cm/min load velocity,"[""cation exchange"",""sulfo binding groups"",""convective mass transfer"",""supermacropores"",""increased active sites""]",3,0.97,In-situ graft-polymerization preparation of cation-exchange supermacroporous cryogel with sulfo groups in glass columns
PHA-95b4e3537a-008,10.1016/j.chroma.2007.05.015,train,SO3-pAAm cryogel grafted using 2M AMPSA at 321K for 2h,supermacroporous cryogel bed in glass column,"[""polyacrylamide""]","[""acrylamide"",""2-acrylamido-2-methyl-1-propanesulfonic acid""]",,"[""N,N'-methylene-bis-acrylamide""]",,in-situ graft polymerization of 2M AMPSA onto pre-produced polyacrylamide cryogel pore walls using potassium diperiodatocuprate/alkaline initiator at 321 K for 2 h,,,,,,"[""sulfo groups""]","[""sulfo cation-exchange group""]",[],cation-exchange; negatively charged sulfo groups,[],,,,,,,,,,,,,,,lysozyme,,chicken egg white,,,,column chromatography breakthrough and elution,7.2,,,,20 mM phosphate buffer (NaH2PO4/Na2HPO4),NaCl for elution,2 M NaCl in 20 mM phosphate buffer,,,load velocity 15 cm/min; elution velocity 1 cm/min,UV absorbance at 280 nm,,protein binding capacity,1.19,mg/mL cryogel bed,context_dependent,lysozyme binding capacity at 15 cm/min load velocity,"[""cation exchange"",""sulfo binding groups"",""convective mass transfer"",""supermacropores"",""increased active sites""]",3,0.97,In-situ graft-polymerization preparation of cation-exchange supermacroporous cryogel with sulfo groups in glass columns
PHA-95b4e3537a-009,10.1016/j.chroma.2007.05.015,train,SO3-pAAm cryogel grafted using 2M AMPSA at 321K for 2h,supermacroporous cryogel bed in glass column,"[""polyacrylamide""]","[""acrylamide"",""2-acrylamido-2-methyl-1-propanesulfonic acid""]",,"[""N,N'-methylene-bis-acrylamide""]",,in-situ graft polymerization of 2M AMPSA onto pre-produced polyacrylamide cryogel pore walls using potassium diperiodatocuprate/alkaline initiator at 321 K for 2 h,,,,,,"[""sulfo groups""]","[""sulfo cation-exchange group""]",[],cation-exchange; negatively charged sulfo groups,[],,,,,,,,,,,,,,,lysozyme,,chicken egg white,,,,column chromatography breakthrough and elution,7.2,,,,20 mM phosphate buffer (NaH2PO4/Na2HPO4),NaCl for elution,2 M NaCl in 20 mM phosphate buffer,,,load velocity 20 cm/min; elution velocity 1 cm/min,UV absorbance at 280 nm,,protein binding capacity,1.2,mg/mL cryogel bed,context_dependent,lysozyme binding capacity at 20 cm/min load velocity,"[""cation exchange"",""sulfo binding groups"",""convective mass transfer"",""supermacropores"",""increased active sites""]",3,0.97,In-situ graft-polymerization preparation of cation-exchange supermacroporous cryogel with sulfo groups in glass columns
PHA-fcd5dee2b3-002,10.1016/j.chroma.2007.12.084,train,poly(MAA-PEGDA) cryogel,supermacroporous monolithic cryogel HPLC column,"[""poly(methacrylic acid-co-polyethylene glycol diacrylate)""]","[""methacrylic acid""]",,"[""polyethylene glycol diacrylate""]",,in situ cryo-copolymerization/cryo-radical polymerization in stainless steel cartridge,,,,,,"[""carboxyl groups"",""COO-""]",[],[],anionic/cation-exchange,[],,,,,um,,,,,,,,,,lysozyme,LZM,chicken egg white,,10.8,positive/basic at pH 7.0,HPLC dynamic column binding/separation,7.0,,,,10 mM sodium phosphate buffer,NaCl,"{""elution"":""1 M NaCl"",""loading"":null}",,"{""injection"":""20 uL""}",,UV absorbance at 220 nm,,dynamic protein capacity,0.00451,umol/mL column volume,context_dependent,lysozyme dynamic binding capacity,"[""cation exchange"",""electrostatic attraction""]",3,0.96,Polyethylene glycol diacrylate-based supermacroporous monolithic cryogel as high-performance liquid chromatography stationary phase for protein and polymeric nanoparticle separation
