Repository: sunyrain/PHA

# PHA Protein-Hydrogel Adsorption Dataset

Generated: 2026-07-05T11:36:45

## Scope

This curated package organizes literature-derived protein-hydrogel adsorption, binding, immobilization, antifouling, and related biointerface records extracted from the local PHA corpus.

The primary unit is one record:

`paper + hydrogel/sample + protein/mixture + experimental condition + measured outcome`

## Contents

- `data/sources.csv`: article-level metadata, extraction status, and curation decision.
- `data/records_flat.csv`: flattened record-level table with provenance, hydrogel, protein, condition, outcome, mechanism, and quality fields.

File: data/curated/pha_scientific_dataset_20260705/data/inverse_design_seed.csv (part 27 of 62)
record_id,doi,doi_split,hydrogel_name,hydrogel_format,polymer_backbone,monomers,monomer_ratios,crosslinker,crosslinker_concentration,synthesis_method,preparation_solvent,preparation_pH,preparation_temp_C,gelation_time,post_treatment,functional_groups,ligand_or_affinity_group,filler_or_composite,charge_class,responsive_type,swelling_ratio,water_content_pct,porosity_pct,pore_size_value,pore_size_unit,mesh_size,surface_area,particle_size,thickness,roughness,zeta_potential_mV,contact_angle_deg,young_modulus,degradation_or_stability,protein_name,protein_abbreviation,protein_species_or_source,protein_mw_kDa,protein_pI,protein_charge_at_pH,experiment_mode,pH,temperature_C,contact_time,contact_time_unit,buffer,salt_type,salt_concentration,hydrogel_dosage,solution_volume,flow_rate,detection_method,replicate_count,target_name,target_value,target_unit,target_direction,outcome_label,mechanism_tags,source_quality_score,extraction_confidence,article_title
PHA-467fe76d4e-001,10.1016/j.chroma.2008.02.110,train,lysozyme-imprinted poly(HEMA-MAH)-Cu2+ cryogel,supermacroporous cryogel column,poly(hydroxyethyl methacrylate-N-methacryloyl-(l)-histidinemethylester),"[""2-hydroxyethyl methacrylate"",""N-methacryloyl-(l)-histidinemethylester""]",,"N,N'-methylene-bis(acrylamide)",,free radical cryopolymerization in frozen state initiated by APS/TEMED,,,,,,"[""imidazole"",""hydroxyl"",""methacrylate""]",MAH-Cu2+ complex,[],,"[""pH-responsive adsorption"",""salt-responsive adsorption""]",9.12±0.14 g H2O/g cryogel,,,,,,,,,,,,,,lysozyme,Lyz,chicken egg white,14.6,,,column frontal adsorption / adsorption isotherm,,,,,,,,,,,UV absorbance at 280 nm,,q_norm_mg_g,22.9,mg/g,maximize,maximum lysozyme adsorption capacity,"[""molecular imprinting"",""metal-ion coordination"",""shape-selective recognition""]",3,0.95,Protein recognition via ion-coordinated molecularly imprinted supermacroporous cryogels
PHA-467fe76d4e-002,10.1016/j.chroma.2008.02.110,train,lysozyme-imprinted poly(HEMA-MAH)-Cu2+ cryogel,supermacroporous cryogel column,poly(hydroxyethyl methacrylate-N-methacryloyl-(l)-histidinemethylester),"[""2-hydroxyethyl methacrylate"",""N-methacryloyl-(l)-histidinemethylester""]",,"N,N'-methylene-bis(acrylamide)",,free radical cryopolymerization in frozen state initiated by APS/TEMED,,,,,,"[""imidazole"",""hydroxyl"",""methacrylate""]",MAH-Cu2+ complex,[],,"[""buffer-responsive adsorption""]",9.12±0.14 g H2O/g cryogel,,,,,,,,,,,,,,lysozyme,Lyz,chicken egg white,14.6,,,adsorption capacity under buffer condition,7.0,,,,HEPES,,,,,,UV absorbance at 280 nm,,q_norm_mg_g,16.61,mg/g,maximize,lysozyme adsorption in HEPES buffer,"[""molecular imprinting"",""buffer effect"",""charge-charge interaction""]",3,0.98,Protein recognition via ion-coordinated molecularly imprinted supermacroporous cryogels
PHA-467fe76d4e-005,10.1016/j.chroma.2008.02.110,train,lysozyme-imprinted poly(HEMA-MAH)-Cu2+ cryogel,supermacroporous cryogel column,poly(hydroxyethyl methacrylate-N-methacryloyl-(l)-histidinemethylester),"[""2-hydroxyethyl methacrylate"",""N-methacryloyl-(l)-histidinemethylester""]",,"N,N'-methylene-bis(acrylamide)",,free radical cryopolymerization in frozen state initiated by APS/TEMED,,,,,,"[""imidazole"",""hydroxyl"",""methacrylate""]",MAH-Cu2+ complex,[],,[],9.12±0.14 g H2O/g cryogel,,,,,,,,,,,,,,lysozyme,Lyz,chicken egg white,14.6,,,competitive adsorption in circulating system,7.0,,2 h,,20 mM HEPES,,,224.8 mg,,,UV spectrophotometer at 280 nm,,q_norm_mg_g,16.2,mg/g,maximize,lysozyme adsorption in selectivity test,"[""molecular imprinting"",""shape-selective recognition"",""metal-ion coordination""]",3,0.98,Protein recognition via ion-coordinated molecularly imprinted supermacroporous cryogels
PHA-467fe76d4e-006,10.1016/j.chroma.2008.02.110,train,lysozyme-imprinted poly(HEMA-MAH)-Cu2+ cryogel,supermacroporous cryogel column,poly(hydroxyethyl methacrylate-N-methacryloyl-(l)-histidinemethylester),"[""2-hydroxyethyl methacrylate"",""N-methacryloyl-(l)-histidinemethylester""]",,"N,N'-methylene-bis(acrylamide)",,free radical cryopolymerization in frozen state initiated by APS/TEMED,,,,,,"[""imidazole"",""hydroxyl"",""methacrylate""]",MAH-Cu2+ complex,[],,[],9.12±0.14 g H2O/g cryogel,,,,,,,,,,,,,,bovine serum albumin,BSA,bovine,67,,,competitive adsorption in circulating system,7.0,,2 h,,20 mM HEPES,,,224.8 mg,,,UV spectrophotometer at 280 nm,,q_norm_mg_g,1.9,mg/g,maximize,BSA adsorption and lysozyme selectivity,"[""molecular imprinting"",""shape-selective recognition"",""size matching""]",3,0.96,Protein recognition via ion-coordinated molecularly imprinted supermacroporous cryogels
PHA-79eed2b391-003,10.1016/j.chroma.2010.11.074,train,Cu2+-attached sporopollenin particle embedded PHEMA cryogel column,supermacroporous monolithic cryogel column,poly(2-hydroxyethyl methacrylate),"[""2-hydroxyethyl methacrylate""]",,"[""N,N'-methylene-bis-acrylamide""]",,free radical cryo-copolymerization,,,,,,"[""hydroxyl"",""carbonyl/carboxyl"",""ether"",""aliphatic groups"",""aromatic groups""]","[""Cu2+-attached sporopollenin""]","[""sporopollenin particles""]",,"[""metal-affinity""]",,,,,,,,20 um sporopollenin particles,,,,,,,human serum albumin,HSA,human,67,,,recirculating column adsorption,8.0,,1 h,,0.02 M phosphate buffer,,,10 mg embedded particles,50 mL,,UV absorbance at 280 nm,,q_norm_mg_g,833.3,mg/g,maximize,Langmuir isotherm for HSA adsorption,"[""Langmuir adsorption"",""fixed affinity sites"",""Cu2+-protein interaction""]",3,0.96,A novel adsorbent for protein chromatography: Supermacroporous monolithic cryogel embedded with Cu2+-attached sporopollenin particles
PHA-79eed2b391-008,10.1016/j.chroma.2010.11.074,train,Cu2+-attached sporopollenin particle embedded PHEMA cryogel column,supermacroporous monolithic cryogel column,poly(2-hydroxyethyl methacrylate),"[""2-hydroxyethyl methacrylate""]",,"[""N,N'-methylene-bis-acrylamide""]",,free radical cryo-copolymerization,,,,,,"[""hydroxyl"",""carbonyl/carboxyl"",""ether"",""aliphatic groups"",""aromatic groups""]","[""Cu2+-attached sporopollenin""]","[""sporopollenin particles""]",,"[""metal-affinity"",""salt/pH elutable""]",,,,,,,,20 um sporopollenin particles,,,,,,,human serum albumin,HSA,human,67,,,column desorption and reuse,5.0,,30 min desorption,,0.05 M acetate buffer,NaCl,1 M,,30 mL desorption agent,1.0 mL/min,spectroscopic determination of HSA in desorption medium,,recovery_pct,96.3,%,maximize,HSA desorption and reuse,"[""electrostatic interaction reduction"",""salt elution"",""reusable affinity adsorbent""]",3,0.96,A novel adsorbent for protein chromatography: Supermacroporous monolithic cryogel embedded with Cu2+-attached sporopollenin particles
PHA-8481b55a17-001,10.1016/j.chroma.2012.05.075,validation,cation-exchange SO3 pAAm cryogel beads,supermacroporous cryogel beads packed bed,"[""polyacrylamide""]","[""acrylamide"",""N,N'-methylene-bis-acrylamide"",""2-acrylamido-2-methyl-1-propanesulfonic acid""]",,"[""N,N'-methylene-bis-acrylamide""]",,microchannel liquid-flow focusing and cryo-polymerization followed by Cu(III)-initiated graft polymerization of AMPSA,,,,,,"[""sulfo groups"",""SO3 groups"",""amide groups""]","[""AMPSA-derived cation-exchange sulfo groups""]",[],cation-exchange,,,,,,,,,mean diameter 1248 um,,,,,,,lysozyme,,chicken egg white,,,positive inferred from cation-exchange binding at pH 7.8,packed-bed chromatography,7.8,,,,50 mM sodium phosphate buffer,NaCl,0.5 M for elution; 1.5 M for regeneration,about 5.3 mL beads in column,32 mL egg white solution loaded; 72 mL wash; 56 mL elution,2 cm/min liquid flow velocity,"[""UV 280 nm"",""Bradford assay at 595 nm"",""SDS-PAGE with Coomassie Brilliant Blue R-250""]",,purity_pct,84.8,%,maximize,lysozyme isolation at 2 cm/min,"[""cation exchange"",""sulfo group binding"",""salt elution""]",3,0.95,Microchannel liquid-flow focusing and cryo-polymerization preparation of supermacroporous cryogel beads for bioseparation
PHA-8481b55a17-002,10.1016/j.chroma.2012.05.075,validation,cation-exchange SO3 pAAm cryogel beads,supermacroporous cryogel beads packed bed,"[""polyacrylamide""]","[""acrylamide"",""N,N'-methylene-bis-acrylamide"",""2-acrylamido-2-methyl-1-propanesulfonic acid""]",,"[""N,N'-methylene-bis-acrylamide""]",,microchannel liquid-flow focusing and cryo-polymerization followed by Cu(III)-initiated graft polymerization of AMPSA,,,,,,"[""sulfo groups"",""SO3 groups"",""amide groups""]","[""AMPSA-derived cation-exchange sulfo groups""]",[],cation-exchange,,,,,,,,,mean diameter 1248 um,,,,,,,lysozyme,,chicken egg white,,,positive inferred from cation-exchange binding at pH 7.8,packed-bed chromatography,7.8,,,,50 mM sodium phosphate buffer,NaCl,0.5 M for elution; 1.5 M for regeneration,about 5.3 mL beads in column,32 mL egg white solution loaded; 72 mL wash; 56 mL elution,5 cm/min liquid flow velocity,"[""UV 280 nm"",""Bradford assay at 595 nm"",""SDS-PAGE with Coomassie Brilliant Blue R-250""]",,purity_pct,81.5,%,maximize,lysozyme isolation at 5 cm/min,"[""cation exchange"",""sulfo group binding"",""salt elution""]",3,0.95,Microchannel liquid-flow focusing and cryo-polymerization preparation of supermacroporous cryogel beads for bioseparation
PHA-8481b55a17-003,10.1016/j.chroma.2012.05.075,validation,cation-exchange SO3 pAAm cryogel beads,supermacroporous cryogel beads packed bed,"[""polyacrylamide""]","[""acrylamide"",""N,N'-methylene-bis-acrylamide"",""2-acrylamido-2-methyl-1-propanesulfonic acid""]",,"[""N,N'-methylene-bis-acrylamide""]",,microchannel liquid-flow focusing and cryo-polymerization followed by Cu(III)-initiated graft polymerization of AMPSA,,,,,,"[""sulfo groups"",""SO3 groups"",""amide groups""]","[""AMPSA-derived cation-exchange sulfo groups""]",[],cation-exchange,,,,,,,,,mean diameter 1248 um,,,,,,,lysozyme,,chicken egg white,,,positive inferred from cation-exchange binding at pH 7.8,packed-bed chromatography,7.8,,,,50 mM sodium phosphate buffer,NaCl,0.5 M for elution; 1.5 M for regeneration,about 5.3 mL beads in column,32 mL egg white solution loaded; 72 mL wash; 56 mL elution,10 cm/min liquid flow velocity,"[""UV 280 nm"",""Bradford assay at 595 nm"",""SDS-PAGE with Coomassie Brilliant Blue R-250""]",,purity_pct,85.6,%,maximize,lysozyme isolation at 10 cm/min,"[""cation exchange"",""sulfo group binding"",""salt elution""]",3,0.95,Microchannel liquid-flow focusing and cryo-polymerization preparation of supermacroporous cryogel beads for bioseparation
PHA-8481b55a17-004,10.1016/j.chroma.2012.05.075,validation,cation-exchange SO3 pAAm cryogel beads,supermacroporous cryogel beads packed bed,"[""polyacrylamide""]","[""acrylamide"",""N,N'-methylene-bis-acrylamide"",""2-acrylamido-2-methyl-1-propanesulfonic acid""]",,"[""N,N'-methylene-bis-acrylamide""]",,microchannel liquid-flow focusing and cryo-polymerization followed by Cu(III)-initiated graft polymerization of AMPSA,,,,,,"[""sulfo groups"",""SO3 groups"",""amide groups""]","[""AMPSA-derived cation-exchange sulfo groups""]",[],cation-exchange,,,,,,,,,mean diameter 1248 um,,,,,,,lysozyme,,chicken egg white,,,positive inferred from cation-exchange binding at pH 7.8,packed-bed chromatography,7.8,,,,50 mM sodium phosphate buffer,NaCl,0.5 M for elution; 1.5 M for regeneration,about 5.3 mL beads in column,32 mL egg white solution loaded; 72 mL wash; 56 mL elution,15 cm/min liquid flow velocity,"[""UV 280 nm"",""Bradford assay at 595 nm"",""SDS-PAGE with Coomassie Brilliant Blue R-250""]",,purity_pct,81.6,%,maximize,lysozyme isolation at 15 cm/min,"[""cation exchange"",""sulfo group binding"",""salt elution""]",3,0.95,Microchannel liquid-flow focusing and cryo-polymerization preparation of supermacroporous cryogel beads for bioseparation
PHA-2b15ca8238-001,10.1016/j.chroma.2012.11.059,validation,anion-exchange cryogel monolith without resin particles,monolithic cryogel column,"[""polyacrylamide""]","[""acrylamide"",""N,N'-methylene-bis-acrylamide"",""N,N'-dimethylaminoethyl methacrylate""]",,"[""N,N'-methylene-bis-acrylamide""]",,free-radical cryopolymerization at -12 C for 12 h followed by DMAEMA grafting initiated by Cu(III),,,,,,"[""anion-exchange groups"",""tertiary amine groups from DMAEMA""]","[""DMAEMA grafted anion-exchange group""]",[],anion-exchange; positively charged ligand under BSA binding conditions,[],9.2,,,10-100,um,,,,,,,,,,bovine serum albumin,BSA,bovine,,,"negative, inferred from anion-exchange binding at pH 7.2",column breakthrough chromatography,7.2,25±2,,,20 mM Tris-HCl,,,,,5 cm/min,UV absorbance at 280 nm,,q_m,2.2,mg/mL bed volume,context_dependent,maximum dynamic binding capacity,"[""anion exchange"",""convective flow"",""polymer tentacles""]",3,0.95,Enhanced adsorption capacity of cryogel bed by incorporating polymeric resin particles
PHA-2b15ca8238-002,10.1016/j.chroma.2012.11.059,validation,composite anion-exchange cryogel monolith with 10 mg/mL medium resin particles,composite monolithic cryogel column,"[""polyacrylamide"",""poly(GMA-EDMA)""]","[""acrylamide"",""N,N'-methylene-bis-acrylamide"",""glycidyl methacrylate"",""ethylene glycol dimethacrylate"",""N,N'-dimethylaminoethyl methacrylate""]",,"[""N,N'-methylene-bis-acrylamide"",""ethylene glycol dimethacrylate""]",,poly(GMA-EDMA) particles embedded during free-radical cryopolymerization at -12 C for 12 h followed by DMAEMA grafting initiated by Cu(III),,,,,,"[""anion-exchange groups"",""tertiary amine groups from DMAEMA"",""hydroxyl groups on reduced resin particles""]","[""DMAEMA grafted anion-exchange group""]","[""poly(GMA-EDMA) resin particles""]",anion-exchange; positively charged ligand under BSA binding conditions,[],8.6,,,10-100,um,,,13.5,,,,,,,bovine serum albumin,BSA,bovine,,,"negative, inferred from anion-exchange binding at pH 7.2",column breakthrough chromatography,7.2,25±2,,,20 mM Tris-HCl,,,10 mg/mL resin particle loading in cryogel preparation,,5 cm/min,UV absorbance at 280 nm,,q_m,3.9,mg/mL bed volume,context_dependent,maximum dynamic binding capacity,"[""anion exchange"",""increased specific surface area"",""rough pore walls"",""convective flow""]",3,0.95,Enhanced adsorption capacity of cryogel bed by incorporating polymeric resin particles
PHA-2b15ca8238-003,10.1016/j.chroma.2012.11.059,validation,composite anion-exchange cryogel monolith with 30 mg/mL small resin particles,composite monolithic cryogel column,"[""polyacrylamide"",""poly(GMA-EDMA)""]","[""acrylamide"",""N,N'-methylene-bis-acrylamide"",""glycidyl methacrylate"",""ethylene glycol dimethacrylate"",""N,N'-dimethylaminoethyl methacrylate""]",,"[""N,N'-methylene-bis-acrylamide"",""ethylene glycol dimethacrylate""]",,poly(GMA-EDMA) particles embedded during free-radical cryopolymerization at -12 C for 12 h followed by DMAEMA grafting initiated by Cu(III),,,,,,"[""anion-exchange groups"",""tertiary amine groups from DMAEMA"",""hydroxyl groups on reduced resin particles""]","[""DMAEMA grafted anion-exchange group""]","[""poly(GMA-EDMA) resin particles""]",anion-exchange; positively charged ligand under BSA binding conditions,[],8.2,,,10-100,um,,,7.4,,,,,,,bovine serum albumin,BSA,bovine,,,"negative, inferred from anion-exchange binding at pH 7.2",column breakthrough chromatography,7.2,25±2,,,20 mM Tris-HCl,,,30 mg/mL resin particle loading in cryogel preparation,,5 cm/min,UV absorbance at 280 nm,,q_m,4.6,mg/mL bed volume,context_dependent,maximum dynamic binding capacity,"[""anion exchange"",""increased specific surface area"",""rough pore walls"",""convective flow""]",3,0.95,Enhanced adsorption capacity of cryogel bed by incorporating polymeric resin particles
PHA-2b15ca8238-004,10.1016/j.chroma.2012.11.059,validation,composite anion-exchange cryogel monolith with 30 mg/mL medium resin particles,composite monolithic cryogel column,"[""polyacrylamide"",""poly(GMA-EDMA)""]","[""acrylamide"",""N,N'-methylene-bis-acrylamide"",""glycidyl methacrylate"",""ethylene glycol dimethacrylate"",""N,N'-dimethylaminoethyl methacrylate""]",,"[""N,N'-methylene-bis-acrylamide"",""ethylene glycol dimethacrylate""]",,poly(GMA-EDMA) particles embedded during free-radical cryopolymerization at -12 C for 12 h followed by DMAEMA grafting initiated by Cu(III),,,,,,"[""anion-exchange groups"",""tertiary amine groups from DMAEMA"",""hydroxyl groups on reduced resin particles""]","[""DMAEMA grafted anion-exchange group""]","[""poly(GMA-EDMA) resin particles""]",anion-exchange; positively charged ligand under BSA binding conditions,[],8.1,,,10-100,um,,,13.5,,,,,,,bovine serum albumin,BSA,bovine,,,"negative, inferred from anion-exchange binding at pH 7.2",column breakthrough chromatography,7.2,25±2,,,20 mM Tris-HCl,,,30 mg/mL resin particle loading in cryogel preparation,,5 cm/min,UV absorbance at 280 nm,,q_m,4.9,mg/mL bed volume,context_dependent,maximum dynamic binding capacity,"[""anion exchange"",""increased specific surface area"",""rough pore walls"",""convective flow"",""reduced back-mixing""]",3,0.95,Enhanced adsorption capacity of cryogel bed by incorporating polymeric resin particles
PHA-2b15ca8238-005,10.1016/j.chroma.2012.11.059,validation,composite anion-exchange cryogel monolith with 60 mg/mL medium resin particles,composite monolithic cryogel column,"[""polyacrylamide"",""poly(GMA-EDMA)""]","[""acrylamide"",""N,N'-methylene-bis-acrylamide"",""glycidyl methacrylate"",""ethylene glycol dimethacrylate"",""N,N'-dimethylaminoethyl methacrylate""]",,"[""N,N'-methylene-bis-acrylamide"",""ethylene glycol dimethacrylate""]",,poly(GMA-EDMA) particles embedded during free-radical cryopolymerization at -12 C for 12 h followed by DMAEMA grafting initiated by Cu(III),,,,,,"[""anion-exchange groups"",""tertiary amine groups from DMAEMA"",""hydroxyl groups on reduced resin particles""]","[""DMAEMA grafted anion-exchange group""]","[""poly(GMA-EDMA) resin particles""]",anion-exchange; positively charged ligand under BSA binding conditions,[],7.7,,,10-100,um,,,13.5,,,,,,,bovine serum albumin,BSA,bovine,,,"negative, inferred from anion-exchange binding at pH 7.2",column breakthrough chromatography,7.2,25±2,,,20 mM Tris-HCl,,,60 mg/mL resin particle loading in cryogel preparation,,5 cm/min,UV absorbance at 280 nm,,q_m,6.1,mg/mL bed volume,context_dependent,maximum dynamic binding capacity,"[""anion exchange"",""increased specific surface area"",""rough pore walls"",""convective flow""]",3,0.98,Enhanced adsorption capacity of cryogel bed by incorporating polymeric resin particles
PHA-c895f0833b-001,10.1016/j.chroma.2013.02.014,train,DMAEMA-grafted pAAm-based anion-exchange cryogel beads,supermacroporous cryogel bead-packed bed,"[""polyacrylamide""]","[""acrylamide"",""DMAEMA""]",,"[""N,N'-methylene-bis-acrylamide""]",,rapid freezing cryo-polymerization and microchannel liquid-flow focusing followed by DMAEMA graft polymerization,,,,,,"[""anion-exchange groups from DMAEMA grafting""]","[""DMAEMA""]",[],anion exchanger,[],,,,,,,,about 500-2000 um diameter; mean about 1110 um,,,,,,,gamma-globulin,gamma-globulin,bovine,,,,packed-bed chromatographic binding breakthrough and elution,7.6,,,,50 mM PBS,NaCl used for elution,2 M NaCl for elution,8.9 g wet beads; bed height 82 mm; column inner diameter 10 mm,40 mL protein load; 40 mL wash; 28 mL elution,superficial velocity 1.57e-4 m/s,UV spectrometry at 280 nm,,binding capacity from elution peak,1.95,mg/mL bed,context_dependent,gamma-globulin binding capacity at 1.57e-4 m/s,"[""anion-exchange adsorption"",""electrostatic interaction"",""in-pore diffusion limitation"",""dispersion""]",3,0.95,Rapid freezing cryo-polymerization and microchannel liquid-flow focusing for cryogel beads: Adsorbent preparation and characterization of supermacroporous bead-packed bed
PHA-c895f0833b-002,10.1016/j.chroma.2013.02.014,train,DMAEMA-grafted pAAm-based anion-exchange cryogel beads,supermacroporous cryogel bead-packed bed,"[""polyacrylamide""]","[""acrylamide"",""DMAEMA""]",,"[""N,N'-methylene-bis-acrylamide""]",,rapid freezing cryo-polymerization and microchannel liquid-flow focusing followed by DMAEMA graft polymerization,,,,,,"[""anion-exchange groups from DMAEMA grafting""]","[""DMAEMA""]",[],anion exchanger,[],,,,,,,,about 500-2000 um diameter; mean about 1110 um,,,,,,,gamma-globulin,gamma-globulin,bovine,,,,packed-bed chromatographic binding breakthrough and elution,7.6,,,,50 mM PBS,NaCl used for elution,2 M NaCl for elution,8.9 g wet beads; bed height 82 mm; column inner diameter 10 mm,40 mL protein load; 40 mL wash; 28 mL elution,superficial velocity 3.23e-4 m/s,UV spectrometry at 280 nm,,binding capacity from elution peak,2.1,mg/mL bed,context_dependent,gamma-globulin binding capacity at 3.23e-4 m/s,"[""anion-exchange adsorption"",""electrostatic interaction"",""in-pore diffusion limitation"",""dispersion""]",3,0.95,Rapid freezing cryo-polymerization and microchannel liquid-flow focusing for cryogel beads: Adsorbent preparation and characterization of supermacroporous bead-packed bed
PHA-c895f0833b-003,10.1016/j.chroma.2013.02.014,train,DMAEMA-grafted pAAm-based anion-exchange cryogel beads,supermacroporous cryogel bead-packed bed,"[""polyacrylamide""]","[""acrylamide"",""DMAEMA""]",,"[""N,N'-methylene-bis-acrylamide""]",,rapid freezing cryo-polymerization and microchannel liquid-flow focusing followed by DMAEMA graft polymerization,,,,,,"[""anion-exchange groups from DMAEMA grafting""]","[""DMAEMA""]",[],anion exchanger,[],,,,,,,,about 500-2000 um diameter; mean about 1110 um,,,,,,,gamma-globulin,gamma-globulin,bovine,,,,packed-bed chromatographic binding breakthrough and elution,7.6,,,,50 mM PBS,NaCl used for elution,2 M NaCl for elution,8.9 g wet beads; bed height 82 mm; column inner diameter 10 mm,40 mL protein load; 40 mL wash; 28 mL elution,superficial velocity 6.56e-4 m/s,UV spectrometry at 280 nm,,binding capacity from elution peak,1.81,mg/mL bed,context_dependent,gamma-globulin binding capacity at 6.56e-4 m/s,"[""anion-exchange adsorption"",""electrostatic interaction"",""in-pore diffusion limitation"",""dispersion""]",3,0.95,Rapid freezing cryo-polymerization and microchannel liquid-flow focusing for cryogel beads: Adsorbent preparation and characterization of supermacroporous bead-packed bed
PHA-c895f0833b-004,10.1016/j.chroma.2013.02.014,train,DMAEMA-grafted pAAm-based anion-exchange cryogel beads,supermacroporous cryogel bead-packed bed,"[""polyacrylamide""]","[""acrylamide"",""DMAEMA""]",,"[""N,N'-methylene-bis-acrylamide""]",,rapid freezing cryo-polymerization and microchannel liquid-flow focusing followed by DMAEMA graft polymerization,,,,,,"[""anion-exchange groups from DMAEMA grafting""]","[""DMAEMA""]",[],anion exchanger,[],,,,,,,,about 500-2000 um diameter; mean about 1110 um,,,,,,,gamma-globulin,gamma-globulin,bovine,,,,packed-bed chromatographic binding breakthrough and elution,7.6,,,,50 mM PBS,NaCl used for elution,2 M NaCl for elution,8.9 g wet beads; bed height 82 mm; column inner diameter 10 mm,40 mL protein load; 40 mL wash; 28 mL elution,superficial velocity 9.28e-4 m/s,UV spectrometry at 280 nm,,binding capacity from elution peak,1.63,mg/mL bed,context_dependent,gamma-globulin binding capacity at 9.28e-4 m/s,"[""anion-exchange adsorption"",""electrostatic interaction"",""in-pore diffusion limitation"",""dispersion""]",3,0.95,Rapid freezing cryo-polymerization and microchannel liquid-flow focusing for cryogel beads: Adsorbent preparation and characterization of supermacroporous bead-packed bed
PHA-8da55033cf-002,10.1016/j.chroma.2013.07.066,train,DEAE-modified cryogel monolith,monolithic cryogel bed,"[""poly(HEMA-MBAAm)"",""pHEMA""]","[""2-hydroxyethylmethacrylate"",""N,N'-methylene-bis-acrylamide""]",,"[""N,N'-methylene-bis-acrylamide""]",,pHEMA cryogel single-modified with DEAE-HCl in NaOH.,,,,,,"[""hydroxyl"",""DEAE anion-exchange groups""]","[""diethylaminoethyl""]",[],"anion-exchange, positively charged ligand",[],7.5 ± 0.1 w/w,,,,,,,,,,,,,,bovine serum albumin,BSA,bovine,,,,breakthrough chromatography,7.2,25 ± 2,,,20 mM Tris-HCl,,,column bed,,8 cm/min,UV absorbance at 280 nm,,q_m,0.9,mg/mL,context_dependent,maximum dynamic binding capacity,"[""anion exchange"",""DEAE ligand""]",3,0.98,Double sequential modifications of composite cryogel beds for enhanced ion-exchange capacity of protein
PHA-8da55033cf-003,10.1016/j.chroma.2013.07.066,train,DEAE-modified composite cryogel monolith,composite monolithic cryogel bed,"[""poly(HEMA-MBAAm)"",""pHEMA""]","[""2-hydroxyethylmethacrylate"",""N,N'-methylene-bis-acrylamide""]",,"[""N,N'-methylene-bis-acrylamide""]",,"pHEMA cryogel with 60 mg/mL embedded resin particles, single-modified with DEAE-HCl in NaOH.",,,,,,"[""hydroxyl"",""DEAE anion-exchange groups""]","[""diethylaminoethyl""]","[""poly(GMA-EDMA) resin particles""]","anion-exchange, positively charged ligand",[],6.5 ± 0.2 w/w,,,,,,,11.2 μm volume-weighted mean resin particle size,,,,,,,bovine serum albumin,BSA,bovine,,,,breakthrough chromatography,7.2,25 ± 2,,,20 mM Tris-HCl,,,column bed,,8 cm/min,UV absorbance at 280 nm,,q_m,2.4,mg/mL,context_dependent,maximum dynamic binding capacity,"[""anion exchange"",""particle embedding"",""increased specific surface area"",""rough pore walls""]",3,0.98,Double sequential modifications of composite cryogel beds for enhanced ion-exchange capacity of protein
PHA-8da55033cf-004,10.1016/j.chroma.2013.07.066,train,PEI-modified cryogel monolith,monolithic cryogel bed,"[""poly(HEMA-MBAAm)"",""pHEMA""]","[""2-hydroxyethylmethacrylate"",""N,N'-methylene-bis-acrylamide""]",,"[""N,N'-methylene-bis-acrylamide""]",,pHEMA cryogel single-modified by recirculating 12% w/w PEI in 1.0 M sodium carbonate for 12 h at 50 °C.,,,,,,"[""hydroxyl"",""amine groups""]","[""polyethylenimine""]",[],"anion-exchange, amine-functionalized",[],7.8 ± 0.2 w/w,,,,,,,,,,,,,,bovine serum albumin,BSA,bovine,,,,breakthrough chromatography,7.2,25 ± 2,,,20 mM Tris-HCl,,,column bed,,8 cm/min,UV absorbance at 280 nm,,q_m,3.7,mg/mL,context_dependent,maximum dynamic binding capacity,"[""anion exchange"",""PEI tentacles"",""amine groups""]",3,0.98,Double sequential modifications of composite cryogel beds for enhanced ion-exchange capacity of protein
PHA-8da55033cf-005,10.1016/j.chroma.2013.07.066,train,PEI-modified composite cryogel monolith,composite monolithic cryogel bed,"[""poly(HEMA-MBAAm)"",""pHEMA""]","[""2-hydroxyethylmethacrylate"",""N,N'-methylene-bis-acrylamide""]",,"[""N,N'-methylene-bis-acrylamide""]",,"pHEMA cryogel with 60 mg/mL embedded resin particles, single-modified by recirculating 12% w/w PEI in 1.0 M sodium carbonate for 12 h at 50 °C.",,,,,,"[""hydroxyl"",""amine groups""]","[""polyethylenimine""]","[""poly(GMA-EDMA) resin particles""]","anion-exchange, amine-functionalized",[],6.4 ± 0.1 w/w,,,,,,,11.2 μm volume-weighted mean resin particle size,,,,,,,bovine serum albumin,BSA,bovine,,,,breakthrough chromatography,7.2,25 ± 2,,,20 mM Tris-HCl,,,column bed,,8 cm/min,UV absorbance at 280 nm,,q_m,7.3,mg/mL,context_dependent,maximum dynamic binding capacity,"[""anion exchange"",""PEI tentacles"",""particle embedding"",""increased specific surface area"",""rough pore walls""]",3,0.98,Double sequential modifications of composite cryogel beds for enhanced ion-exchange capacity of protein
PHA-8da55033cf-006,10.1016/j.chroma.2013.07.066,train,PEI-DEAE double-modified cryogel monolith,monolithic cryogel bed,"[""poly(HEMA-MBAAm)"",""pHEMA""]","[""2-hydroxyethylmethacrylate"",""N,N'-methylene-bis-acrylamide""]",,"[""N,N'-methylene-bis-acrylamide""]",,"pHEMA cryogel first reacted with PEI, then modified with DEAE-HCl.",,,,,,"[""hydroxyl"",""amine groups"",""DEAE anion-exchange groups""]","[""polyethylenimine"",""diethylaminoethyl""]",[],"anion-exchange, amine-functionalized",[],7.7 ± 0.2 w/w,,,,,,,,,,,,,,bovine serum albumin,BSA,bovine,,,,breakthrough chromatography,7.2,25 ± 2,,,20 mM Tris-HCl,,,column bed,,8 cm/min,UV absorbance at 280 nm,,q_m,5.2,mg/mL,context_dependent,maximum dynamic binding capacity,"[""anion exchange"",""PEI tentacles"",""DEAE modification"",""regenerated binding sites""]",3,0.98,Double sequential modifications of composite cryogel beds for enhanced ion-exchange capacity of protein
PHA-8da55033cf-007,10.1016/j.chroma.2013.07.066,train,PEI-DEAE double-modified composite cryogel monolith,composite monolithic cryogel bed,"[""poly(HEMA-MBAAm)"",""pHEMA""]","[""2-hydroxyethylmethacrylate"",""N,N'-methylene-bis-acrylamide""]",,"[""N,N'-methylene-bis-acrylamide""]",,"pHEMA cryogel with 60 mg/mL embedded resin particles, first reacted with PEI, then modified with DEAE-HCl.",,,,,,"[""hydroxyl"",""amine groups"",""DEAE anion-exchange groups""]","[""polyethylenimine"",""diethylaminoethyl""]","[""poly(GMA-EDMA) resin particles""]","anion-exchange, amine-functionalized",[],6.3 ± 0.2 w/w,,,,,,,11.2 μm volume-weighted mean resin particle size,,,,,,,bovine serum albumin,BSA,bovine,,,,breakthrough chromatography,7.2,25 ± 2,,,20 mM Tris-HCl,,,column bed,,8 cm/min,UV absorbance at 280 nm,,q_m,11.2,mg/mL,context_dependent,maximum dynamic binding capacity,"[""anion exchange"",""PEI tentacles"",""DEAE modification"",""particle embedding"",""increased specific surface area"",""rough pore walls"",""convective flow""]",3,0.99,Double sequential modifications of composite cryogel beds for enhanced ion-exchange capacity of protein
PHA-b9b9c14775-001,10.1016/j.chroma.2013.08.042,test,supermacroporous continuous cryogel with immobilized Cu2+ ions,monolithic supermacroporous continuous cryogel,"[""polyacrylamide""]","[""acrylamide"",""N,N'-methylenebisacrylamide""]",,"[""N,N'-methylenebisacrylamide""]",,"free radical cryopolymerization of acrylamide and MBAAm, activation, IDA coupling, and CuSO4 loading",,,,,,"[""iminodiacetic acid"",""immobilized Cu2+""]","[""IDA-Cu2+""]",[],net positive surface charge reported for cryogel under adsorption discussion,[],,,,,,,,,,,,,,,lactoferrin,LF,whey; lactoferrin purchased from Sigma-Aldrich,80,,net negative surface charge reported,static equilibrium adsorption and isothermal titration microcalorimetry,6,20,24 h for adsorption isotherms; 30 min titration intervals for ITC,,HEPES,NaCl,200 mmol L-1,approximately 30 mg matrix cryogel,1200 uL for static adsorption; 1.8 mL ITC ampoule,,Bradford assay at 495 nm; isothermal titration microcalorimetry,,delta G,-10.7557,kJ mol-1,context_dependent,spontaneous lactoferrin adsorption thermodynamics,"[""coordination bonding"",""electrostatic interaction"",""entropy favored"",""enthalpy favored"",""electric double layer""]",3,0.95,Microcalorimetric study of the adsorption of lactoferrin in supermacroporous continuous cryogel with immobilized Cu2+ ions
PHA-b9b9c14775-003,10.1016/j.chroma.2013.08.042,test,supermacroporous continuous cryogel with immobilized Cu2+ ions,monolithic supermacroporous continuous cryogel,"[""polyacrylamide""]","[""acrylamide"",""N,N'-methylenebisacrylamide""]",,"[""N,N'-methylenebisacrylamide""]",,"free radical cryopolymerization of acrylamide and MBAAm, activation, IDA coupling, and CuSO4 loading",,,,,,"[""iminodiacetic acid"",""immobilized Cu2+""]","[""IDA-Cu2+""]",[],net positive surface charge reported for cryogel under adsorption discussion,[],,,,,,,,,,,,,,,lactoferrin,LF,whey; lactoferrin purchased from Sigma-Aldrich,80,,net negative surface charge reported,static equilibrium adsorption and isothermal titration microcalorimetry,8,20,24 h for adsorption isotherms; 30 min titration intervals for ITC,,HEPES,NaCl,200 mmol L-1,approximately 30 mg matrix cryogel,1200 uL for static adsorption; 1.8 mL ITC ampoule,,Bradford assay at 495 nm; isothermal titration microcalorimetry,,delta G,-14.1188,kJ mol-1,context_dependent,spontaneous lactoferrin adsorption thermodynamics,"[""coordination bonding"",""histidine coordination"",""cysteine coordination"",""pH-enhanced adsorption"",""entropy favored""]",3,0.95,Microcalorimetric study of the adsorption of lactoferrin in supermacroporous continuous cryogel with immobilized Cu2+ ions
PHA-b9b9c14775-005,10.1016/j.chroma.2013.08.042,test,supermacroporous continuous cryogel with immobilized Cu2+ ions,monolithic supermacroporous continuous cryogel,"[""polyacrylamide""]","[""acrylamide"",""N,N'-methylenebisacrylamide""]",,"[""N,N'-methylenebisacrylamide""]",,"free radical cryopolymerization of acrylamide and MBAAm, activation, IDA coupling, and CuSO4 loading",,,,,,"[""iminodiacetic acid"",""immobilized Cu2+""]","[""IDA-Cu2+""]",[],net positive surface charge reported for cryogel under adsorption discussion,[],,,,,,,,,,,,,,,lactoferrin,LF,whey; lactoferrin purchased from Sigma-Aldrich,80,,net negative surface charge reported,static equilibrium adsorption and isothermal titration microcalorimetry,6,20,24 h for adsorption isotherms; 30 min titration intervals for ITC,,HEPES,NaCl,1000 mmol L-1,approximately 30 mg matrix cryogel,1200 uL for static adsorption; 1.8 mL ITC ampoule,,Bradford assay at 495 nm; isothermal titration microcalorimetry,,delta G,-9.20366,kJ mol-1,context_dependent,high-salt spontaneous endothermic adsorption thermodynamics,"[""endothermic adsorption"",""entropy driven"",""salt-dependent adsorption"",""electric double layer""]",3,0.95,Microcalorimetric study of the adsorption of lactoferrin in supermacroporous continuous cryogel with immobilized Cu2+ ions
PHA-b9b9c14775-006,10.1016/j.chroma.2013.08.042,test,supermacroporous continuous cryogel with immobilized Cu2+ ions,monolithic supermacroporous continuous cryogel,"[""polyacrylamide""]","[""acrylamide"",""N,N'-methylenebisacrylamide""]",,"[""N,N'-methylenebisacrylamide""]",,"free radical cryopolymerization of acrylamide and MBAAm, activation, IDA coupling, and CuSO4 loading",,,,,,"[""iminodiacetic acid"",""immobilized Cu2+""]","[""IDA-Cu2+""]",[],net positive surface charge reported for cryogel under adsorption discussion,[],,,,,,,,,,,,,,,lactoferrin,LF,whey; lactoferrin purchased from Sigma-Aldrich,80,,net negative surface charge reported,static equilibrium adsorption and isothermal titration microcalorimetry,6,40,24 h for adsorption isotherms; 30 min titration intervals for ITC,,HEPES,NaCl,1000 mmol L-1,approximately 30 mg matrix cryogel,1200 uL for static adsorption; 1.8 mL ITC ampoule,,Bradford assay at 495 nm; isothermal titration microcalorimetry,,delta G,-9.09893,kJ mol-1,context_dependent,high-salt spontaneous endothermic adsorption thermodynamics,"[""endothermic adsorption"",""entropy driven"",""salt-dependent adsorption"",""temperature-dependent adsorption"",""electric double layer""]",3,0.95,Microcalorimetric study of the adsorption of lactoferrin in supermacroporous continuous cryogel with immobilized Cu2+ ions
PHA-b9b9c14775-007,10.1016/j.chroma.2013.08.042,test,supermacroporous continuous cryogel with immobilized Cu2+ ions,monolithic supermacroporous continuous cryogel,"[""polyacrylamide""]","[""acrylamide"",""N,N'-methylenebisacrylamide""]",,"[""N,N'-methylenebisacrylamide""]",,"free radical cryopolymerization of acrylamide and MBAAm, activation, IDA coupling, and CuSO4 loading",,,,,,"[""iminodiacetic acid"",""immobilized Cu2+""]","[""IDA-Cu2+""]",[],net positive surface charge reported for cryogel under adsorption discussion,[],,,,,,,,,,,,,,,lactoferrin,LF,whey; lactoferrin purchased from Sigma-Aldrich,80,,net negative surface charge reported,static equilibrium adsorption and isothermal titration microcalorimetry,8,20,24 h for adsorption isotherms; 30 min titration intervals for ITC,,HEPES,NaCl,1000 mmol L-1,approximately 30 mg matrix cryogel,1200 uL for static adsorption; 1.8 mL ITC ampoule,,Bradford assay at 495 nm; isothermal titration microcalorimetry,,delta G,-10.2238,kJ mol-1,context_dependent,high-salt spontaneous endothermic adsorption thermodynamics,"[""endothermic adsorption"",""entropy driven"",""salt-dependent adsorption"",""pH-dependent coordination""]",3,0.95,Microcalorimetric study of the adsorption of lactoferrin in supermacroporous continuous cryogel with immobilized Cu2+ ions
PHA-b9b9c14775-008,10.1016/j.chroma.2013.08.042,test,supermacroporous continuous cryogel with immobilized Cu2+ ions,monolithic supermacroporous continuous cryogel,"[""polyacrylamide""]","[""acrylamide"",""N,N'-methylenebisacrylamide""]",,"[""N,N'-methylenebisacrylamide""]",,"free radical cryopolymerization of acrylamide and MBAAm, activation, IDA coupling, and CuSO4 loading",,,,,,"[""iminodiacetic acid"",""immobilized Cu2+""]","[""IDA-Cu2+""]",[],net positive surface charge reported for cryogel under adsorption discussion,[],,,,,,,,,,,,,,,lactoferrin,LF,whey; lactoferrin purchased from Sigma-Aldrich,80,,net negative surface charge reported,static equilibrium adsorption and isothermal titration microcalorimetry,8,40,24 h for adsorption isotherms; 30 min titration intervals for ITC,,HEPES,NaCl,1000 mmol L-1,approximately 30 mg matrix cryogel,1200 uL for static adsorption; 1.8 mL ITC ampoule,,Bradford assay at 495 nm; isothermal titration microcalorimetry,,delta G,-7.86299,kJ mol-1,context_dependent,high-salt spontaneous endothermic adsorption thermodynamics,"[""endothermic adsorption"",""entropy driven"",""salt-dependent adsorption"",""temperature-dependent adsorption"",""electric double layer""]",3,0.95,Microcalorimetric study of the adsorption of lactoferrin in supermacroporous continuous cryogel with immobilized Cu2+ ions
PHA-10513cde5d-001,10.1016/j.chroma.2014.01.059,train,poly(AAm-MBAAm) cryogel monolith,cryogel monolith column,polyacrylamide,"[""acrylamide"",""N,N'-methylene-bis-acrylamide""]",,"N,N'-methylene-bis-acrylamide",,"Free-radical cryopolymerization of AAm/MBAAm at 9:1 mol ratio and 8% total monomer concentration, initiated by APS/TEMED at -12 C for 12 h in a 50 mm x 4.6 mm I.D. tube.",,,,,,"[""amide groups"",""hydrophilic surface""]",[],[],neutral hydrophilic amide-containing polymer,[],,,,,,,,,,,,,,,gamma-globulin,gamma-globulin,,150,,reported gamma-globulin zeta potential at pH 6.0 was -0.65 mV,frontal analysis steric exclusion chromatography,6.0,25 +/- 2,,,phosphate buffer,,,50 mm x 4.6 mm I.D. cryogel column; bed volume used for DRC normalization,,,UV chromatogram/front breakthrough analysis,,dynamic retention capacity,20.0,mg/mL bed volume,context_dependent,gamma-globulin dynamic retention capacity,"[""steric exclusion"",""PEG-induced precipitation"",""hydrophilic surface retention"",""compact protein precipitate packing""]",3,0.97,Evaluation of steric exclusion chromatography on cryogel column for the separation of serum proteins
PHA-edcd00e2fa-003,10.1016/j.chroma.2014.04.030,test,EGDMA modified IgG imprinted polymer,mini HPLC column packing,"[""polyacrylamide""]","[""acrylamide""]",,"[""methylene-bis-acrylamide"",""ethylene glycol dimethacrylate""]",,silica pore polymerization followed by sequential EGDMA IPN formation and silica/template removal,,,,,,"[""amide"",""ester""]",[],[],,"[""pressure-driven flow compatible"",""IPN-reinforced""]",3.13,,,50,nm,,,,,,,,,,immunoglobulin G,IgG,anti-IL-8 monoclonal antibody produced by CHO cell line ATCC CRL-12445,150,9,positive,HPLC frontal/injection retention evaluation,7,,,,50 mM phosphate buffer,,,,10,0.5,UV at 280 nm,,removal_efficiency_pct,80.0,%,maximize,IgG adsorbed in HPLC column,"[""imprinted retention"",""IPN mechanical reinforcement"",""reduced swelling"",""column permeability""]",3,0.9,Robust and selective nano cavities for protein separation: An interpenetrating polymer network modified hierarchically protein imprinted hydrogel
PHA-edcd00e2fa-004,10.1016/j.chroma.2014.04.030,test,EGDMA modified non-imprinted polymer,mini HPLC column packing,"[""polyacrylamide""]","[""acrylamide""]",,"[""methylene-bis-acrylamide"",""ethylene glycol dimethacrylate""]",,non-imprinted silica pore polymerization followed by sequential EGDMA IPN formation and silica removal,,,,,,"[""amide"",""ester""]",[],[],,"[""IPN-reinforced""]",3.13,,,50,nm,,,,,,,,,,immunoglobulin G,IgG,anti-IL-8 monoclonal antibody produced by CHO cell line ATCC CRL-12445,150,9,positive,HPLC retention evaluation,7,,,,50 mM phosphate buffer,,,,10,0.5,UV at 280 nm,,removal_efficiency_pct,20.0,%,maximize,IgG adsorbed by non-imprinted control,"[""non-imprinted nonspecific adsorption""]",3,0.9,Robust and selective nano cavities for protein separation: An interpenetrating polymer network modified hierarchically protein imprinted hydrogel
