Repository: sunyrain/PHA

# PHA Protein-Hydrogel Adsorption Dataset

Generated: 2026-07-05T11:36:45

## Scope

This curated package organizes literature-derived protein-hydrogel adsorption, binding, immobilization, antifouling, and related biointerface records extracted from the local PHA corpus.

The primary unit is one record:

`paper + hydrogel/sample + protein/mixture + experimental condition + measured outcome`

## Contents

- `data/sources.csv`: article-level metadata, extraction status, and curation decision.
- `data/records_flat.csv`: flattened record-level table with provenance, hydrogel, protein, condition, outcome, mechanism, and quality fields.

File: data/curated/pha_scientific_dataset_20260705/data/inverse_design_seed.csv (part 28 of 62)
record_id,doi,doi_split,hydrogel_name,hydrogel_format,polymer_backbone,monomers,monomer_ratios,crosslinker,crosslinker_concentration,synthesis_method,preparation_solvent,preparation_pH,preparation_temp_C,gelation_time,post_treatment,functional_groups,ligand_or_affinity_group,filler_or_composite,charge_class,responsive_type,swelling_ratio,water_content_pct,porosity_pct,pore_size_value,pore_size_unit,mesh_size,surface_area,particle_size,thickness,roughness,zeta_potential_mV,contact_angle_deg,young_modulus,degradation_or_stability,protein_name,protein_abbreviation,protein_species_or_source,protein_mw_kDa,protein_pI,protein_charge_at_pH,experiment_mode,pH,temperature_C,contact_time,contact_time_unit,buffer,salt_type,salt_concentration,hydrogel_dosage,solution_volume,flow_rate,detection_method,replicate_count,target_name,target_value,target_unit,target_direction,outcome_label,mechanism_tags,source_quality_score,extraction_confidence,article_title
PHA-3b5b684d8f-001,10.1016/j.chroma.2014.06.008,train,gamma-irradiation-grafted DEAE monolithic cryogel,megaporous monolithic cryogel packed in chromatography column,"[""methacrylic acid-based cryogel"",""polymethacrylate cryogel""]","[""methacrylic acid"",""glycidyl methacrylate"",""N,N-dimethylacrylamide""]",,"[""polyethylene glycol dimethacrylate"",""ethylene glycol dimethacrylate""]",,"cryogel backbone formed at -20 C, grafted with GMA/DMA using gamma irradiation at 10 kGy, then epoxy groups modified into DEAE groups",,,,,,"[""epoxy groups"",""DEAE groups"",""weak anion-exchange groups""]","[""diethylaminoethyl""]",[],weak anion exchanger; positively charged DEAE groups under experiment pH,[],2.4,,,,um,,,,,,,,,,bovine serum albumin,BSA,bovine,,,"negative, inferred from binding to weak anion exchanger at pH 7.4",dynamic frontal chromatography and static batch adsorption,7.4,,"[{""context"":""static binding"",""unit"":""h"",""value"":3}]",,"[""20 mM Tris-HCl buffer for DBC"",""20 mM phosphate buffer for SBC""]","[""NaCl for elution""]","[{""context"":""elution in 20 mM Tris-HCl"",""unit"":""M"",""value"":1}]",,,"[{""context"":""Table 1 DBC at 10% breakthrough"",""unit"":""cm/h"",""value"":300},{""context"":""flow velocities scanned"",""range_max"":600,""range_min"":75,""unit"":""cm/h""}]",UV absorbance at 280 nm,,q_norm_mg_g,110.0,mg/g,maximize,BSA binding capacity of GIR-DEAE cryogel,"[""weak anion exchange"",""DEAE ligand"",""convective transport"",""gamma-irradiated grafting"",""polymeric tentacles"",""large interconnected pores""]",3,0.94,High capacity cryogel-type adsorbents for protein purification
PHA-3b5b684d8f-002,10.1016/j.chroma.2014.06.008,train,chemically grafted DEAE monolithic cryogel,megaporous monolithic cryogel packed in chromatography column,"[""methacrylic acid-based cryogel"",""polymethacrylate cryogel""]","[""methacrylic acid"",""glycidyl methacrylate""]",,"[""polyethylene glycol dimethacrylate"",""ethylene glycol dimethacrylate""]",,"cryogel backbone formed at -20 C, chemically grafted with GMA using CAN initiator in nitric acid/water for 3 h at 40 C, then epoxy groups modified into DEAE groups",,,,,,"[""epoxy groups"",""DEAE groups"",""weak anion-exchange groups""]","[""diethylaminoethyl""]",[],weak anion exchanger; positively charged DEAE groups under experiment pH,[],2.4,,,,um,,,,,,,,,,bovine serum albumin,BSA,bovine,,,"negative, inferred from binding to weak anion exchanger at pH 7.4",dynamic frontal chromatography and static batch adsorption,7.4,,"[{""context"":""static binding"",""unit"":""h"",""value"":3}]",,"[""20 mM Tris-HCl buffer for DBC"",""20 mM phosphate buffer for SBC""]","[""NaCl for elution""]","[{""context"":""elution in 20 mM Tris-HCl"",""unit"":""M"",""value"":1}]",,,"[{""context"":""Table 1 DBC at 10% breakthrough"",""unit"":""cm/h"",""value"":300},{""context"":""flow velocities scanned"",""range_max"":600,""range_min"":75,""unit"":""cm/h""}]",UV absorbance at 280 nm,,dynamic binding capacity at 10% breakthrough,5.0,mg/mL,context_dependent,BSA binding capacity of CG-DEAE cryogel,"[""weak anion exchange"",""DEAE ligand"",""chemical grafting"",""mass transfer resistance""]",3,0.91,High capacity cryogel-type adsorbents for protein purification
PHA-58383dacb6-001,10.1016/j.chroma.2014.07.019,train,PEI-modified poly(AAm-MBAAm) cryogel monolith,cryogel monolith chromatography column,"[""poly(acrylamide-co-N,N'-methylene-bis-acrylamide)""]","[""acrylamide"",""N,N'-methylene-bis-acrylamide""]",,"[""N,N'-methylene-bis-acrylamide"",""epichlorohydrin""]",,cryopolymerization of AAm/MBAAm followed by PEI coupling,,,,,,"[""amine"",""anion-exchange groups""]","[""polyethylenimine""]",[],anion exchanger; positively charged ligand expected at pH 7.2,,7.4,,"{""error"":0.4,""value"":86.5}",10-100,um,,,,,,,,,,bovine serum albumin,BSA,bovine,,,"negative, inferred for anion-exchange binding at pH 7.2",frontal analysis chromatography,7.2,"{""error"":2,""value"":25}",,,20 mM Tris-HCl,,,,,6,UV absorbance at 280 nm,,dynamic binding capacity at 10% breakthrough,2.8,mg/mL bed volume,context_dependent,BSA dynamic binding capacity on CM-P,"[""anion exchange"",""PEI ligand""]",3,0.95,Coating of nanoparticles on cryogel surface and subsequent double-modification for enhanced ion-exchange capacity of protein
PHA-58383dacb6-002,10.1016/j.chroma.2014.07.019,train,pGMA nanoparticle-coated PEI-modified poly(AAm-MBAAm) cryogel monolith,nanoparticle-coated cryogel monolith chromatography column,"[""poly(acrylamide-co-N,N'-methylene-bis-acrylamide)"",""poly(glycidyl methacrylate-co-ethylene glycol dimethacrylate)""]","[""acrylamide"",""N,N'-methylene-bis-acrylamide"",""glycidyl methacrylate"",""ethylene glycol dimethacrylate""]",,"[""N,N'-methylene-bis-acrylamide"",""ethylene glycol dimethacrylate""]",,"cryopolymerization of AAm/MBAAm, pGMA nanoparticle coating, then PEI modification",,,,,,"[""epoxy"",""amine"",""anion-exchange groups""]","[""polyethylenimine""]","[""poly(GMA-EDMA) nanoparticles""]",anion exchanger; positively charged ligand expected at pH 7.2,,6.9,,"{""error"":0.8,""value"":87.5}",10-100,um,,,100,,,,,,,bovine serum albumin,BSA,bovine,,,"negative, inferred for anion-exchange binding at pH 7.2",frontal analysis chromatography,7.2,"{""error"":2,""value"":25}",,,20 mM Tris-HCl,,,,,6,UV absorbance at 280 nm,,dynamic binding capacity at 10% breakthrough,8.3,mg/mL bed volume,context_dependent,BSA dynamic binding capacity on CM-NPs-P,"[""anion exchange"",""nanoparticle coating"",""increased specific surface area"",""increased ion capacity"",""PEI ligand""]",3,0.95,Coating of nanoparticles on cryogel surface and subsequent double-modification for enhanced ion-exchange capacity of protein
PHA-58383dacb6-003,10.1016/j.chroma.2014.07.019,train,pGMA nanoparticle-coated PEI/DEAE double-modified poly(AAm-MBAAm) cryogel monolith,nanoparticle-coated double-modified cryogel monolith chromatography column,"[""poly(acrylamide-co-N,N'-methylene-bis-acrylamide)"",""poly(glycidyl methacrylate-co-ethylene glycol dimethacrylate)""]","[""acrylamide"",""N,N'-methylene-bis-acrylamide"",""glycidyl methacrylate"",""ethylene glycol dimethacrylate""]",,"[""N,N'-methylene-bis-acrylamide"",""ethylene glycol dimethacrylate""]",,"cryopolymerization of AAm/MBAAm, pGMA nanoparticle coating, PEI modification, then DEAE-HCl modification",,,,,,"[""amine"",""diethylaminoethyl"",""anion-exchange groups""]","[""polyethylenimine"",""diethylaminoethyl""]","[""poly(GMA-EDMA) nanoparticles""]",anion exchanger; positively charged ligand expected at pH 7.2,,6.4,,"{""error"":0.3,""value"":83.4}",10-100,um,,,100,,,,,,,bovine serum albumin,BSA,bovine,,,"negative, inferred for anion-exchange binding at pH 7.2",frontal analysis chromatography,7.2,"{""error"":2,""value"":25}",,,20 mM Tris-HCl,,,,,6,UV absorbance at 280 nm,,dynamic binding capacity at 10% breakthrough,11.7,mg/mL bed volume,context_dependent,BSA dynamic binding capacity on CM-NPs-P-D,"[""anion exchange"",""nanoparticle coating"",""increased specific surface area"",""increased ion capacity"",""PEI tentacles"",""DEAE modification"",""extended polymer chains""]",3,0.98,Coating of nanoparticles on cryogel surface and subsequent double-modification for enhanced ion-exchange capacity of protein
PHA-67836256a9-001,10.1016/j.chroma.2014.11.081,train,pAAm-VBTAC-1 cryogel,monolithic cryogel chromatography bed,"[""polyacrylamide""]","[""acrylamide"",""(vinylbenzyl)trimethylammonium chloride""]",VBTAC concentration used in graft polymerization: 1.0 M,"[""N,N'-methylene-bis-acrylamide""]",,free radical cryopolymerization of AAm/MBAAm followed by graft polymerization of VBTAC initiated by alkaline K5[Cu(HIO6)2],,,,,,"[""quaternary amine"",""benzyl group""]","[""benzyl-quaternary amine""]",[],anion-exchange cationic ligand,"[""salt-responsive adsorption"",""pH-responsive adsorption""]",,,,,,,,,,,,,,,bovine serum albumin,BSA,bovine,,4.7,negative,recirculated equilibrium adsorption isotherm,7.2,,until adsorption equilibrium reached,,50 mM Na2HPO4-NaH2PO4,NaCl,0 mM,,30 mL,3 cm/min (2.36 mL/min),"[""UV 280 nm online monitoring"",""Bradford assay at 595 nm""]",,qmax,4.88,mg/mL cryogel,context_dependent,BSA Langmuir adsorption capacity at 0 mM NaCl,"[""anion exchange"",""electrostatic interaction"",""hydrophobic interaction"",""mixed-mode adsorption""]",3,0.98,Chromatographic adsorption of serum albumin and antibody proteins in cryogels with benzyl-quaternary amine ligands
PHA-67836256a9-002,10.1016/j.chroma.2014.11.081,train,pAAm-VBTAC-1 cryogel,monolithic cryogel chromatography bed,"[""polyacrylamide""]","[""acrylamide"",""(vinylbenzyl)trimethylammonium chloride""]",VBTAC concentration used in graft polymerization: 1.0 M,"[""N,N'-methylene-bis-acrylamide""]",,free radical cryopolymerization of AAm/MBAAm followed by graft polymerization of VBTAC,,,,,,"[""quaternary amine"",""benzyl group""]","[""benzyl-quaternary amine""]",[],anion-exchange cationic ligand,"[""salt-responsive adsorption""]",,,,,,,,,,,,,,,bovine serum albumin,BSA,bovine,,4.7,negative,recirculated equilibrium adsorption isotherm,7.2,,until adsorption equilibrium reached,,50 mM Na2HPO4-NaH2PO4,NaCl,50 mM,,30 mL,3 cm/min (2.36 mL/min),"[""UV 280 nm online monitoring"",""Bradford assay at 595 nm""]",,qmax,3.97,mg/mL cryogel,context_dependent,BSA Langmuir adsorption capacity at 50 mM NaCl,"[""anion exchange"",""salt-sensitive adsorption"",""electrostatic screening""]",3,0.98,Chromatographic adsorption of serum albumin and antibody proteins in cryogels with benzyl-quaternary amine ligands
PHA-67836256a9-003,10.1016/j.chroma.2014.11.081,train,pAAm-VBTAC-1 cryogel,monolithic cryogel chromatography bed,"[""polyacrylamide""]","[""acrylamide"",""(vinylbenzyl)trimethylammonium chloride""]",VBTAC concentration used in graft polymerization: 1.0 M,"[""N,N'-methylene-bis-acrylamide""]",,free radical cryopolymerization of AAm/MBAAm followed by graft polymerization of VBTAC,,,,,,"[""quaternary amine"",""benzyl group""]","[""benzyl-quaternary amine""]",[],anion-exchange cationic ligand,"[""salt-responsive adsorption""]",,,,,,,,,,,,,,,bovine serum albumin,BSA,bovine,,4.7,negative,recirculated equilibrium adsorption isotherm,7.2,,until adsorption equilibrium reached,,50 mM Na2HPO4-NaH2PO4,NaCl,100 mM,,30 mL,3 cm/min (2.36 mL/min),"[""UV 280 nm online monitoring"",""Bradford assay at 595 nm""]",,qmax,2.38,mg/mL cryogel,context_dependent,BSA Langmuir adsorption capacity at 100 mM NaCl,"[""anion exchange"",""salt-sensitive adsorption"",""electrostatic screening""]",3,0.98,Chromatographic adsorption of serum albumin and antibody proteins in cryogels with benzyl-quaternary amine ligands
PHA-67836256a9-004,10.1016/j.chroma.2014.11.081,train,pAAm-VBTAC-1 cryogel,monolithic cryogel chromatography bed,"[""polyacrylamide""]","[""acrylamide"",""(vinylbenzyl)trimethylammonium chloride""]",VBTAC concentration used in graft polymerization: 1.0 M,"[""N,N'-methylene-bis-acrylamide""]",,free radical cryopolymerization of AAm/MBAAm followed by graft polymerization of VBTAC,,,,,,"[""quaternary amine"",""benzyl group""]","[""benzyl-quaternary amine""]",[],anion-exchange cationic ligand,"[""salt-responsive adsorption""]",,,,,,,,,,,,,,,bovine serum albumin,BSA,bovine,,4.7,negative,recirculated equilibrium adsorption isotherm,7.2,,until adsorption equilibrium reached,,50 mM Na2HPO4-NaH2PO4,NaCl,150 mM,,30 mL,3 cm/min (2.36 mL/min),"[""UV 280 nm online monitoring"",""Bradford assay at 595 nm""]",,qmax,2.2,mg/mL cryogel,context_dependent,BSA Langmuir adsorption capacity at 150 mM NaCl,"[""anion exchange"",""salt-sensitive adsorption"",""electrostatic screening""]",3,0.98,Chromatographic adsorption of serum albumin and antibody proteins in cryogels with benzyl-quaternary amine ligands
PHA-67836256a9-005,10.1016/j.chroma.2014.11.081,train,pAAm-VBTAC-05a cryogel,monolithic cryogel chromatography bed,"[""polyacrylamide""]","[""acrylamide"",""(vinylbenzyl)trimethylammonium chloride""]",VBTAC concentration used in graft polymerization: 0.5 M,"[""N,N'-methylene-bis-acrylamide""]",,free radical cryopolymerization of AAm/MBAAm followed by graft polymerization of VBTAC,,,,,,"[""quaternary amine"",""benzyl group""]","[""benzyl-quaternary amine""]",[],anion-exchange cationic ligand,"[""salt-responsive adsorption""]",,,,,,,,,,,,,,,bovine serum albumin,BSA,bovine,,4.7,negative,recirculated equilibrium adsorption isotherm,7.2,,until adsorption equilibrium reached,,50 mM Na2HPO4-NaH2PO4,NaCl,0 mM,,30 mL,3 cm/min (2.36 mL/min),"[""UV 280 nm online monitoring"",""Bradford assay at 595 nm""]",,qmax,4.28,mg/mL cryogel,context_dependent,BSA Langmuir adsorption capacity at 0 mM NaCl,"[""anion exchange"",""electrostatic interaction"",""hydrophobic interaction"",""mixed-mode adsorption""]",3,0.98,Chromatographic adsorption of serum albumin and antibody proteins in cryogels with benzyl-quaternary amine ligands
PHA-67836256a9-006,10.1016/j.chroma.2014.11.081,train,pAAm-VBTAC-05a cryogel,monolithic cryogel chromatography bed,"[""polyacrylamide""]","[""acrylamide"",""(vinylbenzyl)trimethylammonium chloride""]",VBTAC concentration used in graft polymerization: 0.5 M,"[""N,N'-methylene-bis-acrylamide""]",,free radical cryopolymerization of AAm/MBAAm followed by graft polymerization of VBTAC,,,,,,"[""quaternary amine"",""benzyl group""]","[""benzyl-quaternary amine""]",[],anion-exchange cationic ligand,"[""salt-responsive adsorption""]",,,,,,,,,,,,,,,bovine serum albumin,BSA,bovine,,4.7,negative,recirculated equilibrium adsorption isotherm,7.2,,until adsorption equilibrium reached,,50 mM Na2HPO4-NaH2PO4,NaCl,50 mM,,30 mL,3 cm/min (2.36 mL/min),"[""UV 280 nm online monitoring"",""Bradford assay at 595 nm""]",,qmax,2.72,mg/mL cryogel,context_dependent,BSA Langmuir adsorption capacity at 50 mM NaCl,"[""anion exchange"",""salt-sensitive adsorption"",""electrostatic screening""]",3,0.98,Chromatographic adsorption of serum albumin and antibody proteins in cryogels with benzyl-quaternary amine ligands
PHA-67836256a9-007,10.1016/j.chroma.2014.11.081,train,pAAm-VBTAC-05a cryogel,monolithic cryogel chromatography bed,"[""polyacrylamide""]","[""acrylamide"",""(vinylbenzyl)trimethylammonium chloride""]",VBTAC concentration used in graft polymerization: 0.5 M,"[""N,N'-methylene-bis-acrylamide""]",,free radical cryopolymerization of AAm/MBAAm followed by graft polymerization of VBTAC,,,,,,"[""quaternary amine"",""benzyl group""]","[""benzyl-quaternary amine""]",[],anion-exchange cationic ligand,"[""salt-responsive adsorption""]",,,,,,,,,,,,,,,bovine serum albumin,BSA,bovine,,4.7,negative,recirculated equilibrium adsorption isotherm,7.2,,until adsorption equilibrium reached,,50 mM Na2HPO4-NaH2PO4,NaCl,100 mM,,30 mL,3 cm/min (2.36 mL/min),"[""UV 280 nm online monitoring"",""Bradford assay at 595 nm""]",,qmax,1.11,mg/mL cryogel,context_dependent,BSA Langmuir adsorption capacity at 100 mM NaCl,"[""anion exchange"",""salt-sensitive adsorption"",""electrostatic screening""]",3,0.98,Chromatographic adsorption of serum albumin and antibody proteins in cryogels with benzyl-quaternary amine ligands
PHA-67836256a9-008,10.1016/j.chroma.2014.11.081,train,pAAm-VBTAC-05a cryogel,monolithic cryogel chromatography bed,"[""polyacrylamide""]","[""acrylamide"",""(vinylbenzyl)trimethylammonium chloride""]",VBTAC concentration used in graft polymerization: 0.5 M,"[""N,N'-methylene-bis-acrylamide""]",,free radical cryopolymerization of AAm/MBAAm followed by graft polymerization of VBTAC,,,,,,"[""quaternary amine"",""benzyl group""]","[""benzyl-quaternary amine""]",[],anion-exchange cationic ligand,"[""salt-responsive adsorption""]",,,,,,,,,,,,,,,bovine serum albumin,BSA,bovine,,4.7,negative,recirculated equilibrium adsorption isotherm,7.2,,until adsorption equilibrium reached,,50 mM Na2HPO4-NaH2PO4,NaCl,150 mM,,30 mL,3 cm/min (2.36 mL/min),"[""UV 280 nm online monitoring"",""Bradford assay at 595 nm""]",,qmax,0.82,mg/mL cryogel,context_dependent,BSA Langmuir adsorption capacity at 150 mM NaCl,"[""anion exchange"",""salt-sensitive adsorption"",""electrostatic screening""]",3,0.98,Chromatographic adsorption of serum albumin and antibody proteins in cryogels with benzyl-quaternary amine ligands
PHA-67836256a9-009,10.1016/j.chroma.2014.11.081,train,pAAm-VBTAC-05a cryogel,monolithic cryogel chromatography bed,"[""polyacrylamide""]","[""acrylamide"",""(vinylbenzyl)trimethylammonium chloride""]",VBTAC concentration used in graft polymerization: 0.5 M,"[""N,N'-methylene-bis-acrylamide""]",,free radical cryopolymerization of AAm/MBAAm followed by graft polymerization of VBTAC,,,,,,"[""quaternary amine"",""benzyl group""]","[""benzyl-quaternary amine""]",[],anion-exchange cationic ligand,"[""salt-responsive adsorption""]",,,,,,,,,,,,,,,bovine serum albumin,BSA,bovine,,4.7,negative,recirculated equilibrium adsorption isotherm,7.2,,until adsorption equilibrium reached,,50 mM Na2HPO4-NaH2PO4,NaCl,500 mM,,30 mL,3 cm/min (2.36 mL/min),"[""UV 280 nm online monitoring"",""Bradford assay at 595 nm""]",,qmax,0.03,mg/mL cryogel,context_dependent,BSA Langmuir adsorption capacity at 500 mM NaCl,"[""anion exchange"",""salt-sensitive adsorption"",""electrostatic screening""]",3,0.98,Chromatographic adsorption of serum albumin and antibody proteins in cryogels with benzyl-quaternary amine ligands
PHA-67836256a9-010,10.1016/j.chroma.2014.11.081,train,pAAm-VBTAC-05b cryogel,monolithic cryogel chromatography bed,"[""polyacrylamide""]","[""acrylamide"",""(vinylbenzyl)trimethylammonium chloride""]",VBTAC concentration used in graft polymerization: 0.5 M,"[""N,N'-methylene-bis-acrylamide""]",,free radical cryopolymerization of AAm/MBAAm followed by graft polymerization of VBTAC,,,,,,"[""quaternary amine"",""benzyl group""]","[""benzyl-quaternary amine""]",[],anion-exchange cationic ligand,"[""pH-responsive adsorption""]",,,,,,,,,,,,,,,bovine serum albumin,BSA,bovine,,4.7,negative,recirculated equilibrium adsorption isotherm,8.0,,until adsorption equilibrium reached,,20 mM Na2HPO4-NaH2PO4,NaCl,0 mM,,30 mL,3 cm/min (2.36 mL/min),"[""UV 280 nm online monitoring"",""Bradford assay at 595 nm""]",,qmax,2.08,mg/mL cryogel,context_dependent,BSA Langmuir adsorption capacity at pH 8.0,"[""anion exchange"",""electrostatic interaction"",""pH-sensitive adsorption""]",3,0.98,Chromatographic adsorption of serum albumin and antibody proteins in cryogels with benzyl-quaternary amine ligands
PHA-67836256a9-011,10.1016/j.chroma.2014.11.081,train,pAAm-VBTAC-05b cryogel,monolithic cryogel chromatography bed,"[""polyacrylamide""]","[""acrylamide"",""(vinylbenzyl)trimethylammonium chloride""]",VBTAC concentration used in graft polymerization: 0.5 M,"[""N,N'-methylene-bis-acrylamide""]",,free radical cryopolymerization of AAm/MBAAm followed by graft polymerization of VBTAC,,,,,,"[""quaternary amine"",""benzyl group""]","[""benzyl-quaternary amine""]",[],anion-exchange cationic ligand,"[""pH-responsive adsorption""]",,,,,,,,,,,,,,,bovine serum albumin,BSA,bovine,,4.7,negative,recirculated equilibrium adsorption isotherm,7.0,,until adsorption equilibrium reached,,20 mM Na2HPO4-NaH2PO4,NaCl,0 mM,,30 mL,3 cm/min (2.36 mL/min),"[""UV 280 nm online monitoring"",""Bradford assay at 595 nm""]",,qmax,2.3,mg/mL cryogel,context_dependent,BSA Langmuir adsorption capacity at pH 7.0,"[""anion exchange"",""electrostatic interaction"",""pH-sensitive adsorption""]",3,0.98,Chromatographic adsorption of serum albumin and antibody proteins in cryogels with benzyl-quaternary amine ligands
PHA-67836256a9-012,10.1016/j.chroma.2014.11.081,train,pAAm-VBTAC-05b cryogel,monolithic cryogel chromatography bed,"[""polyacrylamide""]","[""acrylamide"",""(vinylbenzyl)trimethylammonium chloride""]",VBTAC concentration used in graft polymerization: 0.5 M,"[""N,N'-methylene-bis-acrylamide""]",,free radical cryopolymerization of AAm/MBAAm followed by graft polymerization of VBTAC,,,,,,"[""quaternary amine"",""benzyl group""]","[""benzyl-quaternary amine""]",[],anion-exchange cationic ligand,"[""pH-responsive adsorption""]",,,,,,,,,,,,,,,bovine serum albumin,BSA,bovine,,4.7,negative,recirculated equilibrium adsorption isotherm,6.0,,until adsorption equilibrium reached,,20 mM Na2HPO4-NaH2PO4,NaCl,0 mM,,30 mL,3 cm/min (2.36 mL/min),"[""UV 280 nm online monitoring"",""Bradford assay at 595 nm""]",,qmax,3.14,mg/mL cryogel,context_dependent,BSA Langmuir adsorption capacity at pH 6.0,"[""anion exchange"",""electrostatic interaction"",""pH-sensitive adsorption""]",3,0.98,Chromatographic adsorption of serum albumin and antibody proteins in cryogels with benzyl-quaternary amine ligands
PHA-67836256a9-013,10.1016/j.chroma.2014.11.081,train,pAAm-VBTAC-05b cryogel,monolithic cryogel chromatography bed,"[""polyacrylamide""]","[""acrylamide"",""(vinylbenzyl)trimethylammonium chloride""]",VBTAC concentration used in graft polymerization: 0.5 M,"[""N,N'-methylene-bis-acrylamide""]",,free radical cryopolymerization of AAm/MBAAm followed by graft polymerization of VBTAC,,,,,,"[""quaternary amine"",""benzyl group""]","[""benzyl-quaternary amine""]",[],anion-exchange cationic ligand,"[""pH-responsive adsorption""]",,,,,,,,,,,,,,,bovine serum albumin,BSA,bovine,,4.7,near neutral net charge,recirculated equilibrium adsorption isotherm,4.7,,until adsorption equilibrium reached,,20 mM HAc-NaAc,NaCl,0 mM,,30 mL,3 cm/min (2.36 mL/min),"[""UV 280 nm online monitoring"",""Bradford assay at 595 nm""]",,qmax,1.28,mg/mL cryogel,context_dependent,BSA Langmuir adsorption capacity at pH 4.7,"[""hydrophobic interaction"",""mixed-mode adsorption"",""pH-sensitive adsorption""]",3,0.98,Chromatographic adsorption of serum albumin and antibody proteins in cryogels with benzyl-quaternary amine ligands
PHA-67836256a9-014,10.1016/j.chroma.2014.11.081,train,pAAm-VBTAC-05b cryogel,monolithic cryogel chromatography bed,"[""polyacrylamide""]","[""acrylamide"",""(vinylbenzyl)trimethylammonium chloride""]",VBTAC concentration used in graft polymerization: 0.5 M,"[""N,N'-methylene-bis-acrylamide""]",,free radical cryopolymerization of AAm/MBAAm followed by graft polymerization of VBTAC,,,,,,"[""quaternary amine"",""benzyl group""]","[""benzyl-quaternary amine""]",[],anion-exchange cationic ligand,"[""pH-responsive adsorption""]",,,,,,,,,,,,,,,bovine serum albumin,BSA,bovine,,4.7,positive,recirculated equilibrium adsorption isotherm,4.0,,until adsorption equilibrium reached,,20 mM HAc-NaAc,NaCl,0 mM,,30 mL,3 cm/min (2.36 mL/min),"[""UV 280 nm online monitoring"",""Bradford assay at 595 nm""]",,qmax,0.75,mg/mL cryogel,context_dependent,BSA Langmuir adsorption capacity at pH 4.0,"[""hydrophobic interaction"",""mixed-mode adsorption"",""pH-sensitive adsorption""]",3,0.98,Chromatographic adsorption of serum albumin and antibody proteins in cryogels with benzyl-quaternary amine ligands
PHA-67836256a9-015,10.1016/j.chroma.2014.11.081,train,pAAm-VBTAC-04 cryogel,short monolithic cryogel chromatography bed,"[""polyacrylamide""]","[""acrylamide"",""(vinylbenzyl)trimethylammonium chloride""]",VBTAC concentration used in graft polymerization: 0.4 M,"[""N,N'-methylene-bis-acrylamide""]",,free radical cryopolymerization of AAm/MBAAm followed by graft polymerization of VBTAC,,,,,,"[""quaternary amine"",""benzyl group""]","[""benzyl-quaternary amine""]",[],anion-exchange cationic ligand,"[""salt-elutable adsorption"",""pH-dependent chromatography""]",,,,,,,,,,,,,,,rabbit serum protein mixture,,rabbit serum,,,,chromatographic adsorption and separation,7.6,,,,20 mM Na2HPO4-NaH2PO4,NaCl,"stepwise elution with 0.025, 0.05, 0.1, 0.15, 0.3 and 0.5 M NaCl; regeneration with 1 M NaCl",2.1 mL cryogel bed,about 0.75 to 0.8 mL diluted serum loaded,flow velocity 1.02 cm/min,"[""UV 280 nm online monitoring"",""Bradford assay"",""SDS-PAGE densitometry""]",,total binding capacity,0.61,mg/mL cryogel,context_dependent,total rabbit serum protein binding capacity at pH 7.6,"[""anion exchange"",""hydrophobic interaction"",""mixed-mode adsorption"",""salt elution""]",3,0.96,Chromatographic adsorption of serum albumin and antibody proteins in cryogels with benzyl-quaternary amine ligands
PHA-67836256a9-016,10.1016/j.chroma.2014.11.081,train,pAAm-VBTAC-04 cryogel,short monolithic cryogel chromatography bed,"[""polyacrylamide""]","[""acrylamide"",""(vinylbenzyl)trimethylammonium chloride""]",VBTAC concentration used in graft polymerization: 0.4 M,"[""N,N'-methylene-bis-acrylamide""]",,free radical cryopolymerization of AAm/MBAAm followed by graft polymerization of VBTAC,,,,,,"[""quaternary amine"",""benzyl group""]","[""benzyl-quaternary amine""]",[],anion-exchange cationic ligand,"[""salt-elutable adsorption"",""pH-dependent chromatography""]",,,,,,,,,,,,,,,rabbit serum protein mixture,,rabbit serum,,,,chromatographic adsorption and separation,8.5,,,,20 mM Tris-HCl,NaCl,"stepwise elution with 0.025, 0.05, 0.1, 0.15, 0.3 and 0.5 M NaCl; regeneration with 1 M NaCl",2.1 mL cryogel bed,about 0.75 to 0.8 mL diluted serum loaded,flow velocity 0.96 cm/min,"[""UV 280 nm online monitoring"",""Bradford assay"",""SDS-PAGE densitometry""]",,total binding capacity,0.64,mg/mL cryogel,context_dependent,total rabbit serum protein binding capacity at pH 8.5,"[""anion exchange"",""hydrophobic interaction"",""mixed-mode adsorption"",""salt elution""]",3,0.96,Chromatographic adsorption of serum albumin and antibody proteins in cryogels with benzyl-quaternary amine ligands
PHA-087f246dd8-001,10.1016/j.chroma.2015.01.075,train,sulfoalkylated poly(HEMA-co-GMA) monolithic cryogel,monolithic cryogel column,"[""poly(2-hydroxyethylmethacrylate-co-glycidylmethacrylate)""]","[""2-hydroxyethylmethacrylate"",""glycidylmethacrylate""]",,"[""N,N'-methylene-bis(acrylamide)""]",,"HEMA and GMA copolymerized with MBAAm in columns at -20 C for 24 h, followed by at-line sulfoalkylation using 0.1 M 3-MPS with NaOH circulated through the column at 0.5 mL/min for 4 h at 50 C under nitrogen.",,,,,,"[""sulfonic acid"",""sulfopropyl"",""thioether"",""hydroxyl"",""ester"",""amide""]","[""3-mercaptopropane sulfonic acid sodium salt""]",[],strong cation exchanger; negatively charged sulfonate groups,"[""pH-independent strong ion exchange"",""salt-responsive elution""]",,,,,,,,,,,,,,,lysozyme,,hen egg white,,11.35,positive,breakthrough loading on monolithic column,6.4,25,,,20 mM phosphate buffer,,,,,0.5 mL/min,,,equilibrium binding capacity,8.0,mg/mL,context_dependent,lysozyme equilibrium binding capacity,"[""strong cation exchange"",""electrostatic binding"",""sulfonate-protein interaction""]",3,0.95,Strong cation-exchange chromatography of proteins on a sulfoalkylated monolithic cryogel
PHA-087f246dd8-006,10.1016/j.chroma.2015.01.075,train,sulfoalkylated poly(HEMA-co-GMA) monolithic cryogel,monolithic cryogel column,"[""poly(2-hydroxyethylmethacrylate-co-glycidylmethacrylate)""]","[""2-hydroxyethylmethacrylate"",""glycidylmethacrylate""]",,"[""N,N'-methylene-bis(acrylamide)""]",,at-line sulfoalkylation of CRY with 3-MPS,,,,,,"[""sulfonic acid"",""sulfopropyl""]","[""3-mercaptopropane sulfonic acid sodium salt""]",[],strong cation exchanger; negatively charged sulfonate groups,"[""salt-responsive elution"",""NaOH-cleanable""]",,,,,,,,,,,,,,,lysozyme,,hen egg white,,11.35,positive,successive isocratic chromatographic runs,6.4,25,,,20 mM phosphate buffer with 50:50 Eluent-A/Eluent-B,NaCl,approximately 0.5 M NaCl from 50:50 Eluent-A/Eluent-B,,10 microliter injection volume,1.0 mL/min,UV 280 nm,,peak area RSD,0.3,%,context_dependent,lysozyme irreversible binding check,"[""reversible ion exchange"",""salt elution"",""clean-in-place stability""]",3,0.9,Strong cation-exchange chromatography of proteins on a sulfoalkylated monolithic cryogel
PHA-cdbadd7a43-001,10.1016/j.chroma.2015.02.051,train,bare polyacrylamide cryogel monolith,cryogel monolith column,"[""poly(acrylamide-co-N,N'-methylene-bis-acrylamide)""]","[""acrylamide""]",,"[""N,N'-methylene-bis-acrylamide""]",,free radical cryopolymerization at -12 C for 16 h,,,,,,"[""amide""]",[],[],neutral hydrophilic,[],7.2 +/- 0.2 w/w,,,,,,,,,,,,,,gamma-globulin,gamma-globulin,bovine serum,,,,frontal steric exclusion chromatography,6.0,25 +/- 2,,,50 mM phosphate buffer,,,,,1.5 cm/min,UV absorbance at 280 nm,,dynamic retention capacity,18.3,mg/mL bed volume,context_dependent,gamma-globulin dynamic retention on CM at 1.5 cm/min,"[""steric exclusion"",""PEG-induced retention"",""hydration shell""]",3,0.95,Grafting zwitterionic polymer onto cryogel surface enhances protein retention in steric exclusion chromatography on cryogel monolith
PHA-cdbadd7a43-002,10.1016/j.chroma.2015.02.051,train,poly(carboxybetaine methacrylate)-grafted polyacrylamide cryogel monolith,cryogel monolith column,"[""poly(acrylamide-co-N,N'-methylene-bis-acrylamide)"",""poly(carboxybetaine methacrylate)""]","[""acrylamide"",""carboxybetaine methacrylate""]",,"[""N,N'-methylene-bis-acrylamide""]",,free radical cryopolymerization followed by Cu(III)-initiated CBMA surface grafting at 45 C for 2 h,,,,,,"[""amide"",""zwitterionic carboxybetaine""]","[""carboxybetaine zwitterion""]",[],zwitterionic net-neutral,"[""hydration-responsive surface""]",7.5 +/- 0.1 w/w,,,,,,,,,,,,,,gamma-globulin,gamma-globulin,bovine serum,,,,frontal steric exclusion chromatography,6.0,25 +/- 2,,,50 mM phosphate buffer,,,,,1.5 cm/min,UV absorbance at 280 nm,,dynamic retention capacity,33.3,mg/mL bed volume,context_dependent,gamma-globulin dynamic retention on pCBMA-CM at 1.5 cm/min,"[""steric exclusion"",""zwitterionic hydration"",""increased surface hydrophilicity"",""polymer-chain trapping"",""multilayer protein retention""]",3,0.95,Grafting zwitterionic polymer onto cryogel surface enhances protein retention in steric exclusion chromatography on cryogel monolith
PHA-cdbadd7a43-003,10.1016/j.chroma.2015.02.051,train,bare polyacrylamide cryogel monolith,cryogel monolith column,"[""poly(acrylamide-co-N,N'-methylene-bis-acrylamide)""]","[""acrylamide""]",,"[""N,N'-methylene-bis-acrylamide""]",,free radical cryopolymerization at -12 C for 16 h,,,,,,"[""amide""]",[],[],neutral hydrophilic,[],7.2 +/- 0.2 w/w,,,,,,,,,,,,,,gamma-globulin,gamma-globulin,bovine serum,,,,frontal steric exclusion chromatography,6.0,25 +/- 2,,,50 mM phosphate buffer,,,,,6 cm/min,UV absorbance at 280 nm,,dynamic retention capacity,11.1,mg/mL bed volume,context_dependent,gamma-globulin dynamic retention on CM at 6 cm/min,"[""steric exclusion"",""PEG-induced retention""]",3,0.95,Grafting zwitterionic polymer onto cryogel surface enhances protein retention in steric exclusion chromatography on cryogel monolith
PHA-cdbadd7a43-004,10.1016/j.chroma.2015.02.051,train,poly(carboxybetaine methacrylate)-grafted polyacrylamide cryogel monolith,cryogel monolith column,"[""poly(acrylamide-co-N,N'-methylene-bis-acrylamide)"",""poly(carboxybetaine methacrylate)""]","[""acrylamide"",""carboxybetaine methacrylate""]",,"[""N,N'-methylene-bis-acrylamide""]",,free radical cryopolymerization followed by Cu(III)-initiated CBMA surface grafting at 45 C for 2 h,,,,,,"[""amide"",""zwitterionic carboxybetaine""]","[""carboxybetaine zwitterion""]",[],zwitterionic net-neutral,"[""hydration-responsive surface""]",7.5 +/- 0.1 w/w,,,,,,,,,,,,,,gamma-globulin,gamma-globulin,bovine serum,,,,frontal steric exclusion chromatography,6.0,25 +/- 2,,,50 mM phosphate buffer,,,,,6 cm/min,UV absorbance at 280 nm,,dynamic retention capacity,15.3,mg/mL bed volume,context_dependent,gamma-globulin dynamic retention on pCBMA-CM at 6 cm/min,"[""steric exclusion"",""zwitterionic hydration"",""increased surface hydrophilicity"",""polymer-chain trapping"",""multilayer protein retention""]",3,0.95,Grafting zwitterionic polymer onto cryogel surface enhances protein retention in steric exclusion chromatography on cryogel monolith
PHA-cdbadd7a43-005,10.1016/j.chroma.2015.02.051,train,bare polyacrylamide cryogel monolith,cryogel monolith column,"[""poly(acrylamide-co-N,N'-methylene-bis-acrylamide)""]","[""acrylamide""]",,"[""N,N'-methylene-bis-acrylamide""]",,free radical cryopolymerization at -12 C for 16 h,,,,,,"[""amide""]",[],[],neutral hydrophilic,[],7.2 +/- 0.2 w/w,,,,,,,,,,,,,,gamma-globulin,gamma-globulin,bovine serum,,,,frontal steric exclusion chromatography,6.0,25 +/- 2,,,50 mM phosphate buffer,,,,,12 cm/min,UV absorbance at 280 nm,,dynamic retention capacity,7.2,mg/mL bed volume,context_dependent,gamma-globulin dynamic retention on CM at 12 cm/min,"[""steric exclusion"",""flow shear""]",3,0.95,Grafting zwitterionic polymer onto cryogel surface enhances protein retention in steric exclusion chromatography on cryogel monolith
PHA-cdbadd7a43-006,10.1016/j.chroma.2015.02.051,train,poly(carboxybetaine methacrylate)-grafted polyacrylamide cryogel monolith,cryogel monolith column,"[""poly(acrylamide-co-N,N'-methylene-bis-acrylamide)"",""poly(carboxybetaine methacrylate)""]","[""acrylamide"",""carboxybetaine methacrylate""]",,"[""N,N'-methylene-bis-acrylamide""]",,free radical cryopolymerization followed by Cu(III)-initiated CBMA surface grafting at 45 C for 2 h,,,,,,"[""amide"",""zwitterionic carboxybetaine""]","[""carboxybetaine zwitterion""]",[],zwitterionic net-neutral,"[""hydration-responsive surface""]",7.5 +/- 0.1 w/w,,,,,,,,,,,,,,gamma-globulin,gamma-globulin,bovine serum,,,,frontal steric exclusion chromatography,6.0,25 +/- 2,,,50 mM phosphate buffer,,,,,12 cm/min,UV absorbance at 280 nm,,dynamic retention capacity,10.2,mg/mL bed volume,context_dependent,gamma-globulin dynamic retention on pCBMA-CM at 12 cm/min,"[""steric exclusion"",""zwitterionic hydration"",""increased surface hydrophilicity"",""flow shear""]",3,0.95,Grafting zwitterionic polymer onto cryogel surface enhances protein retention in steric exclusion chromatography on cryogel monolith
PHA-c4e2c6fd2f-001,10.1016/j.chroma.2015.03.052,train,poly(acrylamide)-AGE-IDA-Cu2+ supermacroporous cryogel,supermacroporous continuous cryogel resin,"[""poly(acrylamide)""]","[""acrylamide"",""N,N'-methylenebisacrylamide"",""allyl glycidyl ether""]",,"[""N,N'-methylenebisacrylamide""]",,"AAm and MBAAm at 8:1 molar ratio with AGE were cryopolymerized at -12 C for 24 h; IDA was immobilized from 0.5 M IDA in 1 M Na2CO3, pH 10, for 24 h; 0.1 M copper sulfate was flushed through the cryogel for 2 h.",,,,,,"[""amide"",""iminodiacetic acid chelator"",""immobilized Cu2+""]","[""iminodiacetic acid"",""IDA-Cu2+""]",[],metal-chelate affinity resin with immobilized Cu2+,,3.72,,,,,,,,,,,,,,Immunoglobulin Y,IgY,"domestic hen egg yolk, Gallus gallus domesticus",,"{""assumed"":6.0,""reported_range"":[5.7,7.6]}",pH 5.0 is below the assumed pI of 6.0; article states IgY has fewer negatively charged residues at pH 5 than at pH 6.5.,batch equilibrium adsorption isotherm,5.0,17,18 h adsorption equilibration; 2 h resin pre-equilibration,,"HEPES-based equilibration/adsorption buffer; method states 20 mmol L^-1 HEPES, 0.2 mol L^-1 NaCl, pH 7.0 for resin equilibration, while factorial adsorption conditions used the listed pH and NaCl values.",NaCl,50,30 +/- 3 mg cryogel matrix,1200 uL,,Bradford assay by spectrophotometry,,q_norm_mg_g,22.8,mg/g,maximize,apparent maximum adsorption capacity,"[""IDA-Cu2+ coordination"",""IMAC"",""hydrophobic interaction"",""electrostatic interaction"",""low ionic strength effect""]",3,0.95,Adsorption of immunoglobulin Y in supermacroporous continuous cryogel with immobilized Cu2+ ions
PHA-c4e2c6fd2f-003,10.1016/j.chroma.2015.03.052,train,poly(acrylamide)-AGE-IDA-Cu2+ supermacroporous cryogel,supermacroporous continuous cryogel resin,"[""poly(acrylamide)""]","[""acrylamide"",""N,N'-methylenebisacrylamide"",""allyl glycidyl ether""]",,"[""N,N'-methylenebisacrylamide""]",,"AAm and MBAAm at 8:1 molar ratio with AGE were cryopolymerized at -12 C for 24 h; IDA was immobilized from 0.5 M IDA in 1 M Na2CO3, pH 10, for 24 h; 0.1 M copper sulfate was flushed through the cryogel for 2 h.",,,,,,"[""amide"",""iminodiacetic acid chelator"",""immobilized Cu2+""]","[""iminodiacetic acid"",""IDA-Cu2+""]",[],metal-chelate affinity resin with immobilized Cu2+,,3.72,,,,,,,,,,,,,,Immunoglobulin Y,IgY,"domestic hen egg yolk, Gallus gallus domesticus",,"{""assumed"":6.0,""reported_range"":[5.7,7.6]}",pH 6.5 is above the assumed pI of 6.0; article states IgY is expected to present more negatively charged residues than at pH 5.,batch equilibrium adsorption isotherm,6.5,17,18 h adsorption equilibration; 2 h resin pre-equilibration,,"HEPES-based equilibration/adsorption buffer; method states 20 mmol L^-1 HEPES, 0.2 mol L^-1 NaCl, pH 7.0 for resin equilibration, while factorial adsorption conditions used the listed pH and NaCl values.",NaCl,50,30 +/- 3 mg cryogel matrix,1200 uL,,Bradford assay by spectrophotometry,,q_norm_mg_g,17.8,mg/g,maximize,apparent maximum adsorption capacity,"[""IDA-Cu2+ coordination"",""IMAC"",""pH effect"",""protein charge"",""hydrophobic interaction""]",3,0.95,Adsorption of immunoglobulin Y in supermacroporous continuous cryogel with immobilized Cu2+ ions
PHA-c4e2c6fd2f-004,10.1016/j.chroma.2015.03.052,train,poly(acrylamide)-AGE-IDA-Cu2+ supermacroporous cryogel,supermacroporous continuous cryogel resin,"[""poly(acrylamide)""]","[""acrylamide"",""N,N'-methylenebisacrylamide"",""allyl glycidyl ether""]",,"[""N,N'-methylenebisacrylamide""]",,"AAm and MBAAm at 8:1 molar ratio with AGE were cryopolymerized at -12 C for 24 h; IDA was immobilized from 0.5 M IDA in 1 M Na2CO3, pH 10, for 24 h; 0.1 M copper sulfate was flushed through the cryogel for 2 h.",,,,,,"[""amide"",""iminodiacetic acid chelator"",""immobilized Cu2+""]","[""iminodiacetic acid"",""IDA-Cu2+""]",[],metal-chelate affinity resin with immobilized Cu2+,,3.72,,,,,,,,,,,,,,Immunoglobulin Y,IgY,"domestic hen egg yolk, Gallus gallus domesticus",,"{""assumed"":6.0,""reported_range"":[5.7,7.6]}",pH 5.0 is below the assumed pI of 6.0; article states IgY has fewer negatively charged residues at pH 5 than at pH 6.5.,batch equilibrium adsorption isotherm,5.0,27,18 h adsorption equilibration; 2 h resin pre-equilibration,,"HEPES-based equilibration/adsorption buffer; method states 20 mmol L^-1 HEPES, 0.2 mol L^-1 NaCl, pH 7.0 for resin equilibration, while factorial adsorption conditions used the listed pH and NaCl values.",NaCl,50,30 +/- 3 mg cryogel matrix,1200 uL,,Bradford assay by spectrophotometry,,q_norm_mg_g,27.0,mg/g,maximize,apparent maximum adsorption capacity,"[""IDA-Cu2+ coordination"",""IMAC"",""temperature effect"",""hydrophobic interaction"",""protein unfolding""]",3,0.96,Adsorption of immunoglobulin Y in supermacroporous continuous cryogel with immobilized Cu2+ ions
