Repository: sunyrain/PHA

# PHA Protein-Hydrogel Adsorption Dataset

Generated: 2026-07-05T11:36:45

## Scope

This curated package organizes literature-derived protein-hydrogel adsorption, binding, immobilization, antifouling, and related biointerface records extracted from the local PHA corpus.

The primary unit is one record:

`paper + hydrogel/sample + protein/mixture + experimental condition + measured outcome`

## Contents

- `data/sources.csv`: article-level metadata, extraction status, and curation decision.
- `data/records_flat.csv`: flattened record-level table with provenance, hydrogel, protein, condition, outcome, mechanism, and quality fields.

File: data/curated/pha_scientific_dataset_20260705/data/inverse_design_seed.csv (part 29 of 62)
record_id,doi,doi_split,hydrogel_name,hydrogel_format,polymer_backbone,monomers,monomer_ratios,crosslinker,crosslinker_concentration,synthesis_method,preparation_solvent,preparation_pH,preparation_temp_C,gelation_time,post_treatment,functional_groups,ligand_or_affinity_group,filler_or_composite,charge_class,responsive_type,swelling_ratio,water_content_pct,porosity_pct,pore_size_value,pore_size_unit,mesh_size,surface_area,particle_size,thickness,roughness,zeta_potential_mV,contact_angle_deg,young_modulus,degradation_or_stability,protein_name,protein_abbreviation,protein_species_or_source,protein_mw_kDa,protein_pI,protein_charge_at_pH,experiment_mode,pH,temperature_C,contact_time,contact_time_unit,buffer,salt_type,salt_concentration,hydrogel_dosage,solution_volume,flow_rate,detection_method,replicate_count,target_name,target_value,target_unit,target_direction,outcome_label,mechanism_tags,source_quality_score,extraction_confidence,article_title
PHA-c4e2c6fd2f-005,10.1016/j.chroma.2015.03.052,train,poly(acrylamide)-AGE-IDA-Cu2+ supermacroporous cryogel,supermacroporous continuous cryogel resin,"[""poly(acrylamide)""]","[""acrylamide"",""N,N'-methylenebisacrylamide"",""allyl glycidyl ether""]",,"[""N,N'-methylenebisacrylamide""]",,"AAm and MBAAm at 8:1 molar ratio with AGE were cryopolymerized at -12 C for 24 h; IDA was immobilized from 0.5 M IDA in 1 M Na2CO3, pH 10, for 24 h; 0.1 M copper sulfate was flushed through the cryogel for 2 h.",,,,,,"[""amide"",""iminodiacetic acid chelator"",""immobilized Cu2+""]","[""iminodiacetic acid"",""IDA-Cu2+""]",[],metal-chelate affinity resin with immobilized Cu2+,,3.72,,,,,,,,,,,,,,Immunoglobulin Y,IgY,"domestic hen egg yolk, Gallus gallus domesticus",,"{""assumed"":6.0,""reported_range"":[5.7,7.6]}",pH 5.0 is below the assumed pI of 6.0; article states IgY has fewer negatively charged residues at pH 5 than at pH 6.5.,batch equilibrium adsorption isotherm,5.0,27,18 h adsorption equilibration; 2 h resin pre-equilibration,,"HEPES-based equilibration/adsorption buffer; method states 20 mmol L^-1 HEPES, 0.2 mol L^-1 NaCl, pH 7.0 for resin equilibration, while factorial adsorption conditions used the listed pH and NaCl values.",NaCl,200,30 +/- 3 mg cryogel matrix,1200 uL,,Bradford assay by spectrophotometry,,q_norm_mg_g,19.6,mg/g,maximize,apparent maximum adsorption capacity,"[""IDA-Cu2+ coordination"",""IMAC"",""ionic strength effect"",""electrostatic interaction"",""chloride/water competition""]",3,0.95,Adsorption of immunoglobulin Y in supermacroporous continuous cryogel with immobilized Cu2+ ions
PHA-c4e2c6fd2f-006,10.1016/j.chroma.2015.03.052,train,poly(acrylamide)-AGE-IDA-Cu2+ supermacroporous cryogel,supermacroporous continuous cryogel resin,"[""poly(acrylamide)""]","[""acrylamide"",""N,N'-methylenebisacrylamide"",""allyl glycidyl ether""]",,"[""N,N'-methylenebisacrylamide""]",,"AAm and MBAAm at 8:1 molar ratio with AGE were cryopolymerized at -12 C for 24 h; IDA was immobilized from 0.5 M IDA in 1 M Na2CO3, pH 10, for 24 h; 0.1 M copper sulfate was flushed through the cryogel for 2 h.",,,,,,"[""amide"",""iminodiacetic acid chelator"",""immobilized Cu2+""]","[""iminodiacetic acid"",""IDA-Cu2+""]",[],metal-chelate affinity resin with immobilized Cu2+,,3.72,,,,,,,,,,,,,,Immunoglobulin Y,IgY,"domestic hen egg yolk, Gallus gallus domesticus",,"{""assumed"":6.0,""reported_range"":[5.7,7.6]}",pH 6.5 is above the assumed pI of 6.0; article states IgY is expected to present more negatively charged residues than at pH 5.,batch equilibrium adsorption isotherm,6.5,27,18 h adsorption equilibration; 2 h resin pre-equilibration,,"HEPES-based equilibration/adsorption buffer; method states 20 mmol L^-1 HEPES, 0.2 mol L^-1 NaCl, pH 7.0 for resin equilibration, while factorial adsorption conditions used the listed pH and NaCl values.",NaCl,50,30 +/- 3 mg cryogel matrix,1200 uL,,Bradford assay by spectrophotometry,,q_norm_mg_g,19.7,mg/g,maximize,apparent maximum adsorption capacity,"[""IDA-Cu2+ coordination"",""IMAC"",""pH effect"",""protein charge"",""temperature effect""]",3,0.95,Adsorption of immunoglobulin Y in supermacroporous continuous cryogel with immobilized Cu2+ ions
PHA-783ff49622-001,10.1016/j.chroma.2018.03.022,train,Ni2+-attached O-carboxymethyl chitosan Schiff base complexes embedded composite cryogel,cryogel column,"[""poly(2-hydroxyethyl methacrylate)"",""O-carboxymethyl chitosan Schiff base""]","[""2-hydroxyethyl methacrylate""]",,"[""N,N'-methylene-bis-acrylamide""]",,free radical cryopolymerization at -12 °C,,,,,,"[""carboxymethyl"",""Schiff base"",""hydroxyl"",""amino""]","[""O-carboxymethyl chitosan Schiff base complex""]","[""Ni2+-O-CMCS particles""]",,"[""affinity"",""metal-ion coordinated""]",91.2%,,,,,,,,,,,,,,lysozyme,,,,11.35,cationic at pH values lower than pI,continuous column adsorption,8.0,,15 min for highest adsorption; equilibrium within 30 min reported in abstract,,0.05 M phosphate buffer,,,,,,UV spectrophotometer at 280 nm,,q_norm_mg_g,244.6,mg/g,maximize,maximum lysozyme adsorption capacity,"[""IMAC"",""Ni2+ coordination"",""imidazole-metal interaction"",""monolayer adsorption""]",3,,O-carboxymethyl chitosan Schiff base complexes as affinity ligands for immobilized metal-ion affinity chromatography of lysozyme
PHA-783ff49622-002,10.1016/j.chroma.2018.03.022,train,composite column without Ni2+ ions,cryogel column,"[""poly(2-hydroxyethyl methacrylate)"",""O-carboxymethyl chitosan Schiff base""]","[""2-hydroxyethyl methacrylate""]",,"[""N,N'-methylene-bis-acrylamide""]",,cryogel composite column without Ni2+ ions,,,,,,"[""carboxymethyl"",""Schiff base"",""hydroxyl"",""amino""]","[""O-carboxymethyl chitosan Schiff base complex""]","[""O-CMCS particles""]",,[],,,,,,,,,,,,,,,lysozyme,,,,11.35,cationic at pH values lower than pI,continuous column adsorption,8.0,,,,0.05 M phosphate buffer,,,,,,UV spectrophotometer at 280 nm,,q_norm_mg_g,15.3,mg/g,maximize,control lysozyme adsorption capacity,"[""control"",""non-specific binding""]",2,,O-carboxymethyl chitosan Schiff base complexes as affinity ligands for immobilized metal-ion affinity chromatography of lysozyme
PHA-783ff49622-007,10.1016/j.chroma.2018.03.022,train,Ni2+-attached O-carboxymethyl chitosan Schiff base complexes embedded composite cryogel,cryogel column,"[""poly(2-hydroxyethyl methacrylate)"",""O-carboxymethyl chitosan Schiff base""]","[""2-hydroxyethyl methacrylate""]",,"[""N,N'-methylene-bis-acrylamide""]",,free radical cryopolymerization at -12 °C,,,,,,"[""carboxymethyl"",""Schiff base""]","[""O-carboxymethyl chitosan Schiff base complex""]","[""Ni2+-O-CMCS particles""]",,"[""affinity"",""metal-ion coordinated""]",91.2%,,,,,,,,,,,,,,lysozyme,,egg white,,,,column purification from egg white solution,8.0,25,,,20 mM phosphate buffer,,,,10 mL,1 mL/min,non-reducing SDS-PAGE with Coomassie Brilliant Blue R-250 and densitometer,,recovery_pct,89.5,%,maximize,lysozyme purification from egg white,"[""IMAC"",""selective purification"",""egg white matrix""]",3,,O-carboxymethyl chitosan Schiff base complexes as affinity ligands for immobilized metal-ion affinity chromatography of lysozyme
PHA-b7a954c19a-001,10.1016/j.chroma.2018.05.026,train,tetracarboxylate calix[4]arene-immobilized poly(HEMA-co-GMA) monolithic cryogel,monolithic cryogel column,poly(2-hydroxyethyl methacrylate-co-glycidyl methacrylate),"[""2-hydroxyethyl methacrylate"",""glycidyl methacrylate""]",,"N,N'-methylene-bis(acrylamide)",,cryogelation at -20 C followed by alkaline calixarene immobilization through nucleophilic attack of deprotonated calixarene hydroxyl groups on epoxide rings,,,,,,"[""carboxylate"",""phenolic hydroxyl""]",tetracarboxylate calix[4]arene,[],anionic cation-exchanger,[],,,,,,,,,,,,,,,lysozyme,Lys,hen egg white,,11.0,positive,overloading breakthrough chromatography,7.0,,,,20 mM phosphate buffer,,,,,,UV absorbance at 280 nm,,q_norm_mg_g,130.0,mg/g,maximize,lysozyme dynamic adsorption capacity on P-CLX-COO,"[""cation exchange"",""electrostatic attraction"",""pI-dependent retention""]",3,0.98,Calixarene-immobilized monolithic cryogels for preparative protein chromatography
PHA-b7a954c19a-002,10.1016/j.chroma.2018.05.026,train,tetrasulfonate calix[4]arene-immobilized poly(HEMA-co-GMA) monolithic cryogel,monolithic cryogel column,poly(2-hydroxyethyl methacrylate-co-glycidyl methacrylate),"[""2-hydroxyethyl methacrylate"",""glycidyl methacrylate""]",,"N,N'-methylene-bis(acrylamide)",,cryogelation at -20 C followed by alkaline calixarene immobilization through nucleophilic attack of deprotonated calixarene hydroxyl groups on epoxide rings,,,,,,"[""sulfonate"",""phenolic hydroxyl""]",tetrasulfonate calix[4]arene,[],anionic cation-exchanger,[],,,,,,,,,,,,,,,lysozyme,Lys,hen egg white,,11.0,positive,overloading breakthrough chromatography,7.0,,,,20 mM phosphate buffer,,,,,,UV absorbance at 280 nm,,q_norm_mg_g,260.0,mg/g,maximize,lysozyme dynamic adsorption capacity on P-CLX-SO3,"[""cation exchange"",""electrostatic attraction"",""salt-elutable adsorption""]",3,0.98,Calixarene-immobilized monolithic cryogels for preparative protein chromatography
PHA-b7a954c19a-003,10.1016/j.chroma.2018.05.026,train,tetraphosphonate calix[4]arene-immobilized poly(HEMA-co-GMA) monolithic cryogel,monolithic cryogel column,poly(2-hydroxyethyl methacrylate-co-glycidyl methacrylate),"[""2-hydroxyethyl methacrylate"",""glycidyl methacrylate""]",,"N,N'-methylene-bis(acrylamide)",,cryogelation at -20 C followed by alkaline calixarene immobilization through nucleophilic attack of deprotonated calixarene hydroxyl groups on epoxide rings,,,,,,"[""phosphonate"",""phenolic hydroxyl""]",tetraphosphonate calix[4]arene,[],anionic cation-exchanger,[],,,,,,,,,,,,,,,lysozyme,Lys,hen egg white,,11.0,positive,overloading breakthrough chromatography,7.0,,,,20 mM phosphate buffer,,,,,,UV absorbance at 280 nm,,q_norm_mg_g,340.0,mg/g,maximize,lysozyme dynamic adsorption capacity on P-CLX-PO4,"[""cation exchange"",""electrostatic attraction"",""phosphonate charge density"",""pI-dependent retention""]",3,0.98,Calixarene-immobilized monolithic cryogels for preparative protein chromatography
PHA-a3cd2de9bb-004,10.1016/j.chroma.2018.07.027,train,P(NIPAAm-co-BMA-co-AAc) hydrogel-grafted aminopropyl silica beads,hydrogel-modified silica beads packed in SPE column,PNIPAAm copolymer,"[""NIPAAm 90.5 mol%"",""BMA 4.5 mol%"",""AAc 5.0 mol%""]",,"N,N'-methylenebisacrylamide",,surface radical polymerization from V-501-grafted silica,,,,,,"[""carboxyl/carboxylate"",""hydrophobic BMA groups"",""thermoresponsive PNIPAAm groups""]",none,aminopropyl silica beads,anionic at pH 7.0,temperature-responsive PNIPAAm-based hydrogel,,,,,,,,40-64 um base silica beads,,,,,,,ovalbumin,,chicken egg white,,4.5,negative at pH 7.0,single-protein SPE temperature-switch elution,7.0,"[40,4]",,,phosphate buffer,phosphate,44.4 mM,100 mg hydrogel-modified silica beads per SPE column,1.0 mL loaded; 3 mL wash at 40 C; 3 mL elution at 4 C,,HPLC-UV or protein assay,,recovery_pct,91.0,%,maximize,ovalbumin mostly not retained,"[""electrostatic non-attraction"",""charge selectivity""]",3,,Protein purification using solid-phase extraction on temperature-responsive hydrogel-modified silica beads
PHA-a3cd2de9bb-005,10.1016/j.chroma.2018.07.027,train,P(NIPAAm-co-BMA-co-AAc) hydrogel-grafted aminopropyl silica beads,hydrogel-modified silica beads packed in SPE column,PNIPAAm copolymer,"[""NIPAAm 90.5 mol%"",""BMA 4.5 mol%"",""AAc 5.0 mol%""]",,"N,N'-methylenebisacrylamide",,surface radical polymerization from V-501-grafted silica,,,,,,"[""carboxyl/carboxylate"",""hydrophobic BMA groups"",""thermoresponsive PNIPAAm groups""]",none,aminopropyl silica beads,anionic at pH 7.0,temperature-responsive PNIPAAm-based hydrogel,,,,,,,,40-64 um base silica beads,,,,,,,lysozyme,,chicken egg white,15,11.0,positive at pH 7.0,temperature-switch SPE purification from binary protein mixture,7.0,"[40,4]",,,phosphate buffer,phosphate,44.4 mM,100 mg hydrogel-modified silica beads per SPE column,1.0 mL loaded; 3 mL wash at 40 C; 3 mL elution at 4 C,,HPLC-UV reversed phase; SDS-PAGE; bacteriolytic activity assay,,recovery_pct,70.0,%,maximize,lysozyme purified from ovalbumin with retained activity,"[""electrostatic attraction"",""thermoresponsive hydrophobic interaction"",""charge selectivity""]",3,,Protein purification using solid-phase extraction on temperature-responsive hydrogel-modified silica beads
PHA-a3cd2de9bb-006,10.1016/j.chroma.2018.07.027,train,P(NIPAAm-co-BMA-co-AAc) hydrogel-grafted aminopropyl silica beads,hydrogel-modified silica beads packed in SPE column,PNIPAAm copolymer,"[""NIPAAm 90.5 mol%"",""BMA 4.5 mol%"",""AAc 5.0 mol%""]",,"N,N'-methylenebisacrylamide",,surface radical polymerization from V-501-grafted silica,,,,,,"[""carboxyl/carboxylate"",""hydrophobic BMA groups"",""thermoresponsive PNIPAAm groups""]",none,aminopropyl silica beads,anionic at pH 7.0,temperature-responsive PNIPAAm-based hydrogel,,,,,,,,40-64 um base silica beads,,,,,,,rituximab,,therapeutic monoclonal antibody,144,,,temperature-switch SPE purification from binary protein mixture,7.0,"[40,4]",,,phosphate buffer,phosphate,20 mM,100 mg hydrogel-modified silica beads per SPE column,1.0 mL loaded; 2 mL wash at 40 C; 3 mL elution at 4 C,,SEC HPLC-UV at 280 nm; SDS-PAGE,,removal_efficiency_pct,86.0,%,maximize,rituximab purified from BSA-containing mixture,"[""thermoresponsive adsorption"",""temperature-triggered desorption"",""mild aqueous purification""]",3,,Protein purification using solid-phase extraction on temperature-responsive hydrogel-modified silica beads
PHA-a3cd2de9bb-007,10.1016/j.chroma.2018.07.027,train,P(NIPAAm-co-BMA-co-AAc) hydrogel-grafted aminopropyl silica beads,hydrogel-modified silica beads packed in SPE column,PNIPAAm copolymer,"[""NIPAAm 90.5 mol%"",""BMA 4.5 mol%"",""AAc 5.0 mol%""]",,"N,N'-methylenebisacrylamide",,surface radical polymerization from V-501-grafted silica,,,,,,"[""carboxyl/carboxylate"",""hydrophobic BMA groups"",""thermoresponsive PNIPAAm groups""]",none,aminopropyl silica beads,anionic at pH 7.0,temperature-responsive PNIPAAm-based hydrogel,,,,,,,,40-64 um base silica beads,,,,,,,rituximab,,therapeutic monoclonal antibody,144,,,temperature-switch SPE purification from cell culture medium,7.0,"[40,4]",,,phosphate buffer,phosphate,20 mM,100 mg hydrogel-modified silica beads per SPE column,1.0 mL loaded; 2 mL wash at 40 C; 3 mL elution at 4 C,,SEC HPLC-UV,,removal_efficiency_pct,94.8,%,maximize,rituximab purified from hybridoma medium using 20 mM phosphate,"[""thermoresponsive adsorption"",""temperature-triggered desorption"",""complex-matrix purification""]",3,,Protein purification using solid-phase extraction on temperature-responsive hydrogel-modified silica beads
PHA-a3cd2de9bb-008,10.1016/j.chroma.2018.07.027,train,P(NIPAAm-co-BMA-co-AAc) hydrogel-grafted aminopropyl silica beads,hydrogel-modified silica beads packed in SPE column,PNIPAAm copolymer,"[""NIPAAm 90.5 mol%"",""BMA 4.5 mol%"",""AAc 5.0 mol%""]",,"N,N'-methylenebisacrylamide",,surface radical polymerization from V-501-grafted silica,,,,,,"[""carboxyl/carboxylate"",""hydrophobic BMA groups"",""thermoresponsive PNIPAAm groups""]",none,aminopropyl silica beads,anionic at pH 7.0,temperature-responsive PNIPAAm-based hydrogel,,,,,,,,40-64 um base silica beads,,,,,,,rituximab,,therapeutic monoclonal antibody,144,,,temperature-switch SPE purification from cell culture medium with adjusted buffer concentration,7.0,"[40,4]",,,phosphate buffer,phosphate,10 mM wash; 30 mM elution,100 mg hydrogel-modified silica beads per SPE column,1.0 mL loaded; 2 mL wash at 40 C; 3 mL elution at 4 C,,SEC HPLC-UV,,removal_efficiency_pct,92.3,%,maximize,improved rituximab recovery from hybridoma medium,"[""temperature-triggered desorption"",""ionic strength assisted elution"",""complex-matrix purification""]",3,,Protein purification using solid-phase extraction on temperature-responsive hydrogel-modified silica beads
PHA-324c6faa16-001,10.1016/j.chroma.2025.465801,train,pHEMA-AMPSA cryogel discs,cryogel discs,"[""poly(hydroxyethyl methacrylate)""]","[""HEMA"",""AMPSA""]",,"[""PEGDA""]",,"pHEMA cryo-polymerization, monolith slicing, then AMPSA stirring graft polymerization",,,,,,"[""sulfonic acid groups""]","[""AMPSA-derived cation-exchange groups""]",[],cation-exchange; negatively charged sulfonic acid groups,[],,,,,,,,disc height 3 to 5 mm,,,,,,,lysozyme,,chicken egg white,,,positively charged,batch static adsorption isotherm,7.2,30,0.5 to 24 h; equilibrium approximately 16 h,,20 mmol L-1 Na2HPO4/NaH2PO4 phosphate buffer,,,1.0 g wet cryogel discs,20 mL,,UV-VIS spectrophotometry at 280 nm,,q_norm_mg_g,587.2,mg/g,maximize,average maximum static lysozyme adsorption capacity,"[""cation exchange"",""electrostatic interaction"",""sulfonic acid groups"",""tentacle-like multi-point interaction""]",3,0.95,Mass production of cation-exchange cryogels and their chromatographic adsorption performance for bioseparation
PHA-324c6faa16-002,10.1016/j.chroma.2025.465801,train,1st grafted pHEMA-AMPSA cryogel discs,cryogel discs,"[""poly(hydroxyethyl methacrylate)""]","[""HEMA"",""AMPSA""]",,"[""PEGDA""]",,"pHEMA cryo-polymerization, monolith slicing, then AMPSA stirring graft polymerization",,,,,,"[""sulfonic acid groups""]","[""AMPSA-derived cation-exchange groups""]",[],cation-exchange; negatively charged sulfonic acid groups,[],,,,,,,,disc height 3 to 5 mm,,,,,,,lysozyme,,chicken egg white,,,positively charged,batch static adsorption isotherm,7.2,30,0.5 to 24 h,,20 mmol L-1 Na2HPO4/NaH2PO4 phosphate buffer,,,1.0 g wet cryogel discs,20 mL,,UV-VIS spectrophotometry at 280 nm,,"q e, exp",91.3,mg mL-1 discs,context_dependent,graft run 1 static lysozyme adsorption,"[""cation exchange"",""electrostatic interaction""]",3,0.98,Mass production of cation-exchange cryogels and their chromatographic adsorption performance for bioseparation
PHA-324c6faa16-003,10.1016/j.chroma.2025.465801,train,2nd grafted pHEMA-AMPSA cryogel discs,cryogel discs,"[""poly(hydroxyethyl methacrylate)""]","[""HEMA"",""AMPSA""]",,"[""PEGDA""]",,"pHEMA cryo-polymerization, monolith slicing, then AMPSA stirring graft polymerization",,,,,,"[""sulfonic acid groups""]","[""AMPSA-derived cation-exchange groups""]",[],cation-exchange; negatively charged sulfonic acid groups,[],,,,,,,,disc height 3 to 5 mm,,,,,,,lysozyme,,chicken egg white,,,positively charged,batch static adsorption isotherm,7.2,30,0.5 to 24 h,,20 mmol L-1 Na2HPO4/NaH2PO4 phosphate buffer,,,1.0 g wet cryogel discs,20 mL,,UV-VIS spectrophotometry at 280 nm,,"q e, exp",80.9,mg mL-1 discs,context_dependent,graft run 2 static lysozyme adsorption,"[""cation exchange"",""electrostatic interaction""]",3,0.98,Mass production of cation-exchange cryogels and their chromatographic adsorption performance for bioseparation
PHA-324c6faa16-004,10.1016/j.chroma.2025.465801,train,3rd grafted pHEMA-AMPSA cryogel discs,cryogel discs,"[""poly(hydroxyethyl methacrylate)""]","[""HEMA"",""AMPSA""]",,"[""PEGDA""]",,"pHEMA cryo-polymerization, monolith slicing, then AMPSA stirring graft polymerization",,,,,,"[""sulfonic acid groups""]","[""AMPSA-derived cation-exchange groups""]",[],cation-exchange; negatively charged sulfonic acid groups,[],,,,,,,,disc height 3 to 5 mm,,,,,,,lysozyme,,chicken egg white,,,positively charged,batch static adsorption isotherm,7.2,30,0.5 to 24 h,,20 mmol L-1 Na2HPO4/NaH2PO4 phosphate buffer,,,1.0 g wet cryogel discs,20 mL,,UV-VIS spectrophotometry at 280 nm,,"q e, exp",88.6,mg mL-1 discs,context_dependent,graft run 3 static lysozyme adsorption,"[""cation exchange"",""electrostatic interaction""]",3,0.98,Mass production of cation-exchange cryogels and their chromatographic adsorption performance for bioseparation
PHA-324c6faa16-005,10.1016/j.chroma.2025.465801,train,4th grafted pHEMA-AMPSA cryogel discs,cryogel discs,"[""poly(hydroxyethyl methacrylate)""]","[""HEMA"",""AMPSA""]",,"[""PEGDA""]",,"pHEMA cryo-polymerization, monolith slicing, then AMPSA stirring graft polymerization",,,,,,"[""sulfonic acid groups""]","[""AMPSA-derived cation-exchange groups""]",[],cation-exchange; negatively charged sulfonic acid groups,[],,,,,,,,disc height 3 to 5 mm,,,,,,,lysozyme,,chicken egg white,,,positively charged,batch static adsorption isotherm,7.2,30,0.5 to 24 h,,20 mmol L-1 Na2HPO4/NaH2PO4 phosphate buffer,,,1.0 g wet cryogel discs,20 mL,,UV-VIS spectrophotometry at 280 nm,,"q e, exp",89.3,mg mL-1 discs,context_dependent,graft run 4 static lysozyme adsorption,"[""cation exchange"",""electrostatic interaction""]",3,0.98,Mass production of cation-exchange cryogels and their chromatographic adsorption performance for bioseparation
PHA-324c6faa16-006,10.1016/j.chroma.2025.465801,train,"pHEMA-AMPSA cryogel disc-packed bed, 0% compression",cryogel disc-packed bed,"[""poly(hydroxyethyl methacrylate)""]","[""HEMA"",""AMPSA""]",,"[""PEGDA""]",,wet pHEMA-AMPSA cryogel discs freely sedimented into glass column,,,,,,"[""sulfonic acid groups""]","[""AMPSA-derived cation-exchange groups""]",[],cation-exchange; negatively charged sulfonic acid groups,"[""compressible""]",,,,,,,,disc height 3 to 5 mm,,,,,,,lysozyme,,chicken egg white,,,positively charged,chromatographic dynamic adsorption,7.2,,,,PB 7.2,NaCl for elution,1 mol L-1 NaCl for elution,0% compression bed; V f0 11.4 mL free volume wet cryogel discs,approximately 113.8 mL,constant flow velocity 1 cm min-1,protein concentration analysis of 2 mL effluent fractions,,dynamic adsorption capacity,0.4,mg mL-1 cryogel bed,context_dependent,dynamic lysozyme adsorption capacity at 0% compression,"[""cation exchange"",""electrostatic interaction"",""inter-disc voids"",""intra-disc macropores""]",3,0.98,Mass production of cation-exchange cryogels and their chromatographic adsorption performance for bioseparation
PHA-324c6faa16-007,10.1016/j.chroma.2025.465801,train,"pHEMA-AMPSA cryogel disc-packed bed, 10% compression",cryogel disc-packed bed,"[""poly(hydroxyethyl methacrylate)""]","[""HEMA"",""AMPSA""]",,"[""PEGDA""]",,segmented compression of wet pHEMA-AMPSA cryogel discs in glass column,,,,,,"[""sulfonic acid groups""]","[""AMPSA-derived cation-exchange groups""]",[],cation-exchange; negatively charged sulfonic acid groups,"[""compressible""]",,,,,,,,disc height 3 to 5 mm,,,,,,,lysozyme,,chicken egg white,,,positively charged,chromatographic dynamic adsorption,7.2,,,,PB 7.2,NaCl for elution,1 mol L-1 NaCl for elution,10% compression bed; V f approximately 12.6 mL free volume wet cryogel discs,approximately 113.8 mL,constant flow velocity 1 cm min-1,protein concentration analysis of 2 mL effluent fractions,,dynamic adsorption capacity,0.5,mg mL-1 cryogel bed,context_dependent,dynamic lysozyme adsorption capacity at 10% compression,"[""cation exchange"",""electrostatic interaction"",""inter-disc voids"",""intra-disc macropores""]",3,0.98,Mass production of cation-exchange cryogels and their chromatographic adsorption performance for bioseparation
PHA-324c6faa16-008,10.1016/j.chroma.2025.465801,train,"pHEMA-AMPSA cryogel disc-packed bed, 20% compression",cryogel disc-packed bed,"[""poly(hydroxyethyl methacrylate)""]","[""HEMA"",""AMPSA""]",,"[""PEGDA""]",,segmented compression of wet pHEMA-AMPSA cryogel discs in glass column,,,,,,"[""sulfonic acid groups""]","[""AMPSA-derived cation-exchange groups""]",[],cation-exchange; negatively charged sulfonic acid groups,"[""compressible""]",,,,,,,,disc height 3 to 5 mm,,,,,,,lysozyme,,chicken egg white,,,positively charged,chromatographic dynamic adsorption,7.2,,,,PB 7.2,NaCl for elution,1 mol L-1 NaCl for elution,20% compression bed; V f approximately 14.2 mL free volume wet cryogel discs,approximately 113.8 mL,constant flow velocity 1 cm min-1,protein concentration analysis of 2 mL effluent fractions,,dynamic adsorption capacity,0.6,mg mL-1 cryogel bed,context_dependent,dynamic lysozyme adsorption capacity at 20% compression,"[""cation exchange"",""electrostatic interaction"",""inter-disc voids"",""intra-disc macropores""]",3,0.98,Mass production of cation-exchange cryogels and their chromatographic adsorption performance for bioseparation
PHA-324c6faa16-009,10.1016/j.chroma.2025.465801,train,"pHEMA-AMPSA cryogel disc-packed bed, 30% compression",cryogel disc-packed bed,"[""poly(hydroxyethyl methacrylate)""]","[""HEMA"",""AMPSA""]",,"[""PEGDA""]",,segmented compression of wet pHEMA-AMPSA cryogel discs in glass column,,,,,,"[""sulfonic acid groups""]","[""AMPSA-derived cation-exchange groups""]",[],cation-exchange; negatively charged sulfonic acid groups,"[""compressible""]",,,,,,,,disc height 3 to 5 mm,,,,,,,lysozyme,,chicken egg white,,,positively charged,chromatographic dynamic adsorption,7.2,,,,PB 7.2,NaCl for elution,1 mol L-1 NaCl for elution,30% compression bed; V f approximately 16.2 mL free volume wet cryogel discs,approximately 113.8 mL,constant flow velocity 1 cm min-1,protein concentration analysis of 2 mL effluent fractions,,dynamic adsorption capacity,1.4,mg mL-1 cryogel bed,context_dependent,dynamic lysozyme adsorption capacity at 30% compression,"[""cation exchange"",""electrostatic interaction"",""compression"",""inter-disc void compression"",""intra-disc macropore compression""]",3,0.98,Mass production of cation-exchange cryogels and their chromatographic adsorption performance for bioseparation
PHA-324c6faa16-011,10.1016/j.chroma.2025.465801,train,"pHEMA-AMPSA cryogel disc-packed bed, 40% compression",cryogel disc-packed bed,"[""poly(hydroxyethyl methacrylate)""]","[""HEMA"",""AMPSA""]",,"[""PEGDA""]",,segmented compression of wet pHEMA-AMPSA cryogel discs in glass column,,,,,,"[""sulfonic acid groups""]","[""AMPSA-derived cation-exchange groups""]",[],cation-exchange; negatively charged sulfonic acid groups,"[""compressible""]",,,,,,,,disc height 3 to 5 mm,,,,,,,lysozyme,,chicken egg white,,,positively charged,chromatographic dynamic adsorption,7.2,,,,PB 7.2,NaCl for elution,1 mol L-1 NaCl for elution,40% compression bed,54.0 mL loading volume,constant flow velocity 1 cm min-1,protein concentration analysis of 2 mL effluent fractions,,dynamic adsorption capacity,1.0,mg mL-1 cryogel bed,context_dependent,dynamic lysozyme adsorption capacity at 54.0 mL loading volume,"[""cation exchange"",""macropore mass transfer"",""diffusional transport""]",3,0.98,Mass production of cation-exchange cryogels and their chromatographic adsorption performance for bioseparation
PHA-324c6faa16-012,10.1016/j.chroma.2025.465801,train,"pHEMA-AMPSA cryogel disc-packed bed, 40% compression",cryogel disc-packed bed,"[""poly(hydroxyethyl methacrylate)""]","[""HEMA"",""AMPSA""]",,"[""PEGDA""]",,segmented compression of wet pHEMA-AMPSA cryogel discs in glass column,,,,,,"[""sulfonic acid groups""]","[""AMPSA-derived cation-exchange groups""]",[],cation-exchange; negatively charged sulfonic acid groups,"[""compressible""]",,,,,,,,disc height 3 to 5 mm,,,,,,,lysozyme,,chicken egg white,,,positively charged,chromatographic dynamic adsorption,7.2,,,,PB 7.2,NaCl for elution,1 mol L-1 NaCl for elution,40% compression bed,113.8 mL loading volume,constant flow velocity 1 cm min-1,protein concentration analysis of 2 mL effluent fractions,,dynamic adsorption capacity,3.5,mg mL-1 cryogel bed,context_dependent,dynamic lysozyme adsorption capacity at 113.8 mL loading volume,"[""cation exchange"",""macropore mass transfer"",""diffusional transport""]",3,0.98,Mass production of cation-exchange cryogels and their chromatographic adsorption performance for bioseparation
PHA-324c6faa16-013,10.1016/j.chroma.2025.465801,train,"pHEMA-AMPSA cryogel disc-packed bed, 40% compression",cryogel disc-packed bed,"[""poly(hydroxyethyl methacrylate)""]","[""HEMA"",""AMPSA""]",,"[""PEGDA""]",,segmented compression of wet pHEMA-AMPSA cryogel discs in glass column,,,,,,"[""sulfonic acid groups""]","[""AMPSA-derived cation-exchange groups""]",[],cation-exchange; negatively charged sulfonic acid groups,"[""compressible""]",,,,,,,,disc height 3 to 5 mm,,,,,,,lysozyme,,chicken egg white,,,positively charged,chromatographic dynamic adsorption,7.2,,,,PB 7.2,NaCl for elution,1 mol L-1 NaCl for elution,40% compression bed,223.3 mL loading volume,constant flow velocity 1 cm min-1,protein concentration analysis of 2 mL effluent fractions,,dynamic adsorption capacity,6.0,mg mL-1 cryogel bed,context_dependent,dynamic lysozyme adsorption capacity at 223.3 mL loading volume,"[""cation exchange"",""macropore mass transfer"",""diffusional transport""]",3,0.98,Mass production of cation-exchange cryogels and their chromatographic adsorption performance for bioseparation
PHA-324c6faa16-014,10.1016/j.chroma.2025.465801,train,"pHEMA-AMPSA cryogel disc-packed bed, 40% compression",cryogel disc-packed bed,"[""poly(hydroxyethyl methacrylate)""]","[""HEMA"",""AMPSA""]",,"[""PEGDA""]",,segmented compression of wet pHEMA-AMPSA cryogel discs in glass column,,,,,,"[""sulfonic acid groups""]","[""AMPSA-derived cation-exchange groups""]",[],cation-exchange; negatively charged sulfonic acid groups,"[""compressible""]",,,,,,,,disc height 3 to 5 mm,,,,,,,lysozyme,,chicken egg white,,,positively charged,chromatographic dynamic adsorption,7.2,,,,PB 7.2,NaCl for elution,1 mol L-1 NaCl for elution,40% compression bed,355.8 mL loading volume,constant flow velocity 1 cm min-1,protein concentration analysis of 2 mL effluent fractions,,dynamic adsorption capacity,13.1,mg mL-1 cryogel bed,context_dependent,dynamic lysozyme adsorption capacity at 355.8 mL loading volume,"[""cation exchange"",""macropore mass transfer"",""diffusional transport"",""rate limitation""]",3,0.99,Mass production of cation-exchange cryogels and their chromatographic adsorption performance for bioseparation
PHA-d599fbca61-001,10.1016/j.chroma.2025.466188,train,VBTAC-grafted chitosan/poly(butyl methacrylate) nanogel composite anion-exchange cryogel,cryogel monolith chromatography bed,"[""chitosan"",""poly(butyl methacrylate) nanogels""]","[""BMA"",""EGDMA"",""VBTAC""]",,"[""glutaraldehyde"",""EGDMA""]",,pBMA nanogels by emulsion polymerization; CS-pBMA cryogel by freezing Schiff-base crosslinking with glutaraldehyde; VBTAC grafting initiated with ammonium ceric nitrate.,,,,,,"[""amino"",""hydroxyl"",""quaternary ammonium"",""benzyl"",""butyl methacrylate hydrophobic groups""]","[""VBTAC-derived quaternary ammonium anion-exchange group""]","[""pBMA nanogels""]",positively charged anion-exchange cryogel,"[""pH-responsive behavior mentioned for cryogel shrinkage/expansion""]",,,,,,,,,,,,,,,bovine serum albumin,BSA,bovine,,4.7,negative at pH 5.8,dynamic column chromatography,5.8,,,,20 mM sodium acetate-acetic acid,NaCl for elution,1.0 M NaCl elution,cryogel monolith bed; bed volume not numerically reported,,flow velocity 1.0 cm/min,UV 280 nm monitoring; Bradford assay for BSA concentration,,adsorption capacity,19.49,mg/mL cryogel bed,context_dependent,BSA dynamic adsorption capacity,"[""anion exchange"",""electrostatic attraction"",""quaternary ammonium-carboxylate interaction""]",3,,Chromatographic separation of ovalbumin by novel chitosan and poly(butyl methacrylate) nanogels-based anion-exchange cryogels
PHA-d599fbca61-004,10.1016/j.chroma.2025.466188,train,VBTAC-grafted chitosan/poly(butyl methacrylate) nanogel composite anion-exchange cryogel,cryogel monolith chromatography column,"[""chitosan"",""poly(butyl methacrylate) nanogels""]","[""BMA"",""EGDMA"",""VBTAC""]",,"[""glutaraldehyde"",""EGDMA""]",,CS-pBMA cryogel with VBTAC grafting,,,,,,"[""amino"",""hydroxyl"",""quaternary ammonium"",""benzyl""]","[""VBTAC-derived quaternary ammonium anion-exchange group""]","[""pBMA nanogels""]",positively charged anion-exchange cryogel,"[""pH-responsive behavior mentioned""]",,,,,,,,,,,,,,,ovalbumin,OVA,egg white,45,around 4.5,negative at pH 5.8,dynamic chromatographic separation,5.8,,,,20 mM sodium acetate-acetic acid,NaCl,gradient elution with 0.1 M then 0.5 M NaCl,cryogel monolith column,3 column volumes egg white sample,flow velocity 1.0 cm/min,UV 280 nm monitoring; SDS-PAGE with Quantity One densitometry,,recovery_pct,67.4,%,maximize,OVA loading-volume effect at 3 column volumes,"[""anion exchange"",""competitive chromatographic separation"",""salt elution""]",3,,Chromatographic separation of ovalbumin by novel chitosan and poly(butyl methacrylate) nanogels-based anion-exchange cryogels
PHA-d599fbca61-005,10.1016/j.chroma.2025.466188,train,VBTAC-grafted chitosan/poly(butyl methacrylate) nanogel composite anion-exchange cryogel,cryogel monolith chromatography column,"[""chitosan"",""poly(butyl methacrylate) nanogels""]","[""BMA"",""EGDMA"",""VBTAC""]",,"[""glutaraldehyde"",""EGDMA""]",,CS-pBMA cryogel with VBTAC grafting,,,,,,"[""amino"",""hydroxyl"",""quaternary ammonium"",""benzyl""]","[""VBTAC-derived quaternary ammonium anion-exchange group""]","[""pBMA nanogels""]",positively charged anion-exchange cryogel,"[""pH-responsive behavior mentioned""]",,,,,,,,,,,,,,,ovalbumin,OVA,egg white,45,around 4.5,negative at pH 5.8,dynamic chromatographic separation,5.8,,,,20 mM sodium acetate-acetic acid,NaCl,gradient elution with 0.1 M then 0.5 M NaCl,cryogel monolith column,6 column volumes egg white sample,flow velocity 1.0 cm/min,UV 280 nm monitoring; SDS-PAGE with Quantity One densitometry,,recovery_pct,52.8,%,maximize,OVA loading-volume effect at 6 column volumes,"[""anion exchange"",""competitive chromatographic separation"",""salt elution""]",3,,Chromatographic separation of ovalbumin by novel chitosan and poly(butyl methacrylate) nanogels-based anion-exchange cryogels
PHA-d599fbca61-006,10.1016/j.chroma.2025.466188,train,VBTAC-grafted chitosan/poly(butyl methacrylate) nanogel composite anion-exchange cryogel,cryogel monolith chromatography column,"[""chitosan"",""poly(butyl methacrylate) nanogels""]","[""BMA"",""EGDMA"",""VBTAC""]",,"[""glutaraldehyde"",""EGDMA""]",,CS-pBMA cryogel with VBTAC grafting,,,,,,"[""amino"",""hydroxyl"",""quaternary ammonium"",""benzyl""]","[""VBTAC-derived quaternary ammonium anion-exchange group""]","[""pBMA nanogels""]",positively charged anion-exchange cryogel,"[""pH-responsive behavior mentioned""]",,,,,,,,,,,,,,,ovalbumin,OVA,egg white,45,around 4.5,negative at pH 5.8,dynamic chromatographic separation,5.8,,,,20 mM sodium acetate-acetic acid,NaCl,gradient elution with 0.1 M then 0.5 M NaCl,cryogel monolith column,9 column volumes egg white sample,flow velocity 1.0 cm/min,UV 280 nm monitoring; SDS-PAGE with Quantity One densitometry,,recovery_pct,32.1,%,maximize,OVA loading-volume effect at 9 column volumes,"[""anion exchange"",""competitive chromatographic separation"",""salt elution""]",3,,Chromatographic separation of ovalbumin by novel chitosan and poly(butyl methacrylate) nanogels-based anion-exchange cryogels
PHA-d599fbca61-008,10.1016/j.chroma.2025.466188,train,VBTAC-grafted chitosan/poly(butyl methacrylate) nanogel composite anion-exchange cryogel,cryogel monolith chromatography column,"[""chitosan"",""poly(butyl methacrylate) nanogels""]","[""BMA"",""EGDMA"",""VBTAC""]",,"[""glutaraldehyde"",""EGDMA""]",,CS-pBMA cryogel with VBTAC grafting,,,,,,"[""amino"",""hydroxyl"",""quaternary ammonium""]","[""VBTAC-derived quaternary ammonium anion-exchange group""]","[""pBMA nanogels""]",positively charged anion-exchange cryogel,"[""pH-responsive behavior mentioned""]",,,,,,,,,,,,,,,ovalbumin,OVA,egg white,45,around 4.5,negative at pH 4.8,dynamic chromatographic separation,4.8,,,,20 mM sodium acetate-acetic acid,NaCl,gradient elution with 0.1 M then 0.5 M NaCl,cryogel monolith column,20 mL egg white solution,flow velocity 1.0 cm/min,UV 280 nm monitoring; SDS-PAGE with band densitometry,,recovery_pct,92.0,%,maximize,OVA pH effect at pH 4.8,"[""pH-dependent electrostatics"",""anion exchange"",""salt elution""]",3,,Chromatographic separation of ovalbumin by novel chitosan and poly(butyl methacrylate) nanogels-based anion-exchange cryogels
PHA-d599fbca61-009,10.1016/j.chroma.2025.466188,train,VBTAC-grafted chitosan/poly(butyl methacrylate) nanogel composite anion-exchange cryogel,cryogel monolith chromatography column,"[""chitosan"",""poly(butyl methacrylate) nanogels""]","[""BMA"",""EGDMA"",""VBTAC""]",,"[""glutaraldehyde"",""EGDMA""]",,CS-pBMA cryogel with VBTAC grafting,,,,,,"[""amino"",""hydroxyl"",""quaternary ammonium""]","[""VBTAC-derived quaternary ammonium anion-exchange group""]","[""pBMA nanogels""]",positively charged anion-exchange cryogel,"[""pH-responsive behavior mentioned""]",,,,,,,,,,,,,,,ovalbumin,OVA,egg white,45,around 4.5,negative at pH 5.8,dynamic chromatographic separation,5.8,,,,20 mM sodium acetate-acetic acid,NaCl,gradient elution with 0.1 M then 0.5 M NaCl,cryogel monolith column,20 mL egg white solution,flow velocity 1.0 cm/min,UV 280 nm monitoring; SDS-PAGE with band densitometry,,recovery_pct,91.1,%,maximize,OVA pH effect at pH 5.8,"[""pH-dependent electrostatics"",""anion exchange"",""salt elution""]",3,,Chromatographic separation of ovalbumin by novel chitosan and poly(butyl methacrylate) nanogels-based anion-exchange cryogels
PHA-d599fbca61-010,10.1016/j.chroma.2025.466188,train,VBTAC-grafted chitosan/poly(butyl methacrylate) nanogel composite anion-exchange cryogel,cryogel monolith chromatography column,"[""chitosan"",""poly(butyl methacrylate) nanogels""]","[""BMA"",""EGDMA"",""VBTAC""]",,"[""glutaraldehyde"",""EGDMA""]",,CS-pBMA cryogel with VBTAC grafting,,,,,,"[""amino"",""hydroxyl"",""quaternary ammonium""]","[""VBTAC-derived quaternary ammonium anion-exchange group""]","[""pBMA nanogels""]",positively charged anion-exchange cryogel,"[""pH-responsive behavior mentioned""]",,,,,,,,,,,,,,,ovalbumin,OVA,egg white,45,around 4.5,negative at pH 6.8,dynamic chromatographic separation,6.8,,,,20 mM Tris-HCl,NaCl,gradient elution with 0.1 M then 0.5 M NaCl,cryogel monolith column,20 mL egg white solution,flow velocity 1.0 cm/min,UV 280 nm monitoring; SDS-PAGE with band densitometry,,recovery_pct,87.9,%,maximize,OVA pH effect at pH 6.8,"[""pH-dependent electrostatics"",""anion exchange"",""salt elution""]",3,,Chromatographic separation of ovalbumin by novel chitosan and poly(butyl methacrylate) nanogels-based anion-exchange cryogels
PHA-d599fbca61-011,10.1016/j.chroma.2025.466188,train,VBTAC-grafted chitosan/poly(butyl methacrylate) nanogel composite anion-exchange cryogel,cryogel monolith chromatography column,"[""chitosan"",""poly(butyl methacrylate) nanogels""]","[""BMA"",""EGDMA"",""VBTAC""]",,"[""glutaraldehyde"",""EGDMA""]",,CS-pBMA cryogel with VBTAC grafting,,,,,,"[""amino"",""hydroxyl"",""quaternary ammonium"",""benzyl""]","[""VBTAC-derived quaternary ammonium anion-exchange group""]","[""pBMA nanogels""]",positively charged anion-exchange cryogel,"[""pH-responsive behavior mentioned""]",,,,,,,,,,,,,,,ovalbumin,OVA,egg white,45,around 4.5,negative at pH 5.8,dynamic chromatographic separation,5.8,,,,20 mM sodium acetate-acetic acid,NaCl,0.8 M NaCl elution,cryogel monolith column,6 column volumes egg white sample,flow velocity 1.0 cm/min,UV 280 nm monitoring; SDS-PAGE with Quantity One densitometry,,recovery_pct,96.1,%,maximize,optimized OVA separation with 0.8 M NaCl,"[""anion exchange"",""salt-displacement elution"",""electrostatic adsorption""]",3,,Chromatographic separation of ovalbumin by novel chitosan and poly(butyl methacrylate) nanogels-based anion-exchange cryogels
PHA-483b33aeeb-001,10.1016/j.colsurfa.2009.07.048,train,polyacrylamide hydrogel magnetite nanocomposite prepared with 100% iron salt solution,bulk hydrogel magnetite nanocomposite,"[""polyacrylamide""]","[""acrylamide""]",,"[""N,N1-methylenebisacrylamide""]",,free-radical crosslinking polymerization followed by in situ co-precipitation of iron salts with ammonium hydroxide,,,,,,"[""amide""]",[],"[""magnetite nanoparticles""]",,"[""pH-responsive"",""magnetic""]",,,,,,,,3-5 nm magnetite nanoparticles,,,,,,,bovine serum albumin,BSA,bovine,,,,batch adsorption,4.0,25,12 h,,0.1M sodium acetate-acetic acid,,,100 mg,5 ml,,UV spectrophotometry at 280 nm,,q_norm_mg_g,15.0,mg/g,maximize,BSA adsorption at pH 4.0,"[""pH-responsive swelling"",""iron oxide availability""]",3,0.95,Preparation and characterization of pH-responsive hydrogel magnetite nanocomposite
