Repository: sunyrain/PHA

# PHA Protein-Hydrogel Adsorption Dataset

Generated: 2026-07-05T11:36:45

## Scope

This curated package organizes literature-derived protein-hydrogel adsorption, binding, immobilization, antifouling, and related biointerface records extracted from the local PHA corpus.

The primary unit is one record:

`paper + hydrogel/sample + protein/mixture + experimental condition + measured outcome`

## Contents

- `data/sources.csv`: article-level metadata, extraction status, and curation decision.
- `data/records_flat.csv`: flattened record-level table with provenance, hydrogel, protein, condition, outcome, mechanism, and quality fields.

File: data/curated/pha_scientific_dataset_20260705/data/inverse_design_seed.csv (part 30 of 62)
record_id,doi,doi_split,hydrogel_name,hydrogel_format,polymer_backbone,monomers,monomer_ratios,crosslinker,crosslinker_concentration,synthesis_method,preparation_solvent,preparation_pH,preparation_temp_C,gelation_time,post_treatment,functional_groups,ligand_or_affinity_group,filler_or_composite,charge_class,responsive_type,swelling_ratio,water_content_pct,porosity_pct,pore_size_value,pore_size_unit,mesh_size,surface_area,particle_size,thickness,roughness,zeta_potential_mV,contact_angle_deg,young_modulus,degradation_or_stability,protein_name,protein_abbreviation,protein_species_or_source,protein_mw_kDa,protein_pI,protein_charge_at_pH,experiment_mode,pH,temperature_C,contact_time,contact_time_unit,buffer,salt_type,salt_concentration,hydrogel_dosage,solution_volume,flow_rate,detection_method,replicate_count,target_name,target_value,target_unit,target_direction,outcome_label,mechanism_tags,source_quality_score,extraction_confidence,article_title
PHA-483b33aeeb-002,10.1016/j.colsurfa.2009.07.048,train,polyacrylamide hydrogel magnetite nanocomposite prepared with 100% iron salt solution,bulk hydrogel magnetite nanocomposite,"[""polyacrylamide""]","[""acrylamide""]",,"[""N,N1-methylenebisacrylamide""]",,free-radical crosslinking polymerization followed by in situ co-precipitation of iron salts with ammonium hydroxide,,,,,,"[""amide""]",[],"[""magnetite nanoparticles""]",,"[""pH-responsive"",""magnetic""]",,,,,,,,3-5 nm magnetite nanoparticles,,,,,,,bovine serum albumin,BSA,bovine,,,,batch adsorption,7.0,25,12 h,,0.1M phosphate buffer,,,100 mg,5 ml,,UV spectrophotometry at 280 nm,,q_norm_mg_g,27.5,mg/g,maximize,BSA adsorption at pH 7.0,"[""pH-responsive swelling"",""iron oxide availability"",""maximum adsorption at neutral pH""]",3,0.95,Preparation and characterization of pH-responsive hydrogel magnetite nanocomposite
PHA-826b056276-001,10.1016/j.colsurfa.2022.130140,train,Unmodified commercial TFC-RO membrane,reverse osmosis membrane surface,"[""polyamide"",""polysulfone support""]","[""m-phenylenediamine"",""trimesoyl chloride""]",,[],,commercial TFC-RO membrane prepared by interfacial polymerization,,,,,,[],[],[],negative at pH 3.5-10.0,[],,,,,,,,,,,,75.6 ± 1.57,,,bovine serum albumin,BSA,bovine,,,,cross-flow filtration fouling test,6.8,25,5 h fouling to stable permeate flux; 60 min pure-water washing,,,,,,,0.5 m/s during contamination; 2.0 m/s during pure-water washing,permeate flux and hydraulic resistance calculation,,recovery_pct,77.5,%,maximize,BSA fouling of unmodified control membrane,"[""protein adsorption"",""hydrophobic effect"",""electrostatic effect""]",3,0.93,Antifouling enhancement of thin-film composite polyamide reverse osmosis membrane by surface immersion deposition and in-situ crosslinking method with NaAlg-GA hydrogel
PHA-826b056276-002,10.1016/j.colsurfa.2022.130140,train,100 ppm NaAlg-GA hydrogel modified TFC-RO membrane,ultrathin hydrogel layer on reverse osmosis membrane,"[""sodium alginate"",""polyamide membrane""]","[""D-mannuronic acid unit"",""L-guluronic acid unit""]",,"[""glutaraldehyde""]",,surface immersion deposition of NaAlg followed by in-situ glutaraldehyde crosslinking under sulfuric acid catalysis and thermal curing,,,,,,"[""hydroxyl"",""carboxyl"",""aldehyde""]",[],[],negative,[],,,,,,,,,,,,51.1 ± 0.59,,,bovine serum albumin,BSA,bovine,,,,cross-flow filtration fouling test,6.8,25,5 h fouling to stable permeate flux; 60 min pure-water washing,,,,,100 ppm NaAlg coating solution,,0.5 m/s during contamination; 2.0 m/s during pure-water washing,permeate flux and hydraulic resistance calculation,,recovery_pct,90.8,%,maximize,Reduced BSA fouling on 100 ppm NaAlg-GA modified membrane,"[""hydrophilicity"",""negative surface charge"",""electrostatic repulsion"",""reduced hydrophobic interaction"",""smoother surface"",""reduced protein deposition""]",3,0.95,Antifouling enhancement of thin-film composite polyamide reverse osmosis membrane by surface immersion deposition and in-situ crosslinking method with NaAlg-GA hydrogel
PHA-9ece3c161e-001,10.1016/j.colsurfa.2022.130869,train,silk fibroin/gelatin-genipin composite hydrogel,swollen hydrogel slice,"[""silk fibroin"",""gelatin""]",[],,"[""genipin""]",,"SF solution and gelatin solution mixed at 50 °C, crosslinked with genipin, frozen at -18 °C and defrosted at 20 °C in repeated freeze-defrost cycles, then sliced, washed, and freeze-dried.",,,,,,"[""amino acid residues"",""nitrogen atoms""]",[],[],negative in aqueous solution,[],around 1053% equilibrium swelling ratio,,,,,,,,,,,,around 0.8 MPa at 80% compression,,bovine hemoglobin,BHb,bovine,64.5,,positive in aqueous solution,batch adsorption,,25,24 h,,,,,25 mg freeze-dried hydrogel slice,50 mL,,UV-Vis spectrometry at 406 nm,,q_norm_mg_g,724.0,mg/g,maximize,BHb adsorption capacity in individual solution,"[""electrostatic interaction"",""coordination interaction"",""chemisorption"",""diffusion-controlled adsorption"",""heterogeneous adsorption sites""]",3,0.98,Preparation of a silk fibroin/gelatin composite hydrogel for high-selectively adsorbing bovine hemoglobin
PHA-9ece3c161e-002,10.1016/j.colsurfa.2022.130869,train,silk fibroin/gelatin-genipin composite hydrogel,swollen hydrogel slice,"[""silk fibroin"",""gelatin""]",[],,"[""genipin""]",,"SF solution and gelatin solution mixed at 50 °C, crosslinked with genipin, frozen at -18 °C and defrosted at 20 °C in repeated freeze-defrost cycles, then sliced, washed, and freeze-dried.",,,,,,"[""amino acid residues"",""nitrogen atoms""]",[],[],negative in aqueous solution,[],around 1053% equilibrium swelling ratio,,,,,,,,,,,,around 0.8 MPa at 80% compression,,bovine serum albumin,BSA,bovine,,,negative in aqueous solution,batch adsorption,,25,24 h,,,,,25 mg freeze-dried hydrogel slice,50 mL,,UV-Vis spectrometry at 278 nm,,q_norm_mg_g,30.1,mg/g,maximize,BSA adsorption capacity in individual solution,"[""electrostatic repulsion"",""hindered mass transfer""]",3,0.95,Preparation of a silk fibroin/gelatin composite hydrogel for high-selectively adsorbing bovine hemoglobin
PHA-9ece3c161e-003,10.1016/j.colsurfa.2022.130869,train,silk fibroin/gelatin-genipin composite hydrogel,swollen hydrogel slice,"[""silk fibroin"",""gelatin""]",[],,"[""genipin""]",,"SF solution and gelatin solution mixed at 50 °C, crosslinked with genipin, frozen at -18 °C and defrosted at 20 °C in repeated freeze-defrost cycles, then sliced, washed, and freeze-dried.",,,,,,"[""amino acid residues"",""nitrogen atoms""]",[],[],negative in aqueous solution,[],around 1053% equilibrium swelling ratio,,,,,,,,,,,,around 0.8 MPa at 80% compression,,bovine hemoglobin,BHb,bovine,64.5,,positive in aqueous solution,batch competitive adsorption,,25,24 h,,,,,25 mg freeze-dried hydrogel slice,50 mL,,UV-Vis spectrometry at 406 nm for BHb and 278 nm for BSA,,q_norm_mg_g,701.3,mg/g,maximize,BHb adsorption capacity from BHb/BSA mixture,"[""selective adsorption"",""electrostatic interaction"",""coordination interaction"",""competitive adsorption"",""hindered BSA mass transfer""]",3,0.98,Preparation of a silk fibroin/gelatin composite hydrogel for high-selectively adsorbing bovine hemoglobin
PHA-9ece3c161e-004,10.1016/j.colsurfa.2022.130869,train,silk fibroin/gelatin-genipin composite hydrogel,swollen hydrogel slice,"[""silk fibroin"",""gelatin""]",[],,"[""genipin""]",,"SF solution and gelatin solution mixed at 50 °C, crosslinked with genipin, frozen at -18 °C and defrosted at 20 °C in repeated freeze-defrost cycles, then sliced, washed, and freeze-dried.",,,,,,"[""amino acid residues"",""nitrogen atoms""]",[],[],negative in aqueous solution,[],around 1053% equilibrium swelling ratio,,,,,,,,,,,,around 0.8 MPa at 80% compression,,bovine serum albumin,BSA,bovine,,,negative in aqueous solution,batch competitive adsorption,,25,24 h,,,,,25 mg freeze-dried hydrogel slice,50 mL,,UV-Vis spectrometry at 278 nm,,q_norm_mg_g,50.6,mg/g,maximize,BSA adsorption capacity from BHb/BSA mixture,"[""electrostatic repulsion"",""competitive adsorption"",""hindered mass transfer""]",3,0.95,Preparation of a silk fibroin/gelatin composite hydrogel for high-selectively adsorbing bovine hemoglobin
PHA-9ece3c161e-005,10.1016/j.colsurfa.2022.130869,train,silk fibroin/gelatin-genipin composite hydrogel,swollen hydrogel slice,"[""silk fibroin"",""gelatin""]",[],,"[""genipin""]",,"SF solution and gelatin solution mixed at 50 °C, crosslinked with genipin, frozen at -18 °C and defrosted at 20 °C in repeated freeze-defrost cycles, then sliced, washed, and freeze-dried.",,,,,,"[""amino acid residues"",""nitrogen atoms""]",[],[],negative in aqueous solution,[],around 1053% equilibrium swelling ratio,,,,,,,,,,,,around 0.8 MPa at 80% compression,,bovine hemoglobin,BHb,bovine,64.5,,positive in aqueous solution,batch adsorption isotherm,,15,,,,,,,50 mL,,UV-Vis spectrometry at 406 nm,,q_norm_mg_g,786.4,mg/g,maximize,BHb equilibrium adsorption amount at 15 °C,"[""endothermic adsorption"",""spontaneous adsorption"",""chemisorption""]",2,0.96,Preparation of a silk fibroin/gelatin composite hydrogel for high-selectively adsorbing bovine hemoglobin
PHA-9ece3c161e-006,10.1016/j.colsurfa.2022.130869,train,silk fibroin/gelatin-genipin composite hydrogel,swollen hydrogel slice,"[""silk fibroin"",""gelatin""]",[],,"[""genipin""]",,"SF solution and gelatin solution mixed at 50 °C, crosslinked with genipin, frozen at -18 °C and defrosted at 20 °C in repeated freeze-defrost cycles, then sliced, washed, and freeze-dried.",,,,,,"[""amino acid residues"",""nitrogen atoms""]",[],[],negative in aqueous solution,[],around 1053% equilibrium swelling ratio,,,,,,,,,,,,around 0.8 MPa at 80% compression,,bovine hemoglobin,BHb,bovine,64.5,,positive in aqueous solution,batch adsorption isotherm,,20,,,,,,,50 mL,,UV-Vis spectrometry at 406 nm,,q_norm_mg_g,832.3,mg/g,maximize,BHb equilibrium adsorption amount at 20 °C,"[""endothermic adsorption"",""spontaneous adsorption"",""chemisorption""]",2,0.96,Preparation of a silk fibroin/gelatin composite hydrogel for high-selectively adsorbing bovine hemoglobin
PHA-9ece3c161e-007,10.1016/j.colsurfa.2022.130869,train,silk fibroin/gelatin-genipin composite hydrogel,swollen hydrogel slice,"[""silk fibroin"",""gelatin""]",[],,"[""genipin""]",,"SF solution and gelatin solution mixed at 50 °C, crosslinked with genipin, frozen at -18 °C and defrosted at 20 °C in repeated freeze-defrost cycles, then sliced, washed, and freeze-dried.",,,,,,"[""amino acid residues"",""nitrogen atoms""]",[],[],negative in aqueous solution,[],around 1053% equilibrium swelling ratio,,,,,,,,,,,,around 0.8 MPa at 80% compression,,bovine hemoglobin,BHb,bovine,64.5,,positive in aqueous solution,batch adsorption isotherm,,25,,,,,,,50 mL,,UV-Vis spectrometry at 406 nm,,q_norm_mg_g,891.8,mg/g,maximize,BHb equilibrium adsorption amount and isotherm fit at 25 °C,"[""endothermic adsorption"",""spontaneous adsorption"",""chemisorption"",""heterogeneous adsorption sites""]",3,0.96,Preparation of a silk fibroin/gelatin composite hydrogel for high-selectively adsorbing bovine hemoglobin
PHA-9ece3c161e-008,10.1016/j.colsurfa.2022.130869,train,silk fibroin/gelatin-genipin composite hydrogel,swollen hydrogel slice,"[""silk fibroin"",""gelatin""]",[],,"[""genipin""]",,"SF solution and gelatin solution mixed at 50 °C, crosslinked with genipin, frozen at -18 °C and defrosted at 20 °C in repeated freeze-defrost cycles, then sliced, washed, and freeze-dried.",,,,,,"[""amino acid residues"",""nitrogen atoms""]",[],[],negative in aqueous solution,[],around 1053% equilibrium swelling ratio,,,,,,,,,,,,around 0.8 MPa at 80% compression,,bovine hemoglobin,BHb,bovine,64.5,,positive in aqueous solution,batch adsorption kinetics,,25,saturation after around 19 h,,,,,,,,UV-Vis spectrometry at 406 nm,,q_norm_mg_g,724.0,mg/g,maximize,BHb kinetic adsorption capacity,"[""chemisorption"",""diffusion-controlled adsorption"",""liquid film diffusion"",""cavity diffusion"",""heterogeneous adsorption sites""]",3,0.97,Preparation of a silk fibroin/gelatin composite hydrogel for high-selectively adsorbing bovine hemoglobin
PHA-c469ec4812-002,10.1016/j.colsurfa.2026.140603,train,SNPs-free PEGDA-AA hydrogel,bulk hydrogel,"[""PEGDA-AA network""]","[""acrylic acid"",""PEGDA""]",,"[""PEGDA""]",,"UV photopolymerization with DC1173, followed by water immersion and drying",,,,,,"[""carboxyl"",""carboxylate""]","[""acrylic acid-derived carboxylate groups""]",[],negative/anionic,"[""pH-responsive""]",,,,,,,,,,,,65.4,,,lysozyme,,,,,positive at pH 7.2,static batch time-course adsorption,7.2,25,72 h,,,,,,,,,,q_norm_mg_g,876.0,mg/g,maximize,PA-1 lysozyme equilibrium adsorption capacity,"[""electrostatic attraction"",""acrylic acid content""]",3,,Tailored nanocomposite hydrogels with electrostatic-hydrophobic strategy for efficient protein adsorption
PHA-c469ec4812-003,10.1016/j.colsurfa.2026.140603,train,SNPs-free PEGDA-AA hydrogel,bulk hydrogel,"[""PEGDA-AA network""]","[""acrylic acid"",""PEGDA""]",,"[""PEGDA""]",,"UV photopolymerization with DC1173, followed by water immersion and drying",,,,,,"[""carboxyl"",""carboxylate""]","[""acrylic acid-derived carboxylate groups""]",[],negative/anionic,"[""pH-responsive""]",,,,,,,,,,,,65.4,,,lysozyme,,,,,positive at pH 7.2,static batch time-course adsorption,7.2,25,72 h,,,,,,,,,,q_norm_mg_g,1212.0,mg/g,maximize,PA-2 lysozyme equilibrium adsorption capacity,"[""electrostatic attraction"",""acrylic acid content""]",3,,Tailored nanocomposite hydrogels with electrostatic-hydrophobic strategy for efficient protein adsorption
PHA-c469ec4812-004,10.1016/j.colsurfa.2026.140603,train,SNPs-free PEGDA-AA hydrogel,bulk hydrogel,"[""PEGDA-AA network""]","[""acrylic acid"",""PEGDA""]",,"[""PEGDA""]",,"UV photopolymerization with DC1173, followed by water immersion and drying",,,,,,"[""carboxyl"",""carboxylate""]","[""uncrosslinked carboxylate groups""]",[],negative/anionic,"[""pH-responsive""]",,,,,,,,,,,-21.6,65.4,,,lysozyme,,,,,positive at pH 7.2,static batch time-course adsorption,7.2,25,72 h,,,,,,,,,,q_norm_mg_g,1324.0,mg/g,maximize,PA-3 lysozyme equilibrium adsorption capacity,"[""electrostatic attraction"",""heterogeneous adsorption""]",3,,Tailored nanocomposite hydrogels with electrostatic-hydrophobic strategy for efficient protein adsorption
PHA-c469ec4812-005,10.1016/j.colsurfa.2026.140603,train,PEGDA-AA/SNPs nanocomposite hydrogel,bulk nanocomposite hydrogel,"[""PEGDA-AA network""]","[""acrylic acid"",""PEGDA""]",,"[""PEGDA""]",,"SNPs dispersed in precursor by mechanical stirring, followed by 365 nm UV photopolymerization, water immersion, and drying",,,,,,"[""carboxyl"",""carboxylate"",""silica hydroxyl""]","[""carboxylate groups"",""hydrophobic SNP-modified surface""]","[""silica nanoparticles""]",negative/anionic,"[""pH-responsive""]",,,,,,,,,,,,102.5,,,lysozyme,,,,,positive at pH 7.2,static batch time-course adsorption,7.2,25,72 h,,,,,,,,,,q_norm_mg_g,1454.0,mg/g,maximize,PAS-1 lysozyme equilibrium adsorption capacity,"[""electrostatic attraction"",""hydrophobic interaction"",""intraparticle diffusion""]",3,,Tailored nanocomposite hydrogels with electrostatic-hydrophobic strategy for efficient protein adsorption
PHA-c469ec4812-006,10.1016/j.colsurfa.2026.140603,train,optimized PEGDA-AA/SNPs nanocomposite hydrogel,bulk nanocomposite hydrogel,"[""PEGDA-AA network""]","[""acrylic acid"",""PEGDA""]",,"[""PEGDA""]",,"SNPs dispersed in precursor by mechanical stirring, followed by 365 nm UV photopolymerization, water immersion, and drying",,,,,,"[""carboxyl"",""carboxylate"",""silica hydroxyl""]","[""uncrosslinked carboxylate groups"",""hydrophobic SNP-modified surface""]","[""self-synthesized silica nanoparticles""]",negative/anionic,"[""pH-responsive""]",1.41,,,,,,,,,,-19,102.5,,,lysozyme,,,,,positive at pH 7.2,static batch time-course adsorption,7.2,25,72 h,,,,,,,,,,q_norm_mg_g,1705.0,mg/g,maximize,optimized PAS lysozyme maximum equilibrium adsorption capacity,"[""electrostatic attraction"",""hydrophobic interaction"",""surface roughness"",""heterogeneous adsorption"",""intraparticle diffusion"",""physisorption""]",3,,Tailored nanocomposite hydrogels with electrostatic-hydrophobic strategy for efficient protein adsorption
PHA-c469ec4812-007,10.1016/j.colsurfa.2026.140603,train,SNPs-free PEGDA-AA hydrogel,bulk hydrogel,"[""PEGDA-AA network""]","[""acrylic acid"",""PEGDA""]",,"[""PEGDA""]",,"UV photopolymerization with DC1173, followed by water immersion and drying",,,,,,"[""carboxyl"",""carboxylate""]","[""carboxylate groups""]",[],negative/anionic,"[""pH-responsive""]",,,,,,,,,,,-21.6,65.4,,,lysozyme,,,,,,static adsorption isotherm,,,,,,,,,,,,,q_norm_mg_g,1857.4,mg/g,maximize,PA fitted lysozyme isotherm capacity,"[""monolayer adsorption"",""physisorption"",""heterogeneous adsorption""]",3,,Tailored nanocomposite hydrogels with electrostatic-hydrophobic strategy for efficient protein adsorption
PHA-c469ec4812-008,10.1016/j.colsurfa.2026.140603,train,optimized PEGDA-AA/SNPs nanocomposite hydrogel,bulk nanocomposite hydrogel,"[""PEGDA-AA network""]","[""acrylic acid"",""PEGDA""]",,"[""PEGDA""]",,"SNPs dispersed in precursor by mechanical stirring, followed by 365 nm UV photopolymerization, water immersion, and drying",,,,,,"[""carboxyl"",""carboxylate"",""silica hydroxyl""]","[""carboxylate groups"",""hydrophobic SNP-modified surface""]","[""silica nanoparticles""]",negative/anionic,"[""pH-responsive""]",1.41,,,,,,,,,,-19,102.5,,,lysozyme,,,,,,static adsorption isotherm,,,,,,,,,,,,,q_norm_mg_g,2231.6,mg/g,maximize,PAS fitted lysozyme isotherm capacity,"[""monolayer adsorption"",""physisorption"",""heterogeneous adsorption"",""hydrophobic interaction""]",3,,Tailored nanocomposite hydrogels with electrostatic-hydrophobic strategy for efficient protein adsorption
PHA-c469ec4812-013,10.1016/j.colsurfa.2026.140603,train,optimized PEGDA-AA/SNPs nanocomposite hydrogel,bulk nanocomposite hydrogel in gravity-driven dynamic system,"[""PEGDA-AA network""]","[""acrylic acid"",""PEGDA""]",,"[""PEGDA""]",,"SNPs dispersed in precursor by mechanical stirring, followed by 365 nm UV photopolymerization, water immersion, and drying",,,,,,"[""carboxyl"",""carboxylate"",""silica hydroxyl""]","[""carboxylate groups"",""hydrophobic SNP-modified surface""]","[""silica nanoparticles""]",negative/anionic,"[""pH-responsive""]",1.41,,,,,,,,,,-19,102.5,,,lysozyme,,,,,,dynamic breakthrough adsorption,,,,,,,,,,gravity-driven; pressure about 1000 Pa,,,q_norm_mg_g,1186.0,mg/g,maximize,PAS dynamic lysozyme adsorption capacity,"[""dynamic adsorption"",""gravity-driven transport""]",3,,Tailored nanocomposite hydrogels with electrostatic-hydrophobic strategy for efficient protein adsorption
PHA-c469ec4812-014,10.1016/j.colsurfa.2026.140603,train,optimized PEGDA-AA/SNPs nanocomposite hydrogel,bulk nanocomposite hydrogel,"[""PEGDA-AA network""]","[""acrylic acid"",""PEGDA""]",,"[""PEGDA""]",,"SNPs dispersed in precursor by mechanical stirring, followed by 365 nm UV photopolymerization, water immersion, and drying",,,,,,"[""carboxyl"",""carboxylate"",""silica hydroxyl""]","[""carboxylate groups"",""hydrophobic SNP-modified surface""]","[""silica nanoparticles""]",negative/anionic,"[""pH-responsive""]",1.41,,,,,,,,,,-19,102.5,,,cytochrome c,,,,,positive at pH 7.2,single-protein selectivity adsorption,7.2,25,,,,,,,,,,,q_norm_mg_g,1198.0,mg/g,maximize,PAS cytochrome c adsorption capacity,"[""electrostatic attraction"",""protein size effect""]",3,,Tailored nanocomposite hydrogels with electrostatic-hydrophobic strategy for efficient protein adsorption
PHA-c469ec4812-015,10.1016/j.colsurfa.2026.140603,train,optimized PEGDA-AA/SNPs nanocomposite hydrogel,bulk nanocomposite hydrogel,"[""PEGDA-AA network""]","[""acrylic acid"",""PEGDA""]",,"[""PEGDA""]",,"SNPs dispersed in precursor by mechanical stirring, followed by 365 nm UV photopolymerization, water immersion, and drying",,,,,,"[""carboxyl"",""carboxylate"",""silica hydroxyl""]","[""carboxylate groups"",""hydrophobic SNP-modified surface""]","[""silica nanoparticles""]",negative/anionic,"[""pH-responsive""]",1.41,,,,,,,,,,-19,102.5,,,trypsin,,,,,positive at pH 7.2,single-protein selectivity adsorption,7.2,25,,,,,,,,,,,q_norm_mg_g,356.0,mg/g,maximize,PAS trypsin adsorption capacity,"[""electrostatic attraction"",""protein size effect""]",3,,Tailored nanocomposite hydrogels with electrostatic-hydrophobic strategy for efficient protein adsorption
PHA-c469ec4812-017,10.1016/j.colsurfa.2026.140603,train,optimized PEGDA-AA/SNPs nanocomposite hydrogel,bulk nanocomposite hydrogel,"[""PEGDA-AA network""]","[""acrylic acid"",""PEGDA""]",,"[""PEGDA""]",,"SNPs dispersed in precursor by mechanical stirring, followed by 365 nm UV photopolymerization, water immersion, and drying",,,,,,"[""carboxyl"",""carboxylate"",""silica hydroxyl""]","[""carboxylate groups"",""hydrophobic SNP-modified surface""]","[""silica nanoparticles""]",negative/anionic,"[""pH-responsive""]",1.41,,,,,,,,,,-19,102.5,,,glucose isomerase,GI,,,,negative at pH 7.2,single-protein selectivity adsorption,7.2,25,,,,,,,,,,,q_norm_mg_g,22.0,mg/g,maximize,PAS glucose isomerase adsorption capacity,"[""electrostatic repulsion"",""selective adsorption""]",3,,Tailored nanocomposite hydrogels with electrostatic-hydrophobic strategy for efficient protein adsorption
PHA-2050b8ec18-001,10.1016/j.colsurfb.2005.01.009,train,poly(VIm-MA),ground dried hydrogel particles,poly[(N-vinylimidazole)-maleic acid],"[""N-vinylimidazole"",""maleic acid""]",,,,"Gamma irradiation of N-vinylimidazole-maleic acid-water mixture in a 60Co source at 4.5 kGy/h to 180 kGy, followed by washing, drying, grinding, and storage.",water,,,,,"[""imidazole"",""carboxylic acid"",""carboxylate""]","[""imidazole"",""maleic acid carboxylate""]",[],pH-dependent ampholytic/ionic hydrogel with imidazole and maleic acid groups,"[""pH-responsive swelling""]",1200% at pH 5.0 in acetate buffer solution,,,,,,,800 um average dried particles,,,,,,,bovine serum albumin,BSA,bovine; Sigma Fraction V,,5.3,near isoelectric point around maximum adsorption pH,batch adsorption,around 5.0,30,10 h,,0.01 M acetate buffer for pH 3.0-6.0; exact Fig. 6 buffer not separately stated,,,,10 mL,,UV-vis spectrophotometry at 278 nm,,q_norm_mg_g,380.0,mg/g,maximize,maximum BSA adsorption capacity,"[""electrostatic interaction"",""carboxylate-ammonium interaction"",""pH/isoelectric-point effect""]",3,,Metal ion promoted hydrogels for bovine serum albumin adsorption: Cu(II) and Co(II) chelated poly[(N-vinylimidazole)-maleic acid]
PHA-2050b8ec18-002,10.1016/j.colsurfb.2005.01.009,train,Cu(II)-chelated poly(VIm-MA),ground dried hydrogel particles,poly[(N-vinylimidazole)-maleic acid],"[""N-vinylimidazole"",""maleic acid""]",,,,Poly(VIm-MA) gels were chelated with Cu(II) from CuCl2 solution at pH 5.0 after gamma-irradiation synthesis.,water,,,,Cu(II) ions were chelated within the gels at pH=5.0,"[""imidazole"",""carboxylic acid"",""carboxylate""]","[""imidazole"",""maleic acid carboxylate"",""Cu(II)-chelate""]",[],metal-chelated hydrogel with high positive charge reported,"[""pH-responsive swelling"",""metal-chelation-induced shrinkage""]",60% at pH 5.0 in acetate buffer solution,,,,,,,800 um average dried particles,,,,,,,bovine serum albumin,BSA,bovine; Sigma Fraction V,,5.3,near isoelectric point around maximum adsorption pH,batch adsorption,around 5.0; maximum for metal-chelated gels shifted slightly higher by about 0.2 pH units,30,10 h,,0.01 M acetate buffer for pH 3.0-6.0; exact Fig. 6 buffer not separately stated,,,,10 mL,,UV-vis spectrophotometry at 278 nm,,q_norm_mg_g,880.0,mg/g,maximize,maximum BSA adsorption capacity,"[""metal-chelate affinity"",""coordinate covalent bonding"",""imidazole-metal coordination"",""carboxylate-metal coordination"",""pH/isoelectric-point effect""]",3,,Metal ion promoted hydrogels for bovine serum albumin adsorption: Cu(II) and Co(II) chelated poly[(N-vinylimidazole)-maleic acid]
PHA-2050b8ec18-003,10.1016/j.colsurfb.2005.01.009,train,Co(II)-chelated poly(VIm-MA),ground dried hydrogel particles,poly[(N-vinylimidazole)-maleic acid],"[""N-vinylimidazole"",""maleic acid""]",,,,Poly(VIm-MA) gels were chelated with Co(II) from CoCl2 solution at pH 5.0 after gamma-irradiation synthesis.,water,,,,Co(II) ions were chelated within the gels at pH=5.0,"[""imidazole"",""carboxylic acid"",""carboxylate""]","[""imidazole"",""maleic acid carboxylate"",""Co(II)-chelate""]",[],metal-chelated hydrogel with high positive charge reported,"[""pH-responsive swelling"",""metal-chelation-induced shrinkage""]",45% at pH 5.0 in acetate buffer solution,,,,,,,800 um average dried particles,,,,,,,bovine serum albumin,BSA,bovine; Sigma Fraction V,,5.3,near isoelectric point around maximum adsorption pH,batch adsorption,around 5.0; maximum for metal-chelated gels shifted slightly higher by about 0.2 pH units,30,10 h,,0.01 M acetate buffer for pH 3.0-6.0; exact Fig. 6 buffer not separately stated,,,,10 mL,,UV-vis spectrophotometry at 278 nm,,q_norm_mg_g,1050.0,mg/g,maximize,maximum BSA adsorption capacity,"[""metal-chelate affinity"",""coordinate covalent bonding"",""imidazole-metal coordination"",""carboxylate-metal coordination"",""pH/isoelectric-point effect""]",3,,Metal ion promoted hydrogels for bovine serum albumin adsorption: Cu(II) and Co(II) chelated poly[(N-vinylimidazole)-maleic acid]
PHA-2050b8ec18-007,10.1016/j.colsurfb.2005.01.009,train,poly(VIm-MA),ground dried hydrogel particles,poly[(N-vinylimidazole)-maleic acid],"[""N-vinylimidazole"",""maleic acid""]",,,,Gamma-irradiated poly(VIm-MA) hydrogel particles.,water,,,,,"[""imidazole"",""carboxylic acid"",""carboxylate""]","[""imidazole"",""maleic acid carboxylate""]",[],pH-dependent ampholytic/ionic hydrogel with imidazole and maleic acid groups,"[""pH-responsive swelling""]",1200% at pH 5.0 in acetate buffer solution,,,,,,,800 um average dried particles,,,,,,,bovine serum albumin,BSA,bovine; Sigma Fraction V,,5.3,near reported pI 5.3,batch desorption,5.3,25,10 h,,0.01 M acetate buffer,,,,,,UV-vis spectrophotometry,,recovery_pct,33.2,%,maximize,BSA desorption in acetate buffer,"[""non-specific desorption"",""specific residual adsorption""]",3,,Metal ion promoted hydrogels for bovine serum albumin adsorption: Cu(II) and Co(II) chelated poly[(N-vinylimidazole)-maleic acid]
PHA-2050b8ec18-008,10.1016/j.colsurfb.2005.01.009,train,poly(VIm-MA),ground dried hydrogel particles,poly[(N-vinylimidazole)-maleic acid],"[""N-vinylimidazole"",""maleic acid""]",,,,Gamma-irradiated poly(VIm-MA) hydrogel particles.,water,,,,,"[""imidazole"",""carboxylic acid"",""carboxylate""]","[""imidazole"",""maleic acid carboxylate""]",[],pH-dependent ampholytic/ionic hydrogel with imidazole and maleic acid groups,"[""pH-responsive swelling""]",1200% at pH 5.0 in acetate buffer solution,,,,,,,800 um average dried particles,,,,,,,bovine serum albumin,BSA,bovine; Sigma Fraction V,,5.3,,batch desorption,7.0,25,10 h,,,KSCN,1.0 M,,,,UV-vis spectrophotometry,,recovery_pct,78.7,%,maximize,BSA desorption in KSCN,"[""salt/chaotrope-assisted desorption""]",3,,Metal ion promoted hydrogels for bovine serum albumin adsorption: Cu(II) and Co(II) chelated poly[(N-vinylimidazole)-maleic acid]
PHA-2050b8ec18-009,10.1016/j.colsurfb.2005.01.009,train,Cu(II)-chelated poly(VIm-MA),ground dried hydrogel particles,poly[(N-vinylimidazole)-maleic acid],"[""N-vinylimidazole"",""maleic acid""]",,,,Poly(VIm-MA) gel chelated with Cu(II) at pH 5.0.,water,,,,Cu(II) ions were chelated within the gels at pH=5.0,"[""imidazole"",""carboxylic acid"",""carboxylate""]","[""imidazole"",""maleic acid carboxylate"",""Cu(II)-chelate""]",[],metal-chelated hydrogel with high positive charge reported,"[""pH-responsive swelling"",""metal-chelation-induced shrinkage""]",60% at pH 5.0 in acetate buffer solution,,,,,,,800 um average dried particles,,,,,,,bovine serum albumin,BSA,bovine; Sigma Fraction V,,5.3,near reported pI 5.3,batch desorption,5.3,25,10 h,,0.01 M acetate buffer,,,,,,UV-vis spectrophotometry,,recovery_pct,26.5,%,maximize,BSA desorption in acetate buffer,"[""metal-chelate affinity"",""partial desorption""]",3,,Metal ion promoted hydrogels for bovine serum albumin adsorption: Cu(II) and Co(II) chelated poly[(N-vinylimidazole)-maleic acid]
PHA-2050b8ec18-010,10.1016/j.colsurfb.2005.01.009,train,Cu(II)-chelated poly(VIm-MA),ground dried hydrogel particles,poly[(N-vinylimidazole)-maleic acid],"[""N-vinylimidazole"",""maleic acid""]",,,,Poly(VIm-MA) gel chelated with Cu(II) at pH 5.0.,water,,,,Cu(II) ions were chelated within the gels at pH=5.0,"[""imidazole"",""carboxylic acid"",""carboxylate""]","[""imidazole"",""maleic acid carboxylate"",""Cu(II)-chelate""]",[],metal-chelated hydrogel with high positive charge reported,"[""pH-responsive swelling"",""metal-chelation-induced shrinkage""]",60% at pH 5.0 in acetate buffer solution,,,,,,,800 um average dried particles,,,,,,,bovine serum albumin,BSA,bovine; Sigma Fraction V,,5.3,,batch desorption,7.0,25,10 h,,,KSCN,1.0 M,,,,UV-vis spectrophotometry,,recovery_pct,44.5,%,maximize,BSA desorption in KSCN,"[""KSCN-assisted desorption"",""metal-chelate affinity""]",3,,Metal ion promoted hydrogels for bovine serum albumin adsorption: Cu(II) and Co(II) chelated poly[(N-vinylimidazole)-maleic acid]
PHA-2050b8ec18-011,10.1016/j.colsurfb.2005.01.009,train,Cu(II)-chelated poly(VIm-MA),ground dried hydrogel particles,poly[(N-vinylimidazole)-maleic acid],"[""N-vinylimidazole"",""maleic acid""]",,,,Poly(VIm-MA) gel chelated with Cu(II) at pH 5.0.,water,,,,Cu(II) ions were chelated within the gels at pH=5.0,"[""imidazole"",""carboxylic acid"",""carboxylate""]","[""imidazole"",""maleic acid carboxylate"",""Cu(II)-chelate""]",[],metal-chelated hydrogel with high positive charge reported,"[""pH-responsive swelling"",""metal-chelation-induced shrinkage""]",60% at pH 5.0 in acetate buffer solution,,,,,,,800 um average dried particles,,,,,,,bovine serum albumin,BSA,bovine; Sigma Fraction V,,5.3,,batch desorption,4.7,25,10 h,,,EDTA disodium salt,0.1 M,,,,UV-vis spectrophotometry for BSA; atomic absorption for desorbed metal ions,,recovery_pct,99.2,%,maximize,BSA desorption in EDTA,"[""EDTA chelation-driven desorption"",""metal-chelate disruption"",""near-complete release""]",3,,Metal ion promoted hydrogels for bovine serum albumin adsorption: Cu(II) and Co(II) chelated poly[(N-vinylimidazole)-maleic acid]
PHA-2050b8ec18-012,10.1016/j.colsurfb.2005.01.009,train,Co(II)-chelated poly(VIm-MA),ground dried hydrogel particles,poly[(N-vinylimidazole)-maleic acid],"[""N-vinylimidazole"",""maleic acid""]",,,,Poly(VIm-MA) gel chelated with Co(II) at pH 5.0.,water,,,,Co(II) ions were chelated within the gels at pH=5.0,"[""imidazole"",""carboxylic acid"",""carboxylate""]","[""imidazole"",""maleic acid carboxylate"",""Co(II)-chelate""]",[],metal-chelated hydrogel with high positive charge reported,"[""pH-responsive swelling"",""metal-chelation-induced shrinkage""]",45% at pH 5.0 in acetate buffer solution,,,,,,,800 um average dried particles,,,,,,,bovine serum albumin,BSA,bovine; Sigma Fraction V,,5.3,near reported pI 5.3,batch desorption,5.3,25,10 h,,0.01 M acetate buffer,,,,,,UV-vis spectrophotometry,,recovery_pct,14.4,%,maximize,BSA desorption in acetate buffer,"[""metal-chelate affinity"",""higher Co(II)-BSA complex stability""]",3,,Metal ion promoted hydrogels for bovine serum albumin adsorption: Cu(II) and Co(II) chelated poly[(N-vinylimidazole)-maleic acid]
PHA-2050b8ec18-013,10.1016/j.colsurfb.2005.01.009,train,Co(II)-chelated poly(VIm-MA),ground dried hydrogel particles,poly[(N-vinylimidazole)-maleic acid],"[""N-vinylimidazole"",""maleic acid""]",,,,Poly(VIm-MA) gel chelated with Co(II) at pH 5.0.,water,,,,Co(II) ions were chelated within the gels at pH=5.0,"[""imidazole"",""carboxylic acid"",""carboxylate""]","[""imidazole"",""maleic acid carboxylate"",""Co(II)-chelate""]",[],metal-chelated hydrogel with high positive charge reported,"[""pH-responsive swelling"",""metal-chelation-induced shrinkage""]",45% at pH 5.0 in acetate buffer solution,,,,,,,800 um average dried particles,,,,,,,bovine serum albumin,BSA,bovine; Sigma Fraction V,,5.3,,batch desorption,7.0,25,10 h,,,KSCN,1.0 M,,,,UV-vis spectrophotometry,,recovery_pct,32.5,%,maximize,BSA desorption in KSCN,"[""KSCN-assisted desorption"",""higher Co(II)-BSA complex stability""]",3,,Metal ion promoted hydrogels for bovine serum albumin adsorption: Cu(II) and Co(II) chelated poly[(N-vinylimidazole)-maleic acid]
PHA-2050b8ec18-014,10.1016/j.colsurfb.2005.01.009,train,Co(II)-chelated poly(VIm-MA),ground dried hydrogel particles,poly[(N-vinylimidazole)-maleic acid],"[""N-vinylimidazole"",""maleic acid""]",,,,Poly(VIm-MA) gel chelated with Co(II) at pH 5.0.,water,,,,Co(II) ions were chelated within the gels at pH=5.0,"[""imidazole"",""carboxylic acid"",""carboxylate""]","[""imidazole"",""maleic acid carboxylate"",""Co(II)-chelate""]",[],metal-chelated hydrogel with high positive charge reported,"[""pH-responsive swelling"",""metal-chelation-induced shrinkage""]",45% at pH 5.0 in acetate buffer solution,,,,,,,800 um average dried particles,,,,,,,bovine serum albumin,BSA,bovine; Sigma Fraction V,,5.3,,batch desorption,4.7,25,10 h,,,EDTA disodium salt,0.1 M,,,,UV-vis spectrophotometry for BSA; atomic absorption for desorbed metal ions,,recovery_pct,96.8,%,maximize,BSA desorption in EDTA,"[""EDTA chelation-driven desorption"",""metal-chelate disruption"",""near-complete release""]",3,,Metal ion promoted hydrogels for bovine serum albumin adsorption: Cu(II) and Co(II) chelated poly[(N-vinylimidazole)-maleic acid]
PHA-357cdacf0f-001,10.1016/j.colsurfb.2005.11.009,train,"MMA/BA/MPC bio-functionalised polymer microparticles, 5% MPC",microparticles deposited on PET strips,"[""poly(methyl methacrylate-co-butyl acrylate-co-2-methylacryloyloxyethyl phosphorylcholine)""]","[""methyl methacrylate"",""butyl acrylate"",""2-methylacryloyloxyethyl phosphorylcholine""]",,[],,"seeded semi-continuous emulsion tert-polymerisation of MMA, BA and MPC",,,,,,"[""phosphorylcholine"",""phosphate"",""quaternary ammonium"",""ester""]","[""phosphorylcholine moiety""]",[],zwitterionic PC surface with persulphate-derived anionic initiator fragments,"[""surface rearrangement in response to aqueous versus dry or vacuum environment""]",,,,,,,,"{""DCP_diameter_nm"":445,""PCS_diameter_nm"":426,""SEM_diameter_nm"":365,""number_average"":true}",,,-30,,,,fibrinogen,,blood plasma; specific antibody anti-human fibrinogen used,,,,ELISA on coated PET strips,,20,10 min plasma incubation; 30 min first antibody incubation; 30 min second antibody incubation; 10 min phosphate-citrate buffer step,,"[""phosphate buffered saline wash"",""phosphate-citrate buffer for optical density evaluation""]",[],,PET strips dipped in 10% w/w biopolymer microparticle solutions,4 ml plasma; 4 ml antibody solutions; 4 ml phosphate-citrate buffer; 200 ul read in microplate well,,ELISA optical density at 450 nm,,fouling_reduction_pct,49.1,%,maximize,reduced fibrinogen adsorption,"[""PC surface expression"",""hydrogel layer"",""hydrophilicity"",""electrical double-layer screening""]",2,0.93,Investigation into potential mechanisms promoting biocompatibility of polymeric biomaterials containing the phosphorylcholine moiety A physicochemical and biological study
PHA-357cdacf0f-002,10.1016/j.colsurfb.2005.11.009,train,"MMA/BA/MPC bio-functionalised polymer microparticles, 10% MPC",microparticles deposited on PET strips,"[""poly(methyl methacrylate-co-butyl acrylate-co-2-methylacryloyloxyethyl phosphorylcholine)""]","[""methyl methacrylate"",""butyl acrylate"",""2-methylacryloyloxyethyl phosphorylcholine""]",,[],,"seeded semi-continuous emulsion tert-polymerisation of MMA, BA and MPC",,,,,,"[""phosphorylcholine"",""phosphate"",""quaternary ammonium"",""ester""]","[""phosphorylcholine moiety""]",[],zwitterionic PC surface with persulphate-derived anionic initiator fragments,"[""surface rearrangement in response to aqueous versus dry or vacuum environment""]",,,,,,,,"{""DCP_diameter_nm"":249,""PCS_diameter_nm"":258,""SEM_diameter_nm"":201,""number_average"":true}",,,,,,,fibrinogen,,blood plasma; specific antibody anti-human fibrinogen used,,,,ELISA on coated PET strips,,20,10 min plasma incubation; 30 min first antibody incubation; 30 min second antibody incubation; 10 min phosphate-citrate buffer step,,"[""phosphate buffered saline wash"",""phosphate-citrate buffer for optical density evaluation""]",[],,PET strips dipped in 10% w/w biopolymer microparticle solutions,4 ml plasma; 4 ml antibody solutions; 4 ml phosphate-citrate buffer; 200 ul read in microplate well,,ELISA optical density at 450 nm,,fouling_reduction_pct,41.4,%,maximize,reduced fibrinogen adsorption,"[""PC surface expression"",""hydrogel layer"",""hydrophilicity"",""electrical double-layer screening""]",2,0.93,Investigation into potential mechanisms promoting biocompatibility of polymeric biomaterials containing the phosphorylcholine moiety A physicochemical and biological study
PHA-357cdacf0f-003,10.1016/j.colsurfb.2005.11.009,train,"MMA/BA/MPC bio-functionalised polymer microparticles, 15% MPC",microparticles deposited on PET strips,"[""poly(methyl methacrylate-co-butyl acrylate-co-2-methylacryloyloxyethyl phosphorylcholine)""]","[""methyl methacrylate"",""butyl acrylate"",""2-methylacryloyloxyethyl phosphorylcholine""]",,[],,"seeded semi-continuous emulsion tert-polymerisation of MMA, BA and MPC",,,,,,"[""phosphorylcholine"",""phosphate"",""quaternary ammonium"",""ester""]","[""phosphorylcholine moiety""]",[],zwitterionic PC surface with persulphate-derived anionic initiator fragments,"[""surface rearrangement in response to aqueous versus dry or vacuum environment""]",,,,,,,,"{""DCP_diameter_nm"":186,""PCS_diameter_nm"":209,""SEM_diameter_nm"":156,""number_average"":true}",,,,,,,fibrinogen,,blood plasma; specific antibody anti-human fibrinogen used,,,,ELISA on coated PET strips,,20,10 min plasma incubation; 30 min first antibody incubation; 30 min second antibody incubation; 10 min phosphate-citrate buffer step,,"[""phosphate buffered saline wash"",""phosphate-citrate buffer for optical density evaluation""]",[],,PET strips dipped in 10% w/w biopolymer microparticle solutions,4 ml plasma; 4 ml antibody solutions; 4 ml phosphate-citrate buffer; 200 ul read in microplate well,,ELISA optical density at 450 nm,,fouling_reduction_pct,38.5,%,maximize,reduced fibrinogen adsorption,"[""PC surface expression"",""hydrogel layer"",""hydrophilicity"",""electrical double-layer screening""]",2,0.93,Investigation into potential mechanisms promoting biocompatibility of polymeric biomaterials containing the phosphorylcholine moiety A physicochemical and biological study
PHA-357cdacf0f-004,10.1016/j.colsurfb.2005.11.009,train,"MMA/BA/MPC bio-functionalised polymer microparticles, 20% MPC",microparticles deposited on PET strips,"[""poly(methyl methacrylate-co-butyl acrylate-co-2-methylacryloyloxyethyl phosphorylcholine)""]","[""methyl methacrylate"",""butyl acrylate"",""2-methylacryloyloxyethyl phosphorylcholine""]",,[],,"seeded semi-continuous emulsion tert-polymerisation of MMA, BA and MPC",,,,,,"[""phosphorylcholine"",""phosphate"",""quaternary ammonium"",""ester""]","[""phosphorylcholine moiety""]",[],zwitterionic PC surface with persulphate-derived anionic initiator fragments,"[""surface rearrangement during drying"",""glass transition below ambient temperature""]",,,,,,,,"{""DCP_diameter_nm"":182,""PCS_diameter_nm"":200,""SEM_diameter_nm"":null,""number_average"":true}",,,-10.8,,,,fibrinogen,,blood plasma; specific antibody anti-human fibrinogen used,,,,ELISA on coated PET strips,,20,10 min plasma incubation; 30 min first antibody incubation; 30 min second antibody incubation; 10 min phosphate-citrate buffer step,,"[""phosphate buffered saline wash"",""phosphate-citrate buffer for optical density evaluation""]",[],,PET strips dipped in 10% w/w biopolymer microparticle solutions,4 ml plasma; 4 ml antibody solutions; 4 ml phosphate-citrate buffer; 200 ul read in microplate well,,ELISA optical density at 450 nm,,fouling_reduction_pct,-3.4,%,maximize,no reduction in fibrinogen adsorption,"[""surface rearrangement"",""hydrophobic segment exposure"",""increased surface potential"",""loss of PC surface expression""]",2,0.93,Investigation into potential mechanisms promoting biocompatibility of polymeric biomaterials containing the phosphorylcholine moiety A physicochemical and biological study
