Repository: sunyrain/PHA

# PHA Protein-Hydrogel Adsorption Dataset

Generated: 2026-07-05T11:36:45

## Scope

This curated package organizes literature-derived protein-hydrogel adsorption, binding, immobilization, antifouling, and related biointerface records extracted from the local PHA corpus.

The primary unit is one record:

`paper + hydrogel/sample + protein/mixture + experimental condition + measured outcome`

## Contents

- `data/sources.csv`: article-level metadata, extraction status, and curation decision.
- `data/records_flat.csv`: flattened record-level table with provenance, hydrogel, protein, condition, outcome, mechanism, and quality fields.

File: data/curated/pha_scientific_dataset_20260705/data/inverse_design_seed.csv (part 31 of 62)
record_id,doi,doi_split,hydrogel_name,hydrogel_format,polymer_backbone,monomers,monomer_ratios,crosslinker,crosslinker_concentration,synthesis_method,preparation_solvent,preparation_pH,preparation_temp_C,gelation_time,post_treatment,functional_groups,ligand_or_affinity_group,filler_or_composite,charge_class,responsive_type,swelling_ratio,water_content_pct,porosity_pct,pore_size_value,pore_size_unit,mesh_size,surface_area,particle_size,thickness,roughness,zeta_potential_mV,contact_angle_deg,young_modulus,degradation_or_stability,protein_name,protein_abbreviation,protein_species_or_source,protein_mw_kDa,protein_pI,protein_charge_at_pH,experiment_mode,pH,temperature_C,contact_time,contact_time_unit,buffer,salt_type,salt_concentration,hydrogel_dosage,solution_volume,flow_rate,detection_method,replicate_count,target_name,target_value,target_unit,target_direction,outcome_label,mechanism_tags,source_quality_score,extraction_confidence,article_title
PHA-357cdacf0f-005,10.1016/j.colsurfb.2005.11.009,train,"MMA/BA/MPC bio-functionalised polymer microparticles, 25% MPC",microparticles deposited on PET strips,"[""poly(methyl methacrylate-co-butyl acrylate-co-2-methylacryloyloxyethyl phosphorylcholine)""]","[""methyl methacrylate"",""butyl acrylate"",""2-methylacryloyloxyethyl phosphorylcholine""]",,[],,"seeded semi-continuous emulsion tert-polymerisation of MMA, BA and MPC",,,,,,"[""phosphorylcholine"",""phosphate"",""quaternary ammonium"",""ester""]","[""phosphorylcholine moiety""]",[],zwitterionic PC surface with persulphate-derived anionic initiator fragments,"[""surface rearrangement during drying"",""glass transition below ambient temperature""]",,,,,,,,"{""DCP_diameter_nm"":180,""PCS_diameter_nm"":201,""SEM_diameter_nm"":null,""number_average"":true}",,,-8.0,,,,fibrinogen,,blood plasma; specific antibody anti-human fibrinogen used,,,,ELISA on coated PET strips,,20,10 min plasma incubation; 30 min first antibody incubation; 30 min second antibody incubation; 10 min phosphate-citrate buffer step,,"[""phosphate buffered saline wash"",""phosphate-citrate buffer for optical density evaluation""]",[],,PET strips dipped in 10% w/w biopolymer microparticle solutions,4 ml plasma; 4 ml antibody solutions; 4 ml phosphate-citrate buffer; 200 ul read in microplate well,,ELISA optical density at 450 nm,,fouling_reduction_pct,3.9,%,maximize,minimal reduction in fibrinogen adsorption,"[""surface rearrangement"",""hydrophobic segment exposure"",""increased surface potential"",""loss of PC surface expression""]",2,0.93,Investigation into potential mechanisms promoting biocompatibility of polymeric biomaterials containing the phosphorylcholine moiety A physicochemical and biological study
PHA-7f1f25e672-001,10.1016/j.colsurfb.2012.10.053,train,PNIPAm microgel,spherical microgel,"[""poly(N-isopropylacrylamide)"",""polyacrylamide comonomer""]","[""N-isopropylacrylamide"",""acrylamide""]",,"[""N,N'-methylenebisacrylamide""]",,surfactant-free microarray photopolymerization in water-in-oil droplets,,,,,,"[""amide"",""isopropyl""]",[],[],,thermoresponsive; VPTT approximately 32-35 °C,,,,,,,,approximately 500 micrometers diameter,,,,,,,bovine serum albumin,BSA,bovine,,,,batch incubation,,25,24 h,,0.1 M PBS,,,30 microgels,4 mL,,UV-vis spectrophotometry at 280 nm,,q_norm_mg_g,7000.0,mg/g,maximize,BSA adsorption on PNIPAm microgel at 25 °C,"[""hydrophobic interaction"",""non-specific protein adsorption""]",3,,Temperature dependence of serum protein adsorption in PEGylated PNIPAm microgels
PHA-7f1f25e672-002,10.1016/j.colsurfb.2012.10.053,train,"PNIPAm-co-PEGMa microgel, 10 wt.% PEGMa Mn 300 g/mol",spherical microgel,"[""poly(N-isopropylacrylamide-co-acrylamide-co-polyethylene glycol monomethyl ether monomethacrylate)""]","[""N-isopropylacrylamide"",""acrylamide"",""polyethylene glycol monomethyl ether monomethacrylate Mn 300 g/mol""]",,"[""N,N'-methylenebisacrylamide""]",,surfactant-free microarray photopolymerization in water-in-oil droplets,,,,,,"[""amide"",""PEG ether"",""methacrylate-derived ester""]","[""PEG chains""]",[],uncharged or neutral PEG-modified hydrogel,thermoresponsive; PEGylation broadens and increases VPTT,,,,,,,,approximately 500 micrometers diameter,,,,,,,bovine serum albumin,BSA,bovine,,,,batch incubation,,25,24 h,,0.1 M PBS,,,30 microgels,4 mL,,UV-vis spectrophotometry at 280 nm,,q_norm_mg_g,7000.0,mg/g,maximize,BSA adsorption on 10 wt.% PEGMa Mn 300 PNIPAm microgel at 25 °C,"[""partial PEG surface coverage"",""PEG entrapment inside particle"",""hydration layer""]",3,,Temperature dependence of serum protein adsorption in PEGylated PNIPAm microgels
PHA-7f1f25e672-003,10.1016/j.colsurfb.2012.10.053,train,"PNIPAm-co-PEGMa microgel, 10 wt.% PEGMa Mn 1100 g/mol",spherical microgel,"[""poly(N-isopropylacrylamide-co-acrylamide-co-polyethylene glycol monomethyl ether monomethacrylate)""]","[""N-isopropylacrylamide"",""acrylamide"",""polyethylene glycol monomethyl ether monomethacrylate Mn 1100 g/mol""]",,"[""N,N'-methylenebisacrylamide""]",,surfactant-free microarray photopolymerization in water-in-oil droplets,,,,,,"[""amide"",""PEG ether"",""methacrylate-derived ester""]","[""PEG chains""]",[],uncharged or neutral PEG-modified hydrogel,thermoresponsive; PEGylation broadens and increases VPTT,,,,,,,,approximately 500 micrometers diameter,,,,,,,bovine serum albumin,BSA,bovine,,,,batch incubation,,25,24 h,,0.1 M PBS,,,30 microgels,4 mL,,UV-vis spectrophotometry at 280 nm,,q_norm_mg_g,5000.0,mg/g,maximize,BSA adsorption on 10 wt.% PEGMa Mn 1100 PNIPAm microgel at 25 °C,"[""PEG chain protrusion"",""hydration layer"",""steric hindrance""]",3,,Temperature dependence of serum protein adsorption in PEGylated PNIPAm microgels
PHA-df7e03d599-002,10.1016/j.colsurfb.2013.03.054,validation,HSA-imprinted PHEMAPA cryogel,cryogel column,"[""poly(2-hydroxyethyl methacrylate)""]","[""HEMA"",""MAPA""]",,"[""MBA""]",,free radical cryopolymerization below 0 C after MAPA-HSA precomplexation,,,,,,"[""phenyl"",""carboxyl"",""amide"",""hydroxyl""]","[""N-methacryloyl-l-phenylalanine""]",[],zwitterionic functional monomer at pH 6.0,[],about 90%,,,,,,,,,,,,,,human serum albumin,HSA,human,67.0,4.9,slightly anionic,recirculating cryogel column,6.0,,2 h,,10 mM phosphate buffer,,,,,,Bradford assay,,q_norm_mg_g,25.9,mg/g,maximize,maximum HSA adsorption capacity and isotherm fit,"[""molecular imprinting"",""monolayer adsorption"",""template-shaped cavities"",""multiple-point interaction""]",3,0.94,Molecularly imprinted poly(hydroxyethyl methacrylate) based cryogel for albumin depletion from human serum
PHA-df7e03d599-009,10.1016/j.colsurfb.2013.03.054,validation,HSA-imprinted PHEMAPA cryogel,cryogel column,"[""poly(2-hydroxyethyl methacrylate)""]","[""HEMA"",""MAPA""]",,"[""MBA""]",,free radical cryopolymerization below 0 C after MAPA-HSA precomplexation,,,,,,"[""phenyl"",""carboxyl"",""amide"",""hydroxyl""]","[""N-methacryloyl-l-phenylalanine""]",[],zwitterionic functional monomer at pH 6.0,[],about 90%,,,,,,,,,,,,,,human serum albumin,HSA,human serum,67.0,4.9,,cryogel column desorption/reuse,4.0,,,,100 mM acetate buffer,,,,,3.0 mL/min in FPLC step elution,UV 280 nm and SDS-PAGE,,recovery_pct,96.0,%,maximize,HSA desorption and column reuse,"[""reversible elution"",""hydrophobic interaction modulation""]",2,0.92,Molecularly imprinted poly(hydroxyethyl methacrylate) based cryogel for albumin depletion from human serum
PHA-53c812a510-002,10.1016/j.colsurfb.2013.05.026,train,hyperbranched polyglycerol layer on aluminum,surface-grafted hydrogel-like thin layer,"[""polyglycerol""]","[""glycidol""]",,[],,direct grafting from 10 wt% glycidol solution in NMP on aluminum at 140°C,,,,,,"[""hydroxyl""]",[],"[""aluminum substrate""]",neutral hydrophilic,[],,,,,,,,,,,,25,,,bovine serum albumin,BSA,bovine serum,65,4.8,negative,static incubation,7.4,,2 h,,PBS,"[""NaCl"",""KCl""]","138 mM NaCl, 3 mM KCl",,,,ellipsometry,,PG layer thickness threshold for complete BSA suppression,8.0,nm,context_dependent,complete BSA bio-repulsion at 8 nm PG,"[""hydrophilic antifouling layer"",""pin-hole elimination"",""reduced hydrophobic adsorption""]",3,0.93,Direct grafting of anti-fouling polyglycerol layers to steel and other technically relevant materials
PHA-53c812a510-003,10.1016/j.colsurfb.2013.05.026,train,hyperbranched polyglycerol layer on stainless steel,surface-grafted hydrogel-like thin layer,"[""polyglycerol""]","[""glycidol""]",,[],,direct grafting from 10 wt% glycidol solution in NMP on steel at 100°C,,,,,,"[""hydroxyl""]",[],"[""stainless steel substrate""]",neutral hydrophilic,[],,,,,,,,,,,,,,,bovine serum albumin,BSA,bovine serum,65,4.8,negative,static incubation,7.4,,2 h,,PBS,"[""NaCl"",""KCl""]","138 mM NaCl, 3 mM KCl",,,,ellipsometry,,PG layer thickness threshold for complete BSA suppression,8.0,nm,context_dependent,complete BSA bio-repulsion at 8 nm PG,"[""hydrophilic antifouling layer"",""steric/hydration barrier""]",3,0.93,Direct grafting of anti-fouling polyglycerol layers to steel and other technically relevant materials
PHA-40dbdb78a7-001,10.1016/j.colsurfb.2013.09.018,test,thiophilic P(HEMA-EGDMA) beads embedded PHEMA composite cryogel disk,composite cryogel disk,"[""PHEMA"",""P(HEMA-EGDMA)""]","[""2-hydroxyethyl methacrylate""]",,"[""ethylene glycol dimethacrylate"",""N,N'-methylene bisacrylamide""]",,PHEMA cryogel polymerization in frozen state with embedded thiophilic P(HEMA-EGDMA) beads; DVS activation and 2-mercapto ethanol attachment,,,,,,"[""thiophilic groups"",""sulfone"",""2-mercapto ethanol""]","[""2-mercapto ethanol""]","[""thiophilic P(HEMA-EGDMA) beads""]",,[],9.01 g H2O/g cryogel,,,,,,32.7 m2/g,,,,,,,,Immunoglobulin G,IgG,,,,,batch adsorption,8.0,25,2 h,,20 mM HEPES,,,40 mg disks,5.0 mL,,UV absorbance at 280 nm,at least three,q_norm_mg_g,51.0,mg/g,maximize,maximum IgG adsorption at pH 8.0 in HEPES,"[""thiophilic affinity"",""protein conformation""]",3,0.95,Preparation and characterization of thiophilic cryogels with 2-mercapto ethanol as the ligand for IgG purification
PHA-40dbdb78a7-002,10.1016/j.colsurfb.2013.09.018,test,thiophilic PHEMA cryogel disk,cryogel disk,"[""PHEMA""]","[""2-hydroxyethyl methacrylate""]",,"[""N,N'-methylene bisacrylamide""]",,PHEMA cryogel polymerization in frozen state followed by DVS activation and 2-mercapto ethanol attachment,,,,,,"[""thiophilic groups"",""sulfone"",""2-mercapto ethanol""]","[""2-mercapto ethanol""]",[],,[],8.41 g H2O/g cryogel,,,,,,18.5 m2/g,,,,,,,,Immunoglobulin G,IgG,,,,,batch adsorption,8.0,25,2 h,,,,,40 mg disks,5.0 mL,,UV absorbance at 280 nm,at least three,q_norm_mg_g,27.5,mg/g,maximize,maximum IgG adsorption from concentration isotherm,"[""thiophilic affinity""]",3,0.95,Preparation and characterization of thiophilic cryogels with 2-mercapto ethanol as the ligand for IgG purification
PHA-40dbdb78a7-003,10.1016/j.colsurfb.2013.09.018,test,thiophilic P(HEMA-EGDMA) beads embedded PHEMA composite cryogel disk,composite cryogel disk,"[""PHEMA"",""P(HEMA-EGDMA)""]","[""2-hydroxyethyl methacrylate""]",,"[""ethylene glycol dimethacrylate"",""N,N'-methylene bisacrylamide""]",,PHEMA cryogel polymerization in frozen state with embedded thiophilic P(HEMA-EGDMA) beads; DVS activation and 2-mercapto ethanol attachment,,,,,,"[""thiophilic groups"",""sulfone"",""2-mercapto ethanol""]","[""2-mercapto ethanol""]","[""thiophilic P(HEMA-EGDMA) beads""]",,[],9.01 g H2O/g cryogel,,,,,,32.7 m2/g,,,,,,,,Immunoglobulin G,IgG,,,,,batch adsorption,8.0,25,2 h,,,,,40 mg disks,5.0 mL,,UV absorbance at 280 nm,at least three,q_norm_mg_g,68.7,mg/g,maximize,maximum IgG adsorption from concentration isotherm,"[""thiophilic affinity"",""bead embedding increases surface area""]",3,0.95,Preparation and characterization of thiophilic cryogels with 2-mercapto ethanol as the ligand for IgG purification
PHA-40dbdb78a7-005,10.1016/j.colsurfb.2013.09.018,test,thiophilic P(HEMA-EGDMA) beads embedded PHEMA composite cryogel disk,composite cryogel disk,"[""PHEMA"",""P(HEMA-EGDMA)""]","[""2-hydroxyethyl methacrylate""]",,"[""ethylene glycol dimethacrylate"",""N,N'-methylene bisacrylamide""]",,PHEMA cryogel polymerization in frozen state with embedded thiophilic P(HEMA-EGDMA) beads; DVS activation and 2-mercapto ethanol attachment,,,,,,"[""thiophilic groups"",""sulfone"",""2-mercapto ethanol""]","[""2-mercapto ethanol""]","[""thiophilic P(HEMA-EGDMA) beads""]",,[],9.01 g H2O/g cryogel,,,,,,32.7 m2/g,,,,,,,,Immunoglobulin G,IgG,,,,,batch adsorption,8.0,4,2 h,,,,,40 mg disks,5.0 mL,,UV absorbance at 280 nm,at least three,q_norm_mg_g,54.7,mg/g,maximize,maximum IgG adsorption in temperature scan,"[""electron donor-acceptor interaction"",""enthalpy-driven interaction"",""thiophilic affinity""]",3,0.95,Preparation and characterization of thiophilic cryogels with 2-mercapto ethanol as the ligand for IgG purification
PHA-40dbdb78a7-006,10.1016/j.colsurfb.2013.09.018,test,PHEMA cryogel embedded with 100 mg thiophilic P(HEMA-EGDMA) beads,composite cryogel disk,"[""PHEMA"",""P(HEMA-EGDMA)""]","[""2-hydroxyethyl methacrylate""]",,"[""ethylene glycol dimethacrylate"",""N,N'-methylene bisacrylamide""]",,PHEMA cryogel polymerization in frozen state with 100 mg embedded thiophilic P(HEMA-EGDMA) beads,,,,,,"[""thiophilic groups"",""sulfone"",""2-mercapto ethanol""]","[""2-mercapto ethanol""]","[""100 mg thiophilic P(HEMA-EGDMA) beads""]",,[],9.01 g H2O/g cryogel,,,,,,32.7 m2/g,,,,,,,,Immunoglobulin G,IgG,,,,,batch adsorption,8.0,25,2 h,,,,,40 mg disks,5.0 mL,,UV absorbance at 280 nm,at least three,q_norm_mg_g,68.7,mg/g,maximize,maximum adsorption at 100 mg embedded bead amount,"[""bead embedding increases surface area"",""thiophilic affinity""]",3,0.95,Preparation and characterization of thiophilic cryogels with 2-mercapto ethanol as the ligand for IgG purification
PHA-40dbdb78a7-007,10.1016/j.colsurfb.2013.09.018,test,thiophilic P(HEMA-EGDMA) beads embedded PHEMA composite cryogel disk,composite cryogel disk,"[""PHEMA"",""P(HEMA-EGDMA)""]","[""2-hydroxyethyl methacrylate""]",,"[""ethylene glycol dimethacrylate"",""N,N'-methylene bisacrylamide""]",,PHEMA cryogel polymerization in frozen state with embedded thiophilic P(HEMA-EGDMA) beads; DVS activation and 2-mercapto ethanol attachment,,,,,,"[""thiophilic groups"",""sulfone"",""2-mercapto ethanol""]","[""2-mercapto ethanol""]","[""thiophilic P(HEMA-EGDMA) beads""]",,[],9.01 g H2O/g cryogel,,,,,,32.7 m2/g,,,,,,,,Immunoglobulin G,IgG,,,,,batch adsorption,8.0,25,2 h,,,NaCl,0.25 M ionic strength,40 mg disks,5.0 mL,,UV absorbance at 280 nm,at least three,q_norm_mg_g,2.7,mg/g,maximize,IgG adsorption with NaCl,"[""salt effect"",""repulsive electrostatic forces"",""salt bridge distortion""]",3,0.95,Preparation and characterization of thiophilic cryogels with 2-mercapto ethanol as the ligand for IgG purification
PHA-40dbdb78a7-008,10.1016/j.colsurfb.2013.09.018,test,thiophilic P(HEMA-EGDMA) beads embedded PHEMA composite cryogel disk,composite cryogel disk,"[""PHEMA"",""P(HEMA-EGDMA)""]","[""2-hydroxyethyl methacrylate""]",,"[""ethylene glycol dimethacrylate"",""N,N'-methylene bisacrylamide""]",,PHEMA cryogel polymerization in frozen state with embedded thiophilic P(HEMA-EGDMA) beads; DVS activation and 2-mercapto ethanol attachment,,,,,,"[""thiophilic groups"",""sulfone"",""2-mercapto ethanol""]","[""2-mercapto ethanol""]","[""thiophilic P(HEMA-EGDMA) beads""]",,[],9.01 g H2O/g cryogel,,,,,,32.7 m2/g,,,,,,,,Immunoglobulin G,IgG,,,,,batch adsorption,8.0,25,2 h,,,Na2SO4,0.25 M ionic strength,40 mg disks,5.0 mL,,UV absorbance at 280 nm,at least three,q_norm_mg_g,51.5,mg/g,maximize,IgG adsorption with Na2SO4,"[""salt-promoted adsorption"",""Hofmeister effect"",""thiophilic affinity""]",3,0.95,Preparation and characterization of thiophilic cryogels with 2-mercapto ethanol as the ligand for IgG purification
PHA-40dbdb78a7-009,10.1016/j.colsurfb.2013.09.018,test,thiophilic P(HEMA-EGDMA) beads embedded PHEMA composite cryogel disk,composite cryogel disk,"[""PHEMA"",""P(HEMA-EGDMA)""]","[""2-hydroxyethyl methacrylate""]",,"[""ethylene glycol dimethacrylate"",""N,N'-methylene bisacrylamide""]",,PHEMA cryogel polymerization in frozen state with embedded thiophilic P(HEMA-EGDMA) beads; DVS activation and 2-mercapto ethanol attachment,,,,,,"[""thiophilic groups"",""sulfone"",""2-mercapto ethanol""]","[""2-mercapto ethanol""]","[""thiophilic P(HEMA-EGDMA) beads""]",,[],9.01 g H2O/g cryogel,,,,,,32.7 m2/g,,,,,,,,Immunoglobulin G,IgG,,,,,batch adsorption,8.0,25,2 h,,,salt-free,,40 mg disks,5.0 mL,,UV absorbance at 280 nm,at least three,q_norm_mg_g,20.6,mg/g,maximize,IgG adsorption without added salt,"[""salt effect"",""thiophilic affinity""]",3,0.95,Preparation and characterization of thiophilic cryogels with 2-mercapto ethanol as the ligand for IgG purification
PHA-40dbdb78a7-011,10.1016/j.colsurfb.2013.09.018,test,thiophilic PHEMA cryogel disk,cryogel disk,"[""PHEMA""]","[""2-hydroxyethyl methacrylate""]",,"[""N,N'-methylene bisacrylamide""]",,PHEMA cryogel polymerization in frozen state followed by DVS activation and 2-mercapto ethanol attachment,,,,,,"[""thiophilic groups"",""sulfone"",""2-mercapto ethanol""]","[""2-mercapto ethanol""]",[],,[],8.41 g H2O/g cryogel,,,,,,18.5 m2/g,,,,,,,,Immunoglobulin G,IgG,human plasma,,,,batch adsorption from plasma,,,,,PBS,,,,,,ELISA,n:4,q_norm_mg_g,35.3,mg/g,maximize,IgG adsorption from 1:8 diluted human plasma,"[""thiophilic affinity"",""plasma purification""]",3,0.9,Preparation and characterization of thiophilic cryogels with 2-mercapto ethanol as the ligand for IgG purification
PHA-40dbdb78a7-013,10.1016/j.colsurfb.2013.09.018,test,thiophilic P(HEMA-EGDMA) beads embedded PHEMA composite cryogel disk,composite cryogel disk,"[""PHEMA"",""P(HEMA-EGDMA)""]","[""2-hydroxyethyl methacrylate""]",,"[""ethylene glycol dimethacrylate"",""N,N'-methylene bisacrylamide""]",,PHEMA cryogel polymerization in frozen state with embedded thiophilic P(HEMA-EGDMA) beads; DVS activation and 2-mercapto ethanol attachment,,,,,,"[""thiophilic groups"",""sulfone"",""2-mercapto ethanol""]","[""2-mercapto ethanol""]","[""thiophilic P(HEMA-EGDMA) beads""]",,[],9.01 g H2O/g cryogel,,,,,,32.7 m2/g,,,,,,,,Immunoglobulin G,IgG,human plasma,,,,batch adsorption from plasma,,,,,PBS,,,,,,ELISA,n:4,q_norm_mg_g,21.6,mg/g,maximize,IgG adsorption from 1:8 diluted human plasma,"[""thiophilic affinity"",""plasma purification""]",3,0.9,Preparation and characterization of thiophilic cryogels with 2-mercapto ethanol as the ligand for IgG purification
PHA-40dbdb78a7-015,10.1016/j.colsurfb.2013.09.018,test,thiophilic P(HEMA-EGDMA) beads embedded PHEMA composite cryogel disk,composite cryogel disk,"[""PHEMA"",""P(HEMA-EGDMA)""]","[""2-hydroxyethyl methacrylate""]",,"[""ethylene glycol dimethacrylate"",""N,N'-methylene bisacrylamide""]",,PHEMA cryogel polymerization in frozen state with embedded thiophilic P(HEMA-EGDMA) beads; DVS activation and 2-mercapto ethanol attachment,,,,,,"[""thiophilic groups"",""sulfone"",""2-mercapto ethanol""]","[""2-mercapto ethanol""]","[""thiophilic P(HEMA-EGDMA) beads""]",,[],9.01 g H2O/g cryogel,,,,,,32.7 m2/g,,,,,,,,Immunoglobulin G,IgG,,,,,batch adsorption-desorption reuse,8.0,,2 h desorption; 30 min NaOH cleaning; 30 min water wash,,20 mM HEPES,NaCl desorption agent,1.0 M NaCl desorption; 50 mM NaOH cleaning,40 mg disks,20 mL desorption agent,,UV absorbance at 280 nm,at least three,retained_capacity_pct,88.0,%,maximize,retained adsorption capacity after 10 cycles,"[""reusability"",""salt desorption"",""thiophilic affinity""]",3,0.95,Preparation and characterization of thiophilic cryogels with 2-mercapto ethanol as the ligand for IgG purification
PHA-b45dde6945-001,10.1016/j.colsurfb.2014.10.034,train,PHEMA/PGMATrp composite cryogel,monolithic composite cryogel column,"[""poly(2-hydroxyethyl methacrylate)"",""poly(glycidyl methacrylate-N-methacryloyl-(l)-tryptophan)""]","[""HEMA"",""GMA"",""MATrp""]",,"[""N,N'-methylene-bis(acrylamide)""]",,"Free radical cryopolymerization of HEMA and MBAAm with included PGMATrp beads, initiated by APS/TEMED at -16 C followed by thawing.",,,,,,"[""hydroxyl"",""diol"",""tryptophan hydrophobic domains""]","[""N-methacryloyl-(l)-tryptophan methyl-ester""]","[""PGMATrp beads""]",neutral/inert PHEMA with hydrophobic MATrp ligand domains,"[""macroporous cryogel"",""sponge-like elastic shape memory""]",630%,,,,,,,PGMATrp beads 2.2 um,,,,,,,lysozyme,,chicken egg white,,,,frontal adsorption in monolithic cryogel column,,,,,,,,,,,UV absorbance at 280 nm,,q_norm_mg_g,332.7,mg/g,maximize,maximum lysozyme adsorption capacity,"[""hydrophobic interaction"",""accessible binding sites"",""PGMATrp bead loading""]",3,,PHEMA based composite cryogels with loaded hydrophobic beads for lysozyme purification
PHA-b45dde6945-002,10.1016/j.colsurfb.2014.10.034,train,PHEMA cryogel,monolithic cryogel column,"[""poly(2-hydroxyethyl methacrylate)""]","[""HEMA""]",,"[""N,N'-methylene-bis(acrylamide)""]",,Free radical cryopolymerization of HEMA and MBAAm initiated by APS/TEMED.,,,,,,"[""hydroxyl""]",[],[],neutral/inert,"[""macroporous cryogel""]",,,,,,,,,,,,,,,lysozyme,,chicken egg white,,,,control adsorption comparison,,,,,,,,,,,UV absorbance at 280 nm,,q_norm_mg_g,0.5,mg/g,maximize,control PHEMA lysozyme adsorption capacity,"[""lack of affinity ligand"",""low nonspecific interaction""]",2,,PHEMA based composite cryogels with loaded hydrophobic beads for lysozyme purification
PHA-b45dde6945-009,10.1016/j.colsurfb.2014.10.034,train,PHEMA/PGMATrp composite cryogel,monolithic composite cryogel column,"[""PHEMA"",""PGMATrp""]","[""HEMA"",""GMA"",""MATrp""]",,"[""N,N'-methylene-bis(acrylamide)""]",,PHEMA cryogel loaded with PGMATrp beads.,,,,,,"[""hydroxyl"",""diol"",""tryptophan hydrophobic domains""]","[""MATrp""]","[""PGMATrp beads""]",neutral/inert PHEMA with hydrophobic MATrp domains,"[""reusable affinity cryogel""]",630%,,,,,,,PGMATrp beads 2.2 um,,,,,,,lysozyme,,chicken egg white,,,,repeated adsorption-elution cycling,,,10 adsorption-elution cycles; 30 min NaOH wash and 30 min water wash after each cycle,,,,,,100 ml elution medium,,UV absorbance at 280 nm,,retained_capacity_pct,96.6,%,maximize,retained adsorption capacity after ten cycles,"[""reusability"",""ligand stability"",""no ligand leakage""]",2,,PHEMA based composite cryogels with loaded hydrophobic beads for lysozyme purification
PHA-b0b4d4cedc-002,10.1016/j.colsurfb.2015.04.004,train,PHEMA/PGMATrp composite cryogel membrane with 100 mg embedded beads,megaporous composite cryogel membrane,"[""PHEMA"",""PGMATrp""]","[""hydroxyethyl methacrylate"",""glycidyl methacrylate"",""N-methacryloly-l-tryptophan""]",,"[""N,N-methylene-bis(acrylamide)""]",,free radical cryopolymerization of HEMA with embedded PGMATrp beads,,,,,,"[""hydroxyl"",""carboxyl"",""indole"",""hydrophobic tryptophan group""]","[""N-methacryloly-l-tryptophan"",""tryptophan""]","[""100 mg PGMATrp beads""]",,"[""hydrophobic interaction""]",517%,,,,,,,,,,,48.4,,,lipase,lipase,Candida rugosa,39-56,4.9,,frontal adsorption in column,8.0,,,,20 mM phosphate buffer,NaCl,0.1 M,100 mg embedded PGMATrp beads,,,UV absorbance at 280 nm,3,q_norm_mg_g,11.76,mg/g,maximize,maximum adsorption capacity in pH scan,"[""hydrophobic interaction"",""pH effect"",""carboxyl groups""]",2,0.94,Megaporous poly(hydroxy ethylmethacrylate) based poly(glycidylmethacrylate-N-methacryloly-(l)-tryptophan) embedded composite cryogel
PHA-b0b4d4cedc-003,10.1016/j.colsurfb.2015.04.004,train,PHEMA cryogel,cryogel membrane,"[""PHEMA""]","[""hydroxyethyl methacrylate""]",,"[""N,N-methylene-bis(acrylamide)""]",,cryopolymerization,,,,,,"[""hydroxyl""]",[],[],,[],713%,,,,,,,,,,,42,,,lipase,lipase,Candida rugosa,39-56,4.9,,frontal adsorption in column,6.0,,,,20 mM phosphate buffer,NaCl,0.1 M,,,,UV absorbance at 280 nm,3,q_norm_mg_g,1.36,mg/g,maximize,control PHEMA lipase adsorption,"[""nonspecific adsorption"",""weak van der Waals interaction"",""hydrogen bonding""]",2,0.89,Megaporous poly(hydroxy ethylmethacrylate) based poly(glycidylmethacrylate-N-methacryloly-(l)-tryptophan) embedded composite cryogel
PHA-b0b4d4cedc-004,10.1016/j.colsurfb.2015.04.004,train,PHEMA/PGMATrp composite cryogel membrane,megaporous composite cryogel membrane,"[""PHEMA"",""PGMATrp""]","[""hydroxyethyl methacrylate"",""glycidyl methacrylate"",""N-methacryloly-l-tryptophan""]",,"[""N,N-methylene-bis(acrylamide)""]",,free radical cryopolymerization of HEMA with embedded PGMATrp beads,,,,,,"[""hydroxyl"",""carboxyl"",""indole"",""hydrophobic tryptophan group""]","[""N-methacryloly-l-tryptophan"",""tryptophan""]","[""PGMATrp beads""]",,"[""hydrophobic interaction""]",517%,,,,,,,,,,,48.4,,,lipase,lipase,Candida rugosa,39-56,4.9,,frontal adsorption in column,,,,,,,,,,0.5 mL/min,UV absorbance at 280 nm,3,q_norm_mg_g,16.1,mg/g,maximize,lipase adsorption at low flow rate,"[""flow-rate effect"",""contact time"",""hydrophobic interaction""]",2,0.96,Megaporous poly(hydroxy ethylmethacrylate) based poly(glycidylmethacrylate-N-methacryloly-(l)-tryptophan) embedded composite cryogel
PHA-b0b4d4cedc-005,10.1016/j.colsurfb.2015.04.004,train,PHEMA/PGMATrp composite cryogel membrane,megaporous composite cryogel membrane,"[""PHEMA"",""PGMATrp""]","[""hydroxyethyl methacrylate"",""glycidyl methacrylate"",""N-methacryloly-l-tryptophan""]",,"[""N,N-methylene-bis(acrylamide)""]",,free radical cryopolymerization of HEMA with embedded PGMATrp beads,,,,,,"[""hydroxyl"",""carboxyl"",""indole"",""hydrophobic tryptophan group""]","[""N-methacryloly-l-tryptophan"",""tryptophan""]","[""PGMATrp beads""]",,"[""hydrophobic interaction""]",517%,,,,,,,,,,,48.4,,,lipase,lipase,Candida rugosa,39-56,4.9,,frontal adsorption in column,,,,,,,,,,2.0 mL/min,UV absorbance at 280 nm,3,q_norm_mg_g,5.8,mg/g,maximize,lipase adsorption at high flow rate,"[""flow-rate effect"",""contact time"",""hydrophobic interaction""]",2,0.96,Megaporous poly(hydroxy ethylmethacrylate) based poly(glycidylmethacrylate-N-methacryloly-(l)-tryptophan) embedded composite cryogel
PHA-b0b4d4cedc-006,10.1016/j.colsurfb.2015.04.004,train,PHEMA/PGMATrp composite cryogel membrane,megaporous composite cryogel membrane,"[""PHEMA"",""PGMATrp""]","[""hydroxyethyl methacrylate"",""glycidyl methacrylate"",""N-methacryloly-l-tryptophan""]",,"[""N,N-methylene-bis(acrylamide)""]",,free radical cryopolymerization of HEMA with embedded PGMATrp beads,,,,,,"[""hydroxyl"",""carboxyl"",""indole"",""hydrophobic tryptophan group""]","[""N-methacryloly-l-tryptophan"",""tryptophan""]","[""PGMATrp beads""]",,"[""hydrophobic interaction""]",517%,,,,,,,,,,,48.4,,,lipase,lipase,Candida rugosa,39-56,4.9,,frontal adsorption in column,,,,,,NaCl,0.1 M,,,,UV absorbance at 280 nm,3,q_norm_mg_g,11.76,mg/g,maximize,maximum lipase adsorption in NaCl ionic strength scan,"[""ionic strength effect"",""hydrophobic interaction"",""lipase hydrophobic catalytic site""]",2,0.96,Megaporous poly(hydroxy ethylmethacrylate) based poly(glycidylmethacrylate-N-methacryloly-(l)-tryptophan) embedded composite cryogel
PHA-b0b4d4cedc-007,10.1016/j.colsurfb.2015.04.004,train,PHEMA/PGMATrp composite cryogel membrane,megaporous composite cryogel membrane,"[""PHEMA"",""PGMATrp""]","[""hydroxyethyl methacrylate"",""glycidyl methacrylate"",""N-methacryloly-l-tryptophan""]",,"[""N,N-methylene-bis(acrylamide)""]",,free radical cryopolymerization of HEMA with embedded PGMATrp beads,,,,,,"[""hydroxyl"",""carboxyl"",""indole"",""hydrophobic tryptophan group""]","[""N-methacryloly-l-tryptophan"",""tryptophan""]","[""PGMATrp beads""]",,"[""hydrophobic interaction""]",517%,,,,,,,,,,,48.4,,,lipase,lipase,Candida rugosa,39-56,4.9,,frontal adsorption in column,,,,,,NaCl,1.0 M,,,,UV absorbance at 280 nm,3,q_norm_mg_g,2.64,mg/g,maximize,lipase adsorption at high NaCl concentration,"[""ionic strength effect"",""hydrophobic interaction""]",2,0.96,Megaporous poly(hydroxy ethylmethacrylate) based poly(glycidylmethacrylate-N-methacryloly-(l)-tryptophan) embedded composite cryogel
PHA-b0b4d4cedc-008,10.1016/j.colsurfb.2015.04.004,train,PHEMA/PGMATrp composite cryogel membrane,megaporous composite cryogel membrane,"[""PHEMA"",""PGMATrp""]","[""hydroxyethyl methacrylate"",""glycidyl methacrylate"",""N-methacryloly-l-tryptophan""]",,"[""N,N-methylene-bis(acrylamide)""]",,free radical cryopolymerization of HEMA with embedded PGMATrp beads,,,,,,"[""hydroxyl"",""carboxyl"",""indole"",""hydrophobic tryptophan group""]","[""N-methacryloly-l-tryptophan"",""tryptophan""]","[""PGMATrp beads""]",,"[""hydrophobic interaction""]",517%,,,,,,,,,,,48.4,,,lipase,lipase,Candida rugosa,39-56,4.9,,frontal adsorption in column,,,,,,NaCl,0.1 M,,,,UV absorbance at 280 nm,3,q_norm_mg_g,11.76,mg/g,maximize,lipase adsorption with NaCl,"[""salt type effect"",""hydrophobic interaction"",""surface tension increment""]",2,0.97,Megaporous poly(hydroxy ethylmethacrylate) based poly(glycidylmethacrylate-N-methacryloly-(l)-tryptophan) embedded composite cryogel
PHA-b0b4d4cedc-009,10.1016/j.colsurfb.2015.04.004,train,PHEMA/PGMATrp composite cryogel membrane,megaporous composite cryogel membrane,"[""PHEMA"",""PGMATrp""]","[""hydroxyethyl methacrylate"",""glycidyl methacrylate"",""N-methacryloly-l-tryptophan""]",,"[""N,N-methylene-bis(acrylamide)""]",,free radical cryopolymerization of HEMA with embedded PGMATrp beads,,,,,,"[""hydroxyl"",""carboxyl"",""indole"",""hydrophobic tryptophan group""]","[""N-methacryloly-l-tryptophan"",""tryptophan""]","[""PGMATrp beads""]",,"[""hydrophobic interaction""]",517%,,,,,,,,,,,48.4,,,lipase,lipase,Candida rugosa,39-56,4.9,,frontal adsorption in column,,,,,,Na2SO4,0.1 M,,,,UV absorbance at 280 nm,3,q_norm_mg_g,2.35,mg/g,maximize,lipase adsorption with Na2SO4,"[""salt type effect"",""hydrophobic interaction""]",2,0.97,Megaporous poly(hydroxy ethylmethacrylate) based poly(glycidylmethacrylate-N-methacryloly-(l)-tryptophan) embedded composite cryogel
PHA-b0b4d4cedc-010,10.1016/j.colsurfb.2015.04.004,train,PHEMA/PGMATrp composite cryogel membrane,megaporous composite cryogel membrane,"[""PHEMA"",""PGMATrp""]","[""hydroxyethyl methacrylate"",""glycidyl methacrylate"",""N-methacryloly-l-tryptophan""]",,"[""N,N-methylene-bis(acrylamide)""]",,free radical cryopolymerization of HEMA with embedded PGMATrp beads,,,,,,"[""hydroxyl"",""carboxyl"",""indole"",""hydrophobic tryptophan group""]","[""N-methacryloly-l-tryptophan"",""tryptophan""]","[""PGMATrp beads""]",,"[""hydrophobic interaction""]",517%,,,,,,,,,,,48.4,,,lipase,lipase,Candida rugosa,39-56,4.9,,frontal adsorption in column,,,,,,(NH4)2SO4,0.1 M,,,,UV absorbance at 280 nm,3,q_norm_mg_g,2.94,mg/g,maximize,lipase adsorption with ammonium sulfate,"[""salt type effect"",""hydrophobic interaction""]",2,0.97,Megaporous poly(hydroxy ethylmethacrylate) based poly(glycidylmethacrylate-N-methacryloly-(l)-tryptophan) embedded composite cryogel
PHA-b0b4d4cedc-011,10.1016/j.colsurfb.2015.04.004,train,PHEMA/PGMATrp composite cryogel membrane,megaporous composite cryogel membrane,"[""PHEMA"",""PGMATrp""]","[""hydroxyethyl methacrylate"",""glycidyl methacrylate"",""N-methacryloly-l-tryptophan""]",,"[""N,N-methylene-bis(acrylamide)""]",,free radical cryopolymerization of HEMA with embedded PGMATrp beads,,,,,,"[""hydroxyl"",""carboxyl"",""indole"",""hydrophobic tryptophan group""]","[""N-methacryloly-l-tryptophan"",""tryptophan""]","[""PGMATrp beads""]",,"[""hydrophobic interaction""]",517%,,,,,,,,,,,48.4,,,lipase,lipase,Candida rugosa,39-56,4.9,,frontal adsorption in column,,,,,,none,0 M,,,,UV absorbance at 280 nm,3,q_norm_mg_g,0.0,mg/g,maximize,salt-free lipase adsorption,"[""salt type effect"",""hydrophobic interaction""]",2,0.94,Megaporous poly(hydroxy ethylmethacrylate) based poly(glycidylmethacrylate-N-methacryloly-(l)-tryptophan) embedded composite cryogel
PHA-b0b4d4cedc-013,10.1016/j.colsurfb.2015.04.004,train,PHEMA/PGMATrp composite cryogel membrane with 400 mg embedded beads,megaporous composite cryogel membrane,"[""PHEMA"",""PGMATrp""]","[""hydroxyethyl methacrylate"",""glycidyl methacrylate"",""N-methacryloly-l-tryptophan""]",,"[""N,N-methylene-bis(acrylamide)""]",,free radical cryopolymerization of HEMA with embedded PGMATrp beads,,,,,,"[""hydroxyl"",""carboxyl"",""indole"",""hydrophobic tryptophan group""]","[""N-methacryloly-l-tryptophan"",""tryptophan""]","[""400 mg PGMATrp beads""]",,"[""hydrophobic interaction""]",517%,,,,,,,,,,,48.4,,,lipase,lipase,Candida rugosa,39-56,4.9,,frontal adsorption in column,,,,,,,,400 mg embedded PGMATrp beads,,,UV absorbance at 280 nm,3,q_norm_mg_g,30.0,mg/g,maximize,lipase adsorption at 400 mg embedded bead amount,"[""bead loading effect"",""surface area"",""hydrophobic interaction""]",2,0.92,Megaporous poly(hydroxy ethylmethacrylate) based poly(glycidylmethacrylate-N-methacryloly-(l)-tryptophan) embedded composite cryogel
PHA-93ac30e45c-001,10.1016/j.colsurfb.2015.05.011,train,PNIPAM microgel film,drop-coated microgel film on gold sensor slide with PEI precoating,"[""poly(N-isopropylacrylamide)""]","[""N-isopropylacrylamide""]",,"[""N,N-methylenebis(acrylamide)""]",,surfactant-free precipitation polymerization followed by drop-coating,,,,,,"[""amide"",""isopropyl"",""sulfate groups from KPS initiator""]",[],"[""PEI anchoring layer""]",negative microgels; PEI-precoated substrate positive/polycationic,"[""thermo-responsive"",""LCST/VPTT around 31°C""]",,,,,,,,,,,,,,,bovine serum proteins,,bovine serum,,,,SPR flow adsorption,,37,10 min injection followed by PBS rinse/flush,,PBS,,,,,10 μL/min,surface plasmon resonance angular scan at 670 nm and/or 785 nm,,surface_adsorption_ug_cm2,0.08,ug/cm2,context_dependent,Tightly-bound serum protein adsorption at 37°C,"[""serum protein adsorption"",""tightly-bound protein layer"",""protein retention above LCST/VPTT""]",3,0.95,Investigation of cell behaviors on thermo-responsive PNIPAM microgel films
PHA-930f6c2501-001,10.1016/j.colsurfb.2015.11.006,train,cellulose nanogel,nanogel/spherical nanoparticle gel suspension,"[""cellulose""]","[""glucose units in cellulose""]",,[],,"Microcrystalline cellulose was hydrolyzed with 63.4 wt% H2SO4 at 45°C for 3 h, diluted into chilled water, centrifuged, neutralized with distilled water and Na2CO3, washed, diluted to 5 wt%, and homogenized at 100 MPa.",,,,,,"[""hydroxyl groups""]","[""cellulose-binding domain binding sites on cellulose""]",[],,[],,,,,,,,"{""DLS"":""40-100 nm"",""TEM"":""20-200 nm, mostly 80-100 nm"",""hydrodynamic_radius"":""215 nm""}",,,,,,,Geobacillus stearothermophilus lipase fused to cellulose-binding domain,GSlip–CBD,Geobacillus stearothermophilus lipase; CBD from pCIG plasmid,60.2,,,batch immobilization,,4,12 h,,PBS wash after immobilization,[],,16 ml nanogel preparation mixed with 4 ml purified lipase; enzyme:nanogel ratio 1:4,20 ml total mixture,,Bradford protein assay of supernatant and stock protein solution,,binding_efficiency_pct,92.0,%,maximize,GSlip–CBD loading onto cellulose nanogel,"[""CBD-cellulose affinity"",""bioaffinity binding"",""hydrophobic cellulose-CBD interaction"",""aromatic residue mediated binding""]",2,0.95,Cellulose binding domain assisted immobilization of lipase (GSlip–CBD) onto cellulosic nanogel: characterization and application in organic medium
PHA-e23549aa39-001,10.1016/j.colsurfb.2015.11.027,validation,HF-0 silicon hydrogel without fluorine monomer,hydrogel surface,"[""methacrylate/acrylamide/vinyl copolymer hydrogel""]","[""SiMA 50 wt.%"",""HEMA 21 wt.%"",""NVP 9 wt.%"",""DMA 10 wt.%"",""MAA 7.9 wt.%""]",,"[""EGDMA 0.35 wt.%"",""PEGDMA 2 wt.%""]",,UV-initiated copolymerization in polypropylene molds followed by hydration in PBS buffer,,,,,,"[""carboxyl group"",""siloxane"",""hydroxyl"",""amide""]",[],[],negative surface attributed to MAA carboxyl groups,[],,,,,,,,,,,,about 114,,,bovine serum albumin,BSA,bovine,,4.7,negative,static adsorption,7.4,37,24 h adsorption; PBS washing 30 min repeated; SDS elution 4 h,,PBS,,,,3 mL protein solution; 3 mL SDS elution solution,,ELIASA method using BCA protein assay kit,,relative BSA adsorption ratio,100.0,%,context_dependent,control BSA adsorption,"[""control surface"",""electrostatic interaction""]",3,0.93,The influence of the surface properties of silicon–fluorine hydrogel on protein adsorption
PHA-e23549aa39-002,10.1016/j.colsurfb.2015.11.027,validation,HF-10 HFMA-contained silicon-fluorine hydrogel,hydrogel surface,"[""methacrylate/acrylamide/vinyl copolymer hydrogel""]","[""HFMA 10 wt.%"",""SiMA 40 wt.%"",""HEMA 21 wt.%"",""NVP 9 wt.%"",""DMA 10 wt.%"",""MAA 7.9 wt.%""]",,"[""EGDMA 0.35 wt.%"",""PEGDMA 2 wt.%""]",,UV-initiated copolymerization in polypropylene molds followed by hydration in PBS buffer,,,,,,"[""fluorinated CF3 groups"",""carboxyl group"",""siloxane"",""hydroxyl"",""amide""]",[],[],negative surface attributed to MAA carboxyl groups,[],,,,,,,,,,,,,,,bovine serum albumin,BSA,bovine,,4.7,negative,static adsorption,7.4,37,24 h adsorption; PBS washing 30 min repeated; SDS elution 4 h,,PBS,,,,3 mL protein solution; 3 mL SDS elution solution,,ELIASA method using BCA protein assay kit,,relative BSA adsorption ratio,134.0,%,context_dependent,highest BSA adsorption in HFMA series,"[""fluorinated monomer content"",""surface hydrophilicity"",""electrostatic interaction""]",2,0.9,The influence of the surface properties of silicon–fluorine hydrogel on protein adsorption
PHA-e23549aa39-003,10.1016/j.colsurfb.2015.11.027,validation,HF-50 HFMA-contained silicon-fluorine hydrogel,hydrogel surface,"[""methacrylate/acrylamide/vinyl copolymer hydrogel""]","[""HFMA 50 wt.%"",""SiMA 0 wt.%"",""HEMA 21 wt.%"",""NVP 9 wt.%"",""DMA 10 wt.%"",""MAA 7.9 wt.%""]",,"[""EGDMA 0.35 wt.%"",""PEGDMA 2 wt.%""]",,UV-initiated copolymerization in polypropylene molds followed by hydration in PBS buffer,,,,,,"[""fluorinated CF3 groups"",""carboxyl group"",""hydroxyl"",""amide""]",[],[],negative surface attributed to MAA carboxyl groups,[],water content reached 80%,,,,,,,,,,,87,,,bovine serum albumin,BSA,bovine,,4.7,negative,static adsorption,7.4,37,24 h adsorption; PBS washing 30 min repeated; SDS elution 4 h,,PBS,,,,3 mL protein solution; 3 mL SDS elution solution,,ELIASA method using BCA protein assay kit,,fouling_reduction_pct,15.0,%,maximize,lowest BSA adsorption in HFMA series,"[""fluorinated monomer content"",""surface hydrophilicity"",""surface fluorine enrichment""]",2,0.9,The influence of the surface properties of silicon–fluorine hydrogel on protein adsorption
PHA-e23549aa39-004,10.1016/j.colsurfb.2015.11.027,validation,HF-0 silicon hydrogel without fluorine monomer,hydrogel surface,"[""methacrylate/acrylamide/vinyl copolymer hydrogel""]","[""SiMA 50 wt.%"",""HEMA 21 wt.%"",""NVP 9 wt.%"",""DMA 10 wt.%"",""MAA 7.9 wt.%""]",,"[""EGDMA 0.35 wt.%"",""PEGDMA 2 wt.%""]",,UV-initiated copolymerization in polypropylene molds followed by hydration in PBS buffer,,,,,,"[""carboxyl group"",""siloxane"",""hydroxyl"",""amide""]",[],[],negative surface attributed to MAA carboxyl groups,[],,,,,,,,,,,,about 114,,,lysozyme,LZM,,,11.0-11.35,positive,static adsorption,7.4,37,24 h adsorption; PBS washing 30 min repeated; SDS elution 4 h,,PBS,,,,3 mL protein solution; 3 mL SDS elution solution,,ELIASA method using BCA protein assay kit,,relative LZM adsorption ratio,100.0,%,context_dependent,control LZM adsorption,"[""control surface"",""electrostatic interaction""]",3,0.93,The influence of the surface properties of silicon–fluorine hydrogel on protein adsorption
PHA-e23549aa39-006,10.1016/j.colsurfb.2015.11.027,validation,HF-50 HFMA-contained silicon-fluorine hydrogel,hydrogel surface,"[""methacrylate/acrylamide/vinyl copolymer hydrogel""]","[""HFMA 50 wt.%"",""SiMA 0 wt.%"",""HEMA 21 wt.%"",""NVP 9 wt.%"",""DMA 10 wt.%"",""MAA 7.9 wt.%""]",,"[""EGDMA 0.35 wt.%"",""PEGDMA 2 wt.%""]",,UV-initiated copolymerization in polypropylene molds followed by hydration in PBS buffer,,,,,,"[""fluorinated CF3 groups"",""carboxyl group"",""hydroxyl"",""amide""]",[],[],negative surface attributed to MAA carboxyl groups,[],water content reached 80%,,,,,,,,,,,87,,,lysozyme,LZM,,,11.0-11.35,positive,static adsorption,7.4,37,24 h adsorption; PBS washing 30 min repeated; SDS elution 4 h,,PBS,,,,3 mL protein solution; 3 mL SDS elution solution,,ELIASA method using BCA protein assay kit,,relative LZM adsorption ratio,205.0,%,context_dependent,highest LZM adsorption in HFMA series,"[""electrostatic interaction"",""fluorinated monomer content"",""surface fluorine enrichment""]",2,0.9,The influence of the surface properties of silicon–fluorine hydrogel on protein adsorption
