Repository: sunyrain/PHA

# PHA Protein-Hydrogel Adsorption Dataset

Generated: 2026-07-05T11:36:45

## Scope

This curated package organizes literature-derived protein-hydrogel adsorption, binding, immobilization, antifouling, and related biointerface records extracted from the local PHA corpus.

The primary unit is one record:

`paper + hydrogel/sample + protein/mixture + experimental condition + measured outcome`

## Contents

- `data/sources.csv`: article-level metadata, extraction status, and curation decision.
- `data/records_flat.csv`: flattened record-level table with provenance, hydrogel, protein, condition, outcome, mechanism, and quality fields.

File: data/curated/pha_scientific_dataset_20260705/data/inverse_design_seed.csv (part 32 of 62)
record_id,doi,doi_split,hydrogel_name,hydrogel_format,polymer_backbone,monomers,monomer_ratios,crosslinker,crosslinker_concentration,synthesis_method,preparation_solvent,preparation_pH,preparation_temp_C,gelation_time,post_treatment,functional_groups,ligand_or_affinity_group,filler_or_composite,charge_class,responsive_type,swelling_ratio,water_content_pct,porosity_pct,pore_size_value,pore_size_unit,mesh_size,surface_area,particle_size,thickness,roughness,zeta_potential_mV,contact_angle_deg,young_modulus,degradation_or_stability,protein_name,protein_abbreviation,protein_species_or_source,protein_mw_kDa,protein_pI,protein_charge_at_pH,experiment_mode,pH,temperature_C,contact_time,contact_time_unit,buffer,salt_type,salt_concentration,hydrogel_dosage,solution_volume,flow_rate,detection_method,replicate_count,target_name,target_value,target_unit,target_direction,outcome_label,mechanism_tags,source_quality_score,extraction_confidence,article_title
PHA-98c4ea7a09-001,10.1016/j.colsurfb.2015.12.018,train,pristine PES membrane,ultrafiltration membrane,"[""polyethersulfone""]",[],,[],,doctor blade membrane preparation,,,,,,[],[],[],,[],,,,,,,,,,,,68.8±1.2,,,bovine serum albumin,BSA,bovine,,,,static protein adsorption,,,,,,,,,,,,,surface_adsorption_ug_cm2,8.124,ug/cm2,context_dependent,BSA adsorption on M-0,"[""hydrophobic PES fouling""]",3,0.98,Construction of microgels embedded robust ultrafiltration membranes for highly effective bioadhesion resistance
PHA-98c4ea7a09-002,10.1016/j.colsurfb.2015.12.018,train,pristine PES membrane,ultrafiltration membrane,"[""polyethersulfone""]",[],,[],,doctor blade membrane preparation,,,,,,[],[],[],,[],,,,,,,,,,,,68.8±1.2,,,bovine fibrinogen,BFG,bovine,,,,static protein adsorption,,,,,,,,,,,,,surface_adsorption_ug_cm2,3.135,ug/cm2,context_dependent,BFG adsorption on M-0,"[""hydrophobic PES fouling""]",3,0.98,Construction of microgels embedded robust ultrafiltration membranes for highly effective bioadhesion resistance
PHA-98c4ea7a09-003,10.1016/j.colsurfb.2015.12.018,train,PM microgels embedded PES membrane,microgel-embedded ultrafiltration membrane,"[""polyethersulfone"",""poly(ethylene glycol) methacrylate-co-methacrylic acid microgel""]","[""poly(ethylene glycol) methacrylate"",""methacrylic acid""]",,"[""N,N′-Methylidenebis(acrylamide)""]",,free radical cross-linking copolymerization of PEGMA and MAA followed by physical blending with PES casting solution and doctor blade membrane preparation,,,,,,"[""carboxyl"",""ether"",""carbonyl"",""amide""]","[""PEGMA antifouling segment"",""MAA electrostatic repulsion segment""]","[""PM microgels""]",negative,"[""hydrophilic"",""antifouling""]",,,,,,,,PM microgel diameter 200-800 nm; average 523 nm; PDI 0.296,,,,,,,bovine serum albumin,BSA,bovine,,,,static protein adsorption,,,,,,,,6 wt.% PM microgels in casting solution; TGA-calculated microgel content 18.37 wt.%,,,,,surface_adsorption_ug_cm2,2.796,ug/cm2,context_dependent,BSA adsorption on M-6,"[""increased hydrophilicity"",""PEGMA brush hydration layer"",""electrostatic repulsion"",""negative MAA groups""]",3,0.98,Construction of microgels embedded robust ultrafiltration membranes for highly effective bioadhesion resistance
PHA-98c4ea7a09-004,10.1016/j.colsurfb.2015.12.018,train,PM microgels embedded PES membrane,microgel-embedded ultrafiltration membrane,"[""polyethersulfone"",""poly(ethylene glycol) methacrylate-co-methacrylic acid microgel""]","[""poly(ethylene glycol) methacrylate"",""methacrylic acid""]",,"[""N,N′-Methylidenebis(acrylamide)""]",,free radical cross-linking copolymerization of PEGMA and MAA followed by physical blending with PES casting solution and doctor blade membrane preparation,,,,,,"[""carboxyl"",""ether"",""carbonyl"",""amide""]","[""PEGMA antifouling segment"",""MAA electrostatic repulsion segment""]","[""PM microgels""]",negative,"[""hydrophilic"",""antifouling""]",,,,,,,,PM microgel diameter 200-800 nm; average 523 nm; PDI 0.296,,,,,,,bovine fibrinogen,BFG,bovine,,,,static protein adsorption,,,,,,,,6 wt.% PM microgels in casting solution; TGA-calculated microgel content 18.37 wt.%,,,,,surface_adsorption_ug_cm2,2.199,ug/cm2,context_dependent,BFG adsorption on M-6,"[""increased hydrophilicity"",""PEGMA brush hydration layer""]",3,0.98,Construction of microgels embedded robust ultrafiltration membranes for highly effective bioadhesion resistance
PHA-98c4ea7a09-005,10.1016/j.colsurfb.2015.12.018,train,pristine PES membrane,ultrafiltration membrane,"[""polyethersulfone""]",[],,[],,doctor blade membrane preparation,,,,,,[],[],[],,[],,,,,,,,,,,,68.8±1.2,,,bovine serum albumin,BSA,bovine,,,,dead-end ultrafiltration,,,30 min BSA filtration; 30 min PBS wash,,PBS,,,,,,flux recovery ratio calculated from PBS flux before and after BSA ultrafiltration,,FRR,76.7,%,context_dependent,BSA ultrafiltration fouling on M-0,"[""protein deposition"",""protein adsorption"",""pore blocking""]",3,0.95,Construction of microgels embedded robust ultrafiltration membranes for highly effective bioadhesion resistance
PHA-98c4ea7a09-006,10.1016/j.colsurfb.2015.12.018,train,PM microgels embedded PES membrane,microgel-embedded ultrafiltration membrane,"[""polyethersulfone"",""poly(ethylene glycol) methacrylate-co-methacrylic acid microgel""]","[""poly(ethylene glycol) methacrylate"",""methacrylic acid""]",,"[""N,N′-Methylidenebis(acrylamide)""]",,free radical cross-linking copolymerization of PEGMA and MAA followed by physical blending with PES casting solution and doctor blade membrane preparation,,,,,,"[""carboxyl"",""ether"",""carbonyl"",""amide""]","[""PEGMA antifouling segment"",""MAA electrostatic repulsion segment""]","[""PM microgels""]",negative,"[""hydrophilic"",""antifouling""]",,,,,,,,PM microgel diameter 200-800 nm; average 523 nm; PDI 0.296,,,,,,,bovine serum albumin,BSA,bovine,,,,dead-end ultrafiltration,,,30 min BSA filtration; 30 min PBS wash,,PBS,,,6 wt.% PM microgels in casting solution; TGA-calculated microgel content 18.37 wt.%,,,flux recovery ratio calculated from PBS flux before and after BSA ultrafiltration,,FRR,93.7,%,context_dependent,BSA ultrafiltration antifouling on M-6,"[""increased pore size"",""PBS washable pore blocking"",""electrostatic repulsion"",""PEGMA hydration layer"",""increased hydrophilicity""]",3,0.95,Construction of microgels embedded robust ultrafiltration membranes for highly effective bioadhesion resistance
PHA-ed9ac17a2d-001,10.1016/j.colsurfb.2016.06.060,train,lysozyme surface-imprinted PEI/Cu(II) cryogel,macroporous cryogel,poly(2-hydroxyethyl methacrylate-glycidyl methacrylate) with secondary acrylamide cryogel network,"[""2-hydroxyethyl methacrylate"",""glycidyl methacrylate"",""acrylamide"",""methacrylate-functionalized PEI""]",,"[""ethylene glycol dimethacrylate"",""N,N'-methylene bisacrylamide""]",,"two-step cryopolymerization with PEI immobilization, Cu(II) coordination, lysozyme templating, and second cryogelation",,,,,,"[""hydroxyl"",""epoxy/glycidyl"",""amine"",""methacrylate"",""amide""]","[""polyethyleneimine"",""amine groups""]",[],amine-rich metal-chelating hydrogel,"[""surface-imprinted"",""metal-affinity""]",,,,,,,,,,,,,,,lysozyme,Lyz,egg white,14.3,around pH 11,net positive inferred from pH below reported pI,batch selectivity adsorption,,,,,,,,,,,UV-vis at 280 nm,,q_norm_mg_g,10.27,mg/g,maximize,lysozyme adsorption on imprinted cryogel,"[""surface imprinting"",""Cu(II) coordination"",""PEI affinity ligand""]",3,,Polyethyleneimine assisted-two-step polymerization to develop surface imprinted cryogels for lysozyme purification
PHA-ed9ac17a2d-002,10.1016/j.colsurfb.2016.06.060,train,non-imprinted PEI/Cu(II) cryogel,macroporous cryogel,poly(HEMA-GMA) with secondary acrylamide cryogel network,"[""2-hydroxyethyl methacrylate"",""glycidyl methacrylate"",""acrylamide"",""methacrylate-functionalized PEI""]",,"[""ethylene glycol dimethacrylate"",""N,N'-methylene bisacrylamide""]",,same route as imprinted cryogel except lysozyme immobilization step omitted,,,,,,"[""hydroxyl"",""epoxy/glycidyl"",""amine"",""methacrylate"",""amide""]","[""polyethyleneimine"",""amine groups""]",[],amine-rich metal-chelating hydrogel,"[""non-imprinted"",""metal-affinity""]",,,,,,,,,,,,,,,lysozyme,Lyz,egg white,14.3,around pH 11,net positive inferred from pH below reported pI,batch selectivity adsorption,,,,,,,,,,,UV-vis at 280 nm,,q_norm_mg_g,2.62,mg/g,maximize,lysozyme adsorption on non-imprinted cryogel,"[""control material"",""Cu(II) coordination"",""PEI affinity ligand""]",3,,Polyethyleneimine assisted-two-step polymerization to develop surface imprinted cryogels for lysozyme purification
PHA-ed9ac17a2d-007,10.1016/j.colsurfb.2016.06.060,train,lysozyme surface-imprinted PEI/Cu(II) cryogel,macroporous cryogel,poly(HEMA-GMA) with secondary acrylamide cryogel network,"[""2-hydroxyethyl methacrylate"",""glycidyl methacrylate"",""acrylamide"",""methacrylate-functionalized PEI""]",,"[""ethylene glycol dimethacrylate"",""N,N'-methylene bisacrylamide""]",,two-step cryopolymerization with PEI/Cu(II)-mediated lysozyme surface imprinting,,,,,,"[""hydroxyl"",""epoxy/glycidyl"",""amine"",""methacrylate"",""amide""]","[""polyethyleneimine"",""amine groups""]",[],amine-rich metal-chelating hydrogel,"[""surface-imprinted"",""metal-affinity""]",,,,,,,,,,,,,,,lysozyme,Lyz,egg white,14.3,around pH 11,net positive inferred from pH 6.5 below reported pI,batch isotherm adsorption,6.5,25,60 min,,,,,,,,UV-vis at 280 nm,,q_norm_mg_g,11.11,mg/g,maximize,Langmuir isotherm maximum lysozyme adsorption,"[""Langmuir adsorption"",""monolayer adsorption"",""homogeneous binding sites""]",3,,Polyethyleneimine assisted-two-step polymerization to develop surface imprinted cryogels for lysozyme purification
PHA-fdfcabd7ef-001,10.1016/j.colsurfb.2017.01.040,train,poly(acrylic acid) nanogel,nanogel,"[""poly(acrylic acid)""]","[""acrylic acid""]",,"[""N,N'-methylene bisacrylamide""]",,inverse-phase microemulsion polymerization,,,,,,"[""carboxyl"",""carboxylate""]",[],[],anionic weak polyelectrolyte,"[""pH-responsive charge""]",,,,,,,,approximately 150 nm hydrodynamic diameter after purification,,,-7.4,,,,cellulase,,Trichoderma reesei,,,,batch adsorption immobilization,4.8,,2 h,,50 mM acetate buffer,,,5 mg/mL,,,BCA protein assay,,q_norm_mg_g,87.3,mg/g,maximize,plateau cellulase loading,"[""physical adsorption"",""PAA carboxyl groups"",""pH-dependent binding""]",3,0.95,Poly(acrylic acid) nanogel as a substrate for cellulase immobilization for hydrolysis of cellulose
PHA-fdfcabd7ef-002,10.1016/j.colsurfb.2017.01.040,train,cellulase-loaded poly(acrylic acid) nanogel,nanogel,"[""poly(acrylic acid)""]","[""acrylic acid""]",,"[""N,N'-methylene bisacrylamide""]",,inverse-phase microemulsion polymerization,,,,,,"[""carboxyl"",""carboxylate""]",[],[],anionic weak polyelectrolyte,"[""pH-responsive charge""]",,,,,,,,approximately 150 nm hydrodynamic diameter after purification,,,,,,,cellulase,,Trichoderma reesei,,,,batch desorption challenge,3.0,,1 h,,,,,,,,BCA protein assay,,retained_capacity_pct,90.0,%,maximize,cellulase retained after pH 3 desorption challenge,"[""pH-dependent binding"",""not mainly electrostatic""]",2,0.9,Poly(acrylic acid) nanogel as a substrate for cellulase immobilization for hydrolysis of cellulose
PHA-fdfcabd7ef-003,10.1016/j.colsurfb.2017.01.040,train,cellulase-loaded poly(acrylic acid) nanogel,nanogel,"[""poly(acrylic acid)""]","[""acrylic acid""]",,"[""N,N'-methylene bisacrylamide""]",,inverse-phase microemulsion polymerization,,,,,,"[""carboxyl"",""carboxylate""]",[],[],anionic weak polyelectrolyte,"[""pH-responsive charge""]",,,,,,,,approximately 150 nm hydrodynamic diameter after purification,,,-30.1,,,,cellulase,,Trichoderma reesei,,,,batch desorption challenge,7.0,,1 h,,,,,,,,BCA protein assay,,retained_capacity_pct,53.0,%,maximize,cellulase retained after pH 7 desorption challenge,"[""pH-dependent binding"",""not mainly electrostatic"",""PAA deprotonation""]",2,0.9,Poly(acrylic acid) nanogel as a substrate for cellulase immobilization for hydrolysis of cellulose
PHA-fdfcabd7ef-004,10.1016/j.colsurfb.2017.01.040,train,cellulase-immobilized poly(acrylic acid) nanogel,nanogel,"[""poly(acrylic acid)""]","[""acrylic acid""]",,"[""N,N'-methylene bisacrylamide""]",,inverse-phase microemulsion polymerization,,,,,,"[""carboxyl"",""carboxylate""]",[],[],anionic weak polyelectrolyte,"[""pH-responsive charge""]",,,,,,,,approximately 150 nm hydrodynamic diameter after purification,,,,,,,cellulase,,Trichoderma reesei,,,,reusability after cellulose hydrolysis,4.8,55,1 h reaction before recovery,,acetate buffer,,,,,,BCA protein assay for protein content; DNS colorimetric method for activity,,recovery_pct,64.3,%,maximize,cellulase recycled after first reuse run,"[""non-covalent adsorption insufficient for long-term use"",""enzyme detachment""]",2,0.9,Poly(acrylic acid) nanogel as a substrate for cellulase immobilization for hydrolysis of cellulose
PHA-fdfcabd7ef-005,10.1016/j.colsurfb.2017.01.040,train,cellulase-immobilized poly(acrylic acid) nanogel,nanogel,"[""poly(acrylic acid)""]","[""acrylic acid""]",,"[""N,N'-methylene bisacrylamide""]",,inverse-phase microemulsion polymerization,,,,,,"[""carboxyl"",""carboxylate""]",[],[],anionic weak polyelectrolyte,"[""pH-responsive charge""]",,,,,,,,approximately 150 nm hydrodynamic diameter after purification,,,,,,,cellulase,,Trichoderma reesei,,,,reusability after cellulose hydrolysis,4.8,55,1 h reaction before recovery,,acetate buffer,,,,,,BCA protein assay for protein content; DNS colorimetric method for activity,,recovery_pct,47.6,%,maximize,cellulase recycled after second reuse run,"[""non-covalent adsorption insufficient for long-term use"",""enzyme detachment""]",2,0.9,Poly(acrylic acid) nanogel as a substrate for cellulase immobilization for hydrolysis of cellulose
PHA-4aae56d4f9-001,10.1016/j.colsurfb.2017.04.009,train,BHb-imprinted hydroxyapatite-stabilized Pickering HIPE polydopamine hydrogel,interconnected macroporous Pickering HIPE-derived hydrogel,"[""polydopamine""]","[""dopamine""]",,[],,dopamine self-polymerization in M-HAp-stabilized oil-in-water Pickering HIPE followed by template elution,,,,,,"[""amino"",""hydroxyl"",""catechol"",""aromatic rings""]","[""BHb-imprinted cavities""]","[""MPTES-modified hydroxyapatite""]",,[],,,,,,,,,,,,,,,bovine hemoglobin,BHb,bovine,,,,batch adsorption isotherm,8.0,25,30 min,,PBS,"[""KH2PO4"",""Na2HPO4""]",,10.0 mg,10.0 mL,,UV-vis at 405 nm,,q_norm_mg_g,438.0,mg/g,maximize,maximum BHb adsorption capacity on Hydro-MIPs,"[""molecular imprinting"",""interconnected macropores"",""accessible imprinted cavities"",""shape complementarity"",""size complementarity"",""charge complementarity""]",3,0.95,Interconnectivity of macroporous molecularly imprinted polymers fabricated by hydroxyapatite-stabilized Pickering high internal phase emulsions-hydrogels for the selective recognition of protein
PHA-4aae56d4f9-004,10.1016/j.colsurfb.2017.04.009,train,BHb-imprinted Pickering HIPE polydopamine hydrogel compared with non-imprinted hydrogel,interconnected macroporous Pickering HIPE-derived hydrogel,"[""polydopamine""]","[""dopamine""]",,[],,dopamine self-polymerization in M-HAp-stabilized Pickering HIPE,,,,,,"[""amino"",""hydroxyl"",""catechol""]","[""BHb-imprinted cavities""]","[""MPTES-modified hydroxyapatite""]",,[],,,,,,,,,,,,,,,bovine hemoglobin,BHb,bovine,,,,specific recognition batch adsorption,8.0,25,30 min,,PBS,"[""KH2PO4"",""Na2HPO4""]",,10.0 mg,10.0 mL,,UV-vis,,imprinting factor,3.27,dimensionless,context_dependent,BHb imprinting factor,"[""molecular imprinting"",""template-cavity match"",""shape complementarity"",""size complementarity"",""charge complementarity"",""spatial distribution complementarity""]",3,0.95,Interconnectivity of macroporous molecularly imprinted polymers fabricated by hydroxyapatite-stabilized Pickering high internal phase emulsions-hydrogels for the selective recognition of protein
PHA-4aae56d4f9-008,10.1016/j.colsurfb.2017.04.009,train,BHb-imprinted Pickering HIPE polydopamine hydrogel,interconnected macroporous Pickering HIPE-derived hydrogel,"[""polydopamine""]","[""dopamine""]",,[],,dopamine self-polymerization in M-HAp-stabilized Pickering HIPE,,,,,,"[""amino"",""hydroxyl"",""catechol""]","[""BHb-imprinted cavities""]","[""MPTES-modified hydroxyapatite""]",,[],,,,,,,,,,,,,,,bovine hemoglobin,BHb,bovine,,,,adsorption-desorption regeneration,8.0,25,30 min per adsorption cycle,,PBS,"[""KH2PO4"",""Na2HPO4""]",,10.0 mg,10.0 mL,,UV-vis,,retained_capacity_pct,88.0,%,maximize,BHb adsorption capacity after five regeneration cycles,"[""regeneration"",""template elution"",""imprinted site stability""]",3,0.9,Interconnectivity of macroporous molecularly imprinted polymers fabricated by hydroxyapatite-stabilized Pickering high internal phase emulsions-hydrogels for the selective recognition of protein
PHA-a6e584bf0b-001,10.1016/j.colsurfb.2017.07.069,validation,BHb-imprinted polydopamine Pickering emulsion hydrogel,molecularly imprinted macroporous hydrogel,"[""polydopamine""]","[""dopamine""]",,"[""dopamine""]",,Pickering emulsion-hydrogel polymerization with dopamine self-polymerization,,,,,,"[""amide groups""]",[],"[""bovine hemoglobin colloidal particles""]",,[],,,,,,,,,,,,,,,bovine hemoglobin,BHb,bovine,,about pH 6.79; literature values pH 6.8-7.0,,batch rebinding selectivity adsorption,,35,40 min,,"phosphate buffer, 20 mM",[],,5 mg,10.0 mL,,UV-vis absorption spectroscopy at 405 nm for BHb,,q_norm_mg_g,449.0,mg/g,maximize,BHb rebinding capacity on Hydro-MIPs,"[""molecular imprinting"",""surface imprinted cavities"",""hydrogen bonding"",""shape complementarity"",""size complementarity"",""charge density complementarity""]",3,0.95,Nanoscale trifunctional bovine hemoglobin for fabricating molecularly imprinted polydopamine via Pickering emulsions-hydrogels polymerization
PHA-a6e584bf0b-002,10.1016/j.colsurfb.2017.07.069,validation,BHb-imprinted polydopamine Pickering emulsion hydrogel,molecularly imprinted macroporous hydrogel,"[""polydopamine""]","[""dopamine""]",,"[""dopamine""]",,Pickering emulsion-hydrogel polymerization with dopamine self-polymerization,,,,,,"[""amide groups""]",[],"[""bovine hemoglobin colloidal particles""]",,[],,,,,,,,,,,,,,,bovine hemoglobin colloidal particles,BCPs,bovine hemoglobin after acidification and heat denaturation,,about pH 6.63,,batch rebinding selectivity adsorption,,35,40 min,,"phosphate buffer, 20 mM",[],,5 mg,10.0 mL,,UV-vis spectroscopy,,q_norm_mg_g,159.0,mg/g,maximize,BCP binding capacity on Hydro-MIPs,"[""possible specific recognition"",""possible non-specific adsorption"",""electrostatic interaction"",""Van der Waals force"",""hydrogen bonding""]",3,0.95,Nanoscale trifunctional bovine hemoglobin for fabricating molecularly imprinted polydopamine via Pickering emulsions-hydrogels polymerization
PHA-a6e584bf0b-003,10.1016/j.colsurfb.2017.07.069,validation,non-imprinted polydopamine Pickering emulsion hydrogel,non-imprinted macroporous hydrogel,"[""polydopamine""]","[""dopamine""]",,"[""dopamine""]",,Pickering emulsion-hydrogel polymerization without template molecules,,,,,,[],[],"[""bovine hemoglobin colloidal particles""]",,[],,,,,,,,,,,,,,,bovine hemoglobin colloidal particles,BCPs,bovine hemoglobin after acidification and heat denaturation,,about pH 6.63,,batch rebinding selectivity adsorption,,35,40 min,,"phosphate buffer, 20 mM",[],,5 mg,10.0 mL,,UV-vis spectroscopy,,q_norm_mg_g,107.0,mg/g,maximize,BCP binding capacity on Hydro-NIPs,"[""non-specific adsorption""]",3,0.95,Nanoscale trifunctional bovine hemoglobin for fabricating molecularly imprinted polydopamine via Pickering emulsions-hydrogels polymerization
PHA-a6e584bf0b-004,10.1016/j.colsurfb.2017.07.069,validation,BHb-imprinted polydopamine Pickering emulsion hydrogel,molecularly imprinted macroporous hydrogel,"[""polydopamine""]","[""dopamine""]",,"[""dopamine""]",,Pickering emulsion-hydrogel polymerization with dopamine self-polymerization,,,,,,"[""amide groups""]",[],"[""bovine hemoglobin colloidal particles""]",,[],,,,,,,,,,,,,,,bovine serum albumin,BSA,bovine,,,,batch selectivity adsorption,,35,40 min,,"phosphate buffer, 20 mM",[],,5 mg,10.0 mL,,UV-vis spectroscopy at 280 nm,,q_norm_mg_g,121.0,mg/g,maximize,BSA binding capacity on Hydro-MIPs,"[""size/shape mismatch"",""selective recognition""]",3,0.95,Nanoscale trifunctional bovine hemoglobin for fabricating molecularly imprinted polydopamine via Pickering emulsions-hydrogels polymerization
PHA-a6e584bf0b-005,10.1016/j.colsurfb.2017.07.069,validation,BHb-imprinted polydopamine Pickering emulsion hydrogel,molecularly imprinted macroporous hydrogel,"[""polydopamine""]","[""dopamine""]",,"[""dopamine""]",,Pickering emulsion-hydrogel polymerization with dopamine self-polymerization,,,,,,"[""amide groups""]",[],"[""bovine hemoglobin colloidal particles""]",,[],,,,,,,,,,,,,,,lysozyme,Lyz,,,,,batch selectivity adsorption,,35,40 min,,"phosphate buffer, 20 mM",[],,5 mg,10.0 mL,,UV-vis spectroscopy at 280 nm,,q_norm_mg_g,133.0,mg/g,maximize,Lysozyme binding capacity on Hydro-MIPs,"[""size/shape mismatch"",""selective recognition""]",3,0.95,Nanoscale trifunctional bovine hemoglobin for fabricating molecularly imprinted polydopamine via Pickering emulsions-hydrogels polymerization
PHA-a6e584bf0b-006,10.1016/j.colsurfb.2017.07.069,validation,BHb-imprinted polydopamine Pickering emulsion hydrogel,molecularly imprinted macroporous hydrogel,"[""polydopamine""]","[""dopamine""]",,"[""dopamine""]",,Pickering emulsion-hydrogel polymerization with dopamine self-polymerization,,,,,,"[""amide groups""]",[],"[""bovine hemoglobin colloidal particles""]",,[],,,,,,,,,,,,,,,trypsin,Try,,,,,batch selectivity adsorption,,35,40 min,,"phosphate buffer, 20 mM",[],,5 mg,10.0 mL,,UV-vis spectroscopy at 280 nm,,q_norm_mg_g,101.0,mg/g,maximize,Trypsin binding capacity on Hydro-MIPs,"[""size/shape mismatch"",""selective recognition""]",3,0.95,Nanoscale trifunctional bovine hemoglobin for fabricating molecularly imprinted polydopamine via Pickering emulsions-hydrogels polymerization
PHA-a6e584bf0b-007,10.1016/j.colsurfb.2017.07.069,validation,BHb-imprinted polydopamine Pickering emulsion hydrogel,molecularly imprinted macroporous hydrogel,"[""polydopamine""]","[""dopamine""]",,"[""dopamine""]",,Pickering emulsion-hydrogel polymerization with dopamine self-polymerization,,,,,,"[""amide groups""]",[],"[""bovine hemoglobin colloidal particles""]",,[],,,,,,,,,,,,,,,bovine hemoglobin,BHb,bovine,,about pH 6.79; literature values pH 6.8-7.0,,batch adsorption kinetics,,35,5-60 min,,"phosphate buffer, 20 mM",[],,5 mg,10.0 mL,,UV-vis absorption spectroscopy at 405 nm,,adsorption equilibrium,100.0,% by 40 min,context_dependent,BHb adsorption equilibrium time on Hydro-MIPs,"[""surface-accessible imprinted cavities"",""mass transfer"",""hydrogen bonding""]",2,0.9,Nanoscale trifunctional bovine hemoglobin for fabricating molecularly imprinted polydopamine via Pickering emulsions-hydrogels polymerization
PHA-a90e71e58a-001,10.1016/j.colsurfb.2022.112677,train,2 wt% TOCNF hydrogel crosslinked by 2 wt% CaCl2,ionically crosslinked hydrogel in cylindrical release capsule,"[""TEMPO-oxidized cellulose nanofibers""]","[""C6H10O5/C6H9O4COONa repeat units""]",,"[""calcium chloride""]",,"TOCNF powder dispersed with lysozyme in 20 mM Tris buffer, refrigerated, loaded into a release capsule, and crosslinked in CaCl2 solution for 24 h.",,,,,,"[""carboxyl groups"",""carboxylate groups""]","[""anionic carboxylate groups""]",[],anionic; negative net electrical charge at pH above 4.0,"[""ionic-strength-dependent adsorption/desorption"",""temperature-dependent release""]",,,,,,7.4,,50 nm width and lengths up to several hundred microns,,,,,,,lysozyme,,chicken egg white,,10.7,net positive at pH 6.5,release test with coupled adsorption/desorption kinetic modeling,6.5,5,,,20 mM Tris,"[""NaCl"",""CaCl2""]","{""CaCl2_crosslinker"":""2 wt%"",""NaCl_release_medium"":""0.1-1 M scan""}",,300,,UV/VIS absorbance at 280 nm,,"k_ad,0",11.574,h^-1,context_dependent,ionic_strength_adsorption_desorption_fit,"[""electrostatic attraction"",""ionic-strength shielding"",""diffusion"",""surface morphology/topography"",""steric barrier""]",3,0.95,Protein release from nanocellulose and alginate hydrogels: The study of adsorption and desorption kinetics
PHA-a90e71e58a-002,10.1016/j.colsurfb.2022.112677,train,2 wt% alginate hydrogel crosslinked by 2 wt% CaCl2,ionically crosslinked hydrogel in cylindrical release capsule,"[""sodium alginate""]","[""high alpha-L-guluronic acid content approximately 70%""]",,"[""calcium chloride""]",,"ALG powder dispersed with lysozyme in 20 mM Tris buffer, refrigerated, loaded into a release capsule, and crosslinked in CaCl2 solution for 24 h.",,,,,,"[""carboxyl groups"",""carboxylate groups""]","[""anionic carboxylate groups""]",[],anionic; negative net electrical charge at pH above 4.0,"[""ionic-strength-dependent adsorption/desorption"",""temperature-dependent release""]",,,,,,5.21,,,,,,,,,lysozyme,,chicken egg white,,10.7,net positive at pH 6.5,release test with coupled adsorption/desorption kinetic modeling,6.5,5,,,20 mM Tris,"[""NaCl"",""CaCl2""]","{""CaCl2_crosslinker"":""2 wt%"",""NaCl_release_medium"":""0.1-1 M scan""}",,300,,UV/VIS absorbance at 280 nm,,"k_ad,0",3.331,h^-1,context_dependent,ionic_strength_adsorption_desorption_fit,"[""electrostatic attraction"",""ionic-strength shielding"",""carboxylate density"",""diffusion"",""surface morphology/topography""]",3,0.95,Protein release from nanocellulose and alginate hydrogels: The study of adsorption and desorption kinetics
PHA-d4079eb093-003,10.1016/j.ejpb.2014.09.001,train,hyaluronic acid with lysozyme at high ionic strength,coacervation inhibited,"[""hyaluronic acid""]","[""N-acetyl-d-glucosamine"",""d-glucuronic acid""]",,[],,mixing HA and lysozyme in high ionic strength buffer,,,,,,"[""anionic carboxylate""]",[],[],anionic,"[""salt-inhibited coacervation""]",,,,,,,,,,,,,,,lysozyme,LZ,hen egg white,,,positive/cationic patches,solution depletion,7.2,,1 h,,25 mM HEPES,NaCl,100 mM ionic strength,HA dilution series,,,UV absorbance at 280 nm,,binding stoichiometry,0.0,mol LZ per mol HA,context_dependent,salt inhibition of lysozyme binding/coacervation,"[""salt screening"",""electrostatic interaction""]",3,0.95,Complex coacervates of hyaluronic acid and lysozyme: Effect on protein structure and physical stability
PHA-d08d188250-002,10.1016/j.ejps.2025.107132,train,polyethylenimine-functionalized mesoporous silica nanoparticles,surface-functionalized mesoporous silica nanoparticle carrier,"[""silica"",""polyethylenimine""]","[""aziridine""]",,[],,surface hyperbranching polymerization of aziridine on MSNs,,,,,,"[""amine"",""primary amino groups"",""secondary amino groups"",""tertiary amino groups""]","[""polyethylenimine""]","[""mesoporous silica nanoparticles""]",positive,[],,,,,,,,148.0 ± 1.5 nm hydrodynamic diameter,,,41.6,,,,horseradish peroxidase,HRP,horseradish,35-40,5,slight net negative at pH 5,batch adsorption,5,25,5 h,,acetate buffer,,,2 mg/mL nanoparticles,,,Bradford assay,,binding_efficiency_pct,28.5,%,maximize,HRP adsorption on PEI-MSNs,"[""electrostatic attraction"",""hydrogen bonding"",""van der Waals interactions"",""salt bridges"",""pi-cation interactions""]",3,0.95,Functional enzyme delivery via surface-modified mesoporous silica nanoparticles in 3D printed nanocomposite hydrogels
PHA-d08d188250-003,10.1016/j.ejps.2025.107132,train,acetyl-capped PEI-functionalized mesoporous silica nanoparticles,surface-functionalized mesoporous silica nanoparticle carrier,"[""silica"",""polyethylenimine""]","[""aziridine""]",,[],,PEI-MSNs reacted with acetic anhydride,,,,,,"[""acetyl"",""residual silanol"",""remaining PEI amino groups""]","[""acetyl-capped polyethylenimine""]","[""mesoporous silica nanoparticles""]",near-neutral,[],,,,,,,,160.0 ± 2.0 nm hydrodynamic diameter,,,-14.3,,,,horseradish peroxidase,HRP,horseradish,35-40,5,slight net negative at pH 5,batch adsorption,5,25,5 h,,acetate buffer,,,2 mg/mL nanoparticles,,,Bradford assay,,binding_efficiency_pct,22.5,%,maximize,HRP adsorption on ACA-MSNs,"[""electrostatic attraction"",""hydrogen bonding"",""van der Waals interactions"",""weak hydrophobic interactions""]",3,0.95,Functional enzyme delivery via surface-modified mesoporous silica nanoparticles in 3D printed nanocomposite hydrogels
PHA-d08d188250-004,10.1016/j.ejps.2025.107132,train,succinic-anhydride-modified PEI-functionalized mesoporous silica nanoparticles,surface-functionalized mesoporous silica nanoparticle carrier,"[""silica"",""polyethylenimine""]","[""aziridine""]",,[],,PEI-MSNs reacted with succinic anhydride,,,,,,"[""carboxylic acid"",""carboxyl"",""residual silanol""]","[""succinylated polyethylenimine""]","[""mesoporous silica nanoparticles""]",negative,[],,,,,,,,245.0 ± 0.1 nm hydrodynamic diameter,,,-36.1,,,,horseradish peroxidase,HRP,horseradish,35-40,5,slight net negative at pH 5,batch adsorption,5,25,5 h,,acetate buffer,,,2 mg/mL nanoparticles,,,Bradford assay,,binding_efficiency_pct,9.0,%,maximize,HRP adsorption on SUC-MSNs,"[""electrostatic interaction"",""hydrogen bonding"",""van der Waals interactions""]",3,0.95,Functional enzyme delivery via surface-modified mesoporous silica nanoparticles in 3D printed nanocomposite hydrogels
PHA-d08d188250-006,10.1016/j.ejps.2025.107132,train,polyethylenimine-functionalized mesoporous silica nanoparticles,surface-functionalized mesoporous silica nanoparticle carrier,"[""silica"",""polyethylenimine""]","[""aziridine""]",,[],,surface hyperbranching polymerization of aziridine on MSNs,,,,,,"[""amine"",""primary amino groups"",""secondary amino groups"",""tertiary amino groups""]","[""polyethylenimine""]","[""mesoporous silica nanoparticles""]",positive,[],,,,,,,,148.0 ± 1.5 nm hydrodynamic diameter,,,41.6,,,,lysozyme,,,14,7.4,slightly net positive at pH 7.4,batch adsorption,7.4,25,5 h,,phosphate buffer,,,2 mg/mL nanoparticles,,,Bradford assay,,binding_efficiency_pct,6.0,%,maximize,Lysozyme adsorption on PEI-MSNs,"[""electrostatic repulsion"",""hydrogen bonding"",""salt bridges"",""pi-cation interactions""]",3,0.95,Functional enzyme delivery via surface-modified mesoporous silica nanoparticles in 3D printed nanocomposite hydrogels
PHA-d08d188250-007,10.1016/j.ejps.2025.107132,train,acetyl-capped PEI-functionalized mesoporous silica nanoparticles,surface-functionalized mesoporous silica nanoparticle carrier,"[""silica"",""polyethylenimine""]","[""aziridine""]",,[],,PEI-MSNs reacted with acetic anhydride,,,,,,"[""acetyl"",""residual silanol"",""remaining PEI amino groups""]","[""acetyl-capped polyethylenimine""]","[""mesoporous silica nanoparticles""]",near-neutral,[],,,,,,,,160.0 ± 2.0 nm hydrodynamic diameter,,,-14.3,,,,lysozyme,,,14,7.4,slightly net positive at pH 7.4,batch adsorption,7.4,25,5 h,,phosphate buffer,,,2 mg/mL nanoparticles,,,Bradford assay,,binding_efficiency_pct,10.0,%,maximize,Lysozyme adsorption on ACA-MSNs,"[""electrostatic attraction"",""hydrogen bonding"",""van der Waals interactions"",""weak hydrophobic interactions""]",3,0.95,Functional enzyme delivery via surface-modified mesoporous silica nanoparticles in 3D printed nanocomposite hydrogels
PHA-d08d188250-008,10.1016/j.ejps.2025.107132,train,succinic-anhydride-modified PEI-functionalized mesoporous silica nanoparticles,surface-functionalized mesoporous silica nanoparticle carrier,"[""silica"",""polyethylenimine""]","[""aziridine""]",,[],,PEI-MSNs reacted with succinic anhydride,,,,,,"[""carboxylic acid"",""carboxyl"",""residual silanol""]","[""succinylated polyethylenimine""]","[""mesoporous silica nanoparticles""]",negative,[],,,,,,,,245.0 ± 0.1 nm hydrodynamic diameter,,,-36.1,,,,lysozyme,,,14,7.4,slightly net positive at pH 7.4,batch adsorption,7.4,25,5 h,,phosphate buffer,,,2 mg/mL nanoparticles,,,Bradford assay,,binding_efficiency_pct,12.0,%,maximize,Lysozyme adsorption on SUC-MSNs,"[""electrostatic attraction"",""hydrogen bonding"",""van der Waals interactions"",""salt bridges""]",3,0.95,Functional enzyme delivery via surface-modified mesoporous silica nanoparticles in 3D printed nanocomposite hydrogels
PHA-d08d188250-009,10.1016/j.ejps.2025.107132,train,HRP-immobilized PEI-MSNs,enzyme-loaded mesoporous silica nanoparticle carrier,"[""silica"",""polyethylenimine""]","[""aziridine""]",,[],,physical adsorption of HRP onto PEI-MSNs,,,,,,"[""amine""]","[""polyethylenimine""]","[""mesoporous silica nanoparticles""]",positive before HRP loading; near neutral/slightly negative after HRP loading at pH 7.4,[],,,,,,,,148.0 ± 1.5 nm hydrodynamic diameter before loading,,,-4,,,,horseradish peroxidase,HRP,horseradish,35-40,5,more negative surface potential at leaching pH 7.4,in vitro release/desorption,7.4,37,24 h,,PBS buffer,,,1 mg enzyme-immobilized MSNs,1 mL,,Bradford assay and UV-Vis spectroscopy,,recovery_pct,10.0,%,maximize,HRP release from PEI-MSNs,"[""strong electrostatic interaction"",""immobilization stability""]",3,0.93,Functional enzyme delivery via surface-modified mesoporous silica nanoparticles in 3D printed nanocomposite hydrogels
PHA-d08d188250-010,10.1016/j.ejps.2025.107132,train,HRP-immobilized ACA-MSNs,enzyme-loaded mesoporous silica nanoparticle carrier,"[""silica"",""polyethylenimine""]","[""aziridine""]",,[],,physical adsorption of HRP onto ACA-MSNs,,,,,,"[""acetyl"",""residual silanol"",""remaining PEI amino groups""]","[""acetyl-capped polyethylenimine""]","[""mesoporous silica nanoparticles""]",near-neutral before HRP loading; more negative after HRP loading at pH 7.4,[],,,,,,,,160.0 ± 2.0 nm hydrodynamic diameter before loading,,,-21,,,,horseradish peroxidase,HRP,horseradish,35-40,5,more negative surface potential at leaching pH 7.4,in vitro release/desorption,7.4,37,2 h,,PBS buffer,,,1 mg enzyme-immobilized MSNs,1 mL,,Bradford assay and UV-Vis spectroscopy,,recovery_pct,22.0,%,maximize,HRP release from ACA-MSNs,"[""pH-dependent electrostatic interaction"",""reduced attraction at physiological pH""]",3,0.95,Functional enzyme delivery via surface-modified mesoporous silica nanoparticles in 3D printed nanocomposite hydrogels
PHA-d08d188250-011,10.1016/j.ejps.2025.107132,train,HRP-immobilized SUC-MSNs,enzyme-loaded mesoporous silica nanoparticle carrier,"[""silica"",""polyethylenimine""]","[""aziridine""]",,[],,physical adsorption of HRP onto SUC-MSNs,,,,,,"[""carboxylic acid"",""carboxyl"",""residual silanol""]","[""succinylated polyethylenimine""]","[""mesoporous silica nanoparticles""]",negative,[],,,,,,,,245.0 ± 0.1 nm hydrodynamic diameter before loading,,,-36.1 ± 2.0 mV,,,,horseradish peroxidase,HRP,horseradish,35-40,5,more negative surface potential at leaching pH 7.4,in vitro release/desorption,7.4,37,24 h,,PBS buffer,,,1 mg enzyme-immobilized MSNs,1 mL,,Bradford assay and UV-Vis spectroscopy,,recovery_pct,22.0,%,maximize,HRP release from SUC-MSNs,"[""pH-dependent electrostatic interaction"",""reduced attraction at physiological pH""]",3,0.95,Functional enzyme delivery via surface-modified mesoporous silica nanoparticles in 3D printed nanocomposite hydrogels
PHA-d08d188250-012,10.1016/j.ejps.2025.107132,train,lysozyme-immobilized PEI-MSNs,enzyme-loaded mesoporous silica nanoparticle carrier,"[""silica"",""polyethylenimine""]","[""aziridine""]",,[],,physical adsorption of lysozyme onto PEI-MSNs,,,,,,"[""amine""]","[""polyethylenimine""]","[""mesoporous silica nanoparticles""]",positive after lysozyme loading at pH 7.4,[],,,,,,,,148.0 ± 1.5 nm hydrodynamic diameter before loading,,,28,,,,lysozyme,,,14,7.4,slightly net positive at pH 7.4,in vitro release/desorption,7.4,37,4 h,,PBS buffer,,,1 mg enzyme-immobilized MSNs,1 mL,,Bradford assay and UV-Vis spectroscopy,,recovery_pct,50.0,%,maximize,Lysozyme release from PEI-MSNs,"[""weak adsorption"",""enzyme size effect""]",3,0.9,Functional enzyme delivery via surface-modified mesoporous silica nanoparticles in 3D printed nanocomposite hydrogels
PHA-d08d188250-013,10.1016/j.ejps.2025.107132,train,lysozyme-immobilized ACA-MSNs,enzyme-loaded mesoporous silica nanoparticle carrier,"[""silica"",""polyethylenimine""]","[""aziridine""]",,[],,physical adsorption of lysozyme onto ACA-MSNs,,,,,,"[""acetyl"",""residual silanol"",""remaining PEI amino groups""]","[""acetyl-capped polyethylenimine""]","[""mesoporous silica nanoparticles""]",negative after lysozyme loading at pH 7.4,[],,,,,,,,160.0 ± 2.0 nm hydrodynamic diameter before loading,,,-10,,,,lysozyme,,,14,7.4,slightly net positive at pH 7.4,in vitro release/desorption,7.4,37,4 h,,PBS buffer,,,1 mg enzyme-immobilized MSNs,1 mL,,Bradford assay and UV-Vis spectroscopy,,recovery_pct,50.0,%,maximize,Lysozyme release from ACA-MSNs,"[""weak adsorption"",""enzyme size effect""]",3,0.9,Functional enzyme delivery via surface-modified mesoporous silica nanoparticles in 3D printed nanocomposite hydrogels
PHA-d08d188250-014,10.1016/j.ejps.2025.107132,train,lysozyme-immobilized SUC-MSNs,enzyme-loaded mesoporous silica nanoparticle carrier,"[""silica"",""polyethylenimine""]","[""aziridine""]",,[],,physical adsorption of lysozyme onto SUC-MSNs,,,,,,"[""carboxylic acid"",""carboxyl"",""residual silanol""]","[""succinylated polyethylenimine""]","[""mesoporous silica nanoparticles""]",negative after lysozyme loading at pH 7.4,[],,,,,,,,245.0 ± 0.1 nm hydrodynamic diameter before loading,,,-25,,,,lysozyme,,,14,7.4,slightly net positive at pH 7.4,in vitro release/desorption,7.4,37,2 h,,PBS buffer,,,1 mg enzyme-immobilized MSNs,1 mL,,Bradford assay and UV-Vis spectroscopy,,recovery_pct,50.0,%,maximize,Lysozyme release from SUC-MSNs,"[""weak adsorption"",""enzyme size effect""]",3,0.9,Functional enzyme delivery via surface-modified mesoporous silica nanoparticles in 3D printed nanocomposite hydrogels
PHA-d08d188250-015,10.1016/j.ejps.2025.107132,train,unmodified silica sensor surface,silica SPR sensor surface,"[""silica""]",[],,[],,silica sensor used to mimic MSN surface chemistry,,,,,,"[""silanol""]",[],[],negative silica reference,[],,,,,,,,,,,,,,,horseradish peroxidase,HRP,horseradish,35-40,5,slight net negative at pH 5,MP-SPR,5,,approximately 10 min injection,,acetate buffer,,,,,30 µL/min,MP-SPR,,Bmax,201.52,mRU,context_dependent,HRP binding to unmodified silica sensor,"[""surface binding"",""physical adsorption""]",3,0.95,Functional enzyme delivery via surface-modified mesoporous silica nanoparticles in 3D printed nanocomposite hydrogels
PHA-d08d188250-016,10.1016/j.ejps.2025.107132,train,PEI-coated silica sensor surface,functionalized silica SPR sensor surface,"[""silica"",""polyethylenimine""]",[],,[],,PEI solution injected onto silica sensor,,,,,,"[""amine""]","[""polyethylenimine""]",[],positive,[],,,,,,,,,,,,,,,horseradish peroxidase,HRP,horseradish,35-40,5,slight net negative at pH 5,MP-SPR,5,,approximately 10 min injection,,acetate buffer,,,,,30 µL/min,MP-SPR,,Bmax,235.08,mRU,context_dependent,HRP binding to PEI-coated silica sensor,"[""surface binding"",""electrostatic interaction""]",3,0.95,Functional enzyme delivery via surface-modified mesoporous silica nanoparticles in 3D printed nanocomposite hydrogels
PHA-d08d188250-017,10.1016/j.ejps.2025.107132,train,PEI-ACA-coated silica sensor surface,functionalized silica SPR sensor surface,"[""silica"",""polyethylenimine""]",[],,[],,PEI and ACA injected to coat silica sensor,,,,,,"[""acetyl"",""amine""]","[""PEI-ACA coating""]",[],near-neutral,[],,,,,,,,,,,,,,,horseradish peroxidase,HRP,horseradish,35-40,5,slight net negative at pH 5,MP-SPR,5,,approximately 10 min injection,,acetate buffer,,,,,30 µL/min,MP-SPR,,Bmax,148.22,mRU,context_dependent,HRP binding to PEI-ACA-coated silica sensor,"[""surface binding"",""higher affinity"",""slower dissociation""]",3,0.95,Functional enzyme delivery via surface-modified mesoporous silica nanoparticles in 3D printed nanocomposite hydrogels
PHA-d08d188250-018,10.1016/j.ejps.2025.107132,train,PEI-SUC-coated silica sensor surface,functionalized silica SPR sensor surface,"[""silica"",""polyethylenimine""]",[],,[],,PEI and SUC injected to coat silica sensor,,,,,,"[""carboxylic acid"",""carboxyl"",""amine""]","[""PEI-SUC coating""]",[],negative,[],,,,,,,,,,,,,,,horseradish peroxidase,HRP,horseradish,35-40,5,slight net negative at pH 5,MP-SPR,5,,approximately 10 min injection,,acetate buffer,,,,,30 µL/min,MP-SPR,,Bmax,139.69,mRU,context_dependent,HRP binding to PEI-SUC-coated silica sensor,"[""surface binding"",""higher affinity"",""slower dissociation""]",3,0.95,Functional enzyme delivery via surface-modified mesoporous silica nanoparticles in 3D printed nanocomposite hydrogels
