Repository: sunyrain/PHA

# PHA Protein-Hydrogel Adsorption Dataset

Generated: 2026-07-05T11:36:45

## Scope

This curated package organizes literature-derived protein-hydrogel adsorption, binding, immobilization, antifouling, and related biointerface records extracted from the local PHA corpus.

The primary unit is one record:

`paper + hydrogel/sample + protein/mixture + experimental condition + measured outcome`

## Contents

- `data/sources.csv`: article-level metadata, extraction status, and curation decision.
- `data/records_flat.csv`: flattened record-level table with provenance, hydrogel, protein, condition, outcome, mechanism, and quality fields.

File: data/curated/pha_scientific_dataset_20260705/data/inverse_design_seed.csv (part 33 of 62)
record_id,doi,doi_split,hydrogel_name,hydrogel_format,polymer_backbone,monomers,monomer_ratios,crosslinker,crosslinker_concentration,synthesis_method,preparation_solvent,preparation_pH,preparation_temp_C,gelation_time,post_treatment,functional_groups,ligand_or_affinity_group,filler_or_composite,charge_class,responsive_type,swelling_ratio,water_content_pct,porosity_pct,pore_size_value,pore_size_unit,mesh_size,surface_area,particle_size,thickness,roughness,zeta_potential_mV,contact_angle_deg,young_modulus,degradation_or_stability,protein_name,protein_abbreviation,protein_species_or_source,protein_mw_kDa,protein_pI,protein_charge_at_pH,experiment_mode,pH,temperature_C,contact_time,contact_time_unit,buffer,salt_type,salt_concentration,hydrogel_dosage,solution_volume,flow_rate,detection_method,replicate_count,target_name,target_value,target_unit,target_direction,outcome_label,mechanism_tags,source_quality_score,extraction_confidence,article_title
PHA-d08d188250-020,10.1016/j.ejps.2025.107132,train,HRP-immobilized PEI-MSNs,enzyme-loaded mesoporous silica nanoparticle carrier,"[""silica"",""polyethylenimine""]","[""aziridine""]",,[],,physical adsorption of HRP onto PEI-MSNs,,,,,,"[""amine""]","[""polyethylenimine""]","[""mesoporous silica nanoparticles""]",positive before HRP loading,[],,,,,,,,148.0 ± 1.5 nm hydrodynamic diameter before loading,,,41.6,,,,horseradish peroxidase,HRP,horseradish,35-40,5,,immobilized enzyme activity assay,7.4,,,,PBS buffer,,,0.2 mg HRP-loaded functionalized MSNs,0.3 mL PBS plus 1.5 mL TMB solution plus 1.5 mL sulfuric acid,,"TMB oxidation assay, UV-Vis at 450 nm",,retained_capacity_pct,0.0,%,maximize,HRP activity after immobilization on PEI-MSNs,"[""active-site blocking"",""protein conformational change"",""strong PEI interaction"",""electrostatic interaction""]",3,0.94,Functional enzyme delivery via surface-modified mesoporous silica nanoparticles in 3D printed nanocomposite hydrogels
PHA-d08d188250-021,10.1016/j.ejps.2025.107132,train,HRP-immobilized ACA-MSNs,enzyme-loaded mesoporous silica nanoparticle carrier,"[""silica"",""polyethylenimine""]","[""aziridine""]",,[],,physical adsorption of HRP onto ACA-MSNs,,,,,,"[""acetyl"",""residual silanol"",""remaining PEI amino groups""]","[""acetyl-capped polyethylenimine""]","[""mesoporous silica nanoparticles""]",near-neutral before HRP loading,[],,,,,,,,160.0 ± 2.0 nm hydrodynamic diameter before loading,,,-14.3,,,,horseradish peroxidase,HRP,horseradish,35-40,5,,immobilized enzyme activity assay,7.4,,,,PBS buffer,,,0.2 mg HRP-loaded functionalized MSNs,0.3 mL PBS plus 1.5 mL TMB solution plus 1.5 mL sulfuric acid,,"TMB oxidation assay, UV-Vis at 450 nm",,specific activity,4.0,U/mg,context_dependent,HRP activity after immobilization on ACA-MSNs,"[""minimal activity alteration"",""weak interaction"",""hydrogen bonding"",""van der Waals interactions""]",3,0.95,Functional enzyme delivery via surface-modified mesoporous silica nanoparticles in 3D printed nanocomposite hydrogels
PHA-d08d188250-022,10.1016/j.ejps.2025.107132,train,HRP-immobilized SUC-MSNs,enzyme-loaded mesoporous silica nanoparticle carrier,"[""silica"",""polyethylenimine""]","[""aziridine""]",,[],,physical adsorption of HRP onto SUC-MSNs,,,,,,"[""carboxylic acid"",""carboxyl"",""residual silanol""]","[""succinylated polyethylenimine""]","[""mesoporous silica nanoparticles""]",negative before HRP loading,[],,,,,,,,245.0 ± 0.1 nm hydrodynamic diameter before loading,,,-36.1,,,,horseradish peroxidase,HRP,horseradish,35-40,5,,immobilized enzyme activity assay,7.4,,,,PBS buffer,,,0.2 mg HRP-loaded functionalized MSNs,0.3 mL PBS plus 1.5 mL TMB solution plus 1.5 mL sulfuric acid,,"TMB oxidation assay, UV-Vis at 450 nm",,specific activity,1.5,U/mg,context_dependent,HRP activity after immobilization on SUC-MSNs,"[""active-site interaction"",""basic amino acid interaction"",""reduced immobilized activity""]",3,0.95,Functional enzyme delivery via surface-modified mesoporous silica nanoparticles in 3D printed nanocomposite hydrogels
PHA-d08d188250-023,10.1016/j.ejps.2025.107132,train,lysozyme-immobilized PEI-MSNs,enzyme-loaded mesoporous silica nanoparticle carrier,"[""silica"",""polyethylenimine""]","[""aziridine""]",,[],,physical adsorption of lysozyme onto PEI-MSNs,,,,,,"[""amine""]","[""polyethylenimine""]","[""mesoporous silica nanoparticles""]",positive before lysozyme loading,[],,,,,,,,148.0 ± 1.5 nm hydrodynamic diameter before loading,,,41.6,,,,lysozyme,,,14,7.4,,immobilized enzyme activity assay,6.2,25,5 min reading period,,66 mM KH2PO4 reaction buffer,KH2PO4,66 mM,0.2 mg lysozyme-loaded functionalized MSNs,0.1 mL reaction buffer plus 2.5 mL Micrococcus lysodeikticus suspension,,"Micrococcus lysodeikticus turbidity assay, UV-Vis at 450 nm",,specific activity,12.0,U/mg,context_dependent,Lysozyme activity after immobilization on PEI-MSNs,"[""PEI interaction"",""active-site acidic amino acids"",""conformational alteration""]",3,0.95,Functional enzyme delivery via surface-modified mesoporous silica nanoparticles in 3D printed nanocomposite hydrogels
PHA-d08d188250-024,10.1016/j.ejps.2025.107132,train,lysozyme-immobilized ACA-MSNs,enzyme-loaded mesoporous silica nanoparticle carrier,"[""silica"",""polyethylenimine""]","[""aziridine""]",,[],,physical adsorption of lysozyme onto ACA-MSNs,,,,,,"[""acetyl"",""residual silanol"",""remaining PEI amino groups""]","[""acetyl-capped polyethylenimine""]","[""mesoporous silica nanoparticles""]",near-neutral before lysozyme loading,[],,,,,,,,160.0 ± 2.0 nm hydrodynamic diameter before loading,,,-14.3,,,,lysozyme,,,14,7.4,,immobilized enzyme activity assay,6.2,25,5 min reading period,,66 mM KH2PO4 reaction buffer,KH2PO4,66 mM,0.2 mg lysozyme-loaded functionalized MSNs,0.1 mL reaction buffer plus 2.5 mL Micrococcus lysodeikticus suspension,,"Micrococcus lysodeikticus turbidity assay, UV-Vis at 450 nm",,specific activity,13500.0,U/mg,context_dependent,Lysozyme activity after immobilization on ACA-MSNs,"[""least interaction"",""activity retention"",""hydrogen bonding"",""van der Waals interactions""]",3,0.95,Functional enzyme delivery via surface-modified mesoporous silica nanoparticles in 3D printed nanocomposite hydrogels
PHA-d08d188250-025,10.1016/j.ejps.2025.107132,train,lysozyme-immobilized SUC-MSNs,enzyme-loaded mesoporous silica nanoparticle carrier,"[""silica"",""polyethylenimine""]","[""aziridine""]",,[],,physical adsorption of lysozyme onto SUC-MSNs,,,,,,"[""carboxylic acid"",""carboxyl"",""residual silanol""]","[""succinylated polyethylenimine""]","[""mesoporous silica nanoparticles""]",negative before lysozyme loading,[],,,,,,,,245.0 ± 0.1 nm hydrodynamic diameter before loading,,,-36.1,,,,lysozyme,,,14,7.4,,immobilized enzyme activity assay,6.2,25,5 min reading period,,66 mM KH2PO4 reaction buffer,KH2PO4,66 mM,0.2 mg lysozyme-loaded functionalized MSNs,0.1 mL reaction buffer plus 2.5 mL Micrococcus lysodeikticus suspension,,"Micrococcus lysodeikticus turbidity assay, UV-Vis at 450 nm",,specific activity,15000.0,U/mg,context_dependent,Lysozyme activity after immobilization on SUC-MSNs,"[""activity retention"",""electrostatic interaction"",""basic amino acid interaction""]",3,0.95,Functional enzyme delivery via surface-modified mesoporous silica nanoparticles in 3D printed nanocomposite hydrogels
PHA-d08d188250-026,10.1016/j.ejps.2025.107132,train,HRP-loaded T-CNF/GGMMA hydrogel,3D printed plain hydrogel scaffold,"[""TEMPO-oxidized cellulose nanofibers"",""methacrylated galactoglucomannan""]",[],,"[""LAP photoinitiator"",""UV photocrosslinking""]",,"0.1 wt% free HRP mixed with 1 wt% T-CNF, 3 wt% GGMMA, and 0.2 wt% LAP; extrusion 3D printed and photocrosslinked",,,,,,"[""carboxylate"",""methacrylate""]",[],[],anionic cellulose nanofiber matrix,"[""photocrosslinkable""]",,,,,,,,,,,,,,,horseradish peroxidase,HRP,horseradish,35-40,5,,release from 3D printed hydrogel,7.4,37,8 h,,PBS buffer,,,weighed 3D printed scaffold,1 mL,,Bradford assay and UV-Vis spectroscopy,,recovery_pct,60.0,%,maximize,"HRP release from 3D printed plain hydrogel, 1 min UV post-curing","[""burst release"",""hydrogel matrix diffusion""]",3,0.9,Functional enzyme delivery via surface-modified mesoporous silica nanoparticles in 3D printed nanocomposite hydrogels
PHA-d08d188250-027,10.1016/j.ejps.2025.107132,train,HRP-loaded T-CNF/GGMMA hydrogel,3D printed plain hydrogel scaffold,"[""TEMPO-oxidized cellulose nanofibers"",""methacrylated galactoglucomannan""]",[],,"[""LAP photoinitiator"",""UV photocrosslinking""]",,"0.1 wt% free HRP mixed with 1 wt% T-CNF, 3 wt% GGMMA, and 0.2 wt% LAP; extrusion 3D printed and photocrosslinked",,,,,,"[""carboxylate"",""methacrylate""]",[],[],anionic cellulose nanofiber matrix,"[""photocrosslinkable""]",,,,,,,,,,,,,,,horseradish peroxidase,HRP,horseradish,35-40,5,,release from 3D printed hydrogel,7.4,37,8 h,,PBS buffer,,,weighed 3D printed scaffold,1 mL,,Bradford assay and UV-Vis spectroscopy,,recovery_pct,50.0,%,maximize,"HRP release from 3D printed plain hydrogel, 5 or 10 min UV post-curing","[""burst release"",""hydrogel matrix diffusion""]",3,0.9,Functional enzyme delivery via surface-modified mesoporous silica nanoparticles in 3D printed nanocomposite hydrogels
PHA-d08d188250-028,10.1016/j.ejps.2025.107132,train,HRP-loaded ACA-MSN T-CNF/GGMMA nanocomposite hydrogel,3D printed nanocomposite hydrogel scaffold,"[""TEMPO-oxidized cellulose nanofibers"",""methacrylated galactoglucomannan""]",[],,"[""LAP photoinitiator"",""UV photocrosslinking""]",,physical incorporation of HRP-loaded ACA-MSNs into prewarmed T-CNF/GGMMA/LAP hydrogel followed by extrusion 3D printing and photocrosslinking,,,,,,"[""carboxylate"",""methacrylate"",""acetyl"",""silanol""]","[""ACA-MSNs""]","[""1 wt% HRP-loaded ACA-MSNs""]",anionic/near-neutral nanocomposite,"[""photocrosslinkable"",""shear-thinning""]",,,,,,,,ACA-MSNs 160.0 ± 2.0 nm hydrodynamic diameter before loading,,,,,,,horseradish peroxidase,HRP,horseradish,35-40,5,,release from 3D printed nanocomposite hydrogel,7.4,37,24 h,,PBS buffer,,,weighed 3D printed scaffold,1 mL,,Bradford assay and UV-Vis spectroscopy,,recovery_pct,23.0,%,maximize,HRP release from 3D printed ACA-nanocomposite scaffold,"[""nanoparticle-mediated retention"",""sustained release"",""hydrogel diffusion barrier""]",3,0.95,Functional enzyme delivery via surface-modified mesoporous silica nanoparticles in 3D printed nanocomposite hydrogels
PHA-d08d188250-029,10.1016/j.ejps.2025.107132,train,lysozyme-loaded SUC-MSN T-CNF/GGMMA nanocomposite hydrogel,3D printed nanocomposite hydrogel scaffold,"[""TEMPO-oxidized cellulose nanofibers"",""methacrylated galactoglucomannan""]",[],,"[""LAP photoinitiator"",""UV photocrosslinking""]",,physical incorporation of lysozyme-loaded SUC-MSNs into prewarmed T-CNF/GGMMA/LAP hydrogel followed by extrusion 3D printing and photocrosslinking,,,,,,"[""carboxylate"",""methacrylate"",""carboxyl"",""silanol""]","[""SUC-MSNs""]","[""1 wt% lysozyme-loaded SUC-MSNs""]",anionic/negative nanocomposite,"[""photocrosslinkable"",""shear-thinning""]",,,,,,,,SUC-MSNs 245.0 ± 0.1 nm hydrodynamic diameter before loading,,,,,,,lysozyme,,,14,7.4,,release from 3D printed nanocomposite hydrogel,7.4,37,24 h,,PBS buffer,,,weighed 3D printed scaffold,1 mL,,Bradford assay and UV-Vis spectroscopy,,recovery_pct,57.0,%,maximize,Lysozyme release from 3D printed SUC-nanocomposite scaffold,"[""nanoparticle-mediated retention"",""sustained release"",""hydrogel diffusion barrier""]",3,0.95,Functional enzyme delivery via surface-modified mesoporous silica nanoparticles in 3D printed nanocomposite hydrogels
PHA-a8c8736df3-001,10.1016/j.enzmictec.2021.109935,train,lipase/polystyrene microspheres without poly(ionic liquid),microsphere precursor to composite hydrogel,"[""polystyrene""]","[""styrene""]",,"[""divinylbenzene""]",,suspension polymerization,,,,,,"[""benzene ring""]",[],[],neutral or weakly hydrophobic control,[],,,,,,,,average 45.39 µm,,,,120.96,,,lipase,,Candida antarctica fermentation broth,,between pH 5 and 6,negative at pH 7,batch adsorption,7,,3 h,,,,,2 g PISMs,5 mL,,Bradford protein assay; UV/Vis absorbance at 595 nm,,q_norm_mg_g,24.47,mg/g,maximize,lipase adsorption amount,"[""physical adsorption"",""low adsorption control""]",3,0.95,A lipase/poly (ionic liquid)-styrene microspheres/PVA composite hydrogel for esterification application
PHA-a8c8736df3-002,10.1016/j.enzmictec.2021.109935,train,lipase/poly(ionic liquid)-styrene microspheres PISM1,poly(ionic liquid)-styrene microsphere precursor to composite hydrogel,"[""polystyrene"",""poly(1-vinyl-3-butylimidazolium bromide)""]","[""styrene"",""1-vinyl-3-butylimidazolium bromide""]",,"[""divinylbenzene""]",,suspension polymerization,,,,,,"[""imidazolium cation"",""bromide"",""benzene ring""]","[""poly(ionic liquid) chains""]",[],cationic,[],,,,,,,,average 44.72 µm,,,,,,,lipase,,Candida antarctica fermentation broth,,between pH 5 and 6,negative at pH 7,batch adsorption,7,,3 h,,,,,2 g PISMs,5 mL,,Bradford protein assay; UV/Vis absorbance at 595 nm,,q_norm_mg_g,74.93,mg/g,maximize,lipase adsorption amount,"[""electrostatic interaction"",""cationic poly(ionic liquid)"",""rough ridged surface""]",3,0.95,A lipase/poly (ionic liquid)-styrene microspheres/PVA composite hydrogel for esterification application
PHA-a8c8736df3-003,10.1016/j.enzmictec.2021.109935,train,lipase/poly(ionic liquid)-styrene microspheres PISM2,poly(ionic liquid)-styrene microsphere precursor to composite hydrogel,"[""polystyrene"",""poly(1-vinyl-3-butylimidazolium bromide)""]","[""styrene"",""1-vinyl-3-butylimidazolium bromide""]",,"[""divinylbenzene""]",,suspension polymerization,,,,,,"[""imidazolium cation"",""bromide"",""benzene ring""]","[""poly(ionic liquid) chains""]",[],cationic,[],,,,,,,,average 45.41 µm,,,,,,,lipase,,Candida antarctica fermentation broth,,between pH 5 and 6,negative at pH 7,batch adsorption,7,,3 h,,,,,2 g PISMs,5 mL,,Bradford protein assay; UV/Vis absorbance at 595 nm,,q_norm_mg_g,89.42,mg/g,maximize,lipase adsorption amount,"[""electrostatic interaction"",""cationic poly(ionic liquid)"",""rough ridged surface"",""selective enrichment""]",3,0.95,A lipase/poly (ionic liquid)-styrene microspheres/PVA composite hydrogel for esterification application
PHA-a8c8736df3-004,10.1016/j.enzmictec.2021.109935,train,lipase/poly(ionic liquid)-styrene microspheres PISM3,poly(ionic liquid)-styrene microsphere precursor to composite hydrogel,"[""polystyrene"",""poly(1-vinyl-3-butylimidazolium bromide)""]","[""styrene"",""1-vinyl-3-butylimidazolium bromide""]",,"[""divinylbenzene""]",,suspension polymerization,,,,,,"[""imidazolium cation"",""bromide"",""benzene ring""]","[""poly(ionic liquid) chains""]",[],cationic,[],,,,,,,,average 45.35 µm,,,,86.91,,,lipase,,Candida antarctica fermentation broth,,between pH 5 and 6,negative at pH 7,batch adsorption,7,,3 h,,,,,2 g PISMs,5 mL,,Bradford protein assay; UV/Vis absorbance at 595 nm,,q_norm_mg_g,92.31,mg/g,maximize,lipase adsorption amount,"[""electrostatic interaction"",""cationic poly(ionic liquid)"",""surface charge increase"",""rough ridged surface""]",3,0.95,A lipase/poly (ionic liquid)-styrene microspheres/PVA composite hydrogel for esterification application
PHA-3e2fccf844-001,10.1016/j.enzmictec.2025.110636,train,Al3+ carrageenan hydrogel beads,beads,"[""iota-carrageenan""]","[""sulfated galactan units"",""3,6-anhydrogalactose""]",,"[""AlCl3""]",,"1% w/v carrageenan solution dripped into AlCl3 solution at pH 7.0 and 25 C, stirred 2 h, filtered and washed",,,,,,"[""sulfate ester"",""hydroxyl""]","[""sulfate groups""]",[],anionic,[],,,,,,,,~2.0 mm diameter,,,,,,,Alcalase,,Bacillus licheniformis,,reported 9.4; theoretical 8.7-8.72,pH 7.0 below reported/theoretical pI,batch adsorption immobilization,7.0,25,120 min,,200 mM TRIS-HCl,,,1 g beads,40 mL,,activity assay and Bradford protein assay,,q_norm_mg_g,0.5,mg/g,maximize,"Alcalase immobilization at pH 7.0, 0.5 mg/g","[""ionic exchange"",""electrostatic interaction"",""sulfate group binding""]",3,0.97,Alcalase immobilization in iota-carrageenan-matrix hydrogel beads derived from the macroalga Solieria filiformis
PHA-3e2fccf844-002,10.1016/j.enzmictec.2025.110636,train,Al3+ carrageenan hydrogel beads,beads,"[""iota-carrageenan""]","[""sulfated galactan units"",""3,6-anhydrogalactose""]",,"[""AlCl3""]",,"1% w/v carrageenan solution dripped into AlCl3 solution at pH 7.0 and 25 C, stirred 2 h, filtered and washed",,,,,,"[""sulfate ester"",""hydroxyl""]","[""sulfate groups""]",[],anionic,[],,,,,,,,~2.0 mm diameter,,,,,,,Alcalase,,Bacillus licheniformis,,reported 9.4; theoretical 8.7-8.72,pH 8.0 below reported pI and near theoretical pI,batch adsorption immobilization,8.0,25,120 min,,200 mM TRIS-HCl,,,1 g beads,40 mL,,activity assay and Bradford protein assay,,q_norm_mg_g,0.5,mg/g,maximize,"Alcalase immobilization at pH 8.0, 0.5 mg/g","[""ionic exchange"",""electrostatic interaction"",""sulfate group binding"",""favorable enzyme conformation""]",3,0.97,Alcalase immobilization in iota-carrageenan-matrix hydrogel beads derived from the macroalga Solieria filiformis
PHA-3e2fccf844-003,10.1016/j.enzmictec.2025.110636,train,Al3+ carrageenan hydrogel beads,beads,"[""iota-carrageenan""]","[""sulfated galactan units"",""3,6-anhydrogalactose""]",,"[""AlCl3""]",,"1% w/v carrageenan solution dripped into AlCl3 solution at pH 7.0 and 25 C, stirred 2 h, filtered and washed",,,,,,"[""sulfate ester"",""hydroxyl""]","[""sulfate groups""]",[],anionic,[],,,,,,,,~2.0 mm diameter,,,,,,,Alcalase,,Bacillus licheniformis,,reported 9.4; theoretical 8.7-8.72,pH 9.0 close to reported/theoretical pI,batch adsorption immobilization,9.0,25,120 min,,200 mM TRIS-HCl,,,1 g beads,40 mL,,activity assay and Bradford protein assay,,q_norm_mg_g,0.5,mg/g,maximize,"Alcalase immobilization at pH 9.0, 0.5 mg/g","[""ionic exchange"",""electrostatic interaction"",""particle swelling"",""diffusion limitation""]",3,0.97,Alcalase immobilization in iota-carrageenan-matrix hydrogel beads derived from the macroalga Solieria filiformis
PHA-3e2fccf844-004,10.1016/j.enzmictec.2025.110636,train,Al3+ carrageenan hydrogel beads,beads,"[""iota-carrageenan""]","[""sulfated galactan units"",""3,6-anhydrogalactose""]",,"[""AlCl3""]",,"1% w/v carrageenan solution dripped into AlCl3 solution at pH 7.0 and 25 C, stirred 2 h, filtered and washed",,,,,,"[""sulfate ester"",""hydroxyl""]","[""sulfate groups""]",[],anionic,[],,,,,,,,~2.0 mm diameter,,,,,,,Alcalase,,Bacillus licheniformis,,reported 9.4; theoretical 8.7-8.72,pH 7.0 below reported/theoretical pI,batch adsorption immobilization,7.0,25,120 min,,200 mM TRIS-HCl,,,1 g beads,40 mL,,activity assay and Bradford protein assay,,q_norm_mg_g,1.0,mg/g,maximize,"Alcalase immobilization at pH 7.0, 1.0 mg/g","[""ionic exchange"",""electrostatic interaction"",""diffusion limitation""]",3,0.97,Alcalase immobilization in iota-carrageenan-matrix hydrogel beads derived from the macroalga Solieria filiformis
PHA-3e2fccf844-007,10.1016/j.enzmictec.2025.110636,train,Al3+ carrageenan hydrogel beads,beads,"[""iota-carrageenan""]","[""sulfated galactan units"",""3,6-anhydrogalactose""]",,"[""AlCl3""]",,"1% w/v carrageenan solution dripped into AlCl3 solution at pH 7.0 and 25 C, stirred 2 h, filtered and washed",,,,,,"[""sulfate ester"",""hydroxyl""]","[""sulfate groups""]",[],anionic,[],,,,,,,,1.0 mm diameter,,,,,,,Alcalase,,Bacillus licheniformis,,reported 9.4; theoretical 8.7-8.72,pH 8.0 below reported pI and near theoretical pI,batch adsorption immobilization,8.0,25,120 min,,200 mM TRIS-HCl,,,1 g beads,40 mL,,activity assay and Bradford protein assay,,q_norm_mg_g,0.5,mg/g,maximize,"Diameter scan: 1.0 mm beads, 0.5 mg/g Alcalase","[""ionic exchange"",""reduced diffusion limitation""]",3,0.97,Alcalase immobilization in iota-carrageenan-matrix hydrogel beads derived from the macroalga Solieria filiformis
PHA-3e2fccf844-009,10.1016/j.enzmictec.2025.110636,train,Al3+ carrageenan hydrogel beads,beads,"[""iota-carrageenan""]","[""sulfated galactan units"",""3,6-anhydrogalactose""]",,"[""AlCl3""]",,"1% w/v carrageenan solution dripped into AlCl3 solution at pH 7.0 and 25 C, stirred 2 h, filtered and washed",,,,,,"[""sulfate ester"",""hydroxyl""]","[""sulfate groups""]",[],anionic,[],,,,,,,,1.0 mm diameter,,,,,,,Alcalase,,Bacillus licheniformis,,reported 9.4; theoretical 8.7-8.72,pH 8.0 below reported pI and near theoretical pI,batch adsorption immobilization,8.0,25,120 min,,200 mM TRIS-HCl,,,1 g beads,40 mL,,activity assay and Bradford protein assay,,q_norm_mg_g,2.0,mg/g,maximize,"Diameter scan: 1.0 mm beads, 2.0 mg/g Alcalase","[""ionic exchange"",""diffusion limitation"",""high protein loading""]",3,0.97,Alcalase immobilization in iota-carrageenan-matrix hydrogel beads derived from the macroalga Solieria filiformis
PHA-923e7b1ab9-001,10.1016/j.eurpolymj.2011.06.011,validation,poly methyl methacrylate,polymer membrane,"[""poly methyl methacrylate""]","[""methyl methacrylate""]",,[],,"free radical polymerization with AIBN, similar procedure to PMMT",,,,,,"[""methacrylate ester""]",[],[],neutral,[],,,,,,,,,,,,,,,bovine serum albumin,BSA,bovine,,,,static incubation on membrane surface,7.4,37,3 h,,0.01 mol/L phosphate buffered solution,[],,1 x 1 cm membrane,,,micro-BCA protein assay after SDS desorption and sonication; UV-visible spectrophotometer,,surface_adsorption_ug_cm2,17.06,ug/cm2,context_dependent,BSA adsorbed on PMMA membrane,"[""hydrophobic comparator"",""protein fouling""]",3,0.94,Synthesis and biocompatibility of a novel silicone hydrogel containing phosphorylcholine
PHA-923e7b1ab9-002,10.1016/j.eurpolymj.2011.06.011,validation,poly(methyl methacrylate-co-tris(trimethylsiloxy)-3-methacryloxypropylsilane),polymer membrane,"[""poly(methyl methacrylate-co-tris(trimethylsiloxy)-3-methacryloxypropylsilane)""]","[""methyl methacrylate"",""tris(trimethylsiloxy)-3-methacryloxypropylsilane""]",,[],,"free radical polymerization with AIBN, similar procedure to PMMT",,,,,,"[""methacrylate ester"",""siloxane""]",[],[],neutral hydrophobic,[],,,,,,,,,,,,90.3,,,bovine serum albumin,BSA,bovine,,,,static incubation on membrane surface,7.4,37,3 h,,0.01 mol/L phosphate buffered solution,[],,1 x 1 cm membrane,,,micro-BCA protein assay after SDS desorption and sonication; UV-visible spectrophotometer,,surface_adsorption_ug_cm2,18.2,ug/cm2,context_dependent,BSA adsorbed on PMT membrane,"[""hydrophobic comparator"",""protein fouling"",""siloxane hydrophobicity""]",3,0.94,Synthesis and biocompatibility of a novel silicone hydrogel containing phosphorylcholine
PHA-923e7b1ab9-003,10.1016/j.eurpolymj.2011.06.011,validation,poly(methyl methacrylate-co-2-methacryloyloxyethyl phosphorylcholine-co-tris(trimethylsiloxy)-3-methacryloxypropylsilane),silicone hydrogel membrane,"[""poly(methyl methacrylate-co-2-methacryloyloxyethyl phosphorylcholine-co-tris(trimethylsiloxy)-3-methacryloxypropylsilane)""]","[""methyl methacrylate"",""2-methacryloyloxyethyl phosphorylcholine"",""tris(trimethylsiloxy)-3-methacryloxypropylsilane""]",,[],,"free radical terpolymerization in ethanol with AIBN at 60°C for 16 h under argon, followed by precipitation in n-hexane and Soxhlet washing",,,,,,"[""phosphorylcholine"",""methacrylate ester"",""siloxane"",""quaternary ammonium"",""phosphate""]","[""phosphorylcholine""]",[],zwitterionic,"[""hydration-responsive surface rearrangement""]",equilibrium water content 25%,,,,,,,,,,,38.9,,,bovine serum albumin,BSA,bovine,,,,static incubation on membrane surface,7.4,37,3 h,,0.01 mol/L phosphate buffered solution,[],,1 x 1 cm membrane,,,micro-BCA protein assay after SDS desorption and sonication; UV-visible spectrophotometer,,surface_adsorption_ug_cm2,5.31,ug/cm2,context_dependent,BSA adsorbed on PMMT-1 silicone hydrogel membrane,"[""phosphorylcholine anti-fouling"",""zwitterionic hydration"",""surface wettability"",""PC head group surface rearrangement"",""freezing bound water/free water""]",3,0.95,Synthesis and biocompatibility of a novel silicone hydrogel containing phosphorylcholine
PHA-923e7b1ab9-004,10.1016/j.eurpolymj.2011.06.011,validation,poly(methyl methacrylate-co-2-methacryloyloxyethyl phosphorylcholine-co-tris(trimethylsiloxy)-3-methacryloxypropylsilane),silicone hydrogel membrane,"[""poly(methyl methacrylate-co-2-methacryloyloxyethyl phosphorylcholine-co-tris(trimethylsiloxy)-3-methacryloxypropylsilane)""]","[""methyl methacrylate"",""2-methacryloyloxyethyl phosphorylcholine"",""tris(trimethylsiloxy)-3-methacryloxypropylsilane""]",,[],,"free radical terpolymerization in ethanol with AIBN at 60°C for 16 h under argon, followed by precipitation in n-hexane and Soxhlet washing",,,,,,"[""phosphorylcholine"",""methacrylate ester"",""siloxane"",""quaternary ammonium"",""phosphate""]","[""phosphorylcholine""]",[],zwitterionic,"[""hydration-responsive surface rearrangement""]",equilibrium water content 55%,,,,,,,,,,,32.6,,,bovine serum albumin,BSA,bovine,,,,static incubation on membrane surface,7.4,37,3 h,,0.01 mol/L phosphate buffered solution,[],,1 x 1 cm membrane,,,micro-BCA protein assay after SDS desorption and sonication; UV-visible spectrophotometer,,surface_adsorption_ug_cm2,4.22,ug/cm2,context_dependent,BSA adsorbed on PMMT-2 silicone hydrogel membrane,"[""phosphorylcholine anti-fouling"",""zwitterionic hydration"",""surface wettability"",""PC head group surface rearrangement"",""freezing bound water/free water"",""protein conformation preservation""]",3,0.96,Synthesis and biocompatibility of a novel silicone hydrogel containing phosphorylcholine
PHA-5d818b23f0-002,10.1016/j.eurpolymj.2018.08.031,train,NIP-A non-imprinted nanogel,nanogel nanoparticle,"[""polyacrylamide-based copolymer""]","[""N-tert-butylacrylamide"",""acrylamide"",""methacrylic acid""]",,"[""N,N'-methylene bisacrylamide""]",,"aqueous precipitation polymerization by free radical initiation with SDS, APS and TEMED",,,,,,"[""hydrophobic tert-butyl"",""amide"",""carboxylic acid/carboxylate""]",[],[],anionic/negative zeta potential,"[""solvent-responsive"",""deformable nanogel""]",,,,,,,,62,,,-33.0,,,,human cardiac Troponin I peptide epitope NIDALGSMEGR,NR11,human cardiac Troponin I peptide epitope; custom synthesized,,,,batch incubation,7.4,,30,min,5 mM Tris-HCl,,,"{""concentration"":12.5,""concentration_unit"":""mg/mL"",""mass"":5,""mass_unit"":""mg""}",,,"reverse-phase HPLC, C18 column, UV 214 nm",,q_norm_mg_g,0.1,mg/g,maximize,NR11 binding capacity of non-imprinted NIP-A,"[""non-specific binding"",""control adsorption""]",3,0.95,Synthesis and characterization of peptide-imprinted nanogels of controllable size and affinity
PHA-488d0f80a3-001,10.1016/j.eurpolymj.2019.03.032,test,HA-TA microgel M25-5,microgel,"[""hyaluronic acid""]","[""hyaluronic acid tyramine conjugate""]",,"[""hydrogen peroxide"",""horseradish peroxidase""]",,enzymatic crosslinking of HA-TA microdroplets in inverse microemulsion,,,,,,"[""carboxylic acid"",""hydroxyl"",""tyramine phenol""]","[""tyramine""]",[],anionic,"[""temperature-dependent swelling"",""degradable""]",,,,,,,,4.7,,,,,,,lysozyme,,chicken egg white,14,11.35,positive,post-fabrication incubation uptake,7.4,,,,,,,2,,,protein content in supernatant; Bradford assay described in methods,,q_norm_mg_g,149.75,mg/g,maximize,lysozyme loading efficiency,"[""electrostatic attraction""]",3,0.95,Enzymatically crosslinked hyaluronic acid microgels as a vehicle for sustained delivery of cationic proteins
PHA-488d0f80a3-002,10.1016/j.eurpolymj.2019.03.032,test,HA-TA microgel M25-5,microgel,"[""hyaluronic acid""]","[""hyaluronic acid tyramine conjugate""]",,"[""hydrogen peroxide"",""horseradish peroxidase""]",,enzymatic crosslinking of HA-TA microdroplets in inverse microemulsion,,,,,,"[""carboxylic acid"",""hydroxyl"",""tyramine phenol""]","[""tyramine""]",[],anionic,"[""temperature-dependent swelling"",""degradable""]",,,,,,,,4.7,,,,,,,immunoglobulin G,IgG,,150,7.2,neutral,post-fabrication incubation uptake,7.4,,,,,,,2,,,protein content in supernatant; Bradford assay described in methods,,q_norm_mg_g,16.25,mg/g,maximize,IgG loading efficiency,"[""size exclusion"",""limited diffusion""]",3,0.95,Enzymatically crosslinked hyaluronic acid microgels as a vehicle for sustained delivery of cationic proteins
PHA-488d0f80a3-003,10.1016/j.eurpolymj.2019.03.032,test,HA-TA microgel M25-5,microgel,"[""hyaluronic acid""]","[""hyaluronic acid tyramine conjugate""]",,"[""hydrogen peroxide"",""horseradish peroxidase""]",,enzymatic crosslinking of HA-TA microdroplets in inverse microemulsion,,,,,,"[""carboxylic acid"",""hydroxyl"",""tyramine phenol""]","[""tyramine""]",[],anionic,"[""temperature-dependent swelling"",""degradable""]",,,,,,,,4.7,,,,,,,bovine serum albumin,BSA,bovine,60,4.7,negative,post-fabrication incubation uptake,7.4,,,,,,,2,,,protein content in supernatant; Bradford assay described in methods,,q_norm_mg_g,13.5,mg/g,maximize,BSA loading efficiency,"[""electrostatic repulsion""]",3,0.95,Enzymatically crosslinked hyaluronic acid microgels as a vehicle for sustained delivery of cationic proteins
PHA-488d0f80a3-008,10.1016/j.eurpolymj.2019.03.032,test,HA-TA microgels,microgel,"[""hyaluronic acid""]","[""hyaluronic acid tyramine conjugate""]",,"[""hydrogen peroxide"",""horseradish peroxidase""]",,enzymatic crosslinking of HA-TA microdroplets in inverse microemulsion,,,,,,"[""carboxylic acid"",""hydroxyl"",""tyramine phenol""]","[""tyramine""]",[],anionic,"[""temperature-dependent swelling"",""degradable""]",,,,,,,,,,,,,,,transforming growth factor beta 1,TGF-β1,human recombinant,25,8.83,positive,post-fabrication incubation uptake,,,overnight,,,,,5,1,,Quantikine ELISA Kit,,q_norm_mg_g,0.0194,mg/g,maximize,TGF-β1 loading efficiency,"[""electrostatic attraction"",""small protein size""]",3,0.95,Enzymatically crosslinked hyaluronic acid microgels as a vehicle for sustained delivery of cationic proteins
PHA-488d0f80a3-009,10.1016/j.eurpolymj.2019.03.032,test,HA-TA microgel from 5% w/v precursor,microgel,"[""hyaluronic acid""]","[""hyaluronic acid tyramine conjugate""]",,"[""hydrogen peroxide"",""horseradish peroxidase""]",,protein added to HA-TA precursor before inverse-emulsion enzymatic gelation,,,,,,"[""carboxylic acid"",""hydroxyl"",""tyramine phenol""]","[""tyramine""]",[],anionic,"[""temperature-dependent swelling"",""degradable""]",,,,,,,,4.7,,,,,,,lysozyme,,chicken egg white,14,11.35,positive,loading during microgel fabrication,,,,,,,,,,,microgel degradation by hyaluronidase followed by Bradford assay,,binding_efficiency_pct,83.7,%,maximize,lysozyme loading efficiency during fabrication,"[""in situ encapsulation"",""electrostatic attraction""]",3,0.95,Enzymatically crosslinked hyaluronic acid microgels as a vehicle for sustained delivery of cationic proteins
PHA-488d0f80a3-010,10.1016/j.eurpolymj.2019.03.032,test,HA-TA microgel from 5% w/v precursor,microgel,"[""hyaluronic acid""]","[""hyaluronic acid tyramine conjugate""]",,"[""hydrogen peroxide"",""horseradish peroxidase""]",,protein added to HA-TA precursor before inverse-emulsion enzymatic gelation,,,,,,"[""carboxylic acid"",""hydroxyl"",""tyramine phenol""]","[""tyramine""]",[],anionic,"[""temperature-dependent swelling"",""degradable""]",,,,,,,,4.7,,,,,,,bovine serum albumin,BSA,bovine,60,4.7,negative,loading during microgel fabrication,,,,,,,,,,,microgel degradation by hyaluronidase followed by Bradford assay,,binding_efficiency_pct,77.4,%,maximize,BSA loading efficiency during fabrication,"[""in situ encapsulation""]",3,0.95,Enzymatically crosslinked hyaluronic acid microgels as a vehicle for sustained delivery of cationic proteins
PHA-488d0f80a3-011,10.1016/j.eurpolymj.2019.03.032,test,HA-TA microgels,microgel,"[""hyaluronic acid""]","[""hyaluronic acid tyramine conjugate""]",,"[""hydrogen peroxide"",""horseradish peroxidase""]",,enzymatic crosslinking of HA-TA microdroplets in inverse microemulsion followed by protein incubation,,,,,,"[""carboxylic acid"",""hydroxyl"",""tyramine phenol""]","[""tyramine""]",[],anionic,"[""temperature-dependent swelling"",""degradable""]",,,,,,,,,,,,,,,lysozyme,,chicken egg white,14,11.35,positive,post-fabrication incubation uptake,,37,16 h,,,,,5,1,,Bradford assay,,q_norm_mg_g,176.2,mg/g,maximize,lysozyme loading efficiency by incubation,"[""electrostatic attraction""]",3,0.95,Enzymatically crosslinked hyaluronic acid microgels as a vehicle for sustained delivery of cationic proteins
PHA-488d0f80a3-012,10.1016/j.eurpolymj.2019.03.032,test,HA-TA microgels,microgel,"[""hyaluronic acid""]","[""hyaluronic acid tyramine conjugate""]",,"[""hydrogen peroxide"",""horseradish peroxidase""]",,enzymatic crosslinking of HA-TA microdroplets in inverse microemulsion followed by protein incubation,,,,,,"[""carboxylic acid"",""hydroxyl"",""tyramine phenol""]","[""tyramine""]",[],anionic,"[""temperature-dependent swelling"",""degradable""]",,,,,,,,,,,,,,,bovine serum albumin,BSA,bovine,60,4.7,negative,post-fabrication incubation uptake,,37,16 h,,,,,5,1,,Bradford assay,,q_norm_mg_g,8.4,mg/g,maximize,BSA loading efficiency by incubation,"[""electrostatic repulsion""]",3,0.95,Enzymatically crosslinked hyaluronic acid microgels as a vehicle for sustained delivery of cationic proteins
PHA-1ce6568b09-001,10.1016/j.eurpolymj.2021.110347,validation,Lys-P-HE-TyrAA,surface coating on SPR chip,polyaspartamide,"[""polysuccinimide"",""L-lysine methyl ester"",""tyramine"",""propargylamine"",""ethanolamine""]",,[],,aminolysis of polysuccinimide followed by methyl ester deprotection,,,,,,"[""zwitterionic lysine side-chain moieties"",""carboxylate"",""amine"",""phenol"",""alkyne"",""hydroxyethyl""]",[],[],zwitterionic,[],,,,,,,,,,,-23.9,49,,,bovine serum albumin,BSA,bovine,,,,surface plasmon resonance flow adsorption,,25,,,PBS,,,polyaspartamide solution 1 mg/mL used for film adsorption,,25 μL/min,surface plasmon resonance,,fouling_reduction_pct,27.6,%,maximize,BSA adsorption on Lys-P-HE-TyrAA film,"[""zwitterionic hydration layer"",""hydrophilicity"",""reduced nonspecific protein adsorption""]",3,0.95,"Zwitterionic polyaspartamides based on L-lysine side-chain moieties: Synthesis, nonfouling properties and direct/indirect nanogel preparation"
PHA-1ce6568b09-002,10.1016/j.eurpolymj.2021.110347,validation,N α-Lys-P-HE-TyrAA,surface coating on SPR chip,polyaspartamide,"[""polysuccinimide"",""Boc-Lys-OH"",""tyramine"",""propargylamine"",""ethanolamine""]",,[],,aminolysis of polysuccinimide followed by Boc deprotection,,,,,,"[""zwitterionic lysine side-chain moieties"",""carboxylate"",""amine"",""phenol"",""alkyne"",""hydroxyethyl""]",[],[],zwitterionic,[],,,,,,,,,,,-20.2,47,,,bovine serum albumin,BSA,bovine,,,,surface plasmon resonance flow adsorption,,25,,,PBS,,,polyaspartamide solution 1 mg/mL used for film adsorption,,25 μL/min,surface plasmon resonance,,fouling_reduction_pct,18.0,%,maximize,BSA adsorption on N α-Lys-P-HE-TyrAA film,"[""zwitterionic hydration layer"",""hydrophilicity"",""reduced nonspecific protein adsorption""]",3,0.95,"Zwitterionic polyaspartamides based on L-lysine side-chain moieties: Synthesis, nonfouling properties and direct/indirect nanogel preparation"
PHA-1ce6568b09-003,10.1016/j.eurpolymj.2021.110347,validation,P-HE-TyrAA,surface coating on SPR chip,polyaspartamide,"[""polysuccinimide"",""tyramine"",""propargylamine"",""ethanolamine""]",,[],,aminolysis of polysuccinimide,,,,,,"[""phenol"",""alkyne"",""hydroxyethyl""]",[],[],non-zwitterionic,[],,,,,,,,,,,,,,,bovine serum albumin,BSA,bovine,,,,surface plasmon resonance flow adsorption,,25,,,PBS,,,polyaspartamide solution 1 mg/mL used for film adsorption,,25 μL/min,surface plasmon resonance,,fouling_reduction_pct,0.0,%,maximize,BSA adsorption on P-HE-TyrAA comparator film,"[""non-zwitterionic comparator"",""higher nonspecific protein adsorption""]",3,0.95,"Zwitterionic polyaspartamides based on L-lysine side-chain moieties: Synthesis, nonfouling properties and direct/indirect nanogel preparation"
PHA-aed38cc721-001,10.1016/j.eurpolymj.2025.114401,train,SBMA-G1 hydrogel,hydrogel disk,"[""poly(sulfobetaine methacrylate)"",""gelatin methacrylate""]","[""3-[[2-(methacryloyloxy)ethyl]dimethylammonio]propane-1-sulfonate""]",,"[""gelatin methacrylate""]",,Free radical photopolymerization of SBMA in PBS with GelMA and 1% w/v Irgacure 2959 under 254 nm UV light for 30 min.,,,,,,"[""quaternary ammonium"",""sulfonate"",""methacrylamide"",""amide""]",[],[],zwitterionic,"[""antifouling hydration-shell forming""]",,,,,,,,,,,,60.7,,,bovine serum albumin,BSA,bovine,,,,static batch adsorption/desorption assay,,37,2 h adsorption; 1 h SDS desorption,,PBS,,,"disk, 1 cm diameter",800 µL BSA solution; 800 µL 1% SDS desorption solution,,micro BCA protein assay kit,,surface_adsorption_ug_cm2,28.9,ug/cm2,context_dependent,reduced BSA adsorption on SBMA-G1,"[""zwitterionic hydration shell"",""ionic solvation"",""charge neutrality"",""superhydrophilicity"",""protein-resisting surface-bound water""]",2,0.95,"Zwitterionic hydrogels as antibiofouling, adhesive coatings: Effects of gelatin methacrylate crosslinking on physicochemical, mechanical, and adhesive properties"
PHA-8da7ad0754-001,10.1016/j.foodchem.2004.07.022,train,poly(GMA-HEMA-EGDMA) microspheres,porous microspheres,"[""acrylic copolymer""]","[""glycidyl methacrylate"",""2-hydroxyethyl methacrylate"",""ethylene glycol dimethacrylate""]",,"[""ethylene glycol dimethacrylate""]",,suspension polymerisation,,,,,,"[""epoxy groups"",""hydroxyl groups""]",[],[],,[],,,,,,,,50-100 um,,,,,,,Candida rugosa lipase,lipase,Candida rugosa,,,,batch covalent immobilization,8.0,22,1.0-8.0 h,,"phosphate buffer, 100 mM",,,,,,Bradford protein assay using Coomassie brilliant blue,,q_norm_mg_g,16.1,mg/g,maximize,maximum lipase immobilization capacity on direct epoxy microspheres,"[""covalent immobilization"",""epoxy-amine coupling""]",3,0.93,Immobilization of Candida rugosa lipase onto spacer-arm attached poly(GMA-HEMA-EGDMA) microspheres
PHA-8da7ad0754-002,10.1016/j.foodchem.2004.07.022,train,spacer-arm-attached poly(GMA-HEMA-EGDMA) microspheres,porous microspheres,"[""acrylic copolymer""]","[""glycidyl methacrylate"",""2-hydroxyethyl methacrylate"",""ethylene glycol dimethacrylate""]",,"[""ethylene glycol dimethacrylate""]",,"suspension polymerisation followed by 1,6-diaminohexane spacer-arm attachment and glutaric dialdehyde activation",,,,,,"[""epoxy groups"",""amino groups"",""aldehyde groups""]","[""1,6-diaminohexane spacer-arm"",""glutaric dialdehyde coupling group""]",[],,[],48% water content,,,,,,,50-100 um,,,,,,,Candida rugosa lipase,lipase,Candida rugosa,,,,batch covalent immobilization,8.0,22,8.0 h,,"phosphate buffer, 100 mM",,,,,,Bradford protein assay using Coomassie brilliant blue,,q_norm_mg_g,28.3,mg/g,maximize,maximum lipase loading on spacer-arm-attached microspheres,"[""covalent immobilization"",""spacer-arm effect"",""aldehyde-amine coupling"",""Schiff-base formation"",""reduced steric hindrance""]",3,0.96,Immobilization of Candida rugosa lipase onto spacer-arm attached poly(GMA-HEMA-EGDMA) microspheres
PHA-03289cd1d8-001,10.1016/j.foodchem.2020.128295,train,sulfonic acid functionalized p(HEMA-GMA) cryogel,macroporous cryogel film/disk,poly(2-hydroxyethyl methacrylate-co-glycidyl methacrylate),"[""2-hydroxyethyl methacrylate"",""glycidyl methacrylate""]",,"N,N′-methylenebisacrylamide",,redox cryopolymerization at -18 °C followed by NaHSO3/Na2SO3 sulfonation,,,,,,"[""sulfonic acid"",""hydroxyl"",""ester""]","[""sulfonic acid cation-exchange group""]",[],strong cation exchanger with acidic groups; negatively charged under adsorption conditions,[],,,,,,,,0.8 cm diameter disks,,,,,,,lysozyme,,aqueous lysozyme solution,14.3,9.3,positive at pH 6.0-6.5,batch adsorption,6.5,25,2.0 h,,"phosphate buffer, 50 mmol/L",,no added salt,five pieces,5.0 mL,,UV absorbance at 280 nm,,q_norm_mg_g,188.3,mg/g,maximize,maximum adsorption capacity,"[""ion exchange"",""electrostatic interaction"",""hydrogen bonding"",""hydrophobic interaction"",""van der Waals interaction"",""monolayer adsorption""]",3,,Strong and weak cation-exchange groups generated cryogels films for adsorption and purification of lysozyme from chicken egg white
