Repository: sunyrain/PHA

# PHA Protein-Hydrogel Adsorption Dataset

Generated: 2026-07-05T11:36:45

## Scope

This curated package organizes literature-derived protein-hydrogel adsorption, binding, immobilization, antifouling, and related biointerface records extracted from the local PHA corpus.

The primary unit is one record:

`paper + hydrogel/sample + protein/mixture + experimental condition + measured outcome`

## Contents

- `data/sources.csv`: article-level metadata, extraction status, and curation decision.
- `data/records_flat.csv`: flattened record-level table with provenance, hydrogel, protein, condition, outcome, mechanism, and quality fields.

File: data/curated/pha_scientific_dataset_20260705/data/inverse_design_seed.csv (part 34 of 62)
record_id,doi,doi_split,hydrogel_name,hydrogel_format,polymer_backbone,monomers,monomer_ratios,crosslinker,crosslinker_concentration,synthesis_method,preparation_solvent,preparation_pH,preparation_temp_C,gelation_time,post_treatment,functional_groups,ligand_or_affinity_group,filler_or_composite,charge_class,responsive_type,swelling_ratio,water_content_pct,porosity_pct,pore_size_value,pore_size_unit,mesh_size,surface_area,particle_size,thickness,roughness,zeta_potential_mV,contact_angle_deg,young_modulus,degradation_or_stability,protein_name,protein_abbreviation,protein_species_or_source,protein_mw_kDa,protein_pI,protein_charge_at_pH,experiment_mode,pH,temperature_C,contact_time,contact_time_unit,buffer,salt_type,salt_concentration,hydrogel_dosage,solution_volume,flow_rate,detection_method,replicate_count,target_name,target_value,target_unit,target_direction,outcome_label,mechanism_tags,source_quality_score,extraction_confidence,article_title
PHA-03289cd1d8-002,10.1016/j.foodchem.2020.128295,train,carboxylic acid functionalized p(HEMA-GMA) cryogel,macroporous cryogel film/disk,poly(2-hydroxyethyl methacrylate-co-glycidyl methacrylate),"[""2-hydroxyethyl methacrylate"",""glycidyl methacrylate""]",,"N,N′-methylenebisacrylamide",,redox cryopolymerization at -18 °C followed by epoxy hydrolysis to diols and KMnO4 oxidation to carboxyl groups,,,,,,"[""carboxylic acid"",""hydroxyl"",""ester""]","[""carboxylic acid cation-exchange group""]",[],weak cation exchanger with acidic groups; negatively charged under adsorption conditions,[],,,,,,,,0.8 cm diameter disks,,,,,,,lysozyme,,aqueous lysozyme solution,14.3,9.3,positive at pH 6.0-6.5,batch adsorption,6.5,25,2.0 h,,"phosphate buffer, 50 mmol/L",,no added salt,five pieces,5.0 mL,,UV absorbance at 280 nm,,q_norm_mg_g,79.7,mg/g,maximize,maximum adsorption capacity,"[""ion exchange"",""hydrogen bonding"",""van der Waals interaction"",""monolayer adsorption""]",3,,Strong and weak cation-exchange groups generated cryogels films for adsorption and purification of lysozyme from chicken egg white
PHA-03289cd1d8-010,10.1016/j.foodchem.2020.128295,train,sulfonic acid functionalized p(HEMA-GMA) cryogel,macroporous cryogel film/disk,poly(2-hydroxyethyl methacrylate-co-glycidyl methacrylate),"[""2-hydroxyethyl methacrylate"",""glycidyl methacrylate""]",,"N,N′-methylenebisacrylamide",,redox cryopolymerization followed by NaHSO3/Na2SO3 sulfonation,,,,,,"[""sulfonic acid""]","[""sulfonic acid cation-exchange group""]",[],strong cation exchanger,"[""pH/salt desorbable""]",,,,,,,,0.8 cm diameter disks,,,,,,,lysozyme,,adsorbed lysozyme,14.3,9.3,reduced positive charge at pH 12.0,batch desorption and reuse,12.0,25,2.0 h,,NaOH solution,KCl,0.5 mol/L,,,,,,recovery_pct,97.0,%,maximize,desorption and reuse,"[""pH-triggered desorption"",""salt-triggered desorption"",""electrostatic repulsion"",""ionic interaction weakening""]",3,,Strong and weak cation-exchange groups generated cryogels films for adsorption and purification of lysozyme from chicken egg white
PHA-03289cd1d8-011,10.1016/j.foodchem.2020.128295,train,carboxylic acid functionalized p(HEMA-GMA) cryogel,macroporous cryogel film/disk,poly(2-hydroxyethyl methacrylate-co-glycidyl methacrylate),"[""2-hydroxyethyl methacrylate"",""glycidyl methacrylate""]",,"N,N′-methylenebisacrylamide",,redox cryopolymerization followed by hydrolysis and KMnO4 oxidation,,,,,,"[""carboxylic acid""]","[""carboxylic acid cation-exchange group""]",[],weak cation exchanger,"[""pH/salt desorbable""]",,,,,,,,0.8 cm diameter disks,,,,,,,lysozyme,,adsorbed lysozyme,14.3,9.3,reduced positive charge at pH 12.0,batch desorption,12.0,25,2.0 h,,NaOH solution,KCl,0.5 mol/L,,,,,,recovery_pct,92.0,%,maximize,desorption,"[""pH-triggered desorption"",""salt-triggered desorption"",""electrostatic repulsion"",""ionic interaction weakening""]",3,,Strong and weak cation-exchange groups generated cryogels films for adsorption and purification of lysozyme from chicken egg white
PHA-861d68e279-001,10.1016/j.foodhyd.2014.05.013,train,calcium alginate microgel particles,micron-sized microgel particles,"[""alginate""]","[""beta-D-mannuronate"",""alpha-L-guluronate""]",,"[""calcium chloride"",""Ca2+""]",,spray aerosol method using 0.1 M calcium chloride aerosol mist and 2% wt/wt sodium alginate solution,,,,,,"[""carboxylate"",""carboxyl""]",[],[],anionic,"[""pH-dependent protein adsorption""]",,,,,,,,"20-80 um diameter; D[4,3] 61 um for coated microgels at pH 3 versus 57 um control",,,23.8,,,,sodium caseinate,,"spray-dried sodium caseinate, NatraPro, Murray Goulburn Nutritionals",,around 4.1; reported range pH 3.8-4.6,cationic/positive relative to pI at pH 3,"batch adsorption/complexation followed by zeta-potential measurement, protein assay, microscopy, and dye binding",3,room temperature for Bradford incubation; TEM polymerised at 60 C after sample preparation,,,deionised water adjusted with 0.1 M NaOH or HCl; PBS used during TEM sample preparation,,,0.10% wt/wt alginate microgel,20 mL aliquots for zeta-potential sample preparation,,"[""Bradford protein assay"",""zeta-potential measurement"",""FM"",""CLSM"",""TEM"",""Rhodamine B dye-binding""]",,supernatant protein concentration after centrifugation,0.01,mg/mL,context_dependent,complete sodium caseinate adsorption at pH 3,"[""electrostatic attraction"",""surface adsorption"",""protein-polysaccharide complexation"",""multilayer protein coating"",""bridging flocculation"",""depletion flocculation"",""pore-size exclusion""]",3,0.94,Visualizing the interaction between sodium caseinate and calcium alginate microgel particles
PHA-b8a3d29c61-004,10.1016/j.foodres.2025.117054,train,OPN molecularly imprinted hydrogel membrane,membrane,"[""polyacrylamide""]","[""acrylamide"",""N-isopropylacrylamide"",""N-(3-dimethylaminopropyl) methacrylamide""]",,"[""N,N'-methylenebisacrylamide""]",,free radical polymerization,,,,,,"[""amide"",""tertiary amine""]","[""DMAPMA"",""NIPAM""]",[],positive at pH 7.0,"[""thermoresponsive"",""salt-sensitive""]",,,,,,,,,,,,,,,osteopontin,OPN,bovine milk,,3.6,negative at pH 7.0,batch adsorption isotherm,,25,approximately 5 h,,,NaCl,1 mmol/L,approximately 5 mg dry membrane,10 mL,,BCA assay,,q_norm_mg_g,512.6038,mg/g,maximize,OPN adsorption isotherm on MIM,"[""monolayer adsorption"",""homogeneous binding sites"",""molecular imprinting"",""specific imprinted cavities""]",3,0.97,Theoretical simulation-guided design and fabrication of molecularly imprinted hydrogels for selective osteopontin separation
PHA-b8a3d29c61-005,10.1016/j.foodres.2025.117054,train,non-imprinted hydrogel membrane,membrane,"[""polyacrylamide""]","[""acrylamide"",""N-isopropylacrylamide"",""N-(3-dimethylaminopropyl) methacrylamide""]",,"[""N,N'-methylenebisacrylamide""]",,free radical polymerization without OPN template,,,,,,"[""amide"",""tertiary amine""]","[""DMAPMA"",""NIPAM""]",[],positive at pH 7.0,"[""thermoresponsive"",""salt-sensitive""]",,,,,,,,,,,,,,,osteopontin,OPN,bovine milk,,3.6,negative at pH 7.0,batch adsorption isotherm,,25,approximately 5 h,,,NaCl,1 mmol/L,approximately 5 mg dry membrane,10 mL,,BCA assay,,q_norm_mg_g,379.1215,mg/g,maximize,OPN adsorption isotherm on NIM,"[""nonspecific adsorption"",""surface heterogeneity"",""multilayer adsorption""]",3,0.97,Theoretical simulation-guided design and fabrication of molecularly imprinted hydrogels for selective osteopontin separation
PHA-6c1da0fe5d-001,10.1016/j.ijbiomac.2012.02.028,validation,2-MP covalent agarose-chitosan cryogel loaded with agarose beads,continuous supermacroporous monolithic cryogel column,"[""agarose"",""chitosan""]","[""agarose"",""chitosan""]",,"[""glutaraldehyde""]",,"cryo-copolymerization of agarose-chitosan blend with glutaraldehyde in the presence of agarose beads, followed by divinyl sulfone activation and 2-mercaptopyridine coupling",,,,,,"[""vinyl groups"",""mercaptopyridine groups""]","[""2-mercaptopyridine""]","[""agarose beads""]",,[],,,,,,,,10 um agarose beads,,,,,,,immunoglobulin G,IgG,,,,,chromatographic adsorption isotherm,7.5,,,,25 mM PBS,,,,,,Bradford method using BSA as standard protein,,q_norm_mg_g,71.4,mg/g,maximize,IgG Langmuir maximum adsorption capacity,"[""affinity ligand binding"",""monolayer adsorption"",""increased surface area"",""agarose bead embedding""]",3,0.95,Monolithic cryogels made of agarose–chitosan composite and loaded with agarose beads for purification of immunoglobulin G
PHA-6c1da0fe5d-005,10.1016/j.ijbiomac.2012.02.028,validation,2-MP covalent agarose-chitosan cryogel loaded with agarose beads,continuous supermacroporous monolithic cryogel column,"[""agarose"",""chitosan""]","[""agarose"",""chitosan""]",,"[""glutaraldehyde""]",,cryo-copolymerization followed by DVS activation and 2-MP coupling,,,,,,"[""vinyl groups"",""mercaptopyridine groups""]","[""2-mercaptopyridine""]","[""agarose beads""]",,[],,,,,,,,10 um agarose beads,,,,,,,immunoglobulin G,IgG,human plasma,160,,,one-step affinity purification from human plasma,7.5,,,,25 mM PBS,,,,2.0 mL loaded,,SDS-PAGE under reducing conditions; Bradford method,,recovery_pct,90.0,%,maximize,IgG purification recovery from human plasma,"[""affinity purification"",""IgG selective binding"",""2-mercaptopyridine ligand""]",2,0.9,Monolithic cryogels made of agarose–chitosan composite and loaded with agarose beads for purification of immunoglobulin G
PHA-1f4354b9d3-001,10.1016/j.ijbiomac.2017.09.042,test,chitosan/PVA hydrogel beads,beads,"[""chitosan"",""polyvinyl alcohol""]",[],,"[""physical PVA crystallites from freeze-thawing""]",,"solution mixing, alkaline water/ethanol bead formation, four freeze-thaw cycles, freeze-drying",,,,,,"[""hydroxyl"",""amine""]",[],[],pH-sensitive cationic below pHpzc,"[""pH-sensitive swelling""]",,,,,,,,,,,,,,,bovine serum albumin,BSA,bovine,67,4.7,negative at pH 5,batch adsorption isotherm,5,,24 h,,,,,25 mg,25 mL,,UV-visible spectrophotometry at 280 nm,,q_norm_mg_g,174.0,mg/g,maximize,Langmuir maximum adsorption capacity,"[""electrostatic attraction"",""hydrogen bonding""]",3,0.98,Model protein BSA adsorption onto novel magnetic chitosan/PVA/laponite RD hydrogel nanocomposite beads
PHA-1f4354b9d3-002,10.1016/j.ijbiomac.2017.09.042,test,magnetic chitosan/PVA/laponite RD hydrogel beads with 0.2 g mLap,magnetic beads,"[""chitosan"",""polyvinyl alcohol""]",[],,"[""physical PVA crystallites from freeze-thawing"",""laponite RD multifunctional crosslinking interactions""]",,"solution mixing of chitosan, PVA, and magnetic laponite RD followed by alkaline bead formation, four freeze-thaw cycles, and freeze-drying",,,,,,"[""hydroxyl"",""amine"",""SiOH"",""MgOH"",""FeOH""]",[],"[""magnetic laponite RD"",""Fe3O4 nanoparticles""]",pH-sensitive amphoteric/charged composite,"[""pH-sensitive swelling"",""magnetically separable""]",,,,,,,,,,,,,,,bovine serum albumin,BSA,bovine,67,4.7,negative at pH 5,batch adsorption isotherm,5,,24 h,,,,,25 mg,25 mL,,UV-visible spectrophotometry at 280 nm,,q_norm_mg_g,201.8,mg/g,maximize,Langmuir maximum adsorption capacity,"[""electrostatic attraction"",""hydrogen bonding"",""Lewis acid-base coordination"",""increased surface area""]",3,0.98,Model protein BSA adsorption onto novel magnetic chitosan/PVA/laponite RD hydrogel nanocomposite beads
PHA-1f4354b9d3-003,10.1016/j.ijbiomac.2017.09.042,test,magnetic chitosan/PVA/laponite RD hydrogel beads with 0.4 g mLap,magnetic beads,"[""chitosan"",""polyvinyl alcohol""]",[],,"[""physical PVA crystallites from freeze-thawing"",""laponite RD multifunctional crosslinking interactions""]",,"solution mixing of chitosan, PVA, and magnetic laponite RD followed by alkaline bead formation, four freeze-thaw cycles, and freeze-drying",,,,,,"[""hydroxyl"",""amine"",""SiOH"",""MgOH"",""FeOH""]",[],"[""magnetic laponite RD"",""Fe3O4 nanoparticles""]",pH-sensitive amphoteric/charged composite,"[""pH-sensitive swelling"",""magnetically separable""]",,,,,,,,,,,,,,,bovine serum albumin,BSA,bovine,67,4.7,negative at pH 5,batch adsorption isotherm,5,,24 h,,,,,25 mg,25 mL,,UV-visible spectrophotometry at 280 nm,,q_norm_mg_g,223.0,mg/g,maximize,Langmuir maximum adsorption capacity,"[""electrostatic attraction"",""hydrogen bonding"",""Lewis acid-base coordination"",""increased surface area""]",3,0.98,Model protein BSA adsorption onto novel magnetic chitosan/PVA/laponite RD hydrogel nanocomposite beads
PHA-1f4354b9d3-004,10.1016/j.ijbiomac.2017.09.042,test,magnetic chitosan/PVA/laponite RD hydrogel beads with 0.6 g mLap,magnetic beads,"[""chitosan"",""polyvinyl alcohol""]",[],,"[""physical PVA crystallites from freeze-thawing"",""laponite RD multifunctional crosslinking interactions""]",,"solution mixing of chitosan, PVA, and magnetic laponite RD followed by alkaline bead formation, four freeze-thaw cycles, and freeze-drying",,,,,,"[""hydroxyl"",""amine"",""SiOH"",""MgOH"",""FeOH""]",[],"[""magnetic laponite RD"",""Fe3O4 nanoparticles""]",pH-sensitive amphoteric/charged composite,"[""pH-sensitive swelling"",""magnetically separable""]",,,,,,,,,,,,,,,bovine serum albumin,BSA,bovine,67,4.7,negative at pH 5,batch adsorption isotherm,5,,24 h,,,,,25 mg,25 mL,,UV-visible spectrophotometry at 280 nm,,q_norm_mg_g,240.5,mg/g,maximize,Langmuir maximum adsorption capacity,"[""electrostatic attraction"",""hydrogen bonding"",""Lewis acid-base coordination"",""increased surface area""]",3,0.99,Model protein BSA adsorption onto novel magnetic chitosan/PVA/laponite RD hydrogel nanocomposite beads
PHA-1f4354b9d3-005,10.1016/j.ijbiomac.2017.09.042,test,chitosan/PVA hydrogel beads,beads,"[""chitosan"",""polyvinyl alcohol""]",[],,"[""physical PVA crystallites from freeze-thawing""]",,"solution mixing, alkaline water/ethanol bead formation, four freeze-thaw cycles, freeze-drying",,,,,,"[""hydroxyl"",""amine""]",[],[],pH-sensitive cationic below pHpzc,"[""pH-sensitive swelling""]",,,,,,,,,,,,,,,bovine serum albumin,BSA,bovine,67,4.7,negative at pH 5,batch adsorption kinetics,5,,equilibrium approximately 60 min; concentration monitored over time,,,,,25 mg,25 mL,,UV-visible spectrophotometry at 280 nm,,q_norm_mg_g,42.3,mg/g,maximize,experimental kinetic equilibrium adsorption capacity,"[""electrostatic attraction"",""hydrogen bonding""]",3,0.98,Model protein BSA adsorption onto novel magnetic chitosan/PVA/laponite RD hydrogel nanocomposite beads
PHA-1f4354b9d3-006,10.1016/j.ijbiomac.2017.09.042,test,magnetic chitosan/PVA/laponite RD hydrogel beads with 0.2 g mLap,magnetic beads,"[""chitosan"",""polyvinyl alcohol""]",[],,"[""physical PVA crystallites from freeze-thawing"",""laponite RD multifunctional crosslinking interactions""]",,"solution mixing of chitosan, PVA, and magnetic laponite RD followed by alkaline bead formation, four freeze-thaw cycles, and freeze-drying",,,,,,"[""hydroxyl"",""amine"",""SiOH"",""MgOH"",""FeOH""]",[],"[""magnetic laponite RD"",""Fe3O4 nanoparticles""]",pH-sensitive amphoteric/charged composite,"[""pH-sensitive swelling"",""magnetically separable""]",,,,,,,,,,,,,,,bovine serum albumin,BSA,bovine,67,4.7,negative at pH 5,batch adsorption kinetics,5,,equilibrium approximately 60 min; concentration monitored over time,,,,,25 mg,25 mL,,UV-visible spectrophotometry at 280 nm,,q_norm_mg_g,62.5,mg/g,maximize,experimental kinetic equilibrium adsorption capacity,"[""electrostatic attraction"",""Lewis acid-base coordination"",""increased surface area""]",3,0.97,Model protein BSA adsorption onto novel magnetic chitosan/PVA/laponite RD hydrogel nanocomposite beads
PHA-1f4354b9d3-007,10.1016/j.ijbiomac.2017.09.042,test,magnetic chitosan/PVA/laponite RD hydrogel beads with 0.4 g mLap,magnetic beads,"[""chitosan"",""polyvinyl alcohol""]",[],,"[""physical PVA crystallites from freeze-thawing"",""laponite RD multifunctional crosslinking interactions""]",,"solution mixing of chitosan, PVA, and magnetic laponite RD followed by alkaline bead formation, four freeze-thaw cycles, and freeze-drying",,,,,,"[""hydroxyl"",""amine"",""SiOH"",""MgOH"",""FeOH""]",[],"[""magnetic laponite RD"",""Fe3O4 nanoparticles""]",pH-sensitive amphoteric/charged composite,"[""pH-sensitive swelling"",""magnetically separable""]",,,,,,,,,,,,,,,bovine serum albumin,BSA,bovine,67,4.7,negative at pH 5,batch adsorption kinetics,5,,equilibrium approximately 60 min; concentration monitored over time,,,,,25 mg,25 mL,,UV-visible spectrophotometry at 280 nm,,q_norm_mg_g,72.3,mg/g,maximize,experimental kinetic equilibrium adsorption capacity,"[""electrostatic attraction"",""Lewis acid-base coordination"",""increased surface area""]",3,0.97,Model protein BSA adsorption onto novel magnetic chitosan/PVA/laponite RD hydrogel nanocomposite beads
PHA-1f4354b9d3-008,10.1016/j.ijbiomac.2017.09.042,test,magnetic chitosan/PVA/laponite RD hydrogel beads with 0.6 g mLap,magnetic beads,"[""chitosan"",""polyvinyl alcohol""]",[],,"[""physical PVA crystallites from freeze-thawing"",""laponite RD multifunctional crosslinking interactions""]",,"solution mixing of chitosan, PVA, and magnetic laponite RD followed by alkaline bead formation, four freeze-thaw cycles, and freeze-drying",,,,,,"[""hydroxyl"",""amine"",""SiOH"",""MgOH"",""FeOH""]",[],"[""magnetic laponite RD"",""Fe3O4 nanoparticles""]",pH-sensitive amphoteric/charged composite,"[""pH-sensitive swelling"",""magnetically separable""]",,,,,,,,,,,,,,,bovine serum albumin,BSA,bovine,67,4.7,negative at pH 5,batch adsorption kinetics,5,,equilibrium approximately 60 min; concentration monitored over time,,,,,25 mg,25 mL,,UV-visible spectrophotometry at 280 nm,,q_norm_mg_g,79.2,mg/g,maximize,experimental kinetic equilibrium adsorption capacity,"[""electrostatic attraction"",""Lewis acid-base coordination"",""increased surface area""]",3,0.98,Model protein BSA adsorption onto novel magnetic chitosan/PVA/laponite RD hydrogel nanocomposite beads
PHA-1f4354b9d3-009,10.1016/j.ijbiomac.2017.09.042,test,neat chitosan/PVA hydrogel beads,beads,"[""chitosan"",""polyvinyl alcohol""]",[],,"[""physical PVA crystallites from freeze-thawing""]",,"solution mixing, alkaline water/ethanol bead formation, four freeze-thaw cycles, freeze-drying",,,,,,"[""hydroxyl"",""amine""]",[],[],pH-sensitive cationic below pHpzc,"[""pH-sensitive swelling""]",,,,,,,,,,,,,,,bovine serum albumin,BSA,bovine,67,4.7,negative at pH 8 desorption buffer,batch desorption after batch adsorption,8,,10 h desorption,,0.1 M K2HPO4/KH2PO4,potassium phosphate,0.1 M,25 mg during loading,100 mL desorption buffer,,UV-visible spectrophotometry at 280 nm using calibration curve,,recovery_pct,95.0,%,maximize,BSA desorption from neat hydrogel,"[""pH-triggered desorption"",""reduced adsorption above pH 6""]",2,0.95,Model protein BSA adsorption onto novel magnetic chitosan/PVA/laponite RD hydrogel nanocomposite beads
PHA-2d49f9f8ba-001,10.1016/j.ijbiomac.2021.01.069,train,polyacrylamide-alginate double network hydrogel,bulk double network hydrogel,"[""polyacrylamide"",""alginate""]","[""acrylamide"",""alginate""]",,"[""N,N-methylenebis(acrylamide)"",""calcium chloride""]",,two-step fabrication: covalent crosslinking of PAAm followed by ionic crosslinking of alginate,,,,,,"[""hydroxyl"",""primary amine"",""carboxamide"",""carbonyl""]",[],[],,[],,,,,,,,,,,,,38.81 ± 2.1 kPa compression modulus,,laminin,,,,,,static batch incubation,,,2 h,,PBS used as negative control,,,,,,BCA assay,,binding_efficiency_pct,16.3,%,maximize,laminin adsorption on PAAm-Alg,"[""hydrophobic interactions"",""van der Waals forces""]",2,0.95,"An alginate-poly(acrylamide) hydrogel with TGF-β3 loaded nanoparticles for cartilage repair: Biodegradability, biocompatibility and protein adsorption"
PHA-2d49f9f8ba-002,10.1016/j.ijbiomac.2021.01.069,train,PLGA nanoparticle-incorporated polyacrylamide-alginate double network hydrogel,bulk double network hydrogel with nanoparticles,"[""polyacrylamide"",""alginate""]","[""acrylamide"",""alginate""]",,"[""N,N-methylenebis(acrylamide)"",""calcium chloride""]",,two-step PAAm-Alg hydrogel fabrication with lyophilized PLGA nanoparticles added to the uncured hydrogel solution,,,,,,"[""hydroxyl"",""primary amine"",""carboxamide"",""carbonyl"",""ester""]",[],"[""PLGA nanoparticles""]",,[],,,,,,,,PLGA NPs 81.44 ± 9.2 nm,,,-26.7,,59.79 ± 1.58 kPa compression modulus,,laminin,,,,,,static batch incubation,,,2 h,,PBS used as negative control,,,,,,BCA assay,,binding_efficiency_pct,22.6,%,maximize,laminin adsorption on PAAm-Alg-NP,"[""hydrophobic interactions"",""van der Waals forces"",""PLGA nanoparticle incorporation""]",2,0.95,"An alginate-poly(acrylamide) hydrogel with TGF-β3 loaded nanoparticles for cartilage repair: Biodegradability, biocompatibility and protein adsorption"
PHA-2d49f9f8ba-003,10.1016/j.ijbiomac.2021.01.069,train,polyacrylamide-alginate double network hydrogel,bulk double network hydrogel,"[""polyacrylamide"",""alginate""]","[""acrylamide"",""alginate""]",,"[""N,N-methylenebis(acrylamide)"",""calcium chloride""]",,two-step fabrication: covalent crosslinking of PAAm followed by ionic crosslinking of alginate,,,,,,"[""hydroxyl"",""primary amine"",""carboxamide"",""carbonyl""]",[],[],,[],,,,,,,,,,,,,38.81 ± 2.1 kPa compression modulus,,TNF-alpha antigen,TNF-alpha,,,,,static batch incubation,,,2 h,,PBS used as negative control,,,,100 μL protein solution reported in initial concentration,,ELISA,,binding_efficiency_pct,32.4,%,maximize,TNF-alpha antigen adsorption on PAAm-Alg,"[""hydrophobic interactions"",""van der Waals forces""]",2,0.95,"An alginate-poly(acrylamide) hydrogel with TGF-β3 loaded nanoparticles for cartilage repair: Biodegradability, biocompatibility and protein adsorption"
PHA-2d49f9f8ba-004,10.1016/j.ijbiomac.2021.01.069,train,PLGA nanoparticle-incorporated polyacrylamide-alginate double network hydrogel,bulk double network hydrogel with nanoparticles,"[""polyacrylamide"",""alginate""]","[""acrylamide"",""alginate""]",,"[""N,N-methylenebis(acrylamide)"",""calcium chloride""]",,two-step PAAm-Alg hydrogel fabrication with lyophilized PLGA nanoparticles added to the uncured hydrogel solution,,,,,,"[""hydroxyl"",""primary amine"",""carboxamide"",""carbonyl"",""ester""]",[],"[""PLGA nanoparticles""]",,[],,,,,,,,PLGA NPs 81.44 ± 9.2 nm,,,-26.7,,59.79 ± 1.58 kPa compression modulus,,TNF-alpha antigen,TNF-alpha,,,,,static batch incubation,,,2 h,,PBS used as negative control,,,,100 μL protein solution reported in initial concentration,,ELISA,,binding_efficiency_pct,45.8,%,maximize,TNF-alpha antigen adsorption on PAAm-Alg-NP,"[""hydrophobic interactions"",""van der Waals forces"",""PLGA nanoparticle incorporation""]",2,0.95,"An alginate-poly(acrylamide) hydrogel with TGF-β3 loaded nanoparticles for cartilage repair: Biodegradability, biocompatibility and protein adsorption"
PHA-6fe04953bd-001,10.1016/j.ijbiomac.2022.07.083,train,lipase-polydopamine magnetic hydrogel microspheres prepared from PMHM2,magnetic hydrogel microspheres,"[""polyacrylamide"",""hydroxyethyl methacrylate-containing hydrogel"",""polydopamine coating""]","[""acrylamide"",""hydroxyethyl methacrylate""]",,"[""N,N-methylene-bisacrylamide""]",,inverse emulsion polymerization followed by polydopamine and KH550-Fe3O4 coating,,,,,,"[""catechol"",""quinone"",""amide"",""hydroxyl""]","[""polydopamine""]","[""KH550-Fe3O4""]",,"[""magnetic""]",,,,,,,,about 500 um for PHM; PMHM particle size did not change significantly after coating,,,,,,,lipase,,Candida antarctica lipase A,,,,batch immobilization,7.4,30,5 h,,"phosphate buffered saline containing 0.0101 M Na2HPO4-12H2O, 0.0017 M KH2PO4, 0.1369 M NaCl, and 0.0027 M KCl","[""NaCl"",""KCl""]","[""0.1369 M NaCl"",""0.0027 M KCl""]",0.02 g support,7 mL,,Bradford method using BSA as standard; UV-Vis absorbance at 595 nm,,q_norm_mg_g,22.02,mg/g,maximize,lipase loading on L-PMHM2 at 10 mg/mL feed,"[""covalent immobilization"",""Schiff base reaction"",""Michael addition"",""physical adsorption"",""ionic bonding"",""hydrogen bonding"",""pi-pi stacking""]",3,0.95,Lipase-polydopamine magnetic hydrogel microspheres for the synthesis of octenyl succinic anhydride starch
PHA-6fe04953bd-002,10.1016/j.ijbiomac.2022.07.083,train,lipase-polydopamine magnetic hydrogel microspheres prepared from PMHM2,magnetic hydrogel microspheres,"[""polyacrylamide"",""hydroxyethyl methacrylate-containing hydrogel"",""polydopamine coating""]","[""acrylamide"",""hydroxyethyl methacrylate""]",,"[""N,N-methylene-bisacrylamide""]",,inverse emulsion polymerization followed by polydopamine and KH550-Fe3O4 coating,,,,,,"[""catechol"",""quinone"",""amide"",""hydroxyl""]","[""polydopamine""]","[""KH550-Fe3O4""]",,"[""magnetic""]",,,,,,,,about 500 um for PHM; PMHM particle size did not change significantly after coating,,,,,,,lipase,,Candida antarctica lipase A,,,,batch immobilization,7.4,30,5 h,,"phosphate buffered saline containing 0.0101 M Na2HPO4-12H2O, 0.0017 M KH2PO4, 0.1369 M NaCl, and 0.0027 M KCl","[""NaCl"",""KCl""]","[""0.1369 M NaCl"",""0.0027 M KCl""]",0.02 g support,7 mL,,Bradford method using BSA as standard; UV-Vis absorbance at 595 nm,,q_norm_mg_g,26.82,mg/g,maximize,maximum lipase loading on L-PMHM2,"[""surface saturation"",""covalent immobilization"",""Schiff base reaction"",""Michael addition"",""physical adsorption"",""ionic bonding"",""hydrogen bonding"",""pi-pi stacking""]",3,0.95,Lipase-polydopamine magnetic hydrogel microspheres for the synthesis of octenyl succinic anhydride starch
PHA-4fbe40261c-001,10.1016/j.ijbiomac.2023.126367,train,TiO2/CaAlg hydrogel filtration membrane,hydrogel filtration membrane,"[""calcium alginate""]","[""sodium alginate""]",,"[""calcium chloride""]",,"ionic cross-linking of NaAlg/TiO2/PEG20000 casting solution in CaCl2, followed by PEG elution",,,,,,"[""carboxylate"",""hydroxyl""]",[],"[""TiO2 nanoparticles""]",negative at pH 3.42-9.18,[],,,,,,,,TiO2 particles 20-40 nm,,,decreased from -12.47 to -45.58 mV over pH 3.42-9.18,water equilibrium about 1 deg; ethylene glycol equilibrium about 4 deg,,,bovine serum albumin,BSA,bovine,66,,,static adsorption,,25,24 h,,,,,"circle membrane, diameter 2.0 cm",20 mL,,UV spectrophotometer,,surface_adsorption_ug_cm2,5.3,ug/cm2,context_dependent,low BSA adsorption at 50 wt% TiO2,"[""hydrophilicity"",""reduced protein adsorption"",""hydrophobic interaction reduced"",""hydrated layer exclusion""]",3,0.92,Characterization of a chlorine resistant and hydrophilic TiO2/calcium alginate hydrogel filtration membrane used for protein purification maintaining protein structure
PHA-3fd7ede84b-001,10.1016/j.ijbiomac.2023.127755,train,CS/PEG/β-Gal-300(5),extruded hydrogel particles,"[""chitosan"",""polyethylene glycol""]","[""azide-functionalized chitosan"",""PEG-propiolate""]",,"[""3-arm PEG-propiolate""]",,copper-free azide-alkyne click reaction,,,,,,"[""azide"",""alkyne"",""amino groups""]",[],[],cationic or partially protonated chitosan,[],454.87 ± 72.56 %,,,,,,,<500 μm diameter,,,,,403 Pa after 3 h gelation,,mucin,,,,,contains sialic acid groups,batch mucoadhesion assay,6.5,37,5 h,,0.1 M PBS,,,,1 mL,,"periodic acid-Schiff assay, absorbance at 550 nm",,binding_efficiency_pct,38.0,%,maximize,mucin binding by unmodified CSPGal,"[""electrostatic interaction"",""mucoadhesion""]",3,0.95,Chitosan-based oral hydrogel formulations of β-galactosidase to improve enzyme supplementation therapy for lactose intolerance
PHA-3fd7ede84b-002,10.1016/j.ijbiomac.2023.127755,train,CS-TGA/PEG/β-Gal-300 hydrogel,extruded hydrogel particles,"[""chitosan"",""polyethylene glycol""]","[""azide-functionalized chitosan"",""PEG-propiolate""]",,"[""3-arm PEG-propiolate""]",,surface amidation of chitosan amines with thioglycolic acid after click hydrogel formation,,,,,,"[""thiol"",""amide"",""amino groups""]","[""thioglycolic acid""]",[],cationic or partially protonated chitosan with thiol groups,[],,,,,,,,<500 μm diameter,,,,,,,mucin,,,,,contains sialic acid groups and cysteine thiol residues,batch mucoadhesion assay,6.5,37,5 h,,0.1 M PBS,,,,1 mL,,"periodic acid-Schiff assay, absorbance at 550 nm",,binding_efficiency_pct,48.0,%,maximize,mucin binding by CSPGal-TGA,"[""disulfide bonding"",""electrostatic interaction"",""mucoadhesion""]",3,0.95,Chitosan-based oral hydrogel formulations of β-galactosidase to improve enzyme supplementation therapy for lactose intolerance
PHA-3fd7ede84b-003,10.1016/j.ijbiomac.2023.127755,train,CS-TBA/PEG/β-Gal-300 hydrogel,extruded hydrogel particles,"[""chitosan"",""polyethylene glycol""]","[""azide-functionalized chitosan"",""PEG-propiolate""]",,"[""3-arm PEG-propiolate""]",,surface functionalization with 2-iminothiolane hydrochloride after click hydrogel formation,,,,,,"[""thiol"",""amidine"",""amino groups""]","[""thiobuthylamidine chains"",""4-mercaptobutanimidamide""]",[],cationic chitosan with amidine groups,"[""pH-responsive swelling""]",710.27 ± 16.42 % in PBS pH 7.4; 1113.19 ± 67.49 % in acidic medium,,,,,,,<500 μm diameter,,,,,,,mucin,,,,,contains sialic acid groups and cysteine thiol residues,batch mucoadhesion assay,6.5,37,5 h,,0.1 M PBS,,,,1 mL,,"periodic acid-Schiff assay, absorbance at 550 nm",,binding_efficiency_pct,60.0,%,maximize,mucin binding by CSPGal-TBA,"[""electrostatic interaction"",""disulfide bonding"",""physical interpenetration"",""mucoadhesion""]",3,0.95,Chitosan-based oral hydrogel formulations of β-galactosidase to improve enzyme supplementation therapy for lactose intolerance
PHA-a475f7f8cd-001,10.1016/j.ijbiomac.2023.128865,train,2-amino terephthalic acid crosslinked chitosan-bentonite composite,hydrogel composite,"[""chitosan""]",[],,"[""2-amino terephthalic acid""]",,"2-amino terephthalic acid was dissolved in NaOH, bentonite was added, then chitosan in 0.1 M acetic acid was added; the material was dried at 100 C and resuspended in water to swell.",,,,,,"[""amine"",""hydroxyl"",""carboxyl"",""Al-O-Si"",""Si-O""]",[],"[""bentonite""]",partially positive at pH 6.0; point of zero charge pH 7.5,[],approximately 145 times dry weight in water,,,,,,,,,,,,,,laccase,,Tremetese versicolor,,,,batch adsorption isotherm / enzyme immobilization,6.0,,2 h,,,,,,,,"[""Bradford assay"",""ABTS scavenging activity method""]",,q_norm_mg_g,4940.71,mg/g,maximize,laccase immobilization capacity on CB 5:1,"[""monolayer adsorption"",""hydrogen bonding"",""pi-pi interaction"",""electrostatic interaction"",""pore diffusion"",""capillary diffusion""]",3,0.95,Synthesis of 2-amino-terephthalic acid crosslinked chitosan/bentonite hydrogel; an efficient adsorbent for anionic dyes and laccase
PHA-21bc51a963-001,10.1016/j.ijbiomac.2024.133278,train,CS/SA,freeze-dried hydrogel beads swollen before use,"[""chitosan"",""sodium alginate""]",[],,"[""CaCl2"",""Ca2+""]",,"SA solution was dropped into mixed CS/CaCl2 solution, rinsed, and freeze-dried.",,,,,,"[""-OH"",""-COOH"",""-COO-"",""-NH""]",[],[],negative surface charge reported qualitatively at pH 7.4,,1889%,,,,,,,,,,,,4.4 kPa,,bovine hemoglobin,Hb,bovine,,7.1,near neutral according to authors' pI discussion,static batch adsorption,7.4,37,240 min,,,normal saline used to expand hydrogels,,12 mg dry hydrogel,4 mL,,UV-visible absorbance at 406 nm,,q_norm_mg_g,66.03,mg/g,maximize,bovine Hb adsorption capacity,"[""physical adsorption"",""hydrogen bonding""]",3,,Carbon nitride reinforced chitosan/sodium alginate hydrogel as high-performance adsorbents for free hemoglobin removal in vitro and in vivo
PHA-21bc51a963-002,10.1016/j.ijbiomac.2024.133278,train,CS/SA/C3N4-0.2%,freeze-dried composite hydrogel beads swollen before use,"[""chitosan"",""sodium alginate""]",[],,"[""CaCl2"",""Ca2+""]",,"C3N4 dispersion and SA were dropped into mixed CS/CaCl2 solution, rinsed, and freeze-dried.",,,,,,"[""-OH"",""-COOH"",""-COO-"",""-NH"",""C3N4 aromatic/pi-electron groups""]","[""carbon nitride pi-electron surface""]","[""carbon nitride""]",negative surface charge reported qualitatively at pH 7.4 with reduced negative value after CS/C3N4 addition,,1913%,,,,,,,,,,,,49.3 kPa,,bovine hemoglobin,Hb,bovine,,7.1,near neutral according to authors' pI discussion,static batch adsorption,7.4,37,240 min,,,normal saline used to expand hydrogels,,12 mg dry hydrogel,4 mL,,UV-visible absorbance at 406 nm,,q_norm_mg_g,88.49,mg/g,maximize,bovine Hb adsorption capacity,"[""chemical adsorption"",""pi-pi stacking"",""pi-pi conjugation"",""hydrogen bonding"",""hydrophobic interaction"",""Langmuir monolayer adsorption""]",3,,Carbon nitride reinforced chitosan/sodium alginate hydrogel as high-performance adsorbents for free hemoglobin removal in vitro and in vivo
PHA-21bc51a963-003,10.1016/j.ijbiomac.2024.133278,train,CS/SA/C3N4-0.4%,freeze-dried composite hydrogel beads swollen before use,"[""chitosan"",""sodium alginate""]",[],,"[""CaCl2"",""Ca2+""]",,"C3N4 dispersion and SA were dropped into mixed CS/CaCl2 solution, rinsed, and freeze-dried.",,,,,,"[""-OH"",""-COOH"",""-COO-"",""-NH"",""C3N4 aromatic/pi-electron groups""]","[""carbon nitride pi-electron surface""]","[""carbon nitride""]",negative surface charge reported qualitatively at pH 7.4 with reduced negative value after CS/C3N4 addition,,1941%,,,,,,,about 2.5 mm wet bead diameter; Table 2 lists 2500 um for CS/SA/C3N4,,,,,94.6 kPa,,bovine hemoglobin,Hb,bovine,,7.1,near neutral according to authors' pI discussion,static batch adsorption,7.4,37,240 min,,,normal saline used to expand hydrogels,,12 mg dry hydrogel,4 mL,,UV-visible absorbance at 406 nm,,q_norm_mg_g,135.13,mg/g,maximize,bovine Hb adsorption capacity,"[""chemical adsorption"",""pi-pi stacking"",""pi-pi conjugation"",""hydrogen bonding"",""hydrophobic interaction"",""Langmuir monolayer adsorption""]",3,,Carbon nitride reinforced chitosan/sodium alginate hydrogel as high-performance adsorbents for free hemoglobin removal in vitro and in vivo
PHA-21bc51a963-004,10.1016/j.ijbiomac.2024.133278,train,CS/SA,freeze-dried hydrogel beads swollen before use,"[""chitosan"",""sodium alginate""]",[],,"[""CaCl2"",""Ca2+""]",,"SA solution was dropped into mixed CS/CaCl2 solution, rinsed, and freeze-dried.",,,,,,"[""-OH"",""-COOH"",""-COO-"",""-NH""]",[],[],negative surface charge reported qualitatively at pH 7.4,,1889%,,,,,,,,,,,,4.4 kPa,,bovine serum albumin,BSA,bovine,,,,static batch adsorption,7.4,37,240 min,,,normal saline used to expand hydrogels,,12 mg dry hydrogel,4 mL,,UV-visible absorbance at 280 nm,,q_norm_mg_g,57.61,mg/g,maximize,BSA adsorption capacity,"[""physical adsorption"",""Freundlich multilayer adsorption""]",3,,Carbon nitride reinforced chitosan/sodium alginate hydrogel as high-performance adsorbents for free hemoglobin removal in vitro and in vivo
PHA-21bc51a963-005,10.1016/j.ijbiomac.2024.133278,train,CS/SA/C3N4-0.2%,freeze-dried composite hydrogel beads swollen before use,"[""chitosan"",""sodium alginate""]",[],,"[""CaCl2"",""Ca2+""]",,"C3N4 dispersion and SA were dropped into mixed CS/CaCl2 solution, rinsed, and freeze-dried.",,,,,,"[""-OH"",""-COOH"",""-COO-"",""-NH"",""C3N4 aromatic/pi-electron groups""]","[""carbon nitride pi-electron surface""]","[""carbon nitride""]",negative surface charge reported qualitatively at pH 7.4 with reduced negative value after CS/C3N4 addition,,1913%,,,,,,,,,,,,49.3 kPa,,bovine serum albumin,BSA,bovine,,,,static batch adsorption,7.4,37,240 min,,,normal saline used to expand hydrogels,,12 mg dry hydrogel,4 mL,,UV-visible absorbance at 280 nm,,q_norm_mg_g,50.18,mg/g,maximize,BSA adsorption capacity,"[""physical adsorption"",""low BSA affinity"",""Freundlich multilayer adsorption""]",3,,Carbon nitride reinforced chitosan/sodium alginate hydrogel as high-performance adsorbents for free hemoglobin removal in vitro and in vivo
PHA-21bc51a963-006,10.1016/j.ijbiomac.2024.133278,train,CS/SA/C3N4-0.4%,freeze-dried composite hydrogel beads swollen before use,"[""chitosan"",""sodium alginate""]",[],,"[""CaCl2"",""Ca2+""]",,"C3N4 dispersion and SA were dropped into mixed CS/CaCl2 solution, rinsed, and freeze-dried.",,,,,,"[""-OH"",""-COOH"",""-COO-"",""-NH"",""C3N4 aromatic/pi-electron groups""]","[""carbon nitride pi-electron surface""]","[""carbon nitride""]",negative surface charge reported qualitatively at pH 7.4 with reduced negative value after CS/C3N4 addition,,1941%,,,,,,,about 2.5 mm wet bead diameter; Table 2 lists 2500 um for CS/SA/C3N4,,,,,94.6 kPa,,bovine serum albumin,BSA,bovine,,,,static batch adsorption,7.4,37,240 min,,,normal saline used to expand hydrogels,,12 mg dry hydrogel,4 mL,,UV-visible absorbance at 280 nm,,q_norm_mg_g,45.46,mg/g,maximize,BSA adsorption capacity,"[""physical adsorption"",""low BSA affinity"",""Freundlich multilayer adsorption""]",3,,Carbon nitride reinforced chitosan/sodium alginate hydrogel as high-performance adsorbents for free hemoglobin removal in vitro and in vivo
PHA-befe83e19d-001,10.1016/j.ijbiomac.2024.136529,train,Lipase-cryogel,cryogel bead,"[""polyvinyl alcohol"",""sodium alginate""]",[],,"[""boric acid"",""calcium chloride""]",,"PVA and sodium alginate mixture with free lipase was crosslinked in saturated boric acid and CaCl2, frozen at -50 °C for 24 h, thawed, and freeze-dried for 48 h.",,,,,,"[""hydroxyl"",""carboxylate""]",[],"[""lipase""]",anionic polymer blend reported for sodium alginate,"[""thermo-responsive""]",4.56,,,,,,,,,,,,,,lipase,,"Candida rugosa, Type VII",,,,batch enzyme loading and activity assay,7,35,1 h vortexing during preparation; 60 min activity assay,,phosphate buffer,,100 mM for washing/storage after preparation; 0.05 M for activity substrate solution,,1 mL pNPP solution in activity assay,,Bradford protein assay for loading; UV-Vis absorbance at 405 nm for activity,,binding_efficiency_pct,73.2,%,maximize,lipase loading efficiency in PVA-SA cryogel,"[""physical entrapment"",""weak electrostatic interaction"",""van der Waals forces""]",3,,Dispersion of halloysite nanotube/lipase nanohybrids as nanofillers into polyvinyl alcohol-sodium alginate cryogel: Characterization and bio-catalytic activity analysis
PHA-befe83e19d-002,10.1016/j.ijbiomac.2024.136529,train,HNT/lipase nanohybrid PVA-SA cryogel,nanocomposite cryogel bead,"[""polyvinyl alcohol"",""sodium alginate""]",[],,"[""boric acid"",""calcium chloride""]",,"Lipase was loaded on HNTs to form NH, then NH was added to PVA-SA mixture, crosslinked in saturated boric acid/CaCl2, frozen at -50 °C for 24 h, thawed, and freeze-dried for 48 h.",,,,,,"[""hydroxyl"",""carboxylate"",""Al-OH"",""Si-O-Si""]",[],"[""halloysite nanotube/lipase nanohybrid""]",mixed/heterogeneous; sodium alginate is anionic and HNT has positive inner Al-OH and negative outer Si-O-Si surfaces reported,"[""thermo-responsive""]",3.44,,,,,,,,,,,,,,lipase,,"Candida rugosa, Type VII",,,,two-step nanohybrid loading and cryogel entrapment,7,20,165 min HNT/lipase stirring; 1 h vortexing with PVA-SA during cryogel preparation,,phosphate buffer,,0.1 M during HNT/lipase nanohybrid preparation,,,,Bradford protein assay for loading; UV-Vis absorbance at 405 nm for activity,,binding_efficiency_pct,68.0,%,maximize,lipase loading efficiency in NH-cryogel,"[""physical entrapment"",""pore filling"",""reduced enzyme leakage"",""open lid conformation""]",3,,Dispersion of halloysite nanotube/lipase nanohybrids as nanofillers into polyvinyl alcohol-sodium alginate cryogel: Characterization and bio-catalytic activity analysis
PHA-befe83e19d-005,10.1016/j.ijbiomac.2024.136529,train,Lipase-cryogel,cryogel bead,"[""polyvinyl alcohol"",""sodium alginate""]",[],,"[""boric acid"",""calcium chloride""]",,Free lipase solution added to PVA-SA mixture before crosslinking and cryogelation.,,,,,,"[""hydroxyl"",""carboxylate""]",[],"[""lipase""]",anionic polymer blend reported for sodium alginate,"[""thermo-responsive""]",4.56,,,,,,,,,,,,,,lipase,,"Candida rugosa, Type VII",,,,operational stability/reuse assay,6.8,37,10 cycles,,,,,,,,relative enzyme activity from pNP hydrolysis,,retained_capacity_pct,60.33,%,maximize,operational stability of lipase-cryogel after reuse,"[""enzyme leakage"",""spongy cryogel structure""]",2,,Dispersion of halloysite nanotube/lipase nanohybrids as nanofillers into polyvinyl alcohol-sodium alginate cryogel: Characterization and bio-catalytic activity analysis
