Repository: sunyrain/PHA

# PHA Protein-Hydrogel Adsorption Dataset

Generated: 2026-07-05T11:36:45

## Scope

This curated package organizes literature-derived protein-hydrogel adsorption, binding, immobilization, antifouling, and related biointerface records extracted from the local PHA corpus.

The primary unit is one record:

`paper + hydrogel/sample + protein/mixture + experimental condition + measured outcome`

## Contents

- `data/sources.csv`: article-level metadata, extraction status, and curation decision.
- `data/records_flat.csv`: flattened record-level table with provenance, hydrogel, protein, condition, outcome, mechanism, and quality fields.

File: data/curated/pha_scientific_dataset_20260705/data/inverse_design_seed.csv (part 35 of 62)
record_id,doi,doi_split,hydrogel_name,hydrogel_format,polymer_backbone,monomers,monomer_ratios,crosslinker,crosslinker_concentration,synthesis_method,preparation_solvent,preparation_pH,preparation_temp_C,gelation_time,post_treatment,functional_groups,ligand_or_affinity_group,filler_or_composite,charge_class,responsive_type,swelling_ratio,water_content_pct,porosity_pct,pore_size_value,pore_size_unit,mesh_size,surface_area,particle_size,thickness,roughness,zeta_potential_mV,contact_angle_deg,young_modulus,degradation_or_stability,protein_name,protein_abbreviation,protein_species_or_source,protein_mw_kDa,protein_pI,protein_charge_at_pH,experiment_mode,pH,temperature_C,contact_time,contact_time_unit,buffer,salt_type,salt_concentration,hydrogel_dosage,solution_volume,flow_rate,detection_method,replicate_count,target_name,target_value,target_unit,target_direction,outcome_label,mechanism_tags,source_quality_score,extraction_confidence,article_title
PHA-befe83e19d-006,10.1016/j.ijbiomac.2024.136529,train,HNT/lipase nanohybrid PVA-SA cryogel,nanocomposite cryogel bead,"[""polyvinyl alcohol"",""sodium alginate""]",[],,"[""boric acid"",""calcium chloride""]",,HNT/lipase nanohybrid dispersed in PVA-SA mixture before crosslinking and cryogelation.,,,,,,"[""hydroxyl"",""carboxylate"",""Al-OH"",""Si-O-Si""]",[],"[""halloysite nanotube/lipase nanohybrid""]",mixed/heterogeneous; sodium alginate is anionic and HNT has positive inner Al-OH and negative outer Si-O-Si surfaces reported,"[""thermo-responsive""]",3.44,,,,,,,,,,,,,,lipase,,"Candida rugosa, Type VII",,,,operational stability/reuse assay,6.8,37,10 cycles,,,,,,,,relative enzyme activity from pNP hydrolysis,,retained_capacity_pct,85.5,%,maximize,operational stability of NH-cryogel after reuse,"[""reduced enzyme leakage"",""HNT loading"",""enzyme stabilization""]",2,,Dispersion of halloysite nanotube/lipase nanohybrids as nanofillers into polyvinyl alcohol-sodium alginate cryogel: Characterization and bio-catalytic activity analysis
PHA-befe83e19d-007,10.1016/j.ijbiomac.2024.136529,train,Lipase-cryogel,cryogel bead,"[""polyvinyl alcohol"",""sodium alginate""]",[],,"[""boric acid"",""calcium chloride""]",,Free lipase solution added to PVA-SA mixture before crosslinking and cryogelation.,,,,,,"[""hydroxyl"",""carboxylate""]",[],"[""lipase""]",anionic polymer blend reported for sodium alginate,"[""thermo-responsive""]",4.56,,,,,,,,,,,,,,lipase,,"Candida rugosa, Type VII",,,,storage stability assay,7,4,30 days,,phosphate buffer,,100 mM,,,,specific activity measured every 5 days,,retained_capacity_pct,51.0,%,maximize,storage stability of lipase-cryogel,"[""enzyme entrapment"",""enzyme stabilization""]",2,,Dispersion of halloysite nanotube/lipase nanohybrids as nanofillers into polyvinyl alcohol-sodium alginate cryogel: Characterization and bio-catalytic activity analysis
PHA-befe83e19d-008,10.1016/j.ijbiomac.2024.136529,train,HNT/lipase nanohybrid PVA-SA cryogel,nanocomposite cryogel bead,"[""polyvinyl alcohol"",""sodium alginate""]",[],,"[""boric acid"",""calcium chloride""]",,HNT/lipase nanohybrid dispersed in PVA-SA mixture before crosslinking and cryogelation.,,,,,,"[""hydroxyl"",""carboxylate"",""Al-OH"",""Si-O-Si""]",[],"[""halloysite nanotube/lipase nanohybrid""]",mixed/heterogeneous; sodium alginate is anionic and HNT has positive inner Al-OH and negative outer Si-O-Si surfaces reported,"[""thermo-responsive""]",3.44,,,,,,,,,,,,,,lipase,,"Candida rugosa, Type VII",,,,storage stability assay,7,4,30 days,,phosphate buffer,,100 mM,,,,specific activity measured every 5 days,,retained_capacity_pct,81.1,%,maximize,storage stability of NH-cryogel,"[""substrate binding site protection"",""reduced aggregation"",""enzyme stabilization"",""HNT loading""]",2,,Dispersion of halloysite nanotube/lipase nanohybrids as nanofillers into polyvinyl alcohol-sodium alginate cryogel: Characterization and bio-catalytic activity analysis
PHA-47cde67124-001,10.1016/j.ijbiomac.2025.143110,train,ACX S1,microgel beads,poly(acrylic acid-co-acrylamide),"[""acrylic acid 4%"",""acrylamide 11.5%""]",,"N,N'-methylene-bis-acrylamide 0.5%",,inverse emulsion polymerization,,,,,,"[""carboxyl groups"",""amide groups""]","[""carboxyl groups""]",[],negative weak cation exchanger,"[""pH-responsive"",""ionic-strength-responsive""]",,,,,,,,,,,,,,,bovine lactoferrin,,bovine,75,,positive,column protein binding capacity assay,6.5,,,,30 mM phosphate buffer,sodium chloride for elution,1 M for elution,1 g dried ACX,500 mL protein solution,1 mL/min,UV absorbance at 280 nm,,q_norm_mg_g,97.5,mg/g,maximize,bovine lactoferrin binding capacity,"[""cation exchange"",""electrostatic attraction"",""carboxyl group interaction""]",3,0.96,"Synthesis, characterization, and application of a poly(acrylic acid-co-acrylamide) cation exchanger (ACX) for camel lactoferrin purification"
PHA-47cde67124-002,10.1016/j.ijbiomac.2025.143110,train,ACX S2,microgel beads,poly(acrylic acid-co-acrylamide),"[""acrylic acid 4%"",""acrylamide 11%""]",,"N,N'-methylene-bis-acrylamide 1%",,inverse emulsion polymerization,,,,,,"[""carboxyl groups"",""amide groups""]","[""carboxyl groups""]",[],negative weak cation exchanger,"[""pH-responsive"",""ionic-strength-responsive""]",,,,,,,,,,,,,,,bovine lactoferrin,,bovine,75,,positive,column protein binding capacity assay,6.5,,,,30 mM phosphate buffer,sodium chloride for elution,1 M for elution,1 g dried ACX,500 mL protein solution,1 mL/min,UV absorbance at 280 nm,,q_norm_mg_g,79.2,mg/g,maximize,bovine lactoferrin binding capacity,"[""cation exchange"",""electrostatic attraction"",""crosslinking-controlled pore access""]",3,0.96,"Synthesis, characterization, and application of a poly(acrylic acid-co-acrylamide) cation exchanger (ACX) for camel lactoferrin purification"
PHA-47cde67124-003,10.1016/j.ijbiomac.2025.143110,train,ACX S3,microgel beads,poly(acrylic acid-co-acrylamide),"[""acrylic acid 4%"",""acrylamide 10%""]",,"N,N'-methylene-bis-acrylamide 2%",,inverse emulsion polymerization,,,,,,"[""carboxyl groups"",""amide groups""]","[""carboxyl groups""]",[],negative weak cation exchanger,"[""pH-responsive"",""ionic-strength-responsive""]",,,,,,,,,,,,,,,bovine lactoferrin,,bovine,75,,positive,column protein binding capacity assay,6.5,,,,30 mM phosphate buffer,sodium chloride for elution,1 M for elution,1 g dried ACX,500 mL protein solution,1 mL/min,UV absorbance at 280 nm,,q_norm_mg_g,69.0,mg/g,maximize,bovine lactoferrin binding capacity,"[""cation exchange"",""electrostatic attraction"",""crosslinking-controlled pore access""]",3,0.96,"Synthesis, characterization, and application of a poly(acrylic acid-co-acrylamide) cation exchanger (ACX) for camel lactoferrin purification"
PHA-47cde67124-004,10.1016/j.ijbiomac.2025.143110,train,ACX S4,microgel beads,poly(acrylic acid-co-acrylamide),"[""acrylic acid 8%"",""acrylamide 7.5%""]",,"N,N'-methylene-bis-acrylamide 0.5%",,inverse emulsion polymerization,,,,,,"[""carboxyl groups"",""amide groups""]","[""carboxyl groups""]",[],negative weak cation exchanger,"[""pH-responsive"",""ionic-strength-responsive"",""not measurably temperature-responsive under tested conditions""]",,,,,,,,141 ± 63 μm wet bead mean diameter,,,,,,,bovine lactoferrin,,bovine,75,,positive,column protein binding capacity assay,6.5,,,,30 mM phosphate buffer,sodium chloride for elution,1 M for elution,1 g dried ACX,500 mL protein solution,1 mL/min,UV absorbance at 280 nm,,q_norm_mg_g,121.7,mg/g,maximize,bovine lactoferrin binding capacity,"[""cation exchange"",""electrostatic attraction"",""carboxyl group interaction"",""crosslinking-controlled pore access""]",3,0.98,"Synthesis, characterization, and application of a poly(acrylic acid-co-acrylamide) cation exchanger (ACX) for camel lactoferrin purification"
PHA-47cde67124-005,10.1016/j.ijbiomac.2025.143110,train,ACX S5,microgel beads,poly(acrylic acid-co-acrylamide),"[""acrylic acid 8%"",""acrylamide 7%""]",,"N,N'-methylene-bis-acrylamide 1%",,inverse emulsion polymerization,,,,,,"[""carboxyl groups"",""amide groups""]","[""carboxyl groups""]",[],negative weak cation exchanger,"[""pH-responsive"",""ionic-strength-responsive""]",,,,,,,,,,,,,,,bovine lactoferrin,,bovine,75,,positive,column protein binding capacity assay,6.5,,,,30 mM phosphate buffer,sodium chloride for elution,1 M for elution,1 g dried ACX,500 mL protein solution,1 mL/min,UV absorbance at 280 nm,,q_norm_mg_g,95.8,mg/g,maximize,bovine lactoferrin binding capacity,"[""cation exchange"",""electrostatic attraction"",""crosslinking-controlled pore access""]",3,0.96,"Synthesis, characterization, and application of a poly(acrylic acid-co-acrylamide) cation exchanger (ACX) for camel lactoferrin purification"
PHA-47cde67124-006,10.1016/j.ijbiomac.2025.143110,train,ACX S6,microgel beads,poly(acrylic acid-co-acrylamide),"[""acrylic acid 8%"",""acrylamide 6%""]",,"N,N'-methylene-bis-acrylamide 2%",,inverse emulsion polymerization,,,,,,"[""carboxyl groups"",""amide groups""]","[""carboxyl groups""]",[],negative weak cation exchanger,"[""pH-responsive"",""ionic-strength-responsive""]",,,,,,,,,,,,,,,bovine lactoferrin,,bovine,75,,positive,column protein binding capacity assay,6.5,,,,30 mM phosphate buffer,sodium chloride for elution,1 M for elution,1 g dried ACX,500 mL protein solution,1 mL/min,UV absorbance at 280 nm,,q_norm_mg_g,53.9,mg/g,maximize,bovine lactoferrin binding capacity,"[""cation exchange"",""electrostatic attraction"",""crosslinking-controlled pore access""]",3,0.96,"Synthesis, characterization, and application of a poly(acrylic acid-co-acrylamide) cation exchanger (ACX) for camel lactoferrin purification"
PHA-acec8e798b-001,10.1016/j.ijbiomac.2026.150839,train,PVA hydrogel,bulk hydrogel surface,"[""poly(vinyl alcohol)""]",[],,[],,PVA powder dissolved in distilled water to prepare a 16 wt% solution by stirring at 95 °C for 3 h; hydrogel preparation details for PVA-only sample not fully specified in supplied context.,,,,,,"[""hydroxyl groups""]",[],[],,[],,,,,,,,,,,,,,,bovine serum albumin,BSA-FITC,bovine,,,,static immersion protein adhesion assay,,26,36 h,,,,,,,,fluorescence microscopy,,FITC-labeled BSA coverage,13.0,%,context_dependent,FITC-BSA adhesion coverage on PVA control,"[""protein adhesion"",""control material""]",3,0.93,Cellulose nanofibers-stabilized molybdenum disulfide nanosheets enhanced tough hydrogel for highly efficient marine antifouling
PHA-27e25050fb-001,10.1016/j.ijbiomac.2026.151696,train,chitosan-based hydrogel,hydrogel particles,"[""chitosan""]","[""acrylamide"",""glycidyl methacrylate""]",,"[""N,N′-methylenebisacrylamide""]",,"free-radical graft polymerization of acrylamide and glycidyl methacrylate on chitosan using ammonium persulfate initiator and MBA crosslinker, followed by swelling, freezing, and freeze-drying",,,,,,"[""amine"",""hydroxyl"",""amide"",""carbonyl"",""C-O-C bridges""]",[],[],cationic below chitosan pKa; near-neutral above pH 6,"[""pH-responsive swelling"",""ionic-strength-responsive swelling""]",water absorbency 16.3 g/g in deionized water,,,,,,,,,,between +27.5 mV at pH 3 and +0.1 mV at pH 9,,,,phytase,PersiPhytase1,Bacillus pumilus,39,5.8,net negative at pH 6.2,batch immobilization,6.2,25,1 h,,same buffer; identity not specified,,,3 mg,150 μL,,Bradford protein assay for unbound phytase; enzyme activity assay,,binding_efficiency_pct,43.91,%,maximize,maximum immobilization efficiency at 3 mg hydrogel,"[""electrostatic interaction"",""ionic complexation"",""physical entrapment"",""porous hydrogel microenvironment""]",3,0.95,Improved thermostability and catalytic performance of bacterial phytase via chitosan hydrogel immobilization
PHA-27e25050fb-002,10.1016/j.ijbiomac.2026.151696,train,chitosan-based hydrogel,hydrogel particles,"[""chitosan""]","[""acrylamide"",""glycidyl methacrylate""]",,"[""N,N′-methylenebisacrylamide""]",,free-radical graft polymerization,,,,,,"[""amine"",""hydroxyl"",""amide"",""carbonyl"",""C-O-C bridges""]",[],[],cationic below chitosan pKa; near-neutral above pH 6,"[""pH-responsive swelling"",""ionic-strength-responsive swelling""]",water absorbency 16.3 g/g in deionized water,,,,,,,,,,between +27.5 mV at pH 3 and +0.1 mV at pH 9,,,,phytase,PersiPhytase1,Bacillus pumilus,39,5.8,net negative at pH 6.2,batch immobilization,6.2,25,1 h,,same buffer; identity not specified,,,4 mg,150 μL,,Bradford protein assay for unbound phytase; enzyme activity assay,,binding_efficiency_pct,22.03,%,maximize,reduced immobilization efficiency at 4 mg hydrogel,"[""overly dense matrix"",""restricted enzyme-matrix interactions""]",3,0.95,Improved thermostability and catalytic performance of bacterial phytase via chitosan hydrogel immobilization
PHA-27e25050fb-003,10.1016/j.ijbiomac.2026.151696,train,chitosan-based hydrogel,hydrogel particles,"[""chitosan""]","[""acrylamide"",""glycidyl methacrylate""]",,"[""N,N′-methylenebisacrylamide""]",,free-radical graft polymerization,,,,,,"[""amine"",""hydroxyl"",""amide"",""carbonyl"",""C-O-C bridges""]",[],[],cationic below chitosan pKa; near-neutral above pH 6,"[""pH-responsive swelling"",""ionic-strength-responsive swelling""]",water absorbency 16.3 g/g in deionized water; 13.9 g/g in NaCl; 12.3 g/g in CaCl2; 11.3 g/g in FeCl3,,,,,,,,,,between +27.5 mV at pH 3 and +0.1 mV at pH 9,,,,phytase,PersiPhytase1,Bacillus pumilus,39,5.8,,temperature-dependent leaching assay,,80,1 h,,,,,,,,Bradford protein assay of supernatant,,retained_capacity_pct,75.4,%,maximize,enzyme leaching at 80 °C for 1 h,"[""thermal weakening"",""non-covalent interaction weakening"",""hydrogen bonding reduction"",""diffusive leaching""]",3,0.95,Improved thermostability and catalytic performance of bacterial phytase via chitosan hydrogel immobilization
PHA-27e25050fb-004,10.1016/j.ijbiomac.2026.151696,train,chitosan-based hydrogel,hydrogel particles,"[""chitosan""]","[""acrylamide"",""glycidyl methacrylate""]",,"[""N,N′-methylenebisacrylamide""]",,free-radical graft polymerization,,,,,,"[""amine"",""hydroxyl"",""amide"",""carbonyl"",""C-O-C bridges""]",[],[],cationic below chitosan pKa; near-neutral above pH 6,"[""pH-responsive swelling"",""ionic-strength-responsive swelling""]",water absorbency 16.3 g/g in deionized water,,,,,,,,,,between +27.5 mV at pH 3 and +0.1 mV at pH 9,,,,phytase,PersiPhytase1,Bacillus pumilus,39,5.8,,time-dependent leaching assay,,25,240 min,,,,,,,,Bradford protein assay of supernatant,,retained_capacity_pct,77.3,%,maximize,enzyme leaching after 240 min at 25 °C,"[""slow diffusion"",""progressive detachment"",""non-covalent retention""]",3,0.95,Improved thermostability and catalytic performance of bacterial phytase via chitosan hydrogel immobilization
PHA-10e499c6cf-001,10.1016/j.ijpharm.2024.124849,train,hyaluronic acid microgel,spherical microgel,"[""hyaluronic acid""]","[""hyaluronic acid-ethyl acrylamide derivative""]",,[],,hyaluronic acid-ethyl acrylamide derivatives synthesized as described by Shi et al.; microgels produced as described by Wanselius et al.,,,,,,"[""carboxylic acid"",""fixed anionic network charges""]",[],[],anionic,"[""polyelectrolyte"",""pH/ionic strength responsive"",""volume-change responsive to peptide binding""]",,,,,,,,100-200 um,,,,,,,exenatide,,AstraZeneca Gothenburg,4.186,4.2,"0 in solution, +2/+3 in acidic gel environment at pH 4.5",MIS equilibrium binding/loading,4.5,34,,,"AcB, 0.01 M acetate buffer",,low ionic strength,one microgel per hydrodynamic trap; 16 microgels monitored,,200 uL/min unless otherwise specified,optical microscopy microgel volume measurement,,CCC,0.023,mg/mL,context_dependent,critical collapse concentration,"[""volume phase transition"",""electrostatic attraction"",""self-assembly"",""dense peptide-HA complexes""]",3,0.9,A microfluidic in vitro method predicting the fate of peptide drugs after subcutaneous administration
PHA-10e499c6cf-004,10.1016/j.ijpharm.2024.124849,train,hyaluronic acid microgel,spherical microgel,"[""hyaluronic acid""]","[""hyaluronic acid-ethyl acrylamide derivative""]",,[],,as described by Shi et al. and Wanselius et al.,,,,,,"[""carboxylic acid"",""fixed anionic network charges""]",[],[],anionic,"[""polyelectrolyte"",""volume-change responsive""]",,,,,,,,100-200 um,,,,,,,pramlintide,,AstraZeneca Gothenburg,3.943,10.2,+3 at pH 4.5; +2 at pH 7.4,MIS equilibrium binding/loading,4.5,34,,,"AcB, 0.01 M acetate buffer",,low ionic strength,one microgel per hydrodynamic trap; 16 microgels monitored,,200 uL/min unless otherwise specified,optical microscopy microgel volume measurement,,Cpep gel,0.22,g/mL,context_dependent,peptide concentration in collapsed microgel,"[""hydrophobic aggregation"",""porous aggregates"",""immobilized peptide fraction"",""two-step deswelling""]",3,0.86,A microfluidic in vitro method predicting the fate of peptide drugs after subcutaneous administration
PHA-10e499c6cf-007,10.1016/j.ijpharm.2024.124849,train,exenatide-loaded HA microgel,spherical microgel,"[""hyaluronic acid""]","[""hyaluronic acid-ethyl acrylamide derivative""]",,[],,MIS peptide-loaded microgels from binding experiments,,,,,,"[""fixed anionic network charges""]",[],[],anionic,"[""release swelling""]",Vinf/V150 = 0.8,,,,,,,100-200 um,,,,,,,exenatide,,AstraZeneca Gothenburg,4.186,4.2,-2 at pH 7.4,MIS release/swelling kinetics,7.4,34,initial part fitted; final swelling ratio after release,,PB,NaCl,150 mM,one microgel per hydrodynamic trap; 16 microgels monitored,,200 uL/min unless otherwise specified,optical microscopy microgel volume measurement,,recovery_pct,80.0,%,maximize,apparent diffusivity in HA network during release,"[""peptide immobilization"",""local stability of peptide-HA complexes"",""core-shell depletion layer""]",3,0.86,A microfluidic in vitro method predicting the fate of peptide drugs after subcutaneous administration
PHA-10e499c6cf-008,10.1016/j.ijpharm.2024.124849,train,vancomycin-loaded HA microgel,spherical microgel,"[""hyaluronic acid""]","[""hyaluronic acid-ethyl acrylamide derivative""]",,[],,MIS peptide-loaded microgels from binding experiments,,,,,,"[""fixed anionic network charges""]",[],[],anionic,"[""release swelling""]",Vinf/V150 = 0.9,,,,,,,100-200 um,,,,,,,vancomycin,,Sigma Aldrich,1.485,8.4,+1 at pH 7.4,MIS release/swelling kinetics,7.4,34,initial part fitted; final swelling ratio after release,,PB,NaCl,150 mM,one microgel per hydrodynamic trap; 16 microgels monitored,,200 uL/min unless otherwise specified,optical microscopy microgel volume measurement,,recovery_pct,90.0,%,maximize,apparent diffusivity in HA network during release,"[""peptide immobilization"",""hydrophobic self-assemblies"",""dense structures""]",3,0.86,A microfluidic in vitro method predicting the fate of peptide drugs after subcutaneous administration
PHA-10e499c6cf-009,10.1016/j.ijpharm.2024.124849,train,polymyxin B-loaded HA microgel,spherical microgel,"[""hyaluronic acid""]","[""hyaluronic acid-ethyl acrylamide derivative""]",,[],,MIS peptide-loaded microgels from binding experiments,,,,,,"[""fixed anionic network charges""]",[],[],anionic,"[""release swelling""]",Vinf/V150 = 0.9,,,,,,,100-200 um,,,,,,,polymyxin B,,VWR,1.295,,+5 at pH 7.4,MIS release/swelling kinetics,7.4,34,initial part fitted; final swelling ratio after release,,PB,NaCl,150 mM,one microgel per hydrodynamic trap; 16 microgels monitored,,200 uL/min unless otherwise specified,optical microscopy microgel volume measurement,,recovery_pct,90.0,%,maximize,apparent diffusivity in HA network during release,"[""strong electrostatic attraction"",""slow diffusion in HA network"",""monomer binding""]",3,0.86,A microfluidic in vitro method predicting the fate of peptide drugs after subcutaneous administration
PHA-10e499c6cf-012,10.1016/j.ijpharm.2024.124849,train,AZD2820-loaded HA microgel,spherical microgel,"[""hyaluronic acid""]","[""hyaluronic acid-ethyl acrylamide derivative""]",,[],,MIS peptide-loaded microgels from binding experiments,,,,,,"[""fixed anionic network charges""]",[],[],anionic,"[""release swelling""]",Vinf/V150 = 1,,,,,,,100-200 um,,,,,,,AZD2820,,AstraZeneca Gothenburg,1.057,,+1 at pH 7.4,MIS release/swelling kinetics,7.4,34,initial part fitted; final swelling ratio after release,,PB,NaCl,150 mM,one microgel per hydrodynamic trap; 16 microgels monitored,,200 uL/min unless otherwise specified,optical microscopy microgel volume measurement,,recovery_pct,100.0,%,maximize,apparent diffusivity in HA network during release,"[""small self-assemblies"",""local equilibrium with monomers"",""reversible release""]",3,0.86,A microfluidic in vitro method predicting the fate of peptide drugs after subcutaneous administration
PHA-10e499c6cf-013,10.1016/j.ijpharm.2024.124849,train,hyaluronic acid-based extracellular matrix,HA solution/matrix in dialysis cartridge,"[""hyaluronic acid""]",[],,[],,commercial HA-based extracellular matrix in SCISSOR cartridge,,,,,,"[""anionic glycosaminoglycan carboxylates""]",[],[],anionic,"[""extracellular matrix mimic""]",,,,,,,,,,,,,,,exenatide,,AstraZeneca Gothenburg,4.186,4.2,-2 at pH 7.4,SCISSOR release,7.4,34,up to 52 h,,carbonate buffered release medium,"NaCl, MgCl2, KCl, CaCl2, NaHCO3, sodium azide","6.4 g/L NaCl, 0.09 g/L MgCl2.6H2O, 0.4 g/L KCl, 0.2 g/L CaCl2, 2.1 g/L NaHCO3, 0.2 g/L sodium azide",5 mL HA solution in dialysis cartridge,50 mL release medium,,UV absorbance at 280 nm,,recovery_pct,90.0,%,maximize,SCISSOR release rate constant,"[""free diffusion"",""minor immobilization"",""negative charge""]",3,0.9,A microfluidic in vitro method predicting the fate of peptide drugs after subcutaneous administration
PHA-10e499c6cf-014,10.1016/j.ijpharm.2024.124849,train,hyaluronic acid-based extracellular matrix,HA solution/matrix in dialysis cartridge,"[""hyaluronic acid""]",[],,[],,commercial HA-based extracellular matrix in SCISSOR cartridge,,,,,,"[""anionic glycosaminoglycan carboxylates""]",[],[],anionic,"[""extracellular matrix mimic""]",,,,,,,,,,,,,,,lanreotide,,BCN Peptides,1.096,,+2 at pH 7.4,SCISSOR release,7.4,34,95 h,,carbonate buffered release medium,"NaCl, MgCl2, KCl, CaCl2, NaHCO3, sodium azide","6.4 g/L NaCl, 0.09 g/L MgCl2.6H2O, 0.4 g/L KCl, 0.2 g/L CaCl2, 2.1 g/L NaHCO3, 0.2 g/L sodium azide",5 mL HA solution in dialysis cartridge,50 mL release medium,,UV absorbance; wavelength not specified in supplied text for lanreotide,,recovery_pct,40.0,%,maximize,SCISSOR release rate constant,"[""aggregation"",""immobilized fraction"",""sustained-release depot"",""HA matrix interaction""]",3,0.9,A microfluidic in vitro method predicting the fate of peptide drugs after subcutaneous administration
PHA-10e499c6cf-016,10.1016/j.ijpharm.2024.124849,train,hyaluronic acid-based extracellular matrix,HA solution/matrix in dialysis cartridge,"[""hyaluronic acid""]",[],,[],,commercial HA-based extracellular matrix in SCISSOR cartridge,,,,,,"[""anionic glycosaminoglycan carboxylates""]",[],[],anionic,"[""extracellular matrix mimic""]",,,,,,,,,,,,,,,AZD2820,,AstraZeneca Gothenburg,1.057,,+1 at pH 7.4,SCISSOR release,7.4,34,30 h to 100% release,,carbonate buffered release medium,"NaCl, MgCl2, KCl, CaCl2, NaHCO3, sodium azide","6.4 g/L NaCl, 0.09 g/L MgCl2.6H2O, 0.4 g/L KCl, 0.2 g/L CaCl2, 2.1 g/L NaHCO3, 0.2 g/L sodium azide",5 mL HA solution in dialysis cartridge,50 mL release medium,,UV absorbance at 280 nm,,recovery_pct,100.0,%,maximize,SCISSOR release rate constant,"[""diffusion-controlled release"",""no detectable aggregation"",""minimal matrix interaction""]",3,0.9,A microfluidic in vitro method predicting the fate of peptide drugs after subcutaneous administration
PHA-6f1b51c41b-001,10.1016/j.indcrop.2021.113759,validation,Lig-0 PSBMA hydrogel without lignin-MA,1 x 1 cm2 hydrogel square,"[""PSBMA""]","[""SBMA""]",,"[""PEGDMA""]",,free radical polymerization initiated by ACVA at 70 C for 12 h,,,,,,"[""zwitterionic sulfobetaine"",""quaternary ammonium"",""sulfonate""]",[],"[""cellulose nanofibrils""]",zwitterionic,"[""anti-polyelectrolyte hydration behavior reported for EWC""]",,,,,,,,,,,,,,,bovine serum albumin,BSA,bovine,,,negative,static adsorption,7.4,37,12 h adsorption; 12 h SDS desorption,,PBS,,,1 x 1 cm2 hydrogel square,,,bicinchoninic acid assay after SDS desorption,,surface_adsorption_ug_cm2,1.74,ug/cm2,context_dependent,BSA adsorption on Lig-0,"[""zwitterionic hydration layer"",""ionic solvation"",""hydrophilicity""]",3,0.95,Chemically and physically crosslinked lignin hydrogels with antifouling and antimicrobial properties
PHA-6f1b51c41b-002,10.1016/j.indcrop.2021.113759,validation,Lig-0 PSBMA hydrogel without lignin-MA,1 x 1 cm2 hydrogel square,"[""PSBMA""]","[""SBMA""]",,"[""PEGDMA""]",,free radical polymerization initiated by ACVA at 70 C for 12 h,,,,,,"[""zwitterionic sulfobetaine"",""quaternary ammonium"",""sulfonate""]",[],"[""cellulose nanofibrils""]",zwitterionic,"[""anti-polyelectrolyte hydration behavior reported for EWC""]",,,,,,,,,,,,,,,lysozyme,Lyz,,,,positive,static adsorption,7.4,37,12 h adsorption; 12 h SDS desorption,,PBS,,,1 x 1 cm2 hydrogel square,,,bicinchoninic acid assay after SDS desorption,,surface_adsorption_ug_cm2,7.14,ug/cm2,context_dependent,Lyz adsorption on Lig-0,"[""zwitterionic hydration layer"",""ionic solvation"",""hydrophilicity""]",3,0.95,Chemically and physically crosslinked lignin hydrogels with antifouling and antimicrobial properties
PHA-6f1b51c41b-003,10.1016/j.indcrop.2021.113759,validation,Lig-4 lignin/SBMA hydrogel,1 x 1 cm2 hydrogel square,"[""lignin-MA"",""PSBMA""]","[""lignin-MA"",""SBMA""]",,"[""PEGDMA""]",,"free radical polymerization of lignin-MA and SBMA using PEGDMA and ACVA at 70 C for 12 h, with chemical and physical crosslinking",,,,,,"[""zwitterionic sulfobetaine"",""quaternary ammonium"",""sulfonate"",""phenolic hydroxyl"",""aliphatic hydroxyl"",""carboxylic hydroxyl"",""methacrylate""]",[],"[""cellulose nanofibrils""]",zwitterionic with lignin acidic/phenolic groups,"[""anti-polyelectrolyte hydration behavior reported for EWC""]",,,,,,,,,,,,,,,bovine serum albumin,BSA,bovine,,,negative,static adsorption,7.4,37,12 h adsorption; 12 h SDS desorption,,PBS,,,1 x 1 cm2 hydrogel square,,,bicinchoninic acid assay after SDS desorption,,surface_adsorption_ug_cm2,37.65,ug/cm2,context_dependent,BSA adsorption on Lig-4,"[""reduced equilibrium water content"",""hydrophilicity-dependent antifouling"",""zwitterionic hydration layer"",""lignin incorporation increases adsorption""]",3,0.95,Chemically and physically crosslinked lignin hydrogels with antifouling and antimicrobial properties
PHA-6f1b51c41b-004,10.1016/j.indcrop.2021.113759,validation,Lig-4 lignin/SBMA hydrogel,1 x 1 cm2 hydrogel square,"[""lignin-MA"",""PSBMA""]","[""lignin-MA"",""SBMA""]",,"[""PEGDMA""]",,"free radical polymerization of lignin-MA and SBMA using PEGDMA and ACVA at 70 C for 12 h, with chemical and physical crosslinking",,,,,,"[""zwitterionic sulfobetaine"",""quaternary ammonium"",""sulfonate"",""phenolic hydroxyl"",""aliphatic hydroxyl"",""carboxylic hydroxyl"",""methacrylate""]",[],"[""cellulose nanofibrils""]",zwitterionic with lignin acidic/phenolic groups,"[""anti-polyelectrolyte hydration behavior reported for EWC""]",,,,,,,,,,,,,,,lysozyme,Lyz,,,,positive,static adsorption,7.4,37,12 h adsorption; 12 h SDS desorption,,PBS,,,1 x 1 cm2 hydrogel square,,,bicinchoninic acid assay after SDS desorption,,surface_adsorption_ug_cm2,46.96,ug/cm2,context_dependent,Lyz adsorption on Lig-4,"[""reduced equilibrium water content"",""hydrophilicity-dependent antifouling"",""zwitterionic hydration layer"",""lignin incorporation increases adsorption""]",3,0.95,Chemically and physically crosslinked lignin hydrogels with antifouling and antimicrobial properties
PHA-df51cd0526-001,10.1016/j.jbiotec.2005.09.007,train,Protein A modified supermacroporous monolithic acrylamide cryogel,1 mL monolithic cryogel column,"[""polyacrylamide"",""allylglycidyl ether-containing acrylamide cryogel""]","[""acrylamide"",""allylglycidyl ether""]",,"[""N,N'-methylene-bis(acrylamide)""]",,copolymerization in frozen state followed by Protein A coupling,,,,,,"[""epoxy""]","[""Protein A""]",[],,[],,,,,,,,,,,,,,,inclusion bodies containing 33 kDa target protein labeled with IgG anti A15,IgG anti A15-labeled inclusion bodies,recombinant Escherichia coli inclusion bodies; rabbit IgG antibody,33,,,batch incubation in affinity cryogel column followed by washout measurement,7.2,,15 min,,50 mM PBS,,,1 mL cryogel column,250 uL antibody-treated inclusion body suspension applied to column after dilution protocol,,turbidity at 470 nm,,binding_efficiency_pct,70.0,%,maximize,IgG anti A15 inclusion body binding on Protein A cryogel,"[""Protein A-Fc affinity"",""antibody-mediated capture"",""specific binding""]",3,0.95,Affinity binding of inclusion bodies on supermacroporous monolithic cryogels using labeling with specific antibodies
PHA-df51cd0526-002,10.1016/j.jbiotec.2005.09.007,train,Protein A modified supermacroporous monolithic acrylamide cryogel,1 mL monolithic cryogel column,"[""polyacrylamide"",""allylglycidyl ether-containing acrylamide cryogel""]","[""acrylamide"",""allylglycidyl ether""]",,"[""N,N'-methylene-bis(acrylamide)""]",,copolymerization in frozen state followed by Protein A coupling,,,,,,"[""epoxy""]","[""Protein A""]",[],,[],,,,,,,,,,,,,,,inclusion bodies containing 33 kDa target protein labeled with IgG anti B17,IgG anti B17-labeled inclusion bodies,recombinant Escherichia coli inclusion bodies; rabbit IgG antibody,33,,,batch incubation in affinity cryogel column followed by washout measurement,7.2,,15 min,,50 mM PBS,,,1 mL cryogel column,250 uL antibody-treated inclusion body suspension applied to column after dilution protocol,,turbidity at 470 nm,,binding_efficiency_pct,78.0,%,maximize,IgG anti B17 inclusion body binding on Protein A cryogel,"[""Protein A-Fc affinity"",""antibody-mediated capture"",""specific binding""]",3,0.95,Affinity binding of inclusion bodies on supermacroporous monolithic cryogels using labeling with specific antibodies
PHA-df51cd0526-003,10.1016/j.jbiotec.2005.09.007,train,Protein A modified supermacroporous monolithic acrylamide cryogel,1 mL monolithic cryogel column,"[""polyacrylamide"",""allylglycidyl ether-containing acrylamide cryogel""]","[""acrylamide"",""allylglycidyl ether""]",,"[""N,N'-methylene-bis(acrylamide)""]",,copolymerization in frozen state followed by Protein A coupling,,,,,,"[""epoxy""]","[""Protein A""]",[],,[],,,,,,,,,,,,,,,inclusion bodies containing 33 kDa target protein labeled with IgY anti A15,IgY anti A15-labeled inclusion bodies,recombinant Escherichia coli inclusion bodies; hen IgY antibody,33,,,batch incubation in affinity cryogel column followed by washout measurement,7.2,,15 min,,50 mM PBS,,,1 mL cryogel column,250 uL antibody-treated inclusion body suspension applied to column after dilution protocol,,turbidity at 470 nm,,binding_efficiency_pct,37.0,%,maximize,IgY anti A15 inclusion body binding on Protein A cryogel,"[""Protein A-antibody interaction"",""antibody-mediated capture"",""specific binding""]",3,0.95,Affinity binding of inclusion bodies on supermacroporous monolithic cryogels using labeling with specific antibodies
PHA-df51cd0526-004,10.1016/j.jbiotec.2005.09.007,train,Protein A modified supermacroporous monolithic acrylamide cryogel,1 mL monolithic cryogel column,"[""polyacrylamide"",""allylglycidyl ether-containing acrylamide cryogel""]","[""acrylamide"",""allylglycidyl ether""]",,"[""N,N'-methylene-bis(acrylamide)""]",,copolymerization in frozen state followed by Protein A coupling,,,,,,"[""epoxy""]","[""Protein A""]",[],,[],,,,,,,,,,,,,,,inclusion bodies containing 33 kDa target protein labeled with IgY anti B17,IgY anti B17-labeled inclusion bodies,recombinant Escherichia coli inclusion bodies; hen IgY antibody,33,,,batch incubation in affinity cryogel column followed by washout measurement,7.2,,15 min,,50 mM PBS,,,1 mL cryogel column,250 uL antibody-treated inclusion body suspension applied to column after dilution protocol,,turbidity at 470 nm,,binding_efficiency_pct,48.0,%,maximize,IgY anti B17 inclusion body binding on Protein A cryogel,"[""Protein A-antibody interaction"",""antibody-mediated capture"",""specific binding""]",3,0.95,Affinity binding of inclusion bodies on supermacroporous monolithic cryogels using labeling with specific antibodies
PHA-df51cd0526-006,10.1016/j.jbiotec.2005.09.007,train,sulfamethazine modified supermacroporous monolithic acrylamide cryogel,1 mL monolithic cryogel column,"[""polyacrylamide"",""allylglycidyl ether-containing acrylamide cryogel""]","[""acrylamide"",""allylglycidyl ether""]",,"[""N,N'-methylene-bis(acrylamide)""]",,"copolymerization in frozen state, epoxy activation, butanediol-diglycidyl ether treatment, sulfamethazine coupling, ethanolamine blocking",,,,,,"[""epoxy"",""sulfamethazine ligand""]","[""sulfamethazine""]",[],,"[""pH-dependent affinity""]",,,,,,,,,,,,,,,inclusion bodies containing 33 kDa target protein labeled with IgG anti B17,IgG anti B17-labeled inclusion bodies,recombinant Escherichia coli inclusion bodies; rabbit IgG antibody,33,,,batch incubation in affinity cryogel column followed by washout measurement,5.5,,15 min,,50 mM PBS,,,1 mL cryogel column,250 uL antibody-treated inclusion body suspension applied to column after dilution protocol,,turbidity at 470 nm,,binding_efficiency_pct,72.0,%,maximize,IgG anti B17 inclusion body binding on sulfamethazine cryogel,"[""sulfamethazine-IgG pseudo-bioaffinity"",""pH-dependent affinity"",""antibody-mediated capture"",""specific binding""]",3,0.95,Affinity binding of inclusion bodies on supermacroporous monolithic cryogels using labeling with specific antibodies
PHA-df51cd0526-007,10.1016/j.jbiotec.2005.09.007,train,sulfamethazine modified supermacroporous monolithic acrylamide cryogel,1 mL monolithic cryogel column,"[""polyacrylamide"",""allylglycidyl ether-containing acrylamide cryogel""]","[""acrylamide"",""allylglycidyl ether""]",,"[""N,N'-methylene-bis(acrylamide)""]",,"copolymerization in frozen state, epoxy activation, butanediol-diglycidyl ether treatment, sulfamethazine coupling, ethanolamine blocking",,,,,,"[""epoxy"",""sulfamethazine ligand""]","[""sulfamethazine""]",[],,"[""pH-dependent affinity""]",,,,,,,,,,,,,,,inclusion bodies containing 33 kDa target protein labeled with IgY anti A15,IgY anti A15-labeled inclusion bodies,recombinant Escherichia coli inclusion bodies; hen IgY antibody,33,,,batch incubation in affinity cryogel column followed by washout measurement,5.5,,15 min,,50 mM PBS,,,1 mL cryogel column,250 uL antibody-treated inclusion body suspension applied to column after dilution protocol,,turbidity at 470 nm,,binding_efficiency_pct,63.0,%,maximize,IgY anti A15 inclusion body binding on sulfamethazine cryogel,"[""sulfamethazine-antibody pseudo-bioaffinity"",""pH-dependent affinity"",""antibody-mediated capture"",""specific binding""]",3,0.95,Affinity binding of inclusion bodies on supermacroporous monolithic cryogels using labeling with specific antibodies
PHA-df51cd0526-008,10.1016/j.jbiotec.2005.09.007,train,sulfamethazine modified supermacroporous monolithic acrylamide cryogel,1 mL monolithic cryogel column,"[""polyacrylamide"",""allylglycidyl ether-containing acrylamide cryogel""]","[""acrylamide"",""allylglycidyl ether""]",,"[""N,N'-methylene-bis(acrylamide)""]",,"copolymerization in frozen state, epoxy activation, butanediol-diglycidyl ether treatment, sulfamethazine coupling, ethanolamine blocking",,,,,,"[""epoxy"",""sulfamethazine ligand""]","[""sulfamethazine""]",[],,"[""pH-dependent affinity""]",,,,,,,,,,,,,,,inclusion bodies containing 33 kDa target protein labeled with IgY anti B17,IgY anti B17-labeled inclusion bodies,recombinant Escherichia coli inclusion bodies; hen IgY antibody,33,,,batch incubation in affinity cryogel column followed by washout measurement,5.5,,15 min,,50 mM PBS,,,1 mL cryogel column,250 uL antibody-treated inclusion body suspension applied to column after dilution protocol,,turbidity at 470 nm,,binding_efficiency_pct,50.0,%,maximize,IgY anti B17 inclusion body binding on sulfamethazine cryogel,"[""sulfamethazine-antibody pseudo-bioaffinity"",""pH-dependent affinity"",""antibody-mediated capture"",""specific binding""]",3,0.95,Affinity binding of inclusion bodies on supermacroporous monolithic cryogels using labeling with specific antibodies
PHA-4c592ffa44-001,10.1016/j.jbiotec.2006.11.016,train,amine-functionalized superparamagnetic nanogel,magnetic nanogel,"[""polyacrylamide-derived amine-functionalized polymer""]","[""acrylamide""]",,"[""N,N′-methylene-bis-acrylamide""]",,photochemical in situ polymerization followed by Hoffman degradation,,,,,,"[""amino groups""]",[],"[""Fe3O4 nanoparticles""]",,"[""magnetic"",""superparamagnetic""]",,,,,,,,about 25 nm diameter,,,,,,,α-chymotrypsin,CT,,,,,batch covalent immobilization,7.4,,24 h,,phosphate buffer solution / PBS,,50 mM phosphate buffer,20 mg,3 mL activation solution,,BCA protein assay,,q_norm_mg_g,61.0,mg/g,maximize,CT binding capacity,"[""covalent immobilization"",""EDC/NHS coupling"",""amine-functionalized support""]",3,,Stabilization of α-chymotrypsin by covalent immobilization on amine-functionalized superparamagnetic nanogel
PHA-4c592ffa44-003,10.1016/j.jbiotec.2006.11.016,train,amine-functionalized superparamagnetic nanogel,magnetic nanogel,"[""polyacrylamide-derived amine-functionalized polymer""]","[""acrylamide""]",,"[""N,N′-methylene-bis-acrylamide""]",,photochemical in situ polymerization followed by Hoffman degradation,,,,,,"[""amino groups""]",[],"[""Fe3O4 nanoparticles""]",,"[""magnetic"",""superparamagnetic""]",,,,,,,,about 25 nm diameter,,,,,,,α-chymotrypsin,CT,,,,,temperature and pH activity assay,7.8,60,3 min reaction,,Tris-HCl for temperature assay; PBS for pH assay,CaCl2,0.08 mL of 2 M CaCl2 in 3 mL reaction mixture,,3 mL reaction mixture,,UV/VIS absorbance at 256 nm,,remaining activity,60.0,%,context_dependent,Activity retention at 60°C,"[""thermal stabilization"",""covalent conjugation"",""diffusional limitations""]",3,,Stabilization of α-chymotrypsin by covalent immobilization on amine-functionalized superparamagnetic nanogel
PHA-4c592ffa44-004,10.1016/j.jbiotec.2006.11.016,train,amine-functionalized superparamagnetic nanogel,magnetic nanogel,"[""polyacrylamide-derived amine-functionalized polymer""]","[""acrylamide""]",,"[""N,N′-methylene-bis-acrylamide""]",,photochemical in situ polymerization followed by Hoffman degradation,,,,,,"[""amino groups""]",[],"[""Fe3O4 nanoparticles""]",,"[""magnetic"",""superparamagnetic""]",,,,,,,,about 25 nm diameter,,,,,,,α-chymotrypsin,CT,,,,,thermal stability assay,,85,30 min,,,,,,,,residual enzyme activity assay,,residual activity,88.7,%,context_dependent,Residual activity after thermal incubation,"[""thermal stabilization"",""covalent immobilization"",""conformational stabilization""]",3,,Stabilization of α-chymotrypsin by covalent immobilization on amine-functionalized superparamagnetic nanogel
PHA-4c592ffa44-006,10.1016/j.jbiotec.2006.11.016,train,amine-functionalized superparamagnetic nanogel,magnetic nanogel,"[""polyacrylamide-derived amine-functionalized polymer""]","[""acrylamide""]",,"[""N,N′-methylene-bis-acrylamide""]",,photochemical in situ polymerization followed by Hoffman degradation,,,,,,"[""amino groups""]",[],"[""Fe3O4 nanoparticles""]",,"[""magnetic"",""superparamagnetic""]",,,,,,,,about 25 nm diameter,,,,,,,α-chymotrypsin,CT,,,,,reusability assay,7.8,25,12 repeated uses at intervals of 30 min,,Tris-HCl,CaCl2,0.08 mL of 2 M CaCl2 in assay mixture,,,,enzyme activity assay by absorbance at 256 nm,,retained_capacity_pct,96.8,%,maximize,Reusability after 12 cycles,"[""reusability"",""magnetic separation"",""covalent immobilization"",""resistance to denaturation""]",3,,Stabilization of α-chymotrypsin by covalent immobilization on amine-functionalized superparamagnetic nanogel
