Repository: sunyrain/PHA

# PHA Protein-Hydrogel Adsorption Dataset

Generated: 2026-07-05T11:36:45

## Scope

This curated package organizes literature-derived protein-hydrogel adsorption, binding, immobilization, antifouling, and related biointerface records extracted from the local PHA corpus.

The primary unit is one record:

`paper + hydrogel/sample + protein/mixture + experimental condition + measured outcome`

## Contents

- `data/sources.csv`: article-level metadata, extraction status, and curation decision.
- `data/records_flat.csv`: flattened record-level table with provenance, hydrogel, protein, condition, outcome, mechanism, and quality fields.

File: data/curated/pha_scientific_dataset_20260705/data/inverse_design_seed.csv (part 36 of 62)
record_id,doi,doi_split,hydrogel_name,hydrogel_format,polymer_backbone,monomers,monomer_ratios,crosslinker,crosslinker_concentration,synthesis_method,preparation_solvent,preparation_pH,preparation_temp_C,gelation_time,post_treatment,functional_groups,ligand_or_affinity_group,filler_or_composite,charge_class,responsive_type,swelling_ratio,water_content_pct,porosity_pct,pore_size_value,pore_size_unit,mesh_size,surface_area,particle_size,thickness,roughness,zeta_potential_mV,contact_angle_deg,young_modulus,degradation_or_stability,protein_name,protein_abbreviation,protein_species_or_source,protein_mw_kDa,protein_pI,protein_charge_at_pH,experiment_mode,pH,temperature_C,contact_time,contact_time_unit,buffer,salt_type,salt_concentration,hydrogel_dosage,solution_volume,flow_rate,detection_method,replicate_count,target_name,target_value,target_unit,target_direction,outcome_label,mechanism_tags,source_quality_score,extraction_confidence,article_title
PHA-b84a02ad53-006,10.1016/j.jbiotec.2007.06.021,test,epoxy-activated macroporous poly(dimethylacrylamide) cryogel columns,macroporous monolithic column,"[""poly(dimethylacrylamide)"",""acrylamide-based cryogel""]","[""acrylamide"",""allyl glycidyl ether""]",,"[""N,N'-methylene-bis(acrylamide)""]",,cryopolymerization followed by covalent ligand coupling,,,,,,"[""epoxy groups""]","[""HuLF-binding phages"",""vWF-binding phages"",""polyclonal rabbit anti-vWF antibody""]",[],,[],,,,,,,,,,,,,,,bacteriophage or anti-vWF antibody ligand,,selected phage clones or rabbit antibody,,,,ligand immobilization control,9.5,4,16 h phage coupling; 3 h ethanolamine blocking,,0.1 M carbonate buffer,,,5 ml bed volume for phage coupling; 2 ml bed volume for antibody coupling,10 ml phage suspension; 5 ml antibody solution,,"[""Micro Folin assay""]",,recovery_pct,103.0,%,maximize,ligand coupling yields on cryogel,"[""epoxy covalent coupling"",""ethanolamine blocking"",""plain cryogel nonspecific entrapment control""]",3,0.88,"Macroporous monolithic gels, cryogels, with immobilized phages from phage-display library as a new platform for fast development of affinity adsorbent capable of target capture from crude feeds"
PHA-97492878e8-004,10.1016/j.jbiotec.2014.04.003,train,"hydrogel-grafted quaternary amine membrane, low ligand density",hydrogel-grafted membrane adsorber,"[""cellulose membrane backbone""]",[],,[],,Quaternary amine immobilized via a hydrogel support; detailed synthesis not provided.,,,,,,"[""quaternary amine""]","[""quaternary amine anion-exchange ligand""]",[],"strong anion-exchange, positively charged","[""ionic-strength-sensitive adsorption""]",,,,,,,,,,,,,,,total protein content in adenovirus bioreactor bulk,,293 cell adenovirus production bulk,,,,dynamic binding capacity breakthrough experiment,7.5,,,,50 mM HEPES,,,23 uL membrane adsorber bed volume,,,BCA total protein assay; fractions collected every 0.25 mL,,surface_adsorption_ug_cm2,980.0,ug/cm2,context_dependent,total_protein_DBC10,"[""anion_exchange"",""hydrogel_tentacle_structure"",""convective_flow"",""equilibrium_controlled_adsorption"",""multicomponent_competition""]",3,,Impact of grafting on the design of new membrane adsorbers for adenovirus purification
PHA-97492878e8-005,10.1016/j.jbiotec.2014.04.003,train,"Sartobind Q hydrogel-grafted quaternary amine membrane, medium ligand density",hydrogel-grafted membrane adsorber,"[""cellulose membrane backbone""]",[],,[],,Quaternary amine immobilized via a hydrogel support; detailed synthesis not provided.,,,,,,"[""quaternary amine""]","[""quaternary amine anion-exchange ligand""]",[],"strong anion-exchange, positively charged","[""ionic-strength-sensitive adsorption""]",,,,,,,,,,,,,,,total protein content in adenovirus bioreactor bulk,,293 cell adenovirus production bulk,,,,dynamic binding capacity breakthrough experiment,7.5,,,,50 mM HEPES,,,23 uL membrane adsorber bed volume,,,BCA total protein assay; fractions collected every 0.25 mL,,surface_adsorption_ug_cm2,980.0,ug/cm2,context_dependent,total_protein_DBC10,"[""anion_exchange"",""hydrogel_tentacle_structure"",""convective_flow"",""equilibrium_controlled_adsorption"",""multicomponent_competition""]",3,,Impact of grafting on the design of new membrane adsorbers for adenovirus purification
PHA-97492878e8-006,10.1016/j.jbiotec.2014.04.003,train,"hydrogel-grafted quaternary amine membrane, high ligand density",hydrogel-grafted membrane adsorber,"[""cellulose membrane backbone""]",[],,[],,Quaternary amine immobilized via a hydrogel support; detailed synthesis not provided.,,,,,,"[""quaternary amine""]","[""quaternary amine anion-exchange ligand""]",[],"strong anion-exchange, positively charged","[""ionic-strength-sensitive adsorption""]",,,,,,,,,,,,,,,total protein content in adenovirus bioreactor bulk,,293 cell adenovirus production bulk,,,,dynamic binding capacity breakthrough experiment,7.5,,,,50 mM HEPES,,,23 uL membrane adsorber bed volume,,,BCA total protein assay; fractions collected every 0.25 mL,,surface_adsorption_ug_cm2,1900.0,ug/cm2,context_dependent,total_protein_DBC10,"[""anion_exchange"",""hydrogel_tentacle_structure"",""convective_flow"",""equilibrium_controlled_adsorption"",""ligand_density"",""breakthrough_spreading""]",3,,Impact of grafting on the design of new membrane adsorbers for adenovirus purification
PHA-818b8f4980-003,10.1016/j.jbiotec.2020.07.002,train,PVA/Alg hydrogel entrapped SiO2-lipase,hydrogel beads,"[""polyvinyl alcohol"",""sodium alginate""]",[],,"[""boric acid"",""calcium chloride""]",,Entrapment of optimized SiO2-lipase in PVA/Alg hydrogel beads.,,,,,,"[""hydroxyl"",""carboxylate""]",[],"[""SiO2 nanoparticles""]",,[],,,,,,,,,,,,,,,lipase,,Candida rugosa,,,,storage stability,,4,30 days,,,,,,,,pNPP activity assay,,retained_capacity_pct,76.5,%,maximize,storage stability retained activity,"[""enzyme stabilization"",""leakage prevention"",""denaturation prevention"",""aggregation prevention""]",3,0.95,Improvement of lipase biochemical properties via a two-step immobilization method: Adsorption onto silicon dioxide nanoparticles and entrapment in a polyvinyl alcohol/alginate hydrogel
PHA-818b8f4980-004,10.1016/j.jbiotec.2020.07.002,train,PVA/Alg hydrogel entrapped SiO2-lipase,hydrogel beads,"[""polyvinyl alcohol"",""sodium alginate""]",[],,"[""boric acid"",""calcium chloride""]",,Entrapment of optimized SiO2-lipase in PVA/Alg hydrogel beads.,,,,,,"[""hydroxyl"",""carboxylate""]",[],"[""SiO2 nanoparticles""]",,[],,,,,,,,,,,,,,,lipase,,Candida rugosa,,,,reusability assay,7.0,35,10 cycles; 1 h per cycle,,phosphate buffer solution,,,,,,pNPP activity assay; UV-vis absorbance at 405 nm,,retained_capacity_pct,64.59,%,maximize,retained activity after 10 reuse cycles,"[""leakage prevention"",""mechanical damage"",""enzyme deactivation"",""strong entrapment""]",3,0.95,Improvement of lipase biochemical properties via a two-step immobilization method: Adsorption onto silicon dioxide nanoparticles and entrapment in a polyvinyl alcohol/alginate hydrogel
PHA-14b8699177-006,10.1016/j.jbiotec.2023.01.012,train,PHEMA-VIM cryogel column,cryogel column,poly(2-hydroxyethyl methacrylate),"[""2-hydroxyethyl methacrylate"",""1-vinylimidazole""]",,methylenebisacrylamide,,free radical cryopolymerization at -16 C for 8 h using APS initiator and TEMED catalyst,,,,,,"[""hydroxyl"",""imidazole""]",1-vinylimidazole,[],pH-responsive/protonatable imidazole ligand,"[""pH-responsive affinity interaction""]",92 %,,,,,,,,,,,,,,laccase,,Aspergillus niger fermentation medium,66,,,continuous column purification,,,2 h,,,,,,10 mL,0.5 mL/min,Bradford total protein assay; ABTS activity assay at 420 nm; SDS-PAGE,,recovery_pct,86.66,%,maximize,laccase purification from fermentation medium,"[""affinity chromatography"",""imidazole affinity"",""selective enzyme adsorption""]",3,0.98,Enhanced laccase separation from fermentation medium using cryogel columns
PHA-14b8699177-007,10.1016/j.jbiotec.2023.01.012,train,PHEMA-VIM cryogel column,cryogel column,poly(2-hydroxyethyl methacrylate),"[""2-hydroxyethyl methacrylate"",""1-vinylimidazole""]",,methylenebisacrylamide,,free radical cryopolymerization at -16 C for 8 h using APS initiator and TEMED catalyst,,,,,,"[""hydroxyl"",""imidazole""]",1-vinylimidazole,[],pH-responsive/protonatable imidazole ligand,"[""pH-responsive affinity interaction""]",92 %,,,,,,,,,,,,,,laccase,,,66,,,repeated continuous column adsorption-desorption,4.5,,120 min adsorption; 30 min elution,,adsorption buffer at pH 4.5; desorption with 0.1 M NaCl in 0.1 M pH 7 phosphate buffer,NaCl,0.1 M,,5 mL,,UV absorbance at 280 nm,,retained_capacity_pct,96.4,%,maximize,reusability after 10 adsorption-desorption cycles,"[""reversible secondary interactions"",""hydrogen bonding disruption"",""electrostatic disruption"",""Van der Waals disruption""]",3,0.95,Enhanced laccase separation from fermentation medium using cryogel columns
PHA-f846356807-001,10.1016/j.jchromb.2006.12.035,train,carboxyl-functionalized superparamagnetic nanogels,magnetic core-shell nanogel,"[""poly(MAA)""]","[""methylacrylic acid""]",,"[""N,N'-methylene-bis-acrylamide""]",,photochemical in situ polymerization using Fe3O4 nanoparticles as photoinitiator,,,,,,"[""carboxyl groups"",""carboxylate groups""]","[""NHS-activated ester""]","[""Fe3O4 nanoparticles""]",anionic/carboxyl-functionalized,"[""magnetic""]",,,,,,,,20 ± 3 nm by TEM; 38 nm by PCS before immobilization,,,,,,,alpha-chymotrypsin,CT,commercial source,,,,batch covalent immobilization,6.5,,24 h CT immobilization after 30 min EDC/NHS activation,,"phosphate buffer solution/PBS, 50 mM",,,20 mg,3 mL activation solution; 3 mL immobilization medium,,thermogravimetric analysis,,q_norm_mg_g,30.0,mg/g,maximize,CT binding capacity by TG analysis,"[""EDC/NHS coupling"",""covalent immobilization"",""carboxyl-active ester chemistry""]",3,0.95,Conjugation of enzyme on superparamagnetic nanogels covered with carboxyl groups
PHA-f846356807-002,10.1016/j.jchromb.2006.12.035,train,carboxyl-functionalized superparamagnetic nanogels,magnetic core-shell nanogel,"[""poly(MAA)""]","[""methylacrylic acid""]",,"[""N,N'-methylene-bis-acrylamide""]",,photochemical in situ polymerization using Fe3O4 nanoparticles as photoinitiator,,,,,,"[""carboxyl groups"",""carboxylate groups""]","[""NHS-activated ester""]","[""Fe3O4 nanoparticles""]",anionic/carboxyl-functionalized,"[""magnetic""]",,,,,,,,20 ± 3 nm by TEM; 38 nm by PCS before immobilization; 68 nm after CT immobilization by PCS,,,,,,,alpha-chymotrypsin,CT,commercial source,,,,batch covalent immobilization,6.5,,24 h CT immobilization after 30 min EDC/NHS activation,,"phosphate buffer solution/PBS, 50 mM",,,20 mg,3 mL activation solution; 3 mL immobilization medium,,"BCA protein assay of washing solution, calibrated with BSA",,q_norm_mg_g,37.5,mg/g,maximize,CT binding capacity by BCA protein assay,"[""EDC/NHS coupling"",""covalent immobilization"",""carboxyl-active ester chemistry"",""magnetic recovery""]",3,0.97,Conjugation of enzyme on superparamagnetic nanogels covered with carboxyl groups
PHA-3ce7a1a452-001,10.1016/j.jchromb.2012.01.014,train,Con A-poly(EGDMA) cryogel,supermacroporous monolithic cryogel column,"[""poly(ethylene glycol dimethacrylate)""]","[""ethylene glycol dimethacrylate""]",,"[""N,N'-methylene-bisacrylamide""]",,"free radical cryopolymerization followed by amination, glutaraldehyde activation, and covalent Con A immobilization",,,,,,"[""amine-modified groups"",""glutaraldehyde-activated aldehyde groups""]","[""Concanavalin A""]",[],,[],15.01 g H2O/g dry cryogel,,,,,,,,,,,,,,invertase,,,,5.0,net charge approximately zero at pH 5.0,continuous column adsorption,5.0,,2 h,,20 mM acetate buffer,,,,10 mL,,UV absorbance at 280 nm,,q_norm_mg_g,55.45,mg/g,maximize,maximum invertase adsorption capacity,"[""Con A-glycoprotein affinity"",""pH near isoelectric point"",""electrostatic repulsion away from pI""]",3,0.95,Concanavalin A immobilized poly(ethylene glycol dimethacrylate) based affinity cryogel matrix and usability of invertase immobilization
PHA-3ce7a1a452-002,10.1016/j.jchromb.2012.01.014,train,Con A-poly(EGDMA) cryogel,supermacroporous monolithic cryogel column,"[""poly(ethylene glycol dimethacrylate)""]","[""ethylene glycol dimethacrylate""]",,"[""N,N'-methylene-bisacrylamide""]",,"free radical cryopolymerization followed by amination, glutaraldehyde activation, and covalent Con A immobilization",,,,,,"[""amine-modified groups"",""glutaraldehyde-activated aldehyde groups""]","[""Concanavalin A""]",[],,[],15.01 g H2O/g dry cryogel,,,,,,,,,,,,,,invertase,,,,5.0,,continuous column adsorption,5.0,,,,20 mM acetate buffer,,,,10 mL,0.5 mL/min,UV absorbance at 280 nm,,q_norm_mg_g,55.45,mg/g,maximize,invertase adsorption at low flow rate,"[""residence time"",""mass transfer"",""convective flow""]",3,0.95,Concanavalin A immobilized poly(ethylene glycol dimethacrylate) based affinity cryogel matrix and usability of invertase immobilization
PHA-3ce7a1a452-003,10.1016/j.jchromb.2012.01.014,train,Con A-poly(EGDMA) cryogel,supermacroporous monolithic cryogel column,"[""poly(ethylene glycol dimethacrylate)""]","[""ethylene glycol dimethacrylate""]",,"[""N,N'-methylene-bisacrylamide""]",,"free radical cryopolymerization followed by amination, glutaraldehyde activation, and covalent Con A immobilization",,,,,,"[""amine-modified groups"",""glutaraldehyde-activated aldehyde groups""]","[""Concanavalin A""]",[],,[],15.01 g H2O/g dry cryogel,,,,,,,,,,,,,,invertase,,,,5.0,,continuous column adsorption,5.0,,,,20 mM acetate buffer,,,,10 mL,3.0 mL/min,UV absorbance at 280 nm,,q_norm_mg_g,12.46,mg/g,maximize,invertase adsorption at high flow rate,"[""residence time"",""mass transfer"",""convective flow""]",3,0.95,Concanavalin A immobilized poly(ethylene glycol dimethacrylate) based affinity cryogel matrix and usability of invertase immobilization
PHA-3fa0db1911-001,10.1016/j.jchromb.2012.02.001,train,anti-HBs imprinted composite cryogel membrane,particle-embedded cryogel membrane,"[""poly(2-hydroxyethyl methacrylate) cryogel"",""HEMA/EGDMA/MAT imprinted polymer particles""]","[""HEMA"",""MAT""]",,"[""EGDMA in embedded imprinted particles""]",,Anti-HBs-imprinted particles were embedded into HEMA cryogel precursor and polymerized by APS/TEMED free-radical cryogelation at -16 C for 24 h.,,,,,,"[""hydroxyl"",""ester"",""carboxyl"",""phenolic tyrosine-derived groups"",""amide/amine-associated bands""]","[""anti-HBs molecular imprinting cavities"",""MAT functional monomer""]","[""anti-HBs imprinted polymer particles""]",,"[""molecularly imprinted"",""supermacroporous cryogel""]",5.44 g H2O/g CM,,,,,,,20-63 um embedded particles,,,,,,,anti-hepatitis B surface antibody,anti-HBs,human plasma,,,,continuous flow adsorption through cryogel membrane holder,,,monitored for 120 min; equilibrium almost reached in first 30 min,,isotonic 0.9% NaCl solution dilution medium,NaCl,,,10.0 mL,,Abbott AxSYM microparticle enzyme immunokit system,,maximum adsorption capacity,700.2,mIU/g CM,context_dependent,maximum anti-HBs adsorption capacity,"[""molecular imprinting"",""specific cavities"",""convective transport"",""embedded particles increase surface area""]",3,,Molecular imprinting based composite cryogel membranes for purification of anti-hepatitis B surface antibody by fast protein liquid chromatography
PHA-8ece669b38-004,10.1016/j.jchromb.2012.02.036,train,Cibacron Blue F3GA attached poly(HEMA) cryogel,supermacroporous cryogel,"[""poly(2-hydroxyethyl methacrylate)""]","[""2-hydroxyethyl methacrylate""]",,"[""N,N'-methylene bisacrylamide""]",,poly(HEMA) cryogel with covalently immobilized Cibacron Blue F3GA,,,,,,"[""hydroxyl"",""sulfonic acid"",""primary amine"",""secondary amine""]","[""Cibacron Blue F3GA""]",[],anionic dye-functionalized,"[""reusable affinity adsorbent""]",7.14 g H2O/g dry gel,,,,,,,,,,,,,,recombinant human interferon-alpha,rHuIFN-alpha,human recombinant,19.5,5.9,,adsorption-desorption reuse test,,25,1 h desorption; adsorption contact time not stated in reuse section,,desorption buffer pH 4.0 containing 1.0 M NaCl,NaCl,1.0 M during desorption,,,,UV absorbance at 280 nm,,retained_capacity_pct,95.7,%,maximize,capacity loss after 10 reuse cycles,"[""reusability"",""salt-assisted desorption"",""pH-assisted desorption""]",3,0.95,Evaluation of human interferon adsorption performance of Cibacron Blue F3GA attached cryogels and interferon purification by using FPLC system
PHA-8ece669b38-005,10.1016/j.jchromb.2012.02.036,train,Cibacron Blue F3GA attached poly(HEMA) cryogel FPLC column,cryogel monolith in FPLC column,"[""poly(2-hydroxyethyl methacrylate)""]","[""2-hydroxyethyl methacrylate""]",,"[""N,N'-methylene bisacrylamide""]",,separately prepared poly(HEMA)/CB cryogel loaded into GE Healthcare column,,,,,,"[""hydroxyl"",""sulfonic acid"",""primary amine"",""secondary amine""]","[""Cibacron Blue F3GA""]",[],anionic dye-functionalized,"[""affinity chromatography medium""]",7.14 g H2O/g dry gel,,,,,,,,,,,,,,fibroblast interferon,,human gingival fibroblast extract,19.5,,,FPLC affinity purification,mobile phase A pH 6.0; mobile phase B pH 4.0,,,,20 mM phosphate buffer pH 6.0 and 20 mM acetate buffer pH 4.0 containing 1 M NaCl,NaCl,1 M in mobile phase B,,2 ml extract injected,0.5 ml/min,FPLC UV detection at 280 nm; SDS-PAGE; antiviral activity assay,,recovery_pct,84.6,%,maximize,interferon purification from fibroblast extract,"[""dye affinity"",""selective chromatography"",""salt gradient elution""]",3,0.95,Evaluation of human interferon adsorption performance of Cibacron Blue F3GA attached cryogels and interferon purification by using FPLC system
PHA-e335a386ed-001,10.1016/j.jchromb.2012.06.027,train,sulfonate-functionalized gPore composite fibrous adsorbent,double-roll packed composite fibrous column,"[""cellulose-based mercerized hydrophilic polymeric material"",""grafted polyGMA-DMAA hydrogel""]","[""glycidyl methacrylate"",""dimethyl acrylamide""]",,[],,gamma radiation simultaneous graft polymerization followed by sodium sulfite functionalization,,,,,,"[""sulfonate groups"",""epoxy-derived sulfonate functionality""]","[""sulfonate cation-exchange ligand""]","[""cellulose-based fibrous support""]",strong cation exchanger; negatively charged sulfonate groups,"[""ion-exchange"",""salt-responsive elution""]",2.95,,,>15,um,,,5-80 um swollen fiber thickness; 0.5-10 cm fiber length,,,,,,,lysozyme,,,,,positive inferred from cation-exchange binding at pH 7.5,frontal dynamic breakthrough chromatography,7.5,,,,phosphate buffer,NaCl for elution,"{""elution"":""1 M NaCl in phosphate buffer"",""equilibration"":null}",,,"{""linear_velocity"":75,""unit"":""cm/h""}",UV absorbance at 280 nm,,q_norm_mg_g,283.0,mg/g,maximize,maximum lysozyme dynamic binding capacity,"[""strong cation exchange"",""sulfonate-protein electrostatic interaction"",""convective flow through macropores"",""reduced diffusion limitation""]",3,0.95,"Preparation, characterization, and process performance of composite fibrous adsorbents as cation exchangers for high throughput and high capacity bioseparations"
PHA-dfa7ff0665-r3,10.1016/j.jchromb.2016.12.032,train,Tris-activated polyacrylamide cryogel,supermacroporous monolithic cryogel column,polyacrylamide,"[""acrylamide"",""N,N'-methylene-bis-acrylamide"",""allyl glycidyl ether""]",AAm 4.7% m/v; MAAm 1.3% m/v; AGE 1 mL in 25 mL final volume,"N,N'-methylene-bis-acrylamide",MAAm 1.3% m/v,radical cryopolymerization at -12 C for 24 h followed by covalent Tris immobilization through epoxy-amino reaction,,,,,,"[""amide groups"",""epoxy groups before Tris coupling"",""Tris hydroxyl groups""]",Tris(hydroxymethyl)aminomethane,,,[],19.6 +/- 0.9 g/g,,,,,,,,,,,,,,lysozyme,LYZ,chicken egg white,14.3,11.0,"positive, based on pH 7.5 below reported pI close to 11",frontal affinity chromatography one-step purification,7.5,,,,0.02 mol/L phosphate buffer,NaCl,1.0 mol/L NaCl in 0.02 mol/L sodium phosphate buffer for elution,HR 10/15 glass column containing Tris-cryogel; column length 11.7 cm,,2.0 mL/min,UV 280 nm monitoring; RP-HPLC at 220 nm for lysozyme; Bradford total protein; Shugar activity assay; SDS-PAGE,,recovery_pct,31.0,%,maximize,one-step lysozyme purification yield at pH 7.5,"[""affinity adsorption"",""hydrogen bonding"",""pH effect"",""reduced protein-protein interactions""]",3,,Development of an affinity cryogel for one step purification of lysozyme from chicken egg white
PHA-dfa7ff0665-r4,10.1016/j.jchromb.2016.12.032,train,Tris-activated polyacrylamide cryogel,supermacroporous monolithic cryogel column,polyacrylamide,"[""acrylamide"",""N,N'-methylene-bis-acrylamide"",""allyl glycidyl ether""]",AAm 4.7% m/v; MAAm 1.3% m/v; AGE 1 mL in 25 mL final volume,"N,N'-methylene-bis-acrylamide",MAAm 1.3% m/v,radical cryopolymerization at -12 C for 24 h followed by covalent Tris immobilization through epoxy-amino reaction,,,,,,"[""amide groups"",""epoxy groups before Tris coupling"",""Tris hydroxyl groups""]",Tris(hydroxymethyl)aminomethane,,,[],19.6 +/- 0.9 g/g,,,,,,,,,,,,,,lysozyme,LYZ,chicken egg white,14.3,11.0,"positive, based on pH 8.5 below reported pI close to 11",frontal affinity chromatography one-step purification,8.5,,,,0.02 mol/L phosphate buffer,NaCl,1.0 mol/L NaCl in 0.02 mol/L sodium phosphate buffer for elution,HR 10/15 glass column containing Tris-cryogel; column length 11.7 cm,,2.0 mL/min,UV 280 nm monitoring; RP-HPLC at 220 nm for lysozyme; Bradford total protein; Shugar activity assay; SDS-PAGE,,recovery_pct,21.0,%,maximize,one-step lysozyme purification yield at pH 8.5,"[""affinity adsorption"",""hydrogen bonding"",""pH effect""]",3,,Development of an affinity cryogel for one step purification of lysozyme from chicken egg white
PHA-dfa7ff0665-r5,10.1016/j.jchromb.2016.12.032,train,Tris-activated polyacrylamide cryogel,supermacroporous monolithic cryogel column,polyacrylamide,"[""acrylamide"",""N,N'-methylene-bis-acrylamide"",""allyl glycidyl ether""]",AAm 4.7% m/v; MAAm 1.3% m/v; AGE 1 mL in 25 mL final volume,"N,N'-methylene-bis-acrylamide",MAAm 1.3% m/v,radical cryopolymerization at -12 C for 24 h followed by covalent Tris immobilization through epoxy-amino reaction,,,,,,"[""amide groups"",""epoxy groups before Tris coupling"",""Tris hydroxyl groups""]",Tris(hydroxymethyl)aminomethane,,,[],19.6 +/- 0.9 g/g,,,,,,,,,,,,,,lysozyme,LYZ,chicken egg white,14.3,11.0,"positive, based on pH 9.5 below reported pI close to 11",frontal affinity chromatography one-step purification,9.5,,,,0.02 mol/L phosphate buffer,NaCl,1.0 mol/L NaCl in 0.02 mol/L sodium phosphate buffer for elution,HR 10/15 glass column containing Tris-cryogel; column length 11.7 cm,,2.0 mL/min,UV 280 nm monitoring; RP-HPLC at 220 nm for lysozyme; Bradford total protein; Shugar activity assay; SDS-PAGE,,recovery_pct,13.0,%,maximize,one-step lysozyme purification yield at pH 9.5,"[""affinity adsorption"",""hydrogen bonding"",""pH effect""]",3,,Development of an affinity cryogel for one step purification of lysozyme from chicken egg white
PHA-dfa7ff0665-r6,10.1016/j.jchromb.2016.12.032,train,Tris-activated polyacrylamide cryogel,supermacroporous monolithic cryogel column,polyacrylamide,"[""acrylamide"",""N,N'-methylene-bis-acrylamide"",""allyl glycidyl ether""]",AAm 4.7% m/v; MAAm 1.3% m/v; AGE 1 mL in 25 mL final volume,"N,N'-methylene-bis-acrylamide",MAAm 1.3% m/v,radical cryopolymerization at -12 C for 24 h followed by covalent Tris immobilization through epoxy-amino reaction,,,,,,"[""amide groups"",""epoxy groups before Tris coupling"",""Tris hydroxyl groups""]",Tris(hydroxymethyl)aminomethane,,,[],19.6 +/- 0.9 g/g,,,,,,,,,,,,,,lysozyme,LYZ,chicken egg white,14.3,11.0,,frontal affinity chromatography one-step purification,,,,,"phosphate buffer, final concentration 0.02 mol/L",NaCl,1.0 mol/L NaCl in phosphate buffer for elution,HR 10/15 glass column containing Tris-cryogel; column length 11.7 cm,,2.0 mL/min,UV 280 nm monitoring; RP-HPLC at 220 nm for lysozyme; Bradford total protein; Shugar activity assay,,recovery_pct,12.0,%,maximize,lysozyme purification yield at dilution 1:0 and flow 2 mL/min,"[""affinity adsorption"",""dilution effect"",""steric hindrance"",""viscosity/axial dispersion""]",3,,Development of an affinity cryogel for one step purification of lysozyme from chicken egg white
PHA-dfa7ff0665-r7,10.1016/j.jchromb.2016.12.032,train,Tris-activated polyacrylamide cryogel,supermacroporous monolithic cryogel column,polyacrylamide,"[""acrylamide"",""N,N'-methylene-bis-acrylamide"",""allyl glycidyl ether""]",AAm 4.7% m/v; MAAm 1.3% m/v; AGE 1 mL in 25 mL final volume,"N,N'-methylene-bis-acrylamide",MAAm 1.3% m/v,radical cryopolymerization at -12 C for 24 h followed by covalent Tris immobilization through epoxy-amino reaction,,,,,,"[""amide groups"",""epoxy groups before Tris coupling"",""Tris hydroxyl groups""]",Tris(hydroxymethyl)aminomethane,,,[],19.6 +/- 0.9 g/g,,,,,,,,,,,,,,lysozyme,LYZ,chicken egg white,14.3,11.0,,frontal affinity chromatography one-step purification,,,,,"phosphate buffer, final concentration 0.02 mol/L",NaCl,1.0 mol/L NaCl in phosphate buffer for elution,HR 10/15 glass column containing Tris-cryogel; column length 11.7 cm,,4.0 mL/min,UV 280 nm monitoring; RP-HPLC at 220 nm for lysozyme; Bradford total protein; Shugar activity assay,,recovery_pct,12.0,%,maximize,lysozyme purification yield at dilution 1:0 and flow 4 mL/min,"[""affinity adsorption"",""dilution effect"",""steric hindrance"",""viscosity/axial dispersion""]",3,,Development of an affinity cryogel for one step purification of lysozyme from chicken egg white
PHA-dfa7ff0665-r8,10.1016/j.jchromb.2016.12.032,train,Tris-activated polyacrylamide cryogel,supermacroporous monolithic cryogel column,polyacrylamide,"[""acrylamide"",""N,N'-methylene-bis-acrylamide"",""allyl glycidyl ether""]",AAm 4.7% m/v; MAAm 1.3% m/v; AGE 1 mL in 25 mL final volume,"N,N'-methylene-bis-acrylamide",MAAm 1.3% m/v,radical cryopolymerization at -12 C for 24 h followed by covalent Tris immobilization through epoxy-amino reaction,,,,,,"[""amide groups"",""epoxy groups before Tris coupling"",""Tris hydroxyl groups""]",Tris(hydroxymethyl)aminomethane,,,[],19.6 +/- 0.9 g/g,,,,,,,,,,,,,,lysozyme,LYZ,chicken egg white,14.3,11.0,,frontal affinity chromatography one-step purification,,,,,"phosphate buffer, final concentration 0.02 mol/L",NaCl,1.0 mol/L NaCl in phosphate buffer for elution,HR 10/15 glass column containing Tris-cryogel; column length 11.7 cm,,8.0 mL/min,UV 280 nm monitoring; RP-HPLC at 220 nm for lysozyme; Bradford total protein; Shugar activity assay,,recovery_pct,13.0,%,maximize,lysozyme purification yield at dilution 1:0 and flow 8 mL/min,"[""affinity adsorption"",""dilution effect"",""steric hindrance"",""viscosity/axial dispersion""]",3,,Development of an affinity cryogel for one step purification of lysozyme from chicken egg white
PHA-dfa7ff0665-r9,10.1016/j.jchromb.2016.12.032,train,Tris-activated polyacrylamide cryogel,supermacroporous monolithic cryogel column,polyacrylamide,"[""acrylamide"",""N,N'-methylene-bis-acrylamide"",""allyl glycidyl ether""]",AAm 4.7% m/v; MAAm 1.3% m/v; AGE 1 mL in 25 mL final volume,"N,N'-methylene-bis-acrylamide",MAAm 1.3% m/v,radical cryopolymerization at -12 C for 24 h followed by covalent Tris immobilization through epoxy-amino reaction,,,,,,"[""amide groups"",""epoxy groups before Tris coupling"",""Tris hydroxyl groups""]",Tris(hydroxymethyl)aminomethane,,,[],19.6 +/- 0.9 g/g,,,,,,,,,,,,,,lysozyme,LYZ,chicken egg white,14.3,11.0,,frontal affinity chromatography one-step purification,,,,,"phosphate buffer, final concentration 0.02 mol/L",NaCl,1.0 mol/L NaCl in phosphate buffer for elution,HR 10/15 glass column containing Tris-cryogel; column length 11.7 cm,,2.0 mL/min,UV 280 nm monitoring; RP-HPLC at 220 nm for lysozyme; Bradford total protein; Shugar activity assay,,recovery_pct,36.0,%,maximize,lysozyme purification yield at dilution 1:2 and flow 2 mL/min,"[""affinity adsorption"",""dilution effect"",""steric hindrance"",""viscosity/axial dispersion""]",3,,Development of an affinity cryogel for one step purification of lysozyme from chicken egg white
PHA-dfa7ff0665-r10,10.1016/j.jchromb.2016.12.032,train,Tris-activated polyacrylamide cryogel,supermacroporous monolithic cryogel column,polyacrylamide,"[""acrylamide"",""N,N'-methylene-bis-acrylamide"",""allyl glycidyl ether""]",AAm 4.7% m/v; MAAm 1.3% m/v; AGE 1 mL in 25 mL final volume,"N,N'-methylene-bis-acrylamide",MAAm 1.3% m/v,radical cryopolymerization at -12 C for 24 h followed by covalent Tris immobilization through epoxy-amino reaction,,,,,,"[""amide groups"",""epoxy groups before Tris coupling"",""Tris hydroxyl groups""]",Tris(hydroxymethyl)aminomethane,,,[],19.6 +/- 0.9 g/g,,,,,,,,,,,,,,lysozyme,LYZ,chicken egg white,14.3,11.0,,frontal affinity chromatography one-step purification,,,,,"phosphate buffer, final concentration 0.02 mol/L",NaCl,1.0 mol/L NaCl in phosphate buffer for elution,HR 10/15 glass column containing Tris-cryogel; column length 11.7 cm,,4.0 mL/min,UV 280 nm monitoring; RP-HPLC at 220 nm for lysozyme; Bradford total protein; Shugar activity assay,,recovery_pct,38.0,%,maximize,lysozyme purification yield at dilution 1:2 and flow 4 mL/min,"[""affinity adsorption"",""dilution effect"",""steric hindrance"",""viscosity/axial dispersion""]",3,,Development of an affinity cryogel for one step purification of lysozyme from chicken egg white
PHA-dfa7ff0665-r11,10.1016/j.jchromb.2016.12.032,train,Tris-activated polyacrylamide cryogel,supermacroporous monolithic cryogel column,polyacrylamide,"[""acrylamide"",""N,N'-methylene-bis-acrylamide"",""allyl glycidyl ether""]",AAm 4.7% m/v; MAAm 1.3% m/v; AGE 1 mL in 25 mL final volume,"N,N'-methylene-bis-acrylamide",MAAm 1.3% m/v,radical cryopolymerization at -12 C for 24 h followed by covalent Tris immobilization through epoxy-amino reaction,,,,,,"[""amide groups"",""epoxy groups before Tris coupling"",""Tris hydroxyl groups""]",Tris(hydroxymethyl)aminomethane,,,[],19.6 +/- 0.9 g/g,,,,,,,,,,,,,,lysozyme,LYZ,chicken egg white,14.3,11.0,,frontal affinity chromatography one-step purification,,,,,"phosphate buffer, final concentration 0.02 mol/L",NaCl,1.0 mol/L NaCl in phosphate buffer for elution,HR 10/15 glass column containing Tris-cryogel; column length 11.7 cm,,8.0 mL/min,UV 280 nm monitoring; RP-HPLC at 220 nm for lysozyme; Bradford total protein; Shugar activity assay,,recovery_pct,40.0,%,maximize,lysozyme purification yield at dilution 1:2 and flow 8 mL/min,"[""affinity adsorption"",""dilution effect"",""steric hindrance"",""viscosity/axial dispersion""]",3,,Development of an affinity cryogel for one step purification of lysozyme from chicken egg white
PHA-dfa7ff0665-r12,10.1016/j.jchromb.2016.12.032,train,Tris-activated polyacrylamide cryogel,supermacroporous monolithic cryogel column,polyacrylamide,"[""acrylamide"",""N,N'-methylene-bis-acrylamide"",""allyl glycidyl ether""]",AAm 4.7% m/v; MAAm 1.3% m/v; AGE 1 mL in 25 mL final volume,"N,N'-methylene-bis-acrylamide",MAAm 1.3% m/v,radical cryopolymerization at -12 C for 24 h followed by covalent Tris immobilization through epoxy-amino reaction,,,,,,"[""amide groups"",""epoxy groups before Tris coupling"",""Tris hydroxyl groups""]",Tris(hydroxymethyl)aminomethane,,,[],19.6 +/- 0.9 g/g,,,,,,,,,,,,,,lysozyme,LYZ,chicken egg white,14.3,11.0,,frontal affinity chromatography one-step purification,,,,,"phosphate buffer, final concentration 0.02 mol/L",NaCl,1.0 mol/L NaCl in phosphate buffer for elution,HR 10/15 glass column containing Tris-cryogel; column length 11.7 cm,,2.0 mL/min,UV 280 nm monitoring; RP-HPLC at 220 nm for lysozyme; Bradford total protein; Shugar activity assay,,recovery_pct,71.0,%,maximize,lysozyme purification yield at dilution 1:4 and flow 2 mL/min,"[""affinity adsorption"",""dilution effect"",""steric hindrance"",""viscosity/axial dispersion""]",3,,Development of an affinity cryogel for one step purification of lysozyme from chicken egg white
PHA-dfa7ff0665-r13,10.1016/j.jchromb.2016.12.032,train,Tris-activated polyacrylamide cryogel,supermacroporous monolithic cryogel column,polyacrylamide,"[""acrylamide"",""N,N'-methylene-bis-acrylamide"",""allyl glycidyl ether""]",AAm 4.7% m/v; MAAm 1.3% m/v; AGE 1 mL in 25 mL final volume,"N,N'-methylene-bis-acrylamide",MAAm 1.3% m/v,radical cryopolymerization at -12 C for 24 h followed by covalent Tris immobilization through epoxy-amino reaction,,,,,,"[""amide groups"",""epoxy groups before Tris coupling"",""Tris hydroxyl groups""]",Tris(hydroxymethyl)aminomethane,,,[],19.6 +/- 0.9 g/g,,,,,,,,,,,,,,lysozyme,LYZ,chicken egg white,14.3,11.0,,frontal affinity chromatography one-step purification,,,,,"phosphate buffer, final concentration 0.02 mol/L",NaCl,1.0 mol/L NaCl in phosphate buffer for elution,HR 10/15 glass column containing Tris-cryogel; column length 11.7 cm,,4.0 mL/min,UV 280 nm monitoring; RP-HPLC at 220 nm for lysozyme; Bradford total protein; Shugar activity assay,,recovery_pct,73.0,%,maximize,lysozyme purification yield at dilution 1:4 and flow 4 mL/min,"[""affinity adsorption"",""dilution effect"",""steric hindrance"",""viscosity/axial dispersion""]",3,,Development of an affinity cryogel for one step purification of lysozyme from chicken egg white
PHA-dfa7ff0665-r14,10.1016/j.jchromb.2016.12.032,train,Tris-activated polyacrylamide cryogel,supermacroporous monolithic cryogel column,polyacrylamide,"[""acrylamide"",""N,N'-methylene-bis-acrylamide"",""allyl glycidyl ether""]",AAm 4.7% m/v; MAAm 1.3% m/v; AGE 1 mL in 25 mL final volume,"N,N'-methylene-bis-acrylamide",MAAm 1.3% m/v,radical cryopolymerization at -12 C for 24 h followed by covalent Tris immobilization through epoxy-amino reaction,,,,,,"[""amide groups"",""epoxy groups before Tris coupling"",""Tris hydroxyl groups""]",Tris(hydroxymethyl)aminomethane,,,[],19.6 +/- 0.9 g/g,,,,,,,,,,,,,,lysozyme,LYZ,chicken egg white,14.3,11.0,,frontal affinity chromatography one-step purification,,,,,"phosphate buffer, final concentration 0.02 mol/L",NaCl,1.0 mol/L NaCl in phosphate buffer for elution,HR 10/15 glass column containing Tris-cryogel; column length 11.7 cm,,8.0 mL/min,UV 280 nm monitoring; RP-HPLC at 220 nm for lysozyme; Bradford total protein; Shugar activity assay,,recovery_pct,72.0,%,maximize,lysozyme purification yield at dilution 1:4 and flow 8 mL/min,"[""affinity adsorption"",""dilution effect"",""steric hindrance"",""viscosity/axial dispersion""]",3,,Development of an affinity cryogel for one step purification of lysozyme from chicken egg white
PHA-93226f9075-001,10.1016/j.jchromb.2019.121783,train,polyacrylamide-alginate cryogel,monolithic cryogel chromatographic bed,"[""polyacrylamide"",""alginate""]","[""acrylamide"",""sodium alginate""]",,"[""N,N'-methylene-bis-acrylamide"",""calcium chloride""]",,cryo-copolymerization at -20 C using APS/TEMED initiation,,,,,,"[""amide"",""carboxylate"",""hydroxyl""]",[],[],anionic or weakly anionic matrix from alginate carboxylate groups,,water adsorbed from water vapor: 5.82 +/- 0.83% H2O/g dried cryogel,,,,,,,,,,,,,,immunoglobulin G,IgG,human serum,,polyclonal human IgG pI range reported as 6.9-9.3,"many IgG molecules positive, negative, zero, or near zero at pH 7.0 according to authors",chromatographic purification,7.0,25 +/- 2,,,Tris-HCl,NaCl in elution buffer,10 mmol/L Tris-HCl adsorption buffer; 1.0 mol/L NaCl in elution buffer,3.0 mL bed volume,1.0 mL feed prepared with 70 uL serum diluted 15 times,0.5 mL/min,"[""A280 monitoring"",""Bradford total protein"",""SDS-PAGE"",""ELISA for IgG and HSA""]",,recovery_pct,83.0,%,maximize,IgG purification from human serum,"[""electrostatic interaction"",""alginate carboxylate interaction""]",3,0.97,Polyacrylamide-alginate (PAAm-Alg) and phospho-L-tyrosine-linked PAAm-Alg monolithic cryogels: Purification of IgG from human serum
PHA-93226f9075-006,10.1016/j.jchromb.2019.121783,train,phospho-L-tyrosine-linked polyacrylamide-alginate cryogel,monolithic cryogel pieces in batch adsorption,"[""polyacrylamide"",""alginate""]","[""acrylamide"",""sodium alginate""]",,"[""N,N'-methylene-bis-acrylamide"",""calcium chloride""]",,"PAAm-Alg cryogel activation with 1,4-butanediol diglycidyl ether followed by P-Tyr immobilization through amino group",,,,,,"[""amide"",""carboxylate"",""hydroxyl"",""epoxy-derived spacer"",""phosphate"",""aromatic group""]","[""ortho-phospho-L-tyrosine""]",[],anionic affinity matrix with alginate carboxylate and P-Tyr phosphate/carboxylate groups,,water adsorbed from water vapor: 6.11 +/- 1.81% H2O/g dried cryogel,,,,,,,,,,,,,,immunoglobulin G,IgG,"gamma globulins from human blood, purified human IgG",,polyclonal human IgG pI range reported as 6.9-9.3,positively charged at pH 6.0 according to authors,batch equilibrium adsorption isotherm,6.0,25,8 h,,sodium phosphate,,10 mmol/L buffer,60 mg cryogel,2.0 mL,,"[""Bradford assay""]",,q_norm_mg_g,36.12,mg/g,maximize,Langmuir maximum IgG adsorption capacity,"[""electrostatic interaction"",""P-Tyr phosphate interaction"",""homogeneous binding sites"",""batch pore access limitation""]",3,0.99,Polyacrylamide-alginate (PAAm-Alg) and phospho-L-tyrosine-linked PAAm-Alg monolithic cryogels: Purification of IgG from human serum
PHA-93226f9075-007,10.1016/j.jchromb.2019.121783,train,polyacrylamide-alginate cryogel,monolithic cryogel chromatographic bed,"[""polyacrylamide"",""alginate""]","[""acrylamide"",""sodium alginate""]",,"[""N,N'-methylene-bis-acrylamide"",""calcium chloride""]",,cryo-copolymerization at -20 C using APS/TEMED initiation,,,,,,"[""amide"",""carboxylate"",""hydroxyl""]",[],[],anionic or weakly anionic matrix from alginate carboxylate groups,,water adsorbed from water vapor: 5.82 +/- 0.83% H2O/g dried cryogel,,,,,,,,,,,,,,immunoglobulin G,IgG,high-purity human IgG,,polyclonal human IgG pI range reported as 6.9-9.3,"many IgG molecules positive, negative, zero, or near zero at pH 7.0 according to authors",chromatographic buffer screening,7.0,25 +/- 2,,,HEPES,,25 mmol/L buffer,3.0 mL cryogel bed,1.0 mL IgG feed,0.5 mL/min,"[""A280 monitoring"",""Bradford assay""]",,binding_efficiency_pct,84.5,%,maximize,IgG adsorbed in buffer screen,"[""electrostatic interaction"",""low ionic strength""]",2,0.93,Polyacrylamide-alginate (PAAm-Alg) and phospho-L-tyrosine-linked PAAm-Alg monolithic cryogels: Purification of IgG from human serum
PHA-93226f9075-008,10.1016/j.jchromb.2019.121783,train,phospho-L-tyrosine-linked polyacrylamide-alginate cryogel,monolithic cryogel chromatographic bed,"[""polyacrylamide"",""alginate""]","[""acrylamide"",""sodium alginate""]",,"[""N,N'-methylene-bis-acrylamide"",""calcium chloride""]",,"PAAm-Alg cryogel activation with 1,4-butanediol diglycidyl ether followed by P-Tyr immobilization through amino group",,,,,,"[""amide"",""carboxylate"",""hydroxyl"",""epoxy-derived spacer"",""phosphate"",""aromatic group""]","[""ortho-phospho-L-tyrosine""]",[],anionic affinity matrix with alginate carboxylate and P-Tyr phosphate/carboxylate groups,,water adsorbed from water vapor: 6.11 +/- 1.81% H2O/g dried cryogel,,,,,,,,,,,,,,immunoglobulin G,IgG,high-purity human IgG,,polyclonal human IgG pI range reported as 6.9-9.3,"many IgG molecules positive, negative, zero, or near zero at pH 7.0 according to authors",chromatographic buffer screening,7.0,25 +/- 2,,,HEPES,,25 mmol/L buffer,3.0 mL cryogel bed,1.0 mL IgG feed,0.5 mL/min,"[""A280 monitoring"",""Bradford assay""]",,binding_efficiency_pct,66.6,%,maximize,IgG adsorbed in buffer screen,"[""electrostatic interaction"",""P-Tyr phosphate interaction"",""low ionic strength""]",2,0.93,Polyacrylamide-alginate (PAAm-Alg) and phospho-L-tyrosine-linked PAAm-Alg monolithic cryogels: Purification of IgG from human serum
PHA-014577f691-001,10.1016/j.jchromb.2020.122396,train,papain immobilized poly(hydroxyethyl methacrylate-co-glycidyl methacrylate) cryogel,supermacroporous cryogel bioreactor,"[""poly(hydroxyethyl methacrylate-co-glycidyl methacrylate)""]","[""2-hydroxyethyl methacrylate"",""glycidyl methacrylate""]",,"[""ethylene glycol dimethacrylate""]",,bulk cryopolymerization under partially frozen conditions at -12 °C for 18 h,,,,,,"[""epoxy"",""hydroxyl"",""amide after papain immobilization""]","[""epoxy group""]","[""sodium dodecyl sulfate""]",,[],620%,,,,,,,5-40 μm particle-like structures by SEM,,,,,,,papain,,papaya latex,,,,flow-through immobilization in cryogel bioreactor,7.4,4,2 h,,100 mM PBS,,,2.0 mL swollen cryogel volume,10 mL papain solution,1 mL/min,UV-Vis absorbance at 280 nm from initial and final papain concentrations; FTIR confirmation,,q_norm_mg_g,46.5,mg/g,maximize,papain immobilization capacity,"[""epoxy covalent immobilization"",""enzyme-support reaction"",""hydrophilic swelling increase""]",3,0.95,Purification of Fab and Fc using papain immobilized cryogel bioreactor separator system
