Repository: sunyrain/PHA

# PHA Protein-Hydrogel Adsorption Dataset

Generated: 2026-07-05T11:36:45

## Scope

This curated package organizes literature-derived protein-hydrogel adsorption, binding, immobilization, antifouling, and related biointerface records extracted from the local PHA corpus.

The primary unit is one record:

`paper + hydrogel/sample + protein/mixture + experimental condition + measured outcome`

## Contents

- `data/sources.csv`: article-level metadata, extraction status, and curation decision.
- `data/records_flat.csv`: flattened record-level table with provenance, hydrogel, protein, condition, outcome, mechanism, and quality fields.

File: data/curated/pha_scientific_dataset_20260705/data/inverse_design_seed.csv (part 37 of 62)
record_id,doi,doi_split,hydrogel_name,hydrogel_format,polymer_backbone,monomers,monomer_ratios,crosslinker,crosslinker_concentration,synthesis_method,preparation_solvent,preparation_pH,preparation_temp_C,gelation_time,post_treatment,functional_groups,ligand_or_affinity_group,filler_or_composite,charge_class,responsive_type,swelling_ratio,water_content_pct,porosity_pct,pore_size_value,pore_size_unit,mesh_size,surface_area,particle_size,thickness,roughness,zeta_potential_mV,contact_angle_deg,young_modulus,degradation_or_stability,protein_name,protein_abbreviation,protein_species_or_source,protein_mw_kDa,protein_pI,protein_charge_at_pH,experiment_mode,pH,temperature_C,contact_time,contact_time_unit,buffer,salt_type,salt_concentration,hydrogel_dosage,solution_volume,flow_rate,detection_method,replicate_count,target_name,target_value,target_unit,target_direction,outcome_label,mechanism_tags,source_quality_score,extraction_confidence,article_title
PHA-5cd4bea4e6-001,10.1016/j.jchromb.2020.122435,train,L-tryptophan-functionalized polyacrylamide cryogel,dried cryogel piece in batch tube,"[""polyacrylamide""]","[""acrylamide"",""N,N'-methylene-bis-acrylamide/MAAm as reported"",""allyl glycidyl ether""]",,"[""N,N'-methylene-bis-acrylamide"",""glutaraldehyde linker for ligand immobilization""]",,cryopolymerization at -14 C followed by hexanediamine/glutaraldehyde ligand immobilization and sodium borohydride reduction,,,,,surface coated with L-tryptophan,"[""amide"",""epoxy/ether"",""amine spacer"",""indole aromatic group"",""carboxylate""]","[""L-tryptophan""]",[],hydrophobic amino acid ligand; tryptophan pI reported as 5.89,[],,,,,,,,,,,,,,,ora-pro-nobis leaf crude protein mixture,OPN proteins,Pereskia aculeata Miller leaves,,,not directly reported for batch pH 4.0,batch adsorption,4.0,25,24 h,,sodium sulfate saline solution,"[""sodium sulfate"",""sodium chloride""]","[{""salt"":""sodium sulfate"",""unit"":""mol L^-1"",""value"":0.02},{""salt"":""NaCl"",""unit"":""mol L^-1"",""value"":0.0}]",approximately 0.02 g dried cryogel,5.0 mL total,,Bradford assay at 595 nm using BSA standard,3,q_norm_mg_g,16.46,mg/g,maximize,OPN protein adsorptive capacity,"[""hydrophobic interaction"",""pi-pi interaction"",""secondary hydrogen bonding"",""Van der Waals interaction""]",3,0.99,Amino acid-based hydrophobic affinity cryogel for protein purification from ora-pro-nobis (Pereskia aculeata Miller) leaves
PHA-5cd4bea4e6-002,10.1016/j.jchromb.2020.122435,train,L-tryptophan-functionalized polyacrylamide cryogel,dried cryogel piece in batch tube,"[""polyacrylamide""]","[""acrylamide"",""N,N'-methylene-bis-acrylamide/MAAm as reported"",""allyl glycidyl ether""]",,"[""N,N'-methylene-bis-acrylamide"",""glutaraldehyde linker for ligand immobilization""]",,cryopolymerization at -14 C followed by hexanediamine/glutaraldehyde ligand immobilization and sodium borohydride reduction,,,,,surface coated with L-tryptophan,"[""amide"",""epoxy/ether"",""amine spacer"",""indole aromatic group"",""carboxylate""]","[""L-tryptophan""]",[],hydrophobic amino acid ligand; tryptophan pI reported as 5.89,[],,,,,,,,,,,,,,,ora-pro-nobis leaf crude protein mixture,OPN proteins,Pereskia aculeata Miller leaves,,,not directly reported for batch pH 5.5,batch adsorption,5.5,25,24 h,,sodium sulfate saline solution,"[""sodium sulfate"",""sodium chloride""]","[{""salt"":""sodium sulfate"",""unit"":""mol L^-1"",""value"":0.02},{""salt"":""NaCl"",""unit"":""mol L^-1"",""value"":0.0}]",approximately 0.02 g dried cryogel,5.0 mL total,,Bradford assay at 595 nm using BSA standard,3,q_norm_mg_g,22.84,mg/g,maximize,OPN protein adsorptive capacity,"[""hydrophobic interaction"",""pi-pi interaction"",""secondary hydrogen bonding"",""Van der Waals interaction""]",3,0.99,Amino acid-based hydrophobic affinity cryogel for protein purification from ora-pro-nobis (Pereskia aculeata Miller) leaves
PHA-5cd4bea4e6-003,10.1016/j.jchromb.2020.122435,train,L-tryptophan-functionalized polyacrylamide cryogel,dried cryogel piece in batch tube,"[""polyacrylamide""]","[""acrylamide"",""N,N'-methylene-bis-acrylamide/MAAm as reported"",""allyl glycidyl ether""]",,"[""N,N'-methylene-bis-acrylamide"",""glutaraldehyde linker for ligand immobilization""]",,cryopolymerization at -14 C followed by hexanediamine/glutaraldehyde ligand immobilization and sodium borohydride reduction,,,,,surface coated with L-tryptophan,"[""amide"",""epoxy/ether"",""amine spacer"",""indole aromatic group"",""carboxylate""]","[""L-tryptophan""]",[],hydrophobic amino acid ligand; tryptophan pI reported as 5.89,[],,,,,,,,,,,,,,,ora-pro-nobis leaf crude protein mixture,OPN proteins,Pereskia aculeata Miller leaves,,,not directly reported for batch pH 7.0,batch adsorption,7.0,25,24 h,,sodium sulfate saline solution,"[""sodium sulfate"",""sodium chloride""]","[{""salt"":""sodium sulfate"",""unit"":""mol L^-1"",""value"":0.02},{""salt"":""NaCl"",""unit"":""mol L^-1"",""value"":0.0}]",approximately 0.02 g dried cryogel,5.0 mL total,,Bradford assay at 595 nm using BSA standard,3,q_norm_mg_g,62.76,mg/g,maximize,OPN protein adsorptive capacity,"[""hydrophobic interaction"",""pi-pi interaction"",""secondary hydrogen bonding"",""Van der Waals interaction""]",3,0.99,Amino acid-based hydrophobic affinity cryogel for protein purification from ora-pro-nobis (Pereskia aculeata Miller) leaves
PHA-5cd4bea4e6-004,10.1016/j.jchromb.2020.122435,train,L-tryptophan-functionalized polyacrylamide cryogel,dried cryogel piece in batch tube,"[""polyacrylamide""]","[""acrylamide"",""N,N'-methylene-bis-acrylamide/MAAm as reported"",""allyl glycidyl ether""]",,"[""N,N'-methylene-bis-acrylamide"",""glutaraldehyde linker for ligand immobilization""]",,cryopolymerization at -14 C followed by hexanediamine/glutaraldehyde ligand immobilization and sodium borohydride reduction,,,,,surface coated with L-tryptophan,"[""amide"",""epoxy/ether"",""amine spacer"",""indole aromatic group"",""carboxylate""]","[""L-tryptophan""]",[],hydrophobic amino acid ligand; tryptophan pI reported as 5.89,[],,,,,,,,,,,,,,,ora-pro-nobis leaf crude protein mixture,OPN proteins,Pereskia aculeata Miller leaves,,,not directly reported for batch pH 4.0,batch adsorption,4.0,25,24 h,,sodium sulfate saline solution,"[""sodium sulfate"",""sodium chloride""]","[{""salt"":""sodium sulfate"",""unit"":""mol L^-1"",""value"":0.1},{""salt"":""NaCl"",""unit"":""mol L^-1"",""value"":0.0}]",approximately 0.02 g dried cryogel,5.0 mL total,,Bradford assay at 595 nm using BSA standard,3,q_norm_mg_g,17.76,mg/g,maximize,OPN protein adsorptive capacity,"[""hydrophobic interaction"",""pi-pi interaction"",""secondary hydrogen bonding"",""Van der Waals interaction"",""Hofmeister salt effect""]",3,0.99,Amino acid-based hydrophobic affinity cryogel for protein purification from ora-pro-nobis (Pereskia aculeata Miller) leaves
PHA-5cd4bea4e6-005,10.1016/j.jchromb.2020.122435,train,L-tryptophan-functionalized polyacrylamide cryogel,dried cryogel piece in batch tube,"[""polyacrylamide""]","[""acrylamide"",""N,N'-methylene-bis-acrylamide/MAAm as reported"",""allyl glycidyl ether""]",,"[""N,N'-methylene-bis-acrylamide"",""glutaraldehyde linker for ligand immobilization""]",,cryopolymerization at -14 C followed by hexanediamine/glutaraldehyde ligand immobilization and sodium borohydride reduction,,,,,surface coated with L-tryptophan,"[""amide"",""epoxy/ether"",""amine spacer"",""indole aromatic group"",""carboxylate""]","[""L-tryptophan""]",[],hydrophobic amino acid ligand; tryptophan pI reported as 5.89,[],,,,,,,,,,,,,,,ora-pro-nobis leaf crude protein mixture,OPN proteins,Pereskia aculeata Miller leaves,,,not directly reported for batch pH 5.5,batch adsorption,5.5,25,24 h,,sodium sulfate saline solution,"[""sodium sulfate"",""sodium chloride""]","[{""salt"":""sodium sulfate"",""unit"":""mol L^-1"",""value"":0.1},{""salt"":""NaCl"",""unit"":""mol L^-1"",""value"":0.0}]",approximately 0.02 g dried cryogel,5.0 mL total,,Bradford assay at 595 nm using BSA standard,3,q_norm_mg_g,16.59,mg/g,maximize,OPN protein adsorptive capacity,"[""hydrophobic interaction"",""pi-pi interaction"",""secondary hydrogen bonding"",""Van der Waals interaction"",""Hofmeister salt effect""]",3,0.99,Amino acid-based hydrophobic affinity cryogel for protein purification from ora-pro-nobis (Pereskia aculeata Miller) leaves
PHA-5cd4bea4e6-006,10.1016/j.jchromb.2020.122435,train,L-tryptophan-functionalized polyacrylamide cryogel,dried cryogel piece in batch tube,"[""polyacrylamide""]","[""acrylamide"",""N,N'-methylene-bis-acrylamide/MAAm as reported"",""allyl glycidyl ether""]",,"[""N,N'-methylene-bis-acrylamide"",""glutaraldehyde linker for ligand immobilization""]",,cryopolymerization at -14 C followed by hexanediamine/glutaraldehyde ligand immobilization and sodium borohydride reduction,,,,,surface coated with L-tryptophan,"[""amide"",""epoxy/ether"",""amine spacer"",""indole aromatic group"",""carboxylate""]","[""L-tryptophan""]",[],hydrophobic amino acid ligand; tryptophan pI reported as 5.89,[],,,,,,,,,,,,,,,ora-pro-nobis leaf crude protein mixture,OPN proteins,Pereskia aculeata Miller leaves,,,not directly reported for batch pH 7.0,batch adsorption,7.0,25,24 h,,sodium sulfate saline solution,"[""sodium sulfate"",""sodium chloride""]","[{""salt"":""sodium sulfate"",""unit"":""mol L^-1"",""value"":0.1},{""salt"":""NaCl"",""unit"":""mol L^-1"",""value"":0.0}]",approximately 0.02 g dried cryogel,5.0 mL total,,Bradford assay at 595 nm using BSA standard,3,q_norm_mg_g,25.42,mg/g,maximize,OPN protein adsorptive capacity,"[""hydrophobic interaction"",""pi-pi interaction"",""secondary hydrogen bonding"",""Van der Waals interaction"",""Hofmeister salt effect""]",3,0.99,Amino acid-based hydrophobic affinity cryogel for protein purification from ora-pro-nobis (Pereskia aculeata Miller) leaves
PHA-5cd4bea4e6-007,10.1016/j.jchromb.2020.122435,train,L-tryptophan-functionalized polyacrylamide cryogel,dried cryogel piece in batch tube,"[""polyacrylamide""]","[""acrylamide"",""N,N'-methylene-bis-acrylamide/MAAm as reported"",""allyl glycidyl ether""]",,"[""N,N'-methylene-bis-acrylamide"",""glutaraldehyde linker for ligand immobilization""]",,cryopolymerization at -14 C followed by hexanediamine/glutaraldehyde ligand immobilization and sodium borohydride reduction,,,,,surface coated with L-tryptophan,"[""amide"",""epoxy/ether"",""amine spacer"",""indole aromatic group"",""carboxylate""]","[""L-tryptophan""]",[],hydrophobic amino acid ligand; tryptophan pI reported as 5.89,[],,,,,,,,,,,,,,,ora-pro-nobis leaf crude protein mixture,OPN proteins,Pereskia aculeata Miller leaves,,,not directly reported for batch pH 4.0,batch adsorption,4.0,25,24 h,,sodium phosphate saline solution,"[""sodium phosphate"",""sodium chloride""]","[{""salt"":""sodium phosphate"",""unit"":""mol L^-1"",""value"":0.02},{""salt"":""NaCl"",""unit"":""mol L^-1"",""value"":0.0}]",approximately 0.02 g dried cryogel,5.0 mL total,,Bradford assay at 595 nm using BSA standard,3,q_norm_mg_g,7.65,mg/g,maximize,OPN protein adsorptive capacity,"[""hydrophobic interaction"",""pi-pi interaction"",""secondary hydrogen bonding"",""Van der Waals interaction""]",3,0.99,Amino acid-based hydrophobic affinity cryogel for protein purification from ora-pro-nobis (Pereskia aculeata Miller) leaves
PHA-5cd4bea4e6-008,10.1016/j.jchromb.2020.122435,train,L-tryptophan-functionalized polyacrylamide cryogel,dried cryogel piece in batch tube,"[""polyacrylamide""]","[""acrylamide"",""N,N'-methylene-bis-acrylamide/MAAm as reported"",""allyl glycidyl ether""]",,"[""N,N'-methylene-bis-acrylamide"",""glutaraldehyde linker for ligand immobilization""]",,cryopolymerization at -14 C followed by hexanediamine/glutaraldehyde ligand immobilization and sodium borohydride reduction,,,,,surface coated with L-tryptophan,"[""amide"",""epoxy/ether"",""amine spacer"",""indole aromatic group"",""carboxylate""]","[""L-tryptophan""]",[],hydrophobic amino acid ligand; tryptophan pI reported as 5.89,[],,,,,,,,,,,,,,,ora-pro-nobis leaf crude protein mixture,OPN proteins,Pereskia aculeata Miller leaves,,,not directly reported for batch pH 5.5,batch adsorption,5.5,25,24 h,,sodium phosphate saline solution,"[""sodium phosphate"",""sodium chloride""]","[{""salt"":""sodium phosphate"",""unit"":""mol L^-1"",""value"":0.02},{""salt"":""NaCl"",""unit"":""mol L^-1"",""value"":0.0}]",approximately 0.02 g dried cryogel,5.0 mL total,,Bradford assay at 595 nm using BSA standard,3,q_norm_mg_g,16.0,mg/g,maximize,OPN protein adsorptive capacity,"[""hydrophobic interaction"",""pi-pi interaction"",""secondary hydrogen bonding"",""Van der Waals interaction""]",3,0.99,Amino acid-based hydrophobic affinity cryogel for protein purification from ora-pro-nobis (Pereskia aculeata Miller) leaves
PHA-5cd4bea4e6-009,10.1016/j.jchromb.2020.122435,train,L-tryptophan-functionalized polyacrylamide cryogel,dried cryogel piece in batch tube,"[""polyacrylamide""]","[""acrylamide"",""N,N'-methylene-bis-acrylamide/MAAm as reported"",""allyl glycidyl ether""]",,"[""N,N'-methylene-bis-acrylamide"",""glutaraldehyde linker for ligand immobilization""]",,cryopolymerization at -14 C followed by hexanediamine/glutaraldehyde ligand immobilization and sodium borohydride reduction,,,,,surface coated with L-tryptophan,"[""amide"",""epoxy/ether"",""amine spacer"",""indole aromatic group"",""carboxylate""]","[""L-tryptophan""]",[],hydrophobic amino acid ligand; tryptophan pI reported as 5.89,[],,,,,,,,,,,,,,,ora-pro-nobis leaf crude protein mixture,OPN proteins,Pereskia aculeata Miller leaves,,,not directly reported for batch pH 7.0,batch adsorption,7.0,25,24 h,,sodium phosphate saline solution,"[""sodium phosphate"",""sodium chloride""]","[{""salt"":""sodium phosphate"",""unit"":""mol L^-1"",""value"":0.02},{""salt"":""NaCl"",""unit"":""mol L^-1"",""value"":0.0}]",approximately 0.02 g dried cryogel,5.0 mL total,,Bradford assay at 595 nm using BSA standard,3,q_norm_mg_g,19.74,mg/g,maximize,OPN protein adsorptive capacity,"[""hydrophobic interaction"",""pi-pi interaction"",""secondary hydrogen bonding"",""Van der Waals interaction""]",3,0.99,Amino acid-based hydrophobic affinity cryogel for protein purification from ora-pro-nobis (Pereskia aculeata Miller) leaves
PHA-5cd4bea4e6-010,10.1016/j.jchromb.2020.122435,train,L-tryptophan-functionalized polyacrylamide cryogel,dried cryogel piece in batch tube,"[""polyacrylamide""]","[""acrylamide"",""N,N'-methylene-bis-acrylamide/MAAm as reported"",""allyl glycidyl ether""]",,"[""N,N'-methylene-bis-acrylamide"",""glutaraldehyde linker for ligand immobilization""]",,cryopolymerization at -14 C followed by hexanediamine/glutaraldehyde ligand immobilization and sodium borohydride reduction,,,,,surface coated with L-tryptophan,"[""amide"",""epoxy/ether"",""amine spacer"",""indole aromatic group"",""carboxylate""]","[""L-tryptophan""]",[],hydrophobic amino acid ligand; tryptophan pI reported as 5.89,[],,,,,,,,,,,,,,,ora-pro-nobis leaf crude protein mixture,OPN proteins,Pereskia aculeata Miller leaves,,,not directly reported for batch pH 4.0,batch adsorption,4.0,25,24 h,,sodium phosphate saline solution,"[""sodium phosphate"",""sodium chloride""]","[{""salt"":""sodium phosphate"",""unit"":""mol L^-1"",""value"":0.1},{""salt"":""NaCl"",""unit"":""mol L^-1"",""value"":0.0}]",approximately 0.02 g dried cryogel,5.0 mL total,,Bradford assay at 595 nm using BSA standard,3,q_norm_mg_g,9.43,mg/g,maximize,OPN protein adsorptive capacity,"[""hydrophobic interaction"",""pi-pi interaction"",""secondary hydrogen bonding"",""Van der Waals interaction""]",3,0.99,Amino acid-based hydrophobic affinity cryogel for protein purification from ora-pro-nobis (Pereskia aculeata Miller) leaves
PHA-5cd4bea4e6-011,10.1016/j.jchromb.2020.122435,train,L-tryptophan-functionalized polyacrylamide cryogel,dried cryogel piece in batch tube,"[""polyacrylamide""]","[""acrylamide"",""N,N'-methylene-bis-acrylamide/MAAm as reported"",""allyl glycidyl ether""]",,"[""N,N'-methylene-bis-acrylamide"",""glutaraldehyde linker for ligand immobilization""]",,cryopolymerization at -14 C followed by hexanediamine/glutaraldehyde ligand immobilization and sodium borohydride reduction,,,,,surface coated with L-tryptophan,"[""amide"",""epoxy/ether"",""amine spacer"",""indole aromatic group"",""carboxylate""]","[""L-tryptophan""]",[],hydrophobic amino acid ligand; tryptophan pI reported as 5.89,[],,,,,,,,,,,,,,,ora-pro-nobis leaf crude protein mixture,OPN proteins,Pereskia aculeata Miller leaves,,,not directly reported for batch pH 5.5,batch adsorption,5.5,25,24 h,,sodium phosphate saline solution,"[""sodium phosphate"",""sodium chloride""]","[{""salt"":""sodium phosphate"",""unit"":""mol L^-1"",""value"":0.1},{""salt"":""NaCl"",""unit"":""mol L^-1"",""value"":0.0}]",approximately 0.02 g dried cryogel,5.0 mL total,,Bradford assay at 595 nm using BSA standard,3,q_norm_mg_g,19.75,mg/g,maximize,OPN protein adsorptive capacity,"[""hydrophobic interaction"",""pi-pi interaction"",""secondary hydrogen bonding"",""Van der Waals interaction""]",3,0.99,Amino acid-based hydrophobic affinity cryogel for protein purification from ora-pro-nobis (Pereskia aculeata Miller) leaves
PHA-5cd4bea4e6-012,10.1016/j.jchromb.2020.122435,train,L-tryptophan-functionalized polyacrylamide cryogel,dried cryogel piece in batch tube,"[""polyacrylamide""]","[""acrylamide"",""N,N'-methylene-bis-acrylamide/MAAm as reported"",""allyl glycidyl ether""]",,"[""N,N'-methylene-bis-acrylamide"",""glutaraldehyde linker for ligand immobilization""]",,cryopolymerization at -14 C followed by hexanediamine/glutaraldehyde ligand immobilization and sodium borohydride reduction,,,,,surface coated with L-tryptophan,"[""amide"",""epoxy/ether"",""amine spacer"",""indole aromatic group"",""carboxylate""]","[""L-tryptophan""]",[],hydrophobic amino acid ligand; tryptophan pI reported as 5.89,[],,,,,,,,,,,,,,,ora-pro-nobis leaf crude protein mixture,OPN proteins,Pereskia aculeata Miller leaves,,,not directly reported for batch pH 7.0,batch adsorption,7.0,25,24 h,,sodium phosphate saline solution,"[""sodium phosphate"",""sodium chloride""]","[{""salt"":""sodium phosphate"",""unit"":""mol L^-1"",""value"":0.1},{""salt"":""NaCl"",""unit"":""mol L^-1"",""value"":0.0}]",approximately 0.02 g dried cryogel,5.0 mL total,,Bradford assay at 595 nm using BSA standard,3,q_norm_mg_g,24.66,mg/g,maximize,OPN protein adsorptive capacity,"[""hydrophobic interaction"",""pi-pi interaction"",""secondary hydrogen bonding"",""Van der Waals interaction""]",3,0.99,Amino acid-based hydrophobic affinity cryogel for protein purification from ora-pro-nobis (Pereskia aculeata Miller) leaves
PHA-5cd4bea4e6-013,10.1016/j.jchromb.2020.122435,train,L-tryptophan-functionalized polyacrylamide cryogel,dried cryogel piece in batch tube,"[""polyacrylamide""]","[""acrylamide"",""N,N'-methylene-bis-acrylamide/MAAm as reported"",""allyl glycidyl ether""]",,"[""N,N'-methylene-bis-acrylamide"",""glutaraldehyde linker for ligand immobilization""]",,cryopolymerization at -14 C followed by hexanediamine/glutaraldehyde ligand immobilization and sodium borohydride reduction,,,,,surface coated with L-tryptophan,"[""amide"",""epoxy/ether"",""amine spacer"",""indole aromatic group"",""carboxylate""]","[""L-tryptophan""]",[],hydrophobic amino acid ligand; tryptophan pI reported as 5.89,[],,,,,,,,,,,,,,,ora-pro-nobis leaf crude protein mixture,OPN proteins,Pereskia aculeata Miller leaves,,,not directly reported for batch pH 4.0,batch adsorption,4.0,25,24 h,,sodium sulfate saline solution,"[""sodium sulfate"",""sodium chloride""]","[{""salt"":""sodium sulfate"",""unit"":""mol L^-1"",""value"":0.02},{""salt"":""NaCl"",""unit"":""mol L^-1"",""value"":0.5}]",approximately 0.02 g dried cryogel,5.0 mL total,,Bradford assay at 595 nm using BSA standard,3,q_norm_mg_g,8.54,mg/g,maximize,OPN protein adsorptive capacity,"[""hydrophobic interaction"",""salt effect"",""protein-protein interaction masking""]",3,0.99,Amino acid-based hydrophobic affinity cryogel for protein purification from ora-pro-nobis (Pereskia aculeata Miller) leaves
PHA-5cd4bea4e6-014,10.1016/j.jchromb.2020.122435,train,L-tryptophan-functionalized polyacrylamide cryogel,dried cryogel piece in batch tube,"[""polyacrylamide""]","[""acrylamide"",""N,N'-methylene-bis-acrylamide/MAAm as reported"",""allyl glycidyl ether""]",,"[""N,N'-methylene-bis-acrylamide"",""glutaraldehyde linker for ligand immobilization""]",,cryopolymerization at -14 C followed by hexanediamine/glutaraldehyde ligand immobilization and sodium borohydride reduction,,,,,surface coated with L-tryptophan,"[""amide"",""epoxy/ether"",""amine spacer"",""indole aromatic group"",""carboxylate""]","[""L-tryptophan""]",[],hydrophobic amino acid ligand; tryptophan pI reported as 5.89,[],,,,,,,,,,,,,,,ora-pro-nobis leaf crude protein mixture,OPN proteins,Pereskia aculeata Miller leaves,,,not directly reported for batch pH 5.5,batch adsorption,5.5,25,24 h,,sodium sulfate saline solution,"[""sodium sulfate"",""sodium chloride""]","[{""salt"":""sodium sulfate"",""unit"":""mol L^-1"",""value"":0.02},{""salt"":""NaCl"",""unit"":""mol L^-1"",""value"":0.5}]",approximately 0.02 g dried cryogel,5.0 mL total,,Bradford assay at 595 nm using BSA standard,3,q_norm_mg_g,6.35,mg/g,maximize,OPN protein adsorptive capacity,"[""hydrophobic interaction"",""salt effect"",""protein-protein interaction masking""]",3,0.99,Amino acid-based hydrophobic affinity cryogel for protein purification from ora-pro-nobis (Pereskia aculeata Miller) leaves
PHA-5cd4bea4e6-015,10.1016/j.jchromb.2020.122435,train,L-tryptophan-functionalized polyacrylamide cryogel,dried cryogel piece in batch tube,"[""polyacrylamide""]","[""acrylamide"",""N,N'-methylene-bis-acrylamide/MAAm as reported"",""allyl glycidyl ether""]",,"[""N,N'-methylene-bis-acrylamide"",""glutaraldehyde linker for ligand immobilization""]",,cryopolymerization at -14 C followed by hexanediamine/glutaraldehyde ligand immobilization and sodium borohydride reduction,,,,,surface coated with L-tryptophan,"[""amide"",""epoxy/ether"",""amine spacer"",""indole aromatic group"",""carboxylate""]","[""L-tryptophan""]",[],hydrophobic amino acid ligand; tryptophan pI reported as 5.89,[],,,,,,,,,,,,,,,ora-pro-nobis leaf crude protein mixture,OPN proteins,Pereskia aculeata Miller leaves,,,not directly reported for batch pH 7.0,batch adsorption,7.0,25,24 h,,sodium sulfate saline solution,"[""sodium sulfate"",""sodium chloride""]","[{""salt"":""sodium sulfate"",""unit"":""mol L^-1"",""value"":0.02},{""salt"":""NaCl"",""unit"":""mol L^-1"",""value"":0.5}]",approximately 0.02 g dried cryogel,5.0 mL total,,Bradford assay at 595 nm using BSA standard,3,q_norm_mg_g,5.74,mg/g,maximize,OPN protein adsorptive capacity,"[""hydrophobic interaction"",""salt effect"",""protein-protein interaction masking""]",3,0.99,Amino acid-based hydrophobic affinity cryogel for protein purification from ora-pro-nobis (Pereskia aculeata Miller) leaves
PHA-5cd4bea4e6-016,10.1016/j.jchromb.2020.122435,train,L-tryptophan-functionalized polyacrylamide cryogel,dried cryogel piece in batch tube,"[""polyacrylamide""]","[""acrylamide"",""N,N'-methylene-bis-acrylamide/MAAm as reported"",""allyl glycidyl ether""]",,"[""N,N'-methylene-bis-acrylamide"",""glutaraldehyde linker for ligand immobilization""]",,cryopolymerization at -14 C followed by hexanediamine/glutaraldehyde ligand immobilization and sodium borohydride reduction,,,,,surface coated with L-tryptophan,"[""amide"",""epoxy/ether"",""amine spacer"",""indole aromatic group"",""carboxylate""]","[""L-tryptophan""]",[],hydrophobic amino acid ligand; tryptophan pI reported as 5.89,[],,,,,,,,,,,,,,,ora-pro-nobis leaf crude protein mixture,OPN proteins,Pereskia aculeata Miller leaves,,,not directly reported for batch pH 4.0,batch adsorption,4.0,25,24 h,,sodium sulfate saline solution,"[""sodium sulfate"",""sodium chloride""]","[{""salt"":""sodium sulfate"",""unit"":""mol L^-1"",""value"":0.1},{""salt"":""NaCl"",""unit"":""mol L^-1"",""value"":0.5}]",approximately 0.02 g dried cryogel,5.0 mL total,,Bradford assay at 595 nm using BSA standard,3,q_norm_mg_g,7.67,mg/g,maximize,OPN protein adsorptive capacity,"[""hydrophobic interaction"",""salt effect"",""protein-protein interaction masking""]",3,0.99,Amino acid-based hydrophobic affinity cryogel for protein purification from ora-pro-nobis (Pereskia aculeata Miller) leaves
PHA-5cd4bea4e6-017,10.1016/j.jchromb.2020.122435,train,L-tryptophan-functionalized polyacrylamide cryogel,dried cryogel piece in batch tube,"[""polyacrylamide""]","[""acrylamide"",""N,N'-methylene-bis-acrylamide/MAAm as reported"",""allyl glycidyl ether""]",,"[""N,N'-methylene-bis-acrylamide"",""glutaraldehyde linker for ligand immobilization""]",,cryopolymerization at -14 C followed by hexanediamine/glutaraldehyde ligand immobilization and sodium borohydride reduction,,,,,surface coated with L-tryptophan,"[""amide"",""epoxy/ether"",""amine spacer"",""indole aromatic group"",""carboxylate""]","[""L-tryptophan""]",[],hydrophobic amino acid ligand; tryptophan pI reported as 5.89,[],,,,,,,,,,,,,,,ora-pro-nobis leaf crude protein mixture,OPN proteins,Pereskia aculeata Miller leaves,,,not directly reported for batch pH 5.5,batch adsorption,5.5,25,24 h,,sodium sulfate saline solution,"[""sodium sulfate"",""sodium chloride""]","[{""salt"":""sodium sulfate"",""unit"":""mol L^-1"",""value"":0.1},{""salt"":""NaCl"",""unit"":""mol L^-1"",""value"":0.5}]",approximately 0.02 g dried cryogel,5.0 mL total,,Bradford assay at 595 nm using BSA standard,3,q_norm_mg_g,8.03,mg/g,maximize,OPN protein adsorptive capacity,"[""hydrophobic interaction"",""salt effect"",""protein-protein interaction masking""]",3,0.99,Amino acid-based hydrophobic affinity cryogel for protein purification from ora-pro-nobis (Pereskia aculeata Miller) leaves
PHA-5cd4bea4e6-018,10.1016/j.jchromb.2020.122435,train,L-tryptophan-functionalized polyacrylamide cryogel,dried cryogel piece in batch tube,"[""polyacrylamide""]","[""acrylamide"",""N,N'-methylene-bis-acrylamide/MAAm as reported"",""allyl glycidyl ether""]",,"[""N,N'-methylene-bis-acrylamide"",""glutaraldehyde linker for ligand immobilization""]",,cryopolymerization at -14 C followed by hexanediamine/glutaraldehyde ligand immobilization and sodium borohydride reduction,,,,,surface coated with L-tryptophan,"[""amide"",""epoxy/ether"",""amine spacer"",""indole aromatic group"",""carboxylate""]","[""L-tryptophan""]",[],hydrophobic amino acid ligand; tryptophan pI reported as 5.89,[],,,,,,,,,,,,,,,ora-pro-nobis leaf crude protein mixture,OPN proteins,Pereskia aculeata Miller leaves,,,not directly reported for batch pH 7.0,batch adsorption,7.0,25,24 h,,sodium sulfate saline solution,"[""sodium sulfate"",""sodium chloride""]","[{""salt"":""sodium sulfate"",""unit"":""mol L^-1"",""value"":0.1},{""salt"":""NaCl"",""unit"":""mol L^-1"",""value"":0.5}]",approximately 0.02 g dried cryogel,5.0 mL total,,Bradford assay at 595 nm using BSA standard,3,q_norm_mg_g,8.56,mg/g,maximize,OPN protein adsorptive capacity,"[""hydrophobic interaction"",""salt effect"",""protein-protein interaction masking""]",3,0.99,Amino acid-based hydrophobic affinity cryogel for protein purification from ora-pro-nobis (Pereskia aculeata Miller) leaves
PHA-5cd4bea4e6-019,10.1016/j.jchromb.2020.122435,train,L-tryptophan-functionalized polyacrylamide cryogel,dried cryogel piece in batch tube,"[""polyacrylamide""]","[""acrylamide"",""N,N'-methylene-bis-acrylamide/MAAm as reported"",""allyl glycidyl ether""]",,"[""N,N'-methylene-bis-acrylamide"",""glutaraldehyde linker for ligand immobilization""]",,cryopolymerization at -14 C followed by hexanediamine/glutaraldehyde ligand immobilization and sodium borohydride reduction,,,,,surface coated with L-tryptophan,"[""amide"",""epoxy/ether"",""amine spacer"",""indole aromatic group"",""carboxylate""]","[""L-tryptophan""]",[],hydrophobic amino acid ligand; tryptophan pI reported as 5.89,[],,,,,,,,,,,,,,,ora-pro-nobis leaf crude protein mixture,OPN proteins,Pereskia aculeata Miller leaves,,,not directly reported for batch pH 4.0,batch adsorption,4.0,25,24 h,,sodium phosphate saline solution,"[""sodium phosphate"",""sodium chloride""]","[{""salt"":""sodium phosphate"",""unit"":""mol L^-1"",""value"":0.02},{""salt"":""NaCl"",""unit"":""mol L^-1"",""value"":0.5}]",approximately 0.02 g dried cryogel,5.0 mL total,,Bradford assay at 595 nm using BSA standard,3,q_norm_mg_g,11.58,mg/g,maximize,OPN protein adsorptive capacity,"[""hydrophobic interaction"",""salt effect"",""protein-protein interaction masking""]",3,0.99,Amino acid-based hydrophobic affinity cryogel for protein purification from ora-pro-nobis (Pereskia aculeata Miller) leaves
PHA-5cd4bea4e6-020,10.1016/j.jchromb.2020.122435,train,L-tryptophan-functionalized polyacrylamide cryogel,dried cryogel piece in batch tube,"[""polyacrylamide""]","[""acrylamide"",""N,N'-methylene-bis-acrylamide/MAAm as reported"",""allyl glycidyl ether""]",,"[""N,N'-methylene-bis-acrylamide"",""glutaraldehyde linker for ligand immobilization""]",,cryopolymerization at -14 C followed by hexanediamine/glutaraldehyde ligand immobilization and sodium borohydride reduction,,,,,surface coated with L-tryptophan,"[""amide"",""epoxy/ether"",""amine spacer"",""indole aromatic group"",""carboxylate""]","[""L-tryptophan""]",[],hydrophobic amino acid ligand; tryptophan pI reported as 5.89,[],,,,,,,,,,,,,,,ora-pro-nobis leaf crude protein mixture,OPN proteins,Pereskia aculeata Miller leaves,,,not directly reported for batch pH 5.5,batch adsorption,5.5,25,24 h,,sodium phosphate saline solution,"[""sodium phosphate"",""sodium chloride""]","[{""salt"":""sodium phosphate"",""unit"":""mol L^-1"",""value"":0.02},{""salt"":""NaCl"",""unit"":""mol L^-1"",""value"":0.5}]",approximately 0.02 g dried cryogel,5.0 mL total,,Bradford assay at 595 nm using BSA standard,3,q_norm_mg_g,10.46,mg/g,maximize,OPN protein adsorptive capacity,"[""hydrophobic interaction"",""salt effect"",""protein-protein interaction masking""]",3,0.99,Amino acid-based hydrophobic affinity cryogel for protein purification from ora-pro-nobis (Pereskia aculeata Miller) leaves
PHA-5cd4bea4e6-021,10.1016/j.jchromb.2020.122435,train,L-tryptophan-functionalized polyacrylamide cryogel,dried cryogel piece in batch tube,"[""polyacrylamide""]","[""acrylamide"",""N,N'-methylene-bis-acrylamide/MAAm as reported"",""allyl glycidyl ether""]",,"[""N,N'-methylene-bis-acrylamide"",""glutaraldehyde linker for ligand immobilization""]",,cryopolymerization at -14 C followed by hexanediamine/glutaraldehyde ligand immobilization and sodium borohydride reduction,,,,,surface coated with L-tryptophan,"[""amide"",""epoxy/ether"",""amine spacer"",""indole aromatic group"",""carboxylate""]","[""L-tryptophan""]",[],hydrophobic amino acid ligand; tryptophan pI reported as 5.89,[],,,,,,,,,,,,,,,ora-pro-nobis leaf crude protein mixture,OPN proteins,Pereskia aculeata Miller leaves,,,not directly reported for batch pH 7.0,batch adsorption,7.0,25,24 h,,sodium phosphate saline solution,"[""sodium phosphate"",""sodium chloride""]","[{""salt"":""sodium phosphate"",""unit"":""mol L^-1"",""value"":0.02},{""salt"":""NaCl"",""unit"":""mol L^-1"",""value"":0.5}]",approximately 0.02 g dried cryogel,5.0 mL total,,Bradford assay at 595 nm using BSA standard,3,q_norm_mg_g,24.67,mg/g,maximize,OPN protein adsorptive capacity,"[""hydrophobic interaction"",""salt effect"",""protein-protein interaction masking""]",3,0.99,Amino acid-based hydrophobic affinity cryogel for protein purification from ora-pro-nobis (Pereskia aculeata Miller) leaves
PHA-5cd4bea4e6-022,10.1016/j.jchromb.2020.122435,train,L-tryptophan-functionalized polyacrylamide cryogel,dried cryogel piece in batch tube,"[""polyacrylamide""]","[""acrylamide"",""N,N'-methylene-bis-acrylamide/MAAm as reported"",""allyl glycidyl ether""]",,"[""N,N'-methylene-bis-acrylamide"",""glutaraldehyde linker for ligand immobilization""]",,cryopolymerization at -14 C followed by hexanediamine/glutaraldehyde ligand immobilization and sodium borohydride reduction,,,,,surface coated with L-tryptophan,"[""amide"",""epoxy/ether"",""amine spacer"",""indole aromatic group"",""carboxylate""]","[""L-tryptophan""]",[],hydrophobic amino acid ligand; tryptophan pI reported as 5.89,[],,,,,,,,,,,,,,,ora-pro-nobis leaf crude protein mixture,OPN proteins,Pereskia aculeata Miller leaves,,,not directly reported for batch pH 4.0,batch adsorption,4.0,25,24 h,,sodium phosphate saline solution,"[""sodium phosphate"",""sodium chloride""]","[{""salt"":""sodium phosphate"",""unit"":""mol L^-1"",""value"":0.1},{""salt"":""NaCl"",""unit"":""mol L^-1"",""value"":0.5}]",approximately 0.02 g dried cryogel,5.0 mL total,,Bradford assay at 595 nm using BSA standard,3,q_norm_mg_g,12.61,mg/g,maximize,OPN protein adsorptive capacity,"[""hydrophobic interaction"",""salt effect"",""protein-protein interaction masking""]",3,0.99,Amino acid-based hydrophobic affinity cryogel for protein purification from ora-pro-nobis (Pereskia aculeata Miller) leaves
PHA-5cd4bea4e6-023,10.1016/j.jchromb.2020.122435,train,L-tryptophan-functionalized polyacrylamide cryogel,dried cryogel piece in batch tube,"[""polyacrylamide""]","[""acrylamide"",""N,N'-methylene-bis-acrylamide/MAAm as reported"",""allyl glycidyl ether""]",,"[""N,N'-methylene-bis-acrylamide"",""glutaraldehyde linker for ligand immobilization""]",,cryopolymerization at -14 C followed by hexanediamine/glutaraldehyde ligand immobilization and sodium borohydride reduction,,,,,surface coated with L-tryptophan,"[""amide"",""epoxy/ether"",""amine spacer"",""indole aromatic group"",""carboxylate""]","[""L-tryptophan""]",[],hydrophobic amino acid ligand; tryptophan pI reported as 5.89,[],,,,,,,,,,,,,,,ora-pro-nobis leaf crude protein mixture,OPN proteins,Pereskia aculeata Miller leaves,,,not directly reported for batch pH 5.5,batch adsorption,5.5,25,24 h,,sodium phosphate saline solution,"[""sodium phosphate"",""sodium chloride""]","[{""salt"":""sodium phosphate"",""unit"":""mol L^-1"",""value"":0.1},{""salt"":""NaCl"",""unit"":""mol L^-1"",""value"":0.5}]",approximately 0.02 g dried cryogel,5.0 mL total,,Bradford assay at 595 nm using BSA standard,3,q_norm_mg_g,18.82,mg/g,maximize,OPN protein adsorptive capacity,"[""hydrophobic interaction"",""salt effect"",""protein-protein interaction masking""]",3,0.99,Amino acid-based hydrophobic affinity cryogel for protein purification from ora-pro-nobis (Pereskia aculeata Miller) leaves
PHA-5cd4bea4e6-024,10.1016/j.jchromb.2020.122435,train,L-tryptophan-functionalized polyacrylamide cryogel,dried cryogel piece in batch tube,"[""polyacrylamide""]","[""acrylamide"",""N,N'-methylene-bis-acrylamide/MAAm as reported"",""allyl glycidyl ether""]",,"[""N,N'-methylene-bis-acrylamide"",""glutaraldehyde linker for ligand immobilization""]",,cryopolymerization at -14 C followed by hexanediamine/glutaraldehyde ligand immobilization and sodium borohydride reduction,,,,,surface coated with L-tryptophan,"[""amide"",""epoxy/ether"",""amine spacer"",""indole aromatic group"",""carboxylate""]","[""L-tryptophan""]",[],hydrophobic amino acid ligand; tryptophan pI reported as 5.89,[],,,,,,,,,,,,,,,ora-pro-nobis leaf crude protein mixture,OPN proteins,Pereskia aculeata Miller leaves,,,not directly reported for batch pH 7.0,batch adsorption,7.0,25,24 h,,sodium phosphate saline solution,"[""sodium phosphate"",""sodium chloride""]","[{""salt"":""sodium phosphate"",""unit"":""mol L^-1"",""value"":0.1},{""salt"":""NaCl"",""unit"":""mol L^-1"",""value"":0.5}]",approximately 0.02 g dried cryogel,5.0 mL total,,Bradford assay at 595 nm using BSA standard,3,q_norm_mg_g,21.43,mg/g,maximize,OPN protein adsorptive capacity,"[""hydrophobic interaction"",""salt effect"",""protein-protein interaction masking""]",3,0.99,Amino acid-based hydrophobic affinity cryogel for protein purification from ora-pro-nobis (Pereskia aculeata Miller) leaves
PHA-5cd4bea4e6-025,10.1016/j.jchromb.2020.122435,train,L-phenylalanine-functionalized polyacrylamide cryogel,dried cryogel piece in batch tube,"[""polyacrylamide""]","[""acrylamide"",""N,N'-methylene-bis-acrylamide/MAAm as reported"",""allyl glycidyl ether""]",,"[""N,N'-methylene-bis-acrylamide"",""glutaraldehyde linker for ligand immobilization""]",,cryopolymerization at -14 C followed by hexanediamine/glutaraldehyde ligand immobilization and sodium borohydride reduction,,,,,surface coated with L-phenylalanine,"[""amide"",""epoxy/ether"",""amine spacer"",""phenyl aromatic group"",""carboxylate""]","[""L-phenylalanine""]",[],hydrophobic amino acid ligand; phenylalanine pI reported as 5.48,[],11.81,,"91.52 ± 0.41% total porosity, from φT 0.9152 ± 0.0041",,um,,,,,,,,1.511,thermal degradation started at 230 °C,ora-pro-nobis leaf crude protein mixture,OPN proteins,Pereskia aculeata Miller leaves,,,not directly reported for batch pH 4.0,batch adsorption,4.0,25,24 h,,sodium sulfate saline solution,"[""sodium sulfate"",""sodium chloride""]","[{""salt"":""sodium sulfate"",""unit"":""mol L^-1"",""value"":0.02},{""salt"":""NaCl"",""unit"":""mol L^-1"",""value"":0.0}]",approximately 0.02 g dried cryogel,5.0 mL total,,Bradford assay at 595 nm using BSA standard,3,q_norm_mg_g,60.81,mg/g,maximize,OPN protein adsorptive capacity,"[""hydrophobic interaction"",""pi-pi interaction"",""ligand hydrophobicity"",""ligand density effect""]",3,0.99,Amino acid-based hydrophobic affinity cryogel for protein purification from ora-pro-nobis (Pereskia aculeata Miller) leaves
PHA-5cd4bea4e6-026,10.1016/j.jchromb.2020.122435,train,L-phenylalanine-functionalized polyacrylamide cryogel,dried cryogel piece in batch tube,"[""polyacrylamide""]","[""acrylamide"",""N,N'-methylene-bis-acrylamide/MAAm as reported"",""allyl glycidyl ether""]",,"[""N,N'-methylene-bis-acrylamide"",""glutaraldehyde linker for ligand immobilization""]",,cryopolymerization at -14 C followed by hexanediamine/glutaraldehyde ligand immobilization and sodium borohydride reduction,,,,,surface coated with L-phenylalanine,"[""amide"",""epoxy/ether"",""amine spacer"",""phenyl aromatic group"",""carboxylate""]","[""L-phenylalanine""]",[],hydrophobic amino acid ligand; phenylalanine pI reported as 5.48,[],11.81,,"91.52 ± 0.41% total porosity, from φT 0.9152 ± 0.0041",,um,,,,,,,,1.511,thermal degradation started at 230 °C,ora-pro-nobis leaf crude protein mixture,OPN proteins,Pereskia aculeata Miller leaves,,,not directly reported for batch pH 5.5,batch adsorption,5.5,25,24 h,,sodium sulfate saline solution,"[""sodium sulfate"",""sodium chloride""]","[{""salt"":""sodium sulfate"",""unit"":""mol L^-1"",""value"":0.02},{""salt"":""NaCl"",""unit"":""mol L^-1"",""value"":0.0}]",approximately 0.02 g dried cryogel,5.0 mL total,,Bradford assay at 595 nm using BSA standard,3,q_norm_mg_g,66.76,mg/g,maximize,OPN protein adsorptive capacity,"[""hydrophobic interaction"",""pi-pi interaction"",""ligand hydrophobicity"",""ligand density effect""]",3,0.99,Amino acid-based hydrophobic affinity cryogel for protein purification from ora-pro-nobis (Pereskia aculeata Miller) leaves
PHA-5cd4bea4e6-027,10.1016/j.jchromb.2020.122435,train,L-phenylalanine-functionalized polyacrylamide cryogel,dried cryogel piece in batch tube,"[""polyacrylamide""]","[""acrylamide"",""N,N'-methylene-bis-acrylamide/MAAm as reported"",""allyl glycidyl ether""]",,"[""N,N'-methylene-bis-acrylamide"",""glutaraldehyde linker for ligand immobilization""]",,cryopolymerization at -14 C followed by hexanediamine/glutaraldehyde ligand immobilization and sodium borohydride reduction,,,,,surface coated with L-phenylalanine,"[""amide"",""epoxy/ether"",""amine spacer"",""phenyl aromatic group"",""carboxylate""]","[""L-phenylalanine""]",[],hydrophobic amino acid ligand; phenylalanine pI reported as 5.48,[],11.81,,"91.52 ± 0.41% total porosity, from φT 0.9152 ± 0.0041",,um,,,,,,,,1.511,thermal degradation started at 230 °C,ora-pro-nobis leaf crude protein mixture,OPN proteins,Pereskia aculeata Miller leaves,,,not directly reported for batch pH 7.0,batch adsorption,7.0,25,24 h,,sodium sulfate saline solution,"[""sodium sulfate"",""sodium chloride""]","[{""salt"":""sodium sulfate"",""unit"":""mol L^-1"",""value"":0.02},{""salt"":""NaCl"",""unit"":""mol L^-1"",""value"":0.0}]",approximately 0.02 g dried cryogel,5.0 mL total,,Bradford assay at 595 nm using BSA standard,3,q_norm_mg_g,63.26,mg/g,maximize,OPN protein adsorptive capacity,"[""hydrophobic interaction"",""pi-pi interaction"",""ligand hydrophobicity"",""ligand density effect""]",3,0.99,Amino acid-based hydrophobic affinity cryogel for protein purification from ora-pro-nobis (Pereskia aculeata Miller) leaves
