Repository: sunyrain/PHA

# PHA Protein-Hydrogel Adsorption Dataset

Generated: 2026-07-05T11:36:45

## Scope

This curated package organizes literature-derived protein-hydrogel adsorption, binding, immobilization, antifouling, and related biointerface records extracted from the local PHA corpus.

The primary unit is one record:

`paper + hydrogel/sample + protein/mixture + experimental condition + measured outcome`

## Contents

- `data/sources.csv`: article-level metadata, extraction status, and curation decision.
- `data/records_flat.csv`: flattened record-level table with provenance, hydrogel, protein, condition, outcome, mechanism, and quality fields.

File: data/curated/pha_scientific_dataset_20260705/data/inverse_design_seed.csv (part 38 of 62)
record_id,doi,doi_split,hydrogel_name,hydrogel_format,polymer_backbone,monomers,monomer_ratios,crosslinker,crosslinker_concentration,synthesis_method,preparation_solvent,preparation_pH,preparation_temp_C,gelation_time,post_treatment,functional_groups,ligand_or_affinity_group,filler_or_composite,charge_class,responsive_type,swelling_ratio,water_content_pct,porosity_pct,pore_size_value,pore_size_unit,mesh_size,surface_area,particle_size,thickness,roughness,zeta_potential_mV,contact_angle_deg,young_modulus,degradation_or_stability,protein_name,protein_abbreviation,protein_species_or_source,protein_mw_kDa,protein_pI,protein_charge_at_pH,experiment_mode,pH,temperature_C,contact_time,contact_time_unit,buffer,salt_type,salt_concentration,hydrogel_dosage,solution_volume,flow_rate,detection_method,replicate_count,target_name,target_value,target_unit,target_direction,outcome_label,mechanism_tags,source_quality_score,extraction_confidence,article_title
PHA-04741e01d3-001,10.1016/j.jchromb.2021.122530,train,P-Tyr coupled PAAm-Alg-AGE cryogel,monolithic cryogel chromatography column,"[""polyacrylamide"",""alginate""]","[""acrylamide"",""sodium alginate"",""allyl glycidyl ether""]",,"[""N,N'-methylenebisacrylamide"",""Ca(II)""]",,"cryocopolymerization of acrylamide, alginate, and AGE followed by P-Tyr coupling to epoxy groups",,,,,,"[""alginate carboxylate"",""P-Tyr phosphate"",""P-Tyr carboxyl"",""aromatic tyrosine group"",""ether linkage""]","[""ortho-phospho-L-tyrosine; reported ligand density 52.72 umol/g cryogel""]",[],anionic ligand/backbone groups reported,[],14.29 +/- 0.06 g H2O/g dry cryogel,,,,,,,,,,,,,,human immunoglobulin G,IgG,human blood; purified human IgG,,7.0-9.0 reported range for most IgG molecules,reported as mostly positively charged under tested conditions,chromatographic adsorption screening,7.0,25 +/- 2,,,Hepes,,,3.0 mL cryogel column in chromatographic assay context,1.0 mL feed,0.5 mL/min; 38.2 cm/h,"[""A280 monitoring"",""Bradford assay"",""SDS-PAGE""]",,binding_efficiency_pct,84.0,%,maximize,IgG adsorption percentage,"[""pseudoaffinity"",""electrostatic interaction"",""buffer effect""]",2,,Performance of phospho-L-tyrosine immobilized onto alginate/polyacrylamide-based cryogels: Effect of ligand coupling on human IgG adsorption and Fab fragments separation
PHA-04741e01d3-002,10.1016/j.jchromb.2021.122530,train,P-Tyr coupled ECH-activated PAAm-Alg cryogel,monolithic cryogel chromatography column,"[""polyacrylamide"",""alginate""]","[""acrylamide"",""sodium alginate""]",,"[""N,N'-methylenebisacrylamide"",""Ca(II)""]",,PAAm-Alg cryogel synthesis followed by epichlorohydrin activation and P-Tyr coupling,,,,,,"[""alginate carboxylate"",""ECH-derived epoxy/ether linkage"",""P-Tyr phosphate"",""P-Tyr carboxyl"",""aromatic tyrosine group""]","[""ortho-phospho-L-tyrosine; reported ligand density 1070.00 umol/g cryogel""]",[],anionic ligand/backbone groups reported,[],27.79 +/- 7.7 g H2O/g dry cryogel,,,,,,,,,,,,,,human immunoglobulin G,IgG,human blood; purified human IgG,,7.0-9.0 reported range for most IgG molecules,reported as mostly positively charged under tested conditions,chromatographic adsorption screening,7.0,25 +/- 2,,,Hepes,,,cryogel column; exact bed volume for this screen not independently specified,1.0 mL feed,0.5 mL/min; 38.2 cm/h,"[""A280 monitoring"",""Bradford assay"",""SDS-PAGE""]",,binding_efficiency_pct,40.0,%,maximize,IgG adsorption percentage,"[""pseudoaffinity"",""electrostatic interaction"",""buffer effect"",""steric hindrance""]",2,,Performance of phospho-L-tyrosine immobilized onto alginate/polyacrylamide-based cryogels: Effect of ligand coupling on human IgG adsorption and Fab fragments separation
PHA-04741e01d3-003,10.1016/j.jchromb.2021.122530,train,P-Tyr coupled PAAm-Alg-AGE cryogel,monolithic cryogel chromatography column,"[""polyacrylamide"",""alginate""]","[""acrylamide"",""sodium alginate"",""allyl glycidyl ether""]",,"[""N,N'-methylenebisacrylamide"",""Ca(II)""]",,"cryocopolymerization of acrylamide, alginate, and AGE followed by P-Tyr coupling to epoxy groups",,,,,,"[""alginate carboxylate"",""P-Tyr phosphate"",""P-Tyr carboxyl"",""aromatic tyrosine group"",""ether linkage""]","[""ortho-phospho-L-tyrosine; reported ligand density 52.72 umol/g cryogel""]",[],anionic ligand/backbone groups reported,[],14.29 +/- 0.06 g H2O/g dry cryogel,,,,,,,,,,,,,,human immunoglobulin G,IgG,human blood; purified human IgG,,7.0-9.0 reported range for most IgG molecules,reported as mostly positively charged under tested conditions,chromatographic adsorption screening,7.0,25 +/- 2,,,sodium phosphate,,,3.0 mL cryogel column in chromatographic assay context,1.0 mL feed,0.5 mL/min; 38.2 cm/h,"[""A280 monitoring"",""Bradford assay"",""SDS-PAGE""]",,binding_efficiency_pct,63.0,%,maximize,IgG adsorption percentage,"[""pseudoaffinity"",""electrostatic interaction"",""buffer conductivity""]",2,,Performance of phospho-L-tyrosine immobilized onto alginate/polyacrylamide-based cryogels: Effect of ligand coupling on human IgG adsorption and Fab fragments separation
PHA-04741e01d3-004,10.1016/j.jchromb.2021.122530,train,P-Tyr coupled ECH-activated PAAm-Alg cryogel,monolithic cryogel chromatography column,"[""polyacrylamide"",""alginate""]","[""acrylamide"",""sodium alginate""]",,"[""N,N'-methylenebisacrylamide"",""Ca(II)""]",,PAAm-Alg cryogel synthesis followed by epichlorohydrin activation and P-Tyr coupling,,,,,,"[""alginate carboxylate"",""ECH-derived epoxy/ether linkage"",""P-Tyr phosphate"",""P-Tyr carboxyl"",""aromatic tyrosine group""]","[""ortho-phospho-L-tyrosine; reported ligand density 1070.00 umol/g cryogel""]",[],anionic ligand/backbone groups reported,[],27.79 +/- 7.7 g H2O/g dry cryogel,,,,,,,,,,,,,,human immunoglobulin G,IgG,human blood; purified human IgG,,7.0-9.0 reported range for most IgG molecules,reported as mostly positively charged under tested conditions,chromatographic adsorption screening,7.0,25 +/- 2,,,sodium phosphate,,,cryogel column; exact bed volume for this screen not independently specified,1.0 mL feed,0.5 mL/min; 38.2 cm/h,"[""A280 monitoring"",""Bradford assay"",""SDS-PAGE""]",,binding_efficiency_pct,13.5,%,maximize,IgG adsorption percentage,"[""pseudoaffinity"",""electrostatic interaction"",""buffer conductivity"",""steric hindrance""]",2,,Performance of phospho-L-tyrosine immobilized onto alginate/polyacrylamide-based cryogels: Effect of ligand coupling on human IgG adsorption and Fab fragments separation
PHA-04741e01d3-009,10.1016/j.jchromb.2021.122530,train,P-Tyr coupled PAAm-Alg-AGE cryogel,monolithic cryogel chromatography column,"[""polyacrylamide"",""alginate""]","[""acrylamide"",""sodium alginate"",""allyl glycidyl ether""]",,"[""N,N'-methylenebisacrylamide"",""Ca(II)""]",,"cryocopolymerization of acrylamide, alginate, and AGE followed by P-Tyr coupling to epoxy groups",,,,,,"[""alginate carboxylate"",""P-Tyr phosphate"",""P-Tyr carboxyl"",""aromatic tyrosine group"",""ether linkage""]","[""ortho-phospho-L-tyrosine; reported ligand density 52.72 umol/g cryogel""]",[],anionic ligand/backbone groups reported,[],14.29 +/- 0.06 g H2O/g dry cryogel,,,,,,,,,,,,,,human serum protein mixture,TP,human serum,,,,dynamic breakthrough chromatography,7.0,25 +/- 2,,,Hepes,,,reported per mL cryogel and per g dry cryogel,overloaded with diluted human serum; exact overload volume not stated,0.5 mL/min; 38.2 cm/h,"[""Bradford assay"",""SDS-PAGE""]",,q_norm_mg_g,28.4,mg/g,maximize,dynamic total protein adsorption capacity,"[""pseudoaffinity"",""serum competition"",""buffer selection""]",3,,Performance of phospho-L-tyrosine immobilized onto alginate/polyacrylamide-based cryogels: Effect of ligand coupling on human IgG adsorption and Fab fragments separation
PHA-04741e01d3-010,10.1016/j.jchromb.2021.122530,train,P-Tyr coupled ECH-activated PAAm-Alg cryogel,monolithic cryogel chromatography column,"[""polyacrylamide"",""alginate""]","[""acrylamide"",""sodium alginate""]",,"[""N,N'-methylenebisacrylamide"",""Ca(II)""]",,PAAm-Alg cryogel synthesis followed by epichlorohydrin activation and P-Tyr coupling,,,,,,"[""alginate carboxylate"",""ECH-derived epoxy/ether linkage"",""P-Tyr phosphate"",""P-Tyr carboxyl"",""aromatic tyrosine group""]","[""ortho-phospho-L-tyrosine; reported ligand density 1070.00 umol/g cryogel""]",[],anionic ligand/backbone groups reported,[],27.79 +/- 7.7 g H2O/g dry cryogel,,,,,,,,,,,,,,human serum protein mixture,TP,human serum,,,,dynamic breakthrough chromatography,6.0,25 +/- 2,,,sodium phosphate,,,reported per mL cryogel and per g dry cryogel,overloaded with diluted human serum; exact overload volume not stated,0.5 mL/min; 38.2 cm/h,"[""Bradford assay"",""SDS-PAGE""]",,q_norm_mg_g,262.97,mg/g,maximize,dynamic total protein adsorption capacity,"[""pseudoaffinity"",""serum competition"",""ligand density""]",3,,Performance of phospho-L-tyrosine immobilized onto alginate/polyacrylamide-based cryogels: Effect of ligand coupling on human IgG adsorption and Fab fragments separation
PHA-04741e01d3-011,10.1016/j.jchromb.2021.122530,train,P-Tyr coupled ECH-activated PAAm-Alg cryogel,monolithic cryogel chromatography column,"[""polyacrylamide"",""alginate""]","[""acrylamide"",""sodium alginate""]",,"[""N,N'-methylenebisacrylamide"",""Ca(II)""]",,PAAm-Alg cryogel synthesis followed by epichlorohydrin activation and P-Tyr coupling,,,,,,"[""alginate carboxylate"",""ECH-derived epoxy/ether linkage"",""P-Tyr phosphate"",""P-Tyr carboxyl"",""aromatic tyrosine group""]","[""ortho-phospho-L-tyrosine; reported ligand density 1070.00 umol/g cryogel""]",[],anionic ligand/backbone groups reported,[],27.79 +/- 7.7 g H2O/g dry cryogel,,,,,,,,,,,,,,human immunoglobulin G in serum,IgG,human serum,,7.0-9.0 reported range for most IgG molecules,reported as mostly positively charged under tested conditions,dynamic breakthrough chromatography with ELISA fraction quantification,6.0,25 +/- 2,,,sodium phosphate,NaCl for elution,0.5 mol/L NaCl in elution buffer,1.0 mL bed volume,overloaded with diluted human serum; Table 1 injection totals reported,0.5 mL/min; 38.2 cm/h,"[""ELISA for IgG and HSA"",""Bradford assay"",""SDS-PAGE""]",,q_norm_mg_g,249.88,mg/g,maximize,dynamic IgG purification capacity from serum,"[""pseudoaffinity"",""ligand density"",""serum competition"",""electrostatic interaction""]",3,,Performance of phospho-L-tyrosine immobilized onto alginate/polyacrylamide-based cryogels: Effect of ligand coupling on human IgG adsorption and Fab fragments separation
PHA-04741e01d3-012,10.1016/j.jchromb.2021.122530,train,P-Tyr coupled ECH-activated PAAm-Alg cryogel,monolithic cryogel material used in batch tubes,"[""polyacrylamide"",""alginate""]","[""acrylamide"",""sodium alginate""]",,"[""N,N'-methylenebisacrylamide"",""Ca(II)""]",,PAAm-Alg cryogel synthesis followed by epichlorohydrin activation and P-Tyr coupling,,,,,,"[""alginate carboxylate"",""ECH-derived epoxy/ether linkage"",""P-Tyr phosphate"",""P-Tyr carboxyl"",""aromatic tyrosine group""]","[""ortho-phospho-L-tyrosine; reported ligand density 1070.00 umol/g cryogel""]",[],anionic ligand/backbone groups reported,[],27.79 +/- 7.7 g H2O/g dry cryogel,,,,,,,,,,,,,,human immunoglobulin G,IgG,human blood; purified human IgG,,7.0-9.0 reported range for most IgG molecules,reported as mostly positively charged under tested conditions,batch equilibrium adsorption isotherm,6.0,25,8 h,,sodium phosphate,,,25 mg dry cryogel,2.0 mL,,"[""Bradford assay at 595 nm""]",,q_norm_mg_g,91.75,mg/g,maximize,equilibrium IgG adsorption isotherm,"[""Langmuir adsorption"",""pseudoaffinity"",""negative cooperativity"",""multipoint occupancy"",""heterogeneous adsorption""]",3,,Performance of phospho-L-tyrosine immobilized onto alginate/polyacrylamide-based cryogels: Effect of ligand coupling on human IgG adsorption and Fab fragments separation
PHA-2727bfd27b-008,10.1016/j.jchromb.2022.123311,train,anti-HSA Fab fragment immobilized PHEMAC cryogel,cryogel column,"[""poly(hydroxyethyl methacrylate-N-methacryloyl-(L)-cysteine)""]","[""2-hydroxyethyl methacrylate"",""N-methacryloyl-(L)-cysteine methylester""]",,"[""N,N-methylene bisacrylamide""]",,free radical cryopolymerization at -12 °C after MAC-Fab pre-polymerization complex formation,,,,,,"[""hydroxyl"",""carboxyl"",""sulfhydryl-derived cysteine groups""]","[""anti-HSA Fab fragment""]",[],,[],265.8%,,,,,,,,,,,,,,human serum albumin,HSA,human serum,,5,,desorption after affinity adsorption,7,,2 h,,20 mM phosphate buffer,NaCl,1 M,,,0.5 mL/min,,,recovery_pct,80.0,%,maximize,HSA recovery by NaCl desorption,"[""salt desorption"",""reversible affinity adsorption"",""ligand stability""]",3,0.95,Fab fragment immobilized immunoaffinity cryogels as a tool for human serum albumin purification: Characterization of Fab immobilized cryogels
PHA-cb18963e64-002,10.1016/j.jchromb.2024.124027,train,chlorophyll-activated Cu(II) IMAC cryogel,cryogel discs in batch,"[""polyacrylamide""]","[""acrylamide"",""N,N'-methylenebisacrylamide"",""allyl glycidyl ether""]",,"[""N,N'-methylenebisacrylamide"",""glutaraldehyde""]",,cryopolymerization and chlorophyll/Cu(II) functionalization,,,,,,"[""amine spacer arms"",""chlorophyll chelating groups"",""Cu(II) immobilized sites""]","[""chlorophyll""]",[],,[],,,85,,,,,,,,,,,,bromelain/proteolytic fraction,,Ananas comosus pineapple pulp,approximately 21-25 reported in abstract; approximately 25.0 by gel filtration for crude extract peak,,,batch purification,adsorption pH 7.0; elution pH 4.0,25 ± 2,2 h adsorption; 30 min wash; 3 h elution,,20 mM sodium phosphate buffer for adsorption/wash; 20 mM sodium acetate buffer for elution,NaCl,1.0 M in elution buffer,450 mg,40 mL feed; 10 mL eluent,,"[""Bradford protein assay"",""casein proteolytic activity assay"",""gel filtration chromatography"",""SDS-PAGE"",""zymogram""]",,recovery_pct,15.04,%,maximize,batch purification from crude extract with acetate/NaCl elution,"[""IMAC"",""pH/salt elution"",""Cu(II)-protein coordination""]",3,,Purification of pineapple bromelain by IMAC chromatography using chlorophyll-activated macroporous matrices
PHA-cb18963e64-003,10.1016/j.jchromb.2024.124027,train,chlorophyll-activated Cu(II) IMAC cryogel,cryogel discs in batch,"[""polyacrylamide""]","[""acrylamide"",""N,N'-methylenebisacrylamide"",""allyl glycidyl ether""]",,"[""N,N'-methylenebisacrylamide"",""glutaraldehyde""]",,cryopolymerization and chlorophyll/Cu(II) functionalization,,,,,,"[""amine spacer arms"",""chlorophyll chelating groups"",""Cu(II) immobilized sites""]","[""chlorophyll""]",[],,[],,,85,,,,,,,,,,,,bromelain/proteolytic fraction,,Ananas comosus pineapple pulp,approximately 23.6 and 25.0 by gel filtration for precipitated extract region; approximately 24.8 by SDS-PAGE,,,batch purification,adsorption pH 7.0; elution pH 4.0,25 ± 2,2 h adsorption; 30 min wash; 3 h elution,,20 mM sodium phosphate buffer for adsorption/wash; 20 mM sodium acetate buffer for elution,NaCl,1.0 M in elution buffer,450 mg,40 mL feed; 10 mL eluent,,"[""Bradford protein assay"",""casein proteolytic activity assay"",""gel filtration chromatography"",""SDS-PAGE"",""zymogram""]",,recovery_pct,5.31,%,maximize,batch purification from precipitated extract with acetate/NaCl elution,"[""IMAC"",""pH/salt elution"",""Cu(II)-protein coordination"",""feed pre-purification""]",3,,Purification of pineapple bromelain by IMAC chromatography using chlorophyll-activated macroporous matrices
PHA-cb18963e64-004,10.1016/j.jchromb.2024.124027,train,chlorophyll-activated Cu(II) IMAC cryogel,monolithic cryogel bed,"[""polyacrylamide""]","[""acrylamide"",""N,N'-methylenebisacrylamide"",""allyl glycidyl ether""]",,"[""N,N'-methylenebisacrylamide"",""glutaraldehyde""]",,cryopolymerization and chlorophyll/Cu(II) functionalization,,,,,,"[""amine spacer arms"",""chlorophyll chelating groups"",""Cu(II) immobilized sites""]","[""chlorophyll""]",[],,[],,,85,,,,,,,,,,,,bromelain/proteolytic fraction,,Ananas comosus pineapple pulp,24.89 by SDS-PAGE; 26.4 and 24.5 by gel filtration peaks,,,monolithic bed chromatography,equilibration/loading pH 7.0; elution pH 4.0,25,,,20 mM sodium phosphate buffer for equilibration/loading/wash; 20 mM sodium acetate buffer for elution,NaCl,1.0 M in elution buffer,2.18 g cryogel bed,7 CV feed; 4 CV wash; 5 CV elution,2 mL min−1,"[""UV absorbance at 280 nm"",""Bradford protein assay"",""casein proteolytic activity assay"",""gel filtration chromatography"",""SDS-PAGE"",""zymogram""]",,recovery_pct,39.3,%,maximize,monolithic bed purification from crude extract,"[""dynamic IMAC"",""Cu(II)-protein coordination"",""convective mass transfer"",""pH/salt elution"",""selective capture""]",3,,Purification of pineapple bromelain by IMAC chromatography using chlorophyll-activated macroporous matrices
PHA-0b37f005bc-002,10.1016/j.jchromb.2024.124405,train,poly(AAm-VIM) cryogel,cryogel column,poly(acrylamide-co-N-vinyl imidazole),"[""acrylamide"",""N-vinyl imidazole""]",,"N,N'-methylene bisacrylamide",,cryopolymerization,,,,,,"[""amide"",""imidazole""]",N-vinyl imidazole pseudo-specific imidazole ligand,[],,[],90.14 ± 0.55 %,,,,,,,,,,,,,,lysozyme,Lys,chicken egg white,12,11,net positive at pH 9.0,continuous column adsorption,9,,,,TRIS buffer,,,,,,UV absorbance at 280 nm,,q_norm_mg_g,122.8,mg/g,maximize,Langmuir/Freundlich isotherm adsorption,"[""Langmuir monolayer adsorption"",""favorable adsorption"",""physical adsorption""]",3,0.95,Interaction of lysozyme with solid supports cryogels containing imidazole functional group
PHA-9501dcd45a-001,10.1016/j.jchromb.2025.124831,train,P(NIPAM-co-AAC)/Zr-MOF hydrogel microspheres,microspheres,"[""sodium alginate"",""P(NIPAM-co-AAC)""]","[""N-isopropylacrylamide"",""acrylic acid""]",,"[""N,N-methylenebisacrylamide"",""calcium chloride""]",,"SA, NIPAM, AAC, MBA, and potassium persulfate mixed with Zr-MOF, dropped into CaCl2 solution, then heated under nitrogen to crosslink.",,,,,,"[""hydroxyl"",""carboxyl"",""amide"",""amino""]",[],"[""Zr-MOF, 0.05 g added to precursor solution""]",pH-responsive; hydrogel pI approximately 4.35,"[""temperature"",""pH""]",approximately 3% in distilled water,,,,,,,1-2 mm hydrogel microspheres,,,,,,,bovine hemoglobin,BHB,bovine,,6.8,approximately net neutral at pH 6.8,batch adsorption temperature response,6.8,45,,,,,,,,,UV spectrophotometry,,q_norm_mg_g,617.45,mg/g,maximize,maximum BHB adsorption at 45 C,"[""hydrophobic interaction"",""temperature-responsive LCST behavior"",""hydrogen bonding"",""electrostatic interaction""]",3,0.93,Preparation of sodium alginate-based temperature- and pH-responsive MOF/hydrogel microspheres and their adsorption and separation of proteins
PHA-9501dcd45a-002,10.1016/j.jchromb.2025.124831,train,P(NIPAM-co-AAC)/Zr-MOF hydrogel microspheres,microspheres,"[""sodium alginate"",""P(NIPAM-co-AAC)""]","[""N-isopropylacrylamide"",""acrylic acid""]",,"[""N,N-methylenebisacrylamide"",""calcium chloride""]",,"SA, NIPAM, AAC, MBA, and potassium persulfate mixed with Zr-MOF, dropped into CaCl2 solution, then heated under nitrogen to crosslink.",,,,,,"[""hydroxyl"",""carboxyl"",""amide"",""amino""]",[],"[""Zr-MOF, 0.05 g added to precursor solution""]",pH-responsive; hydrogel pI approximately 4.35,"[""temperature"",""pH""]",approximately 3% in distilled water,,,,,,,1-2 mm hydrogel microspheres,,,,,,,bovine serum albumin,BSA,bovine,,4.8,approximately net neutral at pH 4.8,batch adsorption temperature response,4.8,45,,,,,,,,,UV spectrophotometry,,q_norm_mg_g,527.06,mg/g,maximize,maximum BSA adsorption at 45 C,"[""hydrophobic interaction"",""temperature-responsive LCST behavior"",""hydrogen bonding"",""electrostatic interaction""]",3,0.93,Preparation of sodium alginate-based temperature- and pH-responsive MOF/hydrogel microspheres and their adsorption and separation of proteins
PHA-d68de97e96-001,10.1016/j.jcis.2008.05.052,train,crosslinked polyHEMA film,submicron hydrogel film on QCM crystal,"[""poly(2-hydroxyethyl methacrylate)""]",[],,"[""ethylene glycol dimethacrylate""]",,"Linear polyHEMA was mixed with EGDMA and 2-hydroxy-2-methyl-propiophenone, spincoated under nitrogen, UV crosslinked, soaked/rinsed, and dried.",,,,,,"[""hydroxyl"",""methacrylate ester""]",[],"[""polystyrene underlayer""]",reported as pure polyHEMA/non-ionic; discussion also describes surface as slightly or weakly negatively charged,[],,,,,,,,,,,,,,,bovine serum albumin,BSA,bovine,,,"slightly negative at pH 7, according to discussion",QCM adsorption kinetics,7.45,34.5,plateau in less than 1 min,,phosphate buffer solution,"[""NaCl"",""Na2HPO4"",""NaH2PO4""]","[""0.110 M NaCl"",""0.0190 M Na2HPO4"",""0.00460 M NaH2PO4""]",,,gravity fed from constant height,QCM with viscoelastic model thickness conversion,,surface_adsorption_ug_cm2,0.253,ug/cm2,context_dependent,BSA plateau adsorption on polyHEMA,"[""monolayer adsorption"",""conformational change"",""irreversible adsorption""]",3,0.95,Quartz crystal microbalance study of protein adsorption kinetics on poly(2-hydroxyethyl methacrylate)
PHA-d68de97e96-002,10.1016/j.jcis.2008.05.052,train,crosslinked polyHEMA film,submicron hydrogel film on QCM crystal,"[""poly(2-hydroxyethyl methacrylate)""]",[],,"[""ethylene glycol dimethacrylate""]",,Spincoated linear polyHEMA/crosslinker/initiator solution and UV crosslinked under nitrogen.,,,,,,"[""hydroxyl"",""methacrylate ester""]",[],"[""polystyrene underlayer""]",reported as pure polyHEMA/non-ionic; discussion also describes surface as weakly negatively charged,[],,,,,,,,,,,,,,,lysozyme,,chicken egg white,,,"very positively charged at pH 7, according to discussion",QCM adsorption kinetics,7.45,34.5,,,phosphate buffer solution,"[""NaCl"",""Na2HPO4"",""NaH2PO4""]","[""0.110 M NaCl"",""0.0190 M Na2HPO4"",""0.00460 M NaH2PO4""]",,,gravity fed from constant height,QCM with viscoelastic model thickness conversion,,surface_adsorption_ug_cm2,1.33,ug/cm2,context_dependent,Lysozyme adsorption at 1 mg/ml,"[""concentration-dependent adsorption"",""multilayer adsorption"",""two-stage kinetics"",""hydrogel stiffening"",""dehydration"",""matrix penetration"",""surface adsorption"",""electrostatic attraction""]",3,0.95,Quartz crystal microbalance study of protein adsorption kinetics on poly(2-hydroxyethyl methacrylate)
PHA-f4124831b3-001,10.1016/j.jcis.2012.07.018,train,"p-HEMA hydrogel, 0x crosslinking",thin hydrogel film,"[""poly(2-hydroxyethyl methacrylate)""]","[""2-hydroxyethyl methacrylate""]",,[],,free-radical polymerization with photoinitiation,,,,,,"[""hydroxyl"",""methacrylate-derived ester""]",[],[],non-ionic,[],,,,,,46.1,,,,,,,,,lysozyme,,chicken egg white,14.7,10.7,positive,batch uptake to equilibrium,7.4,,until equilibrium,,Dulbecco's phosphate buffered saline,,,20 mg gel,3.5 mL,,"UV-vis absorbance spectrum, 252-321 nm",,partition coefficient,60.7,dimensionless,context_dependent,lysozyme partition coefficient,"[""diffusion controlled"",""polymer-chain binding"",""large partition coefficient""]",3,0.95,Lysozyme transport in p-HEMA hydrogel contact lenses
PHA-f4124831b3-002,10.1016/j.jcis.2012.07.018,train,"p-HEMA hydrogel, 1x EGDMA crosslinking",thin hydrogel film,"[""poly(2-hydroxyethyl methacrylate)""]","[""2-hydroxyethyl methacrylate""]",,"[""ethylene glycol dimethacrylate""]",,free-radical polymerization with photoinitiation,,,,,,"[""hydroxyl"",""methacrylate-derived ester""]",[],[],non-ionic,[],,,,,,38.9,,,,,,,,,lysozyme,,chicken egg white,14.7,10.7,positive,batch uptake to equilibrium,7.4,,until equilibrium,,Dulbecco's phosphate buffered saline,,,20 mg gel,3.5 mL,,"UV-vis absorbance spectrum, 252-321 nm",,partition coefficient,60.2,dimensionless,context_dependent,lysozyme partition coefficient,"[""diffusion controlled"",""polymer-chain binding"",""concentration-dependent partitioning""]",3,0.95,Lysozyme transport in p-HEMA hydrogel contact lenses
PHA-f4124831b3-005,10.1016/j.jcis.2012.07.018,train,"p-HEMA hydrogel, 0x crosslinking",thin hydrogel film,"[""poly(2-hydroxyethyl methacrylate)""]","[""2-hydroxyethyl methacrylate""]",,[],,free-radical polymerization with photoinitiation,,,,,,"[""hydroxyl"",""methacrylate-derived ester""]",[],[],non-ionic,[],,,,,,46.1,,,,,,,,,lysozyme,,chicken egg white,14.7,10.7,positive,batch uptake transport modeling,7.4,,until equilibrium and transient uptake,,Dulbecco's phosphate buffered saline,,,20 mg gel,3.5 mL,,"UV-vis absorbance spectrum, 252-321 nm",,D_eff measured,1.97e-15,m2/s,context_dependent,effective lysozyme diffusivity during uptake,"[""diffusion controlled"",""hindered diffusion"",""binding slows transport""]",3,0.95,Lysozyme transport in p-HEMA hydrogel contact lenses
PHA-f4124831b3-006,10.1016/j.jcis.2012.07.018,train,"p-HEMA hydrogel, 1x EGDMA crosslinking",thin hydrogel film,"[""poly(2-hydroxyethyl methacrylate)""]","[""2-hydroxyethyl methacrylate""]",,"[""ethylene glycol dimethacrylate""]",,free-radical polymerization with photoinitiation,,,,,,"[""hydroxyl"",""methacrylate-derived ester""]",[],[],non-ionic,[],,,,,,38.9,,,,,,,,,lysozyme,,chicken egg white,14.7,10.7,positive,batch uptake transport modeling,7.4,,until equilibrium and transient uptake,,Dulbecco's phosphate buffered saline,,,20 mg gel,3.5 mL,,"UV-vis absorbance spectrum, 252-321 nm",,D_eff measured,1.92e-16,m2/s,context_dependent,effective lysozyme diffusivity during uptake,"[""diffusion controlled"",""concentration-independent diffusivity"",""polymer-chain binding"",""hindered diffusion""]",3,0.95,Lysozyme transport in p-HEMA hydrogel contact lenses
PHA-96a78600ba-003,10.1016/j.jcis.2017.01.066,train,preformed chitosan/TPP particles loaded with BSA,micro- and nanogel particles,"[""chitosan""]","[""glucosamine"",""N-acetylglucosamine""]",,"[""sodium tripolyphosphate""]",,"incubation method: TPP added to chitosan to form particles, then BSA added",,,,,,"[""amine"",""phosphate""]",[],[],cationic chitosan/anionically crosslinked,"[""pH-sensitive ionic complexation""]",,,,,,,,polydisperse 40-1000 nm particles,,,,,,,bovine serum albumin,BSA,bovine,66.5,4.7-4.9,net negative,"batch uptake, incubation loading",5.5,20,30 min particle formation plus 30 min uptake,,,,,5 mL 0.1 wt% chitosan solution mixed with 1 mL TPP solution and 2 mL protein solution,8 mL final mixture,,Bradford assay for AE; UV-vis FITC-chitosan assay for XAgg,,AE-XAgg slope,80.2,% AE per unit XAgg,context_dependent,linear AE-XAgg correlation for BSA incubation,"[""particle yield controlled uptake"",""equilibrium partitioning"",""electrostatic adsorption""]",3,0.95,Analysis of chitosan/tripolyphosphate micro- and nanogel yields is key to understanding their protein uptake performance
PHA-96a78600ba-004,10.1016/j.jcis.2017.01.066,train,BSA-loaded chitosan/TPP particles formed by incorporation,micro- and nanogel particles,"[""chitosan""]","[""glucosamine"",""N-acetylglucosamine""]",,"[""sodium tripolyphosphate""]",,incorporation method: BSA mixed with chitosan before TPP addition,,,,,,"[""amine"",""phosphate""]",[],[],cationic chitosan/anionically crosslinked,"[""pH-sensitive ionic complexation""]",,,,,,,,polydisperse 40-1000 nm particles,,,,,,,bovine serum albumin,BSA,bovine,66.5,4.7-4.9,net negative,"batch uptake, incorporation loading",5.5,20,30 min chitosan/protein mixing plus 30 min reaction after TPP addition,,,,,5 mL 0.1 wt% chitosan solution mixed with 2 mL protein solution and 1 mL TPP solution,8 mL final mixture,,Bradford assay for AE; UV-vis FITC-chitosan assay for XAgg,,AE-XAgg slope,83.9,% AE per unit XAgg,context_dependent,linear AE-XAgg correlation for BSA incorporation,"[""particle yield controlled uptake"",""equilibrium partitioning"",""electrostatic adsorption""]",3,0.95,Analysis of chitosan/tripolyphosphate micro- and nanogel yields is key to understanding their protein uptake performance
PHA-96a78600ba-005,10.1016/j.jcis.2017.01.066,train,preformed chitosan/TPP particles loaded with alpha-LA,micro- and nanogel particles,"[""chitosan""]","[""glucosamine"",""N-acetylglucosamine""]",,"[""sodium tripolyphosphate""]",,"incubation method: TPP added to chitosan to form particles, then alpha-LA added",,,,,,"[""amine"",""phosphate""]",[],[],cationic chitosan/anionically crosslinked,"[""pH-sensitive ionic complexation""]",,,,,,,,polydisperse 40-1000 nm particles,,,,,,,alpha-lactalbumin,alpha-LA,,14.2,4.2-4.5,net negative,"batch uptake, incubation loading",6.0,20,30 min particle formation plus 30 min uptake,,,,,5 mL 0.1 wt% chitosan solution mixed with 1 mL TPP solution and 2 mL protein solution,8 mL final mixture,,Bradford assay for AE; UV-vis FITC-chitosan assay for XAgg,,AE-XAgg slope,60.0,% AE per unit XAgg,context_dependent,linear AE-XAgg correlation for alpha-LA incubation,"[""particle yield controlled uptake"",""equilibrium partitioning"",""electrostatic adsorption""]",3,0.95,Analysis of chitosan/tripolyphosphate micro- and nanogel yields is key to understanding their protein uptake performance
PHA-96a78600ba-007,10.1016/j.jcis.2017.01.066,train,chitosan/TPP particles,micro- and nanogel particles,"[""chitosan""]","[""glucosamine"",""N-acetylglucosamine""]",,"[""sodium tripolyphosphate""]",,ionic crosslinking,,,,,,"[""amine"",""phosphate""]",[],[],cationic chitosan/anionically crosslinked,"[""pH-sensitive ionic complexation""]",,,,,,,,polydisperse 40-1000 nm particles,,,,,,,bovine serum albumin,BSA,bovine,66.5,4.7-4.9,net negative at pH 5.5,batch uptake with linear binding model,5.5,20,,,,,,C_CS_Tot varied; 0.31-0.94 mg/mL in chitosan concentration scan,8 mL final mixture in uptake experiments,,Bradford assay; fitted model analysis,,K for particulate chitosan/TPP binding,13.6,mL/mg,context_dependent,BSA fitted binding constants,"[""linear partitioning"",""competitive binding"",""soluble chitosan complexation"",""electrostatic adsorption""]",3,0.98,Analysis of chitosan/tripolyphosphate micro- and nanogel yields is key to understanding their protein uptake performance
PHA-96a78600ba-008,10.1016/j.jcis.2017.01.066,train,chitosan/TPP particles,micro- and nanogel particles,"[""chitosan""]","[""glucosamine"",""N-acetylglucosamine""]",,"[""sodium tripolyphosphate""]",,ionic crosslinking,,,,,,"[""amine"",""phosphate""]",[],[],cationic chitosan/anionically crosslinked,"[""pH-sensitive ionic complexation""]",,,,,,,,polydisperse 40-1000 nm particles,,,,,,,alpha-lactalbumin,alpha-LA,,14.2,4.2-4.5,net negative at pH 6.0,batch uptake with linear binding model,6.0,20,,,,,,C_CS_Tot varied; 0.31-0.94 mg/mL in chitosan concentration scan,8 mL final mixture in uptake experiments,,Bradford assay; fitted model analysis,,K for particulate chitosan/TPP binding,2.72,mL/mg,context_dependent,alpha-LA fitted binding constants,"[""linear partitioning"",""competitive binding"",""soluble chitosan complexation"",""electrostatic adsorption""]",3,0.98,Analysis of chitosan/tripolyphosphate micro- and nanogel yields is key to understanding their protein uptake performance
PHA-66b69db1ab-001,10.1016/j.jcis.2017.07.060,train,CBA-g-PVA HNFM,hydrogel nanofibrous membrane,"[""poly(vinyl alcohol)""]","[""cis-butenedioic anhydride""]",,"[""cis-butenedioic anhydride""]",,"electrospinning followed by acetone swelling, CBA impregnation, and in situ graft copolymerization crosslinking",,,,,,"[""carboxyl groups"",""hydroxyl groups""]","[""carboxyl groups""]",[],negative,"[""pH-sensitive ionization"",""salt-responsive adsorption""]",,,,,,,,nanofiber average diameter 573 nm after 10 min acetone immersion,,,,42,20.7 MPa,,lysozyme,Lys,,14,10.8,positive,static batch adsorption,,25,8 h,,0.02 M phosphate buffer,,,50 mg dried CBA-g-PVA HNFM,10 mL,,UV-vis absorbance at 280 nm,,q_norm_mg_g,170.0,mg/g,maximize,equilibrium lysozyme adsorption capacity,"[""electrostatic attraction"",""carboxyl group binding"",""porous nanofiber diffusion"",""heterogeneous adsorption""]",3,,A versatile method for fabricating ion-exchange hydrogel nanofibrous membranes with superb biomolecule adsorption and separation properties
PHA-66b69db1ab-009,10.1016/j.jcis.2017.07.060,train,CBA-g-PVA HNFM,hydrogel nanofibrous membrane,"[""poly(vinyl alcohol)""]","[""cis-butenedioic anhydride""]",,"[""cis-butenedioic anhydride""]",,electrospinning followed by CBA graft copolymerization crosslinking,,,,,,"[""carboxyl groups""]","[""carboxyl groups""]",[],negative,"[""salt-responsive desorption""]",,,,,,,,,,,,,,,lysozyme,Lys,chicken egg white,14.7,10.8,positive,static batch adsorption from real biological mixture,6,,8 h adsorption,,pH 6.0 buffer,Na2SO4 for elution,1 M for elution,100 mg CBA-g-PVA HNFM,10 g egg white solution,,UV-vis absorbance at 280 nm and SDS-PAGE,,q_norm_mg_g,124.6,mg/g,maximize,practical lysozyme binding capacity from egg white,"[""charge selectivity"",""electrostatic attraction"",""salt elution""]",3,,A versatile method for fabricating ion-exchange hydrogel nanofibrous membranes with superb biomolecule adsorption and separation properties
PHA-7e1026602d-001,10.1016/j.jcis.2019.07.045,train,poly(carboxybetaine) hydrogel-coated H103 resin,submillimeter hydrogel pellets containing H103 resin microparticles,"[""poly(carboxybetaine methacrylate)""]","[""carboxybetaine methacrylate""]",,"[""N,N'-methylenebisacrylamide""]",,"CBMA and MBAA dissolved in 0.9% NaCl, mixed with H103 microparticles, initiated with APS/TEMED, polymerized between glass slides at 37 °C for 3 h, hydrated in PBS.",,,,,,"[""zwitterionic carboxybetaine""]",[],"[""H103 polystyrene resin microparticles""]",zwitterionic,[],150.7 ± 1.1%,,,,,,,pellets average size 638 ± 97 μm; H103 microparticles smaller than 43 μm,,,,,,,bovine serum albumin,BSA,bovine,66,,,batch adsorption,,25,6.5 h,,PBS,,,coated sample containing 0.03 g H103 resin,10 mL,,"BSA precipitation with acetone, NaOH treatment, absorbance at 560 nm",,removal_efficiency_pct,68.36,%,maximize,phenol red removal in BSA solution,"[""anti-biofouling"",""protein occlusion resistance"",""albumin-bound toxin displacement"",""hydrogel permeability""]",3,0.88,Hemocompatible hemoadsorbent for effective removal of protein-bound toxin in serum
PHA-7e1026602d-004,10.1016/j.jcis.2019.07.045,train,pristine H103 resin beads,pristine resin control,"[""crosslinked polystyrene resin""]",[],,[],,"Commercial H103 beads were ethanol-washed, water-washed, dried, ground into microparticles, and sieved to collect particles smaller than 43 μm.",,,,,,[],[],[],neutral,[],,,,,,,,commercial bead size 0.3-1.25 mm; microparticles smaller than 43 μm after grinding and sieving,,,,,,,bovine serum albumin,BSA,bovine,66,,,batch adsorption,7.4,25,6 h,,BSA/PBS,,,0.03 g H103 beads,10 mL,,absorbance at 452 nm,,q_norm_mg_g,3.03,mg/g,maximize,bilirubin adsorption capacity in BSA solution,"[""protein occlusion"",""nonspecific protein adsorption""]",3,0.94,Hemocompatible hemoadsorbent for effective removal of protein-bound toxin in serum
PHA-7e1026602d-006,10.1016/j.jcis.2019.07.045,train,pristine H103 resin beads,pristine resin control,"[""crosslinked polystyrene resin""]",[],,[],,"Commercial H103 beads were ethanol-washed, water-washed, dried, ground into microparticles, and sieved to collect particles smaller than 43 μm.",,,,,,[],[],[],neutral,[],,,,,,,,commercial bead size 0.3-1.25 mm; microparticles smaller than 43 μm after grinding and sieving,,,,,,,fetal bovine serum proteins,FBS,fetal bovine serum,,,,batch adsorption,7.4,25,6 h,,100% FBS,,,0.03 g H103 beads,10 mL,,absorbance at 468 nm,,q_norm_mg_g,0.71,mg/g,maximize,bilirubin adsorption capacity in 100% FBS,"[""protein occlusion"",""serum fouling"",""nonspecific protein adsorption""]",3,0.94,Hemocompatible hemoadsorbent for effective removal of protein-bound toxin in serum
PHA-6d77dbece3-001,10.1016/j.jcis.2020.05.122,train,Agar single-network hydrogel,bulk hydrogel disk,"[""agarose""]","[""Agar""]",,[],,heating-cooling physical gelation,,,,,,"[""polysaccharide hydroxyl groups""]",[],[],neutral polysaccharide,[],,,,,,,,,,,,,,,fibrinogen,Fg,human plasma,,,,static incubation ELISA,,37,90 min,,PBS,,,8 mm circular disk,250 μL,,ELISA; absorbance at 492 nm,,fouling_reduction_pct,57.0,%,maximize,Fg adsorption relative to TCPS,"[""fouling polysaccharide network""]",3,,Micro- and macroscopically structured zwitterionic polymers with ultralow fouling property
PHA-6d77dbece3-002,10.1016/j.jcis.2020.05.122,train,polyMAMPS single-network hydrogel,bulk hydrogel disk,"[""polyMAMPS""]","[""MAMPS""]",,"[""MBAA""]",,UV photopolymerization,,,,,,"[""zwitterionic piperidinium sulfonate"",""sulfonate"",""quaternary ammonium""]",[],[],zwitterionic,"[""antifouling hydration""]",,,,,,,,,,,,,,,fibrinogen,Fg,human plasma,,,,static incubation ELISA,,37,90 min,,PBS,,,8 mm circular disk,250 μL,,ELISA; absorbance at 492 nm,,fouling_reduction_pct,96.0,%,maximize,Fg adsorption relative to TCPS,"[""zwitterionic hydration"",""protein resistance""]",3,,Micro- and macroscopically structured zwitterionic polymers with ultralow fouling property
PHA-6d77dbece3-003,10.1016/j.jcis.2020.05.122,train,Agar/polyMAMPS double-network hydrogel with MBAA,bulk double-network hydrogel disk,"[""agarose"",""polyMAMPS""]","[""Agar"",""MAMPS""]",,"[""MBAA""]",,one-pot heating-cooling-UV polymerization,,,,,,"[""zwitterionic piperidinium sulfonate"",""sulfonate"",""quaternary ammonium"",""polysaccharide hydroxyl groups""]",[],[],zwitterionic interpenetrating network,"[""antifouling hydration""]",,,,,,,,,,,,,,,fibrinogen,Fg,human plasma,,,,static incubation ELISA,,37,90 min,,PBS,,,8 mm circular disk,250 μL,,ELISA; absorbance at 492 nm,,fouling_reduction_pct,92.0,%,maximize,Fg adsorption relative to TCPS,"[""network-network interactions"",""network-water interactions"",""reduced gel-protein interactions"",""zwitterionic hydration""]",3,,Micro- and macroscopically structured zwitterionic polymers with ultralow fouling property
PHA-6d77dbece3-004,10.1016/j.jcis.2020.05.122,train,Agar/polyMAMPS double-network hydrogel without MBAA,bulk double-network hydrogel disk,"[""agarose"",""polyMAMPS""]","[""Agar"",""MAMPS""]",,[],,heating-cooling-UV polymerization without MBAA crosslinker,,,,,,"[""zwitterionic piperidinium sulfonate"",""sulfonate"",""quaternary ammonium"",""polysaccharide hydroxyl groups""]",[],[],zwitterionic interpenetrating network,"[""antifouling hydration""]",,,,,,,,,,,,,,,fibrinogen,Fg,human plasma,,,,static incubation ELISA,,37,90 min,,PBS,,,8 mm circular disk,250 μL,,ELISA; absorbance at 492 nm,,fouling_reduction_pct,80.0,%,maximize,Fg adsorption relative to TCPS,"[""reduced crosslinking"",""network-water interactions"",""network-protein interactions""]",3,,Micro- and macroscopically structured zwitterionic polymers with ultralow fouling property
PHA-e2426e030f-001,10.1016/j.jcis.2022.04.030,train,PEGylated PDMAEMA polyelectrolyte nanogel,core-shell nanogel,"[""PDMAEMA"",""PEG""]","[""DMAEMA""]",,"[""MBA""]",,cooperative electrostatic assembly and RAFT polymerization followed by PAA template removal,,,,,,"[""cationic tertiary amine"",""PEG shell""]",[],[],cationic,"[""pH-responsive"",""salt-responsive"",""thermoresponsive""]",,,,,,,,Rh about 55 nm at pH 5.5; Rh 40 nm at pH 6.5,,,,,,,Bovine serum albumin,BSA,bovine,66,4.7,anionic,batch titration loading,5.5,,5 min vortex before light scattering test,,5 mM phosphate buffer,,,0.5 mg/mL,,,light scattering,,q_norm_mg_g,1600.0,mg/g,maximize,optimal BSA loading capacity,"[""electrostatic attraction"",""internal encapsulation"",""PEG shell permeability"",""high cationic charge density""]",3,0.95,Controlled synthesis of PEGylated polyelectrolyte nanogels as efficient protein carriers
PHA-e2426e030f-004,10.1016/j.jcis.2022.04.030,train,BSA-loaded PEGylated PDMAEMA polyelectrolyte nanogel,core-shell nanogel,"[""PDMAEMA"",""PEG""]","[""DMAEMA""]",,"[""MBA""]",,cooperative electrostatic assembly and RAFT polymerization followed by BSA loading,,,,,,"[""cationic tertiary amine"",""PEG shell""]",[],[],cationic,"[""thermoresponsive"",""pH-responsive"",""salt-responsive""]",,,,,,,,Rh 55 nm at 25 C; Rh decreased to 30 nm at 80 C and recovered to 55 nm after cooling,,,,,,,Bovine serum albumin,BSA,bovine,66,4.7,,thermal protection assay,7.5,80,1 h heating,,5 mM phosphate buffer for activity assay,,,,200 uL BSA or BSA@nanogels solution plus assay reagents,,"p-nitrophenyl acetate hydrolysis, absorbance at 405 nm",,q_norm_mg_g,900.0,mg/g,maximize,retained BSA activity after heating,"[""thermal protection"",""thermoresponsive collapse"",""soft encapsulation environment""]",3,0.94,Controlled synthesis of PEGylated polyelectrolyte nanogels as efficient protein carriers
