Repository: sunyrain/PHA

# PHA Protein-Hydrogel Adsorption Dataset

Generated: 2026-07-05T11:36:45

## Scope

This curated package organizes literature-derived protein-hydrogel adsorption, binding, immobilization, antifouling, and related biointerface records extracted from the local PHA corpus.

The primary unit is one record:

`paper + hydrogel/sample + protein/mixture + experimental condition + measured outcome`

## Contents

- `data/sources.csv`: article-level metadata, extraction status, and curation decision.
- `data/records_flat.csv`: flattened record-level table with provenance, hydrogel, protein, condition, outcome, mechanism, and quality fields.

File: data/curated/pha_scientific_dataset_20260705/data/inverse_design_seed.csv (part 39 of 62)
record_id,doi,doi_split,hydrogel_name,hydrogel_format,polymer_backbone,monomers,monomer_ratios,crosslinker,crosslinker_concentration,synthesis_method,preparation_solvent,preparation_pH,preparation_temp_C,gelation_time,post_treatment,functional_groups,ligand_or_affinity_group,filler_or_composite,charge_class,responsive_type,swelling_ratio,water_content_pct,porosity_pct,pore_size_value,pore_size_unit,mesh_size,surface_area,particle_size,thickness,roughness,zeta_potential_mV,contact_angle_deg,young_modulus,degradation_or_stability,protein_name,protein_abbreviation,protein_species_or_source,protein_mw_kDa,protein_pI,protein_charge_at_pH,experiment_mode,pH,temperature_C,contact_time,contact_time_unit,buffer,salt_type,salt_concentration,hydrogel_dosage,solution_volume,flow_rate,detection_method,replicate_count,target_name,target_value,target_unit,target_direction,outcome_label,mechanism_tags,source_quality_score,extraction_confidence,article_title
PHA-1d1329e156-001,10.1016/j.jcis.2023.04.068,train,IR780-doped cobalt ferrite nanoparticles@poly(ethylene glycol) microgels,magnetic core-shell microgel,"[""PEG-based microgel"",""pMEO2MA"",""p(MEO2MA-co-OEGMA)""]","[""diethylene glycol monomethyl ether methacrylate"",""poly(ethylene glycol) methyl ether methacrylate""]",,"[""poly(ethylene glycol) dimethacrylate""]",,self-assembly of CFNPs-IR780 clusters followed by PEG-based microgel shell polymerization,,,,,,"[""ether oxygen groups""]",[],"[""cobalt ferrite nanoparticles"",""IR780""]",,"[""thermoresponsive"",""photothermal-responsive"",""magnetic""]",,,,,,,,281.4,,,,,,,glucose oxidase and horseradish peroxidase,GOx/HRP,,,,,batch immobilization,7.0,,24,h,,,,,,,"[""Coomassie brilliant blue method"",""UV-Vis spectrophotometer"",""ICP-MS""]",,q_norm_mg_g,269.0,mg/g,maximize,dual-enzyme loading,"[""hydrogen bonding"",""PEG ether oxygen groups"",""3D microgel network"",""confinement effect""]",3,0.92,"IR780-doped cobalt ferrite nanoparticles@poly(ethylene glycol) microgels as dual-enzyme immobilized micro-systems: Preparations, photothermal-responsive dual-enzyme release, and highly efficient recycling"
PHA-1d1329e156-002,10.1016/j.jcis.2023.04.068,train,dual-enzyme-loaded IR780-doped cobalt ferrite nanoparticles@poly(ethylene glycol) microgels,enzyme-loaded magnetic core-shell microgel,"[""PEG-based microgel"",""p(MEO2MA-co-OEGMA)""]","[""diethylene glycol monomethyl ether methacrylate"",""poly(ethylene glycol) methyl ether methacrylate""]",,"[""poly(ethylene glycol) dimethacrylate""]",,dual enzymes immobilized onto CFNPs-IR780@MGs after microgel synthesis,,,,,,"[""ether oxygen groups""]",[],"[""cobalt ferrite nanoparticles"",""IR780""]",,"[""thermoresponsive"",""photothermal-responsive"",""magnetic""]",,,,,,,,244.6,,,,,,,glucose oxidase and horseradish peroxidase,GOx/HRP,,,,,photothermal release/desorption,,,40,min total cycling time,,,,0.2,,,,,dual-enzyme release rate,98.8,%,context_dependent,photothermal-responsive dual-enzyme release,"[""photothermal heating"",""thermoresponsive shrinkage"",""hydrogen bond disruption""]",3,0.95,"IR780-doped cobalt ferrite nanoparticles@poly(ethylene glycol) microgels as dual-enzyme immobilized micro-systems: Preparations, photothermal-responsive dual-enzyme release, and highly efficient recycling"
PHA-1d1329e156-003,10.1016/j.jcis.2023.04.068,train,dual-enzyme-loaded CFNPs-IR780@MGs,magnetic core-shell microgel,"[""PEG-based microgel""]","[""MEO2MA"",""OEGMA""]",,"[""PEGDMA""]",,enzyme immobilization on PEG-based magnetic microgels,,,,,,"[""ether oxygen groups""]",[],"[""IR780-doped cobalt ferrite clusters""]",,"[""thermoresponsive"",""photothermal-responsive"",""magnetic""]",,,,,,,,,,,,,,,glucose oxidase and horseradish peroxidase,GOx/HRP,,,,,storage stability assay,,4,15,days,,,,,,,"[""UV-Vis absorbance at 510 nm""]",,retained_capacity_pct,77.75,%,maximize,storage activity retention,"[""3D network protection"",""conformational stability""]",3,0.91,"IR780-doped cobalt ferrite nanoparticles@poly(ethylene glycol) microgels as dual-enzyme immobilized micro-systems: Preparations, photothermal-responsive dual-enzyme release, and highly efficient recycling"
PHA-1d1329e156-004,10.1016/j.jcis.2023.04.068,train,dual-enzyme-loaded CFNPs-IR780@MGs,recyclable magnetic microgel enzyme carrier,"[""PEG-based microgel""]","[""MEO2MA"",""OEGMA""]",,"[""PEGDMA""]",,dual-enzyme immobilization followed by magnetic recycling and photothermal release/re-immobilization,,,,,,"[""ether oxygen groups""]",[],"[""IR780""]",,"[""thermoresponsive"",""photothermal-responsive"",""magnetic""]",,,,,,,,,,,,,,,glucose oxidase and horseradish peroxidase,GOx/HRP,,,,,recycling assay,,,,,,,,0.2,,,"[""UV-Vis absorbance at 510 nm""]",,retained_capacity_pct,74.6,%,maximize,dual-enzyme micro-system recycling,"[""magnetic separation"",""photothermal-responsive release"",""enzyme re-immobilization""]",3,0.93,"IR780-doped cobalt ferrite nanoparticles@poly(ethylene glycol) microgels as dual-enzyme immobilized micro-systems: Preparations, photothermal-responsive dual-enzyme release, and highly efficient recycling"
PHA-8c50fb73a8-001,10.1016/j.jcis.2024.01.125,test,PEGDA hydrogel microspheres swollen by pure water,microsphere cluster,"[""poly(ethylene glycol) diacrylate""]","[""PEGDA""]",,"[""PEGDA""]",,Droplet generation in 3D flow-focusing Lego-inspired microfluidic device followed by UV polymerization; washed; treated with 0.1 M NaOH for 24 h; immersed in deionized water; dried; swollen by pure water for adsorption test.,,,,,,"[""acrylate-derived network"",""partially hydrolyzed ester groups""]",[],[],electrically neutral,"[""swelling"",""salt release""]",2.73,,,,,,,250,,,,,,,hen egg white lysozyme,HEWL,hen egg white,,,,static batch adsorption; swollen HMSs settled at bottom of protein solution,,20,60,min,,,,0.5,,,UV-vis measurement of top layer samples,,removal_efficiency_pct,27.0,%,maximize,HEWL concentration decrease in top solution after adsorption by HMS clusters,"[""protein adsorption"",""surface roughness"",""micro-pleated surface"",""nanoscale pore structure"",""protein enrichment"",""limited ionic interaction"",""limited hydrophobic interaction""]",2,0.93,PEGDA hydrogel microspheres with encapsulated salt for versatile control of protein crystallization
PHA-26bdf337a8-001,10.1016/j.jclepro.2025.146917,train,sodium alginate-CaCO3-XG hydrogel microspheres,microspheres,"[""sodium alginate"",""xanthan""]",[],,"[""CaCl2""]",,biomimetic mineralization followed by sodium alginate ionic crosslinking,,,,,,"[""hydroxyl"",""carboxylate"",""carbonate""]","[""xanthan motifs binding MiXBM""]","[""CaCO3"",""CaCO3-XG""]",anionic,[],70.05 ± 0.78 g/g,,,,,,,804.82 μm average diameter; span value 1.15,,,,,,,GFP-GyrA-MiXBM,GFP-GyrA-MiXBM,,,,,batch adsorption isotherm,,,90 min,,,,,5 mg,,,"[""UV-vis spectroscopy"",""fluorescence spectroscopy""]",,q_norm_mg_g,13.21,mg/g,maximize,maximum adsorption capacity for GFP-GyrA-MiXBM,"[""specific affinity binding"",""MiXBM-xanthan interaction"",""porous hydrogel adsorption""]",3,0.95,Sustainable biomanufacturing of food proteins enabled by economical SCXG-MiXBM affinity system
PHA-26bdf337a8-003,10.1016/j.jclepro.2025.146917,train,sodium alginate-CaCO3-XG hydrogel microspheres,packed column resin,"[""sodium alginate"",""xanthan""]",[],,"[""CaCl2""]",,biomimetic mineralization followed by sodium alginate ionic crosslinking,,,,,,"[""hydroxyl"",""carboxylate"",""carbonate""]","[""xanthan motifs binding MiXBM""]","[""CaCO3"",""CaCO3-XG""]",anionic,[],70.05 ± 0.78 g/g,,,,,,,804.82 μm average diameter; span value 1.15,,,,,,,GFP-GyrA-MiXBM,GFP-GyrA-MiXBM,cell lysate supernatant,,,,affinity chromatography,7.5,,30 min binding,,"Tris-HCl buffer, 10 mM",,,100 mg resin,10 mL lysate supernatant,2 mL/min,"[""Bradford assay"",""BCA assay"",""SDS-PAGE densitometry""]",,recovery_pct,47.43,%,maximize,optimized purification of GFP-GyrA-MiXBM,"[""specific affinity binding"",""MiXBM-xanthan binding"",""Tween-20 elution""]",3,0.94,Sustainable biomanufacturing of food proteins enabled by economical SCXG-MiXBM affinity system
PHA-26bdf337a8-004,10.1016/j.jclepro.2025.146917,train,sodium alginate-CaCO3-XG hydrogel microspheres,packed column resin,"[""sodium alginate"",""xanthan""]",[],,"[""CaCl2""]",,biomimetic mineralization followed by sodium alginate ionic crosslinking,,,,,,"[""hydroxyl"",""carboxylate"",""carbonate""]","[""xanthan motifs binding MiXBM""]","[""CaCO3"",""CaCO3-XG""]",anionic,[],70.05 ± 0.78 g/g,,,,,,,804.82 μm average diameter; span value 1.15,,,,,,,tag-free GFP,GFP,derived from GFP-GyrA-MiXBM bound on SCXG,27.3,,,affinity chromatography with in situ intein cleavage,7.5,,30 min binding; 6 h glutathione cleavage,,"Tris-HCl buffer, 10 mM; glutathione lysis buffer",,,100 mg resin,10 mL lysate supernatant,2 mL/min,"[""Bradford assay"",""SDS-PAGE densitometry""]",,recovery_pct,22.54,%,maximize,tag-free GFP purification,"[""MiXBM-xanthan binding"",""intein cleavage"",""tag-free release""]",3,0.94,Sustainable biomanufacturing of food proteins enabled by economical SCXG-MiXBM affinity system
PHA-26bdf337a8-005,10.1016/j.jclepro.2025.146917,train,sodium alginate-CaCO3-XG hydrogel microspheres,packed column resin,"[""sodium alginate"",""xanthan""]",[],,"[""CaCl2""]",,biomimetic mineralization followed by sodium alginate ionic crosslinking,,,,,,"[""hydroxyl"",""carboxylate"",""carbonate""]","[""xanthan motifs binding MiXBM""]","[""CaCO3"",""CaCO3-XG""]",anionic,[],70.05 ± 0.78 g/g,,,,,,,804.82 μm average diameter; span value 1.15,,,,,,,Gal-GyrA-MiXBM,Gal-GyrA-MiXBM,,154.5,,,affinity chromatography,7.5,,30 min binding,,"Tris-HCl buffer, 10 mM",,,100 mg resin,10 mL lysate supernatant,2 mL/min,"[""Bradford assay"",""SDS-PAGE densitometry"",""β-galactosidase activity assay""]",,recovery_pct,46.33,%,maximize,Gal-GyrA-MiXBM purification,"[""specific affinity binding"",""MiXBM-xanthan binding""]",3,0.95,Sustainable biomanufacturing of food proteins enabled by economical SCXG-MiXBM affinity system
PHA-26bdf337a8-006,10.1016/j.jclepro.2025.146917,train,sodium alginate-CaCO3-XG hydrogel microspheres,packed column resin,"[""sodium alginate"",""xanthan""]",[],,"[""CaCl2""]",,biomimetic mineralization followed by sodium alginate ionic crosslinking,,,,,,"[""hydroxyl"",""carboxylate"",""carbonate""]","[""xanthan motifs binding MiXBM""]","[""CaCO3"",""CaCO3-XG""]",anionic,[],70.05 ± 0.78 g/g,,,,,,,804.82 μm average diameter; span value 1.15,,,,,,,tag-free β-galactosidase,Gal,derived from Gal-GyrA-MiXBM bound on SCXG,,,,affinity chromatography with in situ intein cleavage,7.5,,30 min binding; 6 h glutathione cleavage,,"Tris-HCl buffer, 10 mM; glutathione lysis buffer",,,100 mg resin,10 mL lysate supernatant,2 mL/min,"[""Bradford assay"",""SDS-PAGE densitometry"",""β-galactosidase activity assay""]",,recovery_pct,19.39,%,maximize,tag-free Gal purification,"[""MiXBM-xanthan binding"",""intein cleavage"",""tag-free release""]",3,0.94,Sustainable biomanufacturing of food proteins enabled by economical SCXG-MiXBM affinity system
PHA-26bdf337a8-007,10.1016/j.jclepro.2025.146917,train,sodium alginate-CaCO3-XG hydrogel microspheres,microspheres/resin,"[""sodium alginate"",""xanthan""]",[],,"[""CaCl2""]",,biomimetic mineralization followed by sodium alginate ionic crosslinking,,,,,,"[""hydroxyl"",""carboxylate"",""carbonate""]","[""xanthan motifs binding MiXBM""]","[""CaCO3"",""CaCO3-XG""]",anionic,[],70.05 ± 0.78 g/g,,,,,,,804.82 μm average diameter; span value 1.15,,,,,,,GFP-GyrA-MiXBM,GFP-GyrA-MiXBM,,,,,adsorption-desorption cycling,,,30 min binding,,,,,,,,"[""mass balance""]",,retained_capacity_pct,76.22,%,maximize,SCXG reusability after five cycles,"[""reusable affinity resin"",""binding-site occlusion"",""protein precipitation or denaturation""]",3,0.93,Sustainable biomanufacturing of food proteins enabled by economical SCXG-MiXBM affinity system
PHA-1f0b00309e-001,10.1016/j.jcoa.2026.100323,train,Natrix CH Micro CEX hydrogel membrane,membrane chromatography device,"[""hydrogel matrix""]",[],,[],,,,,,,,"[""sulfonate""]","[""sulfonate ligand groups""]",[],negative cation exchanger,"[""pH/ionic-strength responsive ion-exchange binding""]",,,,,,,,,,,,,,,monoclonal antibody feed mAb-1A,mAb-1A,Chinese Hamster Ovary cells,145.7,8.1,net positive,frontal chromatography purification,5.0,,0.1 min residence time,,50 mM acetate,,,1.0 mL membrane volume,loaded to 1000 g/L; overloaded elution fractions 67 MV,10 MV/min,"[""UV absorbance at 280 nm for mAb concentration"",""SEC with UV at 214 nm for aggregates"",""CHO HCP ELISA for host cell proteins""]",,recovery_pct,91.4,%,maximize,mAb-1A frontal chromatography product quality at 1000 g/L loading,"[""cation exchange"",""electrostatic adsorption"",""sulfonate ligand binding"",""frontal chromatography displacement"",""aggregate retention""]",3,0.95,Frontal chromatography purification of monoclonal antibodies with high loadings using a cation exchange hydrogel membrane
PHA-1f0b00309e-002,10.1016/j.jcoa.2026.100323,train,Natrix CH Micro CEX hydrogel membrane,membrane chromatography device,"[""hydrogel matrix""]",[],,[],,,,,,,,"[""sulfonate""]","[""sulfonate ligand groups""]",[],negative cation exchanger,"[""pH/ionic-strength responsive ion-exchange binding""]",,,,,,,,,,,,,,,monoclonal antibody feed mAb-1B,mAb-1B,Chinese Hamster Ovary cells,145.7,8.1,net positive,frontal chromatography purification,5.0,,0.1 min residence time,,50 mM acetate,,,1.0 mL membrane volume,loaded to 1000 g/L; overloaded elution fractions 67 MV,10 MV/min,"[""UV absorbance at 280 nm for mAb concentration"",""SEC with UV at 214 nm for aggregates"",""CHO HCP ELISA for host cell proteins""]",,recovery_pct,91.6,%,maximize,mAb-1B frontal chromatography product quality at 1000 g/L loading,"[""cation exchange"",""electrostatic adsorption"",""sulfonate ligand binding"",""frontal chromatography displacement"",""aggregate retention""]",3,0.95,Frontal chromatography purification of monoclonal antibodies with high loadings using a cation exchange hydrogel membrane
PHA-1f0b00309e-003,10.1016/j.jcoa.2026.100323,train,Natrix CH Micro CEX hydrogel membrane,membrane chromatography device,"[""hydrogel matrix""]",[],,[],,,,,,,,"[""sulfonate""]","[""sulfonate ligand groups""]",[],negative cation exchanger,"[""pH/ionic-strength responsive ion-exchange binding""]",,,,,,,,,,,,,,,monoclonal antibody feed mAb-2,mAb-2,Chinese Hamster Ovary cells,144.5,8.4,net positive,frontal chromatography purification,5.0,,0.1 min residence time,,50 mM acetate,,,1.0 mL membrane volume,loaded to 1000 g/L; overloaded elution fractions 67 MV,10 MV/min,"[""UV absorbance at 280 nm for mAb concentration"",""SEC with UV at 214 nm for aggregates"",""CHO HCP ELISA for host cell proteins""]",,recovery_pct,90.3,%,maximize,mAb-2 frontal chromatography product quality at 1000 g/L loading,"[""cation exchange"",""electrostatic adsorption"",""sulfonate ligand binding"",""frontal chromatography displacement"",""aggregate retention""]",3,0.95,Frontal chromatography purification of monoclonal antibodies with high loadings using a cation exchange hydrogel membrane
PHA-1f0b00309e-004,10.1016/j.jcoa.2026.100323,train,Natrix CH Micro CEX hydrogel membrane,membrane chromatography device,"[""hydrogel matrix""]",[],,[],,,,,,,,"[""sulfonate""]","[""sulfonate ligand groups""]",[],negative cation exchanger,"[""pH/ionic-strength responsive ion-exchange binding""]",,,,,,,,,,,,,,,monoclonal antibody feed mAb-3,mAb-3,Chinese Hamster Ovary cells,144.2,8.6,net positive,frontal chromatography purification,5.0,,0.1 min residence time,,50 mM acetate,sodium chloride added to reach conductivity,9 mS/cm conductivity,1.0 mL membrane volume,loaded to 1000 g/L; overloaded elution fractions 67 MV,10 MV/min,"[""UV absorbance at 280 nm for mAb concentration"",""SEC with UV at 214 nm for aggregates"",""CHO HCP ELISA for host cell proteins""]",,recovery_pct,92.1,%,maximize,mAb-3 frontal chromatography product quality at 1000 g/L loading,"[""cation exchange"",""electrostatic adsorption"",""sulfonate ligand binding"",""frontal chromatography displacement"",""aggregate retention"",""HCP removal""]",3,0.95,Frontal chromatography purification of monoclonal antibodies with high loadings using a cation exchange hydrogel membrane
PHA-e3a1b11120-001,10.1016/j.jconrel.2004.05.009,train,non-modified alginate particles,microparticles,alginate,"[""mannuronic acid"",""guluronic acid""]",,"[""CaCl2"",""NaCl""]",,"protein-containing alginate solution dispersed in NaCl, then strengthened with NaCl/CaCl2",,,,,,"[""carboxylate""]",[],[],anionic,[],63.5,,,,,,,,,,,,,,bovine serum albumin,BSA,bovine,,4.8,negative,encapsulation,7,,15-20 min rest after final salt addition,,water,"[""NaCl"",""CaCl2""]","[""0.1 M NaCl final"",""10 mM CaCl2 final""]",7 g/l alginate,40 ml alginate/protein solution,,Bradford method,,q_norm_mg_g,0.02,mg/g,maximize,BSA encapsulation in non-modified alginate,"[""electrostatic repulsion""]",3,0.95,Hydrophobically modified alginate hydrogels as protein carriers with specific controlled release properties
PHA-e3a1b11120-002,10.1016/j.jconrel.2004.05.009,train,AA15(1)C12 hydrophobically modified alginate particles,microparticles,alginate,"[""mannuronic acid"",""guluronic acid""]",,"[""NaCl"",""CaCl2""]",,C12 alkyl chains grafted to alginate carboxylate functions; protein-containing polymer solution dispersed in NaCl and strengthened with CaCl2,,,,,,"[""carboxylate"",""ester"",""dodecyl chain""]","[""C12 alkyl hydrophobe""]",[],anionic amphiphilic,"[""surfactant-responsive"",""enzyme-responsive""]",16.1,,,,,,,Dv50 16 um in presence of BSA,,,,,,,bovine serum albumin,BSA,bovine,,4.8,negative,encapsulation,7,,15-20 min rest after final salt addition,,water,"[""NaCl"",""CaCl2""]","[""0.1 M NaCl final"",""10 mM CaCl2 final""]",7 g/l AAxC12,40 ml alginate/protein solution,,Bradford method,,q_norm_mg_g,7.3,mg/g,maximize,BSA encapsulation in AA15(1)C12,"[""hydrophobic interaction"",""hydrophobic microdomains"",""physical hydrophobic network""]",3,0.95,Hydrophobically modified alginate hydrogels as protein carriers with specific controlled release properties
PHA-e3a1b11120-003,10.1016/j.jconrel.2004.05.009,train,AA14C12 hydrophobically modified alginate particles,microparticles,alginate,"[""mannuronic acid"",""guluronic acid""]",,"[""NaCl"",""CaCl2""]",,C12 alkyl chains grafted to alginate carboxylate functions; protein-containing polymer solution dispersed in NaCl and strengthened with CaCl2,,,,,,"[""carboxylate"",""ester"",""dodecyl chain""]","[""C12 alkyl hydrophobe""]",[],anionic amphiphilic,"[""surfactant-responsive"",""enzyme-responsive""]",19,,,,,,,Dv50 18 um for loaded particles,,,,,,,bovine serum albumin,BSA,bovine,,4.8,negative,encapsulation,7,,15-20 min rest after final salt addition,,water,"[""NaCl"",""CaCl2""]","[""0.1 M NaCl final"",""10 mM CaCl2 final""]",7 g/l AAxC12,40 ml alginate/protein solution,,Bradford method,,q_norm_mg_g,6.9,mg/g,maximize,BSA encapsulation in AA14C12,"[""hydrophobic interaction"",""hydrophobic microdomains""]",3,0.95,Hydrophobically modified alginate hydrogels as protein carriers with specific controlled release properties
PHA-e3a1b11120-004,10.1016/j.jconrel.2004.05.009,train,AA8C12 hydrophobically modified alginate particles,microparticles,alginate,"[""mannuronic acid"",""guluronic acid""]",,"[""NaCl"",""CaCl2""]",,C12 alkyl chains grafted to alginate carboxylate functions; protein-containing polymer solution dispersed in NaCl and strengthened with CaCl2,,,,,,"[""carboxylate"",""ester"",""dodecyl chain""]","[""C12 alkyl hydrophobe""]",[],anionic amphiphilic,"[""surfactant-responsive"",""enzyme-responsive""]",30.4,,,,,,,Dv50 500 um for loaded particles,,,,,,,bovine serum albumin,BSA,bovine,,4.8,negative,encapsulation,7,,15-20 min rest after final salt addition,,water,"[""NaCl"",""CaCl2""]","[""0.1 M NaCl final"",""10 mM CaCl2 final""]",7 g/l AAxC12,40 ml alginate/protein solution,,Bradford method,,q_norm_mg_g,3.7,mg/g,maximize,BSA encapsulation in AA8C12,"[""hydrophobic interaction"",""hydrophobic microdomains""]",3,0.95,Hydrophobically modified alginate hydrogels as protein carriers with specific controlled release properties
PHA-e3a1b11120-005,10.1016/j.jconrel.2004.05.009,train,non-modified alginate particles,microparticles,alginate,"[""mannuronic acid"",""guluronic acid""]",,"[""NaCl"",""CaCl2""]",,protein-containing alginate solution dispersed in NaCl and strengthened with CaCl2,,,,,,"[""carboxylate""]",[],[],anionic,[],72,,,,,,,,,,,,,,hemoglobin,Hb,human blood,,6.9,near neutral,encapsulation,7,,15-20 min rest after final salt addition,,water,"[""NaCl"",""CaCl2""]","[""0.1 M NaCl final"",""10 mM CaCl2 final""]",7 g/l alginate,40 ml alginate/protein solution,,optical density at 525 nm,,q_norm_mg_g,0.2,mg/g,maximize,Hb encapsulation in non-modified alginate at 0.1 g/l,"[""ionic interaction"",""ionic crosslinking""]",3,0.95,Hydrophobically modified alginate hydrogels as protein carriers with specific controlled release properties
PHA-e3a1b11120-006,10.1016/j.jconrel.2004.05.009,train,AA15(1)C12 hydrophobically modified alginate particles,microparticles,alginate,"[""mannuronic acid"",""guluronic acid""]",,"[""NaCl"",""CaCl2""]",,C12 alkyl chains grafted to alginate carboxylate functions; protein-containing polymer solution dispersed in NaCl and strengthened with CaCl2,,,,,,"[""carboxylate"",""ester"",""dodecyl chain""]","[""C12 alkyl hydrophobe""]",[],anionic amphiphilic,"[""surfactant-responsive"",""enzyme-responsive""]",14.7,,,,,,,,,,,,,,hemoglobin,Hb,human blood,,6.9,near neutral,encapsulation,7,,15-20 min rest after final salt addition,,water,"[""NaCl"",""CaCl2""]","[""0.1 M NaCl final"",""10 mM CaCl2 final""]",7 g/l AAxC12,40 ml alginate/protein solution,,optical density at 525 nm,,q_norm_mg_g,0.9,mg/g,maximize,Hb encapsulation in AA15(1)C12 at 0.1 g/l,"[""hydrophobic interaction"",""ionic interaction""]",3,0.95,Hydrophobically modified alginate hydrogels as protein carriers with specific controlled release properties
PHA-e3a1b11120-007,10.1016/j.jconrel.2004.05.009,train,non-modified alginate particles,microparticles,alginate,"[""mannuronic acid"",""guluronic acid""]",,"[""NaCl"",""CaCl2""]",,protein-containing alginate solution dispersed in NaCl and strengthened with CaCl2,,,,,,"[""carboxylate""]",[],[],anionic,[],65,,,,,,,,,,,,,,hemoglobin,Hb,human blood,,6.9,near neutral,encapsulation,7,,15-20 min rest after final salt addition,,water,"[""NaCl"",""CaCl2""]","[""0.1 M NaCl final"",""10 mM CaCl2 final""]",7 g/l alginate,40 ml alginate/protein solution,,optical density at 525 nm,,q_norm_mg_g,1.0,mg/g,maximize,Hb encapsulation in non-modified alginate at 1 g/l,"[""ionic interaction""]",3,0.95,Hydrophobically modified alginate hydrogels as protein carriers with specific controlled release properties
PHA-e3a1b11120-009,10.1016/j.jconrel.2004.05.009,train,non-modified alginate particles,microparticles,alginate,"[""mannuronic acid"",""guluronic acid""]",,"[""NaCl"",""CaCl2""]",,protein-containing alginate solution dispersed in NaCl and strengthened with CaCl2,,,,,,"[""carboxylate""]",[],[],anionic,[],53.3,,,,,,,,,,,,,,hemoglobin,Hb,human blood,,6.9,near neutral,encapsulation,7,,15-20 min rest after final salt addition,,water,"[""NaCl"",""CaCl2""]","[""0.1 M NaCl final"",""10 mM CaCl2 final""]",7 g/l alginate,40 ml alginate/protein solution,,optical density at 525 nm,,q_norm_mg_g,5.2,mg/g,maximize,Hb encapsulation in non-modified alginate at 10 g/l,"[""ionic interaction""]",3,0.95,Hydrophobically modified alginate hydrogels as protein carriers with specific controlled release properties
PHA-3dc5cd2104-001,10.1016/j.jconrel.2005.09.005,validation,negatively charged dex-HEMA-MAA microspheres,charged dextran microspheres,"dextran, hydroxyethyl methacrylate-derivatized dextran","[""dex-HEMA"",""methacrylic acid""]",,[],,Radical polymerization of dex-HEMA emulsified in aqueous PEG solution with methacrylic acid added to form negatively charged microspheres.,,,,,,"[""methacrylic acid groups"",""anionic/carboxylate groups"",""HEMA-derived methacrylate groups""]","[""anionic methacrylic acid groups""]",[],anionic,"[""ionic strength responsive adsorption/desorption""]",,,,,,,,mean volume diameter 10 um,,,"{""range"":[-16,-13]}",,,,lysozyme,Lys,hen egg white,14,9.3,positive at pH 7.0,batch adsorption/absorption followed by salt desorption,7,,"{""adsorption"":""1 h"",""desorption"":""1 day after NaCl addition""}",,100 mM Hepes,none during adsorption; NaCl during desorption,"{""adsorption"":""0 mM added NaCl"",""desorption"":""150 mM NaCl""}",10 mg dry microspheres,1 mL,,BCA Protein Assay of supernatant after centrifugation,,q_norm_mg_g,37.5,mg/g,maximize,lysozyme adsorption/absorption to negative microspheres,"[""electrostatic attraction"",""microsphere absorption"",""reversible salt-screened desorption""]",3,,Mobility of model proteins in hydrogels composed of oppositely charged dextran microspheres studied by protein release and fluorescence recovery after photobleaching
PHA-3dc5cd2104-002,10.1016/j.jconrel.2005.09.005,validation,positively charged dex-HEMA-DMAEMA microspheres,charged dextran microspheres,"dextran, hydroxyethyl methacrylate-derivatized dextran","[""dex-HEMA"",""dimethylaminoethyl methacrylate""]",,[],,Radical polymerization of dex-HEMA emulsified in aqueous PEG solution with DMAEMA added to form positively charged microspheres.,,,,,,"[""dimethylaminoethyl methacrylate groups"",""cationic tertiary amine groups"",""HEMA-derived methacrylate groups""]","[""cationic DMAEMA groups""]",[],cationic,"[""ionic strength responsive adsorption/desorption""]",,,,,,,,mean volume diameter 10 um,,,"{""range"":[12,15]}",,,,lysozyme,Lys,hen egg white,14,9.3,positive at pH 7.0,batch adsorption/absorption followed by salt desorption,7,,"{""adsorption"":""1 h"",""desorption"":""1 day after NaCl addition""}",,100 mM Hepes,none during adsorption; NaCl during desorption,"{""adsorption"":""0 mM added NaCl"",""desorption"":""150 mM NaCl""}",10 mg dry microspheres,1 mL,,BCA Protein Assay of supernatant after centrifugation,,q_norm_mg_g,0.0,mg/g,maximize,lysozyme adsorption/absorption to positive microspheres,"[""electrostatic repulsion"",""same-charge control""]",3,,Mobility of model proteins in hydrogels composed of oppositely charged dextran microspheres studied by protein release and fluorescence recovery after photobleaching
PHA-3dc5cd2104-004,10.1016/j.jconrel.2005.09.005,validation,negatively charged dex-HEMA-MAA microspheres,charged dextran microspheres,"dextran, hydroxyethyl methacrylate-derivatized dextran","[""dex-HEMA"",""methacrylic acid""]",,[],,Radical polymerization of dex-HEMA emulsified in aqueous PEG solution with methacrylic acid added to form negatively charged microspheres.,,,,,,"[""methacrylic acid groups"",""anionic/carboxylate groups"",""HEMA-derived methacrylate groups""]","[""anionic methacrylic acid groups""]",[],anionic,"[""ionic strength responsive adsorption/desorption""]",,,,,,,,mean volume diameter 10 um,,,"{""range"":[-16,-13]}",,,,bovine serum albumin,BSA,"bovine; fraction V, minimum 96%",67,4.7,negative at pH 7.0,batch adsorption/absorption followed by salt desorption,7,,"{""adsorption"":""1 h"",""desorption"":""1 day after NaCl addition""}",,100 mM Hepes,none during adsorption; NaCl during desorption,"{""adsorption"":""0 mM added NaCl"",""desorption"":""150 mM NaCl""}",10 mg dry microspheres,1 mL,,BCA Protein Assay of supernatant after centrifugation,,q_norm_mg_g,0.0,mg/g,maximize,BSA adsorption/absorption to negative microspheres,"[""electrostatic repulsion"",""same-charge control"",""size exclusion""]",3,,Mobility of model proteins in hydrogels composed of oppositely charged dextran microspheres studied by protein release and fluorescence recovery after photobleaching
PHA-3dc5cd2104-005,10.1016/j.jconrel.2005.09.005,validation,positively charged dex-HEMA-DMAEMA microspheres,charged dextran microspheres,"dextran, hydroxyethyl methacrylate-derivatized dextran","[""dex-HEMA"",""dimethylaminoethyl methacrylate""]",,[],,Radical polymerization of dex-HEMA emulsified in aqueous PEG solution with DMAEMA added to form positively charged microspheres.,,,,,,"[""dimethylaminoethyl methacrylate groups"",""cationic tertiary amine groups"",""HEMA-derived methacrylate groups""]","[""cationic DMAEMA groups""]",[],cationic,"[""ionic strength responsive adsorption/desorption""]",,,,,,,,mean volume diameter 10 um,,,"{""range"":[12,15]}",,,,bovine serum albumin,BSA,"bovine; fraction V, minimum 96%",67,4.7,negative at pH 7.0,batch adsorption/absorption followed by salt desorption,7,,"{""adsorption"":""1 h"",""desorption"":""1 day after NaCl addition""}",,100 mM Hepes,none during adsorption; NaCl during desorption,"{""adsorption"":""0 mM added NaCl"",""desorption"":""150 mM NaCl""}",10 mg dry microspheres,1 mL,,BCA Protein Assay of supernatant after centrifugation,,q_norm_mg_g,17.5,mg/g,maximize,BSA adsorption/absorption to positive microspheres,"[""electrostatic attraction"",""surface adsorption"",""size exclusion"",""partially reversible salt-screened desorption""]",3,,Mobility of model proteins in hydrogels composed of oppositely charged dextran microspheres studied by protein release and fluorescence recovery after photobleaching
PHA-3dc5cd2104-007,10.1016/j.jconrel.2005.09.005,validation,negatively charged dex-HEMA-MAA microspheres,charged dextran microspheres,"dextran, hydroxyethyl methacrylate-derivatized dextran","[""dex-HEMA"",""methacrylic acid""]",,[],,Radical polymerization of dex-HEMA emulsified in aqueous PEG solution with methacrylic acid added to form negatively charged microspheres.,,,,,,"[""methacrylic acid groups"",""anionic/carboxylate groups"",""HEMA-derived methacrylate groups""]","[""anionic methacrylic acid groups""]",[],anionic,"[""ionic strength responsive adsorption/desorption""]",,,,,,,,mean volume diameter 10 um,,,"{""range"":[-16,-13]}",,,,immunoglobulin G,IgG,bovine; fraction II; polyclonal,150,5-10,heterogeneous/variable at pH 7.0,batch adsorption/absorption followed by salt desorption,7,,"{""adsorption"":""1 h"",""desorption"":""1 day after NaCl addition""}",,100 mM Hepes,none during adsorption; NaCl during desorption,"{""adsorption"":""0 mM added NaCl"",""desorption"":""150 mM NaCl""}",10 mg dry microspheres,1 mL,,BCA Protein Assay of supernatant after centrifugation,,q_norm_mg_g,2.5,mg/g,maximize,IgG adsorption/absorption to negative microspheres,"[""low adsorption"",""polyclonal pI heterogeneity"",""reversible salt-screened desorption""]",3,,Mobility of model proteins in hydrogels composed of oppositely charged dextran microspheres studied by protein release and fluorescence recovery after photobleaching
PHA-3dc5cd2104-008,10.1016/j.jconrel.2005.09.005,validation,positively charged dex-HEMA-DMAEMA microspheres,charged dextran microspheres,"dextran, hydroxyethyl methacrylate-derivatized dextran","[""dex-HEMA"",""dimethylaminoethyl methacrylate""]",,[],,Radical polymerization of dex-HEMA emulsified in aqueous PEG solution with DMAEMA added to form positively charged microspheres.,,,,,,"[""dimethylaminoethyl methacrylate groups"",""cationic tertiary amine groups"",""HEMA-derived methacrylate groups""]","[""cationic DMAEMA groups""]",[],cationic,"[""ionic strength responsive adsorption/desorption""]",,,,,,,,mean volume diameter 10 um,,,"{""range"":[12,15]}",,,,immunoglobulin G,IgG,bovine; fraction II; polyclonal,150,5-10,heterogeneous/variable at pH 7.0,batch adsorption/absorption followed by salt desorption,7,,"{""adsorption"":""1 h"",""desorption"":""1 day after NaCl addition""}",,100 mM Hepes,none during adsorption; NaCl during desorption,"{""adsorption"":""0 mM added NaCl"",""desorption"":""150 mM NaCl""}",10 mg dry microspheres,1 mL,,BCA Protein Assay of supernatant after centrifugation,,q_norm_mg_g,5.0,mg/g,maximize,IgG adsorption/absorption to positive microspheres,"[""low adsorption"",""polyclonal pI heterogeneity"",""partially reversible salt-screened desorption""]",3,,Mobility of model proteins in hydrogels composed of oppositely charged dextran microspheres studied by protein release and fluorescence recovery after photobleaching
PHA-21fcbb53b0-002,10.1016/j.jhazmat.2025.137196,train,FITC-cutinase immobilized porous PAAm hydrogel granules,granules,"[""polyacrylamide""]","[""acrylamide""]",,"[""N,N'-methylene-bis-acrylamide""]",,polymerization-induced phase separation,,,,,,"[""amino groups""]","[""glutaraldehyde-mediated linkage""]","[""PEG porogen removed after gelation""]",,[],,,,,um,,,,,,,,,,FITC-labelled cutinase,FITC-cutinase,leaf compost cutinase quadruple variant labelled with FITC,,,,fluorescent immobilization characterization and enzyme activity assay,,,,,carbonate buffer for FITC labelling; Tris-HCl buffer for activity assay,,,,,,"[""fluorescence microscopy"",""p-NPB hydrolysis activity assay""]",,retained_capacity_pct,95.5,%,maximize,activity retention after immobilization,"[""homogeneous immobilization"",""enzyme activity retention"",""hydrogel microenvironment""]",3,0.92,Scalable nanoplastic degradation in water with enzyme-functionalized porous hydrogels
PHA-21fcbb53b0-003,10.1016/j.jhazmat.2025.137196,train,cutinase-loaded porous hydrogel granules,granules,"[""polyacrylamide""]","[""acrylamide""]",,"[""N,N'-methylene-bis-acrylamide""]",,polymerization-induced phase separation,,,,,,"[""amino groups""]","[""glutaraldehyde for chemical binding""]","[""PEG porogen removed after gelation""]",,[],,,,,,,,,,,,,,,cutinase,LCCICCG,leaf compost cutinase quadruple variant,,,,reuse stability test after immobilization,8,,,,,,,,,,"[""PET removal rate from HPLC product quantification""]",,retained_capacity_pct,39.9,%,maximize,reuse stability after five cycles,"[""physical adsorption"",""covalent binding"",""enzyme leakage"",""imine bond"",""reuse stability""]",3,0.94,Scalable nanoplastic degradation in water with enzyme-functionalized porous hydrogels
PHA-a02d6ff0b8-007,10.1016/j.jim.2003.09.017,train,Epoxy-containing supermacroporous DMAAm cryogel derivatized with protein A,2 mL supermacroporous monolithic column,"[""N,N-dimethylacrylamide"",""allylglycidyl ether""]","[""N,N-dimethylacrylamide"",""allylglycidyl ether""]",,"[""N,N'-methylene-bis(acrylamide)""]",,"Ethylenediamine treatment followed by glutaraldehyde activation, protein A coupling, and NaBH4 reduction.",,,,,,"[""epoxy"",""amine after ethylenediamine treatment"",""aldehyde after glutaraldehyde treatment"",""immobilized protein A""]","[""Protein A""]",[],,[],,,,,,,,,,,,,,,Protein A,Protein A,Staphylococcus aureus,,,,covalent protein immobilization,7.2,4,24 h recycle mode,,0.1 M sodium phosphate buffer,,,2 mL cryogel column,12 mL protein A solution,1 mL/min,bicinchoninic acid method,,immobilized protein A density,0.21,mg/mL adsorbent,context_dependent,Protein A immobilization density on DMAAm cryogel,"[""covalent coupling"",""Schiff base reduction"",""aldehyde-amine reaction""]",3,0.93,Affinity fractionation of lymphocytes using a monolithic cryogel
PHA-b35644c03b-003,10.1016/j.jmbbm.2024.106825,train,TA/PVA hydrogel with 0.5 wt% TA,cylindrical hydrogel,"[""poly(vinyl alcohol)""]",[],,"[""tannic acid""]",,cyclic freeze-thaw method,,,,,,"[""hydroxyl groups"",""benzene rings"",""carboxylate groups""]","[""tannic acid""]",[],,[],,,,,,,,,,,,,,,bovine serum albumin,BSA,bovine; Sigma Aldrich,66,,,static batch adsorption and pin-on-disc tribology,,room temperature for tribology; static adsorption temperature not reported,4 h adsorption; 4 h SDS desorption; 1000 laps sliding,,PBS,,,,3 mL for static adsorption,,BCA assay; micro-FTIR; EDS; micro-IR; tribological COF measurement,,coefficient of friction in BSA solution,0.045,dimensionless COF,context_dependent,BSA adsorption-enhanced lubrication on PT0.5,"[""hydrogen bonding"",""TA-BSA interaction"",""protein adsorption"",""protein denaturation"",""alpha-helix to beta-sheet transition"",""boundary lubrication""]",3,0.86,Study on the lubrication behavior of tannic acid/ poly (vinyl alcohol) hydrogel enhanced by protein adsorption for articular cartilage applications
PHA-4b15aaabaf-001,10.1016/j.jtice.2016.03.032,train,p(HEMA)-HA-Cu2+ cryogel column,cryogel column,"[""poly(2-hydroxyethyl methacrylate)""]","[""2-hydroxyethylmethacrylate""]",,"[""N,N'-methylene-bis-acrylamide""]",,"Free radical cryopolymerization under cryogenic conditions with HA-Cu2+ aggregates blended with HEMA and MBAAm, initiated by APS/TEMED at -12 C overnight.",,,,,,"[""hydroxyl"",""carboxyl"",""humic acid acidic groups""]","[""humic acid aggregates""]","[""humic acid-Cu(II) aggregates""]",pH-dependent; humic acid polyanionic at higher pH,"[""pH-responsive adsorption behavior"",""salt-responsive adsorption behavior"",""temperature-responsive adsorption behavior""]",,,,,,,,,,,,,,,bovine serum albumin,BSA,bovine,,4.7,near isoelectric point; increased positive charge density at lower pH,recirculating column adsorption,4.0,25,,,50 mM sodium acetate buffer,,,,20 mL BSA solution,1.0 mL/min,UV spectrophotometry at 280 nm,,q_norm_mg_g,3.29,mg/g,maximize,highest pH-scanned BSA adsorption,"[""electrostatic interaction"",""hydrogen bonding"",""hydrophobic interaction"",""pi-pi interaction""]",3,0.92,Interactions of bovine serum albumin with humic acid–Cu(II) aggregates in poly(hydroxyethylmethacrylate) cryogel column
PHA-4b15aaabaf-002,10.1016/j.jtice.2016.03.032,train,p(HEMA)-HA-Cu2+ cryogel column,cryogel column,"[""poly(2-hydroxyethyl methacrylate)""]","[""2-hydroxyethylmethacrylate""]",,"[""N,N'-methylene-bis-acrylamide""]",,"Free radical cryopolymerization under cryogenic conditions with HA-Cu2+ aggregates blended with HEMA and MBAAm, initiated by APS/TEMED at -12 C overnight.",,,,,,"[""hydroxyl"",""carboxyl"",""humic acid acidic groups""]","[""humic acid aggregates""]","[""humic acid-Cu(II) aggregates""]",pH-dependent; humic acid polyanionic at higher pH,"[""pH-responsive adsorption behavior""]",,,,,,,,,,,,,,,bovine serum albumin,BSA,bovine,,4.7,near isoelectric point at pH 5.0,column adsorption isotherm,5.0,25,,,50 mM acetic acid/sodium acetate system,,,,20 mL BSA solution,1.0 mL/min,UV spectrophotometry at 280 nm,,q_norm_mg_g,40.98,mg/g,maximize,Langmuir maximum BSA adsorption capacity,"[""monolayer adsorption"",""hydrophobic interaction"",""electrostatic interaction""]",3,0.96,Interactions of bovine serum albumin with humic acid–Cu(II) aggregates in poly(hydroxyethylmethacrylate) cryogel column
PHA-1ace218575-001,10.1016/j.matdes.2025.113581,train,"SAM-printed 5 wt% agarose hydrogel, 500 um resolution, crosslinked",printed periodic mesh column piece,"[""agarose""]",[],,"[""epichlorohydrin""]",,stencil additive manufacturing followed by ECH crosslinking and CHPTAC functionalization,,,,,,"[""quaternary ammonium""]","[""CHPTAC-derived trimethylammonium group""]",[],cationic,"[""thermoresponsive gelation/melting""]",,,,,,500 um printed resolution,,,,,,,,,bovine serum albumin,BSA,bovine,,,,batch static adsorption,7.4,,24 h monitoring; equilibrium fitted,,20 mM phosphate buffer,,,one equilibrated column piece,30 mL protein solution,,Nanodrop microvolume spectrophotometer,,Qmax,110.45,mg/mL,context_dependent,Langmuir maximum BSA sorption capacity,"[""surface adsorption"",""binding-site density"",""resolution-dependent adsorption""]",3,0.95,An additive manufacturing approach for fabrication of agarose hydrogel structures for protein sorption application
PHA-1ace218575-002,10.1016/j.matdes.2025.113581,train,"SAM-printed 5.5 wt% agarose hydrogel, 500 um resolution, crosslinked",printed periodic mesh column piece,"[""agarose""]",[],,"[""epichlorohydrin""]",,stencil additive manufacturing followed by ECH crosslinking and CHPTAC functionalization,,,,,,"[""quaternary ammonium""]","[""CHPTAC-derived trimethylammonium group""]",[],cationic,"[""thermoresponsive gelation/melting""]",,,,,,500 um printed resolution,,,,,,,,,bovine serum albumin,BSA,bovine,,,,batch static adsorption,7.4,,24 h monitoring; equilibrium fitted,,20 mM phosphate buffer,,,one equilibrated column piece,30 mL protein solution,,Nanodrop microvolume spectrophotometer,,Qmax,102.47,mg/mL,context_dependent,Langmuir maximum BSA sorption capacity,"[""surface adsorption"",""binding-site density"",""resolution-dependent adsorption""]",3,0.95,An additive manufacturing approach for fabrication of agarose hydrogel structures for protein sorption application
