Repository: sunyrain/PHA

# PHA Protein-Hydrogel Adsorption Dataset

Generated: 2026-07-05T11:36:45

## Scope

This curated package organizes literature-derived protein-hydrogel adsorption, binding, immobilization, antifouling, and related biointerface records extracted from the local PHA corpus.

The primary unit is one record:

`paper + hydrogel/sample + protein/mixture + experimental condition + measured outcome`

## Contents

- `data/sources.csv`: article-level metadata, extraction status, and curation decision.
- `data/records_flat.csv`: flattened record-level table with provenance, hydrogel, protein, condition, outcome, mechanism, and quality fields.

File: data/curated/pha_scientific_dataset_20260705/data/inverse_design_seed.csv (part 40 of 62)
record_id,doi,doi_split,hydrogel_name,hydrogel_format,polymer_backbone,monomers,monomer_ratios,crosslinker,crosslinker_concentration,synthesis_method,preparation_solvent,preparation_pH,preparation_temp_C,gelation_time,post_treatment,functional_groups,ligand_or_affinity_group,filler_or_composite,charge_class,responsive_type,swelling_ratio,water_content_pct,porosity_pct,pore_size_value,pore_size_unit,mesh_size,surface_area,particle_size,thickness,roughness,zeta_potential_mV,contact_angle_deg,young_modulus,degradation_or_stability,protein_name,protein_abbreviation,protein_species_or_source,protein_mw_kDa,protein_pI,protein_charge_at_pH,experiment_mode,pH,temperature_C,contact_time,contact_time_unit,buffer,salt_type,salt_concentration,hydrogel_dosage,solution_volume,flow_rate,detection_method,replicate_count,target_name,target_value,target_unit,target_direction,outcome_label,mechanism_tags,source_quality_score,extraction_confidence,article_title
PHA-1ace218575-003,10.1016/j.matdes.2025.113581,train,"SAM-printed 6 wt% agarose hydrogel, 500 um resolution, crosslinked",printed periodic mesh column piece,"[""agarose""]",[],,"[""epichlorohydrin""]",,stencil additive manufacturing followed by ECH crosslinking and CHPTAC functionalization,,,,,,"[""quaternary ammonium""]","[""CHPTAC-derived trimethylammonium group""]",[],cationic,"[""thermoresponsive gelation/melting""]",,,,,,500 um printed resolution,,,,,,,,,bovine serum albumin,BSA,bovine,,,,batch static adsorption,7.4,,24 h monitoring; equilibrium fitted,,20 mM phosphate buffer,,,one equilibrated column piece,30 mL protein solution,,Nanodrop microvolume spectrophotometer,,Qmax,100.44,mg/mL,context_dependent,Langmuir maximum BSA sorption capacity,"[""surface adsorption"",""binding-site density"",""resolution-dependent adsorption""]",3,0.95,An additive manufacturing approach for fabrication of agarose hydrogel structures for protein sorption application
PHA-1ace218575-004,10.1016/j.matdes.2025.113581,train,"SAM-printed 6 wt% agarose hydrogel, 350 um resolution, crosslinked",printed periodic mesh column piece,"[""agarose""]",[],,"[""epichlorohydrin""]",,stencil additive manufacturing followed by ECH crosslinking and CHPTAC functionalization,,,,,,"[""quaternary ammonium""]","[""CHPTAC-derived trimethylammonium group""]",[],cationic,"[""thermoresponsive gelation/melting""]",,,,,,350 um printed resolution,,,,,,,,,bovine serum albumin,BSA,bovine,,,,batch static adsorption,7.4,,24 h monitoring; equilibrium fitted,,20 mM phosphate buffer,,,one equilibrated column piece,30 mL protein solution,,Nanodrop microvolume spectrophotometer,,Qmax,144.13,mg/mL,context_dependent,Langmuir maximum BSA sorption capacity,"[""surface adsorption"",""binding-site density"",""resolution-dependent adsorption""]",3,0.95,An additive manufacturing approach for fabrication of agarose hydrogel structures for protein sorption application
PHA-436220a2ab-005,10.1016/j.memsci.2009.08.043,train,"GVHP modified with poly(N-vinyl lactam) hydrogel, 6% mass gain",hydrogel-coated microporous PVDF membrane,"[""poly(N-vinyl lactam)""]","[""N-vinyl-caprolactam"",""1-vinyl-2-pyrrolidone""]",,"[""bisacrylamide""]",,"UV polymerization/cross-linking of vinyl-lactam monomers and bisacrylamide on acetone-cleaned hydrophobic GVHP PVDF membrane in isopropanol, followed by hot water extraction",,,,,,"[""lactam""]",[],"[""PVDF membrane support""]",,salt-responsive hydrophilic-hydrophobic switching,,,,,,,,,,,,"{""20 mM phosphate buffer pH 7.0"":41.0,""20 mM phosphate buffer pH 7.0 + 5 M NaCl"":98.8,""difference"":57.8}",,,humanized IgG1 anti-CD4 monoclonal antibody,hIgG1-CD4,"donated by Therapeutic Antibody Centre, University of Oxford",,,,membrane chromatography purification,7.0,24,,,20 mM sodium phosphate,ammonium sulfate,1.7 M,stacks of two 18.5 mm diameter membrane discs,large volumes of simulated mammalian cell culture supernatant; exact volume not reported,1 mL/min,"UV absorbance, size-exclusion chromatography, SDS-PAGE",,recovery_pct,99.0,%,maximize,mAb purification from simulated mammalian cell culture supernatant,"[""hydrophobic interaction"",""salt-responsive adsorption-desorption"",""selective mAb purification""]",3,0.93,Chromatographic separation of proteins using hydrophobic membrane shielded with an environment-responsive hydrogel
PHA-4491442546-001,10.1016/j.memsci.2011.02.005,train,PEGDA-RNH3Cl hydrogel 2180 coating,thin dense hydrogel coating on PSF UF membrane,"[""crosslinked PEGDA"",""poly(ethylene glycol)""]","[""poly(ethylene glycol) diacrylate"",""2-aminoethyl methacrylate hydrochloride""]",,"[""poly(ethylene glycol) diacrylate""]",,prepolymer mixture coated on PSF membrane and UV cured,,,,,,"[""ammonium salt"",""PEG ether"",""acrylate-derived network""]","[""primary ammonium moiety""]","[""polysulfone UF membrane support""]",cationic hydrophilic,[],673% water uptake for free-standing hydrogel 2180; text also describes approximately 670%,,,,,,,,,,,63.4,,,Bovine serum albumin,BSA,bovine,67,4.7,negative,crossflow filtration,7.4,25,60 min filtration profile,,0.1 M phosphate buffered saline,,,,,0.8 L/min crossflow rate,water flux measurement; BSA rejection,,flux reduction from pure water flux,46.6,%,context_dependent,reduced BSA fouling and high BSA rejection,"[""PEG hydration repulsion"",""excluded volume"",""reduced internal pore fouling"",""lower cationic density than hydrogel 1180""]",3,0.92,Bifunctional hydrogel coatings for water purification membranes: Improved fouling resistance and antimicrobial activity
PHA-4491442546-002,10.1016/j.memsci.2011.02.005,train,PEGDA-RNH3Cl hydrogel 1180 coating,thin dense hydrogel coating on PSF UF membrane,"[""crosslinked PEGDA"",""poly(ethylene glycol)""]","[""poly(ethylene glycol) diacrylate"",""2-aminoethyl methacrylate hydrochloride""]",,"[""poly(ethylene glycol) diacrylate""]",,prepolymer mixture coated on PSF membrane and UV cured,,,,,,"[""ammonium salt"",""PEG ether"",""acrylate-derived network""]","[""primary ammonium moiety""]","[""polysulfone UF membrane support""]",cationic hydrophilic,[],approximately 870% water uptake for coating; conclusions state up to 900%,,,,,,,,,,,38.9,,,Bovine serum albumin,BSA,bovine,67,4.7,negative,crossflow filtration,7.4,25,60 min filtration profile,,0.1 M phosphate buffered saline,,,,,0.8 L/min crossflow rate,water flux measurement; BSA rejection,,flux reduction from pure water flux,58.4,%,context_dependent,BSA fouling resistance with higher BSA adhesion than hydrogel 2180,"[""cationic ammonium-BSA electrostatic attraction"",""PEG hydration repulsion"",""reduced internal pore fouling""]",3,0.92,Bifunctional hydrogel coatings for water purification membranes: Improved fouling resistance and antimicrobial activity
PHA-2e5fd8c82d-009,10.1016/j.memsci.2015.05.075,train,CaAlg filtration membrane prepared with 2.5 wt% NaAlg and 2.5 wt% PEG20000,free-standing filtration membrane,"[""calcium alginate""]","[""sodium alginate""]",,"[""calcium chloride""]",,ionic cross-linking in 2.5 wt% CaCl2 followed by PEG elution in warm water for 48 h,,,,,,"[""hydroxyl"",""carboxylate""]",[],"[""PEG20000 pore-forming agent removed by elution""]",anionic calcium-crosslinked polysaccharide,[],,,,,,,,,,,,,,,bovine serum albumin,BSA,bovine,67,,,cross-flow filtration,,25±1,60 min to stable flux,,aqueous solution,,,,,,UV spectrophotometry,,removal_efficiency_pct,99.89,%,maximize,BSA rejection and flux retention,"[""anti-fouling"",""high rejection"",""hydrophilicity""]",3,0.95,Calcium alginate hydrogel filtration membrane with excellent anti-fouling property and controlled separation performance
PHA-2e5fd8c82d-010,10.1016/j.memsci.2015.05.075,train,CaAlg filtration membrane prepared with 2.5 wt% NaAlg and 2.5 wt% PEG20000,free-standing filtration membrane,"[""calcium alginate""]","[""sodium alginate""]",,"[""calcium chloride""]",,ionic cross-linking in 2.5 wt% CaCl2 followed by PEG elution in warm water for 48 h,,,,,,"[""hydroxyl"",""carboxylate""]",[],"[""PEG20000 pore-forming agent removed by elution""]",anionic calcium-crosslinked polysaccharide,[],,,,,,,,,,,,,,,bovine serum albumin,BSA,bovine,67,,,alternating cross-flow filtration between pure water and BSA solution,,25±1,30 min per pure water or BSA step; repeated four times total,,aqueous solution,,,,,,flux measurement and UV spectrophotometry for protein concentration,,recovery_pct,84.6,%,maximize,BSA flux recovery without washing,"[""anti-fouling"",""flux recovery"",""repeated use""]",3,0.95,Calcium alginate hydrogel filtration membrane with excellent anti-fouling property and controlled separation performance
PHA-95a7e7961a-005,10.1016/j.memsci.2015.08.058,validation,weak cation exchange C hydrogel membrane,macroporous hydrogel membrane,"[""crosslinked polyacrylate hydrogel"",""polyolefin web reinforcement""]",[],,[],,proprietary manufacture,,,,,,"[""pendant carboxylate"",""carboxyethyl""]","[""carboxyethyl weak cation exchange group""]","[""inert polymeric polyolefin web""]",weak cation exchange; nearly zero surface charge at pH 4.5,"[""pH-responsive"",""ionic-strength-responsive""]",1.74,,,,,,,,,,6.8,,,,Immunoglobulin G,IgG,"Equitech-Bio, Inc.; polyclonal IgG source not specified in supplied context",,6.5-10; 77% above pH 8,strong positive at pH 4.5,static elution/recovery after batch binding,4.5,,2 h elution after 5 h binding,,phosphate citrate buffer,KCl,1 M,0.025 g dry membrane,15 mL elution buffer,,UV absorbance at 280 nm,,recovery_pct,60.0,%,maximize,IgG recovery at low-pH high-salt elution,"[""electrostatic disruption"",""ionic strength effect"",""incomplete elution""]",3,0.93,Role of pH and Ionic strength on weak cation exchange macroporous Hydrogel membranes and IgG capture
PHA-95a7e7961a-007,10.1016/j.memsci.2015.08.058,validation,weak cation exchange C hydrogel membrane,macroporous hydrogel membrane,"[""crosslinked polyacrylate hydrogel"",""polyolefin web reinforcement""]",[],,[],,proprietary manufacture,,,,,,"[""pendant carboxylate"",""carboxyethyl""]","[""carboxyethyl weak cation exchange group""]","[""inert polymeric polyolefin web""]",weak cation exchange; nearly zero surface charge at pH 4.5,"[""pH-responsive"",""ionic-strength-responsive""]",,,,,,,,,,,6.8,,,,Immunoglobulin G,IgG,"Equitech-Bio, Inc.; polyclonal IgG source not specified in supplied context",,6.5-10; 77% above pH 8,strong positive at pH 4.5,static elution/recovery after batch binding,4.5,,2 h elution after 5 h binding,,phosphate citrate buffer,KCl,0.25 M,0.025 g dry membrane,15 mL elution buffer,,UV absorbance at 280 nm,,recovery_pct,23.0,%,maximize,IgG recovery at pH 4.5 and 0.25 M KCl,"[""ionic strength effect"",""electrostatic interaction"",""incomplete elution""]",3,0.94,Role of pH and Ionic strength on weak cation exchange macroporous Hydrogel membranes and IgG capture
PHA-b257ff7c30-001,10.1016/j.memsci.2018.11.022,validation,PNAGA-grafted PVDF membrane,ultrafiltration membrane surface-grafted hydrogel,"[""PVDF"",""poly(N-acryloyl glycinamide)""]","[""N-acryloyl glycinamide""]",,[],,UV-initiated radical graft polymerization; multi-hydrogen bond self-assembly,,,,,,"[""amide"",""dual amide""]",[],[],negative at pH 7,"[""hydrophilic"",""hydrogen-bond assembled""]",,,,,,,,,,,,55.2 ± 1.1 initial; 0 within 11 s,,,bovine serum albumin,BSA,bovine,,,negative at pH 7.0,four-cycle dead-end ultrafiltration fouling test,7.0,,30 min BSA flux measurement per cycle,,,[],,,,,flux measurement,,recovery_pct,99.0,%,maximize,flux recovery rate over four BSA fouling cycles,"[""hydration layer"",""hydrophilicity"",""electrostatic repulsion"",""low wet roughness""]",3,0.95,Highly hydrophilic poly(vinylidene fluoride) ultrafiltration membranes modified by poly(N-acryloyl glycinamide) hydrogel based on multi-hydrogen bond self-assembly for reducing protein fouling
PHA-b257ff7c30-002,10.1016/j.memsci.2018.11.022,validation,PNAGA-grafted PVDF membrane,ultrafiltration membrane surface-grafted hydrogel,"[""PVDF"",""poly(N-acryloyl glycinamide)""]","[""N-acryloyl glycinamide""]",,[],,UV-initiated radical graft polymerization; multi-hydrogen bond self-assembly,,,,,,"[""amide"",""dual amide""]",[],[],near neutral BSA condition at pH 4.7; membrane zeta potential not numerically specified,"[""hydrophilic"",""hydrogen-bond assembled""]",,,,,,,,,,,,55.2 ± 1.1 initial; 0 within 11 s,,,bovine serum albumin,BSA,bovine,,,neutral at pH 4.7,four-cycle dead-end ultrafiltration fouling test,4.7,,30 min BSA flux measurement per cycle,,,[],,,,,flux measurement,,recovery_pct,90.0,%,maximize,flux recovery rate over four BSA fouling cycles,"[""hydration layer"",""hydrophilicity"",""BSA conformational change"",""reduced electrostatic repulsion""]",3,0.95,Highly hydrophilic poly(vinylidene fluoride) ultrafiltration membranes modified by poly(N-acryloyl glycinamide) hydrogel based on multi-hydrogen bond self-assembly for reducing protein fouling
PHA-b257ff7c30-004,10.1016/j.memsci.2018.11.022,validation,unmodified PVDF membrane,ultrafiltration membrane,"[""PVDF""]",[],,[],,commercial hydrophobic flat sheet PVDF membrane; no NAGA grafting,,,,,,[],[],[],negative at pH 7,[],,,,,,,,,,,-60,118.4 ± 2.7 initial,,,bovine serum albumin,BSA,bovine,,,negative at pH 7.0,four-cycle dead-end ultrafiltration fouling test,7.0,,30 min BSA flux measurement per cycle,,,[],,,,,flux measurement,,recovery_pct,9.3,%,maximize,poor flux recovery after BSA fouling,"[""hydrophobic protein adsorption"",""intermediate fouling"",""cake formation""]",3,0.95,Highly hydrophilic poly(vinylidene fluoride) ultrafiltration membranes modified by poly(N-acryloyl glycinamide) hydrogel based on multi-hydrogen bond self-assembly for reducing protein fouling
PHA-b257ff7c30-005,10.1016/j.memsci.2018.11.022,validation,PNAGA-grafted PVDF membrane,ultrafiltration membrane surface-grafted hydrogel,"[""PVDF"",""poly(N-acryloyl glycinamide)""]","[""N-acryloyl glycinamide""]",,[],,UV-initiated radical graft polymerization; multi-hydrogen bond self-assembly,,,,,,"[""amide"",""dual amide""]",[],[],negative at pH 7,"[""hydrophilic"",""hydrogen-bond assembled""]",,,,,,,,,,,,65.3 ± 1.2 initial; 0 within 11 s,,,bovine serum albumin,BSA,bovine,,,negative at pH 7.0,four-cycle dead-end ultrafiltration fouling test,7.0,,30 min BSA flux measurement per cycle,,,[],,,,,flux measurement,,recovery_pct,44.9,%,maximize,intermediate flux recovery after BSA fouling,"[""hydrophilicity"",""wet roughness"",""protein adhesion""]",3,0.95,Highly hydrophilic poly(vinylidene fluoride) ultrafiltration membranes modified by poly(N-acryloyl glycinamide) hydrogel based on multi-hydrogen bond self-assembly for reducing protein fouling
PHA-b257ff7c30-006,10.1016/j.memsci.2018.11.022,validation,PNAGA-grafted PVDF membrane,ultrafiltration membrane surface-grafted hydrogel,"[""PVDF"",""poly(N-acryloyl glycinamide)""]","[""N-acryloyl glycinamide""]",,[],,UV-initiated radical graft polymerization; multi-hydrogen bond self-assembly,,,,,,"[""amide"",""dual amide""]",[],[],negative at pH 7,"[""hydrophilic"",""hydrogen-bond assembled""]",,,,,,,,,,,,80.5 ± 2.3 initial,,,bovine serum albumin,BSA,bovine,,,negative at pH 7.0,four-cycle dead-end ultrafiltration fouling test,7.0,,30 min BSA flux measurement per cycle,,,[],,,,,flux measurement,,recovery_pct,56.3,%,maximize,moderate flux recovery after BSA fouling,"[""high roughness"",""lower hydrophilicity"",""protein adhesion""]",3,0.95,Highly hydrophilic poly(vinylidene fluoride) ultrafiltration membranes modified by poly(N-acryloyl glycinamide) hydrogel based on multi-hydrogen bond self-assembly for reducing protein fouling
PHA-67c6d12d32-001,10.1016/j.memsci.2025.124493,train,unmodified PES membrane,hollow fiber membrane comparator without hydrogel coating,"[""polyethersulfone""]",[],,[],,dry-jet wet phase inversion spinning,,,,,,[],[],[],negative surface potential reported,[],,,,,,,,,,,,,,,bovine serum albumin,BSA,bovine,,4.1-4.7,negative,flux stepping fouling,7.4,,25 min filtration step per flux,,PBS,,,,,4 kg/h feed flow; flux increased 10-50 LMH in 5 LMH increments,TMP monitoring,,"Jth,a",33.0,LMH,context_dependent,threshold flux,"[""hydrophobic fouling""]",3,0.95,Fabrication of low-fouling hollow fiber membranes through the immobilization of amine-functionalized microgels on a blended PES-SMA support
PHA-67c6d12d32-002,10.1016/j.memsci.2025.124493,train,unmodified PES-SMA membrane,hollow fiber membrane comparator without microgel coating,"[""polyethersulfone"",""styrene-maleic anhydride copolymer""]",[],,[],,dry-jet wet phase inversion spinning,,,,,,"[""maleic anhydride"",""carboxylic acid after hydrolysis""]",[],[],more negative than P-0 above pH 4,[],,,,,,,,,,,,,,,bovine serum albumin,BSA,bovine,,4.1-4.7,negative,flux stepping fouling,7.4,,25 min filtration step per flux,,PBS,,,,,4 kg/h feed flow; flux increased 10-50 LMH in 5 LMH increments,TMP monitoring,,"Jth,a",28.3,LMH,context_dependent,threshold flux,"[""electrostatic repulsion"",""surface charge""]",3,0.95,Fabrication of low-fouling hollow fiber membranes through the immobilization of amine-functionalized microgels on a blended PES-SMA support
PHA-67c6d12d32-003,10.1016/j.memsci.2025.124493,train,p(NIPAM-co-AEMA) microgel-coated PES-SMA membrane at 60 C,amine-functionalized microgel coating on hollow fiber membrane,"[""poly(N-isopropylacrylamide-co-2-aminoethyl methacrylate)"",""polyethersulfone"",""styrene-maleic anhydride copolymer""]","[""N-isopropylacrylamide"",""2-aminoethyl methacrylate hydrochloride""]",,"[""N,N'-methylenebis(acrylamide)""]",,microgel precipitation polymerization followed by membrane coating with 0.5 mg/mL microgel at pH 11 for 5 min at 60 C,,,,,,"[""primary amine"",""maleic anhydride"",""carboxylic acid""]","[""amine functionality""]","[""p(NIPAM-co-AEMA) microgel""]",positive zeta-potential shift from amine groups; reduced surface charge relative to PS-0 under some conditions,"[""thermoresponsive pNIPAM-based microgel""]",,,,,,,,spherical aggregates 80-200 nm dry-state by SEM; average hydrodynamic radius 160 nm; PDI 0.47,,,,,,,bovine serum albumin,BSA,bovine,,4.1-4.7,negative,flux stepping fouling,7.4,,25 min filtration step per flux,,PBS,,,0.5 mg/mL microgel coating solution,,4 kg/h feed flow; flux increased 10-50 LMH in 5 LMH increments,TMP monitoring,,"Jth,a",22.1,LMH,context_dependent,threshold flux,"[""hydration layer"",""steric hindrance"",""electrostatic repulsion""]",3,0.95,Fabrication of low-fouling hollow fiber membranes through the immobilization of amine-functionalized microgels on a blended PES-SMA support
PHA-5b8f5e8361-001,10.1016/j.molcatb.2006.07.008,test,amine-functionalized magnetic nanogel,magnetic nanogel nanoparticle,"[""polyacrylamide-derived hydrophilic polymer nanolayer""]","[""acrylamide""]",,"[""N,N′-methylene-bis-(acrylamide)""]",,photochemical in situ polymerization of acrylamide on Fe3O4 followed by Hoffman degradation,,,,,,"[""amino groups"",""residual carbonyl groups""]","[""amino groups""]","[""superparamagnetic Fe3O4 nanoparticle core""]",,"[""magnetic""]",,,,,,,,25 nm before CT immobilization; 31 nm after CT immobilization,,,,,,,α-chymotrypsin,CT,,,,,batch covalent immobilization,7.4,,24 h,,phosphate buffer solution,,50 mM phosphate buffer,20 mg lyophilized amine-functionalized powder,3 mL,,standard BCA protein assay,,q_norm_mg_g,61.0,mg/g,maximize,CT binding capacity by BCA assay,"[""EDC/NHS coupling"",""covalent immobilization"",""amine-functionalized surface"",""magnetic nanogel carrier""]",3,0.95,Conjugation of α-chymotrypsin on a polymeric hydrophilic nanolayer covering magnetic nanoparticles
PHA-d1ed039689-001,10.1016/j.molcatb.2006.11.009,test,magnetic nanogels covered by amino groups,magnetic nanogel,polyacrylamide-derived aminated polymer coating,"[""acrylamide""]",,"[""N,N′-methylene-bis-(acrylamide)""]",,photochemical polymerization of acrylamide around Fe3O4 nanoparticles followed by Hofmann degradation,,,,,,"[""amino groups"",""residual carbonyl groups""]",[],"[""Fe3O4 nanoparticles""]",amine-functionalized,"[""magnetic""]",,,,,,,,about 25 nm hydrodynamic diameter; Fe3O4 nanoparticles about 10 nm diameter,,,,,,,α-chymotrypsin,CT,,,,,batch covalent immobilization,5.8,room temperature,24 h,,PBS,,50 mM phosphate buffer reported in immobilization protocol; Table 1 caption reports PBS,20 mg aminated magnetic nanogels,3 ml,,BCA protein assay of washing solution; enzyme activity by UV-vis assay,,q_norm_mg_g,102.0,mg/g,maximize,CT binding at pH 5.8,"[""EDC/NHS coupling"",""covalent attachment"",""amine-reactive support"",""pH effect""]",3,0.98,Covalent binding of α-chymotrypsin on the magnetic nanogels covered by amino groups
PHA-d1ed039689-002,10.1016/j.molcatb.2006.11.009,test,magnetic nanogels covered by amino groups,magnetic nanogel,polyacrylamide-derived aminated polymer coating,"[""acrylamide""]",,"[""N,N′-methylene-bis-(acrylamide)""]",,photochemical polymerization of acrylamide around Fe3O4 nanoparticles followed by Hofmann degradation,,,,,,"[""amino groups"",""residual carbonyl groups""]",[],"[""Fe3O4 nanoparticles""]",amine-functionalized,"[""magnetic""]",,,,,,,,about 25 nm hydrodynamic diameter; Fe3O4 nanoparticles about 10 nm diameter,,,,,,,α-chymotrypsin,CT,,,,,batch covalent immobilization,6.5,room temperature,24 h,,PBS,,50 mM phosphate buffer reported for pH 6.5 ratio scan; Table 1 caption reports PBS,20 mg aminated magnetic nanogels,3 ml,,BCA protein assay of washing solution; enzyme activity by UV-vis assay,,q_norm_mg_g,95.0,mg/g,maximize,CT binding at pH 6.5,"[""EDC/NHS coupling"",""covalent attachment"",""amine-reactive support"",""pH effect""]",3,0.98,Covalent binding of α-chymotrypsin on the magnetic nanogels covered by amino groups
PHA-d1ed039689-003,10.1016/j.molcatb.2006.11.009,test,magnetic nanogels covered by amino groups,magnetic nanogel,polyacrylamide-derived aminated polymer coating,"[""acrylamide""]",,"[""N,N′-methylene-bis-(acrylamide)""]",,photochemical polymerization of acrylamide around Fe3O4 nanoparticles followed by Hofmann degradation,,,,,,"[""amino groups"",""residual carbonyl groups""]",[],"[""Fe3O4 nanoparticles""]",amine-functionalized,"[""magnetic""]",,,,,,,,about 25 nm hydrodynamic diameter; Fe3O4 nanoparticles about 10 nm diameter,,,,,,,α-chymotrypsin,CT,,,,,batch covalent immobilization,7.4,room temperature,24 h,,PBS,,50 mM,20 mg aminated magnetic nanogels,3 ml,,BCA protein assay of washing solution; enzyme activity by UV-vis assay,,q_norm_mg_g,61.0,mg/g,maximize,CT binding at pH 7.4,"[""EDC/NHS coupling"",""covalent attachment"",""amine-reactive support"",""pH effect""]",3,0.98,Covalent binding of α-chymotrypsin on the magnetic nanogels covered by amino groups
PHA-d1ed039689-004,10.1016/j.molcatb.2006.11.009,test,magnetic nanogels covered by amino groups,magnetic nanogel,polyacrylamide-derived aminated polymer coating,"[""acrylamide""]",,"[""N,N′-methylene-bis-(acrylamide)""]",,photochemical polymerization of acrylamide around Fe3O4 nanoparticles followed by Hofmann degradation,,,,,,"[""amino groups"",""residual carbonyl groups""]",[],"[""Fe3O4 nanoparticles""]",amine-functionalized,"[""magnetic""]",,,,,,,,about 25 nm hydrodynamic diameter; Fe3O4 nanoparticles about 10 nm diameter,,,,,,,α-chymotrypsin,CT,,,,,batch covalent immobilization,8.0,room temperature,24 h,,PBS,,50 mM phosphate buffer reported in immobilization protocol; Table 1 caption reports PBS,20 mg aminated magnetic nanogels,3 ml,,BCA protein assay of washing solution; enzyme activity by UV-vis assay,,q_norm_mg_g,0.0,mg/g,maximize,No CT binding at pH 8.0,"[""EDC/NHS coupling"",""covalent attachment"",""pH effect"",""no detectable binding""]",3,0.98,Covalent binding of α-chymotrypsin on the magnetic nanogels covered by amino groups
PHA-2c1da253c9-001,10.1016/j.molliq.2018.12.037,train,Cu2+-SBA-15 nanoparticle embedded cryogel column,monolithic cryogel column,"[""poly(2-hydroxyethyl methacrylate)""]","[""2-hydroxyethyl methacrylate""]",,"[""N,N'-methylene-bis-acrylamide""]",,HEMA and MMBAm were polymerized in a syringe at -12 °C for 24 h with APS/TEMED in the presence of 15 mg Cu2+-SBA-15 nanoparticles.,,,,,,"[""aminopropyl groups"",""amine groups""]","[""aminopropyl-trimethoxysilane"",""immobilized Cu2+ affinity sites""]","[""SBA-15 nanoparticles"",""Cu2+-SBA-15 nanoparticles""]",,[],,,,,,,,ca. 1 um SBA-15 silica particles,,,,,,,lysozyme,,,,,,continuous column adsorption,7.0,,15 min,,0.05 M phosphate buffer,,,15 mg Cu2+-SBA-15 nanoparticles embedded in column,,,UV/Vis spectrophotometry at 280 nm,,q_norm_mg_g,1275.2,mg/g,maximize,maximum lysozyme adsorption capacity,"[""IMAC"",""Cu2+-histidine coordination"",""high surface area"",""mesoporous silica""]",3,,Preparation of a new chromatographic media and assessment of some kinetic and interaction parameters for lysozyme
PHA-2c1da253c9-002,10.1016/j.molliq.2018.12.037,train,Cu2+-SBA-15 nanoparticle embedded cryogel column,monolithic cryogel column,"[""poly(2-hydroxyethyl methacrylate)""]","[""2-hydroxyethyl methacrylate""]",,"[""N,N'-methylene-bis-acrylamide""]",,Cu2+-SBA-15 nanoparticles embedded during cryopolymerization of HEMA/MMBAm.,,,,,,"[""aminopropyl groups""]","[""aminopropyl-trimethoxysilane"",""Cu2+ affinity sites""]","[""SBA-15 nanoparticles""]",,[],,,,,,,,ca. 1 um SBA-15 silica particles,,,,,,,lysozyme,,,,,,continuous column adsorption isotherm,,,,,0.05 M phosphate buffer,,,15 mg Cu2+-SBA-15 nanoparticles embedded in column,,,UV/Vis spectrophotometry at 280 nm,,q_norm_mg_g,1282.2,mg/g,maximize,Langmuir and Freundlich isotherm fit,"[""monolayer adsorption"",""IMAC"",""Cu2+-protein coordination""]",3,,Preparation of a new chromatographic media and assessment of some kinetic and interaction parameters for lysozyme
PHA-2c1da253c9-004,10.1016/j.molliq.2018.12.037,train,Cu2+-SBA-15 nanoparticle embedded cryogel column,monolithic cryogel column,"[""poly(2-hydroxyethyl methacrylate)""]","[""2-hydroxyethyl methacrylate""]",,"[""N,N'-methylene-bis-acrylamide""]",,Cu2+-SBA-15 nanoparticles embedded in cryogel polymerization mixture.,,,,,,"[""aminopropyl groups""]","[""Cu2+ affinity sites""]","[""Cu2+-SBA-15 nanoparticles""]",,[],,,,,,,,ca. 1 um SBA-15 silica particles,,,,,,,lysozyme,,,,,,repeated adsorption-desorption,,,20 min elution,,phosphate buffer,NaCl for elution,1 M NaCl for elution,,,1.0 mL/min during elution,UV/Vis spectrophotometry at 280 nm,,retained_capacity_pct,95.4,%,maximize,column reusability,"[""reversible adsorption"",""salt elution"",""IMAC""]",3,,Preparation of a new chromatographic media and assessment of some kinetic and interaction parameters for lysozyme
PHA-38d9dbda07-001,10.1016/j.msec.2011.02.012,test,DNA-attached poly(2-hydroxyethyl methacrylate) cryogel,supermacroporous cryogel column,"[""poly(2-hydroxyethyl methacrylate)""]","[""2-hydroxyethyl methacrylate""]",,"[""N,N'-methylene-bis(acrylamide)""]",,"free-radical cryopolymerization of HEMA with MBAAm initiated by APS/TEMED, followed by PEI modification and DNA attachment",,,,,,"[""hydroxyl groups"",""imine groups"",""amino groups""]","[""herring testes DNA""]",[],DNA-functionalized PEI-modified affinity hydrogel,[],6.86 g H2O/g cryogel,,,,,,,,,,,,,,anti-double-stranded DNA antibody,anti-dsDNA antibody,SLE patient plasma,,,,column plasma perfusion,7.4,,2 h,,phosphate buffer,,,,50 ml SLE patient plasma,,radioimmunoassay,,removal_efficiency_pct,89.7,%,maximize,anti-dsDNA antibody removal from plasma,"[""DNA-affinity binding"",""specific interaction"",""convective flow through macropores""]",3,,PHEMA cryogel for in-vitro removal of anti-dsDNA antibodies from SLE plasma
PHA-38d9dbda07-002,10.1016/j.msec.2011.02.012,test,PHEMA cryogel carrying herring testes DNA,supermacroporous cryogel column,"[""poly(2-hydroxyethyl methacrylate)""]","[""2-hydroxyethyl methacrylate""]",,"[""N,N'-methylene-bis(acrylamide)""]",,PHEMA cryogel polymerization followed by PEI attachment and DNA coupling,,,,,,"[""amino groups"",""DNA phosphate groups""]","[""herring testes DNA""]",[],DNA-functionalized affinity hydrogel,[],6.86 g H2O/g cryogel,,,,,,,,,,,,,,anti-double-stranded DNA antibody,anti-dsDNA antibody,SLE patient plasma,,,,adsorption concentration scan,7.4,,,,phosphate buffer,,,,,,radioimmunoassay,,q,70000.0,IU/g,context_dependent,maximum anti-dsDNA antibody adsorption capacity,"[""DNA-affinity binding"",""specific interaction""]",3,,PHEMA cryogel for in-vitro removal of anti-dsDNA antibodies from SLE plasma
PHA-38d9dbda07-003,10.1016/j.msec.2011.02.012,test,poly(2-hydroxyethyl methacrylate) cryogel,supermacroporous cryogel column,"[""poly(2-hydroxyethyl methacrylate)""]","[""2-hydroxyethyl methacrylate""]",,"[""N,N'-methylene-bis(acrylamide)""]",,free-radical cryopolymerization of HEMA with MBAAm initiated by APS/TEMED,,,,,,"[""hydroxyl groups"",""ester groups""]",[],[],hydrophilic neutral control hydrogel,[],6.86 g H2O/g cryogel,,,,,,,,,,,,,,anti-double-stranded DNA antibody,anti-dsDNA antibody,SLE patient plasma,,,,control adsorption concentration scan,7.4,,,,phosphate buffer,,,,,,radioimmunoassay,,q,90.0,IU/g,context_dependent,nonspecific control adsorption,"[""nonspecific adsorption"",""lack of DNA affinity ligand""]",3,,PHEMA cryogel for in-vitro removal of anti-dsDNA antibodies from SLE plasma
PHA-38d9dbda07-005,10.1016/j.msec.2011.02.012,test,DNA-attached PHEMA cryogel,supermacroporous cryogel column,"[""poly(2-hydroxyethyl methacrylate)""]","[""2-hydroxyethyl methacrylate""]",,"[""N,N'-methylene-bis(acrylamide)""]",,PHEMA cryogel polymerization followed by PEI attachment and DNA coupling,,,,,,"[""amino groups"",""DNA""]","[""herring testes DNA""]",[],DNA-functionalized PEI-modified affinity hydrogel,[],6.86 g H2O/g cryogel,,,,,,,,,,,,,,anti-double-stranded DNA antibody,anti-dsDNA antibody,SLE patient plasma,,,,repeated adsorption-elution column cycling,4.0,,1 h elution; five adsorption-elution cycles,,acetate buffer for elution; phosphate buffer for adsorption equilibration,NaCl,1.0 M,,50 ml elution agent,,radioimmunoassay,,retained_capacity_pct,97.4,%,maximize,capacity retention after reuse,"[""salt elution"",""pH-mediated elution"",""reusable affinity hydrogel""]",3,,PHEMA cryogel for in-vitro removal of anti-dsDNA antibodies from SLE plasma
PHA-74658b705e-001,10.1016/j.msec.2011.03.008,validation,random anti-LDL antibody immobilized PHEMA cryogel,cryogel column,"[""poly(2-hydroxyethyl methacrylate)""]","[""2-hydroxyethyl methacrylate""]",,"[""N,N'-methylene-bis(acrylamide)""]",,"free radical cryopolymerization of HEMA and MBAAm in frozen state with APS/TEMED, followed by CNBr activation and random anti-LDL antibody immobilization",,,,,,"[""CNBr-activated sites"",""immobilized anti-LDL antibody""]","[""anti-LDL antibody""]",[],,[],8.89,,,10-200,um,,,,,,,,,,low density lipoprotein cholesterol,LDL,hypercholesterolemic human plasma,,,,continuous recirculation through cryogel column,,20,4,h,,,,,20,,homogeneous enzymatic colorimetric assay on Hitachi 912 automated analyzer,,q_norm_mg_g,111.0,mg/g,maximize,LDL adsorption by random anti-LDL antibody PHEMA cryogel,"[""immunoaffinity"",""antibody-antigen binding"",""low nonspecific adsorption"",""macropore convection""]",3,0.95,Oriented immobilized anti-LDL antibody carrying poly(hydroxyethyl methacrylate) cryogel for cholesterol removal from human plasma
PHA-74658b705e-002,10.1016/j.msec.2011.03.008,validation,oriented anti-LDL antibody carrying PHEMA cryogel,cryogel column,"[""poly(2-hydroxyethyl methacrylate)""]","[""2-hydroxyethyl methacrylate""]",,"[""N,N'-methylene-bis(acrylamide)""]",,"free radical cryopolymerization of HEMA and MBAAm in frozen state with APS/TEMED, followed by CNBr activation, protein A immobilization, anti-LDL antibody binding, and covalent crosslinking",,,,,,"[""CNBr-activated sites"",""immobilized protein A"",""oriented anti-LDL antibody""]","[""protein A"",""anti-LDL antibody""]",[],,[],8.89,,,10-200,um,,,,,,,,,,low density lipoprotein cholesterol,LDL,hypercholesterolemic human plasma,,,,continuous recirculation through cryogel column,,20,4,h,,,,,20,,homogeneous enzymatic colorimetric assay on Hitachi 912 automated analyzer,,q_norm_mg_g,129.0,mg/g,maximize,LDL adsorption by oriented anti-LDL antibody PHEMA cryogel,"[""oriented antibody immobilization"",""protein A-Fc binding"",""immunoaffinity"",""antibody-antigen binding"",""macropore convection""]",3,0.96,Oriented immobilized anti-LDL antibody carrying poly(hydroxyethyl methacrylate) cryogel for cholesterol removal from human plasma
PHA-50c56eb909-001,10.1016/j.msec.2013.09.033,train,Cu2+-attached PHEMA beads embedded hybrid cryogel column,supermacroporous monolithic hybrid cryogel column with embedded beads,"[""PHEMA""]","[""2-hydroxyethyl methacrylate""]",,"[""N,N'-methylene-bis(acrylamide)"",""ethylene glycol dimethacrylate""]",,"Free radical cryopolymerization of HEMA/MBAA with Cu2+-attached PHEMA beads embedded, frozen at -12 C for 24 h and thawed at 25 C.",,,,,,"[""iminodiacetic acid"",""hydroxyl""]","[""IDA-Cu2+""]","[""Cu2+-attached PHEMA beads""]",,[],,,,,,,,2 um beads,,,,,,,lysozyme,,hen egg white,14.6,11.35,positive at pH 8.0,recirculating column adsorption,8.0,,60 min,,20 mM Tris-HCl,,,,,,UV absorbance at 280 nm,,q_norm_mg_g,874.9,mg/g,maximize,maximum experimental lysozyme adsorption capacity,"[""Cu2+-IDA affinity"",""IMAC"",""histidine-Cu2+ interaction"",""electrostatic interaction""]",3,,Investigation of lysozyme adsorption performance of Cu2+-attached PHEMA beads embedded cryogel membranes
PHA-50c56eb909-011,10.1016/j.msec.2013.09.033,train,Cu2+-attached PHEMA beads embedded hybrid cryogel column,supermacroporous monolithic hybrid cryogel column,"[""PHEMA""]","[""2-hydroxyethyl methacrylate""]",,"[""N,N'-methylene-bis(acrylamide)""]",,,,,,,,"[""iminodiacetic acid""]","[""IDA-Cu2+""]","[""Cu2+-attached PHEMA beads""]",,[],,,,,,,,2 um beads,,,,,,,lysozyme,,hen egg white,14.6,11.35,positive at pH 8.0,affinity purification from hen egg white,8.0-10.0 loading; 6.0 elution,25,two cycles,,20 mM Tris-HCl loading buffer; 20 mM phosphate elution buffer,NaCl in elution buffer,0.5 M NaCl in elution buffer,,5 mL diluted egg white passed through column; prepared from 5 mL filtrate diluted with 45 mL buffer,1 mL/min,SDS-PAGE densitometry; activity assay with Micrococcus lysodeikticus,,purity_pct,86.4,%,maximize,lysozyme purification from hen egg white,"[""IMAC"",""Cu2+-IDA affinity"",""selective adsorption""]",3,,Investigation of lysozyme adsorption performance of Cu2+-attached PHEMA beads embedded cryogel membranes
PHA-4a01fedb06-005,10.1016/j.msec.2014.10.007,train,Reactive Red 120 functionalized PHEMA bead embedded composite cryogel disc,composite cryogel disc column,"[""poly(2-hydroxyethyl methacrylate)""]","[""2-hydroxyethyl methacrylate""]",,"[""N,N'-methylene-bis(acrylamide)"",""ethylene glycol dimethacrylate""]",,Dye-attached PHEMA beads embedded into PHEMA cryogel discs.,,,,,,"[""sulfonic acid"",""secondary amino"",""hydrophobic aromatic dye groups""]","[""Reactive Red 120""]","[""Reactive Red 120 attached PHEMA beads""]",anionic dye-functionalized,"[""flow-rate-sensitive binding""]",,,,,,,,20-71 um PHEMA beads,,,,,,,human immunoglobulin G,HIgG,human,,,,continuous recirculating column adsorption,6.2,,,,50 mM phosphate buffer,,,,,0.5 mL/min,UV absorbance at 280 nm,,q_norm_mg_g,239.8,mg/g,maximize,HIgG adsorption at low flow rate,"[""residence time"",""dye affinity""]",3,0.95,Affinity composite cryogel discs functionalized with Reactive Red 120 and Green HE 4BD dye ligands: Application on the separation of human immunoglobulin G subclasses
PHA-4a01fedb06-006,10.1016/j.msec.2014.10.007,train,Reactive Red 120 functionalized PHEMA bead embedded composite cryogel disc,composite cryogel disc column,"[""poly(2-hydroxyethyl methacrylate)""]","[""2-hydroxyethyl methacrylate""]",,"[""N,N'-methylene-bis(acrylamide)"",""ethylene glycol dimethacrylate""]",,Dye-attached PHEMA beads embedded into PHEMA cryogel discs.,,,,,,"[""sulfonic acid"",""secondary amino"",""hydrophobic aromatic dye groups""]","[""Reactive Red 120""]","[""Reactive Red 120 attached PHEMA beads""]",anionic dye-functionalized,"[""flow-rate-sensitive binding""]",,,,,,,,20-71 um PHEMA beads,,,,,,,human immunoglobulin G,HIgG,human,,,,continuous recirculating column adsorption,6.2,,,,50 mM phosphate buffer,,,,,3 mL/min,UV absorbance at 280 nm,,q_norm_mg_g,129.8,mg/g,maximize,HIgG adsorption at high flow rate,"[""residence time"",""dye affinity""]",3,0.95,Affinity composite cryogel discs functionalized with Reactive Red 120 and Green HE 4BD dye ligands: Application on the separation of human immunoglobulin G subclasses
PHA-4a01fedb06-007,10.1016/j.msec.2014.10.007,train,Reactive Green HE 4BD functionalized PHEMA bead embedded composite cryogel disc,composite cryogel disc column,"[""poly(2-hydroxyethyl methacrylate)""]","[""2-hydroxyethyl methacrylate""]",,"[""N,N'-methylene-bis(acrylamide)"",""ethylene glycol dimethacrylate""]",,Dye-attached PHEMA beads embedded into PHEMA cryogel discs.,,,,,,"[""sulfonic acid"",""secondary amino"",""hydrophobic aromatic dye groups""]","[""Reactive Green HE 4BD""]","[""Reactive Green HE 4BD attached PHEMA beads""]",anionic dye-functionalized,"[""flow-rate-sensitive binding""]",,,,,,,,20-71 um PHEMA beads,,,,,,,human immunoglobulin G,HIgG,human,,,,continuous recirculating column adsorption,6.2,,,,50 mM phosphate buffer,,,,,0.5 mL/min,UV absorbance at 280 nm,,q_norm_mg_g,170.7,mg/g,maximize,HIgG adsorption at low flow rate,"[""residence time"",""dye affinity""]",3,0.95,Affinity composite cryogel discs functionalized with Reactive Red 120 and Green HE 4BD dye ligands: Application on the separation of human immunoglobulin G subclasses
PHA-4a01fedb06-008,10.1016/j.msec.2014.10.007,train,Reactive Green HE 4BD functionalized PHEMA bead embedded composite cryogel disc,composite cryogel disc column,"[""poly(2-hydroxyethyl methacrylate)""]","[""2-hydroxyethyl methacrylate""]",,"[""N,N'-methylene-bis(acrylamide)"",""ethylene glycol dimethacrylate""]",,Dye-attached PHEMA beads embedded into PHEMA cryogel discs.,,,,,,"[""sulfonic acid"",""secondary amino"",""hydrophobic aromatic dye groups""]","[""Reactive Green HE 4BD""]","[""Reactive Green HE 4BD attached PHEMA beads""]",anionic dye-functionalized,"[""flow-rate-sensitive binding""]",,,,,,,,20-71 um PHEMA beads,,,,,,,human immunoglobulin G,HIgG,human,,,,continuous recirculating column adsorption,6.2,,,,50 mM phosphate buffer,,,,,3 mL/min,UV absorbance at 280 nm,,q_norm_mg_g,109.3,mg/g,maximize,HIgG adsorption at high flow rate,"[""residence time"",""dye affinity""]",3,0.95,Affinity composite cryogel discs functionalized with Reactive Red 120 and Green HE 4BD dye ligands: Application on the separation of human immunoglobulin G subclasses
PHA-4a01fedb06-013,10.1016/j.msec.2014.10.007,train,Reactive Red 120 functionalized PHEMA bead embedded composite cryogel disc,composite cryogel disc column,"[""poly(2-hydroxyethyl methacrylate)""]","[""2-hydroxyethyl methacrylate""]",,"[""N,N'-methylene-bis(acrylamide)"",""ethylene glycol dimethacrylate""]",,Dye-attached PHEMA beads embedded into PHEMA cryogel discs.,,,,,,"[""sulfonic acid"",""secondary amino"",""hydrophobic aromatic dye groups""]","[""Reactive Red 120""]","[""Reactive Red 120 attached PHEMA beads""]",anionic dye-functionalized,"[""salt-desorbable adsorption""]",,,,,,,,20-71 um PHEMA beads,,,,,,,human immunoglobulin G,HIgG,human,,,,adsorption-desorption cycle,,,,,,NaCl,2 M,,15 mL desorption solution,,,,recovery_pct,93.0,%,maximize,HIgG desorption ratio,"[""salt desorption"",""reversible electrostatic adsorption""]",3,0.95,Affinity composite cryogel discs functionalized with Reactive Red 120 and Green HE 4BD dye ligands: Application on the separation of human immunoglobulin G subclasses
PHA-4a01fedb06-014,10.1016/j.msec.2014.10.007,train,Reactive Green HE 4BD functionalized PHEMA bead embedded composite cryogel disc,composite cryogel disc column,"[""poly(2-hydroxyethyl methacrylate)""]","[""2-hydroxyethyl methacrylate""]",,"[""N,N'-methylene-bis(acrylamide)"",""ethylene glycol dimethacrylate""]",,Dye-attached PHEMA beads embedded into PHEMA cryogel discs.,,,,,,"[""sulfonic acid"",""secondary amino"",""hydrophobic aromatic dye groups""]","[""Reactive Green HE 4BD""]","[""Reactive Green HE 4BD attached PHEMA beads""]",anionic dye-functionalized,"[""salt-desorbable adsorption""]",,,,,,,,20-71 um PHEMA beads,,,,,,,human immunoglobulin G,HIgG,human,,,,adsorption-desorption cycle,,,,,,NaCl,2 M,,15 mL desorption solution,,,,recovery_pct,92.0,%,maximize,HIgG desorption ratio,"[""salt desorption"",""reversible electrostatic adsorption""]",3,0.95,Affinity composite cryogel discs functionalized with Reactive Red 120 and Green HE 4BD dye ligands: Application on the separation of human immunoglobulin G subclasses
