Repository: sunyrain/PHA

# PHA Protein-Hydrogel Adsorption Dataset

Generated: 2026-07-05T11:36:45

## Scope

This curated package organizes literature-derived protein-hydrogel adsorption, binding, immobilization, antifouling, and related biointerface records extracted from the local PHA corpus.

The primary unit is one record:

`paper + hydrogel/sample + protein/mixture + experimental condition + measured outcome`

## Contents

- `data/sources.csv`: article-level metadata, extraction status, and curation decision.
- `data/records_flat.csv`: flattened record-level table with provenance, hydrogel, protein, condition, outcome, mechanism, and quality fields.

File: data/curated/pha_scientific_dataset_20260705/data/inverse_design_seed.csv (part 41 of 62)
record_id,doi,doi_split,hydrogel_name,hydrogel_format,polymer_backbone,monomers,monomer_ratios,crosslinker,crosslinker_concentration,synthesis_method,preparation_solvent,preparation_pH,preparation_temp_C,gelation_time,post_treatment,functional_groups,ligand_or_affinity_group,filler_or_composite,charge_class,responsive_type,swelling_ratio,water_content_pct,porosity_pct,pore_size_value,pore_size_unit,mesh_size,surface_area,particle_size,thickness,roughness,zeta_potential_mV,contact_angle_deg,young_modulus,degradation_or_stability,protein_name,protein_abbreviation,protein_species_or_source,protein_mw_kDa,protein_pI,protein_charge_at_pH,experiment_mode,pH,temperature_C,contact_time,contact_time_unit,buffer,salt_type,salt_concentration,hydrogel_dosage,solution_volume,flow_rate,detection_method,replicate_count,target_name,target_value,target_unit,target_direction,outcome_label,mechanism_tags,source_quality_score,extraction_confidence,article_title
PHA-280656cef0-001,10.1016/j.msec.2015.03.048,train,GMA-containing methacrylate cryogel before anti-insulin antibody immobilization,supermacroporous cryogel column,"[""poly(HEMA-co-GMA)""]","[""2-hydroxyethyl methacrylate"",""glycidyl methacrylate""]",,"[""ethylene glycol dimethacrylate""]",,"free-radical cryogelation under partially frozen conditions, followed by alkaline treatment before antibody immobilization",,,,,,"[""epoxy/glycidyl"",""hydroxyl""]",[],[],,[],580,,,,um,,,,,,,,,,anti-insulin antibody,,"rabbit polyclonal antibody to insulin, AbCam ab115951",,6.5-7.2,"near neutral to negative at pH 7.4, inferred from reported pI range",continuous recirculating ligand immobilization,7.4,,6 h antibody immobilization after 6 h NaOH activation,,phosphate buffer,,,,10,,UV-vis absorbance at 280 nm before and after immobilization,,q_norm_mg_g,0.348,mg/g,maximize,anti-insulin antibody immobilized amount,"[""epoxy-amine coupling"",""covalent immobilization""]",3,0.95,Polyglycidyl methacrylate based immunoaffinity cryogels for insulin adsorption
PHA-280656cef0-005,10.1016/j.msec.2015.03.048,train,anti-insulin antibody immobilized immunoaffinity cryogel,supermacroporous cryogel column,"[""poly(HEMA-co-GMA)""]","[""2-hydroxyethyl methacrylate"",""glycidyl methacrylate""]",,"[""ethylene glycol dimethacrylate""]",,HEMA/GMA cryogelation followed by anti-insulin antibody immobilization,,,,,,"[""epoxy/glycidyl reacted with antibody amines"",""hydroxyl""]","[""anti-insulin antibody""]",[],,[],598,,,,um,,,,,,,,,,insulin,,,,5.4,"negative at pH 7.4, inferred from reported pI 5.4",continuous recirculating cryogel column adsorption,7.4,,2 h,,"phosphate buffer, 50 mM",,,,,0.5,UV-vis absorbance at 280 nm,,q_norm_mg_g,4.28,mg/g,maximize,insulin adsorption capacity at low flow rate,"[""flow-rate-dependent residence time"",""convective mass transport"",""antibody-antigen immunoaffinity""]",3,0.96,Polyglycidyl methacrylate based immunoaffinity cryogels for insulin adsorption
PHA-280656cef0-006,10.1016/j.msec.2015.03.048,train,anti-insulin antibody immobilized immunoaffinity cryogel,supermacroporous cryogel column,"[""poly(HEMA-co-GMA)""]","[""2-hydroxyethyl methacrylate"",""glycidyl methacrylate""]",,"[""ethylene glycol dimethacrylate""]",,HEMA/GMA cryogelation followed by anti-insulin antibody immobilization,,,,,,"[""epoxy/glycidyl reacted with antibody amines"",""hydroxyl""]","[""anti-insulin antibody""]",[],,[],598,,,,um,,,,,,,,,,insulin,,,,5.4,"negative at pH 7.4, inferred from reported pI 5.4",continuous recirculating cryogel column adsorption,7.4,,2 h,,"phosphate buffer, 50 mM",,,,,2.0,UV-vis absorbance at 280 nm,,q_norm_mg_g,3.27,mg/g,maximize,insulin adsorption capacity at high flow rate,"[""flow-rate-dependent residence time"",""convective mass transport"",""antibody-antigen immunoaffinity""]",3,0.96,Polyglycidyl methacrylate based immunoaffinity cryogels for insulin adsorption
PHA-280656cef0-010,10.1016/j.msec.2015.03.048,train,anti-insulin antibody immobilized immunoaffinity cryogel,supermacroporous cryogel column,"[""poly(HEMA-co-GMA)""]","[""2-hydroxyethyl methacrylate"",""glycidyl methacrylate""]",,"[""ethylene glycol dimethacrylate""]",,HEMA/GMA cryogelation followed by anti-insulin antibody immobilization,,,,,,"[""epoxy/glycidyl reacted with antibody amines"",""hydroxyl""]","[""anti-insulin antibody""]",[],,[],598,,,,um,,,,,,,,,,insulin,,,,5.4,"negative at pH 7.4 during adsorption, inferred from reported pI 5.4",continuous desorption after recirculating adsorption,,,1 h desorption,,adsorption in phosphate buffer pH 7.4; desorption medium NaCl solution,NaCl,0.5,,,,UV-vis absorbance at 280 nm,,recovery_pct,98.5,%,maximize,insulin desorption efficiency,"[""salt-mediated desorption"",""electrostatic screening"",""reversible noncovalent binding""]",3,0.97,Polyglycidyl methacrylate based immunoaffinity cryogels for insulin adsorption
PHA-280656cef0-011,10.1016/j.msec.2015.03.048,train,anti-insulin antibody immobilized immunoaffinity cryogel,supermacroporous cryogel column,"[""poly(HEMA-co-GMA)""]","[""2-hydroxyethyl methacrylate"",""glycidyl methacrylate""]",,"[""ethylene glycol dimethacrylate""]",,HEMA/GMA cryogelation followed by anti-insulin antibody immobilization,,,,,,"[""epoxy/glycidyl reacted with antibody amines"",""hydroxyl""]","[""anti-insulin antibody""]",[],,[],598,,,,um,,,,,,,,,,insulin,,,,5.4,"negative at pH 7.4, inferred from reported pI 5.4",repeated adsorption-desorption-regeneration-equilibration cycles,7.4,,10 consecutive cycles; 1 h desorption per cycle,,phosphate buffer pH 7.4 for adsorption; regeneration solution without insulin,NaCl for desorption; NaOH for regeneration,"{""desorption_NaCl"":""0.5 M"",""regeneration_NaOH"":""50 mM""}",,"{""NaOH_wash"":""10 mL""}",,UV-vis absorbance at 280 nm,,retained_capacity_pct,91.4,%,maximize,retained adsorption capacity after ten cycles,"[""reusability"",""regeneration"",""reversible binding""]",3,0.98,Polyglycidyl methacrylate based immunoaffinity cryogels for insulin adsorption
PHA-fedf94d332-001,10.1016/j.msec.2015.03.059,test,l-lysine imprinted P(HEMA-co-MAAsp) cryogel,cryogel column,P(HEMA-co-MAAsp),"[""2-hydroxyethyl methacrylate"",""N-methacryloyl-l-aspartic acid""]",,"N,N-methylene bisacrylamide",,cryopolymerization at -12 °C with APS/TEMED initiation,,,,,,"[""carboxylic acid"",""amide"",""hydroxyl"",""amine""]",l-lysine imprinted cavities,[],anionic functional monomer at pH 7.0,[],794%,,,,,,,,,,,,,,Immunoglobulin G,IgG,human,,5.5-9.5 forms; target pI noted as 6.9 in selectivity section,positively charged at pH 7.0,continuous column adsorption,7.0,25.0,,,,,,,,0.5 mL/min,UV absorbance at 280 nm,,q_norm_mg_g,55.1,mg/g,maximize,IgG adsorption capacity under optimum stated conditions,"[""epitope imprinting"",""electrostatic interaction"",""hydrogen bonding""]",3,0.95,Synthesis of l-lysine imprinted cryogels for immunoglobulin G adsorption
PHA-fedf94d332-004,10.1016/j.msec.2015.03.059,test,l-lysine imprinted P(HEMA-co-MAAsp) cryogel MIP A,cryogel column,P(HEMA-co-MAAsp),"[""2-hydroxyethyl methacrylate"",""N-methacryloyl-l-aspartic acid""]",,"N,N-methylene bisacrylamide",,cryopolymerization with varied precomplex amount,,,,,,"[""carboxylic acid"",""amide"",""hydroxyl""]",l-lysine imprinted cavities,[],anionic functional monomer at pH 7.0,[],653%,,,,,,,,,,,,,,Immunoglobulin G,IgG,human,,5.5-9.5 forms,positively charged at pH 7.0,continuous column adsorption,7.0,,2 h,,,,,,,0.5 mL/min,UV absorbance at 280 nm,,q_norm_mg_g,26.6,mg/g,maximize,IgG adsorption capacity for MIPA,"[""imprinted cavity density""]",3,0.9,Synthesis of l-lysine imprinted cryogels for immunoglobulin G adsorption
PHA-fedf94d332-005,10.1016/j.msec.2015.03.059,test,l-lysine imprinted P(HEMA-co-MAAsp) cryogel MIP B,cryogel column,P(HEMA-co-MAAsp),"[""2-hydroxyethyl methacrylate"",""N-methacryloyl-l-aspartic acid""]",,"N,N-methylene bisacrylamide",,cryopolymerization with varied precomplex amount,,,,,,"[""carboxylic acid"",""amide"",""hydroxyl""]",l-lysine imprinted cavities,[],anionic functional monomer at pH 7.0,[],725%,,,,,,,,,,,,,,Immunoglobulin G,IgG,human,,5.5-9.5 forms,positively charged at pH 7.0,continuous column adsorption,7.0,,2 h,,,,,,,0.5 mL/min,UV absorbance at 280 nm,,q_norm_mg_g,29.3,mg/g,maximize,IgG adsorption capacity for MIPB,"[""imprinted cavity density""]",3,0.9,Synthesis of l-lysine imprinted cryogels for immunoglobulin G adsorption
PHA-fedf94d332-006,10.1016/j.msec.2015.03.059,test,l-lysine imprinted P(HEMA-co-MAAsp) cryogel MIP D,cryogel column,P(HEMA-co-MAAsp),"[""2-hydroxyethyl methacrylate"",""N-methacryloyl-l-aspartic acid""]",,"N,N-methylene bisacrylamide",,cryopolymerization with varied precomplex amount,,,,,,"[""carboxylic acid"",""amide"",""hydroxyl""]",l-lysine imprinted cavities,[],anionic functional monomer at pH 7.0,[],817%,,,,,,,,,,,,,,Immunoglobulin G,IgG,human,,5.5-9.5 forms,positively charged at pH 7.0,continuous column adsorption,7.0,,2 h,,,,,,,0.5 mL/min,UV absorbance at 280 nm,,q_norm_mg_g,36.7,mg/g,maximize,IgG adsorption capacity for MIPD,"[""imprinted cavity density""]",3,0.9,Synthesis of l-lysine imprinted cryogels for immunoglobulin G adsorption
PHA-fedf94d332-009,10.1016/j.msec.2015.03.059,test,l-lysine imprinted P(HEMA-co-MAAsp) cryogel,cryogel column,P(HEMA-co-MAAsp),"[""2-hydroxyethyl methacrylate"",""N-methacryloyl-l-aspartic acid""]",,"N,N-methylene bisacrylamide",,cryopolymerization,,,,,,"[""carboxylic acid"",""amide"",""hydroxyl""]",l-lysine imprinted cavities,[],anionic functional monomer,[],794%,,,,,,,,,,,,,,Immunoglobulin G,IgG,human plasma,,,,continuous column adsorption,7.4,,2 h,,phosphate buffered saline,NaCl,0.9% w/v,,,0.5 mL/min,"ELISA for IgG, albumin, total protein; SDS-PAGE for desorbed samples",,q_norm_mg_g,56.5,mg/g,maximize,IgG adsorption from 1/5 diluted human plasma,"[""complex mixture selectivity"",""albumin masking effect"",""epitope imprinting""]",3,0.95,Synthesis of l-lysine imprinted cryogels for immunoglobulin G adsorption
PHA-fedf94d332-010,10.1016/j.msec.2015.03.059,test,l-lysine imprinted P(HEMA-co-MAAsp) cryogel,cryogel column,P(HEMA-co-MAAsp),"[""2-hydroxyethyl methacrylate"",""N-methacryloyl-l-aspartic acid""]",,"N,N-methylene bisacrylamide",,cryopolymerization,,,,,,"[""carboxylic acid"",""amide"",""hydroxyl""]",l-lysine imprinted cavities,[],anionic functional monomer,[],794%,,,,,,,,,,,,,,Immunoglobulin G,IgG,human plasma,,,,continuous column adsorption,7.4,,2 h,,phosphate buffered saline,NaCl,0.9% w/v,,,0.5 mL/min,ELISA,,q_norm_mg_g,34.3,mg/g,maximize,IgG adsorption from 1/10 diluted human plasma,"[""complex mixture selectivity"",""albumin masking effect""]",3,0.95,Synthesis of l-lysine imprinted cryogels for immunoglobulin G adsorption
PHA-fedf94d332-011,10.1016/j.msec.2015.03.059,test,l-lysine imprinted P(HEMA-co-MAAsp) cryogel,cryogel column,P(HEMA-co-MAAsp),"[""2-hydroxyethyl methacrylate"",""N-methacryloyl-l-aspartic acid""]",,"N,N-methylene bisacrylamide",,cryopolymerization,,,,,,"[""carboxylic acid"",""amide"",""hydroxyl""]",l-lysine imprinted cavities,[],anionic functional monomer,[],794%,,,,,,,,,,,,,,Immunoglobulin G,IgG,human plasma,,,,continuous column adsorption,7.4,,2 h,,phosphate buffered saline,NaCl,0.9% w/v,,,0.5 mL/min,ELISA; SDS-PAGE,,q_norm_mg_g,23.2,mg/g,maximize,IgG adsorption and removal from 1/20 diluted human plasma,"[""complex mixture selectivity"",""albumin masking effect"",""epitope imprinting""]",3,0.95,Synthesis of l-lysine imprinted cryogels for immunoglobulin G adsorption
PHA-fedf94d332-012,10.1016/j.msec.2015.03.059,test,non-imprinted P(HEMA-co-MAAsp) cryogel,cryogel column,P(HEMA-co-MAAsp),"[""2-hydroxyethyl methacrylate"",""N-methacryloyl-l-aspartic acid""]",,"N,N-methylene bisacrylamide",,cryopolymerization without l-lysine template,,,,,,"[""carboxylic acid"",""amide"",""hydroxyl""]",,[],anionic functional monomer,[],770%,,,,,,,,,,,,,,Immunoglobulin G,IgG,human plasma,,,,continuous column adsorption,7.4,,2 h,,phosphate buffered saline,NaCl,0.9% w/v,,,0.5 mL/min,ELISA,,q_norm_mg_g,15.5,mg/g,maximize,NIPC IgG adsorption from 1/5 diluted human plasma,"[""non-imprinted adsorption""]",3,0.95,Synthesis of l-lysine imprinted cryogels for immunoglobulin G adsorption
PHA-fedf94d332-016,10.1016/j.msec.2015.03.059,test,l-lysine imprinted P(HEMA-co-MAAsp) cryogel,cryogel column,P(HEMA-co-MAAsp),"[""2-hydroxyethyl methacrylate"",""N-methacryloyl-l-aspartic acid""]",,"N,N-methylene bisacrylamide",,cryopolymerization,,,,,,"[""carboxylic acid"",""amide"",""hydroxyl""]",l-lysine imprinted cavities,[],anionic functional monomer,[],794%,,,,,,,,,,,,,,Immunoglobulin G,IgG,human,,,,continuous column adsorption-desorption cycling,,,1 h desorption; ten cycles,,,NaCl,0.5 M for desorption,,15 mL desorption solution,0.5 mL/min during desorption,UV absorbance at 280 nm; Raman spectroscopy,,q_norm_mg_g,49.0,mg/g,maximize,IgG desorption and reusability,"[""reversible adsorption"",""salt desorption""]",3,0.95,Synthesis of l-lysine imprinted cryogels for immunoglobulin G adsorption
PHA-3ef47c5097-001,10.1016/j.msec.2016.01.005,train,[PHEMA/PEI]–Cu(II) cryogel,supermacroporous cryogel column,"[""poly(hydroxyethyl methacrylate)""]","[""2-hydroxyethyl methacrylate""]",,"[""N,N'-methylene bisacrylamide""]",,"free radical cryopolymerization of HEMA with MBAAm using APS/TEMED, followed by PEI immobilization and Cu(II) chelation",,,,,,"[""hydroxyl"",""amine"",""imine""]","[""poly(ethylene imine)""]",[],cationic/metal-chelating,[],8.3,,,,,,,,,,,,,,immunoglobulin G,IgG,human,,7.2-8.6,positive at pH 7.4 according to authors,continuous separation setup,7.4,25,2 h for PEI/Cu loading studies; equilibrium reached within 60 min in time study,,,,,,,,UV absorbance at 280 nm,,q_norm_mg_g,72.28,mg/g,maximize,maximum IgG adsorption capacity,"[""IMAC"",""Cu(II)-IgG interaction"",""histidine-metal coordination"",""electrostatic interaction""]",3,0.95,[PHEMA/PEI]–Cu(II) based immobilized metal affinity chromatography cryogels: Application on the separation of IgG from human plasma
PHA-3ef47c5097-002,10.1016/j.msec.2016.01.005,train,PHEMA/PEI cryogel,supermacroporous cryogel column,"[""poly(hydroxyethyl methacrylate)""]","[""2-hydroxyethyl methacrylate""]",,"[""N,N'-methylene bisacrylamide""]",,PHEMA cryogel prepared by cryopolymerization followed by PEI immobilization,,,,,,"[""hydroxyl"",""amine"",""imine""]","[""poly(ethylene imine)""]",[],cationic chelator without loaded metal,[],8.6,,,,,,,,,,,,,,immunoglobulin G,IgG,human,,7.2-8.6,positive at pH 7.4 according to authors,continuous separation setup,7.4,25,,,,,,,,,UV absorbance at 280 nm,,q_norm_mg_g,17.28,mg/g,maximize,IgG adsorption capacity on PHEMA/PEI comparator,"[""control material"",""PEI-protein interaction""]",2,0.9,[PHEMA/PEI]–Cu(II) based immobilized metal affinity chromatography cryogels: Application on the separation of IgG from human plasma
PHA-3ef47c5097-003,10.1016/j.msec.2016.01.005,train,PHEMA cryogel,supermacroporous cryogel column,"[""poly(hydroxyethyl methacrylate)""]","[""2-hydroxyethyl methacrylate""]",,"[""N,N'-methylene bisacrylamide""]",,free radical cryopolymerization of HEMA with MBAAm using APS/TEMED,,,,,,"[""hydroxyl"",""ester""]",[],[],neutral hydrophilic,[],6.91,,,,,,,,,,,,,,immunoglobulin G,IgG,human,,7.2-8.6,positive at pH 7.4 according to authors,continuous separation setup,7.4,25,,,,,,,,,UV absorbance at 280 nm,,q_norm_mg_g,2.5,mg/g,maximize,IgG adsorption capacity on PHEMA comparator,"[""control material"",""nonspecific adsorption""]",2,0.9,[PHEMA/PEI]–Cu(II) based immobilized metal affinity chromatography cryogels: Application on the separation of IgG from human plasma
PHA-3ef47c5097-005,10.1016/j.msec.2016.01.005,train,[PHEMA/PEI]–Cu(II) cryogel,supermacroporous cryogel column,"[""poly(hydroxyethyl methacrylate)""]","[""2-hydroxyethyl methacrylate""]",,"[""N,N'-methylene bisacrylamide""]",,"cryopolymerization, PEI immobilization, and Cu(II) chelation",,,,,,"[""hydroxyl"",""amine"",""imine""]","[""poly(ethylene imine)""]",[],cationic/metal-chelating,[],8.3,,,,,,,,,,,,,,immunoglobulin G,IgG,human,,7.2-8.6,,continuous separation setup,,,0-60 min time course,,,,,,,,UV absorbance at 280 nm,,time to adsorption equilibrium,60.0,min,context_dependent,adsorption equilibrium time,"[""fast macroporous adsorption""]",2,0.85,[PHEMA/PEI]–Cu(II) based immobilized metal affinity chromatography cryogels: Application on the separation of IgG from human plasma
PHA-3ef47c5097-006,10.1016/j.msec.2016.01.005,train,[PHEMA/PEI]–Cu(II) cryogel,supermacroporous cryogel column,"[""poly(hydroxyethyl methacrylate)""]","[""2-hydroxyethyl methacrylate""]",,"[""N,N'-methylene bisacrylamide""]",,"cryopolymerization, PEI immobilization, and Cu(II) chelation",,,,,,"[""hydroxyl"",""amine"",""imine""]","[""poly(ethylene imine)""]",[],cationic/metal-chelating,"[""salt-sensitive adsorption""]",8.3,,,,,,,,,,,,,,immunoglobulin G,IgG,human,,7.2-8.6,,continuous separation setup,,,,,,NaCl,0.01-0.5 M,,,,UV absorbance at 280 nm,,adsorption decrease from 0.01 to 0.5 M NaCl,76.5,%,context_dependent,NaCl-induced decrease in IgG adsorption,"[""electrostatic interaction"",""salt screening""]",2,0.9,[PHEMA/PEI]–Cu(II) based immobilized metal affinity chromatography cryogels: Application on the separation of IgG from human plasma
PHA-3ef47c5097-007,10.1016/j.msec.2016.01.005,train,[PHEMA/PEI]–Cu(II) cryogel,supermacroporous cryogel column,"[""poly(hydroxyethyl methacrylate)""]","[""2-hydroxyethyl methacrylate""]",,"[""N,N'-methylene bisacrylamide""]",,"cryopolymerization, PEI immobilization, and Cu(II) chelation",,,,,,"[""hydroxyl"",""amine"",""imine""]","[""poly(ethylene imine)""]",[],cationic/metal-chelating,"[""salt-elutable""]",8.3,,,,,,,,,,,,,,immunoglobulin G,IgG,human,,7.2-8.6,,elution/regeneration,4.0,,30 min,,acetate buffer,NaCl,1.0 M,,,,UV absorbance at 280 nm; SDS-PAGE for purity,,recovery_pct,95.0,%,maximize,IgG elution efficiency,"[""salt elution"",""reversible adsorption""]",3,0.95,[PHEMA/PEI]–Cu(II) based immobilized metal affinity chromatography cryogels: Application on the separation of IgG from human plasma
PHA-3ef47c5097-008,10.1016/j.msec.2016.01.005,train,[PHEMA/PEI]–Cu(II) cryogel,supermacroporous cryogel column,"[""poly(hydroxyethyl methacrylate)""]","[""2-hydroxyethyl methacrylate""]",,"[""N,N'-methylene bisacrylamide""]",,"cryopolymerization, PEI immobilization, and Cu(II) chelation",,,,,,"[""hydroxyl"",""amine"",""imine""]","[""poly(ethylene imine)""]",[],cationic/metal-chelating,[],8.3,,,,,,,,,,,,,,immunoglobulin G,IgG,human,,7.2-8.6,,plasma separation followed by SDS-PAGE,,,,,,,,,,,"SDS-PAGE, Coomassie Brilliant R 250 staining",,purity_pct,90.0,%,maximize,purity of eluted IgG,"[""IMAC"",""selective plasma protein capture""]",2,0.9,[PHEMA/PEI]–Cu(II) based immobilized metal affinity chromatography cryogels: Application on the separation of IgG from human plasma
PHA-e1b0fe3ff4-001,10.1016/j.msec.2016.01.088,train,hybrid nanogel-HAP nanoparticles prepared with 0.8 mg/ml CS-PAA nanogel,hybrid nanogel-HAP nanoparticles,"[""chitosan"",""polyacrylic acid""]","[""acrylic acid""]",,[],,CS-PAA nanogel-templated biomimetic hydroxyapatite mineralization,,,,,,"[""carboxyl groups"",""amino groups"",""amide groups""]",[],"[""hydroxyapatite""]",charged amphoteric or polyelectrolyte nanogel-HAP hybrid,pH-responsive,,,,,,,,,,,,,,,bovine serum albumin,BSA,bovine,,,,batch adsorption/loading,7.2,37,6 h,,"buffer solution, composition not specified for loading",,,,20 ml buffer plus 5 ml BSA solution,,BCA protein assay with absorbance at 562 nm,,q_norm_mg_g,67.6,mg/g,maximize,BSA loading on 0.8 mg/ml nanogel-HAP,"[""electrostatic adsorption"",""carboxyl-calcium interaction"",""pH-responsive release""]",3,0.95,Biomimetic synthesis of hybrid hydroxyapatite nanoparticles using nanogel template for controlled release of bovine serum albumin
PHA-e1b0fe3ff4-002,10.1016/j.msec.2016.01.088,train,hybrid nanogel-HAP nanoparticles prepared with 1.6 mg/ml CS-PAA nanogel,hybrid nanogel-HAP nanoparticles,"[""chitosan"",""polyacrylic acid""]","[""acrylic acid""]",,[],,CS-PAA nanogel-templated biomimetic hydroxyapatite mineralization,,,,,,"[""carboxyl groups"",""amino groups"",""amide groups""]",[],"[""hydroxyapatite""]",charged amphoteric or polyelectrolyte nanogel-HAP hybrid,pH-responsive,,,,,,,,,,,,,,,bovine serum albumin,BSA,bovine,,,,batch adsorption/loading,7.2,37,6 h,,"buffer solution, composition not specified for loading",,,,20 ml buffer plus 5 ml BSA solution,,BCA protein assay with absorbance at 562 nm,,q_norm_mg_g,57.1,mg/g,maximize,BSA loading on 1.6 mg/ml nanogel-HAP,"[""electrostatic adsorption"",""carboxyl-calcium interaction"",""pH-responsive release"",""nanogel hindrance""]",3,0.95,Biomimetic synthesis of hybrid hydroxyapatite nanoparticles using nanogel template for controlled release of bovine serum albumin
PHA-e1b0fe3ff4-003,10.1016/j.msec.2016.01.088,train,hybrid nanogel-HAP nanoparticles prepared with 8 mg/ml CS-PAA nanogel,hybrid nanogel-HAP nanoparticles,"[""chitosan"",""polyacrylic acid""]","[""acrylic acid""]",,[],,CS-PAA nanogel-templated biomimetic hydroxyapatite mineralization,,,,,,"[""carboxyl groups"",""amino groups"",""amide groups""]",[],"[""hydroxyapatite""]",charged amphoteric or polyelectrolyte nanogel-HAP hybrid,pH-responsive,,,,,,,,,,,,,,,bovine serum albumin,BSA,bovine,,,,batch adsorption/loading,7.2,37,6 h,,"buffer solution, composition not specified for loading",,,,20 ml buffer plus 5 ml BSA solution,,BCA protein assay with absorbance at 562 nm,,q_norm_mg_g,24.5,mg/g,maximize,BSA loading on 8 mg/ml nanogel-HAP,"[""electrostatic adsorption"",""nanogel hindrance""]",3,0.95,Biomimetic synthesis of hybrid hydroxyapatite nanoparticles using nanogel template for controlled release of bovine serum albumin
PHA-fa6d3a6353-002,10.1016/j.msec.2016.09.010,train,freeze-dried CA/AA-modified SHMP-crosslinked zein hydrogel membrane,freeze-dried hydrogel membrane,"[""zein""]","[""zein"",""citric acid"",""acetic anhydride""]",,"[""sodium hexametaphosphate""]",,CA/AA-modified zein electrospun membrane crosslinked with SHMP; dry membrane prepared by freeze-drying in swelling state after 24 h water swelling,,,,,,"[""carboxyl groups"",""phosphate groups"",""acetyl groups""]",[],[],negative,"[""pH-responsive"",""ionic-strength-responsive""]",,,,,,,,,,,,,,,cytochrome C,Cyt C,,12,10.8,positive,batch adsorption,7.4,37,24 h,,PBS,,,5-10 mg dried ZEFM,2 mL,,"BCA kit, microplate reader at 570 nm",,q_norm_mg_g,165.0,mg/g,maximize,highest cytochrome C adsorption on C-ZM-6-f,"[""electrostatic attraction"",""interconnected pores"",""large specific surface area"",""sustained release""]",3,0.95,Dual responsive zein hydrogel membrane with selective protein adsorption and sustained release property
PHA-fa6d3a6353-003,10.1016/j.msec.2016.09.010,train,blank zein electrospun fibrous membrane,electrospun fibrous membrane,"[""zein""]","[""zein""]",,[],,electrospinning from 27 wt.% zein-AcOH solution,,,,,,[],[],[],,[],,,,,,,,307±59 nm fiber diameter,,,,,,,cytochrome C,Cyt C,,12,10.8,positive,batch adsorption,7.4,37,24 h,,PBS,,,5-10 mg dried ZEFM,2 mL,,"BCA kit, microplate reader at 570 nm",,q_norm_mg_g,37.7,mg/g,maximize,cytochrome C adsorption on ZM-0 control,"[""control"",""lower negative charge"",""burst release""]",3,0.95,Dual responsive zein hydrogel membrane with selective protein adsorption and sustained release property
PHA-e141d7ab35-001,10.1016/j.msec.2016.12.036,train,Cu2+-attached bentonite particles embedded hybrid monolithic cryogel,monolithic cryogel column,poly(2-hydroxyethyl methacrylate),"[""2-hydroxyethyl methacrylate""]",,"N,N′-methylene-bis-acrylamide",,radical cryo-copolymerization of HEMA with MBAAm in a plastic syringe in the presence of Cu2+-attached bentonite particles,,,,,,"[""hydroxyl groups"",""Cu2+ affinity sites""]",Cu2+-attached bentonite,"[""bentonite particles""]",metal-chelated composite; bentonite described as high surface negative charge,[],,,,,,,,about 2 μm bentonite particles,,,,,,,hemoglobin,Hb,bovine,64.5,,,continuous column adsorption,6.0,,,,0.02 M phosphate buffer,,,10 mg Cu2+-ABPs added during column preparation,20 mL,0.5 mL/min,Bradford method,,q_norm_mg_g,521.6,mg/g,maximize,maximum practical Hb adsorption capacity,"[""immobilized metal affinity"",""Cu2+-histidine chelation"",""hydrophilic macroporous cryogel"",""bentonite particle surface area""]",3,0.95,Efficient adsorption of hemoglobin from aqueous solutions by hybrid monolithic cryogel column
PHA-beccd073d7-001,10.1016/j.msec.2017.03.092,train,alginate gel beads,gel beads,"[""sodium alginate""]","[""beta-D-mannuronate"",""alpha-L-guluronate""]",,"[""Ca2+"",""glutaraldehyde""]",,"2% w/v sodium alginate solution dropped into coagulation solution containing CaCl2, glutaraldehyde, and HCl under stirring for 4 h; beads washed with distilled water.",,,,,,"[""carboxylate"",""carboxyl"",""aldehyde residue""]","[""naturally containing carboxyl group""]",[],polyanionic,[],,,,,,,,2.98 ± 0.19 mm diameter for beads prepared with 0.02 mol/L Ca2+,,,,,,,lysozyme,,chicken egg white,,10.8,positive,batch adsorption,6.0,,12 h equilibrium,,phosphate buffer solution,,,50 mg,15 mL,,UV-vis absorbance at 280 nm,,q_norm_mg_g,213.0,mg/g,maximize,lysozyme adsorption capacity,"[""electrostatic interaction"",""carboxylate-protein interaction""]",3,,Spontaneous and efficient adsorption of lysozyme from aqueous solutions by naturally polyanion gel beads
PHA-beccd073d7-002,10.1016/j.msec.2017.03.092,train,alginate gel beads,gel beads,"[""sodium alginate""]","[""beta-D-mannuronate"",""alpha-L-guluronate""]",,"[""Ca2+"",""glutaraldehyde""]",,alginate solution dropped into CaCl2/glutaraldehyde/HCl coagulation solution,,,,,,"[""carboxylate""]","[""carboxyl group""]",[],polyanionic,[],,,,,,,,,,,,,,,lysozyme,,chicken egg white,,10.8,positive,batch adsorption kinetics,6.0,,0 to equilibrium within 12 h,,phosphate buffer solution,,,50 mg,15 mL,,UV-vis absorbance at 280 nm,,q_norm_mg_g,213.63,mg/g,maximize,kinetic adsorption capacity,"[""chemisorption model fit"",""diffusion"",""electrostatic interaction""]",3,,Spontaneous and efficient adsorption of lysozyme from aqueous solutions by naturally polyanion gel beads
PHA-beccd073d7-003,10.1016/j.msec.2017.03.092,train,alginate gel beads,gel beads,"[""sodium alginate""]","[""beta-D-mannuronate"",""alpha-L-guluronate""]",,"[""Ca2+"",""glutaraldehyde""]",,alginate solution dropped into CaCl2/glutaraldehyde/HCl coagulation solution,,,,,,"[""carboxylate""]","[""carboxyl group""]",[],polyanionic,[],,,,,,,,,,,,,,,lysozyme,,chicken egg white,,10.8,positive,batch adsorption isotherm,6.0,,,,phosphate buffer solution,,,50 mg,15 mL,,UV-vis absorbance at 280 nm,,q_norm_mg_g,312.5,mg/g,maximize,Langmuir maximum adsorption capacity,"[""Langmuir adsorption"",""fixed binding sites"",""weak lysozyme-lysozyme interactions""]",3,,Spontaneous and efficient adsorption of lysozyme from aqueous solutions by naturally polyanion gel beads
PHA-142c455d0f-001,10.1016/j.msec.2020.111390,train,Fe3O4@Ag@SiO2-PNIPA nanogels composite,magnetic nanogel composite,"[""poly(N-isopropyl acrylamide)""]","[""N-isopropyl acrylamide""]",,"[""N,N-methylene-bis-acrylamide""]",,"Fe3O4 co-precipitation, Ag decoration with AgNO3/NaBH4, silica coating using TEOS, PNIPA nanogel polymerization with BIS crosslinker and APS initiator",,,,,,"[""amide"",""hydroxyl"",""silica""]","[""PNIPA amide groups""]","[""Fe3O4 nanoparticles"",""Ag nanoparticles"",""SiO2 coating""]",,"[""thermosensitive"",""magnetic""]",,,,,,,,average particle diameter about 14 nm by XRD; about 15 nm by TEM before nanogel modification,,,,,,,bovine serum albumin,BSA,bovine,,4.9,near neutralized at pH 5.57 according to authors' discussion relative to pI 4.9,batch adsorption isotherm,5.57,,20 min optimized,,acetate buffer,,,0.5 mg,,,fluorescence spectrophotometry,,q_norm_mg_g,322.0,mg/g,maximize,BSA Langmuir maximum adsorption capacity,"[""monolayer adsorption"",""chemisorption"",""amide-protein interaction""]",3,0.98,Facile synthesis of nanogels modified Fe3O4@Ag NPs for the efficient adsorption of bovine & human serum albumin
PHA-142c455d0f-002,10.1016/j.msec.2020.111390,train,Fe3O4@Ag@SiO2-PNIPA nanogels composite,magnetic nanogel composite,"[""poly(N-isopropyl acrylamide)""]","[""N-isopropyl acrylamide""]",,"[""N,N-methylene-bis-acrylamide""]",,"Fe3O4 co-precipitation, Ag decoration with AgNO3/NaBH4, silica coating using TEOS, PNIPA nanogel polymerization with BIS crosslinker and APS initiator",,,,,,"[""amide"",""hydroxyl"",""silica""]","[""PNIPA amide groups""]","[""Fe3O4 nanoparticles"",""Ag nanoparticles"",""SiO2 coating""]",positively charged at pH above HSA pI according to author discussion,"[""thermosensitive"",""magnetic""]",,,,,,,,average particle diameter about 14 nm by XRD; about 15 nm by TEM before nanogel modification,,,,,,,human serum albumin,HSA,human,66.44,4.7,negative at pH 7.5 according to author discussion,batch adsorption isotherm,7.5,,20 min optimized,,pure water,,,0.5 mg,,,fluorescence spectrophotometry,,q_norm_mg_g,166.66,mg/g,maximize,HSA Langmuir maximum adsorption capacity,"[""monolayer adsorption"",""chemisorption"",""electrostatic interaction""]",3,0.98,Facile synthesis of nanogels modified Fe3O4@Ag NPs for the efficient adsorption of bovine & human serum albumin
PHA-142c455d0f-003,10.1016/j.msec.2020.111390,train,Fe3O4@Ag@SiO2-PNIPA nanogels composite,magnetic nanogel composite,"[""poly(N-isopropyl acrylamide)""]","[""N-isopropyl acrylamide""]",,"[""N,N-methylene-bis-acrylamide""]",,post-synthesis PNIPA nanogel modification of Fe3O4@Ag@SiO2 nanostructures,,,,,,"[""amide"",""hydroxyl"",""silica""]","[""PNIPA amide groups""]","[""Fe3O4 nanoparticles"",""Ag nanoparticles"",""SiO2 coating""]",,"[""thermosensitive"",""magnetic""]",,,,,,,,average particle diameter about 14 nm by XRD,,,,,,,bovine serum albumin,BSA,bovine,,4.9,near pI at pH 5.57,batch adsorption kinetics,5.57,59.85,different intervals; optimum/equilibrium within 20 min,,acetate buffer,,,0.5 mg,,,fluorescence spectrophotometry,,q_norm_mg_g,56.17,mg/g,maximize,BSA pseudo-second-order kinetic fit,"[""chemisorption""]",3,0.98,Facile synthesis of nanogels modified Fe3O4@Ag NPs for the efficient adsorption of bovine & human serum albumin
PHA-9818bbcf26-002,10.1016/j.mtbio.2022.100490,train,high G alginate microspheres,microsphere,"[""alginate""]","[""alpha-l-mannuronate"",""beta-d-guluronate""]",,"[""CaCl2"",""BaCl2""]",,electrostatic droplet generation,,,,,,"[""carboxylate""]",[],[],negative at physiological pH,[],,,,,,,,579 ± 17 μm diameter,,,,,,,human plasma protein mixture,,human plasma,,,,batch adsorption with proteomic enrichment analysis,,37,24 h,,lepirudin-plasma; washed with 0.9% NaCl,NaCl,0.9%,50 μL microspheres,300 μL plasma,,LC-MS/MS label-free quantification,,significantly enriched protein count,106.0,proteins,context_dependent,significantly enriched proteins on HiG,"[""charge-mediated adsorption""]",3,,MS-proteomics provides insight into the host responses towards alginate microspheres
PHA-9818bbcf26-004,10.1016/j.mtbio.2022.100490,train,sulfated alginate/high G alginate microspheres,microsphere,"[""alginate"",""sulfated alginate""]","[""alpha-l-mannuronate"",""beta-d-guluronate""]",,"[""CaCl2"",""BaCl2""]",,electrostatic droplet generation,,,,,,"[""carboxylate"",""sulfate""]","[""sulfate groups""]",[],strongly negative at physiological pH,[],,,,,,,,565 ± 35 μm diameter,,,,,,,human plasma protein mixture,,human plasma,,,,batch adsorption with proteomic enrichment analysis,,37,24 h,,lepirudin-plasma; washed with 0.9% NaCl,NaCl,0.9%,50 μL microspheres,300 μL plasma,,LC-MS/MS label-free quantification,,significantly enriched protein count,128.0,proteins,context_dependent,significantly enriched proteins on SA,"[""sulfate/heparin-like binding"",""charge-mediated adsorption""]",3,,MS-proteomics provides insight into the host responses towards alginate microspheres
PHA-9818bbcf26-006,10.1016/j.mtbio.2022.100490,train,poly-l-lysine-coated high G alginate microspheres,microsphere,"[""alginate"",""poly-l-lysine""]","[""alpha-l-mannuronate"",""beta-d-guluronate"",""l-lysine""]",,"[""CaCl2""]",,electrostatic droplet generation followed by PLL coating,,,,,,"[""carboxylate"",""amino""]","[""poly-l-lysine coating""]",[],less net negative than uncoated alginate at physiological pH,[],,,,,,,,538 ± 34 μm diameter,,,,,,,human plasma protein mixture,,human plasma,,,,batch adsorption with proteomic enrichment analysis,,37,24 h,,lepirudin-plasma; washed with 0.9% NaCl,NaCl,0.9%,50 μL microspheres,300 μL plasma,,LC-MS/MS label-free quantification,,significantly enriched protein count,88.0,proteins,context_dependent,significantly enriched proteins on AP,"[""charge neutralization"",""complement activation""]",3,,MS-proteomics provides insight into the host responses towards alginate microspheres
PHA-9818bbcf26-013,10.1016/j.mtbio.2022.100490,train,sulfated alginate/high G alginate microspheres,microsphere,"[""alginate"",""sulfated alginate""]","[""alpha-l-mannuronate"",""beta-d-guluronate""]",,"[""CaCl2"",""BaCl2""]",,electrostatic droplet generation,,,,,,"[""carboxylate"",""sulfate""]","[""sulfate groups"",""heparin-like motif""]",[],strongly negative at physiological pH,[],,,,,,,,565 ± 35 μm diameter,,,,,,,plasma protease C1 inhibitor,C1IN,human plasma,,,,batch adsorption followed by LC-MS/MS enrichment analysis,,37,24 h,,lepirudin-plasma; 0.9% NaCl wash,NaCl,0.9%,50 μL microspheres,300 μL plasma,,LC-MS/MS label-free quantification,,fold enrichment,7.0,fold vs plasma control,context_dependent,C1IN enrichment on SA,"[""complement inhibition"",""heparin-like binding"",""classical pathway inhibition"",""lectin pathway inhibition""]",3,,MS-proteomics provides insight into the host responses towards alginate microspheres
PHA-9818bbcf26-019,10.1016/j.mtbio.2022.100490,train,sulfated alginate/high G alginate microspheres,microsphere,"[""alginate"",""sulfated alginate""]","[""alpha-l-mannuronate"",""beta-d-guluronate""]",,"[""CaCl2"",""BaCl2""]",,electrostatic droplet generation,,,,,,"[""carboxylate"",""sulfate""]","[""sulfate groups"",""heparin-like motif""]",[],strongly negative at physiological pH,[],,,,,,,,565 ± 35 μm diameter,,,,,,,heparin cofactor 2,HCF2,human plasma,,,,batch adsorption followed by LC-MS/MS enrichment analysis,,37,24 h,,lepirudin-plasma; 0.9% NaCl wash,NaCl,0.9%,50 μL microspheres,300 μL plasma,,LC-MS/MS label-free quantification,,fold enrichment,4.0,fold vs plasma control,context_dependent,HCF2 enrichment on SA,"[""coagulation inhibition"",""heparin-like binding""]",3,,MS-proteomics provides insight into the host responses towards alginate microspheres
PHA-24c8f34dba-001,10.1016/j.mtchem.2026.103671,train,micro-fibrillated cellulose/quaternized chitosan/phase-transition lysozyme cryogel,cryogel,"[""micro-fibrillated cellulose"",""quaternized chitosan"",""phase-transition lysozyme""]",[],,"[""bis(vinylsulphonyl)methane""]",,"QCS and MFC were covalently crosslinked with BVSM under cryogelation, then lysozyme was reduced by TCEP to form a PTL coating on cryogel pore walls.",,,,,,"[""quaternary ammonium groups"",""amide groups"",""nitrogen-containing groups"",""oxygen-containing groups"",""aromatic amino acid residues""]","[""phase-transition lysozyme"",""tryptophan residues"",""phenylalanine residues"",""tyrosine residues"",""arginine residues""]","[""micro-fibrillated cellulose""]",cationic with PTL-shielded outer interface,"[""phase-transition protein coating""]",,,,,,,,,,,,,,,bovine serum albumin,BSA,bovine,,,,batch adsorption,,37,,,,,,1.5 mg/mL,,,UV-visible spectrophotometry at 450 nm,,removal_efficiency_pct,54.6,%,maximize,albumin-bound bilirubin removal efficiency,"[""electrostatic attraction"",""hydrophobic interaction"",""pi-pi stacking"",""specific binding sites""]",2,0.96,Synergistic integration of phase-transition lysozyme and quaternized chitosan in cryogels for superior removal of albumin-bound bilirubin
PHA-24c8f34dba-002,10.1016/j.mtchem.2026.103671,train,micro-fibrillated cellulose/quaternized chitosan/phase-transition lysozyme cryogel,cryogel,"[""micro-fibrillated cellulose"",""quaternized chitosan"",""phase-transition lysozyme""]",[],,"[""bis(vinylsulphonyl)methane""]",,Cryogelation of MFC/QCS with BVSM followed by TCEP-induced lysozyme phase transition and deposition.,,,,,,"[""quaternary ammonium groups"",""amide groups"",""nitrogen-containing groups"",""oxygen-containing groups"",""aromatic amino acid residues""]","[""phase-transition lysozyme"",""tryptophan residues"",""phenylalanine residues"",""tyrosine residues""]","[""micro-fibrillated cellulose""]",cationic with proteinaceous PTL coating,"[""phase-transition lysozyme coating""]",,,,,,,,,,,,,,,bovine serum albumin,BSA,bovine,,,,batch adsorption isotherm,,37,,,,,,,,,UV-visible spectrophotometry at 450 nm,,q_norm_mg_g,195.31,mg/g,maximize,Langmuir maximum adsorption capacity for albumin-bound bilirubin,"[""monolayer adsorption"",""electrostatic attraction"",""hydrophobic interaction"",""pi-pi stacking"",""hydrogen bonding""]",2,0.97,Synergistic integration of phase-transition lysozyme and quaternized chitosan in cryogels for superior removal of albumin-bound bilirubin
PHA-24c8f34dba-003,10.1016/j.mtchem.2026.103671,train,micro-fibrillated cellulose/quaternized chitosan/phase-transition lysozyme cryogel,cryogel,"[""micro-fibrillated cellulose"",""quaternized chitosan"",""phase-transition lysozyme""]",[],,"[""bis(vinylsulphonyl)methane""]",,Cryogelation followed by PTL coating.,,,,,,"[""quaternary ammonium groups"",""amide groups"",""nitrogen-containing groups"",""oxygen-containing groups"",""aromatic amino acid residues""]","[""phase-transition lysozyme""]","[""micro-fibrillated cellulose""]",cationic with proteinaceous PTL coating,"[""phase-transition protein coating""]",,,,,,,,,,,,,,,bovine serum albumin,BSA,bovine,,,,batch adsorption kinetics,,37,equilibrium within approximately 4 h,,,,,,,,UV-visible spectrophotometry at 450 nm,,pseudo-second-order model R2,0.992,dimensionless,context_dependent,adsorption kinetic fit,"[""chemisorption"",""specific interaction""]",2,0.95,Synergistic integration of phase-transition lysozyme and quaternized chitosan in cryogels for superior removal of albumin-bound bilirubin
PHA-b3f69f8784-001,10.1016/j.mtcomm.2024.109285,train,insulin-imprinted calcium alginate microgel,microgel,"[""alginate""]","[""sodium alginate""]",,"[""calcium chloride""]",,emulsification-gelation,,,,,,"[""carboxylate"",""hydroxyl""]","[""insulin-imprinted binding sites""]",[],negative at pH 7.4,"[""pH-responsive"",""molecularly imprinted""]",,,,,,,,9-11 um,,,-37,,,,insulin,INS,"human insulin, Lansulins R",,5.4,negative,batch adsorption/loading,7.4,25,2 h,,PBS,,,5 mg,5 mL,,UV-Vis spectroscopy at 276 nm,,q_norm_mg_g,40.2,mg/g,maximize,insulin adsorption capacity at selected loading condition,"[""molecular imprinting"",""specific binding sites"",""affinity for template molecule""]",3,0.95,Design of molecularly imprinted alginate microgels for topical release of insulin
PHA-b3f69f8784-005,10.1016/j.mtcomm.2024.109285,train,insulin-imprinted calcium alginate microgel,microgel,"[""alginate""]","[""sodium alginate""]",,"[""calcium chloride""]",,emulsification-gelation,,,,,,"[""carboxylate"",""hydroxyl""]","[""insulin-imprinted binding sites""]",[],negative,"[""pH-responsive"",""molecularly imprinted""]",,,,,,,,9-11 um,,,,,,,cow mucin,,cow,,,negative,ex vivo mucin adsorption,7.4,37,30 min at 37 C then 24 h at room temperature,,0.01 M PBS,,0.01 M PBS,,1 mL mucin suspension,,UV spectrophotometry at 257 nm,,binding_efficiency_pct,91.0,%,maximize,MIP mucin binding efficiency,"[""mucoadhesion"",""wetting and swelling"",""polymer-chain interpenetration"",""hydrogen bonding"",""calcium-mediated interaction"",""surface area effect""]",3,0.95,Design of molecularly imprinted alginate microgels for topical release of insulin
PHA-b3f69f8784-006,10.1016/j.mtcomm.2024.109285,train,non-imprinted calcium alginate microgel,microgel,"[""alginate""]","[""sodium alginate""]",,"[""calcium chloride""]",,emulsification-gelation,,,,,,"[""carboxylate"",""hydroxyl""]",[],[],negative,"[""pH-responsive""]",,,,,,,,6-7 um,,,,,,,cow mucin,,cow,,,negative,ex vivo mucin adsorption,7.4,37,30 min at 37 C then 24 h at room temperature,,0.01 M PBS,,0.01 M PBS,,1 mL mucin suspension,,UV spectrophotometry at 257 nm,,binding_efficiency_pct,82.0,%,maximize,NIP mucin binding efficiency,"[""mucoadhesion"",""wetting and swelling"",""polymer-chain interpenetration"",""hydrogen bonding"",""calcium-mediated interaction""]",3,0.95,Design of molecularly imprinted alginate microgels for topical release of insulin
