Repository: sunyrain/PHA

# PHA Protein-Hydrogel Adsorption Dataset

Generated: 2026-07-05T11:36:45

## Scope

This curated package organizes literature-derived protein-hydrogel adsorption, binding, immobilization, antifouling, and related biointerface records extracted from the local PHA corpus.

The primary unit is one record:

`paper + hydrogel/sample + protein/mixture + experimental condition + measured outcome`

## Contents

- `data/sources.csv`: article-level metadata, extraction status, and curation decision.
- `data/records_flat.csv`: flattened record-level table with provenance, hydrogel, protein, condition, outcome, mechanism, and quality fields.

File: data/curated/pha_scientific_dataset_20260705/data/inverse_design_seed.csv (part 42 of 62)
record_id,doi,doi_split,hydrogel_name,hydrogel_format,polymer_backbone,monomers,monomer_ratios,crosslinker,crosslinker_concentration,synthesis_method,preparation_solvent,preparation_pH,preparation_temp_C,gelation_time,post_treatment,functional_groups,ligand_or_affinity_group,filler_or_composite,charge_class,responsive_type,swelling_ratio,water_content_pct,porosity_pct,pore_size_value,pore_size_unit,mesh_size,surface_area,particle_size,thickness,roughness,zeta_potential_mV,contact_angle_deg,young_modulus,degradation_or_stability,protein_name,protein_abbreviation,protein_species_or_source,protein_mw_kDa,protein_pI,protein_charge_at_pH,experiment_mode,pH,temperature_C,contact_time,contact_time_unit,buffer,salt_type,salt_concentration,hydrogel_dosage,solution_volume,flow_rate,detection_method,replicate_count,target_name,target_value,target_unit,target_direction,outcome_label,mechanism_tags,source_quality_score,extraction_confidence,article_title
PHA-fee27c0714-001,10.1016/j.nbt.2009.03.001,train,gel element containing beta-2-microglobulin antibody,hydrogel microdrop array element on glass slide,"[""methacrylamide"",""N,N-2-methylenebisacrylamide""]","[""methacrylamide""]",,"[""N,N-2-methylenebisacrylamide""]",,polymerization-mediated immobilization in spotted microdrops initiated by UV light,,,,,,[],"[""anti-beta-2-microglobulin antibody""]",[],,[],,,,,,,,about 500 micrometers diameter gel element,,,,,,,beta-2-microglobulin,beta2M,human,11.7312,,,batch incubation on hydrogel antibody array element followed by on-array GluC digestion and MALDI MS,,,,,,,,,,,MALDI time-of-flight mass spectrometry after GluC digestion,,detection threshold,18.0,fmol/mm2,context_dependent,on-gel detection threshold for captured beta-2-microglobulin,"[""antibody-antigen binding"",""hydrogel concentration effect"",""on-array enzymatic digestion""]",3,0.94,Quantification of target proteins using hydrogel antibody arrays and MALDI time-of-flight mass spectrometry (A2M2S)
PHA-fee27c0714-002,10.1016/j.nbt.2009.03.001,train,array with gel-immobilized beta-2-microglobulin antibodies,hydrogel antibody microarray,"[""methacrylamide"",""N,N-2-methylenebisacrylamide""]","[""methacrylamide""]",,"[""N,N-2-methylenebisacrylamide""]",,polymerization-mediated antibody immobilization in hydrogel microdrops,,,,,,[],"[""anti-beta-2-microglobulin antibody""]",[],,[],,,,,,,,about 500 micrometers diameter gel element,,,,,,,beta-2-microglobulin,beta2M,human serum,11.7312,,,serum dilution applied to hydrogel antibody array followed by GluC digestion and MALDI MS,,,,,,,,,,,MALDI time-of-flight mass spectrometry after GluC digestion,,detection threshold in serum,50.0,ng/mL,context_dependent,serum detection threshold for beta-2-microglobulin,"[""antibody-antigen binding"",""capture from crude serum"",""MALDI peptide detection""]",3,0.93,Quantification of target proteins using hydrogel antibody arrays and MALDI time-of-flight mass spectrometry (A2M2S)
PHA-fee27c0714-004,10.1016/j.nbt.2009.03.001,train,apolipoprotein A-1 antibody gel elements,hydrogel antibody microarray element,"[""methacrylamide"",""N,N-2-methylenebisacrylamide""]","[""methacrylamide""]",,"[""N,N-2-methylenebisacrylamide""]",,polymerization-mediated immobilization of antibody in hydrogel microdrops,,,,,,[],"[""monoclonal antibody against human apolipoprotein A-1""]",[],,[],,,,,,,,about 500 micrometers diameter gel element,,,,,,,apolipoprotein A-1,ApoA-1,human serum,28.3,,,CT-labeled serum and CT-labeled apolipoprotein A-1 references processed on antibody gel elements followed by GluC digestion and MALDI MS,,,,,,,,,,,MALDI time-of-flight mass spectrometry after GluC digestion,,measured apolipoprotein A-1 concentration,56.6,micromolar,context_dependent,serum apolipoprotein A-1 quantification after hydrogel immunocapture,"[""antibody-antigen binding"",""mass-tagged serum analyte"",""reference-standard quantification"",""on-array GluC digestion""]",3,0.94,Quantification of target proteins using hydrogel antibody arrays and MALDI time-of-flight mass spectrometry (A2M2S)
PHA-d6372216b0-001,10.1016/j.optlastec.2023.109485,train,silicone hydrogel without PVP-Ag NPs coating,1 cm x 1 cm square hydrogel sample,"[""silicone hydrogel""]","[""TRIS"",""PDMS"",""DMA"",""NVP""]",,"[""EGDMA""]",,photopolymerization under UV irradiation,,,,,,"[""siloxane group""]",[],[],,[],,,,,,,,,,,,,,,bovine serum albumin,BSA,bovine,,,,static immersion adsorption,,37,3 h,,PBS,,,1 cm x 1 cm sample,,,Micro BCA protein assay kit after SDS-PBS sonication desorption,,surface_adsorption_ug_cm2,16.1,ug/cm2,context_dependent,BSA adsorption on uncoated silicone hydrogel,"[""hydrophobic surface"",""nonspecific adsorption""]",3,,Laser-assisted process for the deposition of nanostructured anti-microbial coatings on hydrogels
PHA-d6372216b0-002,10.1016/j.optlastec.2023.109485,train,PVP-Ag NPs coated silicone hydrogel by Process-A,1 cm x 1 cm square hydrogel sample with surface coating,"[""silicone hydrogel""]","[""TRIS"",""PDMS"",""DMA"",""NVP""]",,"[""EGDMA""]",,"PVP-Ag NPs synthesized by photoreduction under UV irradiation, followed by MAPLE deposition on silicone hydrogel",,,,,,"[""siloxane group"",""PVP carbonyl groups""]","[""polyvinylpyrrolidone""]","[""PVP-Ag nanoparticles""]",,[],,,,,,,,11.54 ± 1.54 nm and 13.64 ± 1.74 nm peaks at t = 120 min,,,,,,,bovine serum albumin,BSA,bovine,,,,static immersion adsorption,,37,3 h,,PBS,,,1 cm x 1 cm sample,,,Micro BCA protein assay kit after SDS-PBS sonication desorption,,surface_adsorption_ug_cm2,14.11,ug/cm2,context_dependent,BSA adsorption on Process-A PVP-Ag NP coated silicone hydrogel,"[""hydrophilicity"",""PVP carbonyl groups"",""reduced nonspecific adsorption""]",3,,Laser-assisted process for the deposition of nanostructured anti-microbial coatings on hydrogels
PHA-d6372216b0-003,10.1016/j.optlastec.2023.109485,train,PVP-Ag NPs coated silicone hydrogel by Process-B,1 cm x 1 cm square hydrogel sample with surface coating,"[""silicone hydrogel""]","[""TRIS"",""PDMS"",""DMA"",""NVP""]",,"[""EGDMA""]",,"PVP-Ag NPs produced by unfocused laser irradiation in the MAPLE target holder, followed by MAPLE deposition on silicone hydrogel",,,,,,"[""siloxane group"",""PVP carbonyl groups""]","[""polyvinylpyrrolidone""]","[""PVP-Ag nanoparticles""]",,[],,,,,,,,10.66 ± 2.04 nm at t = 120 min,,,,,,,bovine serum albumin,BSA,bovine,,,,static immersion adsorption,,37,3 h,,PBS,,,1 cm x 1 cm sample,,,Micro BCA protein assay kit after SDS-PBS sonication desorption,,surface_adsorption_ug_cm2,13.73,ug/cm2,context_dependent,BSA adsorption on Process-B PVP-Ag NP coated silicone hydrogel,"[""hydrophilicity"",""PVP carbonyl groups"",""reduced nonspecific adsorption"",""coating homogeneity""]",3,,Laser-assisted process for the deposition of nanostructured anti-microbial coatings on hydrogels
PHA-609119e6e0-002,10.1016/j.polymer.2012.07.062,validation,NIP P(NIPAAm-co-MAA) hydrogel with 1 wt% MAA relative to NIPAAm,disc-like hydrogel pieces,P(NIPAAm-co-MAA),"[""N-isopropylacrylamide"",""methacrylic acid""]",,"N,N′-methylenebisacrylamide",,photo-initiated free radical copolymerization,,,,,,"[""carboxylate"",""carboxylic acid""]","[""methacrylic acid""]",[],anionic,temperature-responsive,,,,,,,,,,,,,,,lysozyme,,chicken egg white,14.6,10.8,positive,equilibrium rebinding,7.0,20,at least 3 days,,10 mm tris-HCl,,,∼10 mg dried gel,10 mL,,UV-VIS absorbance at 280 nm,,q_norm_mg_g,39.0,mg/g,maximize,NIP lysozyme binding capacity at 1 wt% MAA,"[""non-specific electrostatic binding""]",3,0.9,Molecularly imprinted stimuli-responsive hydrogels for protein recognition
PHA-609119e6e0-003,10.1016/j.polymer.2012.07.062,validation,NIP P(NIPAAm-co-MAA) hydrogel with 2 wt% MAA relative to NIPAAm,disc-like hydrogel pieces,P(NIPAAm-co-MAA),"[""N-isopropylacrylamide"",""methacrylic acid""]",,"N,N′-methylenebisacrylamide",,photo-initiated free radical copolymerization,,,,,,"[""carboxylate"",""carboxylic acid""]","[""methacrylic acid""]",[],anionic,temperature-responsive,,,,,,,,,,,,,,,lysozyme,,chicken egg white,14.6,10.8,positive,equilibrium rebinding,7.0,20,at least 3 days,,10 mm tris-HCl,,,∼10 mg dried gel,10 mL,,UV-VIS absorbance at 280 nm,,q_norm_mg_g,199.0,mg/g,maximize,NIP lysozyme binding capacity at 2 wt% MAA,"[""non-specific electrostatic binding""]",3,0.9,Molecularly imprinted stimuli-responsive hydrogels for protein recognition
PHA-609119e6e0-004,10.1016/j.polymer.2012.07.062,validation,NIP P(NIPAAm-co-MAA) hydrogel with 5 wt% MAA relative to NIPAAm,disc-like hydrogel pieces,P(NIPAAm-co-MAA),"[""N-isopropylacrylamide"",""methacrylic acid""]",,"N,N′-methylenebisacrylamide",,photo-initiated free radical copolymerization,,,,,,"[""carboxylate"",""carboxylic acid""]","[""methacrylic acid""]",[],anionic,temperature-responsive,,,,,,,,,,,,,,,lysozyme,,chicken egg white,14.6,10.8,positive,equilibrium rebinding,7.0,20,at least 3 days,,10 mm tris-HCl,,,∼10 mg dried gel,10 mL,,UV-VIS absorbance at 280 nm,,q_norm_mg_g,313.0,mg/g,maximize,NIP lysozyme binding capacity at 5 wt% MAA,"[""non-specific electrostatic binding"",""ion-exchanger behavior""]",3,0.9,Molecularly imprinted stimuli-responsive hydrogels for protein recognition
PHA-609119e6e0-005,10.1016/j.polymer.2012.07.062,validation,MIP P(NIPAAm-co-MAA) hydrogel with 2 wt% MAA and 10 wt% lysozyme template relative to NIPAAm,disc-like hydrogel pieces,P(NIPAAm-co-MAA),"[""N-isopropylacrylamide"",""methacrylic acid""]",,"N,N′-methylenebisacrylamide",,photo-initiated free radical copolymerization in presence of lysozyme template,,,,,,"[""carboxylate"",""carboxylic acid""]","[""methacrylic acid""]",[],anionic,temperature-responsive; molecularly imprinted,,,,,,,,,,,,,,,lysozyme,,chicken egg white,14.6,10.8,positive,sorption isotherm,7.0,20,at least 3 days,,10 mm tris-HCl,,,∼10 mg dried gel,,,UV-VIS absorbance at 280 nm,,Langmuir binding constant,390000.0,M^-1,context_dependent,MIP lysozyme Langmuir binding constant,"[""molecular imprinting"",""electrostatic interaction"",""hydrogen bonding"",""shape recognition""]",3,0.9,Molecularly imprinted stimuli-responsive hydrogels for protein recognition
PHA-609119e6e0-006,10.1016/j.polymer.2012.07.062,validation,NIP P(NIPAAm-co-MAA) hydrogel with 2 wt% MAA relative to NIPAAm,disc-like hydrogel pieces,P(NIPAAm-co-MAA),"[""N-isopropylacrylamide"",""methacrylic acid""]",,"N,N′-methylenebisacrylamide",,photo-initiated free radical copolymerization,,,,,,"[""carboxylate"",""carboxylic acid""]","[""methacrylic acid""]",[],anionic,temperature-responsive,,,,,,,,,,,,,,,lysozyme,,chicken egg white,14.6,10.8,positive,sorption isotherm,7.0,20,at least 3 days,,10 mm tris-HCl,,,∼10 mg dried gel,,,UV-VIS absorbance at 280 nm,,Langmuir binding constant,77000.0,M^-1,context_dependent,NIP lysozyme Langmuir binding constant,"[""non-specific electrostatic binding""]",3,0.9,Molecularly imprinted stimuli-responsive hydrogels for protein recognition
PHA-1773f0d573-001,10.1016/j.polymer.2018.12.026,train,PVA hydrogel membrane,membrane,"[""polyvinyl alcohol""]","[""vinyl alcohol repeat units""]",,[],,freeze-thaw cycling,,,,,,"[""hydroxyl""]",[],[],neutral hydrophilic,[],Q∞ 2.064 cm3 g−1,,,,,,,,,,,45.94,,,bovine serum albumin,BSA,bovine,,,,static adsorption,7.4,25,4 h,,phosphate buffer / PBS wash,,,,,,Micro BCA protein assay at 562 nm using Ultra-micro Microplate Spectrophotometer,,surface_adsorption_ug_cm2,8.94,ug/cm2,context_dependent,BSA adsorption on PVA at 25 °C,"[""baseline hydrogel adsorption"",""nonspecific protein adsorption""]",3,0.98,Surface modification of PVA hydrogel membranes with carboxybetaine methacrylate via PET-RAFT for anti-fouling
PHA-1773f0d573-002,10.1016/j.polymer.2018.12.026,train,PVA-g-pCBMA hydrogel membrane,membrane,"[""polyvinyl alcohol"",""poly(carboxybetaine methacrylate) grafts""]","[""carboxybetaine methacrylate""]",,[],,surface grafting via PET-RAFT polymerization,,,,,,"[""hydroxyl"",""carboxybetaine"",""quaternary ammonium"",""carboxylate"",""ester""]","[""zwitterionic pCBMA brush""]",[],zwitterionic,"[""antifouling zwitterionic hydration""]",Q∞ 3.653 cm3 g−1 at 55.18% grafting,,,,,,,,,,,18.06,,,bovine serum albumin,BSA,bovine,,,,static adsorption,7.4,25,4 h,,phosphate buffer / PBS wash,,,,,,Micro BCA protein assay at 562 nm using Ultra-micro Microplate Spectrophotometer,,surface_adsorption_ug_cm2,2.87,ug/cm2,context_dependent,BSA adsorption on PVA-g-pCBMA at 25 °C,"[""zwitterionic hydration layer"",""anti-fouling"",""hydrophilicity increase"",""surface-grafted polymer brush"",""reduced nonspecific protein adsorption""]",3,0.98,Surface modification of PVA hydrogel membranes with carboxybetaine methacrylate via PET-RAFT for anti-fouling
PHA-1773f0d573-003,10.1016/j.polymer.2018.12.026,train,PVA hydrogel membrane,membrane,"[""polyvinyl alcohol""]","[""vinyl alcohol repeat units""]",,[],,freeze-thaw cycling,,,,,,"[""hydroxyl""]",[],[],neutral hydrophilic,[],Q∞ 2.064 cm3 g−1,,,,,,,,,,,45.94,,,bovine serum albumin,BSA,bovine,,,,static adsorption,7.4,37,4 h,,phosphate buffer / PBS wash,,,,,,Micro BCA protein assay at 562 nm using Ultra-micro Microplate Spectrophotometer,,surface_adsorption_ug_cm2,9.63,ug/cm2,context_dependent,BSA adsorption on PVA at 37 °C,"[""baseline hydrogel adsorption"",""nonspecific protein adsorption""]",3,0.98,Surface modification of PVA hydrogel membranes with carboxybetaine methacrylate via PET-RAFT for anti-fouling
PHA-1773f0d573-004,10.1016/j.polymer.2018.12.026,train,PVA-g-pCBMA hydrogel membrane,membrane,"[""polyvinyl alcohol"",""poly(carboxybetaine methacrylate) grafts""]","[""carboxybetaine methacrylate""]",,[],,surface grafting via PET-RAFT polymerization,,,,,,"[""hydroxyl"",""carboxybetaine"",""quaternary ammonium"",""carboxylate"",""ester""]","[""zwitterionic pCBMA brush""]",[],zwitterionic,"[""antifouling zwitterionic hydration""]",Q∞ 3.653 cm3 g−1 at 55.18% grafting,,,,,,,,,,,18.06,,,bovine serum albumin,BSA,bovine,,,,static adsorption,7.4,37,4 h,,phosphate buffer / PBS wash,,,,,,Micro BCA protein assay at 562 nm using Ultra-micro Microplate Spectrophotometer,,surface_adsorption_ug_cm2,4.12,ug/cm2,context_dependent,BSA adsorption on PVA-g-pCBMA at 37 °C,"[""zwitterionic hydration layer"",""anti-fouling"",""hydrophilicity increase"",""surface-grafted polymer brush"",""reduced nonspecific protein adsorption""]",3,0.98,Surface modification of PVA hydrogel membranes with carboxybetaine methacrylate via PET-RAFT for anti-fouling
PHA-354e58da6e-001,10.1016/j.polymertesting.2020.106980,train,poly(2-hydroxyethyl methacrylate-glycidyl methacrylate) cryogel,cryogel column,"[""poly(HEMA-co-GMA)""]","[""2-hydroxyethyl methacrylate"",""glycidyl methacrylate""]",,"[""N,N'-methylene-bis-acryl-amide""]",,cryopolymerization/free radical polymerization at -14 °C for 24 h using APS and TEMED,,,,,,"[""hydroxyl"",""epoxy"",""ester""]",[],[],,[],,,56.0,,,,,,,,,,,,l-asparaginase,l-ASNase,Escherichia coli ASI.357,,,,batch immobilization,8.6,4,24 h,,50 mM Tris-HCl,,,100 mg,1 mL,,Bradford protein assay at 595 nm,,removal_efficiency_pct,68.82,%,maximize,l-ASNase immobilization yield,"[""enzyme immobilization"",""epoxy group involvement"",""protein amide bands""]",3,0.95,"l-asparaginase immobilized p(HEMA-GMA) cryogels: A recent study for biochemical, thermodynamic and kinetic parameters"
PHA-354e58da6e-002,10.1016/j.polymertesting.2020.106980,train,l-ASNase immobilized p(HEMA-GMA) cryogel,cryogel column,"[""poly(HEMA-co-GMA)""]","[""2-hydroxyethyl methacrylate"",""glycidyl methacrylate""]",,"[""N,N'-methylene-bis-acryl-amide""]",,l-ASNase immobilized by incubating p(HEMA-GMA) cryogel with enzyme solution,,,,,,"[""hydroxyl"",""epoxy"",""amide after protein immobilization""]",[],[],,[],,,56.0,,,,,,,,,,,,l-asparaginase,l-ASNase,Escherichia coli ASI.357,,,,batch immobilization followed by enzyme activity assay,8.6,4,24 h immobilization,,50 mM Tris-HCl,,,100 mg for immobilization; 5 mg immobilized cryogel in activity assay,1 mL for immobilization,,l-asparagine hydrolysis assay; ammonia absorbance at 480 nm with Nessler's reagent,,recovery_pct,69.36,%,maximize,l-ASNase immobilization efficiency,"[""retained catalytic activity"",""enzyme-support interaction""]",3,0.95,"l-asparaginase immobilized p(HEMA-GMA) cryogels: A recent study for biochemical, thermodynamic and kinetic parameters"
PHA-354e58da6e-003,10.1016/j.polymertesting.2020.106980,train,l-ASNase immobilized p(HEMA-GMA) cryogel,cryogel column,"[""poly(HEMA-co-GMA)""]","[""2-hydroxyethyl methacrylate"",""glycidyl methacrylate""]",,"[""N,N'-methylene-bis-acryl-amide""]",,enzyme immobilization on preformed p(HEMA-GMA) cryogel,,,,,,"[""hydroxyl"",""epoxy"",""amide after protein immobilization""]",[],[],,[],,,56.0,,,,,,,,,,,,l-asparaginase,l-ASNase,Escherichia coli ASI.357,,,,thermal stability assay,,60,3 h,,,,,,,,l-asparagine hydrolysis activity assay,,retained_capacity_pct,66.0,%,maximize,thermal stability retained activity,"[""protective microenvironment"",""conformational stabilization"",""thermal stability enhancement""]",3,0.93,"l-asparaginase immobilized p(HEMA-GMA) cryogels: A recent study for biochemical, thermodynamic and kinetic parameters"
PHA-354e58da6e-004,10.1016/j.polymertesting.2020.106980,train,l-ASNase immobilized p(HEMA-GMA) cryogel,cryogel column,"[""poly(HEMA-co-GMA)""]","[""2-hydroxyethyl methacrylate"",""glycidyl methacrylate""]",,"[""N,N'-methylene-bis-acryl-amide""]",,enzyme immobilization on preformed p(HEMA-GMA) cryogel,,,,,,"[""hydroxyl"",""epoxy"",""amide after protein immobilization""]",[],[],,[],,,56.0,,,,,,,,,,,,l-asparaginase,l-ASNase,Escherichia coli ASI.357,,,,storage stability assay,,25,4 weeks,,,,,,,,l-asparagine hydrolysis activity assay,,retained_capacity_pct,54.0,%,maximize,storage stability retained activity,"[""storage stabilization"",""enzyme-support connection"",""reduced denaturation"",""reduced leakage""]",3,0.9,"l-asparaginase immobilized p(HEMA-GMA) cryogels: A recent study for biochemical, thermodynamic and kinetic parameters"
PHA-354e58da6e-007,10.1016/j.polymertesting.2020.106980,train,l-ASNase immobilized p(HEMA-GMA) cryogel,cryogel column,"[""poly(HEMA-co-GMA)""]","[""2-hydroxyethyl methacrylate"",""glycidyl methacrylate""]",,"[""N,N'-methylene-bis-acryl-amide""]",,enzyme immobilization on preformed p(HEMA-GMA) cryogel,,,,,,"[""hydroxyl"",""epoxy"",""amide after protein immobilization""]",[],[],,"[""temperature stability response""]",,,56.0,,,,,,,,,,,,l-asparaginase,l-ASNase,Escherichia coli ASI.357,,,,temperature activity profile,,70,,,,,,5 mg p(HEMA-GMA)/l-ASNase in activity assay,1 mL l-asparagine substrate solution in activity assay,,l-asparagine hydrolysis activity assay,,relative activity at 70 °C,64.0,%,context_dependent,relative activity at 70 °C,"[""thermal tolerance"",""protective microenvironment"",""non-covalent interaction"",""reduced conformational change""]",3,0.9,"l-asparaginase immobilized p(HEMA-GMA) cryogels: A recent study for biochemical, thermodynamic and kinetic parameters"
PHA-99ba8f6992-001,10.1016/j.polymertesting.2021.107087,train,PHEAA hydrogel,"cuboid hydrogel sample, 5 mm x 5 mm x 1 mm","[""poly(N-(2-hydroxyethyl)acrylamide)""]","[""N-hydroxyethyl acrylamide""]",,"[""N,N-methylene-bis-acrylamide""]",,UV polymerization/covalent crosslinking,,,,,,"[""hydroxyl"",""amide""]",[],[],neutral hydrophilic,[],,,,,,,,,,,,32.8,,,HRP-conjugated immunoglobulin G,HRP-IgG,,,,,static incubation followed by PBS immersion/washing,,37,90 min protein incubation plus 0.5 h PBS immersion,,PBS; citrate-phosphate buffer pH 5 for OPD reaction,,,one 5 mm x 5 mm x 1 mm cuboid sample,1 mL HRP-IgG solution; 1 mL PBS; 1 mL citrate-phosphate buffer,,"ELISA-like HRP/OPD colorimetric assay, absorbance at 492 nm",,fouling_reduction_pct,94.9,%,maximize,low HRP-IgG adsorption,"[""hydrophilic antifouling"",""reduced nonspecific protein adsorption""]",3,0.95,Antifouling poly(N-(2-hydroxyethyl)acrylamide)/sodium alginate double network hydrogels with eminent mechanical properties
PHA-99ba8f6992-002,10.1016/j.polymertesting.2021.107087,train,PHEAA/SA-Ca2+ DN hydrogel,"cuboid hydrogel sample, 5 mm x 5 mm x 1 mm","[""poly(N-(2-hydroxyethyl)acrylamide)"",""sodium alginate""]","[""N-hydroxyethyl acrylamide"",""sodium alginate""]",,"[""N,N-methylene-bis-acrylamide"",""calcium chloride""]",,one-pot UV polymerization to PHEAA/SA composite hydrogel followed by immersion in 0.3 M calcium chloride for ionic alginate crosslinking,,,,,,"[""hydroxyl"",""amide"",""alginate carboxylate""]",[],"[""sodium alginate""]",anionic/hydrophilic double network,"[""ionically crosslinked"",""self-recoverable""]",5.7 g/g,,,,,,,,,,,41.4,0.31 MPa,,HRP-conjugated immunoglobulin G,HRP-IgG,,,,,static incubation followed by PBS immersion/washing,,37,90 min protein incubation plus 0.5 h PBS immersion,,PBS; citrate-phosphate buffer pH 5 for OPD reaction,,,one 5 mm x 5 mm x 1 mm cuboid sample,1 mL HRP-IgG solution; 1 mL PBS; 1 mL citrate-phosphate buffer,,"ELISA-like HRP/OPD colorimetric assay, absorbance at 492 nm",,fouling_reduction_pct,90.7,%,maximize,low HRP-IgG adsorption,"[""hydrophilic antifouling"",""double network"",""Ca2+-alginate ionic crosslinking"",""reduced nonspecific protein adsorption""]",3,0.95,Antifouling poly(N-(2-hydroxyethyl)acrylamide)/sodium alginate double network hydrogels with eminent mechanical properties
PHA-845dc6fe2f-001,10.1016/j.polymertesting.2025.108844,train,silane-modified polyampholyte hydrogel coating,coating,"[""polyampholyte hydrogel from NaSS and DAC""]","[""sodium p-styrenesulfonate"",""methyl chloride quaternized N,N-dimethylamino ethylacrylate""]",,"[""N,N′-methylene-bis-acrylamide"",""3-methacryloxypropyl trimethoxy silane""]",,"UV-initiated photopolymerization of NaSS, DAC, MBAA, photoinitiator, and silane on silane-treated substrate, followed by water equilibration.",,,,,,"[""sulfonate"",""trimethylammonium"",""vinyl"",""silanol"",""Si-O-Si"",""Si-C""]","[""silane moieties""]",[],electrically neutral/polyampholyte near isoelectric point,[],,,,,,,,,,,,,neighborhood of 10^-2 MPa,,bovine serum albumin,BSA,bovine,,,negatively charged,batch adsorption,7.4,37,24 h,,0.1 M PBS,,,15 mm × 15 mm × 1 mm hydrogel sample,,,Coomassie brilliant blue G-250 assay with UV-vis absorbance at 595 nm,,q_norm_mg_g,5.0,mg/g,maximize,low BSA adsorption,"[""electrical neutrality"",""reduced electrostatic attraction"",""polyampholyte charge balance""]",3,0.95,Construction of silane-modified polyampholyte hydrogel coatings for multi-scale antibiofouling
PHA-c74d67b295-001,10.1016/j.porgcoat.2024.108833,train,tartaric-acid-modified hydrogel without mPDMS,film,"[""polyacrylate"",""poly(N-vinylpyrrolidone)"",""PEG methacrylate-containing network""]","[""butyl acrylate"",""N-vinylpyrrolidone"",""polyethylene glycol methacrylate"",""2-phenoxyethyl acrylate"",""KH570""]",,"[""N,N-methylenebisacrylamide""]",,one-step solvent-free bulk polymerization followed by immersion in 0.01 g mL−1 L-tartaric acid solution for 12 h,,,,,,"[""carboxylic acid"",""ester"",""ketone carbonyl"",""hydroxyl"",""PEG chains""]",[],[],negative,[],,,,,,,,,,,-27,81.4,,,bovine serum albumin,BSA,bovine,,,,static adsorption,,37,24 h,,PBS rinse after adsorption,,,,0.5 mL,,UV-vis absorbance at 280 nm,,surface_adsorption_ug_cm2,40.02,ug/cm2,context_dependent,BSA adsorption on Gel-TA,"[""hydration layer"",""PEG steric repulsion""]",3,0.95,Eco-friendly covalently connected silicone hydrogel with negatively charged surface for marine anti-biofouling
PHA-c74d67b295-002,10.1016/j.porgcoat.2024.108833,train,"negatively charged silicone hydrogel, mPDMS ratio 1",film,"[""silicone hydrogel copolymer network""]","[""butyl acrylate"",""N-vinylpyrrolidone"",""polyethylene glycol methacrylate"",""2-phenoxyethyl acrylate"",""KH570"",""monomethacryloyloxypropyl terminated polydimethylsiloxane""]",,"[""N,N-methylenebisacrylamide""]",,one-step solvent-free bulk polymerization followed by immersion in 0.01 g mL−1 L-tartaric acid solution for 12 h,,,,,,"[""carboxylic acid"",""ester"",""ketone carbonyl"",""hydroxyl"",""Si-O-Si"",""PEG chains""]",[],[],negative,[],,,,,,,,,,,-69,92.4,,,bovine serum albumin,BSA,bovine,,,,static adsorption,,37,24 h,,PBS rinse after adsorption,,,,0.5 mL,,UV-vis absorbance at 280 nm,,surface_adsorption_ug_cm2,12.03,ug/cm2,context_dependent,BSA adsorption on Gel-TA-Si-1,"[""hydration layer"",""PEG steric repulsion"",""microphase separation"",""negative surface charge""]",3,0.95,Eco-friendly covalently connected silicone hydrogel with negatively charged surface for marine anti-biofouling
PHA-c74d67b295-003,10.1016/j.porgcoat.2024.108833,train,"negatively charged silicone hydrogel, mPDMS ratio 2",film,"[""silicone hydrogel copolymer network""]","[""butyl acrylate"",""N-vinylpyrrolidone"",""polyethylene glycol methacrylate"",""2-phenoxyethyl acrylate"",""KH570"",""monomethacryloyloxypropyl terminated polydimethylsiloxane""]",,"[""N,N-methylenebisacrylamide""]",,one-step solvent-free bulk polymerization followed by immersion in 0.01 g mL−1 L-tartaric acid solution for 12 h,,,,,,"[""carboxylic acid"",""ester"",""ketone carbonyl"",""hydroxyl"",""Si-O-Si"",""PEG chains""]",[],[],negative,[],,,,,,,,,,,-37,95.9,,,bovine serum albumin,BSA,bovine,,,,static adsorption,,37,24 h,,PBS rinse after adsorption,,,,0.5 mL,,UV-vis absorbance at 280 nm,,surface_adsorption_ug_cm2,7.42,ug/cm2,context_dependent,BSA adsorption on Gel-TA-Si-2,"[""hydration layer"",""PEG steric repulsion"",""microphase separation"",""low surface free energy"",""negative surface charge""]",3,0.95,Eco-friendly covalently connected silicone hydrogel with negatively charged surface for marine anti-biofouling
PHA-c74d67b295-004,10.1016/j.porgcoat.2024.108833,train,"negatively charged silicone hydrogel, mPDMS ratio 3",film,"[""silicone hydrogel copolymer network""]","[""butyl acrylate"",""N-vinylpyrrolidone"",""polyethylene glycol methacrylate"",""2-phenoxyethyl acrylate"",""KH570"",""monomethacryloyloxypropyl terminated polydimethylsiloxane""]",,"[""N,N-methylenebisacrylamide""]",,one-step solvent-free bulk polymerization followed by immersion in 0.01 g mL−1 L-tartaric acid solution for 12 h,,,,,,"[""carboxylic acid"",""ester"",""ketone carbonyl"",""hydroxyl"",""Si-O-Si"",""PEG chains""]",[],[],negative,[],,,,,,,,,,,-33,100.7,,,bovine serum albumin,BSA,bovine,,,,static adsorption,,37,24 h,,PBS rinse after adsorption,,,,0.5 mL,,UV-vis absorbance at 280 nm,,surface_adsorption_ug_cm2,6.62,ug/cm2,context_dependent,BSA adsorption on Gel-TA-Si-3,"[""hydration layer"",""PEG steric repulsion"",""microphase separation"",""low surface free energy"",""negative surface charge""]",3,0.95,Eco-friendly covalently connected silicone hydrogel with negatively charged surface for marine anti-biofouling
PHA-144c9f957d-001,10.1016/j.procbio.2011.09.021,train,Fe3+ immobilized poly(acrylamide-allylglycidyl ether) cryogel carrying Cibacron Blue F3GA,supermacroporous monolithic cryogel,"[""poly(acrylamide-allylglycidyl ether)""]","[""acrylamide"",""allylglycidyl ether""]",,"[""N,N'-methylene-bis(acrylamide)""]",,radical cryopolymerization followed by Cibacron Blue F3GA immobilization and Fe3+ chelation,,,,,,"[""epoxy groups"",""Cibacron Blue F3GA amine groups""]","[""Cibacron Blue F3GA""]",[],,[],21.6±1.9 g H2O/g cryogel,,,,,,,,,,,,,,catalase,,bovine liver,240,,,continuous system adsorption,6,25,60 min,,,,,,15 mL,,UV spectrophotometry,,q_norm_mg_g,75.7,mg/g,maximize,maximum catalase adsorption capacity,"[""immobilized metal affinity"",""dye-ligand affinity"",""coordination interaction""]",3,,Immobilization of catalase via adsorption onto metal-chelated affinity cryogels
PHA-144c9f957d-002,10.1016/j.procbio.2011.09.021,train,Cibacron Blue F3GA modified poly(acrylamide-allylglycidyl ether) cryogel,supermacroporous monolithic cryogel,"[""poly(acrylamide-allylglycidyl ether)""]","[""acrylamide"",""allylglycidyl ether""]",,"[""N,N'-methylene-bis(acrylamide)""]",,radical cryopolymerization followed by Cibacron Blue F3GA immobilization,,,,,,"[""epoxy groups"",""Cibacron Blue F3GA groups""]","[""Cibacron Blue F3GA""]",[],,[],,,,,,,,,,,,,,,catalase,,bovine liver,240,,,continuous system adsorption,6,25,60 min,,,,,,15 mL,,UV spectrophotometry,,q_norm_mg_g,60.6,mg/g,maximize,maximum catalase adsorption capacity without Fe3+,"[""dye-ligand affinity""]",3,,Immobilization of catalase via adsorption onto metal-chelated affinity cryogels
PHA-6c6e1d9960-001,10.1016/j.procbio.2015.06.015,train,Ag-Cu2+/G,porous agarose beads,"[""agarose""]",[],,"[""4% cross-linked agarose""]",,"agarose epoxide support modified with iminodiacetic acid, oxidized with sodium periodate, and loaded with Cu2+ salt",,,,,,"[""aldehyde"",""glyoxyl"",""Cu2+-chelate""]","[""iminodiacetic acid Cu2+ chelate""]",[],,[],,,,,,,,,,,,,,,Fab fragment,Fab,WHO International Standard for C. perfringens epsilon antitoxin,,,,batch immobilization,7.4,24,,,PBS,,,0.1 g support,1 mL,,Bradford protein assay,,q_norm_mg_g,7.63,mg/g,maximize,"Fab bound, fast protocol","[""metal chelate-histidine affinity"",""glyoxyl aldehyde-lysine covalent coupling"",""oriented immobilization""]",3,0.95,Optimizing the biological activity of Fab fragments by controlling their molecular orientation and spatial distribution across porous hydrogels
PHA-6c6e1d9960-002,10.1016/j.procbio.2015.06.015,train,Fab-Ag-Cu2+/G,porous agarose beads,"[""agarose""]",[],,"[""4% cross-linked agarose""]",,Fab immobilized on Ag-Cu2+/G by gradual dilution of imidazole followed by alkaline incubation and NaBH4 reduction,,,,,,"[""aldehyde"",""glyoxyl"",""Cu2+-chelate""]","[""immobilized anti-epsilon toxin Fab"",""iminodiacetic acid Cu2+ chelate""]",[],,[],,,,,,,,,,,,,,,Fab fragment,Fab,WHO International Standard for C. perfringens epsilon antitoxin,,,,batch immobilization,7.4,24,started with 10 mM imidazole; after 1 h PBS was added repeatedly to dilute imidazole to 0.6 mM,,PBS,,,0.1 g support,1 mL Fab solution before dilution,,Bradford protein assay; SDS-PAGE,,q_norm_mg_g,6.58,mg/g,maximize,"Fab bound, gradual protocol","[""competitive imidazole-controlled immobilization"",""diffusion-controlled distribution"",""metal chelate-histidine affinity"",""glyoxyl aldehyde-lysine covalent coupling""]",3,0.95,Optimizing the biological activity of Fab fragments by controlling their molecular orientation and spatial distribution across porous hydrogels
PHA-6c6e1d9960-004,10.1016/j.procbio.2015.06.015,train,Fab-Ag-Cu2+/G,porous agarose beads,"[""agarose""]",[],,"[""4% cross-linked agarose""]",,gradual Fab immobilization on Ag-Cu2+/G,,,,,,"[""aldehyde"",""glyoxyl"",""Fab affinity ligand""]","[""anti-epsilon toxin Fab""]",[],,[],,,,,,,,,,,,,,,epsilon toxin,ɛ-toxin,Clostridium perfringens,,5.4,,batch antigen binding,,,,,,,,,,,Bradford protein assay,,q_norm_mg_g,9.02,mg/g,maximize,"Toxin capture, gradual Fab immobilization","[""antigen-antibody recognition"",""oriented immobilization"",""uniform ligand distribution""]",3,0.95,Optimizing the biological activity of Fab fragments by controlling their molecular orientation and spatial distribution across porous hydrogels
PHA-6c6e1d9960-005,10.1016/j.procbio.2015.06.015,train,Fab-Ag-Cu2+/G,porous agarose beads,"[""agarose""]",[],,"[""4% cross-linked agarose""]",,fast Fab immobilization on Ag-Cu2+/G without imidazole,,,,,,"[""aldehyde"",""glyoxyl"",""Fab affinity ligand""]","[""anti-epsilon toxin Fab""]",[],,[],,,,,,,,,,,,,,,epsilon toxin,ɛ-toxin,Clostridium perfringens,,5.4,,batch antigen binding,,,,,,,,,,,Bradford protein assay,,q_norm_mg_g,2.41,mg/g,maximize,"Toxin capture, fast Fab immobilization","[""antigen-antibody recognition"",""surface-localized immobilization"",""diffusion limitation""]",3,0.95,Optimizing the biological activity of Fab fragments by controlling their molecular orientation and spatial distribution across porous hydrogels
PHA-6c6e1d9960-008,10.1016/j.procbio.2015.06.015,train,Cu2+-activated agarose,agarose beads,"[""agarose""]",[],,"[""4% cross-linked agarose""]",,,,,,,,"[""Cu2+-chelate""]","[""iminodiacetic acid Cu2+ chelate""]",[],,[],,,,,,,,,,,,,,,extracellular proteins from Clostridium perfringens culture containing epsilon toxin,,Clostridium perfringens culture,,,,batch adsorption,,,,,,,,,,,Bradford protein assay,,q_norm_mg_g,0.159,mg/g,maximize,"Nonspecific protein adsorption, Cu2+ only","[""metal chelate-mediated nonspecific adsorption"",""histidine-metal affinity""]",3,0.95,Optimizing the biological activity of Fab fragments by controlling their molecular orientation and spatial distribution across porous hydrogels
PHA-6c6e1d9960-009,10.1016/j.procbio.2015.06.015,train,aldehyde-activated agarose,agarose beads,"[""agarose""]",[],,"[""4% cross-linked agarose""]",,agarose oxidized to introduce glyoxyl/aldehyde groups,,,,,,"[""aldehyde"",""glyoxyl""]",[],[],,[],,,,,,,,,,,,,,,extracellular proteins from Clostridium perfringens culture containing epsilon toxin,,Clostridium perfringens culture,,,,batch adsorption,,,,,,,,,,,Bradford protein assay,,q_norm_mg_g,0.033,mg/g,maximize,"Nonspecific protein adsorption, aldehyde only","[""low nonspecific adsorption"",""aldehyde-functional hydrogel""]",3,0.95,Optimizing the biological activity of Fab fragments by controlling their molecular orientation and spatial distribution across porous hydrogels
PHA-6c6e1d9960-010,10.1016/j.procbio.2015.06.015,train,Ag-Cu2+/G,porous agarose beads,"[""agarose""]",[],,"[""4% cross-linked agarose""]",,"agarose epoxide support modified with iminodiacetic acid, oxidized with sodium periodate, and loaded with Cu2+ salt",,,,,,"[""aldehyde"",""glyoxyl"",""Cu2+-chelate""]","[""iminodiacetic acid Cu2+ chelate""]",[],,[],,,,,,,,,,,,,,,extracellular proteins from Clostridium perfringens culture containing epsilon toxin,,Clostridium perfringens culture,,,,batch adsorption,,,,,,,,,,,Bradford protein assay,,q_norm_mg_g,0.146,mg/g,maximize,"Nonspecific protein adsorption, Cu2+ plus aldehyde","[""metal chelate-mediated nonspecific adsorption"",""heterofunctional agarose""]",3,0.95,Optimizing the biological activity of Fab fragments by controlling their molecular orientation and spatial distribution across porous hydrogels
PHA-9161a86a90-001,10.1016/j.procbio.2019.02.001,train,IgG-imprinted thermosensitive p(NIPA-MAH) cryogel,monolithic cryogel column,"[""poly(N-isopropylacrylamide-co-N-methacryloyl-L-histidine methyl ester)""]","[""N-isopropylacrylamide"",""N-methacryloyl-L-histidine methyl ester""]",,"[""methylene bisacrylamide""]",,"cryopolymerization with MAH-IgG pre-complex, NIPA, MBAA, APS, and TEMED at -16 °C for 24 h",,,,,,"[""amide"",""imidazole"",""histidine group""]","[""MAH histidine-containing pseudo-specific ligand""]",[],"histidine-containing, pH-responsive","[""thermoresponsive"",""LCST-responsive"",""pH-responsive histidine interaction""]",18.7,,,60-100,um,,,,,,,,,,Immunoglobulin G,IgG,,150,6.2,negative at pH 7.4,continuous recirculation column,7.4,40,2.0,h,10 mM phosphate buffer,,,,,,UV absorbance at 280 nm,,q_norm_mg_g,106.1,mg/g,maximize,maximum IgG binding capacity,"[""molecular imprinting"",""electrostatic interaction"",""hydrophobic interaction"",""charge-transfer interaction"",""Langmuir monolayer binding"",""chemical-reaction-controlled kinetics""]",3,0.95,Molecularly imprinted poly(N-isopropylacrylamide) thermosensitive based cryogel for immunoglobulin G purification
PHA-fb5d06404f-001,10.1016/j.procbio.2019.03.029,train,polyacrylamide cryogel grafted with DMAEMA,monolithic cryogel column,"[""polyacrylamide""]","[""acrylamide"",""N,N’-methylene-bis-acrylamide"",""allyl glycidyl ether"",""2-(dimethylamino)ethyl methacrylate""]",,"[""N,N’-methylene-bis-acrylamide""]",,cryopolymerization followed by grafting polymerization of DMAEMA,,,,,,"[""amide"",""ester"",""dimethylamino"",""epoxy""]","[""DMAEMA""]",[],positively charged below pHpzc; anion-exchange ligand,"[""pH-responsive ion-exchange""]",8.9 kg/kg,,,,,,,,,,,,,,β-glucosidase,,Thermoascus aurantiacus crude enzymatic extract,,3.9-4.5,reported as positively charged at pH 3.0,chromatographic capture,3.0,,,,sodium phosphate buffer,NaCl,1.5 mol/L during isocratic elution,,1 mL crude enzymatic extract injected,1.0 mL/min,"[""UV absorbance at 280 nm"",""Bradford total protein assay"",""β-glucosidase activity assay"",""SDS-PAGE""]",,recovery_pct,67.19,%,maximize,β-glucosidase capture at pH 3.0,"[""electrostatic interaction"",""anion exchange"",""hydrophobic interaction possible""]",3,0.95,Production and capture of β-glucosidase from Thermoascus aurantiacus using a tailor made anionic cryogel
PHA-fb5d06404f-002,10.1016/j.procbio.2019.03.029,train,polyacrylamide cryogel grafted with DMAEMA,monolithic cryogel column,"[""polyacrylamide""]","[""acrylamide"",""N,N’-methylene-bis-acrylamide"",""allyl glycidyl ether"",""2-(dimethylamino)ethyl methacrylate""]",,"[""N,N’-methylene-bis-acrylamide""]",,cryopolymerization followed by grafting polymerization of DMAEMA,,,,,,"[""amide"",""ester"",""dimethylamino"",""epoxy""]","[""DMAEMA""]",[],positively charged below pHpzc; anion-exchange ligand,"[""pH-responsive ion-exchange""]",8.9 kg/kg,,,,,,,,,,,,,,β-glucosidase,,Thermoascus aurantiacus crude enzymatic extract,,3.9-4.5,negative,chromatographic capture,5.0,,,,sodium phosphate buffer,NaCl,1.5 mol/L during isocratic elution,,1 mL crude enzymatic extract injected,1.0 mL/min,"[""UV absorbance at 280 nm"",""Bradford total protein assay"",""β-glucosidase activity assay"",""SDS-PAGE""]",,recovery_pct,82.03,%,maximize,β-glucosidase capture at pH 5.0,"[""electrostatic interaction"",""anion exchange"",""pH-dependent adsorption""]",3,0.95,Production and capture of β-glucosidase from Thermoascus aurantiacus using a tailor made anionic cryogel
PHA-fb5d06404f-003,10.1016/j.procbio.2019.03.029,train,polyacrylamide cryogel grafted with DMAEMA,monolithic cryogel column,"[""polyacrylamide""]","[""acrylamide"",""N,N’-methylene-bis-acrylamide"",""allyl glycidyl ether"",""2-(dimethylamino)ethyl methacrylate""]",,"[""N,N’-methylene-bis-acrylamide""]",,cryopolymerization followed by grafting polymerization of DMAEMA,,,,,,"[""amide"",""ester"",""dimethylamino"",""epoxy""]","[""DMAEMA""]",[],positively charged below pHpzc; anion-exchange ligand,"[""pH-responsive ion-exchange""]",8.9 kg/kg,,,,,,,,,,,,,,β-glucosidase,,Thermoascus aurantiacus crude enzymatic extract,,3.9-4.5,negative,chromatographic capture,7.0,,,,sodium phosphate buffer,NaCl,1.5 mol/L during isocratic elution,,1 mL crude enzymatic extract injected,1.0 mL/min,"[""UV absorbance at 280 nm"",""Bradford total protein assay"",""β-glucosidase activity assay"",""SDS-PAGE""]",,recovery_pct,71.76,%,maximize,β-glucosidase capture at pH 7.0,"[""electrostatic interaction"",""anion exchange"",""pH-dependent adsorption""]",3,0.95,Production and capture of β-glucosidase from Thermoascus aurantiacus using a tailor made anionic cryogel
PHA-1cb13ad2be-001,10.1016/j.procbio.2019.12.011,train,Hb-imprinted p(HEMA-(MAAP)2-Ce(III)) cryogel,cryogel column,"[""pHEMA""]","[""HEMA"",""MAAP-Ce(III)""]",,"[""N,N-methylenebisacrylamide""]",,cryopolymerization,,,,,,"[""methacryloylamido antipyrine"",""lanthanide chelate""]","[""MAAP-Ce(III)""]",[],,[],8.81 g H2O/g cryogel,,,,,,,,,,,,,,hemoglobin,Hb,bovine blood,,6.87,,continuous column binding,5.0,,1 h,,,,,,10 mL,1 mL min-1,UV-VIS spectrophotometer at 400 nm,,q_norm_mg_g,24.28,mg/g,maximize,maximum binding capacity at pH 5,"[""lanthanide-chelate coordination"",""electrostatic interaction"",""molecular imprinting""]",3,0.95,A novel lanthanide-chelate based molecularly imprinted cryogel for purification of hemoglobin from blood serum: An alternative method for thalassemia diagnosis
PHA-1cb13ad2be-002,10.1016/j.procbio.2019.12.011,train,non-imprinted p(HEMA-(MAAP)2-Ce(III)) cryogel,cryogel column,"[""pHEMA""]","[""HEMA"",""MAAP-Ce(III)""]",,"[""N,N-methylenebisacrylamide""]",,cryopolymerization without template,,,,,,"[""methacryloylamido antipyrine"",""lanthanide chelate""]","[""MAAP-Ce(III)""]",[],,[],7.86 g H2O/g cryogel,,,,,,,,,,,,,,hemoglobin,Hb,bovine blood,,6.87,,continuous column binding,5.0,,1 h,,,,,,10 mL,1 mL min-1,UV-VIS spectrophotometer at 400 nm,,q_norm_mg_g,6.77,mg/g,maximize,maximum binding capacity at pH 5,"[""non-specific adsorption""]",3,0.95,A novel lanthanide-chelate based molecularly imprinted cryogel for purification of hemoglobin from blood serum: An alternative method for thalassemia diagnosis
