Repository: sunyrain/PHA

# PHA Protein-Hydrogel Adsorption Dataset

Generated: 2026-07-05T11:36:45

## Scope

This curated package organizes literature-derived protein-hydrogel adsorption, binding, immobilization, antifouling, and related biointerface records extracted from the local PHA corpus.

The primary unit is one record:

`paper + hydrogel/sample + protein/mixture + experimental condition + measured outcome`

## Contents

- `data/sources.csv`: article-level metadata, extraction status, and curation decision.
- `data/records_flat.csv`: flattened record-level table with provenance, hydrogel, protein, condition, outcome, mechanism, and quality fields.

File: data/curated/pha_scientific_dataset_20260705/data/inverse_design_seed.csv (part 43 of 62)
record_id,doi,doi_split,hydrogel_name,hydrogel_format,polymer_backbone,monomers,monomer_ratios,crosslinker,crosslinker_concentration,synthesis_method,preparation_solvent,preparation_pH,preparation_temp_C,gelation_time,post_treatment,functional_groups,ligand_or_affinity_group,filler_or_composite,charge_class,responsive_type,swelling_ratio,water_content_pct,porosity_pct,pore_size_value,pore_size_unit,mesh_size,surface_area,particle_size,thickness,roughness,zeta_potential_mV,contact_angle_deg,young_modulus,degradation_or_stability,protein_name,protein_abbreviation,protein_species_or_source,protein_mw_kDa,protein_pI,protein_charge_at_pH,experiment_mode,pH,temperature_C,contact_time,contact_time_unit,buffer,salt_type,salt_concentration,hydrogel_dosage,solution_volume,flow_rate,detection_method,replicate_count,target_name,target_value,target_unit,target_direction,outcome_label,mechanism_tags,source_quality_score,extraction_confidence,article_title
PHA-1cb13ad2be-003,10.1016/j.procbio.2019.12.011,train,Hb-imprinted p(HEMA-(MAAP)2-Ce(III)) cryogel,cryogel column,"[""pHEMA""]","[""HEMA"",""MAAP-Ce(III)""]",,"[""N,N-methylenebisacrylamide""]",,cryopolymerization,,,,,,"[""methacryloylamido antipyrine"",""lanthanide chelate""]","[""MAAP-Ce(III)""]",[],,[],8.81 g H2O/g cryogel,,,,,,,,,,,,,,hemoglobin,Hb,bovine blood,,6.87,,continuous column binding,5.0,,1 h,,"buffer system, pH 5.0",,,,,1 mL min-1,UV-VIS spectrophotometer at 400 nm,,q_norm_mg_g,79.41,mg/g,maximize,maximum binding capacity from concentration series,"[""molecular imprinting"",""lanthanide-chelate coordination"",""template-complementary cavities""]",3,0.95,A novel lanthanide-chelate based molecularly imprinted cryogel for purification of hemoglobin from blood serum: An alternative method for thalassemia diagnosis
PHA-1cb13ad2be-004,10.1016/j.procbio.2019.12.011,train,non-imprinted p(HEMA-(MAAP)2-Ce(III)) cryogel,cryogel column,"[""pHEMA""]","[""HEMA"",""MAAP-Ce(III)""]",,"[""N,N-methylenebisacrylamide""]",,cryopolymerization without template,,,,,,"[""methacryloylamido antipyrine"",""lanthanide chelate""]","[""MAAP-Ce(III)""]",[],,[],7.86 g H2O/g cryogel,,,,,,,,,,,,,,hemoglobin,Hb,bovine blood,,6.87,,continuous column binding,5.0,,1 h,,"buffer system, pH 5.0",,,,,1 mL min-1,UV-VIS spectrophotometer at 400 nm,,q_norm_mg_g,20.0,mg/g,maximize,maximum binding capacity from concentration series,"[""surface adsorption"",""non-specific adsorption""]",3,0.95,A novel lanthanide-chelate based molecularly imprinted cryogel for purification of hemoglobin from blood serum: An alternative method for thalassemia diagnosis
PHA-1cb13ad2be-010,10.1016/j.procbio.2019.12.011,train,Hb-imprinted p(HEMA-(MAAP)2-Ce(III)) cryogel,cryogel column,"[""pHEMA""]","[""HEMA"",""MAAP-Ce(III)""]",,"[""N,N-methylenebisacrylamide""]",,cryopolymerization,,,,,,"[""methacryloylamido antipyrine"",""lanthanide chelate""]","[""MAAP-Ce(III)""]",[],,[],8.81 g H2O/g cryogel,,,,,,,,,,,,,,hemoglobin,Hb,spiked human blood serum,,6.87,,continuous column extraction from serum,5.0,25,,,acetate buffer,,,,10 mL serum sample spiked then diluted 1:10,1.0 mL min-1,UV-VIS spectrophotometer at 400 nm,,binding_efficiency_pct,94.34,%,maximize,hemoglobin binding from spiked serum,"[""molecular imprinting"",""selective recognition"",""serum extraction""]",3,0.95,A novel lanthanide-chelate based molecularly imprinted cryogel for purification of hemoglobin from blood serum: An alternative method for thalassemia diagnosis
PHA-1cb13ad2be-011,10.1016/j.procbio.2019.12.011,train,non-imprinted p(HEMA-(MAAP)2-Ce(III)) cryogel,cryogel column,"[""pHEMA""]","[""HEMA"",""MAAP-Ce(III)""]",,"[""N,N-methylenebisacrylamide""]",,cryopolymerization without template,,,,,,"[""methacryloylamido antipyrine"",""lanthanide chelate""]","[""MAAP-Ce(III)""]",[],,[],7.86 g H2O/g cryogel,,,,,,,,,,,,,,hemoglobin,Hb,spiked human blood serum,,6.87,,continuous column extraction from serum,5.0,25,,,acetate buffer,,,,10 mL serum sample spiked then diluted 1:10,1.0 mL min-1,UV-VIS spectrophotometer at 400 nm,,binding_efficiency_pct,35.58,%,maximize,hemoglobin binding from spiked serum,"[""non-specific adsorption"",""serum extraction""]",3,0.95,A novel lanthanide-chelate based molecularly imprinted cryogel for purification of hemoglobin from blood serum: An alternative method for thalassemia diagnosis
PHA-2c47125ee1-001,10.1016/j.procbio.2021.02.005,train,2-4-vinylphenylboronic acid containing polyhydroxyethyl methacrylate cryogel membrane,spongy supermacroporous cryogel membrane,"[""poly(2-hydroxyethyl methacrylate)""]","[""2-hydroxyethyl methacrylate"",""2-4-vinylphenylboronic acid""]",,"[""N,N′-methylene-bis(acrylamide)""]",,"cryopolymerization at -12 °C for 24 h using HEMA, VPBA, MBAA, APS and TEMED",,,,,,"[""boronic acid"",""hydroxyl"",""phenyl""]","[""vinylphenylboronic acid"",""boronic acid""]",[],,[],88.3%,,,,,,,,,,,50,,,horseradish peroxidase,HRP,horseradish; Sigma Type VI,,,,continuous flow binding in plastic disk holder column,8,,2 h,,0.1 M phosphate buffer,,,,5 mL,,spectrophotometric absorbance at 280 nm,,q_norm_mg_g,22.01,mg/g,maximize,maximum peroxidase binding capacity,"[""boronate affinity"",""cis-diol interaction"",""boronic acid functional groups""]",3,,Spongy membranes for peroxidase purification from Brassica oleracea roots
PHA-2c47125ee1-002,10.1016/j.procbio.2021.02.005,train,polyhydroxyethyl methacrylate cryogel membrane,spongy supermacroporous cryogel membrane,"[""poly(2-hydroxyethyl methacrylate)""]","[""2-hydroxyethyl methacrylate""]",,"[""N,N′-methylene-bis(acrylamide)""]",,"cryopolymerization at -12 °C for 24 h using HEMA, MBAA, APS and TEMED without VPBA",,,,,,"[""hydroxyl"",""carbonyl""]",[],[],,[],90.2%,,,,,,,,,,,47,,,horseradish peroxidase,HRP,horseradish; Sigma Type VI,,,,continuous flow binding in plastic disk holder column,,,2 h,,0.1 M phosphate buffer,,,,5 mL,,spectrophotometric absorbance at 280 nm,,q_norm_mg_g,0.6,mg/g,maximize,maximum peroxidase binding capacity for control membrane,"[""non-affinity control"",""absence of VPBA""]",3,,Spongy membranes for peroxidase purification from Brassica oleracea roots
PHA-2c47125ee1-004,10.1016/j.procbio.2021.02.005,train,2-4-vinylphenylboronic acid containing polyhydroxyethyl methacrylate cryogel membrane,spongy supermacroporous cryogel membrane,"[""poly(2-hydroxyethyl methacrylate)""]","[""2-hydroxyethyl methacrylate"",""2-4-vinylphenylboronic acid""]",,"[""N,N′-methylene-bis(acrylamide)""]",,"cryopolymerization at -12 °C for 24 h using HEMA, VPBA, MBAA, APS and TEMED",,,,,,"[""boronic acid"",""hydroxyl"",""phenyl""]","[""vinylphenylboronic acid"",""boronic acid""]",[],,[],88.3%,,,,,,,,,,,50,,,peroxidase,,Brassica oleracea roots,45,varies between 2 and 9 for at least 7 isoenzymes; enzyme used stated as pH 8.0,,affinity purification from crude plant extract using cryogel membrane,7,25,,,0.1 M phosphate buffer for root homogenization,NaCl for elution,2 M for elution,,,,SDS-PAGE and guaiacol activity assay,,recovery_pct,85.38,%,maximize,peroxidase purification from Brassica oleracea roots,"[""boronate affinity"",""cis-diol interaction"",""affinity purification""]",3,,Spongy membranes for peroxidase purification from Brassica oleracea roots
PHA-bb09e6dd9a-001,10.1016/j.procbio.2021.04.005,train,cytochrome-c imprinted p(HEMA-(MAAP)2-Ce(III)) cryogel,cryogel column,p(HEMA-(MAAP)2-Ce(III)),"[""2-hydroxyethyl methacrylate"",""N-methacryloylamido antipyrine""]",,"N,N-methylenebisacrylamide",,free radical cryopolymerization,,,,,,"[""amine"",""carbonyl"",""lanthanide chelate""]",(MAAP)2-Ce(III),[],,"[""molecularly imprinted"",""lanthanide-chelate affinity""]",6.32 g H2O/g cryogel,,,,,,,,,,,,,,cytochrome-c,Cyt-c,bovine heart,12.4,,,continuous column binding,6.0,25,1 h,,phosphate buffer,,,approximately 0.2 g sorbent,10 mL,1 mL/min,UV-vis spectrophotometry at 426 nm after elution,,q_norm_mg_g,24.12,mg/g,maximize,maximum binding at optimized pH,"[""molecular imprinting"",""Ce(III) coordination"",""template cavity recognition""]",3,0.98,Development of molecular imprinting-based smart cryogels for selective recognition and separation of serum cytochrome-c as a biochemical indicator
PHA-bb09e6dd9a-002,10.1016/j.procbio.2021.04.005,train,non-imprinted p(HEMA-(MAAP)2-Ce(III)) cryogel,cryogel column,p(HEMA-(MAAP)2-Ce(III)),"[""2-hydroxyethyl methacrylate"",""N-methacryloylamido antipyrine""]",,"N,N-methylenebisacrylamide",,free radical cryopolymerization without cytochrome-c template,,,,,,"[""amine"",""carbonyl"",""lanthanide chelate""]",(MAAP)2-Ce(III),[],,"[""non-imprinted control"",""lanthanide-chelate affinity""]",7.78 g H2O/g cryogel,,,,,,,,,,,,,,cytochrome-c,Cyt-c,bovine heart,12.4,,,continuous column binding,6.0,25,1 h,,phosphate buffer,,,approximately 0.2 g sorbent,10 mL,1 mL/min,UV-vis spectrophotometry at 426 nm after elution,,q_norm_mg_g,5.85,mg/g,maximize,control binding at optimized pH,"[""non-imprinted control"",""physical adsorption""]",3,0.98,Development of molecular imprinting-based smart cryogels for selective recognition and separation of serum cytochrome-c as a biochemical indicator
PHA-bb09e6dd9a-006,10.1016/j.procbio.2021.04.005,train,cytochrome-c imprinted p(HEMA-(MAAP)2-Ce(III)) cryogel,cryogel column,p(HEMA-(MAAP)2-Ce(III)),"[""2-hydroxyethyl methacrylate"",""N-methacryloylamido antipyrine""]",,"N,N-methylenebisacrylamide",,free radical cryopolymerization,,,,,,"[""amine"",""carbonyl"",""lanthanide chelate""]",(MAAP)2-Ce(III),[],,"[""molecularly imprinted"",""lanthanide-chelate affinity""]",6.32 g H2O/g cryogel,,,,,,,,,,,,,,cytochrome-c,Cyt-c,bovine heart,12.4,,,continuous column binding,6.0,4,1 h,,phosphate buffer,,,approximately 0.2 g sorbent,10 mL,1 mL/min,UV-vis spectrophotometry at 426 nm after elution,,q_norm_mg_g,20.66,mg/g,maximize,low-temperature binding,"[""temperature effect""]",3,0.98,Development of molecular imprinting-based smart cryogels for selective recognition and separation of serum cytochrome-c as a biochemical indicator
PHA-bb09e6dd9a-007,10.1016/j.procbio.2021.04.005,train,non-imprinted p(HEMA-(MAAP)2-Ce(III)) cryogel,cryogel column,p(HEMA-(MAAP)2-Ce(III)),"[""2-hydroxyethyl methacrylate"",""N-methacryloylamido antipyrine""]",,"N,N-methylenebisacrylamide",,free radical cryopolymerization without cytochrome-c template,,,,,,"[""amine"",""carbonyl"",""lanthanide chelate""]",(MAAP)2-Ce(III),[],,"[""non-imprinted control""]",7.78 g H2O/g cryogel,,,,,,,,,,,,,,cytochrome-c,Cyt-c,bovine heart,12.4,,,continuous column binding,6.0,4,1 h,,phosphate buffer,,,approximately 0.2 g sorbent,10 mL,1 mL/min,UV-vis spectrophotometry at 426 nm after elution,,q_norm_mg_g,2.11,mg/g,maximize,low-temperature control binding,"[""non-imprinted control"",""temperature effect""]",3,0.98,Development of molecular imprinting-based smart cryogels for selective recognition and separation of serum cytochrome-c as a biochemical indicator
PHA-3cb57fd417-003,10.1016/j.procbio.2022.03.018,train,bilayer human serum albumin imprinted cryogel column,cryogel column,"[""poly(2-hydroxyethyl methacrylate)""]","[""2-hydroxyethyl methacrylate"",""1-vinylimidazole""]",,"[""N,N'-methylene bisacrylamide""]",,bilayer cryotropic polymerization,,,,,,"[""imidazole""]","[""HSA-imprinted cavities""]",[],,[],84,,,,,,,,,,,,,,human serum albumin,HSA,human,67,,,continuous column adsorption,7.4,25,,,PBS,,,,,0.1,UV spectrophotometry at 204 nm,,q_norm_mg_g,118.32,mg/g,maximize,HSA adsorption at low flow rate,"[""residence time"",""diffusion into specific cavities""]",2,0.93,Preparation of molecularly imprinted bilayer cryogel columns for selective protein depletion
PHA-3cb57fd417-004,10.1016/j.procbio.2022.03.018,train,bilayer human serum albumin imprinted cryogel column,cryogel column,"[""poly(2-hydroxyethyl methacrylate)""]","[""2-hydroxyethyl methacrylate"",""1-vinylimidazole""]",,"[""N,N'-methylene bisacrylamide""]",,bilayer cryotropic polymerization,,,,,,"[""imidazole""]","[""HSA-imprinted cavities""]",[],,[],84,,,,,,,,,,,,,,human serum albumin,HSA,human,67,,,continuous column adsorption,7.4,25,,,PBS,,,,,2,UV spectrophotometry at 204 nm,,q_norm_mg_g,65.87,mg/g,maximize,HSA adsorption at high flow rate,"[""residence time"",""diffusion into specific cavities""]",2,0.93,Preparation of molecularly imprinted bilayer cryogel columns for selective protein depletion
PHA-3cb57fd417-006,10.1016/j.procbio.2022.03.018,train,bilayer human serum albumin imprinted cryogel column,cryogel column,"[""poly(2-hydroxyethyl methacrylate)""]","[""2-hydroxyethyl methacrylate"",""1-vinylimidazole""]",,"[""N,N'-methylene bisacrylamide""]",,bilayer cryotropic polymerization,,,,,,"[""imidazole""]","[""HSA-imprinted cavities""]",[],,[],84,,,,,,,,,,,,,,human serum albumin,HSA,human,67,,,continuous column adsorption,7.4,25,2,h,PBS,,,,10,0.5,UV spectrophotometry at 204 nm and SDS-PAGE confirmation,,q_norm_mg_g,53.2,mg/g,maximize,HSA adsorption in selectivity test,"[""molecular imprinting"",""selective recognition"",""HSA-specific cavities"",""non-covalent interactions""]",3,0.96,Preparation of molecularly imprinted bilayer cryogel columns for selective protein depletion
PHA-3cb57fd417-007,10.1016/j.procbio.2022.03.018,train,bilayer human serum albumin imprinted cryogel column,cryogel column,"[""poly(2-hydroxyethyl methacrylate)""]","[""2-hydroxyethyl methacrylate"",""1-vinylimidazole""]",,"[""N,N'-methylene bisacrylamide""]",,bilayer cryotropic polymerization,,,,,,"[""imidazole""]","[""HSA-imprinted cavities""]",[],,[],84,,,,,,,,,,,,,,immunoglobulin G,IgG,human,,,,continuous column adsorption,7.4,25,2,h,PBS,,,,10,0.5,UV spectrophotometry at 280 nm and SDS-PAGE confirmation,,q_norm_mg_g,23.4,mg/g,maximize,IgG adsorption in selectivity test,"[""competitor adsorption"",""imprinted cavity mismatch""]",3,0.95,Preparation of molecularly imprinted bilayer cryogel columns for selective protein depletion
PHA-3cb57fd417-008,10.1016/j.procbio.2022.03.018,train,bilayer human serum albumin imprinted cryogel column,cryogel column,"[""poly(2-hydroxyethyl methacrylate)""]","[""2-hydroxyethyl methacrylate"",""1-vinylimidazole""]",,"[""N,N'-methylene bisacrylamide""]",,bilayer cryotropic polymerization,,,,,,"[""imidazole""]","[""HSA-imprinted cavities""]",[],,[],84,,,,,,,,,,,,,,human hemoglobin,Hb,human,,,,continuous column adsorption,7.4,25,2,h,PBS,,,,10,0.5,UV spectrophotometry at 280 nm and SDS-PAGE confirmation,,q_norm_mg_g,19.3,mg/g,maximize,Hb adsorption in selectivity test,"[""competitor adsorption"",""imprinted cavity mismatch""]",3,0.95,Preparation of molecularly imprinted bilayer cryogel columns for selective protein depletion
PHA-3cb57fd417-009,10.1016/j.procbio.2022.03.018,train,bilayer non-imprinted cryogel column,cryogel column,"[""poly(2-hydroxyethyl methacrylate)""]","[""2-hydroxyethyl methacrylate"",""1-vinylimidazole""]",,"[""N,N'-methylene bisacrylamide""]",,bilayer cryotropic polymerization without HSA template,,,,,,"[""imidazole""]",[],[],,[],82,,,,,,,,,,,,,,immunoglobulin G,IgG,human,,,,continuous column adsorption,7.4,25,2,h,PBS,,,,10,0.5,UV spectrophotometry at 280 nm,,q_norm_mg_g,13.1,mg/g,maximize,IgG adsorption on non-imprinted control,"[""non-imprinted control"",""non-specific adsorption""]",3,0.95,Preparation of molecularly imprinted bilayer cryogel columns for selective protein depletion
PHA-3cb57fd417-010,10.1016/j.procbio.2022.03.018,train,bilayer non-imprinted cryogel column,cryogel column,"[""poly(2-hydroxyethyl methacrylate)""]","[""2-hydroxyethyl methacrylate"",""1-vinylimidazole""]",,"[""N,N'-methylene bisacrylamide""]",,bilayer cryotropic polymerization without HSA template,,,,,,"[""imidazole""]",[],[],,[],82,,,,,,,,,,,,,,human hemoglobin,Hb,human,,,,continuous column adsorption,7.4,25,2,h,PBS,,,,10,0.5,UV spectrophotometry at 280 nm,,q_norm_mg_g,15.5,mg/g,maximize,Hb adsorption on non-imprinted control,"[""non-imprinted control"",""non-specific adsorption""]",3,0.95,Preparation of molecularly imprinted bilayer cryogel columns for selective protein depletion
PHA-13c8e2a1d8-001,10.1016/j.procbio.2022.04.034,train,polyacrylamide-alginate-allyl glycidyl ether-iminodiacetic acid-Cu(II) cryogel,monolithic macroporous cryogel; dry pieces used in batch isotherm,"[""polyacrylamide"",""alginate""]","[""acrylamide"",""sodium alginate"",""allyl glycidyl ether""]",,"[""N,N'-methylene bisacrylamide"",""Ca(II) from CaCl2""]",,cryopolymerization at -20 C followed by IDA immobilization and Cu(II) chelation,,,,,,"[""epoxy-derived IDA linkage"",""carboxylate"",""amide"",""hydroxyl""]","[""iminodiacetic acid""]",[],pH-dependent; pzc 5.4 reported for IDA-Cu(II) cryogel,"[""macroporous cryogel"",""IMAC metal-affinity adsorbent""]",16.89 +/- 0.87 g H2O/g dry cryogel reported for PAAm-Alg-AGE-IDA base cryogel,,,,,,,,,,,,18.287 +/- 2.367 kPa for PAAm-Alg-AGE-IDA,,bovine immunoglobulin G,bIgG,"gammaglobulin from bovine blood, >=99% purity",,6.4-8.5,"near lower reported pI range at pH 6.5; authors describe positive, zero, and negative charge states above pH 6.4",batch equilibrium isotherm,6.5,25,1 h,,25 mmol/L MOPS,,,60 mg dry cryogel,2.0 mL,,Bradford assay,,q_norm_mg_g,148.09,mg/g,maximize,maximum batch adsorption capacity for purified bIgG,"[""IMAC coordination"",""electrostatic interaction"",""low ionic strength"",""monolayer adsorption"",""medium affinity""]",3,,Performance of polyacrylamide-alginate-based cryogel for IgG purification from bovine serum by IMAC
PHA-13c8e2a1d8-002,10.1016/j.procbio.2022.04.034,train,polyacrylamide-alginate-allyl glycidyl ether-iminodiacetic acid cryogel,monolithic macroporous cryogel; dry pieces used in batch isotherm,"[""polyacrylamide"",""alginate""]","[""acrylamide"",""sodium alginate"",""allyl glycidyl ether""]",,"[""N,N'-methylene bisacrylamide"",""Ca(II) from CaCl2""]",,cryopolymerization at -20 C followed by IDA immobilization,,,,,,"[""carboxylate"",""amide"",""hydroxyl"",""IDA chelating groups""]","[""iminodiacetic acid""]",[],pH-dependent; pzc 6.2 reported for IDA cryogel,"[""macroporous cryogel"",""chelating ligand affinity adsorbent""]",16.89 +/- 0.87 g H2O/g dry cryogel,,,,,,,,,,,,18.287 +/- 2.367 kPa,,bovine immunoglobulin G,bIgG,"gammaglobulin from bovine blood, >=99% purity",,6.4-8.5,"near lower reported pI range at pH 6.5; authors describe positive, zero, and negative charge states above pH 6.4",batch equilibrium isotherm,6.5,25,1 h,,25 mmol/L MOPS,,,60 mg dry cryogel,2.0 mL,,Bradford assay,,q_norm_mg_g,51.5,mg/g,maximize,maximum batch adsorption capacity for purified bIgG,"[""electrostatic interaction"",""low ionic strength"",""monolayer adsorption"",""medium affinity""]",3,,Performance of polyacrylamide-alginate-based cryogel for IgG purification from bovine serum by IMAC
PHA-13c8e2a1d8-003,10.1016/j.procbio.2022.04.034,train,polyacrylamide-alginate-allyl glycidyl ether-iminodiacetic acid-Cu(II) cryogel,3 mL monolithic cryogel chromatography column,"[""polyacrylamide"",""alginate""]","[""acrylamide"",""sodium alginate"",""allyl glycidyl ether""]",,"[""N,N'-methylene bisacrylamide"",""Ca(II) from CaCl2""]",,"cryopolymerization, IDA immobilization, and Cu(II) chelation in column",,,,,,"[""IDA"",""carboxylate"",""amide"",""hydroxyl""]","[""iminodiacetic acid""]",[],pH-dependent; pzc 5.4 reported for IDA-Cu(II) cryogel,"[""macroporous cryogel"",""IMAC metal-affinity adsorbent""]",16.89 +/- 0.87 g H2O/g dry cryogel reported for PAAm-Alg-AGE-IDA base cryogel,,,,,,,,,,,,18.287 +/- 2.367 kPa for PAAm-Alg-AGE-IDA,,bovine immunoglobulin G in bovine serum,bIgG,adult bovine serum diluted fifteen times,,6.4-8.5,near lower reported pI range at pH 6.5,chromatographic pulse adsorption/purification,6.5,25 +/- 2,,,25 mmol/L MOPS,sodium acetate elution; EDTA regeneration,sodium acetate pH 4.0 for elution; EDTA 100 mmol/L pH 7.0 listed in Table 1 footnote,3 mL monolith,75 uL bovine serum diluted fifteen times,1.0 mL/min; superficial velocity 76.4 cm/h,A280 monitoring; Bradford total protein; RID bIgG; SDS-PAGE,,binding_efficiency_pct,87.0,%,maximize,bIgG adsorption and elution from diluted bovine serum,"[""IMAC coordination"",""electrostatic interaction"",""serum competition"",""pzc effect""]",3,,Performance of polyacrylamide-alginate-based cryogel for IgG purification from bovine serum by IMAC
PHA-13c8e2a1d8-004,10.1016/j.procbio.2022.04.034,train,polyacrylamide-alginate-allyl glycidyl ether-iminodiacetic acid cryogel,3 mL monolithic cryogel chromatography column,"[""polyacrylamide"",""alginate""]","[""acrylamide"",""sodium alginate"",""allyl glycidyl ether""]",,"[""N,N'-methylene bisacrylamide"",""Ca(II) from CaCl2""]",,cryopolymerization followed by IDA immobilization,,,,,,"[""IDA"",""carboxylate"",""amide"",""hydroxyl""]","[""iminodiacetic acid""]",[],pH-dependent; pzc 6.2 reported for IDA cryogel,"[""macroporous cryogel"",""chelating ligand affinity adsorbent""]",16.89 +/- 0.87 g H2O/g dry cryogel,,,,,,,,,,,,18.287 +/- 2.367 kPa,,bovine immunoglobulin G in bovine serum,bIgG,adult bovine serum diluted fifteen times,,6.4-8.5,near lower reported pI range at pH 6.5,chromatographic pulse adsorption/purification,6.5,25 +/- 2,,,25 mmol/L MOPS,NaCl elution,1.0 mol/L NaCl in MOPS buffer pH 6.5 listed in Table 1 footnote,3 mL monolith,75 uL bovine serum diluted fifteen times,1.0 mL/min; superficial velocity 76.4 cm/h,A280 monitoring; Bradford total protein; RID bIgG; SDS-PAGE,,binding_efficiency_pct,81.0,%,maximize,bIgG adsorption and elution from diluted bovine serum,"[""electrostatic interaction"",""serum competition"",""reduced nonspecific adsorption"",""pzc effect""]",3,,Performance of polyacrylamide-alginate-based cryogel for IgG purification from bovine serum by IMAC
PHA-09b7b44284-001,10.1016/j.procbio.2023.01.016,train,quaternized polyethyleneimine-functionalized PAAm cryogel,monolithic cryogel column,"[""polyacrylamide""]","[""acrylamide"",""N,N'-methylene-bis-acrylamide"",""allyl glycidyl ether""]","1.105 g AAm, 0.3195 g MBAAm, and 1 mL AGE in 25 mL deionized water","[""N,N'-methylene-bis-acrylamide""]",0.3195 g MBAAm in 25 mL deionized water,"radical copolymerization under freezing conditions, PEI functionalization, epichlorohydrin quaternization",deionized water,,cooled to 0-5 C; frozen at -12.5 C for 24 h; PEI circulation at 55.0 C,24 h frozen polymerization,"thawed at 25 C, dried at 50 C for 24 h","[""quaternary ammonium"",""amine""]","[""polyethyleneimine"",""quaternary ammonium anion-exchange groups""]",[],positive anion exchanger,[],13.4 g/g,,,,,,,,,,,,,,L-asparaginase,L-ASNase,E. coli BL21(DE3) expressing Eca L-asparaginase II P40S/S206C mutant,40,,anionic proteins including L-ASNase were desorbed by NaCl; exact charge not directly reported,chromatographic column capture,7.2,,sample injected as 20 mL through super loop,,Tris-HCl,NaCl for elution,0.6 mol/L for elution,1.2 mL PEI-cryogel monolith,20 mL,10.1 cm/min loading; 2 mL/min equilibration; 4 mL/min wash,"UV 280 nm, Bradford total protein assay, L-ASNase activity by Nessler reagent",,recovery_pct,2.41,%,maximize,L-ASNase purification by PEI-cryogel,"[""anion exchange"",""electrostatic adsorption""]",3,0.95,A quaternary amine cryogel column for chromatographic capture of l-asparaginase
PHA-09b7b44284-002,10.1016/j.procbio.2023.01.016,train,quaternized polyethyleneimine-functionalized PAAm cryogel,monolithic cryogel column,"[""polyacrylamide""]","[""acrylamide"",""N,N'-methylene-bis-acrylamide"",""allyl glycidyl ether""]","1.105 g AAm, 0.3195 g MBAAm, and 1 mL AGE in 25 mL deionized water","[""N,N'-methylene-bis-acrylamide""]",0.3195 g MBAAm in 25 mL deionized water,"radical copolymerization under freezing conditions, PEI functionalization, epichlorohydrin quaternization",deionized water,,cooled to 0-5 C; frozen at -12.5 C for 24 h; PEI circulation at 55.0 C,24 h frozen polymerization,"thawed at 25 C, dried at 50 C for 24 h","[""quaternary ammonium"",""amine""]","[""polyethyleneimine"",""quaternary ammonium anion-exchange groups""]",[],positive anion exchanger,[],13.4 g/g,,,,,,,,,,,,,,L-asparaginase,L-ASNase,E. coli BL21(DE3) expressing Eca L-asparaginase II P40S/S206C mutant,40,,anionic proteins including L-ASNase were desorbed by NaCl; exact charge not directly reported,chromatographic column capture,7.8,,sample injected as 20 mL through super loop,,Tris-HCl,NaCl for elution,0.6 mol/L for elution,1.2 mL PEI-cryogel monolith,20 mL,10.1 cm/min loading; 2 mL/min equilibration; 4 mL/min wash,"UV 280 nm, Bradford total protein assay, L-ASNase activity by Nessler reagent",,recovery_pct,4.63,%,maximize,L-ASNase purification by PEI-cryogel,"[""anion exchange"",""electrostatic adsorption""]",3,0.95,A quaternary amine cryogel column for chromatographic capture of l-asparaginase
PHA-09b7b44284-003,10.1016/j.procbio.2023.01.016,train,quaternized polyethyleneimine-functionalized PAAm cryogel,monolithic cryogel column,"[""polyacrylamide""]","[""acrylamide"",""N,N'-methylene-bis-acrylamide"",""allyl glycidyl ether""]","1.105 g AAm, 0.3195 g MBAAm, and 1 mL AGE in 25 mL deionized water","[""N,N'-methylene-bis-acrylamide""]",0.3195 g MBAAm in 25 mL deionized water,"radical copolymerization under freezing conditions, PEI functionalization, epichlorohydrin quaternization",deionized water,,cooled to 0-5 C; frozen at -12.5 C for 24 h; PEI circulation at 55.0 C,24 h frozen polymerization,"thawed at 25 C, dried at 50 C for 24 h","[""quaternary ammonium"",""amine""]","[""polyethyleneimine"",""quaternary ammonium anion-exchange groups""]",[],positive anion exchanger,[],13.4 g/g,,,,,,,,,,,,,,L-asparaginase,L-ASNase,E. coli BL21(DE3) expressing Eca L-asparaginase II P40S/S206C mutant,40,,anionic proteins including L-ASNase were desorbed by NaCl; exact charge not directly reported,chromatographic column capture,8.4,,sample injected as 20 mL through super loop,,Tris-HCl,NaCl for elution,0.6 mol/L for elution,1.2 mL PEI-cryogel monolith,20 mL,10.1 cm/min loading; 2 mL/min equilibration; 4 mL/min wash,"UV 280 nm, Bradford total protein assay, L-ASNase activity by Nessler reagent",,recovery_pct,19.61,%,maximize,L-ASNase purification by PEI-cryogel,"[""anion exchange"",""electrostatic adsorption""]",3,0.95,A quaternary amine cryogel column for chromatographic capture of l-asparaginase
PHA-09b7b44284-004,10.1016/j.procbio.2023.01.016,train,quaternized polyethyleneimine-functionalized PAAm cryogel,monolithic cryogel column,"[""polyacrylamide""]","[""acrylamide"",""N,N'-methylene-bis-acrylamide"",""allyl glycidyl ether""]","1.105 g AAm, 0.3195 g MBAAm, and 1 mL AGE in 25 mL deionized water","[""N,N'-methylene-bis-acrylamide""]",0.3195 g MBAAm in 25 mL deionized water,"radical copolymerization under freezing conditions, PEI functionalization, epichlorohydrin quaternization",deionized water,,cooled to 0-5 C; frozen at -12.5 C for 24 h; PEI circulation at 55.0 C,24 h frozen polymerization,"thawed at 25 C, dried at 50 C for 24 h","[""quaternary ammonium"",""amine""]","[""polyethyleneimine"",""quaternary ammonium anion-exchange groups""]",[],positive anion exchanger,[],13.4 g/g,,,,,,,,,,,,,,L-asparaginase,L-ASNase,E. coli BL21(DE3) expressing Eca L-asparaginase II P40S/S206C mutant,40,,anionic proteins including L-ASNase were desorbed by NaCl; exact charge not directly reported,chromatographic column capture,7.2,,sample injected as 20 mL through super loop,,Tris-HCl,NaCl for elution,0.6 mol/L for elution,1.2 mL PEI-cryogel monolith,20 mL,10.1 cm/min loading; 2 mL/min equilibration; 4 mL/min wash,"UV 280 nm, Bradford total protein assay, L-ASNase activity by Nessler reagent",,recovery_pct,2.86,%,maximize,L-ASNase purification by PEI-cryogel,"[""anion exchange"",""electrostatic adsorption""]",3,0.95,A quaternary amine cryogel column for chromatographic capture of l-asparaginase
PHA-09b7b44284-005,10.1016/j.procbio.2023.01.016,train,quaternized polyethyleneimine-functionalized PAAm cryogel,monolithic cryogel column,"[""polyacrylamide""]","[""acrylamide"",""N,N'-methylene-bis-acrylamide"",""allyl glycidyl ether""]","1.105 g AAm, 0.3195 g MBAAm, and 1 mL AGE in 25 mL deionized water","[""N,N'-methylene-bis-acrylamide""]",0.3195 g MBAAm in 25 mL deionized water,"radical copolymerization under freezing conditions, PEI functionalization, epichlorohydrin quaternization",deionized water,,cooled to 0-5 C; frozen at -12.5 C for 24 h; PEI circulation at 55.0 C,24 h frozen polymerization,"thawed at 25 C, dried at 50 C for 24 h","[""quaternary ammonium"",""amine""]","[""polyethyleneimine"",""quaternary ammonium anion-exchange groups""]",[],positive anion exchanger,[],13.4 g/g,,,,,,,,,,,,,,L-asparaginase,L-ASNase,E. coli BL21(DE3) expressing Eca L-asparaginase II P40S/S206C mutant,40,,anionic proteins including L-ASNase were desorbed by NaCl; exact charge not directly reported,chromatographic column capture,7.8,,sample injected as 20 mL through super loop,,Tris-HCl,NaCl for elution,0.6 mol/L for elution,1.2 mL PEI-cryogel monolith,20 mL,10.1 cm/min loading; 2 mL/min equilibration; 4 mL/min wash,"UV 280 nm, Bradford total protein assay, L-ASNase activity by Nessler reagent",,recovery_pct,4.22,%,maximize,L-ASNase purification by PEI-cryogel,"[""anion exchange"",""electrostatic adsorption""]",3,0.95,A quaternary amine cryogel column for chromatographic capture of l-asparaginase
PHA-09b7b44284-006,10.1016/j.procbio.2023.01.016,train,quaternized polyethyleneimine-functionalized PAAm cryogel,monolithic cryogel column,"[""polyacrylamide""]","[""acrylamide"",""N,N'-methylene-bis-acrylamide"",""allyl glycidyl ether""]","1.105 g AAm, 0.3195 g MBAAm, and 1 mL AGE in 25 mL deionized water","[""N,N'-methylene-bis-acrylamide""]",0.3195 g MBAAm in 25 mL deionized water,"radical copolymerization under freezing conditions, PEI functionalization, epichlorohydrin quaternization",deionized water,,cooled to 0-5 C; frozen at -12.5 C for 24 h; PEI circulation at 55.0 C,24 h frozen polymerization,"thawed at 25 C, dried at 50 C for 24 h","[""quaternary ammonium"",""amine""]","[""polyethyleneimine"",""quaternary ammonium anion-exchange groups""]",[],positive anion exchanger,[],13.4 g/g,,,,,,,,,,,,,,L-asparaginase,L-ASNase,E. coli BL21(DE3) expressing Eca L-asparaginase II P40S/S206C mutant,40,,anionic proteins including L-ASNase were desorbed by NaCl; exact charge not directly reported,chromatographic column capture,7.8,,sample injected as 20 mL through super loop,,Tris-HCl,NaCl for elution,0.6 mol/L for elution,1.2 mL PEI-cryogel monolith,20 mL,10.1 cm/min loading; 2 mL/min equilibration; 4 mL/min wash,"UV 280 nm, Bradford total protein assay, L-ASNase activity by Nessler reagent",,recovery_pct,4.12,%,maximize,L-ASNase purification by PEI-cryogel,"[""anion exchange"",""electrostatic adsorption""]",3,0.95,A quaternary amine cryogel column for chromatographic capture of l-asparaginase
PHA-09b7b44284-007,10.1016/j.procbio.2023.01.016,train,quaternized polyethyleneimine-functionalized PAAm cryogel,monolithic cryogel column,"[""polyacrylamide""]","[""acrylamide"",""N,N'-methylene-bis-acrylamide"",""allyl glycidyl ether""]","1.105 g AAm, 0.3195 g MBAAm, and 1 mL AGE in 25 mL deionized water","[""N,N'-methylene-bis-acrylamide""]",0.3195 g MBAAm in 25 mL deionized water,"radical copolymerization under freezing conditions, PEI functionalization, epichlorohydrin quaternization",deionized water,,cooled to 0-5 C; frozen at -12.5 C for 24 h; PEI circulation at 55.0 C,24 h frozen polymerization,"thawed at 25 C, dried at 50 C for 24 h","[""quaternary ammonium"",""amine""]","[""polyethyleneimine"",""quaternary ammonium anion-exchange groups""]",[],positive anion exchanger,[],13.4 g/g,,,,,,,,,,,,,,L-asparaginase,L-ASNase,E. coli BL21(DE3) expressing Eca L-asparaginase II P40S/S206C mutant,40,,anionic proteins including L-ASNase were desorbed by NaCl; exact charge not directly reported,chromatographic column capture,7.8,,sample injected as 20 mL through super loop,,Tris-HCl,NaCl for elution,0.6 mol/L for elution,1.2 mL PEI-cryogel monolith,20 mL,10.1 cm/min loading; 2 mL/min equilibration; 4 mL/min wash,"UV 280 nm, Bradford total protein assay, L-ASNase activity by Nessler reagent",,recovery_pct,3.87,%,maximize,L-ASNase purification by PEI-cryogel,"[""anion exchange"",""electrostatic adsorption""]",3,0.95,A quaternary amine cryogel column for chromatographic capture of l-asparaginase
PHA-09b7b44284-008,10.1016/j.procbio.2023.01.016,train,quaternized polyethyleneimine-functionalized PAAm cryogel,monolithic cryogel column,"[""polyacrylamide""]","[""acrylamide"",""N,N'-methylene-bis-acrylamide"",""allyl glycidyl ether""]","1.105 g AAm, 0.3195 g MBAAm, and 1 mL AGE in 25 mL deionized water","[""N,N'-methylene-bis-acrylamide""]",0.3195 g MBAAm in 25 mL deionized water,"radical copolymerization under freezing conditions, PEI functionalization, epichlorohydrin quaternization",deionized water,,cooled to 0-5 C; frozen at -12.5 C for 24 h; PEI circulation at 55.0 C,24 h frozen polymerization,"thawed at 25 C, dried at 50 C for 24 h","[""quaternary ammonium"",""amine""]","[""polyethyleneimine"",""quaternary ammonium anion-exchange groups""]",[],positive anion exchanger,[],13.4 g/g,,,,,,,,,,,,,,L-asparaginase,L-ASNase,E. coli BL21(DE3) expressing Eca L-asparaginase II P40S/S206C mutant,40,,anionic proteins including L-ASNase were desorbed by NaCl; exact charge not directly reported,chromatographic column capture,7.8,,sample injected as 20 mL through super loop,,Tris-HCl,NaCl for elution,0.6 mol/L for elution,1.2 mL PEI-cryogel monolith,20 mL,10.1 cm/min loading; 2 mL/min equilibration; 4 mL/min wash,"UV 280 nm, Bradford total protein assay, L-ASNase activity by Nessler reagent",,recovery_pct,5.27,%,maximize,L-ASNase purification by PEI-cryogel,"[""anion exchange"",""electrostatic adsorption""]",3,0.95,A quaternary amine cryogel column for chromatographic capture of l-asparaginase
PHA-09b7b44284-009,10.1016/j.procbio.2023.01.016,train,quaternized polyethyleneimine-functionalized PAAm cryogel,monolithic cryogel column,"[""polyacrylamide""]","[""acrylamide"",""N,N'-methylene-bis-acrylamide"",""allyl glycidyl ether""]","1.105 g AAm, 0.3195 g MBAAm, and 1 mL AGE in 25 mL deionized water","[""N,N'-methylene-bis-acrylamide""]",0.3195 g MBAAm in 25 mL deionized water,"radical copolymerization under freezing conditions, PEI functionalization, epichlorohydrin quaternization",deionized water,,cooled to 0-5 C; frozen at -12.5 C for 24 h; PEI circulation at 55.0 C,24 h frozen polymerization,"thawed at 25 C, dried at 50 C for 24 h","[""quaternary ammonium"",""amine""]","[""polyethyleneimine"",""quaternary ammonium anion-exchange groups""]",[],positive anion exchanger,[],13.4 g/g,,,,,,,,,,,,,,L-asparaginase,L-ASNase,E. coli BL21(DE3) expressing Eca L-asparaginase II P40S/S206C mutant,40,,anionic proteins including L-ASNase were desorbed by NaCl; exact charge not directly reported,chromatographic column capture,8.4,,sample injected as 20 mL through super loop,,Tris-HCl,NaCl for elution,0.6 mol/L for elution,1.2 mL PEI-cryogel monolith,20 mL,10.1 cm/min loading; 2 mL/min equilibration; 4 mL/min wash,"UV 280 nm, Bradford total protein assay, L-ASNase activity by Nessler reagent",,recovery_pct,42.17,%,maximize,L-ASNase purification by PEI-cryogel,"[""anion exchange"",""electrostatic adsorption""]",3,0.95,A quaternary amine cryogel column for chromatographic capture of l-asparaginase
PHA-09b7b44284-010,10.1016/j.procbio.2023.01.016,train,quaternized polyethyleneimine-functionalized PAAm cryogel,monolithic cryogel column,"[""polyacrylamide""]","[""acrylamide"",""N,N'-methylene-bis-acrylamide"",""allyl glycidyl ether""]","1.105 g AAm, 0.3195 g MBAAm, and 1 mL AGE in 25 mL deionized water","[""N,N'-methylene-bis-acrylamide""]",0.3195 g MBAAm in 25 mL deionized water,"radical copolymerization under freezing conditions, PEI functionalization, epichlorohydrin quaternization",deionized water,,cooled to 0-5 C; frozen at -12.5 C for 24 h; PEI circulation at 55.0 C,24 h frozen polymerization,"thawed at 25 C, dried at 50 C for 24 h","[""quaternary ammonium"",""amine""]","[""polyethyleneimine"",""quaternary ammonium anion-exchange groups""]",[],positive anion exchanger,[],13.4 g/g,,,,,,,,,,,,,,L-asparaginase,L-ASNase,E. coli BL21(DE3) expressing Eca L-asparaginase II P40S/S206C mutant,40,,anionic proteins including L-ASNase were desorbed by NaCl; exact charge not directly reported,chromatographic column capture,7.2,,sample injected as 20 mL through super loop,,Tris-HCl,NaCl for elution,0.6 mol/L for elution,1.2 mL PEI-cryogel monolith,20 mL,10.1 cm/min loading; 2 mL/min equilibration; 4 mL/min wash,"UV 280 nm, Bradford total protein assay, L-ASNase activity by Nessler reagent",,recovery_pct,39.15,%,maximize,L-ASNase purification by PEI-cryogel,"[""anion exchange"",""electrostatic adsorption""]",3,0.95,A quaternary amine cryogel column for chromatographic capture of l-asparaginase
PHA-09b7b44284-011,10.1016/j.procbio.2023.01.016,train,quaternized polyethyleneimine-functionalized PAAm cryogel,monolithic cryogel column,"[""polyacrylamide""]","[""acrylamide"",""N,N'-methylene-bis-acrylamide"",""allyl glycidyl ether""]","1.105 g AAm, 0.3195 g MBAAm, and 1 mL AGE in 25 mL deionized water","[""N,N'-methylene-bis-acrylamide""]",0.3195 g MBAAm in 25 mL deionized water,"radical copolymerization under freezing conditions, PEI functionalization, epichlorohydrin quaternization",deionized water,,cooled to 0-5 C; frozen at -12.5 C for 24 h; PEI circulation at 55.0 C,24 h frozen polymerization,"thawed at 25 C, dried at 50 C for 24 h","[""quaternary ammonium"",""amine""]","[""polyethyleneimine"",""quaternary ammonium anion-exchange groups""]",[],positive anion exchanger,[],13.4 g/g,,,,,,,,,,,,,,L-asparaginase,L-ASNase,E. coli BL21(DE3) expressing Eca L-asparaginase II P40S/S206C mutant,40,,anionic proteins including L-ASNase were desorbed by NaCl; exact charge not directly reported,chromatographic column capture,7.8,,sample injected as 20 mL through super loop,,Tris-HCl,NaCl for elution,0.6 mol/L for elution,1.2 mL PEI-cryogel monolith,20 mL,10.1 cm/min loading; 2 mL/min equilibration; 4 mL/min wash,"UV 280 nm, Bradford total protein assay, L-ASNase activity by Nessler reagent",,recovery_pct,50.36,%,maximize,L-ASNase purification by PEI-cryogel,"[""anion exchange"",""electrostatic adsorption""]",3,0.95,A quaternary amine cryogel column for chromatographic capture of l-asparaginase
PHA-cb0f3eb77d-001,10.1016/j.procbio.2023.06.021,train,polyacrylamide-low molecular weight chitosan-glutaraldehyde-allyl glycidyl ether-iminodiacetic acid-Ni(II) cryogel,cryogel fragments,"[""polyacrylamide"",""chitosan""]","[""acrylamide"",""N,N'-methylenebisacrylamide"",""allyl glycidyl ether""]",,"[""N,N'-methylenebisacrylamide"",""glutaraldehyde""]",,free-radical cryopolymerization under subzero temperature followed by IDA immobilization and Ni(II) chelation,,,,,,"[""iminodiacetic acid"",""carboxylic acid"",""amide"",""amino"",""hydroxyl""]","[""iminodiacetic acid""]","[""low molecular weight chitosan""]",,[],14.31 ± 0.95 g H2O/g for PAAm-CSLM-GA-AGE-IDA cryogel,,,,,,,,,,,,25.6 ± 3.1 kPa for PAAm-CSLM-GA-AGE-IDA cryogel,,human immunoglobulin G,hIgG,"human gamma globulins, ≥99%",,,positively charged hIgG molecules reported in NaP buffer discussion,batch adsorption equilibrium,7.0,25 ± 2,2 h,,"sodium phosphate buffer, 25 mmol/L, with 2 mmol/L imidazole",,,20 mg dry cryogel,2.0 mL,,Bradford procedure,,q_norm_mg_g,31.19,mg/g,maximize,hIgG static binding capacity by isotherm modeling,"[""IMAC"",""Ni(II)-IDA affinity"",""coordination interaction"",""positive cooperativity"",""hydrophobic interaction"",""electrostatic interaction""]",3,0.96,Synthesis and characterization of chitosan-polyacrylamide cryogels for the purification of human IgG by IMAC
PHA-cb0f3eb77d-004,10.1016/j.procbio.2023.06.021,train,polyacrylamide-low molecular weight chitosan-glutaraldehyde-allyl glycidyl ether-iminodiacetic acid-Ni(II) cryogel,monolithic cryogel column,"[""polyacrylamide"",""chitosan""]","[""acrylamide"",""N,N'-methylenebisacrylamide"",""allyl glycidyl ether""]",,"[""N,N'-methylenebisacrylamide"",""glutaraldehyde""]",,free-radical cryopolymerization under subzero temperature followed by IDA immobilization and Ni(II) chelation,,,,,,"[""iminodiacetic acid""]","[""iminodiacetic acid""]","[""low molecular weight chitosan""]",,[],14.31 ± 0.95 g H2O/g for PAAm-CSLM-GA-AGE-IDA cryogel,,,,,,,,,,,,25.6 ± 3.1 kPa for PAAm-CSLM-GA-AGE-IDA cryogel,,human immunoglobulin G,hIgG,human serum,,,,low-pressure chromatographic purification,7.0,,,,"sodium phosphate adsorption buffer, 25 mmol/L, with 2 mmol/L imidazole",,,,75 µL serum in 1050 µL adsorption buffer,2.0 mL/min,"UV absorbance at 280 nm, Bradford total protein assay, SDS-PAGE, radial immunodiffusion",,recovery_pct,55.6,%,maximize,hIgG elution purity and yield from human serum chromatography,"[""IMAC"",""Ni(II)-IDA affinity"",""coordination interaction"",""histidine-metal interaction"",""buffer selectivity""]",3,0.97,Synthesis and characterization of chitosan-polyacrylamide cryogels for the purification of human IgG by IMAC
