Repository: sunyrain/PHA

# PHA Protein-Hydrogel Adsorption Dataset

Generated: 2026-07-05T11:36:45

## Scope

This curated package organizes literature-derived protein-hydrogel adsorption, binding, immobilization, antifouling, and related biointerface records extracted from the local PHA corpus.

The primary unit is one record:

`paper + hydrogel/sample + protein/mixture + experimental condition + measured outcome`

## Contents

- `data/sources.csv`: article-level metadata, extraction status, and curation decision.
- `data/records_flat.csv`: flattened record-level table with provenance, hydrogel, protein, condition, outcome, mechanism, and quality fields.

File: data/curated/pha_scientific_dataset_20260705/data/inverse_design_seed.csv (part 44 of 62)
record_id,doi,doi_split,hydrogel_name,hydrogel_format,polymer_backbone,monomers,monomer_ratios,crosslinker,crosslinker_concentration,synthesis_method,preparation_solvent,preparation_pH,preparation_temp_C,gelation_time,post_treatment,functional_groups,ligand_or_affinity_group,filler_or_composite,charge_class,responsive_type,swelling_ratio,water_content_pct,porosity_pct,pore_size_value,pore_size_unit,mesh_size,surface_area,particle_size,thickness,roughness,zeta_potential_mV,contact_angle_deg,young_modulus,degradation_or_stability,protein_name,protein_abbreviation,protein_species_or_source,protein_mw_kDa,protein_pI,protein_charge_at_pH,experiment_mode,pH,temperature_C,contact_time,contact_time_unit,buffer,salt_type,salt_concentration,hydrogel_dosage,solution_volume,flow_rate,detection_method,replicate_count,target_name,target_value,target_unit,target_direction,outcome_label,mechanism_tags,source_quality_score,extraction_confidence,article_title
PHA-15921f6dc6-003,10.1016/j.radphyschem.2008.07.003,train,CSPVP4,BSA-loaded dried hydrogel disk,"[""chitosan"",""polyvinyl pyrrolidone""]",[],,[],,gamma irradiation at 5 kGy,,,,,,"[""amino groups""]",[],[],polyelectrolyte; chitosan-containing cationic hydrogel,"[""pH-sensitive""]","{""pH_1.5_g_g"":50,""pH_5_g_g"":25,""pH_7.4_g_g"":20,""pH_9_g_g"":15}",,,,,,,,,,,,,,bovine serum albumin,BSA,bovine,65,4.9,negative above isoelectric point,release/desorption,7.4,37,4 h,,buffer solution,,,,40 mL,,UV-vis spectroscopy,,recovery_pct,45.0,%,maximize,BSA released from CSPVP4 at pH 7.4 after 4 h,"[""lower chitosan content"",""higher PVP content"",""pH-triggered release""]",3,0.95,γ-irradiated chitosan-polyvinyl pyrrolidone hydrogels as pH-sensitive protein delivery system
PHA-15921f6dc6-004,10.1016/j.radphyschem.2008.07.003,train,CSPVP1,BSA-loaded dried hydrogel disk,"[""chitosan"",""polyvinyl pyrrolidone""]",[],,[],,gamma irradiation at 3.2 kGy,,,,,,"[""amino groups""]",[],[],polyelectrolyte; chitosan-containing cationic hydrogel,"[""pH-sensitive""]","{""pH_1.5_g_g"":100,""pH_5_g_g"":50,""pH_7.4_g_g"":45,""pH_9_g_g"":30}",,,,,,,,,,,,,,bovine serum albumin,BSA,bovine,65,4.9,negative above isoelectric point,release/desorption,7.4,37,4 h,,buffer solution,,,,40 mL,,UV-vis spectroscopy,,recovery_pct,30.0,%,maximize,BSA released from CSPVP1 at pH 7.4 after 4 h,"[""high chitosan content"",""BSA-CS binding"",""pH-triggered release""]",3,0.94,γ-irradiated chitosan-polyvinyl pyrrolidone hydrogels as pH-sensitive protein delivery system
PHA-15921f6dc6-005,10.1016/j.radphyschem.2008.07.003,train,CSPVP2,BSA-loaded dried hydrogel disk,"[""chitosan"",""polyvinyl pyrrolidone""]",[],,[],,gamma irradiation at 5 kGy,,,,,,"[""amino groups""]",[],[],polyelectrolyte; chitosan-containing cationic hydrogel,"[""pH-sensitive""]","{""pH_1.5_g_g"":80,""pH_5_g_g"":45,""pH_7.4_g_g"":40,""pH_9_g_g"":30}",,,,,,,,,,,,,,bovine serum albumin,BSA,bovine,65,4.9,negative above isoelectric point,release/desorption,7.4,37,4 h,,buffer solution,,,,40 mL,,UV-vis spectroscopy,,recovery_pct,35.0,%,maximize,BSA released from CSPVP2 at pH 7.4 after 4 h,"[""high chitosan content"",""BSA-CS binding"",""pH-triggered release""]",3,0.94,γ-irradiated chitosan-polyvinyl pyrrolidone hydrogels as pH-sensitive protein delivery system
PHA-9a50b1d068-001,10.1016/j.radphyschem.2017.08.006,train,sulfonic ligand functionalized PVA hydrogel-coated reticulated polyurethane foam,hydrogel-coated porous foam chromatographic matrix,"[""reticulated polyurethane foam"",""polyvinyl alcohol hydrogel"",""polyGMA grafted layer""]","[""glycidyl methacrylate""]",,[],,"dip coating with PVA followed by gamma radiation-induced crosslinking and simultaneous radiation-induced grafting polymerization of GMA, then sodium sulphite functionalization",,,,,,"[""sulfonic groups"",""hydroxyl groups"",""diol groups""]","[""strong cation-exchange sulfonic ligand""]","[""reticulated polyurethane foam support""]",cation-exchange material with negatively charged sulfonic groups,"[""salt-responsive ion-exchange elution""]",80% whole material; approximately 150-200% swelling of PVA hydrogel,,,,,,,,,,,,,,Lysozyme,,Sigma Chemical Co.,,,,static batch adsorption,7,,2 h equilibration plus 3 h lysozyme adsorption,,20 mM phosphate buffer,,,0.16 g modified material,10 mL buffer equilibration; 10 mL lysozyme solution,,UV absorbance at 280 nm,,q_norm_mg_g,475.0,mg/g,maximize,static binding capacity for lysozyme,"[""strong cation exchange"",""sulfonic ligand binding"",""electrostatic adsorption"",""salt elution""]",3,0.95,"Chromatographic matrix based on hydrogel-coated reticulated polyurethane foams, prepared by gamma irradiation"
PHA-0bd1f1490f-r6,10.1016/j.reactfunctpolym.2006.03.007,train,Con A-poly(AAm-AGE) monolithic cryogel,monolithic cryogel column,"[""poly(acrylamide-co-allyl glycidyl ether)""]","[""acrylamide"",""allyl glycidyl ether""]",,"N,N'-methylene-bis(acrylamide)",,free-radical cryopolymerization at -12 C for 24 h followed by covalent Con A immobilization via epoxy groups,,,,,,"[""epoxy""]","[""concanavalin A""]",[],,,6.84,,,,um,,,,,,,,,,human immunoglobulin G,IgG,human plasma,,6.2,,human plasma pumped through monolith column,,,1 h,,,,,,50 mL,1.0,ELISA for IgG; SDS-PAGE for purity,,q_norm_mg_g,25.6,mg/g,maximize,IgG adsorption from non-diluted human plasma,"[""Con A-IgG affinity"",""competitive plasma selectivity""]",3,0.98,Binding of antibodies to concanavalin A-modified monolithic cryogel
PHA-0bd1f1490f-r10,10.1016/j.reactfunctpolym.2006.03.007,train,Con A-poly(AAm-AGE) monolithic cryogel,monolithic cryogel column,"[""poly(acrylamide-co-allyl glycidyl ether)""]","[""acrylamide"",""allyl glycidyl ether""]",,"N,N'-methylene-bis(acrylamide)",,free-radical cryopolymerization at -12 C for 24 h followed by covalent Con A immobilization via epoxy groups,,,,,,"[""epoxy""]","[""concanavalin A""]",[],,,6.84,,,,um,,,,,,,,,,human serum albumin,HSA,human plasma,,,,human plasma pumped through monolith column,,,1 h,,,,,,50 mL,1.0,bromocresol green albumin reagent,,q_norm_mg_g,1.7,mg/g,maximize,albumin adsorption from human plasma,"[""competitive adsorption"",""selectivity against albumin""]",2,0.9,Binding of antibodies to concanavalin A-modified monolithic cryogel
PHA-0bd1f1490f-r11,10.1016/j.reactfunctpolym.2006.03.007,train,Con A-poly(AAm-AGE) monolithic cryogel,monolithic cryogel column,"[""poly(acrylamide-co-allyl glycidyl ether)""]","[""acrylamide"",""allyl glycidyl ether""]",,"N,N'-methylene-bis(acrylamide)",,free-radical cryopolymerization at -12 C for 24 h followed by covalent Con A immobilization via epoxy groups,,,,,,"[""epoxy""]","[""concanavalin A""]",[],,,6.84,,,,um,,,,,,,,,,fibrinogen,,human plasma,,,,human plasma pumped through monolith column,,,1 h,,,,,,50 mL,1.0,Clauss method fibrinogen kit,,q_norm_mg_g,1.0,mg/g,maximize,fibrinogen adsorption from human plasma,"[""competitive adsorption"",""selectivity against fibrinogen""]",2,0.9,Binding of antibodies to concanavalin A-modified monolithic cryogel
PHA-0bd1f1490f-r12,10.1016/j.reactfunctpolym.2006.03.007,train,Con A-poly(AAm-AGE) monolithic cryogel,monolithic cryogel column,"[""poly(acrylamide-co-allyl glycidyl ether)""]","[""acrylamide"",""allyl glycidyl ether""]",,"N,N'-methylene-bis(acrylamide)",,free-radical cryopolymerization at -12 C for 24 h followed by covalent Con A immobilization via epoxy groups,,,,,,"[""epoxy""]","[""concanavalin A""]",[],,,6.84,,,,um,,,,,,,,,,total plasma protein,,human plasma,,,,human plasma pumped through monolith column,,,1 h,,,,,,50 mL,1.0,Biuret total protein assay,,q_norm_mg_g,28.6,mg/g,maximize,total protein adsorption from human plasma,"[""competitive adsorption"",""plasma protein mixture""]",2,0.9,Binding of antibodies to concanavalin A-modified monolithic cryogel
PHA-2f7682b7aa-001,10.1016/j.reactfunctpolym.2009.04.009,train,non-imprinted poly(NIPA-co-MA) hydrogel prepared at pH 4.0,freeze-dried disc-like hydrogel pieces swollen before adsorption,poly(N-isopropylacrylamide-co-maleic acid),"[""N-isopropylacrylamide"",""maleic acid""]",,"N,N-methylenebis(acrylamide)",,free-radical polymerization in pH 4.0 buffer without fibrinogen template,,,,,,"[""carboxyl groups"",""N-substituted acrylamide groups""]",[],[],negative at pH 4.0 as reported for hydrogels prepared at pH 4.0,"[""pH-responsive inferred from maleic acid"",""thermoresponsive inferred from NIPA""]",,,,,,,,,,,,,,,fibrinogen,Fbg,Sigma Company; species not specified,340,5.8,positive,batch equilibrium adsorption isotherm,4.0,,equilibrium,,Britton-Robinson buffer,,,approximately 0.1 g freeze-dried hydrogel,10 mL,,UV-vis absorbance at 585 nm,,q_norm_mg_g,9.99,mg/g,maximize,Langmuir fibrinogen adsorption capacity,"[""physical adsorption"",""electrostatic interaction""]",3,0.98,Molecularly imprinted hydrogels for fibrinogen recognition
PHA-2f7682b7aa-002,10.1016/j.reactfunctpolym.2009.04.009,train,fibrinogen-imprinted poly(NIPA-co-MA) hydrogel prepared at pH 4.0,freeze-dried disc-like hydrogel pieces swollen before adsorption,poly(N-isopropylacrylamide-co-maleic acid),"[""N-isopropylacrylamide"",""maleic acid""]",,"N,N-methylenebis(acrylamide)",,"free-radical polymerization in pH 4.0 buffer with fibrinogen template, followed by washing to remove template",,,,,,"[""carboxyl groups"",""N-substituted acrylamide groups""]","[""fibrinogen-imprinted recognition cavities""]",[],negative at pH 4.0 as reported for hydrogels prepared at pH 4.0,"[""pH-responsive inferred from maleic acid"",""thermoresponsive inferred from NIPA""]",,,,,,,,,,,,,,,fibrinogen,Fbg,Sigma Company; species not specified,340,5.8,positive,batch equilibrium adsorption isotherm,4.0,,equilibrium,,Britton-Robinson buffer,,,approximately 0.1 g freeze-dried hydrogel,10 mL,,UV-vis absorbance at 585 nm,,q_norm_mg_g,38.99,mg/g,maximize,Langmuir fibrinogen adsorption capacity,"[""molecular imprinting"",""shape-selective cavities"",""electrostatic interaction"",""template recognition""]",3,0.98,Molecularly imprinted hydrogels for fibrinogen recognition
PHA-2f7682b7aa-003,10.1016/j.reactfunctpolym.2009.04.009,train,non-imprinted poly(NIPA-co-MA) hydrogel prepared at pH 5.8,freeze-dried disc-like hydrogel pieces swollen before adsorption,poly(N-isopropylacrylamide-co-maleic acid),"[""N-isopropylacrylamide"",""maleic acid""]",,"N,N-methylenebis(acrylamide)",,free-radical polymerization in pH 5.8 buffer without fibrinogen template,,,,,,"[""carboxyl groups"",""N-substituted acrylamide groups""]",[],[],,"[""pH-responsive inferred from maleic acid"",""thermoresponsive inferred from NIPA""]",,,,,,,,,,,,,,,fibrinogen,Fbg,Sigma Company; species not specified,340,5.8,near isoelectric point,batch equilibrium adsorption isotherm,5.8,,equilibrium,,Britton-Robinson buffer,,,approximately 0.1 g freeze-dried hydrogel,10 mL,,UV-vis absorbance at 585 nm,,q_norm_mg_g,6.64,mg/g,maximize,Langmuir fibrinogen adsorption capacity,"[""physical adsorption""]",3,0.98,Molecularly imprinted hydrogels for fibrinogen recognition
PHA-2f7682b7aa-004,10.1016/j.reactfunctpolym.2009.04.009,train,fibrinogen-imprinted poly(NIPA-co-MA) hydrogel prepared at pH 5.8,freeze-dried disc-like hydrogel pieces swollen before adsorption,poly(N-isopropylacrylamide-co-maleic acid),"[""N-isopropylacrylamide"",""maleic acid""]",,"N,N-methylenebis(acrylamide)",,"free-radical polymerization in pH 5.8 buffer with fibrinogen template, followed by washing to remove template",,,,,,"[""carboxyl groups"",""N-substituted acrylamide groups""]","[""fibrinogen-imprinted recognition cavities""]",[],,"[""pH-responsive inferred from maleic acid"",""thermoresponsive inferred from NIPA""]",,,,,,,,,,,,,,,fibrinogen,Fbg,Sigma Company; species not specified,340,5.8,near isoelectric point,batch equilibrium adsorption isotherm,5.8,,equilibrium,,Britton-Robinson buffer,,,approximately 0.1 g freeze-dried hydrogel,10 mL,,UV-vis absorbance at 585 nm,,q_norm_mg_g,45.64,mg/g,maximize,Langmuir fibrinogen adsorption capacity,"[""molecular imprinting"",""shape-selective cavities"",""template recognition""]",3,0.98,Molecularly imprinted hydrogels for fibrinogen recognition
PHA-2f7682b7aa-005,10.1016/j.reactfunctpolym.2009.04.009,train,non-imprinted poly(NIPA-co-MA) hydrogel prepared at pH 8.0,freeze-dried disc-like hydrogel pieces swollen before adsorption,poly(N-isopropylacrylamide-co-maleic acid),"[""N-isopropylacrylamide"",""maleic acid""]",,"N,N-methylenebis(acrylamide)",,free-radical polymerization in pH 8.0 buffer without fibrinogen template,,,,,,"[""carboxyl groups"",""N-substituted acrylamide groups""]",[],[],,"[""pH-responsive inferred from maleic acid"",""thermoresponsive inferred from NIPA""]",,,,,,,,,,,,,,,fibrinogen,Fbg,Sigma Company; species not specified,340,5.8,negative,batch equilibrium adsorption isotherm,8.0,,equilibrium,,Britton-Robinson buffer,,,approximately 0.1 g freeze-dried hydrogel,10 mL,,UV-vis absorbance at 585 nm,,q_norm_mg_g,5.41,mg/g,maximize,Langmuir fibrinogen adsorption capacity,"[""physical adsorption""]",3,0.98,Molecularly imprinted hydrogels for fibrinogen recognition
PHA-2f7682b7aa-006,10.1016/j.reactfunctpolym.2009.04.009,train,fibrinogen-imprinted poly(NIPA-co-MA) hydrogel prepared at pH 8.0,freeze-dried disc-like hydrogel pieces swollen before adsorption,poly(N-isopropylacrylamide-co-maleic acid),"[""N-isopropylacrylamide"",""maleic acid""]",,"N,N-methylenebis(acrylamide)",,"free-radical polymerization in pH 8.0 buffer with fibrinogen template, followed by washing to remove template",,,,,,"[""carboxyl groups"",""N-substituted acrylamide groups""]","[""fibrinogen-imprinted recognition cavities""]",[],,"[""pH-responsive inferred from maleic acid"",""thermoresponsive inferred from NIPA""]",,,,,,,,,,,,,,,fibrinogen,Fbg,Sigma Company; species not specified,340,5.8,negative,batch equilibrium adsorption isotherm,8.0,,equilibrium,,Britton-Robinson buffer,,,approximately 0.1 g freeze-dried hydrogel,10 mL,,UV-vis absorbance at 585 nm,,q_norm_mg_g,48.4,mg/g,maximize,Langmuir fibrinogen adsorption capacity,"[""molecular imprinting"",""shape-selective cavities"",""template recognition""]",3,0.98,Molecularly imprinted hydrogels for fibrinogen recognition
PHA-2f7682b7aa-007,10.1016/j.reactfunctpolym.2009.04.009,train,fibrinogen-imprinted poly(NIPA-co-MA) hydrogel prepared at pH 4.0,freeze-dried disc-like hydrogel pieces swollen before adsorption,poly(N-isopropylacrylamide-co-maleic acid),"[""N-isopropylacrylamide"",""maleic acid""]",,"N,N-methylenebis(acrylamide)",,"free-radical polymerization in pH 4.0 buffer with fibrinogen template, followed by washing to remove template",,,,,,"[""carboxyl groups"",""N-substituted acrylamide groups""]","[""fibrinogen-imprinted recognition cavities""]",[],negative at pH 4.0 as reported for hydrogels prepared at pH 4.0,"[""pH-responsive inferred from maleic acid"",""thermoresponsive inferred from NIPA""]",,,,,,,,,,,,,,,fibrinogen,Fbg,Sigma Company; species not specified,340,5.8,positive,batch adsorption kinetics,4.0,22,5 h and 25 h,,Britton-Robinson buffer,,,approximately 0.1 g freeze-dried hydrogel,10 mL,,UV-vis absorbance at 585 nm,,q_norm_mg_g,30.0,mg/g,maximize,time-dependent fibrinogen adsorption,"[""molecular imprinting"",""surface adsorption"",""diffusion into hydrogel"",""shape affinity""]",2,0.9,Molecularly imprinted hydrogels for fibrinogen recognition
PHA-2f7682b7aa-008,10.1016/j.reactfunctpolym.2009.04.009,train,fibrinogen-imprinted poly(NIPA-co-MA) hydrogel prepared at pH 8.0,freeze-dried disc-like hydrogel pieces swollen before adsorption,poly(N-isopropylacrylamide-co-maleic acid),"[""N-isopropylacrylamide"",""maleic acid""]",,"N,N-methylenebis(acrylamide)",,"free-radical polymerization in pH 8.0 buffer with fibrinogen template, followed by washing to remove template",,,,,,"[""carboxyl groups"",""N-substituted acrylamide groups""]","[""fibrinogen-imprinted recognition cavities""]",[],,"[""pH-responsive inferred from maleic acid"",""thermoresponsive inferred from NIPA""]",,,,,,,,,,,,,,,fibrinogen,Fbg,Sigma Company; species not specified,340,5.8,negative,batch adsorption kinetics,8.0,22,5 h and 25 h,,Britton-Robinson buffer,,,approximately 0.1 g freeze-dried hydrogel,10 mL,,UV-vis absorbance at 585 nm,,q_norm_mg_g,22.5,mg/g,maximize,time-dependent fibrinogen adsorption,"[""molecular imprinting"",""surface adsorption"",""diffusion into hydrogel"",""shape affinity""]",2,0.9,Molecularly imprinted hydrogels for fibrinogen recognition
PHA-cfee625997-001,10.1016/j.reactfunctpolym.2012.08.016,train,chitosan-BTCA hydrogel prepared at BTCA feed ratio 2,powdered granular hydrogel screened through 16 mesh sieve; swollen hydrogel during adsorption,"[""chitosan""]","[""chitosan monomer unit""]",,"[""1,2,3,4-butanetetracarboxylic dianhydride""]",,"Chitosan dissolved in 1:1 10% aqueous acetic acid/NMP was crosslinked with BTCA for 24 h at room temperature, precipitated in methanol/water, neutralized to pH 7 with NaOH, purified by reprecipitation, dried, cut, and sieved.",,,,,,"[""amino groups"",""protonated amino groups"",""carboxylate groups"",""ester linkages"",""amide linkages"",""sodium carboxylates""]",[],[],polyampholyte,"[""pH-responsive"",""ionic-strength-responsive""]",,,,,,,,screened through 16 mesh (1.0 mm) sieve,,,,,,,bovine serum albumin,BSA,bovine,,4.7,approximately neutral near pH 4.5,batch adsorption isotherm,4.5,25,48 h,,10 mM citric acid-sodium citrate buffer inferred from pH 3.0-6.0 buffer system,,,20 mg,25 mL,,UV spectrophotometry at 280 nm,,q_norm_mg_g,2200.0,mg/g,maximize,maximum BSA adsorption capacity,"[""Langmuir-type adsorption"",""electrostatic interaction"",""hydrophobic interaction""]",3,0.98,"The preparation, swelling characteristics, and albumin adsorption and release behaviors of a novel chitosan-based polyampholyte hydrogel"
PHA-cfee625997-003,10.1016/j.reactfunctpolym.2012.08.016,train,chitosan-BTCA hydrogel prepared at BTCA feed ratio 2,swollen hydrogel,"[""chitosan""]","[""chitosan monomer unit""]",,"[""1,2,3,4-butanetetracarboxylic dianhydride""]",,BTCA crosslinking of chitosan in 1:1 10% aqueous acetic acid/NMP.,,,,,,"[""amino groups"",""carboxylate groups"",""sodium carboxylates"",""ester linkages"",""amide linkages""]",[],[],polyampholyte,"[""ionic-strength-responsive"",""pH-responsive""]",,,,,,,,screened through 16 mesh (1.0 mm) sieve,,,,,,,bovine serum albumin,BSA,bovine,,4.7,"almost no net charge at pH 4.5, with ionized amino side chains discussed",batch adsorption ionic-strength scan,4.5,25,48 h,,buffer solution at pH 4.5,NaCl,0.01-0.4 mol/L,20 mg,25 mL,,UV spectrophotometry at 280 nm,,retained_capacity_pct,43.0,%,maximize,BSA adsorption decreased with NaCl concentration,"[""ionic strength effect"",""electrostatic interaction"",""carboxylate neutralization"",""hydrophobic interaction""]",3,0.96,"The preparation, swelling characteristics, and albumin adsorption and release behaviors of a novel chitosan-based polyampholyte hydrogel"
PHA-a339ec7b6a-001,10.1016/j.reactfunctpolym.2013.03.009,test,directly coordinated Fab fragment imprinted monolithic cryogel,monolithic cryogel,HEMA-based cryogel crosslinked with MBAAm and functionalized with MAH,"[""2-hydroxyethyl methacrylate"",""N-methacryloyl-L-histidine""]",HEMA 600 uL; MBAAm 57.8 mg; total monomer concentration 10% w/v,"N,N'-methylene bisacrylamide",MBAAm 57.8 mg in 500 uL deionized water,free radical cryopolymerization at -12 C for 24 h using APS/TEMED,,,-12,,,"[""hydroxyl"",""ester"",""imidazole""]",MAH/L-histidine imidazole group,[],,,702.3%,,,,,,,,,,,,,,Fab fragments of immunoglobulin G,Fab,from human IgG digested with papain,50,,,continuous recirculation through cryogel monolith,7.4,25,2 h,,,,,,10 mL,0.5 mL/min,UV spectrophotometry at 254 nm,,q_norm_mg_g,48.7,mg/g,maximize,maximum Fab adsorption capacity,"[""epitope imprinting"",""direct MAH-Fab coordination"",""non-covalent interactions"",""imprinted cavities""]",3,,Immunoglobulin G recognition with Fab fragments imprinted monolithic cryogels: Evaluation of the effects of metal-ion assisted-coordination of template molecule
PHA-a339ec7b6a-002,10.1016/j.reactfunctpolym.2013.03.009,test,Cu(II)-assisted Fab fragment imprinted monolithic cryogel,monolithic cryogel,HEMA-based cryogel crosslinked with MBAAm and functionalized with MAH-Cu(II),"[""2-hydroxyethyl methacrylate"",""N-methacryloyl-L-histidine""]",HEMA 600 uL; MBAAm 57.8 mg; total monomer concentration 10% w/v,"N,N'-methylene bisacrylamide",MBAAm 57.8 mg in 500 uL deionized water,free radical cryopolymerization at -12 C for 24 h using APS/TEMED after MAH-Cu(II)-Fab complexation,,,-12,,,"[""hydroxyl"",""ester"",""imidazole"",""Cu(II)-coordination sites""]",MAH-Cu(II) coordination complex,[],,,727.6%,,,,,,,,,,,,,,Fab fragments of immunoglobulin G,Fab,from human IgG digested with papain,50,,,continuous recirculation through cryogel monolith,6.0,25,2 h,,,,,,10 mL,0.5 mL/min,UV spectrophotometry at 254 nm,,q_norm_mg_g,65.2,mg/g,maximize,maximum Fab adsorption capacity,"[""epitope imprinting"",""Cu(II)-assisted coordination"",""MAH-Cu(II)-Fab complex"",""dative bonds"",""imprinted cavities""]",3,,Immunoglobulin G recognition with Fab fragments imprinted monolithic cryogels: Evaluation of the effects of metal-ion assisted-coordination of template molecule
PHA-a339ec7b6a-003,10.1016/j.reactfunctpolym.2013.03.009,test,directly coordinated Fab fragment imprinted monolithic cryogel,monolithic cryogel,HEMA-based cryogel crosslinked with MBAAm and functionalized with MAH,"[""2-hydroxyethyl methacrylate"",""N-methacryloyl-L-histidine""]",HEMA 600 uL; MBAAm 57.8 mg; total monomer concentration 10% w/v,"N,N'-methylene bisacrylamide",MBAAm 57.8 mg in 500 uL deionized water,free radical cryopolymerization at -12 C for 24 h using APS/TEMED,,,-12,,,"[""hydroxyl"",""ester"",""imidazole""]",MAH/L-histidine imidazole group,[],,,702.3%,,,,,,,,,,,,,,human immunoglobulin G,IgG,human; purchased from Sigma,,,,continuous recirculation through cryogel monolith,7.4,25,2 h,,,,,,10 mL,0.5 mL/min,UV spectrophotometry at 280 nm,,q_norm_mg_g,32.4,mg/g,maximize,maximum IgG adsorption capacity,"[""IgG recognition by Fab-imprinted cavities"",""epitope imprinting"",""non-covalent interactions"",""protein size effect""]",3,,Immunoglobulin G recognition with Fab fragments imprinted monolithic cryogels: Evaluation of the effects of metal-ion assisted-coordination of template molecule
PHA-a339ec7b6a-004,10.1016/j.reactfunctpolym.2013.03.009,test,Cu(II)-assisted Fab fragment imprinted monolithic cryogel,monolithic cryogel,HEMA-based cryogel crosslinked with MBAAm and functionalized with MAH-Cu(II),"[""2-hydroxyethyl methacrylate"",""N-methacryloyl-L-histidine""]",HEMA 600 uL; MBAAm 57.8 mg; total monomer concentration 10% w/v,"N,N'-methylene bisacrylamide",MBAAm 57.8 mg in 500 uL deionized water,free radical cryopolymerization at -12 C for 24 h using APS/TEMED after MAH-Cu(II)-Fab complexation,,,-12,,,"[""hydroxyl"",""ester"",""imidazole"",""Cu(II)-coordination sites""]",MAH-Cu(II) coordination complex,[],,,727.6%,,,,,,,,,,,,,,human immunoglobulin G,IgG,human; purchased from Sigma,,,,continuous recirculation through cryogel monolith,6.0,25,2 h,,,,,,10 mL,0.5 mL/min,UV spectrophotometry at 280 nm,,q_norm_mg_g,49.0,mg/g,maximize,maximum IgG adsorption capacity,"[""IgG recognition by Fab-imprinted cavities"",""epitope imprinting"",""Cu(II)-assisted coordination"",""dative bonds"",""protein size effect""]",3,,Immunoglobulin G recognition with Fab fragments imprinted monolithic cryogels: Evaluation of the effects of metal-ion assisted-coordination of template molecule
PHA-a339ec7b6a-005,10.1016/j.reactfunctpolym.2013.03.009,test,directly coordinated Fab fragment imprinted monolithic cryogel,monolithic cryogel,HEMA-based cryogel crosslinked with MBAAm and functionalized with MAH,"[""2-hydroxyethyl methacrylate"",""N-methacryloyl-L-histidine""]",HEMA 600 uL; MBAAm 57.8 mg; total monomer concentration 10% w/v,"N,N'-methylene bisacrylamide",MBAAm 57.8 mg in 500 uL deionized water,free radical cryopolymerization at -12 C for 24 h using APS/TEMED,,,-12,,,"[""hydroxyl"",""ester"",""imidazole""]",MAH/L-histidine imidazole group,[],,,702.3%,,,,,,,,,,,,,,Fab fragments of immunoglobulin G,Fab,from human IgG digested with papain,50,,,continuous recirculation through cryogel monolith,7.4,25,2 h,,,,,,10 mL,0.5 mL/min,spectrophotometry,,q_norm_mg_g,19.92,mg/g,maximize,Fab adsorption in selectivity experiment,"[""epitope imprinting"",""Fab-specific cavities"",""direct coordination""]",3,,Immunoglobulin G recognition with Fab fragments imprinted monolithic cryogels: Evaluation of the effects of metal-ion assisted-coordination of template molecule
PHA-a339ec7b6a-006,10.1016/j.reactfunctpolym.2013.03.009,test,directly coordinated Fab fragment imprinted monolithic cryogel,monolithic cryogel,HEMA-based cryogel crosslinked with MBAAm and functionalized with MAH,"[""2-hydroxyethyl methacrylate"",""N-methacryloyl-L-histidine""]",HEMA 600 uL; MBAAm 57.8 mg; total monomer concentration 10% w/v,"N,N'-methylene bisacrylamide",MBAAm 57.8 mg in 500 uL deionized water,free radical cryopolymerization at -12 C for 24 h using APS/TEMED,,,-12,,,"[""hydroxyl"",""ester"",""imidazole""]",MAH/L-histidine imidazole group,[],,,702.3%,,,,,,,,,,,,,,human immunoglobulin G,IgG,human; purchased from Sigma,,,,continuous recirculation through cryogel monolith,7.4,25,2 h,,,,,,10 mL,0.5 mL/min,UV spectrophotometry at 280 nm,,q_norm_mg_g,13.36,mg/g,maximize,IgG adsorption in direct-imprinted selectivity experiment,"[""Fab-imprinted IgG recognition"",""epitope imprinting"",""direct coordination""]",3,,Immunoglobulin G recognition with Fab fragments imprinted monolithic cryogels: Evaluation of the effects of metal-ion assisted-coordination of template molecule
PHA-a339ec7b6a-007,10.1016/j.reactfunctpolym.2013.03.009,test,directly coordinated Fab fragment imprinted monolithic cryogel,monolithic cryogel,HEMA-based cryogel crosslinked with MBAAm and functionalized with MAH,"[""2-hydroxyethyl methacrylate"",""N-methacryloyl-L-histidine""]",HEMA 600 uL; MBAAm 57.8 mg; total monomer concentration 10% w/v,"N,N'-methylene bisacrylamide",MBAAm 57.8 mg in 500 uL deionized water,free radical cryopolymerization at -12 C for 24 h using APS/TEMED,,,-12,,,"[""hydroxyl"",""ester"",""imidazole""]",MAH/L-histidine imidazole group,[],,,702.3%,,,,,,,,,,,,,,Fc fragments of immunoglobulin G,Fc,from human IgG digested with papain and separated by FPLC,,,,continuous recirculation through cryogel monolith,7.4,25,2 h,,,,,,10 mL,0.5 mL/min,spectrophotometry,,q_norm_mg_g,6.71,mg/g,maximize,Fc adsorption in direct-imprinted selectivity experiment,"[""Fab-imprinted selectivity"",""reduced Fc binding"",""direct coordination""]",3,,Immunoglobulin G recognition with Fab fragments imprinted monolithic cryogels: Evaluation of the effects of metal-ion assisted-coordination of template molecule
PHA-a339ec7b6a-008,10.1016/j.reactfunctpolym.2013.03.009,test,directly coordinated Fab fragment imprinted monolithic cryogel,monolithic cryogel,HEMA-based cryogel crosslinked with MBAAm and functionalized with MAH,"[""2-hydroxyethyl methacrylate"",""N-methacryloyl-L-histidine""]",HEMA 600 uL; MBAAm 57.8 mg; total monomer concentration 10% w/v,"N,N'-methylene bisacrylamide",MBAAm 57.8 mg in 500 uL deionized water,free radical cryopolymerization at -12 C for 24 h using APS/TEMED,,,-12,,,"[""hydroxyl"",""ester"",""imidazole""]",MAH/L-histidine imidazole group,[],,,702.3%,,,,,,,,,,,,,,albumin,,,,,,continuous recirculation through cryogel monolith,7.4,25,2 h,,,,,,10 mL,0.5 mL/min,spectrophotometry,,q_norm_mg_g,4.29,mg/g,maximize,albumin adsorption in direct-imprinted selectivity experiment,"[""Fab-imprinted selectivity"",""reduced albumin binding"",""direct coordination""]",3,,Immunoglobulin G recognition with Fab fragments imprinted monolithic cryogels: Evaluation of the effects of metal-ion assisted-coordination of template molecule
PHA-a339ec7b6a-009,10.1016/j.reactfunctpolym.2013.03.009,test,Cu(II)-assisted Fab fragment imprinted monolithic cryogel,monolithic cryogel,HEMA-based cryogel crosslinked with MBAAm and functionalized with MAH-Cu(II),"[""2-hydroxyethyl methacrylate"",""N-methacryloyl-L-histidine""]",HEMA 600 uL; MBAAm 57.8 mg; total monomer concentration 10% w/v,"N,N'-methylene bisacrylamide",MBAAm 57.8 mg in 500 uL deionized water,free radical cryopolymerization at -12 C for 24 h using APS/TEMED after MAH-Cu(II)-Fab complexation,,,-12,,,"[""hydroxyl"",""ester"",""imidazole"",""Cu(II)-coordination sites""]",MAH-Cu(II) coordination complex,[],,,727.6%,,,,,,,,,,,,,,Fab fragments of immunoglobulin G,Fab,from human IgG digested with papain,50,,,continuous recirculation through cryogel monolith,6.0,25,2 h,,,,,,10 mL,0.5 mL/min,spectrophotometry,,q_norm_mg_g,22.31,mg/g,maximize,Fab adsorption in Cu(II)-assisted selectivity experiment,"[""epitope imprinting"",""Cu(II)-assisted coordination"",""Fab-specific cavities""]",3,,Immunoglobulin G recognition with Fab fragments imprinted monolithic cryogels: Evaluation of the effects of metal-ion assisted-coordination of template molecule
PHA-a339ec7b6a-010,10.1016/j.reactfunctpolym.2013.03.009,test,Cu(II)-assisted Fab fragment imprinted monolithic cryogel,monolithic cryogel,HEMA-based cryogel crosslinked with MBAAm and functionalized with MAH-Cu(II),"[""2-hydroxyethyl methacrylate"",""N-methacryloyl-L-histidine""]",HEMA 600 uL; MBAAm 57.8 mg; total monomer concentration 10% w/v,"N,N'-methylene bisacrylamide",MBAAm 57.8 mg in 500 uL deionized water,free radical cryopolymerization at -12 C for 24 h using APS/TEMED after MAH-Cu(II)-Fab complexation,,,-12,,,"[""hydroxyl"",""ester"",""imidazole"",""Cu(II)-coordination sites""]",MAH-Cu(II) coordination complex,[],,,727.6%,,,,,,,,,,,,,,human immunoglobulin G,IgG,human; purchased from Sigma,,,,continuous recirculation through cryogel monolith,6.0,25,2 h,,,,,,10 mL,0.5 mL/min,UV spectrophotometry at 280 nm,,q_norm_mg_g,16.22,mg/g,maximize,IgG adsorption in Cu(II)-assisted selectivity experiment,"[""Fab-imprinted IgG recognition"",""Cu(II)-assisted coordination"",""dative bonds""]",3,,Immunoglobulin G recognition with Fab fragments imprinted monolithic cryogels: Evaluation of the effects of metal-ion assisted-coordination of template molecule
PHA-a339ec7b6a-011,10.1016/j.reactfunctpolym.2013.03.009,test,Cu(II)-assisted Fab fragment imprinted monolithic cryogel,monolithic cryogel,HEMA-based cryogel crosslinked with MBAAm and functionalized with MAH-Cu(II),"[""2-hydroxyethyl methacrylate"",""N-methacryloyl-L-histidine""]",HEMA 600 uL; MBAAm 57.8 mg; total monomer concentration 10% w/v,"N,N'-methylene bisacrylamide",MBAAm 57.8 mg in 500 uL deionized water,free radical cryopolymerization at -12 C for 24 h using APS/TEMED after MAH-Cu(II)-Fab complexation,,,-12,,,"[""hydroxyl"",""ester"",""imidazole"",""Cu(II)-coordination sites""]",MAH-Cu(II) coordination complex,[],,,727.6%,,,,,,,,,,,,,,Fc fragments of immunoglobulin G,Fc,from human IgG digested with papain and separated by FPLC,,,,continuous recirculation through cryogel monolith,6.0,25,2 h,,,,,,10 mL,0.5 mL/min,spectrophotometry,,q_norm_mg_g,5.4,mg/g,maximize,Fc adsorption in Cu(II)-assisted selectivity experiment,"[""Fab-imprinted selectivity"",""Cu(II)-assisted coordination"",""reduced Fc binding""]",3,,Immunoglobulin G recognition with Fab fragments imprinted monolithic cryogels: Evaluation of the effects of metal-ion assisted-coordination of template molecule
PHA-a339ec7b6a-012,10.1016/j.reactfunctpolym.2013.03.009,test,Cu(II)-assisted Fab fragment imprinted monolithic cryogel,monolithic cryogel,HEMA-based cryogel crosslinked with MBAAm and functionalized with MAH-Cu(II),"[""2-hydroxyethyl methacrylate"",""N-methacryloyl-L-histidine""]",HEMA 600 uL; MBAAm 57.8 mg; total monomer concentration 10% w/v,"N,N'-methylene bisacrylamide",MBAAm 57.8 mg in 500 uL deionized water,free radical cryopolymerization at -12 C for 24 h using APS/TEMED after MAH-Cu(II)-Fab complexation,,,-12,,,"[""hydroxyl"",""ester"",""imidazole"",""Cu(II)-coordination sites""]",MAH-Cu(II) coordination complex,[],,,727.6%,,,,,,,,,,,,,,albumin,,,,,,continuous recirculation through cryogel monolith,6.0,25,2 h,,,,,,10 mL,0.5 mL/min,spectrophotometry,,q_norm_mg_g,3.21,mg/g,maximize,albumin adsorption in Cu(II)-assisted selectivity experiment,"[""Fab-imprinted selectivity"",""Cu(II)-assisted coordination"",""reduced albumin binding""]",3,,Immunoglobulin G recognition with Fab fragments imprinted monolithic cryogels: Evaluation of the effects of metal-ion assisted-coordination of template molecule
PHA-e50bc1714d-001,10.1016/j.reactfunctpolym.2013.10.012,validation,PVDF/P(AA-co-BA) blend membrane with 5 wt% microgels,microgel-filled membrane,"[""PVDF"",""poly(acrylic acid-co-butyl acrylate)""]","[""acrylic acid"",""butyl acrylate""]",,"[""N,N-methylene-bis-acrylamide""]",,phase inversion membrane preparation using PVDF/P(AA-co-BA) microgels/DMF casting solution in aqueous coagulation bath,,,,,,"[""carboxylic acid"",""carboxylate"",""ester""]",[],"[""P(AA-co-BA) microgels""]",pH-dependent anionic at high pH,"[""pH-responsive""]",,,,9,nm,,,,,,,73.6,,,bovine serum albumin,BSA,bovine,68,4.9,negative,cross-flow membrane filtration,9,,0.5 h,,,,,,,,UV-vis absorbance at 280 nm,,BSA rejection,89.8,%,context_dependent,BSA rejection,"[""small pore size"",""electrostatic repulsion"",""pH-responsive swelling""]",3,0.95,Conferring pH-sensitivity on poly (vinylidene fluoride) membrane by poly (acrylic acid-co-butyl acrylate) microgels
PHA-e50bc1714d-002,10.1016/j.reactfunctpolym.2013.10.012,validation,PVDF/P(AA-co-BA) blend membrane with 5 wt% microgels,microgel-filled membrane,"[""PVDF"",""poly(acrylic acid-co-butyl acrylate)""]","[""acrylic acid"",""butyl acrylate""]",,"[""N,N-methylene-bis-acrylamide""]",,phase inversion membrane preparation,,,,,,"[""carboxylic acid"",""carboxylate"",""ester""]",[],"[""P(AA-co-BA) microgels""]",pH-dependent anionic above PAA pKa,"[""pH-responsive""]",,,,,,,,,,,,73.6,,,bovine serum albumin,BSA,bovine,68,4.9,negative,cross-flow membrane filtration,7.4,,0.5 h,,,,,,,,UV-vis absorbance at 280 nm,,BSA rejection,89.0,%,context_dependent,BSA rejection,"[""electrostatic repulsion"",""pore size""]",3,0.95,Conferring pH-sensitivity on poly (vinylidene fluoride) membrane by poly (acrylic acid-co-butyl acrylate) microgels
PHA-e50bc1714d-003,10.1016/j.reactfunctpolym.2013.10.012,validation,PVDF/P(AA-co-BA) blend membrane with 5 wt% microgels,microgel-filled membrane,"[""PVDF"",""poly(acrylic acid-co-butyl acrylate)""]","[""acrylic acid"",""butyl acrylate""]",,"[""N,N-methylene-bis-acrylamide""]",,phase inversion membrane preparation,,,,,,"[""carboxylic acid"",""ester""]",[],"[""P(AA-co-BA) microgels""]",less charged/protonated at pH below pKa,"[""pH-responsive""]",,,,9.5,nm,,,,,,,73.6,,,bovine serum albumin,BSA,bovine,68,4.9,positive,cross-flow membrane filtration,2,,0.5 h,,,,,,,,UV-vis absorbance at 280 nm,,BSA rejection,84.8,%,context_dependent,BSA rejection,"[""microgel collapse"",""larger pore size"",""reduced electrostatic interaction""]",3,0.95,Conferring pH-sensitivity on poly (vinylidene fluoride) membrane by poly (acrylic acid-co-butyl acrylate) microgels
PHA-e50bc1714d-004,10.1016/j.reactfunctpolym.2013.10.012,validation,PVDF/P(AA-co-BA) blend membrane with 25 wt% microgels,microgel-filled membrane,"[""PVDF"",""poly(acrylic acid-co-butyl acrylate)""]","[""acrylic acid"",""butyl acrylate""]",,"[""N,N-methylene-bis-acrylamide""]",,phase inversion membrane preparation,,,,,,"[""carboxylic acid"",""carboxylate"",""ester""]",[],"[""P(AA-co-BA) microgels""]",pH-dependent anionic at high pH,"[""pH-responsive""]",,,,10.1,nm,,,,,,,63.4,,,bovine serum albumin,BSA,bovine,68,4.9,negative,cross-flow membrane filtration,9,,0.5 h,,,,,,,,UV-vis absorbance at 280 nm,,BSA rejection,82.1,%,context_dependent,BSA rejection,"[""small pore size"",""electrostatic repulsion"",""pH-responsive swelling""]",3,0.95,Conferring pH-sensitivity on poly (vinylidene fluoride) membrane by poly (acrylic acid-co-butyl acrylate) microgels
PHA-e50bc1714d-005,10.1016/j.reactfunctpolym.2013.10.012,validation,PVDF/P(AA-co-BA) blend membrane with 25 wt% microgels,microgel-filled membrane,"[""PVDF"",""poly(acrylic acid-co-butyl acrylate)""]","[""acrylic acid"",""butyl acrylate""]",,"[""N,N-methylene-bis-acrylamide""]",,phase inversion membrane preparation,,,,,,"[""carboxylic acid"",""carboxylate"",""ester""]",[],"[""P(AA-co-BA) microgels""]",pH-dependent anionic above PAA pKa,"[""pH-responsive""]",,,,,,,,,,,,63.4,,,bovine serum albumin,BSA,bovine,68,4.9,negative,cross-flow membrane filtration,7.4,,0.5 h,,,,,,,,UV-vis absorbance at 280 nm,,BSA rejection,76.7,%,context_dependent,BSA rejection,"[""electrostatic repulsion"",""pore size""]",3,0.95,Conferring pH-sensitivity on poly (vinylidene fluoride) membrane by poly (acrylic acid-co-butyl acrylate) microgels
PHA-e50bc1714d-006,10.1016/j.reactfunctpolym.2013.10.012,validation,PVDF/P(AA-co-BA) blend membrane with 25 wt% microgels,microgel-filled membrane,"[""PVDF"",""poly(acrylic acid-co-butyl acrylate)""]","[""acrylic acid"",""butyl acrylate""]",,"[""N,N-methylene-bis-acrylamide""]",,phase inversion membrane preparation,,,,,,"[""carboxylic acid"",""ester""]",[],"[""P(AA-co-BA) microgels""]",less charged/protonated at pH below pKa,"[""pH-responsive""]",,,,23.8,nm,,,,,,,63.4,,,bovine serum albumin,BSA,bovine,68,4.9,positive,cross-flow membrane filtration,2,,0.5 h,,,,,,,,UV-vis absorbance at 280 nm,,BSA rejection,25.0,%,context_dependent,BSA rejection,"[""microgel collapse"",""larger pore size"",""reduced electrostatic interaction""]",3,0.95,Conferring pH-sensitivity on poly (vinylidene fluoride) membrane by poly (acrylic acid-co-butyl acrylate) microgels
PHA-92ceac5e56-002,10.1016/j.reactfunctpolym.2014.12.001,train,non-imprinted calcium alginate/polyacrylamide hydrogel film,wet hydrogel film,"[""calcium alginate"",""polyacrylamide""]","[""sodium alginate"",""acrylamide""]",,"[""N,N'-methylenebisacrylamide"",""CaCl2""]",,Prepared similarly to CA/PAM MIP but without adding BSA template.,,,,,,"[""amide"",""carboxylate""]",[],[],,[],,,,,,,,,,,,,,,bovine serum albumin,BSA,bovine,67,4.9,,batch recognition adsorption,,,24 h,,,,,0.2,10,,UV spectrophotometer at 280 nm,,q_norm_mg_g,8.32,mg/g,maximize,BSA equilibrium adsorption capacity on CA/PAM NIP,"[""non-specific adsorption""]",3,0.95,Adsorption and recognition of protein molecular imprinted calcium alginate/polyacrylamide hydrogel film with good regeneration performance and high toughness
PHA-92ceac5e56-003,10.1016/j.reactfunctpolym.2014.12.001,train,BSA-imprinted calcium alginate/polyacrylamide hydrogel film,hydrogel film,"[""calcium alginate"",""polyacrylamide""]","[""sodium alginate"",""acrylamide""]",,"[""N,N'-methylenebisacrylamide"",""CaCl2""]",,UV irradiation radical polymerization followed by template elution with HAc/SDS and crosslinking in CaCl2.,,,,,,"[""amide"",""carboxylate""]","[""BSA-imprinted cavities""]",[],,"[""molecularly imprinted""]",,,,,,,,,,,,,,,bovine serum albumin,BSA,bovine,67,4.9,,batch adsorption isotherm,,,,,,,,,,,UV spectrophotometer at 280 nm,,q_norm_mg_g,43.59,mg/g,maximize,Langmuir maximum BSA adsorption capacity on CA/PAM MIP,"[""Langmuir adsorption"",""specific imprinted sites""]",3,0.96,Adsorption and recognition of protein molecular imprinted calcium alginate/polyacrylamide hydrogel film with good regeneration performance and high toughness
PHA-92ceac5e56-004,10.1016/j.reactfunctpolym.2014.12.001,train,non-imprinted calcium alginate/polyacrylamide hydrogel film,hydrogel film,"[""calcium alginate"",""polyacrylamide""]","[""sodium alginate"",""acrylamide""]",,"[""N,N'-methylenebisacrylamide"",""CaCl2""]",,Prepared similarly to CA/PAM MIP but without adding BSA template.,,,,,,"[""amide"",""carboxylate""]",[],[],,[],,,,,,,,,,,,,,,bovine serum albumin,BSA,bovine,67,4.9,,batch adsorption isotherm,,,,,,,,,,,UV spectrophotometer at 280 nm,,q_norm_mg_g,12.48,mg/g,maximize,Langmuir maximum BSA adsorption capacity on CA/PAM NIP,"[""Langmuir adsorption"",""non-specific adsorption""]",3,0.96,Adsorption and recognition of protein molecular imprinted calcium alginate/polyacrylamide hydrogel film with good regeneration performance and high toughness
