Repository: sunyrain/PHA

# PHA Protein-Hydrogel Adsorption Dataset

Generated: 2026-07-05T11:36:45

## Scope

This curated package organizes literature-derived protein-hydrogel adsorption, binding, immobilization, antifouling, and related biointerface records extracted from the local PHA corpus.

The primary unit is one record:

`paper + hydrogel/sample + protein/mixture + experimental condition + measured outcome`

## Contents

- `data/sources.csv`: article-level metadata, extraction status, and curation decision.
- `data/records_flat.csv`: flattened record-level table with provenance, hydrogel, protein, condition, outcome, mechanism, and quality fields.

File: data/curated/pha_scientific_dataset_20260705/data/inverse_design_seed.csv (part 45 of 62)
record_id,doi,doi_split,hydrogel_name,hydrogel_format,polymer_backbone,monomers,monomer_ratios,crosslinker,crosslinker_concentration,synthesis_method,preparation_solvent,preparation_pH,preparation_temp_C,gelation_time,post_treatment,functional_groups,ligand_or_affinity_group,filler_or_composite,charge_class,responsive_type,swelling_ratio,water_content_pct,porosity_pct,pore_size_value,pore_size_unit,mesh_size,surface_area,particle_size,thickness,roughness,zeta_potential_mV,contact_angle_deg,young_modulus,degradation_or_stability,protein_name,protein_abbreviation,protein_species_or_source,protein_mw_kDa,protein_pI,protein_charge_at_pH,experiment_mode,pH,temperature_C,contact_time,contact_time_unit,buffer,salt_type,salt_concentration,hydrogel_dosage,solution_volume,flow_rate,detection_method,replicate_count,target_name,target_value,target_unit,target_direction,outcome_label,mechanism_tags,source_quality_score,extraction_confidence,article_title
PHA-92ceac5e56-009,10.1016/j.reactfunctpolym.2014.12.001,train,BSA-imprinted calcium alginate/polyacrylamide hydrogel film,wet hydrogel film,"[""calcium alginate"",""polyacrylamide""]","[""sodium alginate"",""acrylamide""]",,"[""N,N'-methylenebisacrylamide"",""CaCl2""]",,UV irradiation radical polymerization followed by template elution with HAc/SDS and crosslinking in CaCl2.,,,,,,"[""amide"",""carboxylate""]","[""BSA-imprinted cavities""]",[],,"[""molecularly imprinted""]",,,,,,,,,,,,,,,ovalbumin,Ova,,43,4.7,,batch recognition adsorption,,,24 h,,,,,0.2,10,,UV spectrophotometer at 280 nm,,q_norm_mg_g,7.62,mg/g,maximize,Ovalbumin adsorption on BSA-imprinted CA/PAM MIP,"[""molecular imprinting"",""template selectivity""]",3,0.96,Adsorption and recognition of protein molecular imprinted calcium alginate/polyacrylamide hydrogel film with good regeneration performance and high toughness
PHA-92ceac5e56-010,10.1016/j.reactfunctpolym.2014.12.001,train,BSA-imprinted calcium alginate/polyacrylamide hydrogel film,wet hydrogel film,"[""calcium alginate"",""polyacrylamide""]","[""sodium alginate"",""acrylamide""]",,"[""N,N'-methylenebisacrylamide"",""CaCl2""]",,UV irradiation radical polymerization followed by template elution with HAc/SDS and crosslinking in CaCl2.,,,,,,"[""amide"",""carboxylate""]","[""BSA-imprinted cavities""]",[],,"[""molecularly imprinted""]",,,,,,,,,,,,,,,bovine hemoglobin,Hb,bovine,64,6.9,,batch recognition adsorption,,,24 h,,,,,0.2,10,,UV spectrophotometer at 280 nm,,q_norm_mg_g,9.24,mg/g,maximize,Hemoglobin adsorption on BSA-imprinted CA/PAM MIP,"[""molecular imprinting"",""template selectivity"",""nonspecific adsorption""]",3,0.96,Adsorption and recognition of protein molecular imprinted calcium alginate/polyacrylamide hydrogel film with good regeneration performance and high toughness
PHA-92ceac5e56-011,10.1016/j.reactfunctpolym.2014.12.001,train,BSA-imprinted calcium alginate/polyacrylamide hydrogel film,wet hydrogel film,"[""calcium alginate"",""polyacrylamide""]","[""sodium alginate"",""acrylamide""]",,"[""N,N'-methylenebisacrylamide"",""CaCl2""]",,UV irradiation radical polymerization followed by template elution with HAc/SDS and crosslinking in CaCl2.,,,,,,"[""amide"",""carboxylate""]","[""BSA-imprinted cavities""]",[],,"[""molecularly imprinted""]",,,,,,,,,,,,,,,bovine gamma-globulin,Glo,bovine,160,7.1,,batch recognition adsorption,,,24 h,,,,,0.2,10,,UV spectrophotometer at 280 nm,,q_norm_mg_g,5.95,mg/g,maximize,Gamma-globulin adsorption on BSA-imprinted CA/PAM MIP,"[""molecular imprinting"",""template selectivity"",""protein size effect""]",3,0.96,Adsorption and recognition of protein molecular imprinted calcium alginate/polyacrylamide hydrogel film with good regeneration performance and high toughness
PHA-92ceac5e56-012,10.1016/j.reactfunctpolym.2014.12.001,train,BSA-imprinted calcium alginate/polyacrylamide hydrogel film,hydrogel film,"[""calcium alginate"",""polyacrylamide""]","[""sodium alginate"",""acrylamide""]",,"[""N,N'-methylenebisacrylamide"",""CaCl2""]",,UV irradiation radical polymerization followed by template elution with HAc/SDS and crosslinking in CaCl2.,,,,,,"[""amide"",""carboxylate""]","[""BSA-imprinted cavities""]",[],,"[""molecularly imprinted"",""regenerable""]",,,,,,,,,,,,,,,bovine serum albumin,BSA,bovine,,,,repeated adsorption-regeneration,,,five adsorption-regeneration cycles,,,,,,,,,,retained_capacity_pct,77.95,%,maximize,Retained imprinting efficiency after regeneration,"[""regeneration"",""cavity stability"",""mechanical toughness""]",2,0.94,Adsorption and recognition of protein molecular imprinted calcium alginate/polyacrylamide hydrogel film with good regeneration performance and high toughness
PHA-9e6dbc8a37-001,10.1016/j.reactfunctpolym.2015.02.007,train,poly(NIPAm-co-AAc-Brij-58) hydrogel with 1 wt% AAc-Brij-58/NIPAm,disk-shaped hydrogel piece,"[""poly(N-isopropylacrylamide-co-AAc-Brij-58)""]","[""N-isopropylacrylamide"",""AAc-Brij-58""]",,"[""N,N'-methylenebisacrylamide""]",,free-radical copolymerization in aqueous solution at 25 C after esterification synthesis of AAc-Brij-58,,,,,,"[""isopropyl group"",""amide group"",""ester group"",""C16H33 group"",""oxyethyl group""]","[""AAc-Brij-58""]",[],contains negatively described oxyethyl group; overall hydrogel charge not specified,"[""temperature-responsive"",""volume phase transition""]",,,,,,,,,,,,,,,Bovine Serum Albumin,BSA,bovine,68,,negative,batch adsorption in thermostatic water bath oscillator,,37,,,,,,mass of dried ACHX hydrogel piece used for q calculation; scalar not reported,200 mL,,UV/Vis spectrophotometer at 280 nm,,q_norm_mg_g,1090.0,mg/g,maximize,highest BSA adsorption amount,"[""hydrophobic interaction"",""temperature-responsive hydrophobicity"",""liquid-crystal-like surface phase"",""competing hydrophilic oxyethyl effect""]",3,,Temperature-sensitive hydrogel modified by polymerizable liquid crystal AAc-Brij-58: Optical and protein adsorption/desorption behaviors
PHA-9e6dbc8a37-002,10.1016/j.reactfunctpolym.2015.02.007,train,poly(NIPAm-co-AAc-Brij-58) hydrogel with 10 wt% AAc-Brij-58/NIPAm,disk-shaped hydrogel piece,"[""poly(N-isopropylacrylamide-co-AAc-Brij-58)""]","[""N-isopropylacrylamide"",""AAc-Brij-58""]",,"[""N,N'-methylenebisacrylamide""]",,free-radical copolymerization in aqueous solution at 25 C after esterification synthesis of AAc-Brij-58,,,,,,"[""isopropyl group"",""amide group"",""ester group"",""C16H33 group"",""oxyethyl group""]","[""AAc-Brij-58""]",[],contains hydrophilic oxyethyl group; overall hydrogel charge not specified,"[""temperature-responsive"",""volume phase transition""]",,,,,,,,,,,,,,,Bovine Serum Albumin,BSA,bovine,68,,negative,batch adsorption in thermostatic water bath oscillator,,37,,,,,,mass of dried ACHX hydrogel piece used for q calculation; scalar not reported,200 mL,,UV/Vis spectrophotometer at 280 nm,,q_norm_mg_g,458.0,mg/g,maximize,lowest cited BSA adsorption amount,"[""hydrophilicity-dominated adsorption reduction"",""hydrophobic interaction"",""temperature-responsive hydrophobicity""]",3,,Temperature-sensitive hydrogel modified by polymerizable liquid crystal AAc-Brij-58: Optical and protein adsorption/desorption behaviors
PHA-c9f93cc1c7-001,10.1016/j.reactfunctpolym.2015.09.004,train,HSA immobilized P[HEMA] cryogel,cryogel monolith column,poly(2-hydroxyethyl methacrylate),"[""2-hydroxyethyl methacrylate""]",,"N,N'-methylene-bis(acrylamide)",,redox cryopolymerization followed by CNBr activation and HSA immobilization,,,,,,"[""hydroxyl groups"",""cyanate esters"",""imido-carbamates"",""isourea derivatives""]","[""human serum albumin""]",[],positively charged activated matrix at neutral pH,[],7.86 g H2O/g cryogel,,,,,,,,,,,,,,human serum albumin,HSA,human,,4.7,negative at neutral pH,continuous mode column immobilization,7.0,,,,phosphate buffer,,,,,,UV-visible absorbance at 280 nm,,q_norm_mg_g,12.4,mg/g,maximize,maximum immobilized HSA at 1.0 mg/mL HSA,"[""CNBr activation"",""protein amine coupling"",""electrostatic attraction""]",3,0.95,HSA immobilized novel polymeric matrix as an alternative sorbent in hemoperfusion columns for bilirubin removal
PHA-c9f93cc1c7-005,10.1016/j.reactfunctpolym.2015.09.004,train,HSA immobilized P[HEMA] cryogel,cryogel monolith column,poly(2-hydroxyethyl methacrylate),"[""2-hydroxyethyl methacrylate""]",,"N,N'-methylene-bis(acrylamide)",,redox cryopolymerization followed by CNBr activation and HSA immobilization,,,,,,"[""hydroxyl groups"",""cyanate esters"",""imido-carbamates"",""isourea derivatives""]","[""human serum albumin""]",[],,[],7.86 g H2O/g cryogel,,,,,,,,,,,,,,human serum albumin,HSA,human,,4.7,,continuous mode plasma adsorption,,,1 h,,,,,,,,Roche Cobas Integra 400 analyzer,,q_norm_mg_g,22.67,mg/g,maximize,maximum bilirubin adsorption capacity for P[HEMA]-HSA5 at room temperature series,"[""HSA-bilirubin affinity"",""affinity adsorption""]",3,0.93,HSA immobilized novel polymeric matrix as an alternative sorbent in hemoperfusion columns for bilirubin removal
PHA-c9f93cc1c7-008,10.1016/j.reactfunctpolym.2015.09.004,train,HSA immobilized P[HEMA] cryogel,cryogel monolith column,poly(2-hydroxyethyl methacrylate),"[""2-hydroxyethyl methacrylate""]",,"N,N'-methylene-bis(acrylamide)",,redox cryopolymerization followed by CNBr activation and HSA immobilization,,,,,,"[""hydroxyl groups"",""cyanate esters"",""imido-carbamates"",""isourea derivatives""]","[""human serum albumin""]",[],,[],7.86 g H2O/g cryogel,,,,,,,,,,,,,,human serum albumin,HSA,human,,4.7,,continuous mode plasma adsorption,,,,,,,,,,,Roche Cobas Integra 400 analyzer,,q_norm_mg_g,22.67,mg/g,maximize,pseudo-second-order kinetics for P[HEMA]-HSA5,"[""pseudo-second-order kinetics"",""chemical interaction"",""HSA-bilirubin interaction"",""no diffusion limitations""]",3,0.94,HSA immobilized novel polymeric matrix as an alternative sorbent in hemoperfusion columns for bilirubin removal
PHA-1bbe3af6df-003,10.1016/j.reactfunctpolym.2020.104738,train,p(SBMA) microgel deposited on PES membrane,continuous deposited layer,"[""poly(sulfobetaine methacrylate)""]","[""sulfobetaine methacrylate""]",,"[""N,N'-Methylenebis(acrylamide)""]",,"microgel suspension filtered through membrane in 0.5 M NaCl, followed by ultrapure water washing",,,,,,"[""sulfobetaine"",""sulfonate"",""carbonyl""]",[],"[""PES membrane""]",zwitterionic,ionic strength-responsive,,,,,,,,,,,,,,,Bovine Serum Albumin,BSA,bovine,,,,hydrogel microgel deposition on ultrafiltration membrane,,,,,,NaCl,0.5 M during deposition; washed to 2.5 uS/cm ionic conductivity with ultrapure water,75 ug/cm2,10 mL of 0.1 g/L microgel suspension,,"ATR-FTIR, SEM, pure water permeance",,retained_capacity_pct,75.0,%,maximize,continuous p(SBMA) layer formed on PES membrane,"[""surface coating"",""zwitterionic antifouling layer""]",3,0.93,Ionic strength-responsive poly(sulfobetaine methacrylate) microgels for fouling removal during ultrafiltration
PHA-0c739e5be9-001,10.1016/j.seppur.2011.08.011,train,l-histidine-imprinted poly(HEMA-MAH)-Cu2+ cryogel,supermacroporous cryogel column,poly(hydroxyethyl methacrylate-co-N-methacryloyl-l-histidine methyl ester),"[""HEMA"",""MAH""]",,"N,N'-methylene-bis(acrylamide)",,free radical cryopolymerization at -12 C,,,,,,"[""hydroxyethyl methacrylate groups"",""imidazole-containing MAH groups"",""Cu2+ chelate sites""]",MAH-Cu2+,[],,elastic supermacroporous cryogel,8.15 g H2O/g cryogel,,,,,,,,,,,,,,lysozyme,,chicken egg white,14.6,11.0,"positive, inferred from pH 8.0 below reported pI 11.0",adsorption isotherm in cryogel column,8.0,,,,20 mM phosphate buffer,NaCl,0.1 M in equilibration buffer,300.2 mg cryogel column mass,,,UV absorbance at 280 nm,,q_norm_mg_g,54.2,mg/g,maximize,maximum lysozyme adsorption capacity,"[""molecular imprinting"",""Cu2+ chelation"",""surface histidine recognition""]",3,,l-Histidine imprinted supermacroporous cryogels for protein recognition
PHA-0c739e5be9-002,10.1016/j.seppur.2011.08.011,train,non-imprinted poly(HEMA-MAH) cryogel,supermacroporous cryogel column,poly(hydroxyethyl methacrylate-co-N-methacryloyl-l-histidine methyl ester),"[""HEMA"",""MAH""]",,"N,N'-methylene-bis(acrylamide)",,free radical cryopolymerization at -12 C without l-histidine,,,,,,"[""hydroxyethyl methacrylate groups"",""imidazole-containing MAH groups""]",MAH-Cu2+,[],,supermacroporous cryogel,6.44 g H2O/g cryogel,,,,,,,,,,,,,,lysozyme,,chicken egg white,14.6,11.0,"positive, inferred from pH 8.0 below reported pI 11.0",control adsorption isotherm,8.0,,,,20 mM phosphate buffer,NaCl,0.1 M in equilibration buffer,,,,UV absorbance at 280 nm,,q_norm_mg_g,5.6,mg/g,maximize,NIP lysozyme adsorption capacity,"[""non-imprinted control"",""non-specific adsorption""]",3,,l-Histidine imprinted supermacroporous cryogels for protein recognition
PHA-0c739e5be9-003,10.1016/j.seppur.2011.08.011,train,l-histidine-imprinted poly(HEMA-MAH)-Cu2+ cryogel,supermacroporous cryogel column,poly(HEMA-MAH),"[""HEMA"",""MAH""]",,"N,N'-methylene-bis(acrylamide)",,free radical cryopolymerization,,,,,,"[""MAH-Cu2+ chelate sites""]",MAH-Cu2+,[],,supermacroporous cryogel,8.15 g H2O/g cryogel,,,,,,,,,,,,,,lysozyme,,chicken egg white,14.6,11.0,"positive, inferred from pH 8.0 below reported pI 11.0",dynamic column adsorption,8.0,,,,20 mM phosphate buffer,NaCl,0.1 M in equilibration buffer,300.2 mg cryogel column mass,,0.25 ml/min,UV absorbance at 280 nm,,q_norm_mg_g,53.9,mg/g,maximize,lysozyme adsorption at low flow rate,"[""residence time"",""affinity binding""]",3,,l-Histidine imprinted supermacroporous cryogels for protein recognition
PHA-0c739e5be9-004,10.1016/j.seppur.2011.08.011,train,l-histidine-imprinted poly(HEMA-MAH)-Cu2+ cryogel,supermacroporous cryogel column,poly(HEMA-MAH),"[""HEMA"",""MAH""]",,"N,N'-methylene-bis(acrylamide)",,free radical cryopolymerization,,,,,,"[""MAH-Cu2+ chelate sites""]",MAH-Cu2+,[],,supermacroporous cryogel,8.15 g H2O/g cryogel,,,,,,,,,,,,,,lysozyme,,chicken egg white,14.6,11.0,"positive, inferred from pH 8.0 below reported pI 11.0",dynamic column adsorption,8.0,,,,20 mM phosphate buffer,NaCl,0.1 M in equilibration buffer,300.2 mg cryogel column mass,,3.0 ml/min,UV absorbance at 280 nm,,q_norm_mg_g,15.3,mg/g,maximize,lysozyme adsorption at high flow rate,"[""residence time"",""affinity binding""]",3,,l-Histidine imprinted supermacroporous cryogels for protein recognition
PHA-0c739e5be9-005,10.1016/j.seppur.2011.08.011,train,l-histidine-imprinted poly(HEMA-MAH)-Cu2+ cryogel,supermacroporous cryogel column,poly(HEMA-MAH),"[""HEMA"",""MAH""]",,"N,N'-methylene-bis(acrylamide)",,free radical cryopolymerization,,,,,,"[""MAH-Cu2+ chelate sites""]",MAH-Cu2+,[],,supermacroporous cryogel,8.15 g H2O/g cryogel,,,,,,,,,,,,,,lysozyme,,chicken egg white,14.6,11.0,"positive, inferred from pH 8.0 below reported pI 11.0",pH-dependent adsorption,8.0,,,,20 mM phosphate buffer,,,,,,UV absorbance at 280 nm,,q_norm_mg_g,20.9,mg/g,maximize,maximum adsorption in pH scan,"[""pH-dependent affinity"",""conformational memory"",""Cu2+ chelation""]",3,,l-Histidine imprinted supermacroporous cryogels for protein recognition
PHA-0c739e5be9-007,10.1016/j.seppur.2011.08.011,train,l-histidine-imprinted poly(HEMA-MAH)-Cu2+ cryogel,supermacroporous cryogel column,poly(HEMA-MAH),"[""HEMA"",""MAH""]",,"N,N'-methylene-bis(acrylamide)",,free radical cryopolymerization,,,,,,"[""MAH-Cu2+ chelate sites""]",MAH-Cu2+,[],,supermacroporous cryogel,8.15 g H2O/g cryogel,,,,,,,,,,,,,,lysozyme,,chicken egg white,14.6,11.0,"positive, inferred from pH 8.0 below reported pI 11.0",circulating competitive adsorption,8.0,,2 h,,20 mM phosphate buffer,,,300.2 mg MIP cryogel,,,UV spectrophotometry at 280 nm,,q_norm_mg_g,8.1,mg/g,maximize,MIP lysozyme adsorption in selectivity panel,"[""molecular recognition"",""shape-selective cavity"",""surface histidine recognition""]",3,,l-Histidine imprinted supermacroporous cryogels for protein recognition
PHA-0c739e5be9-008,10.1016/j.seppur.2011.08.011,train,l-histidine-imprinted poly(HEMA-MAH)-Cu2+ cryogel,supermacroporous cryogel column,poly(HEMA-MAH),"[""HEMA"",""MAH""]",,"N,N'-methylene-bis(acrylamide)",,free radical cryopolymerization,,,,,,"[""MAH-Cu2+ chelate sites""]",MAH-Cu2+,[],,supermacroporous cryogel,8.15 g H2O/g cryogel,,,,,,,,,,,,,,cytochrome c,,horse heart,12.3,10.0,"positive, inferred from pH 8.0 below reported pI 10.0",circulating competitive adsorption,8.0,,2 h,,20 mM phosphate buffer,,,300.2 mg MIP cryogel,,,UV spectrophotometry at 280 nm,,q_norm_mg_g,2.4,mg/g,maximize,MIP cytochrome c adsorption in selectivity panel,"[""molecular recognition"",""surface histidine recognition"",""selectivity""]",3,,l-Histidine imprinted supermacroporous cryogels for protein recognition
PHA-0c739e5be9-009,10.1016/j.seppur.2011.08.011,train,l-histidine-imprinted poly(HEMA-MAH)-Cu2+ cryogel,supermacroporous cryogel column,poly(HEMA-MAH),"[""HEMA"",""MAH""]",,"N,N'-methylene-bis(acrylamide)",,free radical cryopolymerization,,,,,,"[""MAH-Cu2+ chelate sites""]",MAH-Cu2+,[],,supermacroporous cryogel,8.15 g H2O/g cryogel,,,,,,,,,,,,,,ribonuclease A,RNase A,,13.7,9.6,"positive, inferred from pH 8.0 below reported pI 9.6",circulating competitive adsorption,8.0,,2 h,,20 mM phosphate buffer,,,300.2 mg MIP cryogel,,,UV spectrophotometry at 280 nm,,q_norm_mg_g,1.1,mg/g,maximize,MIP ribonuclease A adsorption in selectivity panel,"[""molecular recognition"",""surface histidine recognition"",""selectivity""]",3,,l-Histidine imprinted supermacroporous cryogels for protein recognition
PHA-0c739e5be9-012,10.1016/j.seppur.2011.08.011,train,l-histidine-imprinted poly(HEMA-MAH)-Cu2+ cryogel,supermacroporous cryogel column,poly(HEMA-MAH),"[""HEMA"",""MAH""]",,"N,N'-methylene-bis(acrylamide)",,free radical cryopolymerization,,,,,,"[""MAH-Cu2+ chelate sites""]",MAH-Cu2+,[],,supermacroporous cryogel,8.15 g H2O/g cryogel,,,,,,,,,,,,,,lysozyme,,chicken egg white,14.6,11.0,"positive, inferred from pH 8.0 below reported pI 11.0",repeated adsorption-elution,8.0,,10 adsorption-elution cycles,,0.1 M phosphate buffer for reuse equilibration,NaCl,1.0 M in desorption buffer,,50 ml elution agent in typical desorption,1.0 ml/min in typical desorption,UV spectrophotometry at 280 nm,,retained_capacity_pct,95.0,%,maximize,retained adsorption capacity after reuse,"[""reusability"",""reversible binding"",""salt elution""]",3,,l-Histidine imprinted supermacroporous cryogels for protein recognition
PHA-3eec17f3ae-001,10.1016/j.seppur.2013.08.026,train,poly(HEMA-VIM) cryogel,supermacroporous monolithic cryogel column,"[""poly(2-hydroxyethyl methacrylate-co-N-vinylimidazole)""]","[""2-hydroxyethyl methacrylate"",""N-vinylimidazole""]",,"[""N,N'-methylene-bis(acrylamide)""]",,cryo-copolymerization/free radical polymerization initiated by APS and TEMED at -12 C for 24 h,,,,,,"[""imidazole"",""hydroxyl"",""ester"",""amide""]","[""N-vinylimidazole"",""imidazole""]",[],,[],771%,,,,,,,,,,,,,,immunoglobulin G,IgG,bovine,,,,continuous column adsorption,7.4,room temperature,,,phosphate buffer,,,,,,UV absorbance at 280 nm,,q_norm_mg_g,4.36,mg/g,maximize,maximum adsorption at pH 7.4,"[""pseudo-affinity"",""imidazole-IgG interaction"",""pH-dependent adsorption""]",2,0.95,Immunoglobulin G purification from bovine serum with pseudo-specific supermacroporous cryogels
PHA-3eec17f3ae-002,10.1016/j.seppur.2013.08.026,train,plain poly(HEMA) cryogel,supermacroporous monolithic cryogel column,"[""poly(2-hydroxyethyl methacrylate)""]","[""2-hydroxyethyl methacrylate""]",,"[""N,N'-methylene-bis(acrylamide)""]",,same cryogel recipe as poly(HEMA-VIM) except without VIM comonomer,,,,,,"[""hydroxyl"",""ester"",""amide""]",[],[],,[],840%,,,,,,,,,,,,,,immunoglobulin G,IgG,bovine,,,,continuous column adsorption,7.4,room temperature,,,phosphate buffer,,,,,,UV absorbance at 280 nm,,q_norm_mg_g,0.37,mg/g,maximize,low non-specific adsorption on plain cryogel,"[""non-specific adsorption"",""diffusion into pores""]",2,0.9,Immunoglobulin G purification from bovine serum with pseudo-specific supermacroporous cryogels
PHA-3eec17f3ae-005,10.1016/j.seppur.2013.08.026,train,poly(HEMA-VIM) cryogel,supermacroporous monolithic cryogel column,"[""poly(2-hydroxyethyl methacrylate-co-N-vinylimidazole)""]","[""2-hydroxyethyl methacrylate"",""N-vinylimidazole""]",,"[""N,N'-methylene-bis(acrylamide)""]",,cryo-copolymerization/free radical polymerization initiated by APS and TEMED,,,,,,"[""imidazole"",""hydroxyl"",""ester"",""amide""]","[""N-vinylimidazole"",""imidazole""]",[],,[],771%,,,,,,,,,,,,,,immunoglobulin G,IgG,bovine,,,,continuous column adsorption,7.4,room temperature,,,,NaCl,0.0 M added NaCl,,,0.5 mL/min,UV absorbance at 280 nm,,q_norm_mg_g,8.58,mg/g,maximize,IgG adsorption at low flow rate,"[""residence time"",""mass transfer"",""convective transport""]",2,0.9,Immunoglobulin G purification from bovine serum with pseudo-specific supermacroporous cryogels
PHA-3eec17f3ae-006,10.1016/j.seppur.2013.08.026,train,poly(HEMA-VIM) cryogel,supermacroporous monolithic cryogel column,"[""poly(2-hydroxyethyl methacrylate-co-N-vinylimidazole)""]","[""2-hydroxyethyl methacrylate"",""N-vinylimidazole""]",,"[""N,N'-methylene-bis(acrylamide)""]",,cryo-copolymerization/free radical polymerization initiated by APS and TEMED,,,,,,"[""imidazole"",""hydroxyl"",""ester"",""amide""]","[""N-vinylimidazole"",""imidazole""]",[],,[],771%,,,,,,,,,,,,,,immunoglobulin G,IgG,bovine,,,,continuous column adsorption,7.4,room temperature,,,,NaCl,0.0 M added NaCl,,,2.0 mL/min,UV absorbance at 280 nm,,q_norm_mg_g,5.49,mg/g,maximize,IgG adsorption at high flow rate,"[""residence time"",""mass transfer"",""convective transport""]",2,0.9,Immunoglobulin G purification from bovine serum with pseudo-specific supermacroporous cryogels
PHA-3eec17f3ae-007,10.1016/j.seppur.2013.08.026,train,poly(HEMA-VIM) cryogel,supermacroporous monolithic cryogel column,"[""poly(2-hydroxyethyl methacrylate-co-N-vinylimidazole)""]","[""2-hydroxyethyl methacrylate"",""N-vinylimidazole""]",,"[""N,N'-methylene-bis(acrylamide)""]",,cryo-copolymerization/free radical polymerization initiated by APS and TEMED,,,,,,"[""imidazole"",""hydroxyl"",""ester"",""amide""]","[""N-vinylimidazole"",""imidazole""]",[],,[],771%,,,,,,,,,,,,,,immunoglobulin G,IgG,bovine,,,,continuous column adsorption,7.4,room temperature,,,,NaCl,0.0 M added NaCl,,,1.0 mL/min,UV absorbance at 280 nm,,q_norm_mg_g,22.4,mg/g,maximize,Langmuir-modeled IgG adsorption capacity,"[""monolayer adsorption"",""homogeneous surface"",""homogeneous VIM distribution"",""spontaneous physisorption""]",3,0.95,Immunoglobulin G purification from bovine serum with pseudo-specific supermacroporous cryogels
PHA-3eec17f3ae-008,10.1016/j.seppur.2013.08.026,train,poly(HEMA-VIM) cryogel,supermacroporous monolithic cryogel column,"[""poly(2-hydroxyethyl methacrylate-co-N-vinylimidazole)""]","[""2-hydroxyethyl methacrylate"",""N-vinylimidazole""]",,"[""N,N'-methylene-bis(acrylamide)""]",,cryo-copolymerization/free radical polymerization initiated by APS and TEMED,,,,,,"[""imidazole"",""hydroxyl"",""ester"",""amide""]","[""N-vinylimidazole"",""imidazole""]",[],,[],771%,,,,,,,,,,,,,,immunoglobulin G,IgG,bovine,,,,continuous recirculating adsorption for kinetics,7.4,room temperature,0-120 min sampled,,,NaCl,0.0 M added NaCl,,,1.0 mL/min,UV absorbance at 280 nm,,q_norm_mg_g,8.65,mg/g,maximize,second-order kinetic fit for IgG adsorption,"[""ligand interaction rate limiting"",""rapid adsorption"",""no diffusion limitation"",""convective mass transport""]",3,0.95,Immunoglobulin G purification from bovine serum with pseudo-specific supermacroporous cryogels
PHA-cdd74ba943-001,10.1016/j.seppur.2017.03.055,validation,l-phe molecularly imprinted hydrogel prepared without VSPIM,porous hydrogel,"[""poly(N-isopropylacrylamide)""]","[""N-isopropylacrylamide""]",,"[""N,N-methylenebisacrylamide""]",,free-radical polymerization in water using APS/TEMED at 30 °C followed by template removal,,,,,,"[""amide""]",[],[],,"[""thermoresponsive""]",,,,,,,,,,,,,,,bovine serum albumin,BSA,bovine,66.4,4.8,negative,batch adsorption,7.0,30,140 min,,"phosphate buffer, 0.01 M",,,0.5 g dry hydrogel,20 mL,,UV spectrophotometry at 279 nm,,q_norm_mg_g,25.8,mg/g,maximize,BSA adsorption on MIH without VSPIM,"[""protein fouling"",""lack of zwitterionic anti-fouling monomer""]",3,0.95,Synthesis of l-phenylalanine imprinted hydrogels with anti-biofouling capability by using a novel zwitterionic functional monomer
PHA-cdd74ba943-002,10.1016/j.seppur.2017.03.055,validation,non-imprinted hydrogel prepared without VSPIM,porous hydrogel,"[""poly(N-isopropylacrylamide)""]","[""N-isopropylacrylamide""]",,"[""N,N-methylenebisacrylamide""]",,free-radical polymerization in water using APS/TEMED at 30 °C,,,,,,"[""amide""]",[],[],,"[""thermoresponsive""]",,,,,,,,,,,,,,,bovine serum albumin,BSA,bovine,66.4,4.8,negative,batch adsorption,7.0,30,140 min,,"phosphate buffer, 0.01 M",,,0.5 g dry hydrogel,20 mL,,UV spectrophotometry at 279 nm,,q_norm_mg_g,30.6,mg/g,maximize,BSA adsorption on NIH without VSPIM,"[""protein fouling"",""lack of zwitterionic anti-fouling monomer""]",3,0.95,Synthesis of l-phenylalanine imprinted hydrogels with anti-biofouling capability by using a novel zwitterionic functional monomer
PHA-cdd74ba943-003,10.1016/j.seppur.2017.03.055,validation,VSPIM-containing l-phe molecularly imprinted hydrogel,porous hydrogel,"[""poly(N-isopropylacrylamide-co-VSPIM)""]","[""N-isopropylacrylamide"",""1-vinyl-3-sulfopropylimidazolium""]",,"[""N,N-methylenebisacrylamide""]",,free-radical polymerization in water using APS/TEMED at 30 °C followed by template removal,,,,,,"[""zwitterionic sulfobetaine-like group"",""imidazolium"",""sulfonate"",""amide""]","[""VSPIM""]",[],zwitterionic,"[""thermoresponsive"",""zwitterionic anti-fouling""]",,,,,,,,,,,,,,,bovine serum albumin,BSA,bovine,66.4,4.8,negative,batch adsorption,7.0,30,140 min,,"phosphate buffer, 0.01 M",,,0.5 g dry hydrogel,20 mL,,UV spectrophotometry at 279 nm,,q_norm_mg_g,1.5,mg/g,maximize,Minimum BSA adsorption on MIH at VSPIM:l-phe 3:1,"[""zwitterionic hydration layer"",""anti-biofouling"",""reduced non-specific protein adsorption""]",3,0.9,Synthesis of l-phenylalanine imprinted hydrogels with anti-biofouling capability by using a novel zwitterionic functional monomer
PHA-cdd74ba943-004,10.1016/j.seppur.2017.03.055,validation,VSPIM-containing non-imprinted hydrogel,porous hydrogel,"[""poly(N-isopropylacrylamide-co-VSPIM)""]","[""N-isopropylacrylamide"",""1-vinyl-3-sulfopropylimidazolium""]",,"[""N,N-methylenebisacrylamide""]",,free-radical polymerization in water using APS/TEMED at 30 °C,,,,,,"[""zwitterionic sulfobetaine-like group"",""imidazolium"",""sulfonate"",""amide""]","[""VSPIM""]",[],zwitterionic,"[""thermoresponsive"",""zwitterionic anti-fouling""]",,,,,,,,,,,,,,,bovine serum albumin,BSA,bovine,66.4,4.8,negative,batch adsorption,7.0,30,140 min,,"phosphate buffer, 0.01 M",,,0.5 g dry hydrogel,20 mL,,UV spectrophotometry at 279 nm,,q_norm_mg_g,2.2,mg/g,maximize,Minimum BSA adsorption on NIH at VSPIM:l-phe 3:1,"[""zwitterionic hydration layer"",""anti-biofouling"",""reduced non-specific protein adsorption""]",3,0.9,Synthesis of l-phenylalanine imprinted hydrogels with anti-biofouling capability by using a novel zwitterionic functional monomer
PHA-cdd74ba943-005,10.1016/j.seppur.2017.03.055,validation,acrylic acid-based l-phe molecularly imprinted hydrogel,porous hydrogel,"[""poly(N-isopropylacrylamide-co-acrylic acid)""]","[""N-isopropylacrylamide"",""acrylic acid""]",,"[""N,N-methylenebisacrylamide""]",,free-radical polymerization in water using APS/TEMED at 30 °C followed by template removal,,,,,,"[""amide"",""carboxylic acid""]","[""acrylic acid""]",[],anionic or weak acid,"[""thermoresponsive""]",,,,,,,,,,,,,,,bovine serum albumin,BSA,bovine,66.4,4.8,negative,batch competitive adsorption/recovery,7.0,30,140 min,,"phosphate buffer, 0.01 M",,,0.5 g dry hydrogel,20 mL,,UV spectroscopy and HPLC after elution,,q_norm_mg_g,28.4,mg/g,maximize,BSA adsorption by MIH-AA from l-phe/BSA mixture,"[""protein fouling"",""non-zwitterionic comparator""]",3,0.95,Synthesis of l-phenylalanine imprinted hydrogels with anti-biofouling capability by using a novel zwitterionic functional monomer
PHA-cdd74ba943-006,10.1016/j.seppur.2017.03.055,validation,VSPIM-based l-phe molecularly imprinted hydrogel,porous hydrogel,"[""poly(N-isopropylacrylamide-co-VSPIM)""]","[""N-isopropylacrylamide"",""1-vinyl-3-sulfopropylimidazolium""]",,"[""N,N-methylenebisacrylamide""]",,free-radical polymerization in water using APS/TEMED at 30 °C followed by template removal,,,,,,"[""zwitterionic sulfobetaine-like group"",""imidazolium"",""sulfonate"",""amide""]","[""VSPIM""]",[],zwitterionic,"[""thermoresponsive"",""zwitterionic anti-fouling""]",,,,,,,,,,,,,,,bovine serum albumin,BSA,bovine,66.4,4.8,negative,batch competitive adsorption/recovery,7.0,30,140 min,,"phosphate buffer, 0.01 M",,,0.5 g dry hydrogel,20 mL,,UV spectroscopy and HPLC after elution,,q_norm_mg_g,3.8,mg/g,maximize,BSA adsorption by MIH-VSPIM from l-phe/BSA mixture,"[""zwitterionic hydration layer"",""anti-biofouling"",""molecular imprinting"",""specific l-phe recognition""]",3,0.95,Synthesis of l-phenylalanine imprinted hydrogels with anti-biofouling capability by using a novel zwitterionic functional monomer
PHA-1df93a4373-001,10.1016/j.seppur.2017.07.001,train,Bare Sucrose microgel,microgel,sucrose,"[""sucrose""]",,divinyl sulfone,,water-in-oil microemulsion polymerization/crosslinking with DVS,,,,,,"[""hydroxyl"",""sulfone/ether crosslinking groups""]",[],[],negative,[],,,,,,,,SEM: approximately 500 nm to 20 um; swollen in DI water: 2-30 um,,,-30.2,,,,lysozyme,,chicken egg white,,,positive,batch adsorption,7.4,37.5,2 h,,PBS,,,0.03 g,30 mL,,UV-Vis spectrophotometer at 278 nm,,q_norm_mg_g,8.78,mg/g,maximize,lysozyme adsorption capacity,"[""surface charge"",""surface functionality""]",3,0.97,Sucrose based ionic liquid colloidal microgels in separation of biomacromolecules
PHA-1df93a4373-002,10.1016/j.seppur.2017.07.001,train,M-Sucrose-PEI microgel,microgel,sucrose modified with polyethyleneimine,"[""sucrose""]",,divinyl sulfone,,Sucrose microgel activation with NaOH and ECH followed by PEI modification,,,,,,"[""amine"",""hydroxyl""]","[""polyethyleneimine""]",[],positive,[],,,,,,,,slightly bigger than swollen Sucrose microgels due to PEI coating,,,30.1,,,,lysozyme,,chicken egg white,,,positive,batch adsorption,7.4,37.5,2 h,,PBS,,,0.03 g,30 mL,,UV-Vis spectrophotometer at 278 nm,,q_norm_mg_g,5.77,mg/g,maximize,lysozyme adsorption capacity,"[""cationic PEI"",""electrostatic interaction""]",3,0.97,Sucrose based ionic liquid colloidal microgels in separation of biomacromolecules
PHA-1df93a4373-003,10.1016/j.seppur.2017.07.001,train,SDC-Sucrose ILC microgel,ionic liquid colloidal microgel,sucrose modified with protonated polyethyleneimine,"[""sucrose""]",,divinyl sulfone,,PEI-modified sucrose microgel protonation with HCl followed by anion exchange using sodium dicyanamide,,,,,,"[""protonated amine"",""dicyanamide""]","[""[NH3]+ [N(CN)2]- ionic liquid group""]",[],positive,[],,,,,,,,ILC microgels: about 0.5-20 um swollen size range,,,36.1,,,,lysozyme,,chicken egg white,,,positive,batch adsorption,7.4,37.5,2 h,,PBS,,,0.03 g,30 mL,,UV-Vis spectrophotometer at 278 nm,,q_norm_mg_g,22.29,mg/g,maximize,lysozyme adsorption capacity,"[""ionic liquid group"",""hydrophobic interaction"",""reverse Hofmeister effect"",""ion-ion interaction"",""ion-dipole interaction"",""hydrogen bonding""]",3,0.98,Sucrose based ionic liquid colloidal microgels in separation of biomacromolecules
PHA-1df93a4373-004,10.1016/j.seppur.2017.07.001,train,AHFP-Sucrose ILC microgel,ionic liquid colloidal microgel,sucrose modified with protonated polyethyleneimine,"[""sucrose""]",,divinyl sulfone,,PEI-modified sucrose microgel protonation with HCl followed by anion exchange using ammonium hexafluorophosphate,,,,,,"[""protonated amine"",""hexafluorophosphate""]","[""[NH3]+ [PF6]- ionic liquid group""]",[],positive,[],,,,,,,,ILC microgels: about 0.5-20 um swollen size range,,,34.5,,,,lysozyme,,chicken egg white,,,positive,batch adsorption,7.4,37.5,2 h,,PBS,,,0.03 g,30 mL,,UV-Vis spectrophotometer at 278 nm,,q_norm_mg_g,3.62,mg/g,maximize,lysozyme adsorption capacity,"[""ionic liquid group"",""anion effect"",""hydrophobic interaction""]",3,0.98,Sucrose based ionic liquid colloidal microgels in separation of biomacromolecules
PHA-1df93a4373-005,10.1016/j.seppur.2017.07.001,train,STFB-Sucrose ILC microgel,ionic liquid colloidal microgel,sucrose modified with protonated polyethyleneimine,"[""sucrose""]",,divinyl sulfone,,PEI-modified sucrose microgel protonation with HCl followed by anion exchange using sodium tetrafluoroborate,,,,,,"[""protonated amine"",""tetrafluoroborate""]","[""[NH3]+ [BF4]- ionic liquid group""]",[],positive,[],,,,,,,,ILC microgels: about 0.5-20 um swollen size range,,,32.4,,,,lysozyme,,chicken egg white,,,positive,batch adsorption,7.4,37.5,2 h,,PBS,,,0.03 g,30 mL,,UV-Vis spectrophotometer at 278 nm,,q_norm_mg_g,5.99,mg/g,maximize,lysozyme adsorption capacity,"[""ionic liquid group"",""anion effect"",""hydrophobic interaction""]",3,0.98,Sucrose based ionic liquid colloidal microgels in separation of biomacromolecules
PHA-1df93a4373-006,10.1016/j.seppur.2017.07.001,train,Bare Sucrose microgel,microgel,sucrose,"[""sucrose""]",,divinyl sulfone,,water-in-oil microemulsion polymerization/crosslinking with DVS,,,,,,"[""hydroxyl"",""sulfone/ether crosslinking groups""]",[],[],negative,[],,,,,,,,SEM: approximately 500 nm to 20 um; swollen in DI water: 2-30 um,,,-30.2,,,,bovine serum albumin,BSA,bovine; Sigma >96%,,,,batch adsorption,7.4,37.5,2 h,,PBS,,,0.03 g,30 mL,,UV-Vis spectrophotometer at 280 nm,,q_norm_mg_g,12.65,mg/g,maximize,BSA adsorption capacity,"[""surface charge"",""surface functionality""]",3,0.97,Sucrose based ionic liquid colloidal microgels in separation of biomacromolecules
PHA-1df93a4373-007,10.1016/j.seppur.2017.07.001,train,M-Sucrose-PEI microgel,microgel,sucrose modified with polyethyleneimine,"[""sucrose""]",,divinyl sulfone,,Sucrose microgel activation with NaOH and ECH followed by PEI modification,,,,,,"[""amine"",""hydroxyl""]","[""polyethyleneimine""]",[],positive,[],,,,,,,,slightly bigger than swollen Sucrose microgels due to PEI coating,,,30.1,,,,bovine serum albumin,BSA,bovine; Sigma >96%,,,,batch adsorption,7.4,37.5,2 h,,PBS,,,0.03 g,30 mL,,UV-Vis spectrophotometer at 280 nm,,q_norm_mg_g,54.85,mg/g,maximize,BSA adsorption capacity,"[""cationic PEI"",""electrostatic interaction""]",3,0.96,Sucrose based ionic liquid colloidal microgels in separation of biomacromolecules
PHA-1df93a4373-008,10.1016/j.seppur.2017.07.001,train,SDC-Sucrose ILC microgel,ionic liquid colloidal microgel,sucrose modified with protonated polyethyleneimine,"[""sucrose""]",,divinyl sulfone,,PEI-modified sucrose microgel protonation with HCl followed by anion exchange using sodium dicyanamide,,,,,,"[""protonated amine"",""dicyanamide""]","[""[NH3]+ [N(CN)2]- ionic liquid group""]",[],positive,[],,,,,,,,ILC microgels: about 0.5-20 um swollen size range,,,36.1,,,,bovine serum albumin,BSA,bovine; Sigma >96%,,,,batch adsorption,7.4,37.5,2 h,,PBS,,,0.03 g,30 mL,,UV-Vis spectrophotometer at 280 nm,,q_norm_mg_g,22.12,mg/g,maximize,BSA adsorption capacity,"[""ionic liquid group"",""hydrophobic interaction"",""reverse Hofmeister effect""]",3,0.98,Sucrose based ionic liquid colloidal microgels in separation of biomacromolecules
PHA-1df93a4373-009,10.1016/j.seppur.2017.07.001,train,AHFP-Sucrose ILC microgel,ionic liquid colloidal microgel,sucrose modified with protonated polyethyleneimine,"[""sucrose""]",,divinyl sulfone,,PEI-modified sucrose microgel protonation with HCl followed by anion exchange using ammonium hexafluorophosphate,,,,,,"[""protonated amine"",""hexafluorophosphate""]","[""[NH3]+ [PF6]- ionic liquid group""]",[],positive,[],,,,,,,,ILC microgels: about 0.5-20 um swollen size range,,,34.5,,,,bovine serum albumin,BSA,bovine; Sigma >96%,,,,batch adsorption,7.4,37.5,2 h,,PBS,,,0.03 g,30 mL,,UV-Vis spectrophotometer at 280 nm,,q_norm_mg_g,3.18,mg/g,maximize,BSA adsorption capacity,"[""ionic liquid group"",""anion effect"",""reverse Hofmeister effect""]",3,0.98,Sucrose based ionic liquid colloidal microgels in separation of biomacromolecules
PHA-1df93a4373-010,10.1016/j.seppur.2017.07.001,train,STFB-Sucrose ILC microgel,ionic liquid colloidal microgel,sucrose modified with protonated polyethyleneimine,"[""sucrose""]",,divinyl sulfone,,PEI-modified sucrose microgel protonation with HCl followed by anion exchange using sodium tetrafluoroborate,,,,,,"[""protonated amine"",""tetrafluoroborate""]","[""[NH3]+ [BF4]- ionic liquid group""]",[],positive,[],,,,,,,,ILC microgels: about 0.5-20 um swollen size range,,,32.4,,,,bovine serum albumin,BSA,bovine; Sigma >96%,,,,batch adsorption,7.4,37.5,2 h,,PBS,,,0.03 g,30 mL,,UV-Vis spectrophotometer at 280 nm,,q_norm_mg_g,1.45,mg/g,maximize,BSA adsorption capacity,"[""ionic liquid group"",""anion effect"",""reverse Hofmeister effect""]",3,0.98,Sucrose based ionic liquid colloidal microgels in separation of biomacromolecules
PHA-c1086d78b3-002,10.1016/j.seppur.2022.121224,train,CS-PNIPAm hydrogel composite membrane,PVDF-supported hydrogel composite membrane,"[""PNIPAm"",""chitosan""]","[""N-isopropylacrylamide"",""chitosan""]",,"[""polyethylene glycol diacrylate""]",,UV crosslinking under 8 W UV lamp followed by freeze-drying,,,,,,"[""amide"",""hydroxyl"",""amino"",""ester"",""C-O-C""]",[],"[""PVDF support membrane""]",negative at pH 4.8,"[""pH-sensitive"",""temperature response hindered in 10 to 37 °C range""]",,,,,,,,,,,-1.95,43.5,,,bovine serum albumin,BSA,bovine,,4.8,near isoelectric point,batch adsorption,4.8,32.0,,,acetic acid-sodium acetate buffer,,,certain mass of hydrogel composite membrane material,5 mL,,UV spectrophotometer,,q_norm_mg_g,305.0,mg/g,maximize,maximum BSA adsorption capacity,"[""hydrogen bonding"",""hydrophobic interaction"",""van der Waals interaction"",""pH-responsive swelling"",""chitosan amino groups"",""chitosan hydroxyl groups""]",3,0.95,PNIPAm hydrogel composite membrane for high-throughput adsorption of biological macromolecules
PHA-1040a2c92d-001,10.1016/j.seppur.2023.124999,train,gelatin based BSA molecularly imprinted hydrogel,0.5 mm slices; thin films; membranes,"[""GelMA"",""NIPAM-containing hydrogel network""]","[""GelMA"",""[VAFMIM]Cl"",""NIPAM"",""AMPS""]",,"[""GelMA""]",,"Free-radical polymerization of 0.1 g GelMA, 0.3 g BSA, AMPS solution, 0.05 g [VAFMIM]Cl, 0.2 g NIPAM, APS, and TEMED in Tris-HCl buffer at 25 C for 2 h, followed by slicing and NaCl washing.",,,,,,"[""methacryloyl groups"",""sulfonic acid group from AMPS"",""ionic-liquid imidazolium chloride group"",""NIPAM amide""]","[""BSA-imprinted cavities"",""[VAFMIM]Cl functional ionic liquid""]",[],,"[""thermo-responsive"",""poly-NIPAM LCST around 35 C""]","{""condition"":""15 C in 10 mmol/L Tris-HCl buffer, pH 7.0"",""value_pct_approx"":1500}",,,,,,,,,,,,,,bovine serum albumin,BSA,bovine,64.5,,,batch equilibrium adsorption and kinetics,,25,equilibrium around 360 min,,BSA solution; Tris-HCl buffer pH 7.0 reported elsewhere in methods context,,,,,,,,q_norm_mg_g,150.18,mg/g,maximize,BSA equilibrium adsorption capacity and imprinting factor,"[""molecular imprinting"",""chemisorption"",""diffusion-controlled adsorption"",""imprinted cavities"",""shape and functional-group complementarity""]",3,,Synthesis of a gelatin based molecularly imprinted hydrogel with high selectivity on adsorbing bovine serum albumin
PHA-1040a2c92d-002,10.1016/j.seppur.2023.124999,train,gelatin based BSA molecularly imprinted hydrogel,0.5 mm slices; thin films; membranes,"[""GelMA"",""NIPAM-containing hydrogel network""]","[""GelMA"",""[VAFMIM]Cl"",""NIPAM"",""AMPS""]",,"[""GelMA""]",,"Free-radical polymerization with GelMA, BSA template, AMPS, [VAFMIM]Cl, NIPAM, APS, and TEMED.",,,,,,"[""methacryloyl groups"",""sulfonic acid group from AMPS"",""ionic-liquid imidazolium chloride group"",""NIPAM amide""]","[""BSA-imprinted cavities"",""[VAFMIM]Cl functional ionic liquid""]",[],,"[""thermo-responsive"",""poly-NIPAM LCST around 35 C""]","{""condition"":""15 C in 10 mmol/L Tris-HCl buffer, pH 7.0"",""value_pct_approx"":1500}",,,,,,,,,,,,,,bovine hemoglobin,BHb,bovine,,,,batch selective recognition,,25,,,Tris-HCl solution,,,,,,,,q_norm_mg_g,14.58,mg/g,maximize,BHb adsorption during selectivity test,"[""selective recognition"",""shape complementarity"",""functional-group complementarity"",""reduced non-template binding""]",3,,Synthesis of a gelatin based molecularly imprinted hydrogel with high selectivity on adsorbing bovine serum albumin
