Repository: sunyrain/PHA

# PHA Protein-Hydrogel Adsorption Dataset

Generated: 2026-07-05T11:36:45

## Scope

This curated package organizes literature-derived protein-hydrogel adsorption, binding, immobilization, antifouling, and related biointerface records extracted from the local PHA corpus.

The primary unit is one record:

`paper + hydrogel/sample + protein/mixture + experimental condition + measured outcome`

## Contents

- `data/sources.csv`: article-level metadata, extraction status, and curation decision.
- `data/records_flat.csv`: flattened record-level table with provenance, hydrogel, protein, condition, outcome, mechanism, and quality fields.

File: data/curated/pha_scientific_dataset_20260705/data/inverse_design_seed.csv (part 46 of 62)
record_id,doi,doi_split,hydrogel_name,hydrogel_format,polymer_backbone,monomers,monomer_ratios,crosslinker,crosslinker_concentration,synthesis_method,preparation_solvent,preparation_pH,preparation_temp_C,gelation_time,post_treatment,functional_groups,ligand_or_affinity_group,filler_or_composite,charge_class,responsive_type,swelling_ratio,water_content_pct,porosity_pct,pore_size_value,pore_size_unit,mesh_size,surface_area,particle_size,thickness,roughness,zeta_potential_mV,contact_angle_deg,young_modulus,degradation_or_stability,protein_name,protein_abbreviation,protein_species_or_source,protein_mw_kDa,protein_pI,protein_charge_at_pH,experiment_mode,pH,temperature_C,contact_time,contact_time_unit,buffer,salt_type,salt_concentration,hydrogel_dosage,solution_volume,flow_rate,detection_method,replicate_count,target_name,target_value,target_unit,target_direction,outcome_label,mechanism_tags,source_quality_score,extraction_confidence,article_title
PHA-1040a2c92d-003,10.1016/j.seppur.2023.124999,train,gelatin based BSA molecularly imprinted hydrogel,0.5 mm slices; thin films; membranes,"[""GelMA"",""NIPAM-containing hydrogel network""]","[""GelMA"",""[VAFMIM]Cl"",""NIPAM"",""AMPS""]",,"[""GelMA""]",,"Free-radical polymerization with GelMA, BSA template, AMPS, [VAFMIM]Cl, NIPAM, APS, and TEMED.",,,,,,"[""methacryloyl groups"",""sulfonic acid group from AMPS"",""ionic-liquid imidazolium chloride group"",""NIPAM amide""]","[""BSA-imprinted cavities"",""[VAFMIM]Cl functional ionic liquid""]",[],,"[""thermo-responsive"",""poly-NIPAM LCST around 35 C""]","{""condition"":""15 C in 10 mmol/L Tris-HCl buffer, pH 7.0"",""value_pct_approx"":1500}",,,,,,,,,,,,,,lysozyme,Lys,,,,,batch selective recognition,,25,,,Tris-HCl solution,,,,,,,,q_norm_mg_g,16.69,mg/g,maximize,Lysozyme adsorption during selectivity test,"[""selective recognition"",""shape complementarity"",""functional-group complementarity"",""reduced non-template binding""]",3,,Synthesis of a gelatin based molecularly imprinted hydrogel with high selectivity on adsorbing bovine serum albumin
PHA-1040a2c92d-004,10.1016/j.seppur.2023.124999,train,gelatin based BSA molecularly imprinted hydrogel,0.5 mm slices; thin films; membranes,"[""GelMA"",""NIPAM-containing hydrogel network""]","[""GelMA"",""[VAFMIM]Cl"",""NIPAM"",""AMPS""]",,"[""GelMA""]",,"Free-radical polymerization with GelMA, BSA template, AMPS, [VAFMIM]Cl, NIPAM, APS, and TEMED.",,,,,,"[""methacryloyl groups"",""sulfonic acid group from AMPS"",""ionic-liquid imidazolium chloride group"",""NIPAM amide""]","[""BSA-imprinted cavities"",""[VAFMIM]Cl functional ionic liquid""]",[],,"[""thermo-responsive"",""poly-NIPAM LCST around 35 C""]","{""condition"":""15 C in 10 mmol/L Tris-HCl buffer, pH 7.0"",""value_pct_approx"":1500}",,,,,,,,,,,,,,cytochrome C,Cyt C,,,,,batch selective recognition,,25,,,Tris-HCl solution,,,,,,,,q_norm_mg_g,15.22,mg/g,maximize,Cytochrome C adsorption during selectivity test,"[""selective recognition"",""shape complementarity"",""functional-group complementarity"",""reduced non-template binding""]",3,,Synthesis of a gelatin based molecularly imprinted hydrogel with high selectivity on adsorbing bovine serum albumin
PHA-1040a2c92d-005,10.1016/j.seppur.2023.124999,train,gelatin based BSA molecularly imprinted hydrogel,0.5 mm slices; thin films; membranes,"[""GelMA"",""NIPAM-containing hydrogel network""]","[""GelMA"",""[VAFMIM]Cl"",""NIPAM"",""AMPS""]",,"[""GelMA""]",,"Free-radical polymerization with GelMA, BSA template, AMPS, [VAFMIM]Cl, NIPAM, APS, and TEMED.",,,,,,"[""methacryloyl groups"",""sulfonic acid group from AMPS"",""ionic-liquid imidazolium chloride group"",""NIPAM amide""]","[""BSA-imprinted cavities"",""[VAFMIM]Cl functional ionic liquid""]",[],,"[""thermo-responsive"",""poly-NIPAM LCST around 35 C""]","{""condition"":""15 C in 10 mmol/L Tris-HCl buffer, pH 7.0"",""value_pct_approx"":1500}",,,,,,,,,,,,,,ovalbumin,OVA,chicken egg white,,,,batch selective recognition,,25,,,Tris-HCl solution,,,,,,,,q_norm_mg_g,46.26,mg/g,maximize,Ovalbumin adsorption during selectivity test,"[""selective recognition"",""shape complementarity"",""functional-group complementarity""]",3,,Synthesis of a gelatin based molecularly imprinted hydrogel with high selectivity on adsorbing bovine serum albumin
PHA-1040a2c92d-007,10.1016/j.seppur.2023.124999,train,gelatin based BSA molecularly imprinted hydrogel,0.5 mm slices; thin films; membranes,"[""GelMA"",""NIPAM-containing hydrogel network""]","[""GelMA"",""[VAFMIM]Cl"",""NIPAM"",""AMPS""]",,"[""GelMA""]",,"Free-radical polymerization with GelMA, BSA template, AMPS, [VAFMIM]Cl, NIPAM, APS, and TEMED.",,,,,,"[""methacryloyl groups"",""sulfonic acid group from AMPS"",""ionic-liquid imidazolium chloride group"",""NIPAM amide""]","[""BSA-imprinted cavities"",""[VAFMIM]Cl functional ionic liquid""]",[],,"[""thermo-responsive"",""poly-NIPAM LCST around 35 C""]","{""condition"":""15 C in 10 mmol/L Tris-HCl buffer, pH 7.0"",""value_pct_approx"":1500}",,,,,,,,,,,,,,bovine serum albumin,BSA,bovine,64.5,,,batch adsorption isotherm,,25,,,,,,,,,,,q_norm_mg_g,503.11,mg/g,maximize,BSA isotherm capacity,"[""monolayer adsorption"",""homogeneous surface"",""identical active sites"",""favorable adsorption""]",3,,Synthesis of a gelatin based molecularly imprinted hydrogel with high selectivity on adsorbing bovine serum albumin
PHA-b19387b1f9-009,10.1016/j.sna.2023.114371,train,cross-linked PVPr-co-P4VP hydrogel,cross-linked hydrogel particles,"[""poly-N-vinylpyrrolidone-co-poly-4-vinylpyridine""]","[""N-vinylpyrrolidone"",""4-vinylpyridine""]",,"[""N,N-methylenebisacrylamide""]",,Radical copolymerization followed by UV cross-linking with 3% w/w MBAA.,,,,,,"[""carbonyl"",""pyridine nitrogen"",""hydroxyl"",""amide NH""]",[],[],pH-sensitive ionizable,"[""pH-sensitive""]",,,,,,,,passed through 0.2 mm sieve,,,,,,,trypsin,,bovine pancreas,24,10.8,,batch adsorption,,"25, 35, 45",,,,,,,5 mL in general adsorption procedure,,UV-Vis absorbance at 280 nm,,deltaG at 25 °C,-13.145,kJ/mol,context_dependent,thermodynamic adsorption parameters,"[""spontaneous adsorption"",""endothermic adsorption"",""entropy-driven""]",3,0.92,Adsorption of trypsin onto pH sensitive poly-N-vinylpyrrolidone-co-poly-4-vinylpyridine and its magnetic based hydrogel: Sorption isotherms and thermodynamic parameters
PHA-b19387b1f9-010,10.1016/j.sna.2023.114371,train,cross-linked PVPr-co-P4VP/Fe3O4 magnetite hydrogel,magnetite composite hydrogel particles,"[""poly-N-vinylpyrrolidone-co-poly-4-vinylpyridine""]","[""N-vinylpyrrolidone"",""4-vinylpyridine""]",,"[""N,N-methylenebisacrylamide""]",,Magnetite nanoparticles generated in copolymer solution followed by cross-linking with 3% w/w MBAA.,,,,,,"[""carbonyl"",""pyridine nitrogen"",""hydroxyl"",""amide NH"",""Fe-O"",""Fe-N""]",[],"[""magnetite nanoparticles""]",pH-sensitive ionizable magnetic composite,"[""pH-sensitive"",""magnetic""]",,,,,,,,41-58 nm magnetite domains after cross-linking; passed through 0.2 mm sieve,,,,,,,trypsin,,bovine pancreas,24,10.8,,batch adsorption,,"25, 35, 45",,,,,,,5 mL in general adsorption procedure,,UV-Vis absorbance at 280 nm,,deltaG at 25 °C,-14.263,kJ/mol,context_dependent,thermodynamic adsorption parameters,"[""spontaneous adsorption"",""endothermic adsorption"",""entropy-driven"",""magnetite-protein interaction""]",3,0.92,Adsorption of trypsin onto pH sensitive poly-N-vinylpyrrolidone-co-poly-4-vinylpyridine and its magnetic based hydrogel: Sorption isotherms and thermodynamic parameters
PHA-3937bc3ab4-001,10.1016/j.snb.2012.10.007,train,non-imprinted polyacrylamide HydroNIP control,granulated hydrogel particles,polyacrylamide,"[""acrylamide""]",,"N,N'-methylenebisacrylamide",,free-radical polymerisation with APS and TEMED; no protein template,,,,,,"[""amide""]",[],[],,[],,,,,,,,granulated to 75 um,,,,,,,bovine haemoglobin,BHb,bovine,,,,DPI flow over pre-adsorbed protein layer,,,BHb approximately 6 min; HydroNIP approximately 6 min per injection,,RO water running buffer,,,1:15 dilution of HydroNIP suspension,,50 uL/min,dual polarisation interferometry,,surface_adsorption_ug_cm2,0.205,ug/cm2,context_dependent,negligible BHb stripping by NIP,"[""control"",""non-imprinted polymer"",""negligible stripping""]",3,0.95,Protein detection using hydrogel-based molecularly imprinted polymers integrated with dual polarisation interferometry
PHA-3937bc3ab4-002,10.1016/j.snb.2012.10.007,train,fresh BHb-imprinted polyacrylamide HydroMIP,granulated hydrogel particles,polyacrylamide,"[""acrylamide""]",,"N,N'-methylenebisacrylamide",,free-radical polymerisation with APS and TEMED; freshly prepared after granulation and water washing,,,,,,"[""amide""]","[""BHb-imprinted cavities occupied by original template""]",[],,[],,,,,,,,granulated to 75 um,,,,,,,bovine haemoglobin,BHb,bovine,,,,DPI flow over pre-adsorbed protein layer,,,BHb approximately 6 min; hydrogel approximately 6 min per injection,,RO water running buffer,,,1:15 dilution of MIP 1 suspension,,50 uL/min,dual polarisation interferometry,,surface_adsorption_ug_cm2,0.222,ug/cm2,context_dependent,little BHb stripping by template-occupied MIP 1,"[""molecular imprinting"",""occupied cavities"",""limited stripping""]",3,0.95,Protein detection using hydrogel-based molecularly imprinted polymers integrated with dual polarisation interferometry
PHA-3937bc3ab4-003,10.1016/j.snb.2012.10.007,train,eluted BHb-imprinted polyacrylamide HydroMIP,granulated hydrogel particles,polyacrylamide,"[""acrylamide""]",,"N,N'-methylenebisacrylamide",,free-radical polymerisation with APS and TEMED followed by SDS/acetic acid elution and water wash,,,,,,"[""amide""]","[""exposed BHb-imprinted cavities""]",[],,[],,,,,,,,granulated to 75 um,,,,,,,bovine haemoglobin,BHb,bovine,,,,DPI flow over pre-adsorbed protein layer,,,BHb approximately 6 min; MIP 2 approximately 6 min per injection,,RO water running buffer,,,1:15 dilution of MIP 2 suspension,,50 uL/min,dual polarisation interferometry,,surface_adsorption_ug_cm2,0.226,ug/cm2,context_dependent,significant BHb stripping by exposed-cavity MIP 2,"[""molecular imprinting"",""exposed cavities"",""selective stripping"",""template rebinding""]",3,0.98,Protein detection using hydrogel-based molecularly imprinted polymers integrated with dual polarisation interferometry
PHA-3937bc3ab4-004,10.1016/j.snb.2012.10.007,train,BHb-reloaded BHb-imprinted polyacrylamide HydroMIP,granulated hydrogel particles,polyacrylamide,"[""acrylamide""]",,"N,N'-methylenebisacrylamide",,MIP 2 reloaded with target protein bovine haemoglobin,,,,,,"[""amide""]","[""partially reoccupied BHb-imprinted cavities""]",[],,[],,,,,,,,granulated to 75 um,,,,,,,bovine haemoglobin,BHb,bovine,,,,DPI flow over pre-adsorbed protein layer,,,BHb approximately 6 min; MIP 3 approximately 6 min per injection,,RO water running buffer,,,1:15 dilution of MIP 3 suspension,,50 uL/min,dual polarisation interferometry,,surface_adsorption_ug_cm2,0.182,ug/cm2,context_dependent,moderate BHb stripping by partially reloaded MIP 3,"[""molecular imprinting"",""partial cavity occupancy"",""selective stripping""]",3,0.93,Protein detection using hydrogel-based molecularly imprinted polymers integrated with dual polarisation interferometry
PHA-3937bc3ab4-007,10.1016/j.snb.2012.10.007,train,BSA-imprinted polyacrylamide HydroMIP thin film,thin film on DPI chip,polyacrylamide,"[""acrylamide""]",,"N,N'-methylenebisacrylamide",,thin-film free-radical polymerisation on DPI chip,,,,,,"[""amide""]","[""BSA-imprinted cavities""]",[],,"[""swelling/contraction under plasma and BSA exposure""]",,,,,,,,,,,,,,,bovine serum albumin after neat plasma exposure,BSA,bovine BSA; pooled plasma interferent,,,,DPI thin-film fouling and template rebinding,,,10 min association time for BSA injection,,PBS,,,thin film on DPI chip,,20 uL/min for BSA injection,dual polarisation interferometry,,surface_adsorption_ug_cm2,0.068,ug/cm2,context_dependent,neat plasma fouling prevents BSA rebinding,"[""biofouling"",""non-specific plasma binding"",""blocked rebinding""]",3,0.92,Protein detection using hydrogel-based molecularly imprinted polymers integrated with dual polarisation interferometry
PHA-3937bc3ab4-008,10.1016/j.snb.2012.10.007,train,BSA-imprinted polyacrylamide HydroMIP thin film,thin film on DPI chip,polyacrylamide,"[""acrylamide""]",,"N,N'-methylenebisacrylamide",,thin-film free-radical polymerisation on DPI chip,,,,,,"[""amide""]","[""BSA-imprinted cavities""]",[],,"[""swelling/contraction under plasma and BSA exposure""]",,,,,,,,,,,,,,,bovine serum albumin after 1:10 plasma exposure,BSA,bovine BSA; pooled plasma interferent,,,,DPI thin-film fouling and template rebinding,,,10 min association time for BSA injection,,PBS,,,thin film on DPI chip,,20 uL/min for BSA injection,dual polarisation interferometry,,surface_adsorption_ug_cm2,0.051,ug/cm2,context_dependent,1:10 plasma still causes high fouling,"[""biofouling"",""non-specific plasma binding"",""blocked rebinding""]",3,0.9,Protein detection using hydrogel-based molecularly imprinted polymers integrated with dual polarisation interferometry
PHA-3937bc3ab4-009,10.1016/j.snb.2012.10.007,train,BSA-imprinted polyacrylamide HydroMIP thin film,thin film on DPI chip,polyacrylamide,"[""acrylamide""]",,"N,N'-methylenebisacrylamide",,thin-film free-radical polymerisation on DPI chip,,,,,,"[""amide""]","[""BSA-imprinted cavities""]",[],,"[""swelling/contraction under plasma and BSA exposure""]",,,,,,,,,,,,,,,bovine serum albumin after 1:100 plasma exposure,BSA,bovine BSA; pooled plasma interferent,,,,DPI thin-film fouling and template rebinding,,,10 min association time for BSA injection,,PBS,,,thin film on DPI chip,,20 uL/min for BSA injection,dual polarisation interferometry,,surface_adsorption_ug_cm2,0.012,ug/cm2,context_dependent,1:100 plasma allows replacement by BSA but rebound BSA is gradually lost,"[""biofouling"",""competitive replacement"",""partial rebinding"",""protein loss""]",3,0.9,Protein detection using hydrogel-based molecularly imprinted polymers integrated with dual polarisation interferometry
PHA-3937bc3ab4-010,10.1016/j.snb.2012.10.007,train,BSA-imprinted polyacrylamide HydroMIP thin film,thin film on DPI chip,polyacrylamide,"[""acrylamide""]",,"N,N'-methylenebisacrylamide",,thin-film free-radical polymerisation on DPI chip,,,,,,"[""amide""]","[""BSA-imprinted cavities""]",[],,"[""swelling/contraction under serum and BSA exposure""]",,,,,,,,,,,,,,,bovine serum albumin after neat serum exposure,BSA,bovine BSA; pooled serum interferent,,,,DPI thin-film fouling and template rebinding,,,10 min association time for BSA injection,,PBS,,,thin film on DPI chip,,20 uL/min for BSA injection,dual polarisation interferometry,,surface_adsorption_ug_cm2,0.06,ug/cm2,context_dependent,neat serum causes high non-specific binding,"[""biofouling"",""non-specific serum binding"",""competitive adsorption""]",3,0.9,Protein detection using hydrogel-based molecularly imprinted polymers integrated with dual polarisation interferometry
PHA-3937bc3ab4-011,10.1016/j.snb.2012.10.007,train,BSA-imprinted polyacrylamide HydroMIP thin film,thin film on DPI chip,polyacrylamide,"[""acrylamide""]",,"N,N'-methylenebisacrylamide",,thin-film free-radical polymerisation on DPI chip,,,,,,"[""amide""]","[""BSA-imprinted cavities""]",[],,"[""swelling/contraction under serum and BSA exposure""]",,,,,,,,,,,,,,,bovine serum albumin after 1:10 serum exposure,BSA,bovine BSA; pooled serum interferent,,,,DPI thin-film fouling and template rebinding,,,10 min association time for BSA injection,,PBS,,,thin film on DPI chip,,20 uL/min for BSA injection,dual polarisation interferometry,,surface_adsorption_ug_cm2,0.063,ug/cm2,context_dependent,1:10 serum causes high non-specific binding,"[""biofouling"",""non-specific serum binding"",""competitive adsorption""]",3,0.9,Protein detection using hydrogel-based molecularly imprinted polymers integrated with dual polarisation interferometry
PHA-3937bc3ab4-012,10.1016/j.snb.2012.10.007,train,BSA-imprinted polyacrylamide HydroMIP thin film,thin film on DPI chip,polyacrylamide,"[""acrylamide""]",,"N,N'-methylenebisacrylamide",,thin-film free-radical polymerisation on DPI chip,,,,,,"[""amide""]","[""BSA-imprinted cavities""]",[],,"[""swelling under BSA uptake""]",,,,,,,,,,,,,,,bovine serum albumin after 1:100 serum exposure,BSA,bovine BSA; pooled serum interferent,,,,DPI thin-film fouling and template rebinding,,,10 min association time for BSA injection,,PBS,,,thin film on DPI chip,,20 uL/min for BSA injection,dual polarisation interferometry,,surface_adsorption_ug_cm2,0.066,ug/cm2,context_dependent,1:100 serum permits selective BSA uptake,"[""low biofouling"",""selective template uptake"",""molecular imprinting""]",3,0.95,Protein detection using hydrogel-based molecularly imprinted polymers integrated with dual polarisation interferometry
PHA-3851a4ae8f-003,10.1016/j.snb.2017.06.003,train,HBcAg-sensing poly(acrylic acid) hydrogel,bulk hydrogel,"[""poly(acrylic acid)""]","[""acrylic acid""]",,"[""N,N'-Methylenebisacrylamide""]",,redox copolymerization using APS and TEMED after NSA modification of HBcAg and anti-HBc,,,,,,"[""carboxyl"",""amide"",""amine""]","[""immobilized anti-HBc"",""immobilized HBcAg""]",[],anionic,"[""reversible protein-responsive swelling""]",,,,,,,,,,,,,,,hepatitis B core antigen,HBcAg,E. coli-expressed truncated HBcAg-Y132A residues 3-148,,,,oscillatory swelling/deswelling assay,7.4,,1 h swelling followed by 2 h deswelling; cycle repeated twice,,PBS,,20 mM,,,,wet weight gravimetry,,time to deswell back to initial St = 1,60.0,min,context_dependent,reversible HBcAg-triggered swelling/deswelling,"[""reversible antigen-antibody binding"",""equilibrium shift"",""crosslink density increase during deswelling""]",3,0.91,Biosensing of hepatitis B antigen with poly(acrylic acid) hydrogel immobilized with antigens and antibodies
PHA-3851a4ae8f-004,10.1016/j.snb.2017.06.003,train,HBPAAc hydrogel-loaded QCM biosensor,QCM surface-loaded hydrogel,"[""poly(acrylic acid)""]","[""acrylic acid""]",,"[""N,N'-Methylenebisacrylamide""]",,1 μL HBPAAc hydrogel loaded on quartz crystal resonator,,,,,,"[""carboxyl"",""amide"",""amine""]","[""immobilized anti-HBc"",""immobilized HBcAg""]","[""SiO2-coated 5-MHz quartz crystal resonator""]",anionic,"[""QCM protein-responsive swelling sensor""]",,,,,,,,,,,,,,,hepatitis B core antigen,HBcAg,E. coli-expressed truncated HBcAg-Y132A residues 3-148,,,,QCM biosensor assay,7.4,,30 min incubation; 20 min postulated for detection in PBS,,PBS,,20 mM,1 μL HBPAAc hydrogel loaded to quartz crystal resonator,5 μL sample; 10 μL PBS pre-equilibration/rinse,,quartz crystal microbalance frequency change using network analyzer,,QCM sensitivity,57.16,Hz mL mg^-1,context_dependent,QCM detection of HBcAg,"[""QCM mass/frequency response"",""antigen-antibody affinity"",""hydrogel swelling"",""label-free detection""]",3,0.95,Biosensing of hepatitis B antigen with poly(acrylic acid) hydrogel immobilized with antigens and antibodies
PHA-3851a4ae8f-005,10.1016/j.snb.2017.06.003,train,HBPAAc hydrogel-loaded QCM biosensor,QCM surface-loaded hydrogel,"[""poly(acrylic acid)""]","[""acrylic acid""]",,"[""N,N'-Methylenebisacrylamide""]",,1 μL HBPAAc hydrogel loaded on quartz crystal resonator,,,,,,"[""carboxyl"",""amide"",""amine""]","[""immobilized anti-HBc"",""immobilized HBcAg""]","[""SiO2-coated 5-MHz quartz crystal resonator""]",anionic,"[""QCM protein-responsive swelling sensor""]",,,,,,,,,,,,,,,hepatitis B surface antigen,HBsAg,"human plasma-derived HBsAg, ad subtype, highly purified and heat inactivated",,,,QCM cross-reactivity assay,7.4,,30 min incubation,,PBS,,20 mM,1 μL HBPAAc hydrogel loaded to quartz crystal resonator,5 μL sample,,quartz crystal microbalance frequency change using network analyzer,,Δf at 0.2 mg/mL HBsAg,21.0,Hz,context_dependent,HBsAg non-target response,"[""specificity control"",""lack of antigen-antibody recognition"",""osmotic/background response""]",3,0.95,Biosensing of hepatitis B antigen with poly(acrylic acid) hydrogel immobilized with antigens and antibodies
PHA-7bc4853711-001,10.1016/j.snb.2024.136256,train,XDNA-YPEP hydrogel on PANI/AuNPs-modified glassy carbon electrode,surface-immobilized electrochemical biosensor coating,"[""X-DNA scaffold"",""Y-shaped peptide"",""polyaniline""]","[""aniline"",""DNA X01"",""DNA X02"",""DNA X03"",""DNA X04"",""DNA linker""]",,"[""ATP aptamer"",""DNA linker""]",,"XDNA-YPEP hydrogel prepared from X-DNA scaffold, DNA linker, EDC/NHS and Y-shaped peptide; hydrogel drop-cast onto GCE/PANI/AuNPs after electrodeposition of PANI and CV deposition of AuNPs.",,,,,,"[""phosphate groups"",""amino groups"",""carboxyl groups"",""hydroxyl groups""]","[""ATP aptamer"",""Y-shaped peptide""]","[""heparin sodium-doped PANI"",""AuNPs""]","hydrophilic, DNA-rich negatively charged interface","[""ATP aptamer-responsive""]",,,,,,,,,,,,13.73,,,lysozyme,Lys,,,,,DPV signal suppression after protein incubation,,,30 min,,,,,10 uL XDNA-YPEP hydrogel dripped onto electrode during fabrication,,,differential pulse voltammetry,,ΔI/I0,0.068,fraction,context_dependent,low signal suppression after lysozyme fouling challenge,"[""hydration layer"",""hydrophilicity"",""steric resistance"",""reduced nonspecific protein adsorption""]",3,0.94,Engineered XDNA-YPEP hydrogel with enhanced antifouling capability for ultrasensitive electrochemical assay of adenosine triphosphate in human serum
PHA-7bc4853711-002,10.1016/j.snb.2024.136256,train,XDNA-YPEP hydrogel on PANI/AuNPs-modified glassy carbon electrode,surface-immobilized electrochemical biosensor coating,"[""X-DNA scaffold"",""Y-shaped peptide"",""polyaniline""]","[""aniline"",""DNA X01"",""DNA X02"",""DNA X03"",""DNA X04"",""DNA linker""]",,"[""ATP aptamer"",""DNA linker""]",,"XDNA-YPEP hydrogel prepared from X-DNA scaffold, DNA linker, EDC/NHS and Y-shaped peptide; hydrogel drop-cast onto GCE/PANI/AuNPs after electrodeposition of PANI and CV deposition of AuNPs.",,,,,,"[""phosphate groups"",""amino groups"",""carboxyl groups"",""hydroxyl groups""]","[""ATP aptamer"",""Y-shaped peptide""]","[""heparin sodium-doped PANI"",""AuNPs""]","hydrophilic, DNA-rich negatively charged interface","[""ATP aptamer-responsive""]",,,,,,,,,,,,13.73,,,bovine serum albumin,BSA,bovine,,,,DPV signal suppression after protein incubation,,,30 min,,,,,10 uL XDNA-YPEP hydrogel dripped onto electrode during fabrication,,,differential pulse voltammetry,,ΔI/I0,0.16,fraction,context_dependent,low signal suppression after BSA fouling challenge,"[""hydration layer"",""hydrophilicity"",""Y-shaped peptide"",""reduced nonspecific protein adsorption""]",3,0.95,Engineered XDNA-YPEP hydrogel with enhanced antifouling capability for ultrasensitive electrochemical assay of adenosine triphosphate in human serum
PHA-b043583917-014,10.1016/j.snb.2025.138404,train,"FITC-NVOC functional PEG hydrogel disk, 10% w:v","disk, 6 mm diameter and 1.2 mm thickness","[""PEG""]","[""PEG bis-azide"",""FITC-NVOC-PEG-azide""]",,"[""4-arm PEG alkyne""]",,PEG click hydrogel formed with CuSO4/sodium ascorbate; 10% w:v used to exclude BSA while capturing IL6 and streptavidin.,,,,,,"[""isothiocyanate"",""fluorescein"",""NVOC photocleavable group""]","[""isothiocyanate protein-reactive group""]",[],,"[""365 nm UV photocleavable release"",""BSA-excluding MWCO""]",14.1,,,,,,,,,,,,,,interleukin 6,IL6,Abcam ELISA kit source reported; species not specified,21,7.0,,"batch capture, UV release, and recognition-element fluorescence assay",,,4 h shaking incubation; 20 min 365 nm UV release; 30 min binding in coated well,,PBS,[],,one 10% w:v hydrogel disk,10 mL initial sample; 200 uL PBS release volume,,"anti-IL6 coated microtiter plate fluorescence; 490 nm excitation, 500-550 nm emission",,estimated concentration of protein,5.07,ng/mL,context_dependent,IL6 estimated concentration after capture/release in 10^7-fold BSA excess,"[""BSA exclusion"",""MWCO/size exclusion"",""covalent capture"",""photocleavable release"",""antibody recognition""]",3,0.99,Novel functional hydrogels for the measurement of low molecular weight proteins in the presence of serum albumin
PHA-b043583917-015,10.1016/j.snb.2025.138404,train,"FITC-NVOC functional PEG hydrogel disk, 10% w:v","disk, 6 mm diameter and 1.2 mm thickness","[""PEG""]","[""PEG bis-azide"",""FITC-NVOC-PEG-azide""]",,"[""4-arm PEG alkyne""]",,PEG click hydrogel formed with CuSO4/sodium ascorbate; 10% w:v used to exclude BSA while capturing IL6 and streptavidin.,,,,,,"[""isothiocyanate"",""fluorescein"",""NVOC photocleavable group""]","[""isothiocyanate protein-reactive group""]",[],,"[""365 nm UV photocleavable release"",""BSA-excluding MWCO""]",14.1,,,,,,,,,,,,,,interleukin 6,IL6,Abcam ELISA kit source reported; species not specified,21,7.0,,"batch capture, UV release, and recognition-element fluorescence assay",,,4 h shaking incubation; 20 min 365 nm UV release; 30 min binding in coated well,,PBS,[],,one 10% w:v hydrogel disk,10 mL initial sample; 200 uL PBS release volume,,"anti-IL6 coated microtiter plate fluorescence; 490 nm excitation, 500-550 nm emission",,estimated concentration of protein,5.62,ng/mL,context_dependent,IL6 estimated concentration after capture/release in mixed analyte plus BSA sample,"[""BSA exclusion"",""multi-analyte capture"",""covalent capture"",""photocleavable release"",""antibody recognition"",""possible cross-reactivity""]",3,0.99,Novel functional hydrogels for the measurement of low molecular weight proteins in the presence of serum albumin
PHA-b043583917-016,10.1016/j.snb.2025.138404,train,"FITC-NVOC functional PEG hydrogel disk, 10% w:v","disk, 6 mm diameter and 1.2 mm thickness","[""PEG""]","[""PEG bis-azide"",""FITC-NVOC-PEG-azide""]",,"[""4-arm PEG alkyne""]",,PEG click hydrogel formed with CuSO4/sodium ascorbate; 10% w:v used to exclude BSA while capturing IL6 and streptavidin.,,,,,,"[""isothiocyanate"",""fluorescein"",""NVOC photocleavable group""]","[""isothiocyanate protein-reactive group""]",[],,"[""365 nm UV photocleavable release"",""BSA-excluding MWCO""]",14.1,,,,,,,,,,,,,,streptavidin,SA,IBA Lifesciences source reported,55,5.0,,"batch capture, UV release, and recognition-element fluorescence assay",,,4 h shaking incubation; 20 min 365 nm UV release; 30 min binding in coated well,,PBS,[],,one 10% w:v hydrogel disk,10 mL initial sample; 200 uL PBS release volume,,"biotin-coated microtiter plate fluorescence; 490 nm excitation, 500-550 nm emission",,estimated concentration of protein,5.17,ng/mL,context_dependent,streptavidin estimated concentration after capture/release in 10^7-fold BSA excess,"[""BSA exclusion"",""MWCO/size exclusion"",""covalent capture"",""photocleavable release"",""biotin recognition""]",3,0.99,Novel functional hydrogels for the measurement of low molecular weight proteins in the presence of serum albumin
PHA-b043583917-017,10.1016/j.snb.2025.138404,train,"FITC-NVOC functional PEG hydrogel disk, 10% w:v","disk, 6 mm diameter and 1.2 mm thickness","[""PEG""]","[""PEG bis-azide"",""FITC-NVOC-PEG-azide""]",,"[""4-arm PEG alkyne""]",,PEG click hydrogel formed with CuSO4/sodium ascorbate; 10% w:v used to exclude BSA while capturing IL6 and streptavidin.,,,,,,"[""isothiocyanate"",""fluorescein"",""NVOC photocleavable group""]","[""isothiocyanate protein-reactive group""]",[],,"[""365 nm UV photocleavable release"",""BSA-excluding MWCO""]",14.1,,,,,,,,,,,,,,streptavidin,SA,IBA Lifesciences source reported,55,5.0,,"batch capture, UV release, and recognition-element fluorescence assay",,,4 h shaking incubation; 20 min 365 nm UV release; 30 min binding in coated well,,PBS,[],,one 10% w:v hydrogel disk,10 mL initial sample; 200 uL PBS release volume,,"biotin-coated microtiter plate fluorescence; 490 nm excitation, 500-550 nm emission",,estimated concentration of protein,5.12,ng/mL,context_dependent,streptavidin estimated concentration after capture/release in mixed analyte plus BSA sample,"[""BSA exclusion"",""multi-analyte capture"",""covalent capture"",""photocleavable release"",""biotin recognition""]",3,0.99,Novel functional hydrogels for the measurement of low molecular weight proteins in the presence of serum albumin
PHA-b043583917-018,10.1016/j.snb.2025.138404,train,"FITC-NVOC functional PEG hydrogel disk, 10% w:v","disk, 6 mm diameter and 1.2 mm thickness","[""PEG""]","[""PEG bis-azide"",""FITC-NVOC-PEG-azide""]",,"[""4-arm PEG alkyne""]",,PEG click hydrogel formed with CuSO4/sodium ascorbate; 10% w:v used to exclude BSA while capturing IL6 and streptavidin.,,,,,,"[""isothiocyanate"",""fluorescein"",""NVOC photocleavable group""]","[""isothiocyanate protein-reactive group""]",[],,"[""365 nm UV photocleavable release"",""serum-compatible MWCO""]",14.1,,,,,,,,,,,,,,interleukin 6,IL6,Abcam ELISA kit source reported; species not specified,21,7.0,,"batch capture, UV release, and recognition-element fluorescence assay in serum",,,4 h shaking incubation; 20 min 365 nm UV release; 30 min binding in coated well,,,[],,one 10% w:v hydrogel disk,10 mL initial sample; 200 uL PBS release volume,,"anti-IL6 coated microtiter plate fluorescence; 490 nm excitation, 500-550 nm emission",,estimated concentration of protein,4.89,ng/mL,context_dependent,IL6 estimated concentration after capture/release in undiluted serum,"[""serum-compatible capture"",""BSA/albumin exclusion"",""covalent capture"",""photocleavable release"",""antibody recognition""]",3,0.99,Novel functional hydrogels for the measurement of low molecular weight proteins in the presence of serum albumin
PHA-b043583917-019,10.1016/j.snb.2025.138404,train,"FITC-NVOC functional PEG hydrogel disk, 10% w:v","disk, 6 mm diameter and 1.2 mm thickness","[""PEG""]","[""PEG bis-azide"",""FITC-NVOC-PEG-azide""]",,"[""4-arm PEG alkyne""]",,PEG click hydrogel formed with CuSO4/sodium ascorbate; 10% w:v used to exclude BSA while capturing IL6 and streptavidin.,,,,,,"[""isothiocyanate"",""fluorescein"",""NVOC photocleavable group""]","[""isothiocyanate protein-reactive group""]",[],,"[""365 nm UV photocleavable release"",""serum-compatible MWCO""]",14.1,,,,,,,,,,,,,,streptavidin,SA,IBA Lifesciences source reported,55,5.0,,"batch capture, UV release, and recognition-element fluorescence assay in serum",,,4 h shaking incubation; 20 min 365 nm UV release; 30 min binding in coated well,,,[],,one 10% w:v hydrogel disk,10 mL initial sample; 200 uL PBS release volume,,"biotin-coated microtiter plate fluorescence; 490 nm excitation, 500-550 nm emission",,estimated concentration of protein,4.95,ng/mL,context_dependent,streptavidin estimated concentration after capture/release in undiluted serum,"[""serum-compatible capture"",""albumin exclusion"",""covalent capture"",""photocleavable release"",""biotin recognition""]",3,0.99,Novel functional hydrogels for the measurement of low molecular weight proteins in the presence of serum albumin
PHA-b043583917-022,10.1016/j.snb.2025.138404,train,"FITC-NVOC functional PEG hydrogel disk, 10% w:v","disk, 6 mm diameter and 1.2 mm thickness","[""PEG""]","[""PEG bis-azide"",""FITC-NVOC-PEG-azide""]",,"[""4-arm PEG alkyne""]",,PEG click hydrogel formed with CuSO4/sodium ascorbate.,,,,,,"[""isothiocyanate"",""fluorescein"",""NVOC photocleavable group""]","[""isothiocyanate protein-reactive group""]",[],,"[""365 nm UV photocleavable release""]",14.1,,,,,,,,,,,,,,interleukin 6,IL6,Abcam ELISA kit source reported; species not specified,21,7.0,,LOD calibration after batch capture/release,,,4 h incubation; 20 min 365 nm UV release,,PBS,[],,one 10% w:v hydrogel disk,release into 200 uL PBS,,anti-IL6 coated microtiter plate fluorescence,,limit of detection,0.5,ng/mL,context_dependent,"IL6 LOD in buffer, repeat 2","[""preconcentration"",""photocleavable labelling"",""antibody recognition""]",3,0.98,Novel functional hydrogels for the measurement of low molecular weight proteins in the presence of serum albumin
PHA-b043583917-023,10.1016/j.snb.2025.138404,train,"FITC-NVOC functional PEG hydrogel disk, 10% w:v","disk, 6 mm diameter and 1.2 mm thickness","[""PEG""]","[""PEG bis-azide"",""FITC-NVOC-PEG-azide""]",,"[""4-arm PEG alkyne""]",,PEG click hydrogel formed with CuSO4/sodium ascorbate.,,,,,,"[""isothiocyanate"",""fluorescein"",""NVOC photocleavable group""]","[""isothiocyanate protein-reactive group""]",[],,"[""365 nm UV photocleavable release""]",14.1,,,,,,,,,,,,,,streptavidin,SA,IBA Lifesciences source reported,55,5.0,,LOD calibration after batch capture/release,,,4 h incubation; 20 min 365 nm UV release,,PBS,[],,one 10% w:v hydrogel disk,release into 200 uL PBS,,biotin-coated microtiter plate fluorescence,,limit of detection,0.8,ng/mL,context_dependent,"streptavidin LOD in buffer, repeat 2","[""preconcentration"",""photocleavable labelling"",""biotin recognition""]",3,0.98,Novel functional hydrogels for the measurement of low molecular weight proteins in the presence of serum albumin
PHA-b043583917-024,10.1016/j.snb.2025.138404,train,"FITC-NVOC functional PEG hydrogel disk, 10% w:v","disk, 6 mm diameter and 1.2 mm thickness","[""PEG""]","[""PEG bis-azide"",""FITC-NVOC-PEG-azide""]",,"[""4-arm PEG alkyne""]",,PEG click hydrogel formed with CuSO4/sodium ascorbate.,,,,,,"[""isothiocyanate"",""fluorescein"",""NVOC photocleavable group""]","[""isothiocyanate protein-reactive group""]",[],,"[""365 nm UV photocleavable release"",""serum-compatible MWCO""]",14.1,,,,,,,,,,,,,,interleukin 6,IL6,Abcam ELISA kit source reported; species not specified,21,7.0,,LOD calibration after batch capture/release in serum,,,4 h incubation; 20 min 365 nm UV release,,,[],,one 10% w:v hydrogel disk,release into 200 uL PBS,,anti-IL6 coated microtiter plate fluorescence,,limit of detection,0.4,ng/mL,context_dependent,IL6 LOD in undiluted serum,"[""serum-compatible preconcentration"",""albumin exclusion"",""photocleavable labelling"",""antibody recognition""]",3,0.99,Novel functional hydrogels for the measurement of low molecular weight proteins in the presence of serum albumin
PHA-b043583917-025,10.1016/j.snb.2025.138404,train,"FITC-NVOC functional PEG hydrogel disk, 10% w:v","disk, 6 mm diameter and 1.2 mm thickness","[""PEG""]","[""PEG bis-azide"",""FITC-NVOC-PEG-azide""]",,"[""4-arm PEG alkyne""]",,PEG click hydrogel formed with CuSO4/sodium ascorbate.,,,,,,"[""isothiocyanate"",""fluorescein"",""NVOC photocleavable group""]","[""isothiocyanate protein-reactive group""]",[],,"[""365 nm UV photocleavable release"",""serum-compatible MWCO""]",14.1,,,,,,,,,,,,,,streptavidin,SA,IBA Lifesciences source reported,55,5.0,,LOD calibration after batch capture/release in serum,,,4 h incubation; 20 min 365 nm UV release,,,[],,one 10% w:v hydrogel disk,release into 200 uL PBS,,biotin-coated microtiter plate fluorescence,,limit of detection,0.2,ng/mL,context_dependent,streptavidin LOD in undiluted serum,"[""serum-compatible preconcentration"",""albumin exclusion"",""photocleavable labelling"",""biotin recognition""]",3,0.99,Novel functional hydrogels for the measurement of low molecular weight proteins in the presence of serum albumin
PHA-b043583917-027,10.1016/j.snb.2025.138404,train,"FITC-NVOC functional PEG hydrogel disk, 5% w:v, 1:40 active:total monomer/crosslinker","disk, 6 mm diameter and 1.2 mm thickness","[""PEG""]","[""PEG bis-azide"",""FITC-NVOC-PEG-azide""]",1:40 active monomer to total monomers and crosslinker,"[""4-arm PEG alkyne""]",,PEG click hydrogel formed with CuSO4/sodium ascorbate.,,,,,,"[""isothiocyanate"",""fluorescein"",""NVOC photocleavable group""]","[""isothiocyanate protein-reactive group""]",[],,"[""365 nm UV photocleavable release""]",16.6,,,,,,,,,,,,,,streptavidin tagged with rhodamine Red-X,RS,Thermo Fisher source reported,55,5.0,,batch capture with agitated incubation and time-resolved UV release,,,4-24 h agitated incubation; 365 nm exposure time varied,,,[],,one 5% w:v hydrogel disk,,,"Jasco FP-8500 spectrofluorometer; excitation 540 nm, emission 570-630 nm",,recovery_pct,90.0,%,maximize,RS release kinetics from 5% PEG hydrogel after agitated capture,"[""release kinetics"",""photocleavable release"",""diffusion limitation"",""agitation-enhanced capture""]",3,0.97,Novel functional hydrogels for the measurement of low molecular weight proteins in the presence of serum albumin
PHA-0986a4c512-001,10.1016/j.talanta.2013.12.061,train,BSA-imprinted [VAFMIM]Cl/NIPA hydrogel,disk,poly(N-isopropylacrylamide-co-[VAFMIM]Cl),"[""N-isopropylacrylamide"",""1-vinyl-3-aminoformylmethyl imidazolium chloride""]",,"N,N-methylenebisacrylamide",,free-radical polymerization in Tris-HCl buffer using APS/TEMED after pre-polymerization with BSA template,,,,,,"[""imidazolium"",""amide""]","[""BSA-imprinted cavities"",""imidazolium ionic liquid groups""]",[],cationic functional groups,"[""temperature-responsive"",""salt-responsive""]",,,,,,,,,,,,,,,bovine serum albumin,BSA,bovine,66.4,4.8,negative,batch adsorption,7.0,25,1 h,,10 mM Tris-HCl,,,10 mg dry hydrogel,8 mL,,UV spectrophotometry at 278 nm,,q_norm_mg_g,54.1,mg/g,maximize,BSA adsorption on optimized MIH,"[""molecular imprinting"",""shape memory"",""electrostatic interaction"",""hydrogen bonding"",""ion exchange""]",3,0.98,Preparation of bovine serum albumin imprinting sensitive hydrogels using ionic liquid as co-monomer and stabilizer
PHA-0986a4c512-002,10.1016/j.talanta.2013.12.061,train,BSA-imprinted [VAFMIM]Cl/NIPA hydrogel,disk,poly(N-isopropylacrylamide-co-[VAFMIM]Cl),"[""N-isopropylacrylamide"",""1-vinyl-3-aminoformylmethyl imidazolium chloride""]",,"N,N-methylenebisacrylamide",,free-radical polymerization in Tris-HCl buffer using APS/TEMED after pre-polymerization with BSA template,,,,,,"[""imidazolium"",""amide""]","[""BSA-imprinted cavities"",""imidazolium ionic liquid groups""]",[],cationic functional groups,"[""temperature-responsive"",""salt-responsive""]",,,,,,,,,,,,,,,ovalbumin,OVA,,45,4.7,negative,batch adsorption,7.0,25,1 h,,10 mM Tris-HCl,,,10 mg dry hydrogel,8 mL,,UV spectrophotometry at 278 nm,,q_norm_mg_g,21.4,mg/g,maximize,OVA adsorption on BSA-imprinted MIH,"[""electrostatic interaction"",""shape memory""]",3,0.97,Preparation of bovine serum albumin imprinting sensitive hydrogels using ionic liquid as co-monomer and stabilizer
PHA-0986a4c512-003,10.1016/j.talanta.2013.12.061,train,BSA-imprinted [VAFMIM]Cl/NIPA hydrogel,disk,poly(N-isopropylacrylamide-co-[VAFMIM]Cl),"[""N-isopropylacrylamide"",""1-vinyl-3-aminoformylmethyl imidazolium chloride""]",,"N,N-methylenebisacrylamide",,free-radical polymerization in Tris-HCl buffer using APS/TEMED after pre-polymerization with BSA template,,,,,,"[""imidazolium"",""amide""]","[""BSA-imprinted cavities"",""imidazolium ionic liquid groups""]",[],cationic functional groups,"[""temperature-responsive"",""salt-responsive""]",,,,,,,,,,,,,,,hemoglobin,Hb,,64.5,6.8-7.0,near neutral,batch adsorption,7.0,25,1 h,,10 mM Tris-HCl,,,10 mg dry hydrogel,8 mL,,UV spectrophotometry at 404 nm,,q_norm_mg_g,11.7,mg/g,maximize,Hb adsorption on BSA-imprinted MIH,"[""electrostatic interaction"",""shape memory""]",3,0.97,Preparation of bovine serum albumin imprinting sensitive hydrogels using ionic liquid as co-monomer and stabilizer
PHA-0986a4c512-004,10.1016/j.talanta.2013.12.061,train,BSA-imprinted [VAFMIM]Cl/NIPA hydrogel,disk,poly(N-isopropylacrylamide-co-[VAFMIM]Cl),"[""N-isopropylacrylamide"",""1-vinyl-3-aminoformylmethyl imidazolium chloride""]",,"N,N-methylenebisacrylamide",,free-radical polymerization in Tris-HCl buffer using APS/TEMED after pre-polymerization with BSA template,,,,,,"[""imidazolium"",""amide""]","[""BSA-imprinted cavities"",""imidazolium ionic liquid groups""]",[],cationic functional groups,"[""temperature-responsive"",""salt-responsive""]",,,,,,,,,,,,,,,lysozyme,Lyz,chicken egg white,14.4,10.7,positive,batch adsorption,7.0,25,1 h,,10 mM Tris-HCl,,,10 mg dry hydrogel,8 mL,,UV spectrophotometry at 278 nm,,q_norm_mg_g,7.2,mg/g,maximize,Lyz adsorption on BSA-imprinted MIH,"[""electrostatic repulsion"",""shape memory""]",3,0.97,Preparation of bovine serum albumin imprinting sensitive hydrogels using ionic liquid as co-monomer and stabilizer
PHA-82868aab7e-001,10.1016/j.talanta.2014.01.010,train,BSA-imprinted polypropylene fiber-grafted polyacrylamide hydrogel membrane,non-woven fiber-grafted hydrogel membrane,"[""polyacrylamide"",""polypropylene support""]","[""acrylamide""]",,"[""N,N'-methylenebisacrylamide""]",,UV radiation-reduced graft polymerization in aqueous phase,,,,,,"[""amide""]",[],"[""non-woven polypropylene fiber""]",,[],,,,,,,,,,,,,,,bovine serum albumin,BSA,bovine,67,4.9,,batch-wise adsorption isotherm,,,,,,,,1.0 g wet hydrogel,10 mL,,UV-vis spectrophotometry,,q_norm_mg_g,5.99,mg/g,maximize,maximum BSA adsorption capacity on PP-g-PAM MIP,"[""molecular imprinting"",""specific binding cavities"",""surface recognition""]",3,,Preparation and adsorption of bovine serum albumin-imprinted polyacrylamide hydrogel membrane grafted on non-woven polypropylene
