Repository: sunyrain/PHA

# PHA Protein-Hydrogel Adsorption Dataset

Generated: 2026-07-05T11:36:45

## Scope

This curated package organizes literature-derived protein-hydrogel adsorption, binding, immobilization, antifouling, and related biointerface records extracted from the local PHA corpus.

The primary unit is one record:

`paper + hydrogel/sample + protein/mixture + experimental condition + measured outcome`

## Contents

- `data/sources.csv`: article-level metadata, extraction status, and curation decision.
- `data/records_flat.csv`: flattened record-level table with provenance, hydrogel, protein, condition, outcome, mechanism, and quality fields.

File: data/curated/pha_scientific_dataset_20260705/data/inverse_design_seed.csv (part 47 of 62)
record_id,doi,doi_split,hydrogel_name,hydrogel_format,polymer_backbone,monomers,monomer_ratios,crosslinker,crosslinker_concentration,synthesis_method,preparation_solvent,preparation_pH,preparation_temp_C,gelation_time,post_treatment,functional_groups,ligand_or_affinity_group,filler_or_composite,charge_class,responsive_type,swelling_ratio,water_content_pct,porosity_pct,pore_size_value,pore_size_unit,mesh_size,surface_area,particle_size,thickness,roughness,zeta_potential_mV,contact_angle_deg,young_modulus,degradation_or_stability,protein_name,protein_abbreviation,protein_species_or_source,protein_mw_kDa,protein_pI,protein_charge_at_pH,experiment_mode,pH,temperature_C,contact_time,contact_time_unit,buffer,salt_type,salt_concentration,hydrogel_dosage,solution_volume,flow_rate,detection_method,replicate_count,target_name,target_value,target_unit,target_direction,outcome_label,mechanism_tags,source_quality_score,extraction_confidence,article_title
PHA-82868aab7e-002,10.1016/j.talanta.2014.01.010,train,non-imprinted polypropylene fiber-grafted polyacrylamide hydrogel membrane,non-woven fiber-grafted hydrogel membrane,"[""polyacrylamide"",""polypropylene support""]","[""acrylamide""]",,"[""N,N'-methylenebisacrylamide""]",,UV radiation-reduced graft polymerization in aqueous phase without template,,,,,,"[""amide""]",[],"[""non-woven polypropylene fiber""]",,[],,,,,,,,,,,,,,,bovine serum albumin,BSA,bovine,67,4.9,,batch-wise adsorption isotherm,,,,,,,,1.0 g wet hydrogel,10 mL,,UV-vis spectrophotometry,,q_norm_mg_g,2.5,mg/g,maximize,maximum BSA adsorption capacity on PP-g-PAM NIP,"[""non-imprinted control"",""non-specific adsorption""]",3,,Preparation and adsorption of bovine serum albumin-imprinted polyacrylamide hydrogel membrane grafted on non-woven polypropylene
PHA-82868aab7e-004,10.1016/j.talanta.2014.01.010,train,BSA-imprinted polypropylene fiber-grafted polyacrylamide hydrogel membrane,non-woven fiber-grafted hydrogel membrane,"[""polyacrylamide"",""polypropylene support""]","[""acrylamide""]",,"[""N,N'-methylenebisacrylamide""]",,UV radiation-reduced graft polymerization in aqueous phase,,,,,,"[""amide""]",[],"[""non-woven polypropylene fiber""]",,[],,,,,,,,,,,,,,,bovine serum albumin,BSA,bovine,67,4.9,,adsorption-desorption regeneration cycling,,,,,,,,1.0 g wet hydrogel,10 mL,,UV-vis spectrophotometry,,retained_capacity_pct,76.0,%,maximize,regeneration retention of imprinting efficiency after five cycles,"[""regenerable imprinting sites"",""mechanical stabilization by polypropylene support""]",3,,Preparation and adsorption of bovine serum albumin-imprinted polyacrylamide hydrogel membrane grafted on non-woven polypropylene
PHA-f0de853b6d-001,10.1016/j.talanta.2018.08.084,train,BSA-imprinted polyampholyte hydrogel,swollen hydrogel squares,"[""polyacrylamide-based acrylic hydrogel"",""polyampholyte hydrogel""]","[""acrylamide"",""N-isopropylacrylamide"",""[2-(methacryloyloxy)ethyl]trimethylammonium chloride"",""2-acrylamido-2-methyl-1-propanesulfonic acid""]",,"N,N'-methylenebisacrylamide",,free-radical polymerization in aqueous solution followed by template elution with acetic acid/SDS,aqueous solution,,,,,"[""amide"",""isopropyl"",""quaternary ammonium"",""sulfonic acid""]",BSA-imprinted cavities,[],polyampholyte,[],,,,,,,,,,,,,,,bovine serum albumin,BSA,bovine,68,4.7,,batch adsorption isotherm,,,,,,,,,,,UV-vis at 280 nm,,q_norm_mg_g,4.27,mg/g,maximize,MIPAH BSA isotherm maximum adsorption,"[""molecular imprinting"",""monolayer adsorption"",""specific binding sites""]",3,,Preparation and specific recognition of protein macromolecularly imprinted polyampholyte hydrogel
PHA-f0de853b6d-002,10.1016/j.talanta.2018.08.084,train,non-imprinted polyampholyte hydrogel,swollen hydrogel squares,"[""polyacrylamide-based acrylic hydrogel"",""polyampholyte hydrogel""]","[""acrylamide"",""N-isopropylacrylamide"",""[2-(methacryloyloxy)ethyl]trimethylammonium chloride"",""2-acrylamido-2-methyl-1-propanesulfonic acid""]",,"N,N'-methylenebisacrylamide",,free-radical polymerization in aqueous solution without template,aqueous solution,,,,,"[""amide"",""isopropyl"",""quaternary ammonium"",""sulfonic acid""]",,[],polyampholyte,[],,,,,,,,,,,,,,,bovine serum albumin,BSA,bovine,68,4.7,,batch adsorption isotherm,,,,,,,,,,,UV-vis at 280 nm,,q_norm_mg_g,1.28,mg/g,maximize,NIPAH BSA isotherm maximum adsorption,"[""non-specific adsorption"",""lack of imprinting sites""]",3,,Preparation and specific recognition of protein macromolecularly imprinted polyampholyte hydrogel
PHA-f0de853b6d-003,10.1016/j.talanta.2018.08.084,train,BSA-imprinted polyampholyte hydrogel at 30 wt% Am,wet hydrogel squares,"[""polyacrylamide-based acrylic hydrogel"",""polyampholyte hydrogel""]","[""acrylamide"",""N-isopropylacrylamide"",""[2-(methacryloyloxy)ethyl]trimethylammonium chloride"",""2-acrylamido-2-methyl-1-propanesulfonic acid""]",30 wt% Am,"N,N'-methylenebisacrylamide",,free-radical polymerization in aqueous solution,,,,,,"[""amide"",""isopropyl"",""quaternary ammonium"",""sulfonic acid""]",BSA-imprinted cavities,[],polyampholyte,[],,,,,,,,,,,,,,,bovine serum albumin,BSA,bovine,68,4.7,pH 5.0 and pI 4.7 reported,batch rebinding optimization,5.0,,24 h,,deionized water,,,1.0 g wet hydrogel,10 mL,,UV-vis at 280 nm,,q_norm_mg_g,1.87,mg/g,maximize,best Am concentration for BSA rebinding,"[""hydrogen bonding"",""network density"",""template removal""]",3,,Preparation and specific recognition of protein macromolecularly imprinted polyampholyte hydrogel
PHA-f0de853b6d-004,10.1016/j.talanta.2018.08.084,train,BSA-imprinted polyampholyte hydrogel at 15 wt% crosslinking density,wet hydrogel squares,"[""polyacrylamide-based acrylic hydrogel"",""polyampholyte hydrogel""]","[""acrylamide"",""N-isopropylacrylamide"",""[2-(methacryloyloxy)ethyl]trimethylammonium chloride"",""2-acrylamido-2-methyl-1-propanesulfonic acid""]",,"N,N'-methylenebisacrylamide",15% crosslinking density,free-radical polymerization in aqueous solution,,,,,,"[""amide"",""isopropyl"",""quaternary ammonium"",""sulfonic acid""]",BSA-imprinted cavities,[],polyampholyte,[],,,,,,,,,,,,,,,bovine serum albumin,BSA,bovine,68,4.7,pH 5.0 and pI 4.7 reported,batch rebinding optimization,5.0,,24 h,,deionized water,,,1.0 g wet hydrogel,10 mL,,UV-vis at 280 nm,,q_norm_mg_g,2.29,mg/g,maximize,best crosslinking density for BSA rebinding,"[""crosslinking density"",""pore size"",""protein transport"",""imprint stability""]",3,,Preparation and specific recognition of protein macromolecularly imprinted polyampholyte hydrogel
PHA-f0de853b6d-005,10.1016/j.talanta.2018.08.084,train,BSA-imprinted polyampholyte hydrogel with 50% DMC/50% AMPS charge density ratio,wet hydrogel squares,"[""polyacrylamide-based acrylic hydrogel"",""polyampholyte hydrogel""]","[""acrylamide"",""N-isopropylacrylamide"",""[2-(methacryloyloxy)ethyl]trimethylammonium chloride"",""2-acrylamido-2-methyl-1-propanesulfonic acid""]",Am 400 mg; NIPAm 10 mg; DMC 20 uL; AMPS 20 uL; template BSA 50 mg,"N,N'-methylenebisacrylamide",MBA 71 mg,free-radical polymerization in aqueous solution,,,,,,"[""amide"",""isopropyl"",""quaternary ammonium"",""sulfonic acid""]",BSA-imprinted cavities with charged functional-group orientation,[],balanced polyampholyte,[],,,,,,,,,,,,,,,bovine serum albumin,BSA,bovine,68,4.7,pH 5.0 and pI 4.7 reported,batch rebinding optimization,5.0,,24 h,,deionized water,,,1.0 g wet hydrogel,10 mL,,UV-vis at 280 nm,,q_norm_mg_g,1.97,mg/g,maximize,best charge density ratio for BSA rebinding,"[""electrostatic interaction"",""charge density ratio"",""reduced non-specific adsorption"",""functional-group orientation""]",3,,Preparation and specific recognition of protein macromolecularly imprinted polyampholyte hydrogel
PHA-f0de853b6d-006,10.1016/j.talanta.2018.08.084,train,BSA-imprinted polyampholyte hydrogel at NIPAm/Am molar ratio 0.0079,wet hydrogel squares,"[""polyacrylamide-based acrylic hydrogel"",""polyampholyte hydrogel""]","[""acrylamide"",""N-isopropylacrylamide"",""[2-(methacryloyloxy)ethyl]trimethylammonium chloride"",""2-acrylamido-2-methyl-1-propanesulfonic acid""]",NIPAm/Am molar ratio 0.0079,"N,N'-methylenebisacrylamide",,free-radical polymerization in aqueous solution,,,,,,"[""amide"",""isopropyl"",""quaternary ammonium"",""sulfonic acid""]",BSA-imprinted cavities with hydrophobic groups,[],polyampholyte,[],,,,,,,,,,,,,,,bovine serum albumin,BSA,bovine,68,4.7,pH 5.0 and pI 4.7 reported,batch rebinding optimization,5.0,,24 h,,deionized water,,,1.0 g wet hydrogel,10 mL,,UV-vis at 280 nm,,imprinting efficiency,2.74,unitless,context_dependent,best NIPAm/Am molar ratio for imprinting efficiency,"[""hydrophobic interaction"",""mechanical stability"",""elution damage""]",3,,Preparation and specific recognition of protein macromolecularly imprinted polyampholyte hydrogel
PHA-f0de853b6d-008,10.1016/j.talanta.2018.08.084,train,BSA-imprinted PAH at 15% crosslinking density,wet hydrogel squares,"[""polyacrylamide-based acrylic hydrogel"",""polyampholyte hydrogel""]","[""acrylamide"",""N-isopropylacrylamide"",""[2-(methacryloyloxy)ethyl]trimethylammonium chloride"",""2-acrylamido-2-methyl-1-propanesulfonic acid""]",,"N,N'-methylenebisacrylamide",15% crosslinking density,free-radical polymerization in aqueous solution,,,,,,"[""amide"",""isopropyl"",""quaternary ammonium"",""sulfonic acid""]",BSA-imprinted cavities,[],polyampholyte,[],,,,,,,,,,,,,,,bovine serum albumin,BSA,bovine,68,4.7,pH 5.0 and pI 4.7 reported,single-protein rebinding specificity,5.0,,24 h,,deionized water,,,1.0 g wet hydrogel,10 mL,,UV-vis at 280 nm,,imprinting efficiency,1.76,unitless,context_dependent,single-solution BSA imprinting efficiency,"[""molecular imprinting"",""template-matched cavities"",""crosslinking density""]",3,,Preparation and specific recognition of protein macromolecularly imprinted polyampholyte hydrogel
PHA-f0de853b6d-009,10.1016/j.talanta.2018.08.084,train,BSA-imprinted PAH at 15% crosslinking density,wet hydrogel squares,"[""polyacrylamide-based acrylic hydrogel"",""polyampholyte hydrogel""]","[""acrylamide"",""N-isopropylacrylamide"",""[2-(methacryloyloxy)ethyl]trimethylammonium chloride"",""2-acrylamido-2-methyl-1-propanesulfonic acid""]",,"N,N'-methylenebisacrylamide",15% crosslinking density,free-radical polymerization in aqueous solution,,,,,,"[""amide"",""isopropyl"",""quaternary ammonium"",""sulfonic acid""]",BSA-imprinted cavities,[],polyampholyte,[],,,,,,,,,,,,,,,ovalbumin,OVA,,44,4.7,pH 4.9 and pI 4.7 reported,single-protein rebinding specificity,4.9,,24 h,,deionized water,,,1.0 g wet hydrogel,10 mL,,UV-vis at 280 nm,,imprinting efficiency,1.18,unitless,context_dependent,single-solution OVA imprinting efficiency,"[""non-template protein"",""molecular weight effect"",""isoelectric point effect""]",3,,Preparation and specific recognition of protein macromolecularly imprinted polyampholyte hydrogel
PHA-f0de853b6d-010,10.1016/j.talanta.2018.08.084,train,BSA-imprinted PAH at 15% crosslinking density,wet hydrogel squares,"[""polyacrylamide-based acrylic hydrogel"",""polyampholyte hydrogel""]","[""acrylamide"",""N-isopropylacrylamide"",""[2-(methacryloyloxy)ethyl]trimethylammonium chloride"",""2-acrylamido-2-methyl-1-propanesulfonic acid""]",,"N,N'-methylenebisacrylamide",15% crosslinking density,free-radical polymerization in aqueous solution,,,,,,"[""amide"",""isopropyl"",""quaternary ammonium"",""sulfonic acid""]",BSA-imprinted cavities,[],polyampholyte,[],,,,,,,,,,,,,,,lysozyme,Lyz,,14.4,10.7,pH 10.2 and pI 10.7 reported,single-protein rebinding specificity,10.2,,24 h,,deionized water,,,1.0 g wet hydrogel,10 mL,,UV-vis at 281 nm,,imprinting efficiency,1.09,unitless,context_dependent,single-solution Lyz imprinting efficiency,"[""non-template protein"",""molecular weight effect"",""isoelectric point effect""]",3,,Preparation and specific recognition of protein macromolecularly imprinted polyampholyte hydrogel
PHA-f0de853b6d-011,10.1016/j.talanta.2018.08.084,train,BSA-imprinted PAH at 15% crosslinking density,wet hydrogel squares,"[""polyacrylamide-based acrylic hydrogel"",""polyampholyte hydrogel""]","[""acrylamide"",""N-isopropylacrylamide"",""[2-(methacryloyloxy)ethyl]trimethylammonium chloride"",""2-acrylamido-2-methyl-1-propanesulfonic acid""]",,"N,N'-methylenebisacrylamide",15% crosslinking density,free-radical polymerization in aqueous solution,,,,,,"[""amide"",""isopropyl"",""quaternary ammonium"",""sulfonic acid""]",BSA-imprinted cavities,[],polyampholyte,[],,,,,,,,,,,,,,,bovine serum albumin,BSA,bovine,68,4.7,,binary competitive adsorption,,,,,,,,,,,UV-vis,,q_norm_mg_g,1.46,mg/g,maximize,BSA adsorption in binary competition with Lyz,"[""template selectivity"",""molecular weight effect"",""isoelectric point effect"",""imprinted cavity matching""]",3,,Preparation and specific recognition of protein macromolecularly imprinted polyampholyte hydrogel
PHA-f0de853b6d-012,10.1016/j.talanta.2018.08.084,train,BSA-imprinted PAH at 15% crosslinking density,wet hydrogel squares,"[""polyacrylamide-based acrylic hydrogel"",""polyampholyte hydrogel""]","[""acrylamide"",""N-isopropylacrylamide"",""[2-(methacryloyloxy)ethyl]trimethylammonium chloride"",""2-acrylamido-2-methyl-1-propanesulfonic acid""]",,"N,N'-methylenebisacrylamide",15% crosslinking density,free-radical polymerization in aqueous solution,,,,,,"[""amide"",""isopropyl"",""quaternary ammonium"",""sulfonic acid""]",BSA-imprinted cavities,[],polyampholyte,[],,,,,,,,,,,,,,,bovine serum albumin,BSA,bovine,68,4.7,,binary competitive adsorption,,,,,,,,,,,UV-vis,,q_norm_mg_g,1.46,mg/g,maximize,BSA adsorption in binary competition with OVA,"[""template selectivity"",""molecular weight effect"",""isoelectric point effect"",""imprinted cavity matching""]",3,,Preparation and specific recognition of protein macromolecularly imprinted polyampholyte hydrogel
PHA-f0de853b6d-013,10.1016/j.talanta.2018.08.084,train,BSA-imprinted polyampholyte hydrogel,wet hydrogel,"[""polyacrylamide-based acrylic hydrogel"",""polyampholyte hydrogel""]","[""acrylamide"",""N-isopropylacrylamide"",""[2-(methacryloyloxy)ethyl]trimethylammonium chloride"",""2-acrylamido-2-methyl-1-propanesulfonic acid""]",,"N,N'-methylenebisacrylamide",,free-radical polymerization in aqueous solution,aqueous solution,,,,,"[""amide"",""isopropyl"",""quaternary ammonium"",""sulfonic acid""]",BSA-imprinted cavities,[],polyampholyte,[],,,,,,,,,,,,,,,bovine serum albumin,BSA,bovine,68,4.7,,adsorption/elution regeneration cycling,,,24 h adsorption per cycle,,,,,,,,UV-vis at 280 nm,,retained_capacity_pct,40.0,%,maximize,regeneration capacity loss after six cycles,"[""regeneration"",""elution damage"",""imprint deterioration""]",3,,Preparation and specific recognition of protein macromolecularly imprinted polyampholyte hydrogel
PHA-ec5b1bd841-001,10.1016/j.talanta.2022.124068,validation,magnetic super-hydrophilic zwitterionic MagG@PCBAA hydrogel,granular hydrogel deposited on magnetic graphene sheet,poly(carboxybetaine acrylamide),"[""CBAA""]",,"[""BAC""]",,"CBAA monomer solution with BAC crosslinker and APS initiator reacted with magnetic graphene for 24 h at 37 °C, then equilibrated in PBS for 3 days",,,,,,"[""zwitterionic carboxybetaine"",""amide"",""positive and negative charged groups""]","[""zwitterionic hydrophilic PCBAA""]","[""magnetic graphene""]",zwitterionic overall neutral,"[""magnetic"",""hydrophilic""]",,,,,,,,,,,,38.18,,,horseradish peroxidase tryptic digest glycopeptides,HRP,horseradish,,,,batch magnetic solid-phase enrichment,,37,0.5 h incubation; 0.5 h elution,,loading buffer 95% ACN/3% TFA; washing buffer 85% ACN/0.5% H3PO4; eluent 30% ACN,,,0.25 mg,100 μL loading buffer plus 2 μL HRP digestion; 10 μL eluent,,MALDI-TOF MS,,glycopeptide peaks detected,26.0,peaks,context_dependent,HRP glycopeptide enrichment,"[""HILIC"",""super-hydrophilicity"",""zwitterionic hydration"",""magnetic separation""]",3,,Anti-nonspecific hydrophilic hydrogel for efficient capture of N-glycopeptides from Alzheimer's disease patient's serum
PHA-f1ec39d6a1-001,10.1016/j.talanta.2023.125083,train,plain NHMAm molecularly imprinted hydrogel thin sheet,thin-sheet disk,polyacrylamide-based NHMAm hydrogel,"[""N-(Hydroxymethyl)acrylamide""]",NHMAm:mBAm 9:1 by weight,"N,N'-methylenebisacrylamide",10% cross-linking density,free-radical polymerisation between Parafilm-covered cover slips; template-imprinted hydrogel washed with SDS/acetic acid eluent,double distilled water,,,overnight,,"[""acrylamide"",""hydroxymethyl"",""amide"",""hydroxyl""]",[],[],,[],,94%,,,,,,disk approximately 6 mm diameter; approximately 12 mg,,,,,,,bovine haemoglobin,BHb,bovine,64.5,,,batch rebinding,,20 +/- 2,2 h,,double distilled water,,,12 mg,500 uL,,NanoDrop UV/visible spectrometer at 405 nm,N = 3,binding_efficiency_pct,73.8,%,maximize,BHb bound to NHMAm MIP,"[""molecular imprinting"",""template cavity"",""hydrogen bonding"",""non-covalent interaction""]",3,0.97,Molecularly imprinted polymer hydrogel sheets with metalloporphyrin-incorporated molecular recognition sites for protein capture
PHA-f1ec39d6a1-002,10.1016/j.talanta.2023.125083,train,plain NHMAm non-imprinted hydrogel thin sheet,thin-sheet disk,polyacrylamide-based NHMAm hydrogel,"[""N-(Hydroxymethyl)acrylamide""]",NHMAm:mBAm 9:1 by weight,"N,N'-methylenebisacrylamide",10% cross-linking density,same as MIP but without protein template,double distilled water,,,overnight,,"[""acrylamide"",""hydroxymethyl"",""amide"",""hydroxyl""]",[],[],,[],,94%,,,,,,disk approximately 6 mm diameter; approximately 12 mg,,,,,,,bovine haemoglobin,BHb,bovine,64.5,,,batch binding,,20 +/- 2,2 h,,double distilled water,,,12 mg,500 uL,,NanoDrop UV/visible spectrometer at 405 nm,N = 3,binding_efficiency_pct,50.4,%,maximize,BHb bound to NHMAm NIP,"[""non-specific binding"",""hydrogel adsorption""]",3,0.97,Molecularly imprinted polymer hydrogel sheets with metalloporphyrin-incorporated molecular recognition sites for protein capture
PHA-f1ec39d6a1-003,10.1016/j.talanta.2023.125083,train,porphyrin-incorporated NHMAm molecularly imprinted hydrogel thin sheet,thin-sheet disk,polyacrylamide-based NHMAm hydrogel,"[""N-(Hydroxymethyl)acrylamide"",""5,10,15,20-tetrakis(4-allyloxyphenyl)porphyrin""]",NHMAm:mBAm 9:1 by weight; porphyrin co-monomer 7.6 × 10−5 mol,"N,N'-methylenebisacrylamide",10% cross-linking density,free-radical polymerisation with porphyrin co-monomer; template-imprinted hydrogel washed with SDS/acetic acid eluent,double distilled water,,,overnight,,"[""acrylamide"",""hydroxymethyl"",""porphyrin"",""allyloxyphenyl""]","[""porphyrin""]",[],,[],,94%,,,,,,disk approximately 6 mm diameter; approximately 12 mg,,,,,,,bovine haemoglobin,BHb,bovine,64.5,,,batch rebinding,,20 +/- 2,2 h,,double distilled water,,,12 mg,500 uL,,NanoDrop UV/visible spectrometer at 405 nm,N = 3,binding_efficiency_pct,77.4,%,maximize,BHb bound to porphyrin-incorporated MIP,"[""molecular imprinting"",""template cavity"",""porphyrin functional co-monomer"",""additional coordination""]",3,0.97,Molecularly imprinted polymer hydrogel sheets with metalloporphyrin-incorporated molecular recognition sites for protein capture
PHA-f1ec39d6a1-004,10.1016/j.talanta.2023.125083,train,porphyrin-incorporated NHMAm non-imprinted hydrogel thin sheet,thin-sheet disk,polyacrylamide-based NHMAm hydrogel,"[""N-(Hydroxymethyl)acrylamide"",""5,10,15,20-tetrakis(4-allyloxyphenyl)porphyrin""]",NHMAm:mBAm 9:1 by weight; porphyrin co-monomer 7.6 × 10−5 mol,"N,N'-methylenebisacrylamide",10% cross-linking density,same as porphyrin MIP but without protein template,double distilled water,,,overnight,,"[""acrylamide"",""hydroxymethyl"",""porphyrin"",""allyloxyphenyl""]","[""porphyrin""]",[],,[],,94%,,,,,,disk approximately 6 mm diameter; approximately 12 mg,,,,,,,bovine haemoglobin,BHb,bovine,64.5,,,batch binding,,20 +/- 2,2 h,,double distilled water,,,12 mg,500 uL,,NanoDrop UV/visible spectrometer at 405 nm,N = 3,binding_efficiency_pct,46.1,%,maximize,BHb bound to porphyrin-incorporated NIP,"[""non-specific binding"",""porphyrin matrix functionality""]",3,0.97,Molecularly imprinted polymer hydrogel sheets with metalloporphyrin-incorporated molecular recognition sites for protein capture
PHA-f1ec39d6a1-005,10.1016/j.talanta.2023.125083,train,iron-porphyrin-incorporated NHMAm molecularly imprinted hydrogel thin sheet,thin-sheet disk,polyacrylamide-based NHMAm hydrogel,"[""N-(Hydroxymethyl)acrylamide"",""5,10,15,20-tetrakis(4-allyloxyphenyl)porphyrin iron (II) chloride""]",NHMAm:mBAm 9:1 by weight; Fe-porphyrin co-monomer added,"N,N'-methylenebisacrylamide",10% cross-linking density,free-radical polymerisation with iron-porphyrin co-monomer; template-imprinted hydrogel washed with SDS/acetic acid eluent,double distilled water,,,overnight,,"[""acrylamide"",""hydroxymethyl"",""metalloporphyrin"",""allyloxyphenyl""]","[""iron porphyrin""]",[],,[],,94%,,,,,,disk approximately 6 mm diameter; approximately 12 mg,,,,,,,bovine haemoglobin,BHb,bovine,64.5,,,batch rebinding,,20 +/- 2,2 h,,double distilled water,,,12 mg,500 uL,,NanoDrop UV/visible spectrometer at 405 nm,N = 3,binding_efficiency_pct,81.2,%,maximize,BHb bound to iron-porphyrin-incorporated MIP,"[""molecular imprinting"",""template cavity"",""metalloporphyrin coordination"",""Fe(II) coordination"",""lysine residue interaction""]",3,0.98,Molecularly imprinted polymer hydrogel sheets with metalloporphyrin-incorporated molecular recognition sites for protein capture
PHA-f1ec39d6a1-006,10.1016/j.talanta.2023.125083,train,iron-porphyrin-incorporated NHMAm non-imprinted hydrogel thin sheet,thin-sheet disk,polyacrylamide-based NHMAm hydrogel,"[""N-(Hydroxymethyl)acrylamide"",""5,10,15,20-tetrakis(4-allyloxyphenyl)porphyrin iron (II) chloride""]",NHMAm:mBAm 9:1 by weight; Fe-porphyrin co-monomer added,"N,N'-methylenebisacrylamide",10% cross-linking density,same as iron-porphyrin MIP but without protein template,double distilled water,,,overnight,,"[""acrylamide"",""hydroxymethyl"",""metalloporphyrin"",""allyloxyphenyl""]","[""iron porphyrin""]",[],,[],,94%,,,,,,disk approximately 6 mm diameter; approximately 12 mg,,,,,,,bovine haemoglobin,BHb,bovine,64.5,,,batch binding,,20 +/- 2,2 h,,double distilled water,,,12 mg,500 uL,,NanoDrop UV/visible spectrometer at 405 nm,N = 3,binding_efficiency_pct,47.0,%,maximize,BHb bound to iron-porphyrin-incorporated NIP,"[""non-specific binding"",""metalloporphyrin matrix functionality""]",3,0.96,Molecularly imprinted polymer hydrogel sheets with metalloporphyrin-incorporated molecular recognition sites for protein capture
PHA-f1ec39d6a1-007,10.1016/j.talanta.2023.125083,train,plain NHMAm molecularly imprinted hydrogel thin sheet,thin-sheet disk,polyacrylamide-based NHMAm hydrogel,"[""N-(Hydroxymethyl)acrylamide""]",NHMAm:mBAm 9:1 by weight,"N,N'-methylenebisacrylamide",10% cross-linking density,free-radical polymerisation with BHb template; template removed before non-target binding assay,double distilled water,,,overnight,,"[""acrylamide"",""hydroxymethyl"",""amide"",""hydroxyl""]",[],[],,[],,94%,,,,,,disk approximately 6 mm diameter; approximately 12 mg,,,,,,,bovine serum albumin,BSA,bovine,66,,,batch selectivity binding,,20 +/- 2,2 h,,double distilled water,,,12 mg,500 uL,,NanoDrop UV/visible spectrometer at 280 nm,N = 3,binding_efficiency_pct,37.3,%,maximize,BSA bound to NHMAm MIP,"[""selective imprinting"",""reduced non-target binding""]",3,0.97,Molecularly imprinted polymer hydrogel sheets with metalloporphyrin-incorporated molecular recognition sites for protein capture
PHA-f1ec39d6a1-008,10.1016/j.talanta.2023.125083,train,plain NHMAm non-imprinted hydrogel thin sheet,thin-sheet disk,polyacrylamide-based NHMAm hydrogel,"[""N-(Hydroxymethyl)acrylamide""]",NHMAm:mBAm 9:1 by weight,"N,N'-methylenebisacrylamide",10% cross-linking density,same as MIP but without protein template,double distilled water,,,overnight,,"[""acrylamide"",""hydroxymethyl"",""amide"",""hydroxyl""]",[],[],,[],,94%,,,,,,disk approximately 6 mm diameter; approximately 12 mg,,,,,,,bovine serum albumin,BSA,bovine,66,,,batch binding,,20 +/- 2,2 h,,double distilled water,,,12 mg,500 uL,,NanoDrop UV/visible spectrometer at 280 nm,N = 3,binding_efficiency_pct,50.4,%,maximize,BSA bound to NHMAm NIP,"[""non-specific binding""]",3,0.96,Molecularly imprinted polymer hydrogel sheets with metalloporphyrin-incorporated molecular recognition sites for protein capture
PHA-f1ec39d6a1-009,10.1016/j.talanta.2023.125083,train,porphyrin-incorporated NHMAm molecularly imprinted hydrogel thin sheet,thin-sheet disk,polyacrylamide-based NHMAm hydrogel,"[""N-(Hydroxymethyl)acrylamide"",""5,10,15,20-tetrakis(4-allyloxyphenyl)porphyrin""]",NHMAm:mBAm 9:1 by weight; porphyrin co-monomer 7.6 × 10−5 mol,"N,N'-methylenebisacrylamide",10% cross-linking density,free-radical polymerisation with porphyrin co-monomer and BHb template,double distilled water,,,overnight,,"[""acrylamide"",""hydroxymethyl"",""porphyrin"",""allyloxyphenyl""]","[""porphyrin""]",[],,[],,94%,,,,,,disk approximately 6 mm diameter; approximately 12 mg,,,,,,,bovine serum albumin,BSA,bovine,66,,,batch selectivity binding,,20 +/- 2,2 h,,double distilled water,,,12 mg,500 uL,,NanoDrop UV/visible spectrometer at 280 nm,N = 3,binding_efficiency_pct,35.7,%,maximize,BSA bound to porphyrin-incorporated MIP,"[""selective imprinting"",""porphyrin functional co-monomer""]",3,0.97,Molecularly imprinted polymer hydrogel sheets with metalloporphyrin-incorporated molecular recognition sites for protein capture
PHA-f1ec39d6a1-010,10.1016/j.talanta.2023.125083,train,porphyrin-incorporated NHMAm non-imprinted hydrogel thin sheet,thin-sheet disk,polyacrylamide-based NHMAm hydrogel,"[""N-(Hydroxymethyl)acrylamide"",""5,10,15,20-tetrakis(4-allyloxyphenyl)porphyrin""]",NHMAm:mBAm 9:1 by weight; porphyrin co-monomer 7.6 × 10−5 mol,"N,N'-methylenebisacrylamide",10% cross-linking density,same as porphyrin MIP but without protein template,double distilled water,,,overnight,,"[""acrylamide"",""hydroxymethyl"",""porphyrin"",""allyloxyphenyl""]","[""porphyrin""]",[],,[],,94%,,,,,,disk approximately 6 mm diameter; approximately 12 mg,,,,,,,bovine serum albumin,BSA,bovine,66,,,batch binding,,20 +/- 2,2 h,,double distilled water,,,12 mg,500 uL,,NanoDrop UV/visible spectrometer at 280 nm,N = 3,binding_efficiency_pct,43.5,%,maximize,BSA bound to porphyrin-incorporated NIP,"[""non-specific binding""]",3,0.96,Molecularly imprinted polymer hydrogel sheets with metalloporphyrin-incorporated molecular recognition sites for protein capture
PHA-f1ec39d6a1-011,10.1016/j.talanta.2023.125083,train,iron-porphyrin-incorporated NHMAm molecularly imprinted hydrogel thin sheet,thin-sheet disk,polyacrylamide-based NHMAm hydrogel,"[""N-(Hydroxymethyl)acrylamide"",""5,10,15,20-tetrakis(4-allyloxyphenyl)porphyrin iron (II) chloride""]",NHMAm:mBAm 9:1 by weight; Fe-porphyrin co-monomer added,"N,N'-methylenebisacrylamide",10% cross-linking density,free-radical polymerisation with iron-porphyrin co-monomer and BHb template,double distilled water,,,overnight,,"[""acrylamide"",""hydroxymethyl"",""metalloporphyrin"",""allyloxyphenyl""]","[""iron porphyrin""]",[],,[],,94%,,,,,,disk approximately 6 mm diameter; approximately 12 mg,,,,,,,bovine serum albumin,BSA,bovine,66,,,batch selectivity binding,,20 +/- 2,2 h,,double distilled water,,,12 mg,500 uL,,NanoDrop UV/visible spectrometer at 280 nm,N = 3,binding_efficiency_pct,18.5,%,maximize,BSA bound to iron-porphyrin-incorporated MIP,"[""selective imprinting"",""metalloporphyrin coordination"",""Fe(II) coordination""]",3,0.98,Molecularly imprinted polymer hydrogel sheets with metalloporphyrin-incorporated molecular recognition sites for protein capture
PHA-f1ec39d6a1-012,10.1016/j.talanta.2023.125083,train,iron-porphyrin-incorporated NHMAm non-imprinted hydrogel thin sheet,thin-sheet disk,polyacrylamide-based NHMAm hydrogel,"[""N-(Hydroxymethyl)acrylamide"",""5,10,15,20-tetrakis(4-allyloxyphenyl)porphyrin iron (II) chloride""]",NHMAm:mBAm 9:1 by weight; Fe-porphyrin co-monomer added,"N,N'-methylenebisacrylamide",10% cross-linking density,same as iron-porphyrin MIP but without protein template,double distilled water,,,overnight,,"[""acrylamide"",""hydroxymethyl"",""metalloporphyrin"",""allyloxyphenyl""]","[""iron porphyrin""]",[],,[],,94%,,,,,,disk approximately 6 mm diameter; approximately 12 mg,,,,,,,bovine serum albumin,BSA,bovine,66,,,batch binding,,20 +/- 2,2 h,,double distilled water,,,12 mg,500 uL,,NanoDrop UV/visible spectrometer at 280 nm,N = 3,binding_efficiency_pct,46.5,%,maximize,BSA bound to iron-porphyrin-incorporated NIP,"[""non-specific binding""]",3,0.96,Molecularly imprinted polymer hydrogel sheets with metalloporphyrin-incorporated molecular recognition sites for protein capture
PHA-1c1c573100-001,10.1016/j.talanta.2025.128105,train,antifouling nanocomposite interface,electrode coating on AuNP/ANcI/SPCE aptasensor,"[""carboxymethyl chitosan"",""sodium carboxymethyl cellulose""]",[],,"[""carboxymethyl chitosan"",""sodium carboxymethyl cellulose""]",,"Hybrid hydrogel formed from 2% CS and SCMC solutions in a 1:1 ratio, heated to 50 °C and stirred overnight; ANcI prepared by integrating 1 mL hybrid hydrogel with 1 mg Ti3C2Tx MXene under heating and stirring for 2 h, then drop-cast on SPCE.",,,,,,"[""carboxymethyl"",""hydroxyl"",""amino"",""carboxyl""]","[""estradiol-specific aptamer"",""6-mercaptohexanol""]","[""Ti3C2Tx MXene"",""gold nanoparticles""]",,[],,,,,,,,,,,,,,,bovine serum albumin,BSA,bovine,,,,incubation antifouling test on aptasensor electrode,,,1 month,,,,,15 μL ANcI drop-cast onto working electrode surface,,,differential pulse voltammetry,,retained_capacity_pct,90.0,%,maximize,antifouling signal retention in BSA,"[""porous barrier"",""antifouling"",""reduced nonspecific adsorption"",""conductive network""]",2,,Nanoengineered hybrid hydrogel-based 3D nanocomposite as an antifouling coating interface for enhanced electrochemical aptasensing of estradiol
PHA-1c1c573100-002,10.1016/j.talanta.2025.128105,train,antifouling nanocomposite interface,electrode coating on AuNP/ANcI/SPCE aptasensor,"[""carboxymethyl chitosan"",""sodium carboxymethyl cellulose""]",[],,"[""carboxymethyl chitosan"",""sodium carboxymethyl cellulose""]",,"Hybrid hydrogel formed from 2% CS and SCMC solutions in a 1:1 ratio, heated to 50 °C and stirred overnight; ANcI prepared by integrating 1 mL hybrid hydrogel with 1 mg Ti3C2Tx MXene under heating and stirring for 2 h, then drop-cast on SPCE.",,,,,,"[""carboxymethyl"",""hydroxyl"",""amino"",""carboxyl""]","[""estradiol-specific aptamer"",""6-mercaptohexanol""]","[""Ti3C2Tx MXene"",""gold nanoparticles""]",,[],,,,,,,,,,,,,,,human serum proteins,,human serum,,,,incubation antifouling test on aptasensor electrode,,,1 month,,,,,15 μL ANcI drop-cast onto working electrode surface,,,differential pulse voltammetry,,retained_capacity_pct,81.0,%,maximize,antifouling signal retention in human serum,"[""porous barrier"",""antifouling"",""reduced nonspecific adsorption"",""conductive network""]",2,,Nanoengineered hybrid hydrogel-based 3D nanocomposite as an antifouling coating interface for enhanced electrochemical aptasensing of estradiol
PHA-1c1c573100-003,10.1016/j.talanta.2025.128105,train,aptasensor without antifouling nanocomposite interface,AuNP/SPCE aptasensor without hydrogel coating,[],[],,[],,Comparator aptasensor fabricated without ANcI modification.,,,,,,[],"[""estradiol-specific aptamer"",""6-mercaptohexanol""]","[""gold nanoparticles""]",,[],,,,,,,,,,,,,,,human serum proteins,,human serum,,,,incubation fouling test on comparator aptasensor electrode,,,24 h,,,,,,,,differential pulse voltammetry,,retained_capacity_pct,15.0,%,maximize,serum fouling of uncoated comparator,"[""biofouling"",""nonspecific adsorption"",""loss of redox signal""]",2,,Nanoengineered hybrid hydrogel-based 3D nanocomposite as an antifouling coating interface for enhanced electrochemical aptasensing of estradiol
PHA-9101ab5049-004,10.1016/j.talanta.2025.129324,train,N-acryloyl-L-tryptophan hydrogel polymer nanoparticle 7,hydrogel polymer nanoparticle,"[""NIPAm""]","[""60% ATrp"",""38% NIPAm""]",,"[""2% BIS""]",,free radical precipitation copolymerization,,,,,,"[""carboxyl"",""indolyl"",""amide""]","[""N-acryloyl-L-tryptophan""]",[],negatively charged/anionic,[],,,,,,,,average hydrodynamic diameter 197.4 nm,,,,,,,SARS-CoV-2 spike receptor-binding domain,RBD,SARS-CoV-2,,,,adsorption kinetics and thermodynamic isotherm assay,6.0,,equilibrium within 60 min,,,,,,,,,,q_norm_mg_g,809.6,mg/g,maximize,High-capacity RBD adsorption by ATrp-NP7,"[""chemisorption"",""hydrogen bonding"",""cation-pi interactions"",""pi-pi stacking"",""hydrophobic interactions"",""multivalent binding""]",3,0.95,"Engineering an abiotic antibody mimic: Structural and molecular mechanisms for targeting, neutralizing, and point-of-care testing virus antigens"
PHA-eaf4f11b15-001,10.1016/j.ultsonch.2024.107131,train,pristine Comfilcon A silicone-hydrogel contact lens,contact lens,"[""silicone hydrogel""]",[],,[],,commercial contact lens,,,,,,[],[],[],,[],,,,,,,,,,,,,,,bovine serum albumin,BSA,bovine,,,negative under physiological conditions,static incubation on contact lens surface,,,24 h,,PBS,,,one contact lens,1.5 mL,,"Bradford assay, absorbance at 595 nm",,surface_adsorption_ug_cm2,600.0,ug/cm2,context_dependent,BSA adsorption on pristine contact lens,[],3,0.95,Antimicrobial and antifouling hyaluronic acid-cobalt nanogel coatings built sonochemically on contact lenses
PHA-eaf4f11b15-004,10.1016/j.ultsonch.2024.107131,train,HA-ADH coated contact lens,contact lens coating,"[""silicone hydrogel"",""hyaluronic acid""]","[""hyaluronic acid""]",,[],,sonication in 0.5% HA-ADH solution,,,,,,"[""hydrazide"",""amide"",""carboxylate"",""hydroxyl""]","[""adipic acid dihydrazide""]",[],negative under physiological conditions,[],,,,,,,,,,,,26,,,bovine serum albumin,BSA,bovine,,,negative under physiological conditions,static incubation on contact lens surface,,,24 h,,PBS,,,one contact lens,1.5 mL,,"Bradford assay, absorbance at 595 nm",,fouling_reduction_pct,80.0,%,maximize,BSA adsorption reduced by HA-ADH coating,"[""electrostatic repulsion""]",2,0.9,Antimicrobial and antifouling hyaluronic acid-cobalt nanogel coatings built sonochemically on contact lenses
PHA-eaf4f11b15-005,10.1016/j.ultsonch.2024.107131,train,HA-ADH-Co nanogel coated contact lens,nanogel coating on contact lens,"[""silicone hydrogel"",""hyaluronic acid""]","[""hyaluronic acid""]",,[],,one-step sonochemical formation and deposition on silicone hydrogel contact lens,,,,,,"[""hydrazide"",""amide"",""carboxylate"",""hydroxyl"",""amine""]","[""adipic acid dihydrazide""]","[""HA-ADH-Co nanogel""]",,"[""temperature-responsive hydrodynamic diameter""]",,,,,,,,SEM quasi-spherical structures between 20 and 30 nm; DLS hydrodynamic diameter about 140 nm at 10 C to 230 nm at 50 C,,,,34,,,bovine serum albumin,BSA,bovine,,,negative under physiological conditions,static incubation on contact lens surface,,,24 h,,PBS,,,one contact lens,1.5 mL,,"Bradford assay, absorbance at 595 nm",,fouling_reduction_pct,60.0,%,maximize,BSA adsorption reduced by nanogel coating,"[""electrostatic repulsion""]",2,0.9,Antimicrobial and antifouling hyaluronic acid-cobalt nanogel coatings built sonochemically on contact lenses
PHA-eaf4f11b15-006,10.1016/j.ultsonch.2024.107131,train,pristine Comfilcon A silicone-hydrogel contact lens,contact lens,"[""silicone hydrogel""]",[],,[],,commercial contact lens,,,,,,[],[],[],,[],,,,,,,,,,,,,,,lysozyme,,,,,positive,static incubation on contact lens surface,,,24 h,,PBS,,,one contact lens,1.5 mL,,"Bradford assay, absorbance at 595 nm",,surface_adsorption_ug_cm2,160.0,ug/cm2,context_dependent,lysozyme adsorption on pristine contact lens,[],3,0.95,Antimicrobial and antifouling hyaluronic acid-cobalt nanogel coatings built sonochemically on contact lenses
PHA-91d6d0baca-001,10.1016/j.watres.2024.121263,train,PSF-Hydrogel-0.5% membrane,zwitterionic hydrogel nanolayer on polysulfone ultrafiltration membrane,"[""PEGDA/MDSA crosslinked zwitterionic hydrogel""]","[""[2-(Methacryloyloxy) ethyl] dimethyl-(3-sulfopropyl) ammonium hydroxide""]",,"[""poly(ethylene glycol) diacrylate""]",,interfacially-initiated free radical polymerization under UV light using HCPK photoinitiator,,,,,,"[""quaternary amine group"",""sulfonic group"",""C=O bond"",""hydroxyl group""]",[],"[""polysulfone ultrafiltration membrane support""]",zwitterionic,[],,,,11.7,nm,,,,,,,57,,,bovine serum albumin,BSA,bovine,,,,dead-end ultralow-pressure membrane fouling filtration,,,3,h,,,,,,,water flux measurement,,water flux maintained at end of 3 h BSA fouling,66.66,% of initial water flux,context_dependent,BSA fouling resistance by flux retention,"[""zwitterionic hydration shell"",""weakened acid-base interaction"",""hydrophilic antifouling""]",3,0.93,Inhibition of biofouling by in-situ grown zwitterionic hydrogel nanolayer on membrane surface in ultralow-pressurized ultrafiltration process
PHA-91d6d0baca-002,10.1016/j.watres.2024.121263,train,PSF-Hydrogel-0.5% membrane,zwitterionic hydrogel nanolayer on polysulfone ultrafiltration membrane,"[""PEGDA/MDSA crosslinked zwitterionic hydrogel""]","[""[2-(Methacryloyloxy) ethyl] dimethyl-(3-sulfopropyl) ammonium hydroxide""]",,"[""poly(ethylene glycol) diacrylate""]",,interfacially-initiated free radical polymerization under UV light using HCPK photoinitiator,,,,,,"[""quaternary amine group"",""sulfonic group"",""C=O bond"",""hydroxyl group""]",[],"[""polysulfone ultrafiltration membrane support""]",zwitterionic,[],,,,11.7,nm,,,,,,,57,,,bovine serum albumin,BSA,bovine,,,,XDLVO interaction energy analysis,,,,,,,,,,,XDLVO theory using surface tension parameters from contact angles,,free energy of BSA/PSF-Hydrogel-0.5% membrane adhesion,-10.57,mJ m-2,context_dependent,BSA adhesion free energy,"[""weakened acid-base interaction"",""hydration shell"",""XDLVO""]",3,0.94,Inhibition of biofouling by in-situ grown zwitterionic hydrogel nanolayer on membrane surface in ultralow-pressurized ultrafiltration process
PHA-91d6d0baca-003,10.1016/j.watres.2024.121263,train,PSF-Hydrogel-0.5% membrane,zwitterionic hydrogel nanolayer on polysulfone ultrafiltration membrane,"[""PEGDA/MDSA crosslinked zwitterionic hydrogel""]","[""[2-(Methacryloyloxy) ethyl] dimethyl-(3-sulfopropyl) ammonium hydroxide""]",,"[""poly(ethylene glycol) diacrylate""]",,interfacially-initiated free radical polymerization under UV light using HCPK photoinitiator,,,,,,"[""quaternary amine group"",""sulfonic group"",""C=O bond"",""hydroxyl group""]",[],"[""polysulfone ultrafiltration membrane support""]",zwitterionic,[],,,,11.7,nm,,,,,,,57,,,bovine serum albumin,BSA,bovine,,,,ultralow-pressure ultrafiltration rejection test,,,,,,,,,,,,,removal_efficiency_pct,83.22,%,maximize,BSA rejection ratio,"[""additional hydrogel separation layer"",""sieving"",""electrostatic interaction"",""swollen hydrogel pores""]",3,0.95,Inhibition of biofouling by in-situ grown zwitterionic hydrogel nanolayer on membrane surface in ultralow-pressurized ultrafiltration process
PHA-e93fbe7b6b-001,10.1016/j.xphs.2025.103822,train,polyvinyl alcohol methacrylate hydrogel,4 mm hydrogel disc,"[""polyvinyl alcohol methacrylate""]","[""polyvinyl alcohol methacrylate 100% w/w"",""sulfobetaine methacrylate 0% w/w""]",,"[""polyethylene glycol dimethacrylate (Mn 750)""]",,photoinitiated crosslinking polymerization,,,,,,"[""methacrylate"",""hydroxyl""]",[],[],non-zwitterionized,[],,,,,,,,,,,,,,,artificial complex ocular protein solution,,mucin source not specified; chicken egg lysozyme; bovine serum albumin,,,,in vitro batch adsorption,,37,1.5 hours,,phosphate buffered saline; artificial tear fluid equilibration,"[""CaCl2""]",2 mg CaCl2 in 100 mL protein solution,one 4 mm hydrogel disc,5 mL,orbital shaker at 40 rpm,"[""BCA micro assay"",""SDS-PAGE qualitative assessment""]",,surface_adsorption_ug_cm2,10.36,ug/cm2,context_dependent,highest in vitro protein adsorption among tested hydrogels,"[""composition-dependent protein resistance"",""non-zwitterionic comparator""]",3,,Ex vivo-in vitro protein adsorption and in vivo anti-inflammatory effects of zwitterionized PVA hydrogel implants in the New Zealand albino rabbit eye
