Repository: sunyrain/PHA

# PHA Protein-Hydrogel Adsorption Dataset

Generated: 2026-07-05T11:36:45

## Scope

This curated package organizes literature-derived protein-hydrogel adsorption, binding, immobilization, antifouling, and related biointerface records extracted from the local PHA corpus.

The primary unit is one record:

`paper + hydrogel/sample + protein/mixture + experimental condition + measured outcome`

## Contents

- `data/sources.csv`: article-level metadata, extraction status, and curation decision.
- `data/records_flat.csv`: flattened record-level table with provenance, hydrogel, protein, condition, outcome, mechanism, and quality fields.

File: data/curated/pha_scientific_dataset_20260705/data/inverse_design_seed.csv (part 48 of 62)
record_id,doi,doi_split,hydrogel_name,hydrogel_format,polymer_backbone,monomers,monomer_ratios,crosslinker,crosslinker_concentration,synthesis_method,preparation_solvent,preparation_pH,preparation_temp_C,gelation_time,post_treatment,functional_groups,ligand_or_affinity_group,filler_or_composite,charge_class,responsive_type,swelling_ratio,water_content_pct,porosity_pct,pore_size_value,pore_size_unit,mesh_size,surface_area,particle_size,thickness,roughness,zeta_potential_mV,contact_angle_deg,young_modulus,degradation_or_stability,protein_name,protein_abbreviation,protein_species_or_source,protein_mw_kDa,protein_pI,protein_charge_at_pH,experiment_mode,pH,temperature_C,contact_time,contact_time_unit,buffer,salt_type,salt_concentration,hydrogel_dosage,solution_volume,flow_rate,detection_method,replicate_count,target_name,target_value,target_unit,target_direction,outcome_label,mechanism_tags,source_quality_score,extraction_confidence,article_title
PHA-e93fbe7b6b-003,10.1016/j.xphs.2025.103822,train,polyvinyl alcohol methacrylate-co-sulfobetaine methacrylate hydrogel,4 mm hydrogel disc,"[""polyvinyl alcohol methacrylate"",""sulfobetaine methacrylate""]","[""polyvinyl alcohol methacrylate 67% w/w"",""sulfobetaine methacrylate 33% w/w""]",,"[""polyethylene glycol dimethacrylate (Mn 750)""]",,photoinitiated crosslinking polymerization,,,,,,"[""methacrylate"",""hydroxyl"",""sulfobetaine"",""zwitterionic ammonium/sulfonate""]","[""sulfobetaine zwitterionic group""]",[],zwitterionic,[],,,,,,,,,,,,,,,artificial complex ocular protein solution,,mucin source not specified; chicken egg lysozyme; bovine serum albumin,,,,in vitro batch adsorption,,37,1.5 hours,,phosphate buffered saline; artificial tear fluid equilibration,"[""CaCl2""]",2 mg CaCl2 in 100 mL protein solution,one 4 mm hydrogel disc,5 mL,orbital shaker at 40 rpm,"[""BCA micro assay"",""SDS-PAGE qualitative assessment""]",,surface_adsorption_ug_cm2,4.87,ug/cm2,context_dependent,lowest in vitro protein adsorption among tested hydrogels,"[""zwitterionic antifouling"",""protein resistance"",""superhydrophilic hydrogel""]",3,,Ex vivo-in vitro protein adsorption and in vivo anti-inflammatory effects of zwitterionized PVA hydrogel implants in the New Zealand albino rabbit eye
PHA-3bfbad2a92-001,10.1021/ac1022343,train,barcoded PEG hydrogel microparticle with IL-2 capture antibody probe,graphically encoded hydrogel microparticle,"[""poly(ethylene glycol)""]","[""20% PEG-DA MW 700 in probe prepolymer"",""40% PEG MW 200 porogen"",""5% Darocur 1173"",""35% 3x Tris-EDTA pH 8.0""]",,"[""PEG-DA""]",,stop-flow lithography with covalent antibody incorporation,,,,,,"[""acrylate"",""NHS-reactive heterobifunctional PEG linker used on antibody primary amines""]","[""IL-2 capture antibody R&D Systems MAB602""]","[""rhodamine acrylate barcode region""]",,[],,,,,,,,polymerized particle height 37.5 um; probe region length 35 um; device region width 270 um and height 40 um,,,,,,,interleukin-2,IL-2,R&D Systems 202-IL,,,,singleplex calibration sandwich immunoassay,,,2 h target incubation; 1 h reporter antibody; 30 min SAPE,,FBST for target incubation; PBST washes and reporter antibody; PTET for scanning,"[""PBS""]",,50 particles per well,50 uL reporter antibody solution; 50 uL SAPE solution; 50 uL PTET resuspension,,microfluidic scanning fluorescence with PMT after biotinylated reporter antibody and SAPE labeling,,LOD,1.1,pg/mL,context_dependent,limit of detection for IL-2,"[""antibody-antigen affinity capture"",""sandwich immunoassay"",""PEG nonfouling matrix""]",3,0.95,Multiplexed Protein Quantification with Barcoded Hydrogel Microparticles
PHA-3bfbad2a92-002,10.1021/ac1022343,train,barcoded PEG hydrogel microparticle with IL-4 capture antibody probe,graphically encoded hydrogel microparticle,"[""poly(ethylene glycol)""]","[""20% PEG-DA MW 700 in probe prepolymer"",""40% PEG MW 200 porogen"",""5% Darocur 1173"",""35% 3x Tris-EDTA pH 8.0""]",,"[""PEG-DA""]",,stop-flow lithography with covalent antibody incorporation,,,,,,"[""acrylate"",""NHS-reactive heterobifunctional PEG linker used on antibody primary amines""]","[""IL-4 capture antibody R&D Systems MAB604""]","[""rhodamine acrylate barcode region""]",,[],,,,,,,,polymerized particle height 37.5 um; probe region length 35 um; device region width 270 um and height 40 um,,,,,,,interleukin-4,IL-4,R&D Systems 204-IL,,,,singleplex calibration sandwich immunoassay,,,2 h target incubation; 1 h reporter antibody; 30 min SAPE,,FBST for target incubation; PBST washes and reporter antibody; PTET for scanning,"[""PBS""]",,50 particles per well,50 uL reporter antibody solution; 50 uL SAPE solution; 50 uL PTET resuspension,,microfluidic scanning fluorescence with PMT after biotinylated reporter antibody and SAPE labeling,,LOD,8.4,pg/mL,context_dependent,limit of detection for IL-4,"[""antibody-antigen affinity capture"",""sandwich immunoassay"",""PEG nonfouling matrix""]",3,0.95,Multiplexed Protein Quantification with Barcoded Hydrogel Microparticles
PHA-3bfbad2a92-003,10.1021/ac1022343,train,barcoded PEG hydrogel microparticle with TNF-alpha capture antibody probe,graphically encoded hydrogel microparticle,"[""poly(ethylene glycol)""]","[""20% PEG-DA MW 700 in probe prepolymer"",""40% PEG MW 200 porogen"",""5% Darocur 1173"",""35% 3x Tris-EDTA pH 8.0""]",,"[""PEG-DA""]",,stop-flow lithography with covalent antibody incorporation,,,,,,"[""acrylate"",""NHS-reactive heterobifunctional PEG linker used on antibody primary amines""]","[""TNF-alpha capture antibody R&D Systems MAB610""]","[""rhodamine acrylate barcode region""]",,[],,,,,,,,polymerized particle height 37.5 um; probe region length 35 um; device region width 270 um and height 40 um,,,,,,,tumor necrosis factor alpha,TNF-alpha,R&D Systems 210-TA,,,,singleplex calibration sandwich immunoassay,,,2 h target incubation; 1 h reporter antibody; 30 min SAPE,,FBST for target incubation; PBST washes and reporter antibody; PTET for scanning,"[""PBS""]",,50 particles per well,50 uL reporter antibody solution; 50 uL SAPE solution; 50 uL PTET resuspension,,microfluidic scanning fluorescence with PMT after biotinylated reporter antibody and SAPE labeling,,LOD,2.1,pg/mL,context_dependent,limit of detection for TNF-alpha,"[""antibody-antigen affinity capture"",""sandwich immunoassay"",""PEG nonfouling matrix""]",3,0.95,Multiplexed Protein Quantification with Barcoded Hydrogel Microparticles
PHA-3bfbad2a92-004,10.1021/ac1022343,train,three-particle interplex barcoded PEG hydrogel system with IL-4 single-probe particle,three uniquely barcoded single-probe hydrogel microparticles,"[""poly(ethylene glycol)""]","[""20% PEG-DA MW 700 in probe prepolymer"",""40% PEG MW 200 porogen"",""5% Darocur 1173"",""35% 3x Tris-EDTA pH 8.0""]",,"[""PEG-DA""]",,stop-flow lithography,,,,,,"[""acrylate"",""NHS-reactive heterobifunctional PEG linker""]","[""IL-4 capture antibody R&D Systems MAB604""]","[""rhodamine acrylate barcode region""]",,[],,,,,,,,polymerized particle height 37.5 um; probe region length 35 um,,,,,,,interleukin-4,IL-4,R&D Systems 204-IL,,,,interplex multiplex sandwich immunoassay,,,2 h target incubation; 1 h reporter antibody; 30 min SAPE,,FBST for target incubation; PBST washes and reporter antibody; PTET for scanning,"[""PBS""]",,50 of each particle type per well,50 uL reporter antibody solution; 50 uL SAPE solution; 50 uL PTET resuspension,,microfluidic scanning fluorescence with PMT,,recovery_pct,101.7,%,maximize,IL-4 multiplex spike-in recovery,"[""multiplex antibody-antigen affinity capture"",""barcode-resolved detection"",""low cross-reactivity""]",3,0.95,Multiplexed Protein Quantification with Barcoded Hydrogel Microparticles
PHA-3bfbad2a92-005,10.1021/ac1022343,train,three-particle interplex barcoded PEG hydrogel system with IL-2 single-probe particle,three uniquely barcoded single-probe hydrogel microparticles,"[""poly(ethylene glycol)""]","[""20% PEG-DA MW 700 in probe prepolymer"",""40% PEG MW 200 porogen"",""5% Darocur 1173"",""35% 3x Tris-EDTA pH 8.0""]",,"[""PEG-DA""]",,stop-flow lithography,,,,,,"[""acrylate"",""NHS-reactive heterobifunctional PEG linker""]","[""IL-2 capture antibody R&D Systems MAB602""]","[""rhodamine acrylate barcode region""]",,[],,,,,,,,polymerized particle height 37.5 um; probe region length 35 um,,,,,,,interleukin-2,IL-2,R&D Systems 202-IL,,,,interplex multiplex sandwich immunoassay,,,2 h target incubation; 1 h reporter antibody; 30 min SAPE,,FBST for target incubation; PBST washes and reporter antibody; PTET for scanning,"[""PBS""]",,50 of each particle type per well,50 uL reporter antibody solution; 50 uL SAPE solution; 50 uL PTET resuspension,,microfluidic scanning fluorescence with PMT,,recovery_pct,118.0,%,maximize,IL-2 multiplex spike-in recovery,"[""multiplex antibody-antigen affinity capture"",""barcode-resolved detection"",""low cross-reactivity""]",3,0.95,Multiplexed Protein Quantification with Barcoded Hydrogel Microparticles
PHA-3bfbad2a92-006,10.1021/ac1022343,train,three-particle interplex barcoded PEG hydrogel system with TNF-alpha single-probe particle,three uniquely barcoded single-probe hydrogel microparticles,"[""poly(ethylene glycol)""]","[""20% PEG-DA MW 700 in probe prepolymer"",""40% PEG MW 200 porogen"",""5% Darocur 1173"",""35% 3x Tris-EDTA pH 8.0""]",,"[""PEG-DA""]",,stop-flow lithography,,,,,,"[""acrylate"",""NHS-reactive heterobifunctional PEG linker""]","[""TNF-alpha capture antibody R&D Systems MAB610""]","[""rhodamine acrylate barcode region""]",,[],,,,,,,,polymerized particle height 37.5 um; probe region length 35 um,,,,,,,tumor necrosis factor alpha,TNF-alpha,R&D Systems 210-TA,,,,interplex multiplex sandwich immunoassay,,,2 h target incubation; 1 h reporter antibody; 30 min SAPE,,FBST for target incubation; PBST washes and reporter antibody; PTET for scanning,"[""PBS""]",,50 of each particle type per well,50 uL reporter antibody solution; 50 uL SAPE solution; 50 uL PTET resuspension,,microfluidic scanning fluorescence with PMT,,recovery_pct,93.1,%,maximize,TNF-alpha multiplex spike-in recovery,"[""multiplex antibody-antigen affinity capture"",""barcode-resolved detection"",""low cross-reactivity""]",3,0.95,Multiplexed Protein Quantification with Barcoded Hydrogel Microparticles
PHA-3bfbad2a92-010,10.1021/ac1022343,train,20% PEG-DA cylindrical hydrogel plug with PEGylated antithrombin antibody,cylinder-shaped hydrogel plug,"[""poly(ethylene glycol)""]","[""20% PEG-DA monomer mixture""]",,"[""PEG-DA""]",,UV polymerization in microfluidic channel after antibody PEGylation,,,,,,"[""acrylate"",""NHS ester on heterobifunctional PEG linker"",""antibody primary amines"",""possible antibody sulfhydryl groups""]","[""polyclonal antithrombin antibody""]",[],,[],,,,,,,,150 um diameter cylinder-shaped plug; channel 500 um wide by 37.5 um high,,,,,,,polyclonal antithrombin antibody with Alexa-532 labeled thrombin,,Haematologic Technologies PAHT-S antibody; Alexa-532 labeled thrombin,,,,hydrogel protein incorporation efficiency assay,,25,3 h PEG linker incubation; additional 1 h thrombin incubation; 10 min buffer exchange after polymerization,,,[],,,"10 uL antibody, 2.5 uL linker, 5 uL thrombin aliquot before mixing 1:9 with 20% PEG-DA monomer mixture",100x channel volume over 10 min buffer exchange,fluorescence imaging before and after buffer exchange,,binding_efficiency_pct,26.0,%,maximize,antibody incorporation efficiency,"[""covalent antibody incorporation"",""PEGylation"",""acrylate polymerization"",""possible sulfhydryl reaction""]",3,0.95,Multiplexed Protein Quantification with Barcoded Hydrogel Microparticles
PHA-e4ab3ec775-002,10.1021/ac202335u,train,HTDQ capture aptamer PEG-DA microgel with HTQ-3′ reporter,encoded hydrogel microparticle,"[""poly(ethylene glycol) diacrylate"",""poly(ethylene glycol)""]","[""PEG-DA 700"",""PEG 200"",""acrydite-modified HTDQ capture aptamer""]",,"[""PEG-DA 700""]",,microfluidic stop-flow lithography with UV polymerization,,,,,,"[""acrydite-modified DNA aptamer"",""biotinylated reporter aptamer labeling""]","[""HTDQ capture aptamer"",""HTQ-3′ reporter aptamer""]",[],PEG-based nonfouling hydrogel; net charge not reported,,,,,,,,,typical gel particle height described as 35 μm in probe-density estimate; synthesis device height 38 μm,,,,,,,human α-thrombin,α-thrombin,human,,,,batch target incubation followed by reporter/SA-PE incubation and microfluidic fluorescence scanning,reporter buffer pH-adjusted to 7-7.4,25,target 2.5 h; reporter 1.5 h; SA-PE 30 min,,target incubation in PBST; HTQ-3′ reporter incubation in 10 mM phosphate with 10 mM KCl and 0.1% T-20,"[""NaCl"",""KCl"",""phosphate""]","PBS formulation: 155 mM NaCl, 1 mM KH2PO4, 6 mM Na2HPO4; reporter buffer includes 10 mM KCl",approximately 25 particles of each type,50 μL,microfluidic scanner up to 25 particles/s; particles flowed up to 50 cm/s,SA-PE fluorescence measured by microfluidic scanner with PMT,,limit of detection,21.7,pM,context_dependent,α-thrombin LOD with HTQ-3′ reporter,"[""aptamer capture"",""aptamer reporter"",""G-quadruplex folding"",""hydrated gel matrix""]",3,,Aptamer-Functionalized Microgel Particles for Protein Detection
PHA-e4ab3ec775-003,10.1021/ac202335u,train,HTDQ capture aptamer PEG-DA microgel with PAb-T reporter,encoded hydrogel microparticle,"[""poly(ethylene glycol) diacrylate"",""poly(ethylene glycol)""]","[""PEG-DA 700"",""PEG 200"",""acrydite-modified HTDQ capture aptamer""]",,"[""PEG-DA 700""]",,microfluidic stop-flow lithography with UV polymerization,,,,,,"[""acrydite-modified DNA aptamer"",""biotinylated antibody reporter labeling""]","[""HTDQ capture aptamer"",""biotinylated polyclonal antibody against α-thrombin""]",[],PEG-based nonfouling hydrogel; net charge not reported,,,,,,,,,typical gel particle height described as 35 μm in probe-density estimate; synthesis device height 38 μm,,,,,,,human α-thrombin,α-thrombin,human,,,,batch target incubation followed by reporter/SA-PE incubation and microfluidic fluorescence scanning,,25,target 2.5 h; reporter 1.5 h; SA-PE 30 min,,target incubation in PBST; PAb-T reporter diluted in PBST unless otherwise noted,"[""NaCl"",""phosphate""]","PBS formulation: 155 mM NaCl, 1 mM KH2PO4, 6 mM Na2HPO4",approximately 25 particles of each type,50 μL,microfluidic scanner up to 25 particles/s; particles flowed up to 50 cm/s,SA-PE fluorescence measured by microfluidic scanner with PMT,,limit of detection,4.09,pM,context_dependent,α-thrombin LOD with PAb-T reporter,"[""aptamer capture"",""antibody reporter"",""hydrated gel matrix"",""nonfouling scaffold""]",3,,Aptamer-Functionalized Microgel Particles for Protein Detection
PHA-e4ab3ec775-006,10.1021/ac202335u,train,HTDQ capture aptamer PEG-DA microgel target buffer comparison,encoded hydrogel microparticle,"[""poly(ethylene glycol) diacrylate"",""poly(ethylene glycol)""]","[""PEG-DA 700"",""PEG 200"",""acrydite-modified HTDQ capture aptamer""]",,"[""PEG-DA 700""]",,microfluidic stop-flow lithography with UV polymerization,,,,,,"[""acrydite-modified DNA aptamer""]","[""HTDQ α-thrombin aptamer""]",[],PEG-based nonfouling hydrogel; net charge not reported,,,,,,,,,typical gel particle height described as 35 μm in probe-density estimate; synthesis device height 38 μm,,,,,,,human α-thrombin,α-thrombin,human,,,,batch target buffer comparison followed by HTQ-3′ reporter incubation,7-7.4 for phosphate/KCl buffer,25,target 2.5 h; reporter 1.5 h; SA-PE 30 min,,target incubation in PBST compared with 10 mM phosphate with 10 mM KCl and 0.1% T-20; HTQ-3′ reporter incubation in 10 mM phosphate with 10 mM KCl and 0.1% T-20,"[""NaCl"",""KCl"",""phosphate""]",PBST contains 155 mM NaCl; comparator buffer contains 10 mM KCl,approximately 25 particles of each type,50 μL,,HTQ-3′ reporter with SA-PE fluorescence,,fluorescent signal fold increase for PBST target incubation,75.0,fold,context_dependent,target incubation buffer effect,"[""Na+ required for HTDQ-thrombin binding"",""ion-dependent aptamer folding""]",3,,Aptamer-Functionalized Microgel Particles for Protein Detection
PHA-e4ab3ec775-008,10.1021/ac202335u,train,HTDQ capture aptamer PEG-DA microgel with HTQ-3′ reporter,encoded hydrogel microparticle,"[""poly(ethylene glycol) diacrylate"",""poly(ethylene glycol)""]","[""PEG-DA 700"",""PEG 200"",""acrydite-modified HTDQ capture aptamer""]",,"[""PEG-DA 700""]",,microfluidic stop-flow lithography with UV polymerization,,,,,,"[""acrydite-modified DNA aptamer"",""biotinylated HTQ-3′ reporter aptamer""]","[""HTDQ capture aptamer"",""HTQ-3′ reporter aptamer""]",[],PEG-based nonfouling hydrogel; net charge not reported,,,,,,,,,typical gel particle height described as 35 μm in probe-density estimate; synthesis device height 38 μm,,,,,,,human α-thrombin,α-thrombin,human,,,,post-rinse fluorescence monitoring,,25,signal monitored for 10 min and 60 min after final assay rinse,,,[],,,,,fluorescence signal over time,,retained_capacity_pct,60.0,%,maximize,HTQ-3′ post-rinse signal loss,"[""reporter dissociation"",""aptamer-target complex instability after rinse""]",3,,Aptamer-Functionalized Microgel Particles for Protein Detection
PHA-e4ab3ec775-009,10.1021/ac202335u,train,HTDQ capture aptamer PEG-DA microgel with HTQ-3′ reporter in specificity assay,encoded hydrogel microparticle,"[""poly(ethylene glycol) diacrylate"",""poly(ethylene glycol)""]","[""PEG-DA 700"",""PEG 200"",""acrydite-modified HTDQ capture aptamer""]",,"[""PEG-DA 700""]",,microfluidic stop-flow lithography with UV polymerization,,,,,,"[""acrydite-modified DNA aptamer"",""biotinylated HTQ-3′ reporter aptamer""]","[""HTDQ capture aptamer"",""HTQ-3′ reporter aptamer""]",[],PEG-based nonfouling hydrogel; net charge not reported,,,,,,,,,typical gel particle height described as 35 μm in probe-density estimate; synthesis device height 38 μm,,,,,,,human α-thrombin,α-thrombin,human,,,,specificity assay in batch format followed by fluorescence detection,,25,target 2.5 h; reporter 1.5 h; SA-PE 30 min for protein assays,,,[],,approximately 25 particles of each type,50 μL,,HTQ-3′ reporter with SA-PE fluorescence,,recovery_pct,106.0,%,maximize,HTQ-3′ specificity recovery,"[""specificity"",""aptamer reporter selectivity"",""competitor discrimination""]",3,,Aptamer-Functionalized Microgel Particles for Protein Detection
PHA-e4ab3ec775-010,10.1021/ac202335u,train,HTDQ capture aptamer PEG-DA microgel with HTQ-3′ reporter in interference assay,encoded hydrogel microparticle,"[""poly(ethylene glycol) diacrylate"",""poly(ethylene glycol)""]","[""PEG-DA 700"",""PEG 200"",""acrydite-modified HTDQ capture aptamer""]",,"[""PEG-DA 700""]",,microfluidic stop-flow lithography with UV polymerization,,,,,,"[""acrydite-modified DNA aptamer"",""biotinylated HTQ-3′ reporter aptamer""]","[""HTDQ capture aptamer"",""HTQ-3′ reporter aptamer""]",[],PEG-based nonfouling hydrogel; net charge not reported,,,,,,,,,typical gel particle height described as 35 μm in probe-density estimate; synthesis device height 38 μm,,,,,,,human α-thrombin,α-thrombin,human,,,,interference assay in batch format followed by fluorescence detection,,25,target 2.5 h; reporter 1.5 h; SA-PE 30 min for protein assays,,,[],,approximately 25 particles of each type,50 μL,,HTQ-3′ reporter with SA-PE fluorescence,,recovery_pct,109.0,%,maximize,HTQ-3′ interference recovery,"[""interference resistance"",""nonfouling hydrogel"",""aptamer specificity""]",3,,Aptamer-Functionalized Microgel Particles for Protein Detection
PHA-e4ab3ec775-012,10.1021/ac202335u,train,HTDQ capture aptamer PEG-DA microgel with PAb-T reporter in interference assay,encoded hydrogel microparticle,"[""poly(ethylene glycol) diacrylate"",""poly(ethylene glycol)""]","[""PEG-DA 700"",""PEG 200"",""acrydite-modified HTDQ capture aptamer""]",,"[""PEG-DA 700""]",,microfluidic stop-flow lithography with UV polymerization,,,,,,"[""acrydite-modified DNA aptamer"",""biotinylated antibody reporter""]","[""HTDQ capture aptamer"",""PAb-T polyclonal antibody reporter""]",[],PEG-based nonfouling hydrogel; net charge not reported,,,,,,,,,typical gel particle height described as 35 μm in probe-density estimate; synthesis device height 38 μm,,,,,,,human α-thrombin,α-thrombin,human,,,,interference assay in batch format followed by fluorescence detection,,25,target 2.5 h; reporter 1.5 h; SA-PE 30 min,,PAb-T reporter diluted in PBST unless otherwise noted,"[""NaCl"",""phosphate""]","PBS formulation: 155 mM NaCl, 1 mM KH2PO4, 6 mM Na2HPO4",approximately 25 particles of each type,50 μL,,PAb-T reporter with SA-PE fluorescence,,recovery_pct,91.0,%,maximize,PAb-T interference recovery,"[""interference resistance"",""nonfouling hydrogel"",""antibody reporter""]",3,,Aptamer-Functionalized Microgel Particles for Protein Detection
PHA-e4ab3ec775-013,10.1021/ac202335u,train,"PEG-DA microgel with HTDQ, HTDQ-6T, and HTDQ-12T capture regions",encoded hydrogel microparticle with three probe regions,"[""poly(ethylene glycol) diacrylate"",""poly(ethylene glycol)""]","[""PEG-DA 700"",""PEG 200"",""acrydite-modified HTDQ"",""acrydite-modified HTDQ-6T"",""acrydite-modified HTDQ-12T""]",,"[""PEG-DA 700""]",,microfluidic stop-flow lithography with UV polymerization,,,,,,"[""acrydite-modified DNA aptamer"",""6-thymine spacer"",""12-thymine spacer""]","[""HTDQ α-thrombin aptamer"",""PAb-T reporter""]",[],PEG-based nonfouling hydrogel; net charge not reported,,,,,,,,,typical gel particle height described as 35 μm in probe-density estimate; synthesis device height 38 μm,,,,,,,human α-thrombin,α-thrombin,human,,,,batch target incubation followed by PAb-T reporter labeling,,25,target 2.5 h; reporter 1.5 h; SA-PE 30 min,,PAb-T reporter diluted in PBST unless otherwise noted,"[""NaCl"",""phosphate""]","PBS formulation: 155 mM NaCl, 1 mM KH2PO4, 6 mM Na2HPO4",approximately 25 particles of each type,50 μL,,PAb-T reporter with SA-PE fluorescence,,fluorescent signal fold increase,2.26,fold,context_dependent,HTDQ-12T spacer signal enhancement at 100 pM,"[""spacer length"",""reduced steric effect"",""hydrogel scaffold""]",3,,Aptamer-Functionalized Microgel Particles for Protein Detection
PHA-e4ab3ec775-014,10.1021/ac202335u,train,PEG-DA microgel with HTDQ-12T capture spacer region,encoded hydrogel microparticle with three probe regions,"[""poly(ethylene glycol) diacrylate"",""poly(ethylene glycol)""]","[""PEG-DA 700"",""PEG 200"",""acrydite-modified HTDQ"",""acrydite-modified HTDQ-12T""]",,"[""PEG-DA 700""]",,microfluidic stop-flow lithography with UV polymerization,,,,,,"[""acrydite-modified DNA aptamer"",""12-thymine spacer""]","[""HTDQ α-thrombin aptamer"",""PAb-T reporter""]",[],PEG-based nonfouling hydrogel; net charge not reported,,,,,,,,,typical gel particle height described as 35 μm in probe-density estimate; synthesis device height 38 μm,,,,,,,human α-thrombin,α-thrombin,human,,,,batch target incubation followed by PAb-T reporter labeling,,25,target 2.5 h; reporter 1.5 h; SA-PE 30 min,,PAb-T reporter diluted in PBST unless otherwise noted,"[""NaCl"",""phosphate""]","PBS formulation: 155 mM NaCl, 1 mM KH2PO4, 6 mM Na2HPO4",approximately 25 particles of each type,50 μL,,PAb-T reporter with SA-PE fluorescence,,fluorescent signal fold increase,1.65,fold,context_dependent,HTDQ-12T spacer signal enhancement at 10 pM,"[""spacer length"",""low concentration detection"",""hydrogel scaffold""]",3,,Aptamer-Functionalized Microgel Particles for Protein Detection
PHA-ba892cadc5-001,10.1021/ac501039j,train,calcium-crosslinked sodium alginate hydrogel formed in capillary,partially filled capillary hydrogel,"[""alginate""]","[""alpha-L-guluronate"",""beta-D-mannuronate""]",,"[""Ca2+"",""CaCl2""]",,"0.5% sodium alginate solution containing avidin injected into capillary, then Ca2+ introduced electrokinetically by applying 10 kV for 15 min.",,,,,,"[""carboxylate""]","[""avidin""]",[],anionic alginate with encapsulated positively charged avidin,"[""pH-stable hydrogel used for pH switching""]",,,,,,,,,,,,,,,avidin,,,,,positive charge noted by authors,frontal affinity analysis after in-capillary hydrogel formation,,25,alginate injection 6 s; Ca2+ introduction 15 min,,buffered solution containing 1.0 mM CaCl2 for capillary rinse; sample contained fluoresceinamine and biotinylated fluorescein,CaCl2,1.0 mM,0.5% sodium alginate solution injected for 6 s at 138 kPa,,,capillary electrophoresis with laser-induced fluorescence detector,,binding_efficiency_pct,98.2,%,maximize,avidin immobilization efficiency,"[""alginate Ca2+ crosslinking"",""protein encapsulation"",""avidin-biotin affinity""]",3,0.95,Quantitative Ligand Immobilization Using Alginate Hydrogel Formed in a Capillary: Application for Online Affinity Concentration
PHA-ba892cadc5-002,10.1021/ac501039j,train,calcium-crosslinked sodium alginate hydrogel formed in capillary,partially filled capillary hydrogel,"[""alginate""]","[""alpha-L-guluronate"",""beta-D-mannuronate""]",,"[""Ca2+"",""CaCl2""]",,"0.5% sodium alginate solution containing avidin injected into capillary, then Ca2+ introduced electrokinetically by applying 10 kV for 15 min.",,,,,,"[""carboxylate""]","[""avidin""]",[],anionic alginate with encapsulated positively charged avidin,"[""pH-stable hydrogel used for pH switching""]",,,,,,,,,,,,,,,avidin,,,,,positive charge noted by authors,frontal affinity analysis after in-capillary hydrogel formation,,25,alginate injection 6 s; Ca2+ introduction 15 min,,buffered solution containing 1.0 mM CaCl2 for capillary rinse; sample contained fluoresceinamine and biotinylated fluorescein,CaCl2,1.0 mM,0.5% sodium alginate solution injected for 6 s at 138 kPa,,,capillary electrophoresis with laser-induced fluorescence detector,,binding_efficiency_pct,102.7,%,maximize,avidin immobilization efficiency,"[""alginate Ca2+ crosslinking"",""protein encapsulation"",""avidin-biotin affinity""]",3,0.95,Quantitative Ligand Immobilization Using Alginate Hydrogel Formed in a Capillary: Application for Online Affinity Concentration
PHA-ba892cadc5-003,10.1021/ac501039j,train,calcium-crosslinked sodium alginate hydrogel formed in capillary,partially filled capillary hydrogel,"[""alginate""]","[""alpha-L-guluronate"",""beta-D-mannuronate""]",,"[""Ca2+"",""CaCl2""]",,"0.5% sodium alginate solution containing avidin injected into capillary, then Ca2+ introduced electrokinetically by applying 10 kV for 15 min.",,,,,,"[""carboxylate""]","[""avidin""]",[],anionic alginate with encapsulated positively charged avidin,"[""pH-stable hydrogel used for pH switching""]",,,,,,,,,,,,,,,avidin,,,,,positive charge noted by authors,frontal affinity analysis after in-capillary hydrogel formation,,25,alginate injection 6 s; Ca2+ introduction 15 min,,buffered solution containing 1.0 mM CaCl2 for capillary rinse; sample contained fluoresceinamine and biotinylated fluorescein,CaCl2,1.0 mM,0.5% sodium alginate solution injected for 6 s at 138 kPa,,,capillary electrophoresis with laser-induced fluorescence detector,,binding_efficiency_pct,98.9,%,maximize,avidin immobilization efficiency,"[""alginate Ca2+ crosslinking"",""protein encapsulation"",""avidin-biotin affinity""]",3,0.95,Quantitative Ligand Immobilization Using Alginate Hydrogel Formed in a Capillary: Application for Online Affinity Concentration
PHA-ba892cadc5-004,10.1021/ac501039j,train,calcium-crosslinked sodium alginate hydrogel formed in capillary,partially filled capillary hydrogel,"[""alginate""]","[""alpha-L-guluronate"",""beta-D-mannuronate""]",,"[""Ca2+"",""CaCl2""]",,"0.5% sodium alginate solution containing avidin injected into capillary, then Ca2+ introduced electrokinetically by applying 10 kV for 15 min.",,,,,,"[""carboxylate""]","[""avidin""]",[],anionic alginate with encapsulated positively charged avidin,"[""pH-stable hydrogel used for pH switching""]",,,,,,,,,,,,,,,avidin,,,,,positive charge noted by authors,frontal affinity analysis after in-capillary hydrogel formation,,25,alginate injection 15 s; Ca2+ introduction 15 min,,buffered solution containing 1.0 mM CaCl2 for capillary rinse; sample contained fluoresceinamine and biotinylated fluorescein,CaCl2,1.0 mM,0.5% sodium alginate solution injected for 15 s at 138 kPa,,,capillary electrophoresis with laser-induced fluorescence detector,,binding_efficiency_pct,92.3,%,maximize,avidin immobilization efficiency after longer alginate injection,"[""alginate Ca2+ crosslinking"",""incomplete gelation"",""electroosmotic elution""]",3,0.95,Quantitative Ligand Immobilization Using Alginate Hydrogel Formed in a Capillary: Application for Online Affinity Concentration
PHA-b73a76c437-001,10.1021/ac900676t,train,lysozyme-imprinted macroporous thermosensitive hydrogel with Cu/VBIDA coordination,2-mm-thick cylindrical macroporous hydrogel pieces,poly(N-isopropylacrylamide-co-acrylamide-co-N-(4-vinyl)-benzyl iminodiacetic acid),"[""NIPAAm 0.2008 g"",""AAm 0.0050 g"",""VBIDA+Cu(II) 0.02 mmol""]",,"[""N,N-methylenebisacrylamide 0.0042 g""]",,free-radical cross-linking copolymerization with APS/TEMED; frozen polymerization used to create ice-crystal macropores; template eluted by washing,,,,,,"[""amide"",""isopropylamide"",""iminodiacetic acid chelate/carboxyl groups""]","[""VBIDA-Cu(II) chelate""]",[],,thermosensitive; P(Cu+Lyz2) Tvpt reported as 49.9 C,,,,,,,,,,,,,,,lysozyme,Lyz,purchased from DingGuo Biotech; species not specified in supplied context,13.4,11.2,"positive, inferred from reported pI 11.2 at pH 7.0",batch adsorption,7.0,,12 h,,"Tris-HCl, 10 mmol/L",,,5.0 mg dry hydrogel,1.0 mL,,UV-vis absorbance at 280 nm,,imprinting factor IF,7.87,dimensionless,context_dependent,template imprinting factor,"[""molecular imprinting"",""metal coordination"",""thermosensitive hydrogel"",""template recognition""]",3,0.95,Macroporous Thermosensitive Imprinted Hydrogel for Recognition of Protein by Metal Coordinate Interaction
PHA-b73a76c437-002,10.1021/ac900676t,train,lysozyme-imprinted macroporous thermosensitive hydrogel with Cu/VBIDA coordination,2-mm-thick cylindrical macroporous hydrogel pieces,poly(N-isopropylacrylamide-co-acrylamide-co-N-(4-vinyl)-benzyl iminodiacetic acid),"[""NIPAAm 0.2008 g"",""AAm 0.0050 g"",""VBIDA+Cu(II) 0.02 mmol""]",,"[""N,N-methylenebisacrylamide 0.0042 g""]",,free-radical cross-linking copolymerization with APS/TEMED; frozen polymerization used to create ice-crystal macropores; template eluted by washing,,,,,,"[""amide"",""isopropylamide"",""iminodiacetic acid chelate/carboxyl groups""]","[""VBIDA-Cu(II) chelate""]",[],,thermosensitive; P(Cu+Lyz2) Tvpt reported as 49.9 C,,,,,,,,,,,,,,,cytochrome c,Cyt c,bovine heart,12.3,9.8,"positive, inferred from reported pI 9.8 at pH 7.0",batch adsorption,7.0,,12 h,,"Tris-HCl, 10 mmol/L",,,5.0 mg dry hydrogel,1.0 mL,,UV-vis absorbance at 280 nm,,imprinting factor IF,0.39,dimensionless,context_dependent,nontemplate analogue imprinting and selectivity,"[""molecular imprinting"",""metal coordination"",""template recognition"",""protein selectivity""]",3,0.95,Macroporous Thermosensitive Imprinted Hydrogel for Recognition of Protein by Metal Coordinate Interaction
PHA-b73a76c437-003,10.1021/ac900676t,train,lysozyme-imprinted macroporous thermosensitive hydrogel with Cu/VBIDA coordination,2-mm-thick cylindrical macroporous hydrogel pieces,poly(N-isopropylacrylamide-co-acrylamide-co-N-(4-vinyl)-benzyl iminodiacetic acid),"[""NIPAAm 0.2008 g"",""AAm 0.0050 g"",""VBIDA+Cu(II) 0.02 mmol""]",,"[""N,N-methylenebisacrylamide 0.0042 g""]",,free-radical cross-linking copolymerization with APS/TEMED; frozen polymerization used to create ice-crystal macropores; template eluted by washing,,,,,,"[""amide"",""isopropylamide"",""iminodiacetic acid chelate/carboxyl groups""]","[""VBIDA-Cu(II) chelate""]",[],,thermosensitive; P(Cu+Lyz2) Tvpt reported as 49.9 C,,,,,,,,,,,,,,,ribonuclease A,RNase A,bovine pancreas,13.7,9.4,"positive, inferred from reported pI 9.4 at pH 7.0",batch adsorption,7.0,,12 h,,"Tris-HCl, 10 mmol/L",,,5.0 mg dry hydrogel,1.0 mL,,UV-vis absorbance at 280 nm,,imprinting factor IF,0.76,dimensionless,context_dependent,nontemplate analogue imprinting and selectivity,"[""molecular imprinting"",""metal coordination"",""template recognition"",""shape discrimination""]",3,0.95,Macroporous Thermosensitive Imprinted Hydrogel for Recognition of Protein by Metal Coordinate Interaction
PHA-b73a76c437-004,10.1021/ac900676t,train,lysozyme-imprinted macroporous thermosensitive hydrogel with Cu/VBIDA coordination,2-mm-thick cylindrical macroporous hydrogel pieces,poly(N-isopropylacrylamide-co-acrylamide-co-N-(4-vinyl)-benzyl iminodiacetic acid),"[""NIPAAm 0.2008 g"",""AAm 0.0050 g"",""VBIDA+Cu(II) 0.02 mmol""]",,"[""N,N-methylenebisacrylamide 0.0042 g""]",,free-radical cross-linking copolymerization with APS/TEMED; frozen polymerization used to create ice-crystal macropores; template eluted by washing,,,,,,"[""amide"",""isopropylamide"",""iminodiacetic acid chelate/carboxyl groups""]","[""VBIDA-Cu(II) chelate""]",[],,thermosensitive; P(Cu+Lyz2) Tvpt reported as 49.9 C,,,,,,,,,,,,,,,ovalbumin,ovalbumin,purchased from DingGuo Biotech; species not specified in supplied context,43.0,4.7,"negative, inferred from reported pI 4.7 at pH 7.0",batch adsorption,7.0,,12 h,,"Tris-HCl, 10 mmol/L",,,5.0 mg dry hydrogel,1.0 mL,,UV-vis absorbance at 280 nm,,imprinting factor IF,0.86,dimensionless,context_dependent,nontemplate analogue imprinting and selectivity,"[""molecular imprinting"",""template recognition"",""protein selectivity""]",3,0.95,Macroporous Thermosensitive Imprinted Hydrogel for Recognition of Protein by Metal Coordinate Interaction
PHA-b73a76c437-005,10.1021/ac900676t,train,lysozyme-imprinted macroporous thermosensitive hydrogel with Cu/VBIDA coordination,2-mm-thick cylindrical macroporous hydrogel pieces,poly(N-isopropylacrylamide-co-acrylamide-co-N-(4-vinyl)-benzyl iminodiacetic acid),"[""NIPAAm 0.2008 g"",""AAm 0.0050 g"",""VBIDA+Cu(II) 0.02 mmol""]",,"[""N,N-methylenebisacrylamide 0.0042 g""]",,free-radical cross-linking copolymerization with APS/TEMED; frozen polymerization used to create ice-crystal macropores; template eluted by washing,,,,,,"[""amide"",""isopropylamide"",""iminodiacetic acid chelate/carboxyl groups""]","[""VBIDA-Cu(II) chelate""]",[],,thermosensitive; P(Cu+Lyz2) Tvpt reported as 49.9 C,,,,,,,,,,,,,,,bovine hemoglobin,BHb,bovine,64.0,6.9,"near neutral or slightly negative, inferred from reported pI 6.9 at pH 7.0",batch adsorption,7.0,,12 h,,"Tris-HCl, 10 mmol/L",,,5.0 mg dry hydrogel,1.0 mL,,UV-vis absorbance at 280 nm,,imprinting factor IF,0.6,dimensionless,context_dependent,nontemplate analogue imprinting and selectivity,"[""molecular imprinting"",""template recognition"",""protein selectivity""]",3,0.95,Macroporous Thermosensitive Imprinted Hydrogel for Recognition of Protein by Metal Coordinate Interaction
PHA-b73a76c437-006,10.1021/ac900676t,train,lysozyme-imprinted macroporous thermosensitive hydrogel with Cu/VBIDA coordination,2-mm-thick cylindrical macroporous hydrogel pieces,poly(N-isopropylacrylamide-co-acrylamide-co-N-(4-vinyl)-benzyl iminodiacetic acid),"[""NIPAAm 0.2008 g"",""AAm 0.0050 g"",""VBIDA+Cu(II) 0.02 mmol""]",,"[""N,N-methylenebisacrylamide 0.0042 g""]",,free-radical cross-linking copolymerization with APS/TEMED; frozen polymerization used to create ice-crystal macropores; template eluted by washing,,,,,,"[""amide"",""isopropylamide"",""iminodiacetic acid chelate/carboxyl groups""]","[""VBIDA-Cu(II) chelate""]",[],,thermosensitive; P(Cu+Lyz2) Tvpt reported as 49.9 C,,,,,,,,,,,,,,,bovine serum albumin,BSA,bovine,66.0,4.9,"negative, inferred from reported pI 4.9 at pH 7.0",batch adsorption,7.0,,12 h,,"Tris-HCl, 10 mmol/L",,,5.0 mg dry hydrogel,1.0 mL,,UV-vis absorbance at 280 nm,,imprinting factor IF,0.26,dimensionless,context_dependent,nontemplate analogue imprinting and selectivity,"[""molecular imprinting"",""template recognition"",""protein selectivity""]",3,0.95,Macroporous Thermosensitive Imprinted Hydrogel for Recognition of Protein by Metal Coordinate Interaction
PHA-b73a76c437-007,10.1021/ac900676t,train,lysozyme-imprinted macroporous thermosensitive hydrogel with Cu/VBIDA coordination,2-mm-thick cylindrical macroporous hydrogel pieces,poly(N-isopropylacrylamide-co-acrylamide-co-N-(4-vinyl)-benzyl iminodiacetic acid),"[""NIPAAm 0.2008 g"",""AAm 0.0050 g"",""VBIDA+Cu(II) 0.02 mmol""]",,"[""N,N-methylenebisacrylamide 0.0042 g""]",,free-radical cross-linking copolymerization with APS/TEMED; frozen polymerization used to create ice-crystal macropores; template eluted by washing,,,,,,"[""amide"",""isopropylamide"",""iminodiacetic acid chelate/carboxyl groups""]","[""VBIDA-Cu(II) chelate""]",[],,thermosensitive; P(Cu+Lyz2) Tvpt reported as 49.9 C,,,,,,,,,,,,,,,glucose oxidase,GOx,obtained from Sigma; species not specified in supplied context,90.0-100.0,4.2,"negative, inferred from reported pI 4.2 at pH 7.0",batch adsorption,7.0,,12 h,,"Tris-HCl, 10 mmol/L",,,5.0 mg dry hydrogel,1.0 mL,,UV-vis absorbance at 280 nm,,imprinting factor IF,0.86,dimensionless,context_dependent,nontemplate analogue imprinting and selectivity,"[""molecular imprinting"",""template recognition"",""protein selectivity""]",3,0.95,Macroporous Thermosensitive Imprinted Hydrogel for Recognition of Protein by Metal Coordinate Interaction
PHA-c137baed6f-001,10.1021/acs.analchem.5b00776,train,220 nm NIPAm-based hydrogel nanoparticles,nanoparticle,"[""poly(N-isopropylacrylamide-co-N-tert-butylacrylamide-co-acrylic acid)""]","[""N-isopropylacrylamide 53 mol%"",""N-tert-butylacrylamide 40 mol%"",""acrylic acid 5 mol%""]",,"[""N,N'-methylenebisacrylamide 2 mol%""]",,free-radical precipitation copolymerization in water at 60 °C for 3 h using APS initiator and SDS,,,,,,"[""hydrophobic tert-butyl groups"",""carboxylic acid/carboxylate groups""]",[],[],net negative in PBS,"[""temperature responsive NIPAm-based hydrogel nanoparticle""]",,,,,,,,220 nm mean hydrodynamic diameter in PBS,,,,,,,melittin,,bee venom principal component,2.8465,,+6 in PBS,single nanoparticle SPRM adsorption imaging with bulk fluorescence calibration,7.4,,5 min mixing before SPRM imaging; 10 min SPRM acquisition,,"1× PBS, 11.9 mM phosphates, 137 mM sodium chloride, 2.7 mM potassium chloride","[""NaCl"",""KCl""]",137 mM NaCl; 2.7 mM KCl,30 pM HNP,10 μL for SPRM; 5.0 mL for fluorescence solution loss,,"[""near-infrared single nanoparticle SPRM"",""intrinsic melittin fluorescence solution loss"",""DLS""]",,q_norm_mg_g,150.0,mg/g,maximize,linear melittin uptake into HNPs,"[""hydrophobic interaction"",""electrostatic interaction"",""refractive index increase"",""selective uptake""]",3,0.92,Measuring Melittin Uptake into Hydrogel Nanoparticles with Near-Infrared Single Nanoparticle Surface Plasmon Resonance Microscopy
PHA-c137baed6f-002,10.1021/acs.analchem.5b00776,train,220 nm NIPAm-based hydrogel nanoparticles,nanoparticle,"[""poly(N-isopropylacrylamide-co-N-tert-butylacrylamide-co-acrylic acid)""]","[""N-isopropylacrylamide 53 mol%"",""N-tert-butylacrylamide 40 mol%"",""acrylic acid 5 mol%""]",,"[""N,N'-methylenebisacrylamide 2 mol%""]",,free-radical precipitation copolymerization in water at 60 °C for 3 h using APS initiator and SDS,,,,,,"[""hydrophobic tert-butyl groups"",""carboxylic acid/carboxylate groups""]",[],[],net negative in PBS,"[""temperature responsive NIPAm-based hydrogel nanoparticle""]",,,,,,,,220 nm mean hydrodynamic diameter in PBS,,,,,,,melittin,,bee venom principal component,2.8465,,+6 in PBS,single nanoparticle SPRM with bulk fluorescence calibration,7.4,,5 min mixing before SPRM imaging; 10 min SPRM acquisition,,"1× PBS, 11.9 mM phosphates, 137 mM sodium chloride, 2.7 mM potassium chloride","[""NaCl"",""KCl""]",137 mM NaCl; 2.7 mM KCl,30 pM HNP,10 μL for SPRM; 5.0 mL for fluorescence solution loss,,"[""near-infrared single nanoparticle SPRM"",""intrinsic melittin fluorescence solution loss""]",,q_norm_mg_g,20.0,mg/g,maximize,minimum detected melittin loading,"[""hydrophobic interaction"",""electrostatic interaction"",""refractive index increase""]",3,0.95,Measuring Melittin Uptake into Hydrogel Nanoparticles with Near-Infrared Single Nanoparticle Surface Plasmon Resonance Microscopy
