Repository: sunyrain/PHA

# PHA Protein-Hydrogel Adsorption Dataset

Generated: 2026-07-05T11:36:45

## Scope

This curated package organizes literature-derived protein-hydrogel adsorption, binding, immobilization, antifouling, and related biointerface records extracted from the local PHA corpus.

The primary unit is one record:

`paper + hydrogel/sample + protein/mixture + experimental condition + measured outcome`

## Contents

- `data/sources.csv`: article-level metadata, extraction status, and curation decision.
- `data/records_flat.csv`: flattened record-level table with provenance, hydrogel, protein, condition, outcome, mechanism, and quality fields.

File: data/curated/pha_scientific_dataset_20260705/data/inverse_design_seed.csv (part 49 of 62)
record_id,doi,doi_split,hydrogel_name,hydrogel_format,polymer_backbone,monomers,monomer_ratios,crosslinker,crosslinker_concentration,synthesis_method,preparation_solvent,preparation_pH,preparation_temp_C,gelation_time,post_treatment,functional_groups,ligand_or_affinity_group,filler_or_composite,charge_class,responsive_type,swelling_ratio,water_content_pct,porosity_pct,pore_size_value,pore_size_unit,mesh_size,surface_area,particle_size,thickness,roughness,zeta_potential_mV,contact_angle_deg,young_modulus,degradation_or_stability,protein_name,protein_abbreviation,protein_species_or_source,protein_mw_kDa,protein_pI,protein_charge_at_pH,experiment_mode,pH,temperature_C,contact_time,contact_time_unit,buffer,salt_type,salt_concentration,hydrogel_dosage,solution_volume,flow_rate,detection_method,replicate_count,target_name,target_value,target_unit,target_direction,outcome_label,mechanism_tags,source_quality_score,extraction_confidence,article_title
PHA-bc36e98bf3-002,10.1021/acs.biomac.1c00501,train,50% biotinylated DNA nanogel with streptavidin-alkaline phosphatase,nanogel particle,"[""3480 bp double-stranded biotinylated DNA""]","[""biotin-16-dCTP"",""dNTPs""]",,"[""streptavidin-alkaline phosphatase conjugate""]",,50%bt-DNA mixed with streptavidin-enzyme conjugate on ice,,,,,,"[""biotin""]","[""biotin-streptavidin""]",[],negative,[],,,,,,,,157 ± 49 nm long-axis length,,,,,,,streptavidin-conjugated alkaline phosphatase,sAP,,140,,,batch incorporation/loading,7.4,0,2 h nanogel formation plus additional 1 h incubation on ice for activity measurement,,10 mM Tris/HCl,,,1 μM 50%bt-DNA in phosphate groups,,,isopropanol precipitation and enzymatic activity of supernatant; AFM,,binding_efficiency_pct,76.0,%,maximize,alkaline phosphatase loading into DNA nanogel,"[""streptavidin-biotin affinity binding"",""enzyme incorporation""]",3,0.9,Enzymatically Active DNA-Protein Nanogels with Tunable Cross-Linking Density
PHA-bc36e98bf3-004,10.1021/acs.biomac.1c00501,train,50% biotinylated DNA nanogel with streptavidin-beta-galactosidase diluted by streptavidin,nanogel particle,"[""3480 bp double-stranded biotinylated DNA""]","[""biotin-16-dCTP"",""dNTPs""]",,"[""streptavidin"",""streptavidin-beta-galactosidase conjugate""]",,bulky streptavidin-beta-galactosidase conjugate diluted with non-conjugated streptavidin during nanogel formation,,,,,,"[""biotin""]","[""biotin-streptavidin""]",[],negative,[],,,,,,,,114 ± 58 nm long-axis length,,,,,,,streptavidin-conjugated beta-galactosidase,sβGal,,520,,,batch incorporation/loading,7.4,0,,,10 mM Tris/HCl,,,1 μM 50%bt-DNA in phosphate groups,,,incorporation assay; enzymatic activity assay; AFM,,binding_efficiency_pct,95.0,%,maximize,beta-galactosidase incorporation into DNA nanogel,"[""streptavidin-biotin affinity binding"",""co-cross-linking"",""steric dilution of bulky enzyme conjugate""]",3,0.91,Enzymatically Active DNA-Protein Nanogels with Tunable Cross-Linking Density
PHA-e0fe767610-001,10.1021/acs.biomac.4c01097,train,NHMAm molecularly imprinted hydrogel microparticles,microparticles,acrylamide-based hydrogel,"[""N-(hydroxymethyl)acrylamide""]",,"N,N′-methylenebis(acrylamide)",,self-assembly molecular imprinting in water followed by grinding and sieving,water,,,,grinding and sieving through a 35 μm sieve,"[""amide"",""hydroxymethyl""]",[],[],,,,,,,,,,35 μm sieve fraction,,,,,,,α-amylase,,,,,,batch rebinding,,,,,,,,,,,,N = 3,binding_efficiency_pct,96.2,%,maximize,α-amylase binding to NHMAm MIP,"[""molecular imprinting"",""template cavity recognition"",""hydrogen bonding""]",3,,Enzyme Activity Inhibition of α-Amylase Using Molecularly Imprinted Polymer (MIP) Hydrogel Microparticles
PHA-e0fe767610-002,10.1021/acs.biomac.4c01097,train,AAm molecularly imprinted hydrogel microparticles,microparticles,polyacrylamide-based hydrogel,"[""acrylamide""]",,"N,N′-methylenebis(acrylamide)",,self-assembly molecular imprinting in water followed by grinding and sieving,water,,,,grinding and sieving through a 35 μm sieve,"[""amide""]",[],[],,,,,,,,,,35 μm sieve fraction,,,,,,,α-amylase,,,,,,batch rebinding,,,,,,,,,,,,N = 3,binding_efficiency_pct,83.2,%,maximize,α-amylase binding to AAm MIP,"[""molecular imprinting"",""template cavity recognition"",""hydrogen bonding""]",3,,Enzyme Activity Inhibition of α-Amylase Using Molecularly Imprinted Polymer (MIP) Hydrogel Microparticles
PHA-e0fe767610-003,10.1021/acs.biomac.4c01097,train,NiPAm molecularly imprinted hydrogel microparticles,microparticles,acrylamide-based hydrogel,"[""N-isopropylamide""]",,"N,N′-methylenebis(acrylamide)",,self-assembly molecular imprinting in water followed by grinding and sieving,water,,,,grinding and sieving through a 35 μm sieve,"[""amide"",""isopropyl""]",[],[],,,,,,,,,,35 μm sieve fraction,,,,,,,α-amylase,,,,,,batch rebinding,,,,,,,,,,,,N = 3,binding_efficiency_pct,81.3,%,maximize,α-amylase binding to NiPAm MIP,"[""nonselective binding"",""intrinsic charge""]",3,,Enzyme Activity Inhibition of α-Amylase Using Molecularly Imprinted Polymer (MIP) Hydrogel Microparticles
PHA-e0fe767610-004,10.1021/acs.biomac.4c01097,train,NAPAm molecularly imprinted hydrogel microparticles,microparticles,methacrylamide/acrylamide-based hydrogel,"[""N-(3-aminopropyl)methacrylamide hydrochloride""]",,"N,N′-methylenebis(acrylamide)",,self-assembly molecular imprinting in water followed by grinding and sieving,water,,,,grinding and sieving through a 35 μm sieve,"[""amide"",""amine salt""]",[],[],,,,,,,,,,35 μm sieve fraction,,,,,,,α-amylase,,,,,,batch rebinding,,,,,,,,,,,,N = 3,binding_efficiency_pct,79.3,%,maximize,α-amylase binding to NAPAm MIP,"[""nonselective binding"",""intrinsic charge""]",3,,Enzyme Activity Inhibition of α-Amylase Using Molecularly Imprinted Polymer (MIP) Hydrogel Microparticles
PHA-e0fe767610-005,10.1021/acs.biomac.4c01097,train,AAm molecularly imprinted hydrogel microparticles,microparticles,polyacrylamide-based hydrogel,"[""acrylamide""]",,"N,N′-methylenebis(acrylamide)",,self-assembly molecular imprinting in water followed by grinding and sieving,water,,,,grinding and sieving through a 35 μm sieve,"[""amide""]",[],[],,,,,,,,,,35 μm sieve fraction,,,,,,,trypsin,,,,,,batch rebinding specificity assay,,,,,,,,,,,,N = 3,binding_efficiency_pct,38.87,%,maximize,trypsin binding to AAm MIP,"[""selective imprinting"",""template cavity recognition""]",3,,Enzyme Activity Inhibition of α-Amylase Using Molecularly Imprinted Polymer (MIP) Hydrogel Microparticles
PHA-e0fe767610-006,10.1021/acs.biomac.4c01097,train,AAm molecularly imprinted hydrogel microparticles,microparticles,polyacrylamide-based hydrogel,"[""acrylamide""]",,"N,N′-methylenebis(acrylamide)",,self-assembly molecular imprinting in water followed by grinding and sieving,water,,,,grinding and sieving through a 35 μm sieve,"[""amide""]",[],[],,,,,,,,,,35 μm sieve fraction,,,,,,,human serum albumin,HSA,human,,,,batch rebinding specificity assay,,,,,,,,,,,,N = 3,binding_efficiency_pct,40.2,%,maximize,HSA binding to AAm MIP,"[""selective imprinting"",""template cavity recognition""]",3,,Enzyme Activity Inhibition of α-Amylase Using Molecularly Imprinted Polymer (MIP) Hydrogel Microparticles
PHA-e0fe767610-007,10.1021/acs.biomac.4c01097,train,AAm molecularly imprinted hydrogel microparticles,microparticles,polyacrylamide-based hydrogel,"[""acrylamide""]",,"N,N′-methylenebis(acrylamide)",,self-assembly molecular imprinting in water followed by grinding and sieving,water,,,,grinding and sieving through a 35 μm sieve,"[""amide""]",[],[],,,,,,,,,,35 μm sieve fraction,,,,,,,bovine serum albumin,BSA,bovine,,,,batch rebinding specificity assay,,,,,,,,,,,,N = 3,binding_efficiency_pct,37.4,%,maximize,BSA binding to AAm MIP,"[""selective imprinting"",""template cavity recognition""]",3,,Enzyme Activity Inhibition of α-Amylase Using Molecularly Imprinted Polymer (MIP) Hydrogel Microparticles
PHA-e0fe767610-008,10.1021/acs.biomac.4c01097,train,NHMAm molecularly imprinted hydrogel microparticles,microparticles,acrylamide-based hydrogel,"[""N-(hydroxymethyl)acrylamide""]",,"N,N′-methylenebis(acrylamide)",,self-assembly molecular imprinting in water followed by grinding and sieving,water,,,,grinding and sieving through a 35 μm sieve,"[""amide"",""hydroxymethyl""]",[],[],,,,,,,,,,35 μm sieve fraction,,,,,,,trypsin,,,,,,batch rebinding specificity assay,,,,,,,,,,,,N = 3,binding_efficiency_pct,33.39,%,maximize,trypsin binding to NHMAm MIP,"[""selective imprinting"",""template cavity recognition"",""hydrogen bonding""]",3,,Enzyme Activity Inhibition of α-Amylase Using Molecularly Imprinted Polymer (MIP) Hydrogel Microparticles
PHA-e0fe767610-009,10.1021/acs.biomac.4c01097,train,NHMAm molecularly imprinted hydrogel microparticles,microparticles,acrylamide-based hydrogel,"[""N-(hydroxymethyl)acrylamide""]",,"N,N′-methylenebis(acrylamide)",,self-assembly molecular imprinting in water followed by grinding and sieving,water,,,,grinding and sieving through a 35 μm sieve,"[""amide"",""hydroxymethyl""]",[],[],,,,,,,,,,35 μm sieve fraction,,,,,,,human serum albumin,HSA,human,,,,batch rebinding specificity assay,,,,,,,,,,,,N = 3,binding_efficiency_pct,36.9,%,maximize,HSA binding to NHMAm MIP,"[""selective imprinting"",""template cavity recognition"",""hydrogen bonding""]",3,,Enzyme Activity Inhibition of α-Amylase Using Molecularly Imprinted Polymer (MIP) Hydrogel Microparticles
PHA-e0fe767610-010,10.1021/acs.biomac.4c01097,train,NHMAm molecularly imprinted hydrogel microparticles,microparticles,acrylamide-based hydrogel,"[""N-(hydroxymethyl)acrylamide""]",,"N,N′-methylenebis(acrylamide)",,self-assembly molecular imprinting in water followed by grinding and sieving,water,,,,grinding and sieving through a 35 μm sieve,"[""amide"",""hydroxymethyl""]",[],[],,,,,,,,,,35 μm sieve fraction,,,,,,,bovine serum albumin,BSA,bovine,,,,batch rebinding specificity assay,,,,,,,,,,,,N = 3,binding_efficiency_pct,42.3,%,maximize,BSA binding to NHMAm MIP,"[""selective imprinting"",""template cavity recognition"",""hydrogen bonding""]",3,,Enzyme Activity Inhibition of α-Amylase Using Molecularly Imprinted Polymer (MIP) Hydrogel Microparticles
PHA-e0fe767610-013,10.1021/acs.biomac.4c01097,train,AAm molecularly imprinted hydrogel microparticles,microparticles,polyacrylamide-based hydrogel,"[""acrylamide""]",,"N,N′-methylenebis(acrylamide)",,self-assembly molecular imprinting in water followed by grinding and sieving,water,,,,grinding and sieving through a 35 μm sieve,"[""amide""]",[],[],,,,,,,,,,35 μm sieve fraction,,,,,,,α-amylase,,,,,,premixing followed by Phadebas Amylase Test,,,,,,,,,,,Phadebas Amylase Test,N = 3,activity,20.4,μmol s^-1 L^-1,context_dependent,α-amylase activity after premixing with AAm MIP,"[""enzyme inhibition"",""template cavity recognition"",""surface binding""]",3,,Enzyme Activity Inhibition of α-Amylase Using Molecularly Imprinted Polymer (MIP) Hydrogel Microparticles
PHA-e0fe767610-014,10.1021/acs.biomac.4c01097,train,NHMAm molecularly imprinted hydrogel microparticles,microparticles,acrylamide-based hydrogel,"[""N-(hydroxymethyl)acrylamide""]",,"N,N′-methylenebis(acrylamide)",,self-assembly molecular imprinting in water followed by grinding and sieving,water,,,,grinding and sieving through a 35 μm sieve,"[""amide"",""hydroxymethyl""]",[],[],,,,,,,,,,35 μm sieve fraction,,,,,,,α-amylase,,,,,,premixing followed by Phadebas Amylase Test,,,,,,,,,,,Phadebas Amylase Test,N = 3,activity,15.4,μmol s^-1 L^-1,context_dependent,α-amylase activity after premixing with NHMAm MIP,"[""enzyme inhibition"",""template cavity recognition"",""surface binding""]",3,,Enzyme Activity Inhibition of α-Amylase Using Molecularly Imprinted Polymer (MIP) Hydrogel Microparticles
PHA-bef55b5d72-001,10.1021/acs.biomac.7b00516,train,poly(HEMA) brush-functionalized chitosan hydrogel,spin-coated ultrathin hydrogel film on gold SPR chip,"[""chitosan"",""poly(2-hydroxyethyl methacrylate)""]","[""2-hydroxyethyl methacrylate""]",,"[""glutaraldehyde""]",,spin coating of glutaraldehyde-cross-linked chitosan followed by initiator attachment and surface-initiated photoinduced SET-LRP of HEMA,,,,,,"[""hydroxyl"",""amine"",""methacrylate ester""]",[],[],weak cationic chitosan base coating; neutral hydrophilic polymer brush,[],,,,,,,,,,,,"{""advancing"":""61 ± 1"",""receding"":""14 ± 1"",""unit"":""deg""}",,,human fibrinogen,Fbg,human,,,negative at physiological pH,flow SPR adsorption assay,7.4,,15,min,PBS,,,,,25,surface plasmon resonance,,fouling_reduction_pct,93.0,%,maximize,reduced fibrinogen fouling,"[""polymer brush antifouling"",""reduced nonspecific adsorption""]",3,0.95,Polymer Brush-Functionalized Chitosan Hydrogels as Antifouling Implant Coatings
PHA-bef55b5d72-002,10.1021/acs.biomac.7b00516,train,poly(MeOEGMA) brush-functionalized chitosan hydrogel,spin-coated ultrathin hydrogel film on gold SPR chip,"[""chitosan"",""poly[oligo(ethylene glycol) methyl ether methacrylate]""]","[""oligo(ethylene glycol) methyl ether methacrylate""]",,"[""glutaraldehyde""]",,spin coating of glutaraldehyde-cross-linked chitosan followed by initiator attachment and surface-initiated photoinduced SET-LRP of MeOEGMA,,,,,,"[""hydroxyl"",""amine"",""oligo(ethylene glycol)"",""methacrylate ester""]",[],[],weak cationic chitosan base coating; neutral hydrophilic oligo(ethylene glycol) polymer brush,[],"{""chitosan_layer_SF"":5.4,""overall_SF"":3.5,""polyMeOEGMA_layer_SF"":2.8}",,,,,,,,,,,"{""advancing"":""57 ± 1"",""receding"":""9 ± 2"",""unit"":""deg""}",,,human fibrinogen,Fbg,human,,,negative at physiological pH,flow SPR adsorption assay,7.4,,15,min,PBS,,,,,25,surface plasmon resonance,,fouling_reduction_pct,97.0,%,maximize,reduced fibrinogen fouling,"[""oligo(ethylene glycol) brush"",""polymer brush antifouling"",""reduced nonspecific adsorption""]",3,0.95,Polymer Brush-Functionalized Chitosan Hydrogels as Antifouling Implant Coatings
PHA-bef55b5d72-003,10.1021/acs.biomac.7b00516,train,poly(HEMA) brush-functionalized chitosan hydrogel,spin-coated ultrathin hydrogel film on gold SPR chip,"[""chitosan"",""poly(2-hydroxyethyl methacrylate)""]","[""2-hydroxyethyl methacrylate""]",,"[""glutaraldehyde""]",,spin coating of glutaraldehyde-cross-linked chitosan followed by initiator attachment and surface-initiated photoinduced SET-LRP of HEMA,,,,,,"[""hydroxyl"",""amine"",""methacrylate ester""]",[],[],weak cationic chitosan base coating; neutral hydrophilic polymer brush,[],,,,,,,,,,,,"{""advancing"":""61 ± 1"",""receding"":""14 ± 1"",""unit"":""deg""}",,,human serum albumin,HSA,human,,,,flow SPR adsorption assay,7.4,,15,min,PBS,,,,,25,surface plasmon resonance,,fouling_reduction_pct,83.0,%,maximize,reduced HSA adsorption,"[""polymer brush antifouling"",""reduced nonspecific adsorption""]",3,0.95,Polymer Brush-Functionalized Chitosan Hydrogels as Antifouling Implant Coatings
PHA-bef55b5d72-004,10.1021/acs.biomac.7b00516,train,poly(MeOEGMA) brush-functionalized chitosan hydrogel,spin-coated ultrathin hydrogel film on gold SPR chip,"[""chitosan"",""poly[oligo(ethylene glycol) methyl ether methacrylate]""]","[""oligo(ethylene glycol) methyl ether methacrylate""]",,"[""glutaraldehyde""]",,spin coating of glutaraldehyde-cross-linked chitosan followed by initiator attachment and surface-initiated photoinduced SET-LRP of MeOEGMA,,,,,,"[""hydroxyl"",""amine"",""oligo(ethylene glycol)"",""methacrylate ester""]",[],[],weak cationic chitosan base coating; neutral hydrophilic oligo(ethylene glycol) polymer brush,[],"{""chitosan_layer_SF"":5.4,""overall_SF"":3.5,""polyMeOEGMA_layer_SF"":2.8}",,,,,,,,,,,"{""advancing"":""57 ± 1"",""receding"":""9 ± 2"",""unit"":""deg""}",,,human serum albumin,HSA,human,,,,flow SPR adsorption assay,7.4,,15,min,PBS,,,,,25,surface plasmon resonance,,fouling_reduction_pct,70.0,%,maximize,reduced HSA adsorption,"[""oligo(ethylene glycol) brush"",""polymer brush antifouling"",""reduced nonspecific adsorption""]",3,0.95,Polymer Brush-Functionalized Chitosan Hydrogels as Antifouling Implant Coatings
PHA-bef55b5d72-005,10.1021/acs.biomac.7b00516,train,poly(HEMA) brush-functionalized chitosan hydrogel,spin-coated ultrathin hydrogel film on gold SPR chip,"[""chitosan"",""poly(2-hydroxyethyl methacrylate)""]","[""2-hydroxyethyl methacrylate""]",,"[""glutaraldehyde""]",,spin coating of glutaraldehyde-cross-linked chitosan followed by initiator attachment and surface-initiated photoinduced SET-LRP of HEMA,,,,,,"[""hydroxyl"",""amine"",""methacrylate ester""]",[],[],weak cationic chitosan base coating; neutral hydrophilic polymer brush,[],,,,,,,,,,,,"{""advancing"":""61 ± 1"",""receding"":""14 ± 1"",""unit"":""deg""}",,,human blood plasma protein mixture,HBP,"pooled human blood plasma, mix of 5 donors",,,,flow SPR adsorption assay,7.4,,15,min,PBS,,,,,25,surface plasmon resonance,,fouling_reduction_pct,94.0,%,maximize,reduced human blood plasma fouling,"[""polymer brush antifouling"",""complex biofluid fouling resistance"",""reduced nonspecific adsorption""]",3,0.95,Polymer Brush-Functionalized Chitosan Hydrogels as Antifouling Implant Coatings
PHA-bef55b5d72-006,10.1021/acs.biomac.7b00516,train,poly(MeOEGMA) brush-functionalized chitosan hydrogel,spin-coated ultrathin hydrogel film on gold SPR chip,"[""chitosan"",""poly[oligo(ethylene glycol) methyl ether methacrylate]""]","[""oligo(ethylene glycol) methyl ether methacrylate""]",,"[""glutaraldehyde""]",,spin coating of glutaraldehyde-cross-linked chitosan followed by initiator attachment and surface-initiated photoinduced SET-LRP of MeOEGMA,,,,,,"[""hydroxyl"",""amine"",""oligo(ethylene glycol)"",""methacrylate ester""]",[],[],weak cationic chitosan base coating; neutral hydrophilic oligo(ethylene glycol) polymer brush,[],"{""chitosan_layer_SF"":5.4,""overall_SF"":3.5,""polyMeOEGMA_layer_SF"":2.8}",,,,,,,,,,,"{""advancing"":""57 ± 1"",""receding"":""9 ± 2"",""unit"":""deg""}",,,human blood plasma protein mixture,HBP,"pooled human blood plasma, mix of 5 donors",,,,flow SPR adsorption assay,7.4,,15,min,PBS,,,,,25,surface plasmon resonance,,fouling_reduction_pct,95.0,%,maximize,reduced human blood plasma fouling,"[""oligo(ethylene glycol) brush"",""polymer brush antifouling"",""complex biofluid fouling resistance"",""reduced nonspecific adsorption""]",3,0.95,Polymer Brush-Functionalized Chitosan Hydrogels as Antifouling Implant Coatings
PHA-57d0e85b1c-001,10.1021/acs.chemmater.7b02267,train,gallol-rich HA-Ga/OEGCG hydrogel,bulk hydrogel,"[""hyaluronic acid""]","[""sodium hyaluronate"",""5-hydroxydopamine"",""epigallocatechin gallate""]",,"[""oligo-epigallocatechin gallate""]",,HA-Ga prepared by EDC/NHS coupling with 5-hydroxydopamine; hydrogel formed by mixing HA-Ga and OEGCG.,,,,,,"[""gallol"",""carboxylate"",""hydroxyl""]","[""gallol""]",[],,"[""shear-thinning"",""hydrogen-bond reversible"",""pH-dependent gelation""]",,,,,,,,,,,,,,,albumin-fluorescein isothiocyanate conjugate,FITC-BSA,bovine serum albumin conjugate,,,,batch immersion loading,7.4,,20 min,,PBS,,,~3 mg dry gel,500 uL,,"fluorescence microplate reader, excitation 460 nm, emission 520 nm",,binding_efficiency_pct,92.0,%,maximize,FITC-BSA loading efficiency after 20 min,"[""gallol-protein affinity"",""hydrogen bonding"",""van der Waals interactions"",""active entrapment against concentration gradient""]",3,0.95,"Gallol-Rich Hyaluronic Acid Hydrogels: Shear-Thinning, Protein Accumulation against Concentration Gradients, and Degradation-Resistant Properties"
PHA-57d0e85b1c-002,10.1021/acs.chemmater.7b02267,train,gallol-rich HA-Ga/OEGCG hydrogel,bulk hydrogel,"[""hyaluronic acid""]","[""sodium hyaluronate"",""5-hydroxydopamine"",""epigallocatechin gallate""]",,"[""oligo-epigallocatechin gallate""]",,HA-Ga prepared by EDC/NHS coupling with 5-hydroxydopamine; hydrogel formed by mixing HA-Ga and OEGCG.,,,,,,"[""gallol"",""carboxylate"",""hydroxyl""]","[""gallol""]",[],,"[""shear-thinning"",""hydrogen-bond reversible"",""pH-dependent gelation""]",,,,,,,,,,,,,,,albumin-fluorescein isothiocyanate conjugate,FITC-BSA,bovine serum albumin conjugate,,,,batch immersion loading,7.4,,3 h,,PBS,,,~3 mg dry gel,500 uL,,"fluorescence microplate reader, excitation 460 nm, emission 520 nm",,binding_efficiency_pct,95.3,%,maximize,FITC-BSA loading efficiency after 3 h,"[""gallol-protein affinity"",""hydrogen bonding"",""van der Waals interactions"",""active entrapment against concentration gradient""]",3,0.95,"Gallol-Rich Hyaluronic Acid Hydrogels: Shear-Thinning, Protein Accumulation against Concentration Gradients, and Degradation-Resistant Properties"
PHA-57d0e85b1c-003,10.1021/acs.chemmater.7b02267,train,gallol-rich HA-Ga/OEGCG hydrogel,bulk hydrogel,"[""hyaluronic acid""]","[""sodium hyaluronate"",""5-hydroxydopamine"",""epigallocatechin gallate""]",,"[""oligo-epigallocatechin gallate""]",,HA-Ga prepared by EDC/NHS coupling with 5-hydroxydopamine; hydrogel formed by mixing HA-Ga and OEGCG.,,,,,,"[""gallol"",""carboxylate"",""hydroxyl""]","[""gallol""]",[],,"[""shear-thinning"",""hydrogen-bond reversible"",""pH-dependent gelation""]",,,,,,,,,,,,,,,albumin-fluorescein isothiocyanate conjugate,FITC-BSA,bovine serum albumin conjugate,,,,batch immersion loading,7.4,,3 h,,PBS,,,~3 mg dry gel,500 uL,,"fluorescence microplate reader, excitation 460 nm, emission 520 nm",,binding_efficiency_pct,93.4,%,maximize,FITC-BSA loading efficiency from 270 ug/mL solution,"[""gallol-protein affinity"",""hydrogen bonding"",""van der Waals interactions"",""active entrapment against concentration gradient""]",3,0.98,"Gallol-Rich Hyaluronic Acid Hydrogels: Shear-Thinning, Protein Accumulation against Concentration Gradients, and Degradation-Resistant Properties"
PHA-57d0e85b1c-004,10.1021/acs.chemmater.7b02267,train,gallol-rich HA-Ga/OEGCG hydrogel,bulk hydrogel,"[""hyaluronic acid""]","[""sodium hyaluronate"",""5-hydroxydopamine"",""epigallocatechin gallate""]",,"[""oligo-epigallocatechin gallate""]",,HA-Ga prepared by EDC/NHS coupling with 5-hydroxydopamine; hydrogel formed by mixing HA-Ga and OEGCG.,,,,,,"[""gallol"",""carboxylate"",""hydroxyl""]","[""gallol""]",[],,"[""shear-thinning"",""hydrogen-bond reversible"",""pH-dependent gelation""]",,,,,,,,,,,,,,,albumin-fluorescein isothiocyanate conjugate,FITC-BSA,bovine serum albumin conjugate,,,,batch immersion loading,7.4,,3 h,,PBS,,,~3 mg dry gel,500 uL,,"fluorescence microplate reader, excitation 460 nm, emission 520 nm",,q_norm_mg_g,5.0,mg/g,maximize,FITC-BSA mass-normalized loading at 30 ug/mL,"[""gallol-protein affinity"",""hydrogen bonding"",""active entrapment""]",3,0.99,"Gallol-Rich Hyaluronic Acid Hydrogels: Shear-Thinning, Protein Accumulation against Concentration Gradients, and Degradation-Resistant Properties"
PHA-57d0e85b1c-005,10.1021/acs.chemmater.7b02267,train,gallol-rich HA-Ga/OEGCG hydrogel,bulk hydrogel,"[""hyaluronic acid""]","[""sodium hyaluronate"",""5-hydroxydopamine"",""epigallocatechin gallate""]",,"[""oligo-epigallocatechin gallate""]",,HA-Ga prepared by EDC/NHS coupling with 5-hydroxydopamine; hydrogel formed by mixing HA-Ga and OEGCG.,,,,,,"[""gallol"",""carboxylate"",""hydroxyl""]","[""gallol""]",[],,"[""shear-thinning"",""hydrogen-bond reversible"",""pH-dependent gelation""]",,,,,,,,,,,,,,,albumin-fluorescein isothiocyanate conjugate,FITC-BSA,bovine serum albumin conjugate,,,,batch immersion loading,7.4,,3 h,,PBS,,,~3 mg dry gel,500 uL,,"fluorescence microplate reader, excitation 460 nm, emission 520 nm",,q_norm_mg_g,14.3,mg/g,maximize,FITC-BSA mass-normalized loading at 90 ug/mL,"[""gallol-protein affinity"",""hydrogen bonding"",""active entrapment""]",3,0.99,"Gallol-Rich Hyaluronic Acid Hydrogels: Shear-Thinning, Protein Accumulation against Concentration Gradients, and Degradation-Resistant Properties"
PHA-57d0e85b1c-006,10.1021/acs.chemmater.7b02267,train,gallol-rich HA-Ga/OEGCG hydrogel,bulk hydrogel,"[""hyaluronic acid""]","[""sodium hyaluronate"",""5-hydroxydopamine"",""epigallocatechin gallate""]",,"[""oligo-epigallocatechin gallate""]",,HA-Ga prepared by EDC/NHS coupling with 5-hydroxydopamine; hydrogel formed by mixing HA-Ga and OEGCG.,,,,,,"[""gallol"",""carboxylate"",""hydroxyl""]","[""gallol""]",[],,"[""shear-thinning"",""hydrogen-bond reversible"",""pH-dependent gelation""]",,,,,,,,,,,,,,,albumin-fluorescein isothiocyanate conjugate,FITC-BSA,bovine serum albumin conjugate,,,,batch immersion loading,7.4,,3 h,,PBS,,,~3 mg dry gel,500 uL,,"fluorescence microplate reader, excitation 460 nm, emission 520 nm",,q_norm_mg_g,42.0,mg/g,maximize,FITC-BSA mass-normalized loading at 270 ug/mL,"[""gallol-protein affinity"",""hydrogen bonding"",""active entrapment"",""sustained release""]",3,0.99,"Gallol-Rich Hyaluronic Acid Hydrogels: Shear-Thinning, Protein Accumulation against Concentration Gradients, and Degradation-Resistant Properties"
PHA-57d0e85b1c-007,10.1021/acs.chemmater.7b02267,train,alginate hydrogel beads,beads,"[""alginate""]","[""alginic acid sodium salt""]",,"[""calcium chloride""]",,1 wt% alginate solution dropped in 1 M calcium chloride using Encapsulator B-390.,,,,,,"[""carboxylate""]",[],[],anionic,[],,,,,,,,,,,,,,,albumin-fluorescein isothiocyanate conjugate,FITC-BSA,bovine serum albumin conjugate,,,,batch immersion loading,7.4,,20 min and 3 h,,PBS,,,~3 mg alginate beads,500 uL,,fluorescence microplate reader,,q_norm_mg_g,3.1,mg/g,maximize,FITC-BSA loading into alginate beads,"[""diffusion"",""low affinity comparator""]",3,0.99,"Gallol-Rich Hyaluronic Acid Hydrogels: Shear-Thinning, Protein Accumulation against Concentration Gradients, and Degradation-Resistant Properties"
PHA-1dec1bed88-001,10.1021/acs.iecr.1c05087,train,urease-immobilized PEI cryogel,cryogel,"[""polyethyleneimine""]","[""polyethyleneimine""]",,"[""glycerol diglycidyl ether""]",,cryo-crosslinking with urease entrapment during synthesis,,,,,,"[""primary amine"",""secondary amine"",""tertiary amine"",""alcohol groups after crosslinking""]",[],[],cationic/amine-rich,[],1806 ± 219%,,,,,,,,,,,,,,urease,,Jack beans,480,,,immobilization/leakage assay,7,-20,20 h cryogelation,,20 mM phosphate buffer,sodium phosphate,20 mM,,2.25 mL urease solution completed to 9 mL with buffer plus 1 mL PEI solution,,urease activity assay by titration with 0.1 M HCl,,q_norm_mg_g,1.3,mg/g,maximize,immobilization yield,"[""entrapment"",""possible covalent bonding"",""amine-protein interaction""]",3,0.95,Urease-Immobilized PEI Cryogels for the Enzymatic Hydrolysis of Urea and Carbon Dioxide Uptake
PHA-1dec1bed88-002,10.1021/acs.iecr.1c05087,train,urease-immobilized PEI cryogel,cryogel,"[""polyethyleneimine""]","[""polyethyleneimine""]",,"[""glycerol diglycidyl ether""]",,cryo-crosslinking with urease entrapment during synthesis,,,,,,"[""primary amine"",""secondary amine"",""tertiary amine"",""alcohol groups after crosslinking""]",[],[],cationic/amine-rich,[],1724 ± 301%,,,,,,,,,,,,,,urease,,Jack beans,480,,,immobilization/leakage assay,7,-20,20 h cryogelation,,20 mM phosphate buffer,sodium phosphate,20 mM,,4.5 mL urease solution completed to 9 mL with buffer plus 1 mL PEI solution,,urease activity assay by titration with 0.1 M HCl,,q_norm_mg_g,2.5,mg/g,maximize,amount of entrapped enzyme,"[""entrapment"",""possible covalent bonding"",""amine-protein interaction""]",3,0.95,Urease-Immobilized PEI Cryogels for the Enzymatic Hydrolysis of Urea and Carbon Dioxide Uptake
PHA-1dec1bed88-003,10.1021/acs.iecr.1c05087,train,urease-immobilized PEI cryogel,cryogel,"[""polyethyleneimine""]","[""polyethyleneimine""]",,"[""glycerol diglycidyl ether""]",,cryo-crosslinking with urease entrapment during synthesis,,,,,,"[""primary amine"",""secondary amine"",""tertiary amine"",""alcohol groups after crosslinking""]",[],[],cationic/amine-rich,[],1873 ± 296%,,,,,,,,,,,,,,urease,,Jack beans,480,,,immobilization/leakage assay,7,-20,20 h cryogelation,,20 mM phosphate buffer,sodium phosphate,20 mM,,9 mL urease solution plus 1 mL PEI solution,,urease activity assay by titration with 0.1 M HCl,,q_norm_mg_g,4.9,mg/g,maximize,immobilization efficiency,"[""entrapment"",""possible covalent bonding"",""enzyme stabilization in pores"",""amine buffering""]",3,0.95,Urease-Immobilized PEI Cryogels for the Enzymatic Hydrolysis of Urea and Carbon Dioxide Uptake
PHA-761d5bdbc0-001,10.1021/acs.iecr.7b01241,train,PEG hydrogel layer on PEI membrane,grafted layer on flat-sheet PEI membrane for adsorption microscopy,"[""poly(ethylene glycol)""]",[],,[],,dopamine coating followed by grafting methoxypolyethylene glycol amine in Tris buffer,,,,,,"[""ethylene glycol units"",""terminal amine before grafting""]",[],"[""polydopamine interlayer""]",neutral hydrophilic,[],,,,,,,,,,,,67.9,,,fluorescein isothiocyanate-conjugated bovine serum albumin,BSA-FITC,bovine,,,,static adsorption,,,1 h,,phosphate-buffered saline solution,,,,,,fluorescence microscopy; ImageJ fluorescence intensity analysis,,relative fluorescent intensity,23.0,% of pristine PEI surface,context_dependent,reduced BSA-FITC adsorption,"[""hydration layer"",""hydrophilicity"",""reduced hydrophobic interaction"",""barrier to direct protein contact""]",3,0.95,How Do Polyethylene Glycol and Poly(sulfobetaine) Hydrogel Layers on Ultrafiltration Membranes Minimize Fouling and Stay Stable in Cleaning Chemicals?
PHA-761d5bdbc0-002,10.1021/acs.iecr.7b01241,train,poly(sulfobetaine) hydrogel layer on PEI membrane,grafted layer on flat-sheet PEI membrane for adsorption microscopy,"[""poly(sulfobetaine)"",""polyzwitterion""]","[""3-((3-methacrylamidopropyl)dimethylammonio)propane-1-sulfonate""]",,"[""N,N-methylene bis(acrylamide)""]",,"surface-initiated cross-linking copolymerization using SPP, MBAA, and APS after adsorption of macromolecular co-initiator",,,,,,"[""sulfobetaine"",""quaternary ammonium"",""sulfonate"",""amide""]",[],"[""poly(DMAEMA-co-BMA) macroinitiator""]",zwitterionic charge-neutral,[],,,,,,,,,,,,68.0,,,fluorescein isothiocyanate-conjugated bovine serum albumin,BSA-FITC,bovine,,,,static adsorption,,,1 h,,phosphate-buffered saline solution,,,,,,fluorescence microscopy; ImageJ fluorescence intensity analysis,,relative fluorescent intensity,11.0,% of pristine PEI surface,context_dependent,strongly reduced BSA-FITC adsorption,"[""hydration layer"",""zwitterionic ionic solvation"",""hydrogen bonding"",""electrostatic forces"",""charge-neutral surface"",""cross-linked sieving effect""]",3,0.95,How Do Polyethylene Glycol and Poly(sulfobetaine) Hydrogel Layers on Ultrafiltration Membranes Minimize Fouling and Stay Stable in Cleaning Chemicals?
PHA-761d5bdbc0-003,10.1021/acs.iecr.7b01241,train,PEG hydrogel layer on PEI hollow-fiber membrane,grafted layer on PEI hollow-fiber ultrafiltration membrane,"[""poly(ethylene glycol)""]",[],,[],,dopamine coating followed by grafting methoxypolyethylene glycol amine in Tris buffer,,,,,,"[""ethylene glycol units"",""terminal amine before grafting""]",[],"[""polydopamine interlayer""]",neutral hydrophilic,[],,,,,,,,,,,,67.9,,,gamma-globulin,γ-globulin,bovine blood,155-160,7,,dynamic ultrafiltration fouling,,,until flux unchanged and accumulated permeate volume reached 90 L/m2,,,,,,,,membrane flux measurement,,fouling_reduction_pct,61.0,%,maximize,dynamic gamma-globulin fouling on PEG-grafted membrane,"[""hydration layer"",""elastic repulsion"",""osmotic stress"",""reversible fouling"",""linear PEG chain architecture""]",3,0.98,How Do Polyethylene Glycol and Poly(sulfobetaine) Hydrogel Layers on Ultrafiltration Membranes Minimize Fouling and Stay Stable in Cleaning Chemicals?
PHA-89e280b9cf-002,10.1021/acs.jafc.8b06182,validation,PVA/CS/CA@ZIF-8 hydrogel membrane,composite hydrogel membrane,"[""poly(vinyl alcohol)"",""chitosan""]","[""2-methylimidazole""]",,[],,CA@ZIF-8 co-precipitation followed by encapsulation in PVA/CS hydrogel by freeze-thawing,,,,,,"[""hydroxyl"",""amino"",""imidazole""]",[],"[""CA@ZIF-8""]",,"[""thermostability""]",,,,,,,,,,,,,,,carbonic anhydrase,CA,bovine,,,,thermal stability assay,,65,30 min,,,,,,,,CA activity assay by hydrolysis of p-nitrophenyl acetate to p-nitrophenol at 400 nm,,retained_capacity_pct,98.0,%,maximize,retained CA activity after heat treatment,"[""thermal stabilization"",""restricted enzyme mobility"",""rigidified enzyme conformation""]",3,0.9,Carbonic Anhydrase@ZIF-8 Hydrogel Composite Membrane with Improved Recycling and Stability for Efficient CO2 Capture
PHA-89e280b9cf-003,10.1021/acs.jafc.8b06182,validation,PVA/CS/CA@ZIF-8 hydrogel membrane,composite hydrogel membrane,"[""poly(vinyl alcohol)"",""chitosan""]","[""2-methylimidazole""]",,[],,CA@ZIF-8 co-precipitation followed by encapsulation in PVA/CS hydrogel by freeze-thawing,,,,,,"[""hydroxyl"",""amino"",""imidazole""]",[],"[""CA@ZIF-8""]",,"[""acid tolerance""]",,,,,,,,,,,,,,,carbonic anhydrase,CA,bovine,,,,acid tolerance assay,4,,30 min,,10 mM phosphate buffer solution,,10 mM phosphate buffer,,,,CA activity assay by hydrolysis of p-nitrophenyl acetate to p-nitrophenol at 400 nm,,retained_capacity_pct,72.0,%,maximize,retained CA activity after acidic pH treatment,"[""acid resistance"",""hydrogel protection"",""enzyme microenvironment"",""prevention of structural change""]",3,0.92,Carbonic Anhydrase@ZIF-8 Hydrogel Composite Membrane with Improved Recycling and Stability for Efficient CO2 Capture
PHA-89e280b9cf-004,10.1021/acs.jafc.8b06182,validation,PVA/CS/CA@ZIF-8 hydrogel membrane,composite hydrogel membrane,"[""poly(vinyl alcohol)"",""chitosan""]","[""2-methylimidazole""]",,[],,CA@ZIF-8 co-precipitation followed by encapsulation in PVA/CS hydrogel by freeze-thawing,,,,,,"[""hydroxyl"",""amino"",""imidazole""]",[],"[""CA@ZIF-8""]",,"[""denaturant tolerance""]",,,,,,,,,,,,,,,carbonic anhydrase,CA,bovine,,,,denaturant tolerance assay,,,30 min,,,sulfourea,80 mM sulfourea,,,,CA activity assay by hydrolysis of p-nitrophenyl acetate to p-nitrophenol at 400 nm,,retained_capacity_pct,67.0,%,maximize,retained CA activity after sulfourea treatment,"[""denaturant tolerance"",""hydrogel protection""]",3,0.92,Carbonic Anhydrase@ZIF-8 Hydrogel Composite Membrane with Improved Recycling and Stability for Efficient CO2 Capture
PHA-89e280b9cf-005,10.1021/acs.jafc.8b06182,validation,PVA/CS/CA@ZIF-8 hydrogel membrane,composite hydrogel membrane,"[""poly(vinyl alcohol)"",""chitosan""]","[""2-methylimidazole""]",,[],,CA@ZIF-8 co-precipitation followed by encapsulation in PVA/CS hydrogel by freeze-thawing,,,,,,"[""hydroxyl"",""amino"",""imidazole""]",[],"[""CA@ZIF-8""]",,"[""reusable immobilized enzyme membrane""]",,,,,,,,,,,,,,,carbonic anhydrase,CA,bovine,,,,reusability assay,7,25,3 min per p-NPA activity assay; 11 cycles reported,,0.2 M Na2HPO4-NaH2PO4 buffer solution for activity assay,,0.2 M phosphate buffer,,4.6 mL buffer plus 0.2 mL p-NPA in activity assay,,CA activity assay by hydrolysis of p-nitrophenyl acetate to p-nitrophenol at 400 nm,,retained_capacity_pct,50.0,%,maximize,retained CA activity after reuse,"[""reusability"",""prevention of enzyme leaching"",""prevention of denaturation"",""easy recovery""]",3,0.9,Carbonic Anhydrase@ZIF-8 Hydrogel Composite Membrane with Improved Recycling and Stability for Efficient CO2 Capture
PHA-842d9113da-001,10.1021/acs.jced.5b00264,train,native chitosan hydrogel beads,hydrogel beads,"[""chitosan""]",[],,[],,phase inversion method,,,,,,"[""amine"",""hydroxyl""]",[],[],positively charged in mild acidic and near neutral pH conditions,[],,,,,,,,approximately 2 mm bead diameter,,,,,,,bovine serum albumin,BSA,bovine,66.4,4.7,negative,batch,6.0,,24 h,,phosphate and acetate buffers,,,about 0.2 g,,,UV-vis,,q_norm_mg_g,134.4,mg/g,maximize,Langmuir capacity on CS at pH 6.0,"[""monolayer adsorption"",""electrostatic attraction""]",3,0.95,Bovine Serum Albumin Adsorption on Gluteraldehyde Cross-Linked Chitosan Hydrogels
PHA-842d9113da-002,10.1021/acs.jced.5b00264,train,native chitosan hydrogel beads,hydrogel beads,"[""chitosan""]",[],,[],,phase inversion method,,,,,,"[""amine"",""hydroxyl""]",[],[],positively charged in mild acidic and near neutral pH conditions,[],,,,,,,,approximately 2 mm bead diameter,,,,,,,bovine serum albumin,BSA,bovine,66.4,4.7,negative,batch,6.5,,24 h,,phosphate and acetate buffers,,,about 0.2 g,,,UV-vis,,q_norm_mg_g,44.3,mg/g,maximize,Langmuir capacity on CS at pH 6.5,"[""monolayer adsorption"",""electrostatic attraction""]",3,0.95,Bovine Serum Albumin Adsorption on Gluteraldehyde Cross-Linked Chitosan Hydrogels
PHA-21214f9459-002,10.1021/acs.jpcb.3c07283,validation,surface-functionalized MAA-VA nanogel,nanogel,"[""vinyl alcohol copolymer network""]","[""methacrylic acid"",""vinyl alcohol""]",,[],,molecular model with ionizable MAA segments only in dangling chains on the network surface,,,,,,"[""surface methacrylic acid"",""carboxylate""]",[],[],anionic above MAA pKa,"[""pH-responsive"",""salt-responsive adsorption""]",,,,,,,,,,,,,,,cytochrome c,Cyt c,,,9.65,positive at pH 7,self-consistent molecular theory adsorption calculation,7,,,,,NaCl,1 mM,single nanogel in equilibrium with aqueous protein solution,,,radial density and potential of mean force calculation,,PMF minimum,-6.0,kBT,context_dependent,surface-localized cytochrome c adsorption to SF MAA-VA nanogel,"[""surface functionalization"",""electrostatic attraction"",""protein localization""]",3,0.9,Investigating the Impact of Network Functionalization on Protein Adsorption to Polymer Nanogels
PHA-21214f9459-003,10.1021/acs.jpcb.3c07283,validation,core-functionalized MAA-VA nanogel,nanogel,"[""vinyl alcohol copolymer network""]","[""methacrylic acid"",""vinyl alcohol""]",,[],,molecular model with pH-sensitive MAA units occupying the center of the network,,,,,,"[""core methacrylic acid"",""carboxylate""]",[],[],anionic above MAA pKa,"[""pH-responsive"",""salt-responsive adsorption""]",,,,,,,,,,,,,,,cytochrome c,Cyt c,,,9.65,positive at pH 7,self-consistent molecular theory adsorption calculation,7,,,,,NaCl,1 mM; 10 mM also mentioned for localization comparison,single nanogel in equilibrium with aqueous protein solution,,,radial density and potential of mean force calculation,,PMF in interior,-8.0,kBT,context_dependent,strong interior cytochrome c adsorption to CF MAA-VA nanogel,"[""core functionalization"",""electrostatic attraction"",""protein embedding"",""opposite-charge association""]",3,0.92,Investigating the Impact of Network Functionalization on Protein Adsorption to Polymer Nanogels
PHA-d3d1f7cd9c-001,10.1021/acs.jpcc.6b05700,train,mannose-incorporated hydrogel nanoparticles,nanoparticle,NIPAm-based hydrogel,"[""NIPAm"",""TBAm"",""AAc"",""p-acrylamidophenyl-alpha-D-mannopyranoside""]",,"[""BIS""]",,"precipitation/free-radical polymerization in water at 70 C for 3 h under nitrogen using V-501 initiator, followed by dialysis",,,,,,"[""mannose sugar units"",""acrylic acid groups"",""tert-butylacrylamide hydrophobic groups""]","[""mannose""]",[],,"[""NIPAm-based hydrogel""]",,,,,,,,180 nm reported in abstract; hydrodynamic diameter determined by DLS but numeric baseline not supplied in context,,,,,,,Concanavalin A,Con A,Sigma-Aldrich; biological source not specified,104,,,single-nanoparticle SPRI microscopy adsorption measurement on C11-functionalized gold film,7.4,room temperature incubation; DLS at 25 C,SPRI images every 3 s for 10 min; mHNP and Con A mixing not applicable for 0 nM Con A,,1X PBS,"[""sodium chloride"",""potassium chloride"",""phosphate""]","11.9 mM phosphates, 13 mM sodium chloride, 2.7 mM potassium chloride",5 ug/mL in representative experiment,10 uL pipetted into isolation well,,single-nanoparticle SPRI microscopy,,average Delta%RNP,0.51,%,context_dependent,baseline mHNP SPRI signal without Con A,"[""baseline nanoparticle adsorption"",""no protein binding""]",3,0.98,Measuring Protein Binding to Individual Hydrogel Nanoparticles with Single-Nanoparticle Surface Plasmon Resonance Imaging Microscopy
