Repository: sunyrain/PHA

# PHA Protein-Hydrogel Adsorption Dataset

Generated: 2026-07-05T11:36:45

## Scope

This curated package organizes literature-derived protein-hydrogel adsorption, binding, immobilization, antifouling, and related biointerface records extracted from the local PHA corpus.

The primary unit is one record:

`paper + hydrogel/sample + protein/mixture + experimental condition + measured outcome`

## Contents

- `data/sources.csv`: article-level metadata, extraction status, and curation decision.
- `data/records_flat.csv`: flattened record-level table with provenance, hydrogel, protein, condition, outcome, mechanism, and quality fields.

File: data/curated/pha_scientific_dataset_20260705/data/inverse_design_seed.csv (part 50 of 62)
record_id,doi,doi_split,hydrogel_name,hydrogel_format,polymer_backbone,monomers,monomer_ratios,crosslinker,crosslinker_concentration,synthesis_method,preparation_solvent,preparation_pH,preparation_temp_C,gelation_time,post_treatment,functional_groups,ligand_or_affinity_group,filler_or_composite,charge_class,responsive_type,swelling_ratio,water_content_pct,porosity_pct,pore_size_value,pore_size_unit,mesh_size,surface_area,particle_size,thickness,roughness,zeta_potential_mV,contact_angle_deg,young_modulus,degradation_or_stability,protein_name,protein_abbreviation,protein_species_or_source,protein_mw_kDa,protein_pI,protein_charge_at_pH,experiment_mode,pH,temperature_C,contact_time,contact_time_unit,buffer,salt_type,salt_concentration,hydrogel_dosage,solution_volume,flow_rate,detection_method,replicate_count,target_name,target_value,target_unit,target_direction,outcome_label,mechanism_tags,source_quality_score,extraction_confidence,article_title
PHA-d3d1f7cd9c-002,10.1021/acs.jpcc.6b05700,train,mannose-incorporated hydrogel nanoparticles,nanoparticle,NIPAm-based hydrogel,"[""NIPAm"",""TBAm"",""AAc"",""p-acrylamidophenyl-alpha-D-mannopyranoside""]",,"[""BIS""]",,"precipitation/free-radical polymerization in water at 70 C for 3 h under nitrogen using V-501 initiator, followed by dialysis",,,,,,"[""mannose sugar units"",""acrylic acid groups"",""tert-butylacrylamide hydrophobic groups""]","[""mannose""]",[],,"[""NIPAm-based hydrogel""]",,,,,,,,180 nm reported in abstract; hydrodynamic diameter increased with Con A concentration by DLS but exact values not supplied in context,,,,,,,Concanavalin A,Con A,Sigma-Aldrich; biological source not specified,104,,,single-nanoparticle SPRI microscopy adsorption measurement on C11-functionalized gold film after mHNP-Con A mixing,7.4,room temperature incubation; DLS at 25 C,mHNPs and Con A typically mixed for 12 h at room temperature; incubation times as short as 1 h worked equally well; SPRI images every 3 s for 10 min,,1X PBS,"[""sodium chloride"",""potassium chloride"",""phosphate""]","11.9 mM phosphates, 13 mM sodium chloride, 2.7 mM potassium chloride",5 ug/mL in representative experiment,10 uL pipetted into isolation well,,single-nanoparticle SPRI microscopy; DLS comparison,,average Delta%RNP,1.4,%,context_dependent,Con A binding to mHNP at 1 uM,"[""lectin-carbohydrate binding"",""mannose-specific binding"",""outer-region binding"",""multivalent crosslinking"",""protein-induced aggregation"",""saturation""]",3,0.98,Measuring Protein Binding to Individual Hydrogel Nanoparticles with Single-Nanoparticle Surface Plasmon Resonance Imaging Microscopy
PHA-d3d1f7cd9c-004,10.1021/acs.jpcc.6b05700,train,mannose-incorporated hydrogel nanoparticles,nanoparticle,NIPAm-based hydrogel,"[""NIPAm"",""TBAm"",""AAc"",""p-acrylamidophenyl-alpha-D-mannopyranoside""]",,"[""BIS""]",,"precipitation/free-radical polymerization in water at 70 C for 3 h under nitrogen using V-501 initiator, followed by dialysis",,,,,,"[""mannose sugar units"",""acrylic acid groups"",""tert-butylacrylamide hydrophobic groups""]","[""mannose""]",[],,"[""NIPAm-based hydrogel""]",,,,,,,,180 nm reported in abstract,,,,,,,Concanavalin A,Con A,Sigma-Aldrich; biological source not specified,104,,,single-nanoparticle SPRI microscopy distribution analysis,7.4,room temperature incubation,mHNPs and Con A typically mixed for 12 h at room temperature; SPRI images every 3 s for 10 min,,1X PBS,"[""sodium chloride"",""potassium chloride"",""phosphate""]","11.9 mM phosphates, 13 mM sodium chloride, 2.7 mM potassium chloride",5 ug/mL in representative experiments,10 uL pipetted into isolation well,,single-nanoparticle SPRI microscopy histogram analysis,,fraction of mHNPs above no-Con A Delta%RNP range,60.0,%,context_dependent,mHNP population shifts at 200 nM Con A,"[""heterogeneous binding"",""mannose availability"",""aggregation"",""multivalent crosslinking"",""saturation""]",3,0.97,Measuring Protein Binding to Individual Hydrogel Nanoparticles with Single-Nanoparticle Surface Plasmon Resonance Imaging Microscopy
PHA-a0780b0b9b-001,10.1021/acs.langmuir.4c03668,train,SDS/PNIPAM microgel complex-stabilized Pickering 5CB droplets,microgel-coated Pickering liquid crystal-in-water droplet,"[""poly(N-isopropylacrylamide)""]","[""N-isopropylacrylamide""]",,"[""N,N'-methylenebis(acrylamide)""]",,PNIPAM microgel synthesized by free-radical precipitation polymerization; 5CB emulsified with PNIPAM microgel dispersion and then exposed to SDS.,,,,,,[],"[""sodium dodecyl sulfate""]","[""4-cyano-4'-pentylbiphenyl liquid crystal""]",surfactant-coated anionic interface after SDS adsorption,"[""thermoresponsive PNIPAM microgel"",""LC optical anchoring response""]",,,,,,,,,,,,,,,bovine serum albumin,BSA,bovine,,4.7,positive at pH 4,batch optical response assay,4,25,30 min surfactant incubation followed by 1 h protein incubation,,Milli-Q water adjusted to pH 4,,,0.005 wt % initial PNIPAM microgel concentration,400 μL emulsion plus 100 μL surfactant solution; final fixed volume 500 μL after protein exposure,,polarized optical microscopy,,detection limit,269.7,μg/mL,context_dependent,BSA detection limit,"[""electrostatic attraction"",""hydrophobic interaction"",""BSA-SDS interaction"",""BSA-PNIPAM interaction"",""surfactant packing disruption"",""interfacial adsorption""]",2,0.95,Optical Detection of Proteins Using Microgel-Stabilized Pickering Liquid Crystal-in-Water Emulsions
PHA-a0780b0b9b-002,10.1021/acs.langmuir.4c03668,train,SDS/PNIPAM microgel complex-stabilized Pickering 5CB droplets,microgel-coated Pickering liquid crystal-in-water droplet,"[""poly(N-isopropylacrylamide)""]","[""N-isopropylacrylamide""]",,"[""N,N'-methylenebis(acrylamide)""]",,PNIPAM microgel synthesized by free-radical precipitation polymerization; 5CB emulsified with PNIPAM microgel dispersion and then exposed to SDS.,,,,,,[],"[""sodium dodecyl sulfate""]","[""4-cyano-4'-pentylbiphenyl liquid crystal""]",surfactant-coated anionic interface after SDS adsorption,"[""thermoresponsive PNIPAM microgel"",""LC optical anchoring response""]",,,,,,,,PNIPAM microgel Rh 384.9 ± 12.8 nm at 20 °C and pH 4; 5CB droplet mean diameter 4.3 ± 0.02 μm for 0.01 wt % PNIPAM at pH 4,,,-33.3,,,,bovine serum albumin,BSA,bovine,,4.7,positive; zeta potential +29.2 ± 1.8 mV at pH 4,batch optical response assay,4,25,30 min surfactant incubation followed by 1 h protein incubation,,Milli-Q water adjusted to pH 4,,,0.01 wt % initial PNIPAM microgel concentration,400 μL emulsion plus 100 μL surfactant solution; final fixed volume 500 μL after protein exposure,,polarized optical microscopy; zeta-potential measurement; CLSM with BSA-FITC,,detection limit,155.0,μg/mL,context_dependent,BSA detection limit,"[""electrostatic attraction"",""hydrophobic interaction"",""BSA-SDS binding"",""BSA-PNIPAM interaction"",""surfactant packing disruption"",""interfacial adsorption""]",3,0.98,Optical Detection of Proteins Using Microgel-Stabilized Pickering Liquid Crystal-in-Water Emulsions
PHA-a0780b0b9b-003,10.1021/acs.langmuir.4c03668,train,SDS/PNIPAM microgel complex-stabilized Pickering 5CB droplets,microgel-coated Pickering liquid crystal-in-water droplet,"[""poly(N-isopropylacrylamide)""]","[""N-isopropylacrylamide""]",,"[""N,N'-methylenebis(acrylamide)""]",,PNIPAM microgel synthesized by free-radical precipitation polymerization; 5CB emulsified with PNIPAM microgel dispersion and then exposed to SDS.,,,,,,[],"[""sodium dodecyl sulfate""]","[""4-cyano-4'-pentylbiphenyl liquid crystal""]",surfactant-coated anionic interface after SDS adsorption,"[""thermoresponsive PNIPAM microgel"",""LC optical anchoring response""]",,,,,,,,"5CB droplet D[3,2] 3.3 ± 0.2 μm at 0.05 wt % PNIPAM",,,,,,,bovine serum albumin,BSA,bovine,,4.7,positive at pH 4,batch optical response assay,4,25,30 min surfactant incubation followed by 1 h protein incubation,,Milli-Q water adjusted to pH 4,,,0.05 wt % initial PNIPAM microgel concentration,400 μL emulsion plus 100 μL surfactant solution; final fixed volume 500 μL after protein exposure,,polarized optical microscopy,,detection limit,70.8,μg/mL,context_dependent,BSA detection limit,"[""interfacial microgel concentration"",""protein accumulation"",""BSA-SDS interaction"",""BSA-PNIPAM interaction"",""surfactant packing disruption""]",2,0.95,Optical Detection of Proteins Using Microgel-Stabilized Pickering Liquid Crystal-in-Water Emulsions
PHA-a0780b0b9b-004,10.1021/acs.langmuir.4c03668,train,DTAB/PNIPAM microgel complex-stabilized Pickering 5CB droplets,microgel-coated Pickering liquid crystal-in-water droplet,"[""poly(N-isopropylacrylamide)""]","[""N-isopropylacrylamide""]",,"[""N,N'-methylenebis(acrylamide)""]",,PNIPAM microgel synthesized by free-radical precipitation polymerization; 5CB emulsified with PNIPAM microgel dispersion and then exposed to DTAB.,,,,,,[],"[""dodecyltrimethylammonium bromide""]","[""4-cyano-4'-pentylbiphenyl liquid crystal""]",surfactant-coated cationic interface after DTAB adsorption,"[""thermoresponsive PNIPAM microgel"",""LC optical anchoring response""]",,,,,,,,5CB droplet mean diameter 4.3 ± 0.02 μm for 0.01 wt % PNIPAM at pH 4,,,1.4,,,,bovine serum albumin,BSA,bovine,,4.7,positive; zeta potential +29.2 ± 1.8 mV at pH 4,batch optical response assay,4,25,30 min surfactant incubation followed by 1 h protein incubation,,Milli-Q water adjusted to pH 4,,,0.01 wt % initial PNIPAM microgel concentration,400 μL emulsion plus 100 μL surfactant solution; final fixed volume 500 μL after protein exposure,,polarized optical microscopy; zeta-potential measurement,,detection limit,484.1,μg/mL,context_dependent,BSA detection limit,"[""electrostatic repulsion"",""interfacial adsorption"",""surfactant packing disruption""]",3,0.98,Optical Detection of Proteins Using Microgel-Stabilized Pickering Liquid Crystal-in-Water Emulsions
PHA-a0780b0b9b-005,10.1021/acs.langmuir.4c03668,train,SDS/PNIPAM microgel complex-stabilized Pickering 5CB droplets,microgel-coated Pickering liquid crystal-in-water droplet,"[""poly(N-isopropylacrylamide)""]","[""N-isopropylacrylamide""]",,"[""N,N'-methylenebis(acrylamide)""]",,PNIPAM microgel synthesized by free-radical precipitation polymerization; 5CB emulsified with PNIPAM microgel dispersion and then exposed to SDS.,,,,,,[],"[""sodium dodecyl sulfate""]","[""4-cyano-4'-pentylbiphenyl liquid crystal""]",surfactant-coated anionic interface after SDS adsorption,"[""thermoresponsive PNIPAM microgel"",""LC optical anchoring response""]",,,,,,,,,,,,,,,bovine serum albumin,BSA,bovine,,4.7,negative; zeta potential -22.1 ± 0.4 mV at pH 7,batch optical response assay,7,25,30 min surfactant incubation followed by 1 h protein incubation,,Milli-Q water adjusted to pH 7,,,0.01 wt % initial PNIPAM microgel concentration,400 μL emulsion plus 100 μL surfactant solution; final fixed volume 500 μL after protein exposure,,polarized optical microscopy,,detection limit,1568.2,μg/mL,context_dependent,BSA detection limit,"[""electrostatic repulsion"",""protein charge reversal"",""interfacial adsorption"",""surfactant packing disruption""]",3,0.98,Optical Detection of Proteins Using Microgel-Stabilized Pickering Liquid Crystal-in-Water Emulsions
PHA-a0780b0b9b-006,10.1021/acs.langmuir.4c03668,train,DTAB/PNIPAM microgel complex-stabilized Pickering 5CB droplets,microgel-coated Pickering liquid crystal-in-water droplet,"[""poly(N-isopropylacrylamide)""]","[""N-isopropylacrylamide""]",,"[""N,N'-methylenebis(acrylamide)""]",,PNIPAM microgel synthesized by free-radical precipitation polymerization; 5CB emulsified with PNIPAM microgel dispersion and then exposed to DTAB.,,,,,,[],"[""dodecyltrimethylammonium bromide""]","[""4-cyano-4'-pentylbiphenyl liquid crystal""]",surfactant-coated cationic interface after DTAB adsorption,"[""thermoresponsive PNIPAM microgel"",""LC optical anchoring response""]",,,,,,,,,,,,,,,bovine serum albumin,BSA,bovine,,4.7,negative; zeta potential -22.1 ± 0.4 mV at pH 7,batch optical response assay,7,25,30 min surfactant incubation followed by 1 h protein incubation,,Milli-Q water adjusted to pH 7,,,0.01 wt % initial PNIPAM microgel concentration,400 μL emulsion plus 100 μL surfactant solution; final fixed volume 500 μL after protein exposure,,polarized optical microscopy,,detection limit,260.1,μg/mL,context_dependent,BSA detection limit,"[""electrostatic attraction"",""protein charge reversal"",""BSA-DTAB binding"",""interfacial adsorption"",""surfactant packing disruption""]",3,0.98,Optical Detection of Proteins Using Microgel-Stabilized Pickering Liquid Crystal-in-Water Emulsions
PHA-a0780b0b9b-007,10.1021/acs.langmuir.4c03668,train,SDS/PNIPAM microgel complex-stabilized Pickering 5CB droplets,microgel-coated Pickering liquid crystal-in-water droplet,"[""poly(N-isopropylacrylamide)""]","[""N-isopropylacrylamide""]",,"[""N,N'-methylenebis(acrylamide)""]",,PNIPAM microgel synthesized by free-radical precipitation polymerization; 5CB emulsified with PNIPAM microgel dispersion and then exposed to SDS.,,,,,,[],"[""sodium dodecyl sulfate""]","[""4-cyano-4'-pentylbiphenyl liquid crystal""]",surfactant-coated anionic interface after SDS adsorption,"[""thermoresponsive PNIPAM microgel"",""LC optical anchoring response""]",,,,,,,,,,,,,,,lysozyme,LYZ,,,11,positive; zeta potential +11.4 ± 0.8 mV at pH 7,batch optical response assay,7,25,30 min surfactant incubation followed by 1 h protein incubation,,Milli-Q water adjusted to pH 7,,,0.01 wt % initial PNIPAM microgel concentration,400 μL emulsion plus 100 μL surfactant solution; final fixed volume 500 μL after protein exposure,,polarized optical microscopy,,detection limit,556.9,μg/mL,context_dependent,LYZ detection limit,"[""electrostatic attraction"",""protein charge state"",""LYZ-SDS interaction"",""interfacial adsorption"",""surfactant packing disruption""]",3,0.98,Optical Detection of Proteins Using Microgel-Stabilized Pickering Liquid Crystal-in-Water Emulsions
PHA-7098d54dc9-002,10.1021/acs.langmuir.4c04351,train,pSPe-1 hydrophilic sulfobetaine control coating,spin-coated photocured thin film coating,"[""polysulfobetaine methacrylate copolymer""]","[""SPe""]",,"[""BPEMA""]",,spin coating from TFE followed by UV photocuring,,,,,,"[""sulfobetaine"",""benzophenone""]",[],[],zwitterionic,"[""antipolyelectrolyte swelling""]",,,,,,,,,,,,"{""CBCA"":""22 ± 3"",""WCA"":""23 ± 6""}",,,lysozyme,Lys,,,,positive net charge in PBS according to authors,SPR nonspecific adsorption assay,,,10 min protein injection; measured 20 min after injection completed,,"diluted PBS: 5.95 mM phosphates, 68.5 mM NaCl, 1.35 mM KCl","[""NaCl"",""KCl""]","{""KCl"":""1.35 mM"",""NaCl"":""68.5 mM""}",,,10 μL·min-1,surface plasmon resonance spectroscopy,,ΔSPR response 20 min after protein injection,500.0,μRIU,context_dependent,moderate lysozyme adsorption,"[""zwitterionic hydration"",""electrostatic interaction"",""hydrogel swelling""]",3,0.86,Enhanced Resistance of Zwitterionic Hydrogels against Marine Fouling Using a Zwitterionic Photo Cross-Linker
PHA-7098d54dc9-003,10.1021/acs.langmuir.4c04351,train,p2-XL-SPe zwitterionic photocrosslinked sulfobetaine coating,spin-coated photocured thin film coating,"[""poly(SPe-co-XL-SPe)""]","[""SPe"",""XL-SPe""]",,"[""XL-SPe""]",,"free radical copolymerization in TFE, spin coating, UV photocuring",,,,,,"[""sulfobetaine"",""benzophenone"",""methacrylate""]",[],[],zwitterionic,"[""antipolyelectrolyte swelling""]",,,,,,,,,,,,"{""CBCA"":""15 ± 1"",""WCA"":""21 ± 5""}",,,lysozyme,Lys,,,,positive net charge in PBS according to authors,SPR nonspecific adsorption assay,,,10 min protein injection; measured 20 min after injection completed,,"diluted PBS: 5.95 mM phosphates, 68.5 mM NaCl, 1.35 mM KCl","[""NaCl"",""KCl""]","{""KCl"":""1.35 mM"",""NaCl"":""68.5 mM""}",,,10 μL·min-1,surface plasmon resonance spectroscopy,,ΔSPR response 20 min after protein injection,500.0,μRIU,context_dependent,moderate to high lysozyme adsorption,"[""zwitterionic hydration"",""electrostatic interaction"",""protein diffusion into hydrogel mesh""]",3,0.86,Enhanced Resistance of Zwitterionic Hydrogels against Marine Fouling Using a Zwitterionic Photo Cross-Linker
PHA-dcc2a15ddd-r01,10.1021/acs.langmuir.4c05137,train,CS/κ-Car,hydrogel beads,"[""chitosan"",""κ-carrageenan""]",[],,"[""0.1 M CaCl2"",""0.1 M NaOH""]",,"κ-Car solution dropped into CaCl2 to form beads, washed, soaked in chitosan/acetic acid solution, then immersed in NaOH.",,,,,,"[""hydroxyl"",""amino"",""amide"",""sulfate ester"",""glycosidic bond""]","[""oxygen-containing functional groups""]",[],mixed cationic/anionic polysaccharide polyelectrolyte complex,,982.46,,,,,,,,,,,,3.75,,bovine hemoglobin,bovine Hb,bovine; Solarbio Technology Co. Ltd.,,,,static batch competitive adsorption,,37,240 min endpoint; kinetic scan also reported,,PBS,,,10 mg dehydrated hydrogel,,,UV spectrophotometry at 406 nm for residual bovine Hb,,q_norm_mg_g,72.26,mg/g,maximize,bovine Hb adsorption capacity on CS/κ-Car,"[""hydrogen bonding"",""physical adsorption"",""multilayer adsorption""]",3,,Chitosan/κ-Carrageenan/Carbon Nitride Hydrogel Adsorbent for Removing Free Hemoglobin from Extracorporeal Circulation
PHA-dcc2a15ddd-r02,10.1021/acs.langmuir.4c05137,train,CS/κ-Car/C3N4-0.2%,hydrogel beads,"[""chitosan"",""κ-carrageenan""]",[],,"[""0.1 M CaCl2"",""0.1 M NaOH""]",,"C3N4 dispersed in water, κ-Car dissolved, dropped into CaCl2 to form κ-Car/C3N4 beads, soaked in chitosan solution, then immersed in NaOH.",,,,,,"[""hydroxyl"",""amino"",""amide"",""sulfate ester"",""C-N/C=N groups from C3N4""]","[""carbon nitride π-electron system""]","[""C3N4, 2 g/L in precursor composition""]",mixed cationic/anionic polysaccharide composite with C3N4 filler,,1351.1,,,,,,,,,,,,6.88,,bovine hemoglobin,bovine Hb,bovine; Solarbio Technology Co. Ltd.,,,,static batch competitive adsorption,,37,240 min endpoint; kinetic scan also reported,,PBS,,,10 mg dehydrated hydrogel,,,UV spectrophotometry at 406 nm for residual bovine Hb,,q_norm_mg_g,118.5,mg/g,maximize,bovine Hb adsorption capacity on CS/κ-Car/C3N4-0.2%,"[""π-π stacking"",""hydrophobic interaction"",""chemisorption"",""monolayer adsorption""]",3,,Chitosan/κ-Carrageenan/Carbon Nitride Hydrogel Adsorbent for Removing Free Hemoglobin from Extracorporeal Circulation
PHA-dcc2a15ddd-r04,10.1021/acs.langmuir.4c05137,train,CS/κ-Car,hydrogel beads,"[""chitosan"",""κ-carrageenan""]",[],,"[""0.1 M CaCl2"",""0.1 M NaOH""]",,"κ-Car solution dropped into CaCl2 to form beads, washed, soaked in chitosan/acetic acid solution, then immersed in NaOH.",,,,,,"[""hydroxyl"",""amino"",""amide"",""sulfate ester"",""glycosidic bond""]","[""oxygen-containing functional groups""]",[],mixed cationic/anionic polysaccharide polyelectrolyte complex,,982.46,,,,,,,,,,,,3.75,,bovine serum albumin,BSA,bovine; Solarbio Technology Co. Ltd.,,,,static batch competitive adsorption,,37,240 min endpoint; kinetic scan also reported,,PBS,,,10 mg dehydrated hydrogel,,,UV spectrophotometry at 280 nm for residual BSA,,q_norm_mg_g,45.14,mg/g,maximize,BSA adsorption capacity on CS/κ-Car,"[""physical adsorption"",""multilayer adsorption""]",3,,Chitosan/κ-Carrageenan/Carbon Nitride Hydrogel Adsorbent for Removing Free Hemoglobin from Extracorporeal Circulation
PHA-dcc2a15ddd-r05,10.1021/acs.langmuir.4c05137,train,CS/κ-Car/C3N4-0.2%,hydrogel beads,"[""chitosan"",""κ-carrageenan""]",[],,"[""0.1 M CaCl2"",""0.1 M NaOH""]",,"C3N4 dispersed in water, κ-Car dissolved, dropped into CaCl2 to form κ-Car/C3N4 beads, soaked in chitosan solution, then immersed in NaOH.",,,,,,"[""hydroxyl"",""amino"",""amide"",""sulfate ester"",""C-N/C=N groups from C3N4""]","[""carbon nitride π-electron system""]","[""C3N4, 2 g/L in precursor composition""]",mixed cationic/anionic polysaccharide composite with C3N4 filler,,1351.1,,,,,,,,,,,,6.88,,bovine serum albumin,BSA,bovine; Solarbio Technology Co. Ltd.,,,,static batch competitive adsorption,,37,240 min endpoint; kinetic scan also reported,,PBS,,,10 mg dehydrated hydrogel,,,UV spectrophotometry at 280 nm for residual BSA,,q_norm_mg_g,37.51,mg/g,maximize,BSA adsorption capacity on CS/κ-Car/C3N4-0.2%,"[""physical adsorption"",""multilayer adsorption"",""reduced hydrophobic affinity""]",3,,Chitosan/κ-Carrageenan/Carbon Nitride Hydrogel Adsorbent for Removing Free Hemoglobin from Extracorporeal Circulation
PHA-dcc2a15ddd-r06,10.1021/acs.langmuir.4c05137,train,CS/κ-Car/C3N4-0.4%,hydrogel beads,"[""chitosan"",""κ-carrageenan""]",[],,"[""0.1 M CaCl2"",""0.1 M NaOH""]",,"C3N4 dispersed in water, κ-Car dissolved, dropped into CaCl2 to form κ-Car/C3N4 beads, soaked in chitosan solution, then immersed in NaOH.",,,,,,"[""hydroxyl"",""amino"",""amide"",""sulfate ester"",""C-N=C"",""N-(C)3"",""C-N-H""]","[""carbon nitride π-electron system""]","[""C3N4, 4 g/L in precursor composition""]",mixed cationic/anionic polysaccharide composite with C3N4 filler,,1355.11,,,,,,,2.8,,,,,10.41,,bovine serum albumin,BSA,bovine; Solarbio Technology Co. Ltd.,,,,static batch competitive adsorption,,37,240 min endpoint; kinetic scan also reported,,PBS,,,10 mg dehydrated hydrogel,,,UV spectrophotometry at 280 nm for residual BSA,,q_norm_mg_g,31.91,mg/g,maximize,BSA adsorption capacity on CS/κ-Car/C3N4-0.4%,"[""physical adsorption"",""multilayer adsorption"",""reduced hydrophobic affinity""]",3,,Chitosan/κ-Carrageenan/Carbon Nitride Hydrogel Adsorbent for Removing Free Hemoglobin from Extracorporeal Circulation
PHA-dcc2a15ddd-r07,10.1021/acs.langmuir.4c05137,train,CS/κ-Car,hydrogel beads,"[""chitosan"",""κ-carrageenan""]",[],,"[""0.1 M CaCl2"",""0.1 M NaOH""]",,"κ-Car solution dropped into CaCl2 to form beads, washed, soaked in chitosan/acetic acid solution, then immersed in NaOH.",,,,,,"[""hydroxyl"",""amino"",""amide"",""sulfate ester"",""glycosidic bond""]","[""oxygen-containing functional groups""]",[],mixed cationic/anionic polysaccharide polyelectrolyte complex,,982.46,,,,,,,,,,,,3.75,,human hemoglobin,human Hb,healthy volunteer-derived RBC lysate,,,,static batch adsorption,,,240 min endpoint; kinetic scan also reported,,hypotonic buffer used for RBC lysis,,,equal masses of hydrogel; exact mass not reported,4 mL,,,,q_norm_mg_g,90.53,mg/g,maximize,human Hb static adsorption capacity on CS/κ-Car,"[""physical adsorption"",""multilayer adsorption"",""hydrogen bonding""]",3,,Chitosan/κ-Carrageenan/Carbon Nitride Hydrogel Adsorbent for Removing Free Hemoglobin from Extracorporeal Circulation
PHA-dcc2a15ddd-r08,10.1021/acs.langmuir.4c05137,train,CS/κ-Car/C3N4-0.2%,hydrogel beads,"[""chitosan"",""κ-carrageenan""]",[],,"[""0.1 M CaCl2"",""0.1 M NaOH""]",,"C3N4 dispersed in water, κ-Car dissolved, dropped into CaCl2 to form κ-Car/C3N4 beads, soaked in chitosan solution, then immersed in NaOH.",,,,,,"[""hydroxyl"",""amino"",""amide"",""sulfate ester"",""C-N/C=N groups from C3N4""]","[""carbon nitride π-electron system""]","[""C3N4, 2 g/L in precursor composition""]",mixed cationic/anionic polysaccharide composite with C3N4 filler,,1351.1,,,,,,,,,,,,6.88,,human hemoglobin,human Hb,healthy volunteer-derived RBC lysate,,,,static batch adsorption,,,240 min endpoint; kinetic scan also reported,,hypotonic buffer used for RBC lysis,,,equal masses of hydrogel; exact mass not reported,4 mL,,,,q_norm_mg_g,136.33,mg/g,maximize,human Hb static adsorption capacity on CS/κ-Car/C3N4-0.2%,"[""π-π interaction"",""chemisorption"",""monolayer adsorption""]",3,,Chitosan/κ-Carrageenan/Carbon Nitride Hydrogel Adsorbent for Removing Free Hemoglobin from Extracorporeal Circulation
PHA-dcc2a15ddd-r09,10.1021/acs.langmuir.4c05137,train,CS/κ-Car/C3N4-0.4%,hydrogel beads,"[""chitosan"",""κ-carrageenan""]",[],,"[""0.1 M CaCl2"",""0.1 M NaOH""]",,"C3N4 dispersed in water, κ-Car dissolved, dropped into CaCl2 to form κ-Car/C3N4 beads, soaked in chitosan solution, then immersed in NaOH.",,,,,,"[""hydroxyl"",""amino"",""amide"",""sulfate ester"",""C-N=C"",""N-(C)3"",""C-N-H""]","[""carbon nitride π-electron system""]","[""C3N4, 4 g/L in precursor composition""]",mixed cationic/anionic polysaccharide composite with C3N4 filler,,1355.11,,,,,,,2.8,,,,,10.41,,human hemoglobin,human Hb,healthy volunteer-derived RBC lysate,,,,static batch adsorption,,,240 min endpoint; kinetic scan also reported,,hypotonic buffer used for RBC lysis,,,equal masses of hydrogel; exact mass not reported,4 mL,,,,q_norm_mg_g,185.79,mg/g,maximize,human Hb static adsorption capacity on CS/κ-Car/C3N4-0.4%,"[""π-π interaction"",""chemisorption"",""monolayer adsorption"",""heme interaction""]",3,,Chitosan/κ-Carrageenan/Carbon Nitride Hydrogel Adsorbent for Removing Free Hemoglobin from Extracorporeal Circulation
PHA-dcc2a15ddd-r10,10.1021/acs.langmuir.4c05137,train,CS/κ-Car/C3N4-0.4%,hydrogel beads packed in custom adsorption chamber,"[""chitosan"",""κ-carrageenan""]",[],,"[""0.1 M CaCl2"",""0.1 M NaOH""]",,"C3N4 dispersed in water, κ-Car dissolved, dropped into CaCl2 to form κ-Car/C3N4 beads, soaked in chitosan solution, then immersed in NaOH.",,,,,,"[""hydroxyl"",""amino"",""amide"",""sulfate ester"",""C-N=C"",""N-(C)3"",""C-N-H""]","[""carbon nitride π-electron system""]","[""C3N4, 4 g/L in precursor composition""]",mixed cationic/anionic polysaccharide composite with C3N4 filler,,1355.11,,,,,,,2.8,,,,,10.41,,human hemoglobin,Hb,human hemoglobin solution,,,,dynamic recirculating adsorption,,,capacity plateau at 120 min,,,,,50 mg,25 mL,5 mL/min,UV monitoring of residual hemoglobin concentration,,q_norm_mg_g,155.86,mg/g,maximize,dynamic human Hb adsorption by CS/κ-Car/C3N4-0.4%,"[""π-π interaction"",""heme interaction"",""dynamic adsorption""]",3,,Chitosan/κ-Carrageenan/Carbon Nitride Hydrogel Adsorbent for Removing Free Hemoglobin from Extracorporeal Circulation
PHA-dcc2a15ddd-r11,10.1021/acs.langmuir.4c05137,train,CS/κ-Car/C3N4-0.4%,hydrogel beads in extracorporeal adsorption column,"[""chitosan"",""κ-carrageenan""]",[],,"[""0.1 M CaCl2"",""0.1 M NaOH""]",,"C3N4 dispersed in water, κ-Car dissolved, dropped into CaCl2 to form κ-Car/C3N4 beads, soaked in chitosan solution, then immersed in NaOH.",,,,,,"[""hydroxyl"",""amino"",""amide"",""sulfate ester"",""C-N=C"",""N-(C)3"",""C-N-H""]","[""carbon nitride π-electron system""]","[""C3N4, 4 g/L in precursor composition""]",mixed cationic/anionic polysaccharide composite with C3N4 filler,,1355.11,,,,,,,2.8,,,,,10.41,,free hemoglobin,f-Hb,New Zealand rabbit plasma after extracorporeal circulation model,,,,in vivo extracorporeal circulation through hydrogel filter,,,blood circulation lasted 2 h; blood biochemistry tested within 48 h after surgery,,heparin/physiological saline used to rinse circulation tubing and adsorbent container,physiological saline,,,,,blood biochemistry analysis,,plasma f-Hb concentration in treatment group,54.47,mg/L,context_dependent,rabbit plasma f-Hb after CS/κ-Car/C3N4-0.4% treatment,"[""extracorporeal adsorption"",""π-π interaction"",""heme interaction""]",2,,Chitosan/κ-Carrageenan/Carbon Nitride Hydrogel Adsorbent for Removing Free Hemoglobin from Extracorporeal Circulation
PHA-c8ee46b918-001,10.1021/acs.langmuir.8b01599,train,non-cross-linked gelatin microgel with beta-Gal added after microgel formation,microgel suspension,"[""gelatin from bovine skin""]",[],,[],,3% Gel/20% MD W/W emulsion; gelatin droplets formed into microgels by cooling; enzyme added after microgel formation.,,,,,,"[""gelatin amino groups""]",[],[],,"[""temperature-gelled gelatin""]",,,,,,,,,,,,,,,beta-galactosidase,beta-Gal,Kluyveromyces lactis,,,,batch loading after microgel formation,6.5,25,3 h enzyme addition to microgel suspension,,PEM buffer,"[""MgSO4"",""EDTA"",""KH2PO4"",""K2HPO4·3H2O""]","[""1 mM MgSO4"",""0.05 mM EDTA"",""65 mM KH2PO4"",""35 mM K2HPO4·3H2O""]",,,,FITC labeling for encapsulation/yield distribution; beta-Gal activity assay with ONPG and absorbance at 420 nm,,binding_efficiency_pct,10.0,%,maximize,low post-formation encapsulation yield without genipin,"[""weak physical association"",""poor post-formation adsorption"",""limited penetration""]",3,,Gelatin/Maltodextrin Water-in-Water (W/W) Emulsions for the Preparation of Cross-Linked Enzyme-Loaded Microgels
PHA-c8ee46b918-002,10.1021/acs.langmuir.8b01599,train,genipin-cross-linked gelatin microgel with beta-Gal added after microgel formation,microgel suspension,"[""gelatin from bovine skin""]",[],,"[""genipin""]",,3% Gel/20% MD W/W emulsion; microgels cross-linked with genipin before enzyme addition; enzyme added afterward.,,,,,,"[""gelatin amino groups""]",[],[],,"[""temperature-gelled gelatin"",""chemically cross-linked gelatin""]",,,,,,,,,,,,,,,beta-galactosidase,beta-Gal,Kluyveromyces lactis,,,,batch loading after microgel formation,6.5,30 C cross-linking; 25 C enzyme contact,90 min cross-linking for Table 4 method A/B conditions; 3 h enzyme addition to microgel suspension,,PEM buffer,"[""MgSO4"",""EDTA"",""KH2PO4"",""K2HPO4·3H2O""]","[""1 mM MgSO4"",""0.05 mM EDTA"",""65 mM KH2PO4"",""35 mM K2HPO4"",""5 mM genipin""]",,,,FITC labeling for encapsulation/yield distribution; beta-Gal activity assay with ONPG and absorbance at 420 nm,,binding_efficiency_pct,7.0,%,maximize,low post-formation encapsulation yield with genipin-cross-linked microgels,"[""weak physical association"",""poor post-formation adsorption"",""limited penetration""]",3,,Gelatin/Maltodextrin Water-in-Water (W/W) Emulsions for the Preparation of Cross-Linked Enzyme-Loaded Microgels
PHA-c8ee46b918-003,10.1021/acs.langmuir.8b01599,train,non-cross-linked beta-Gal-loaded gelatin microgel prepared with enzyme present during emulsification,microgel suspension,"[""gelatin from bovine skin""]",[],,[],,Beta-Gal stirred with gelatin solution before maltodextrin addition; 3% Gel/20% MD emulsion formed; no genipin used.,,,,,,"[""gelatin amino groups""]",[],[],,"[""temperature-gelled gelatin""]",,,,,,,,,,,,,,,beta-galactosidase,beta-Gal,Kluyveromyces lactis,,,,batch encapsulation during emulsification without chemical cross-linker,6.5,35 C enzyme-gelatin premixing; 30 C emulsification; 0 C cooling,3 h enzyme-gelatin premixing,,PEM buffer,"[""MgSO4"",""EDTA"",""KH2PO4"",""K2HPO4·3H2O""]","[""1 mM MgSO4"",""0.05 mM EDTA"",""65 mM KH2PO4"",""35 mM K2HPO4·3H2O""]",,,,FITC labeling for encapsulation/yield distribution; beta-Gal activity assay with ONPG and absorbance at 420 nm,,binding_efficiency_pct,16.0,%,maximize,encapsulation yield from enzyme present during microgel formation without genipin,"[""physical entrapment"",""gelatin-enzyme interaction"",""diffusion loss without cross-linking""]",3,,Gelatin/Maltodextrin Water-in-Water (W/W) Emulsions for the Preparation of Cross-Linked Enzyme-Loaded Microgels
PHA-c8ee46b918-004,10.1021/acs.langmuir.8b01599,train,genipin-cross-linked beta-Gal-loaded gelatin microgel prepared with cross-linking during emulsification,microgel suspension,"[""gelatin from bovine skin""]",[],,"[""genipin""]",,Beta-Gal stirred with gelatin solution; maltodextrin and genipin added at 30 C; emulsion formed while genipin cross-linking occurred.,,,,,,"[""gelatin amino groups"",""beta-Gal amino groups possibly reactive with genipin""]",[],[],,"[""temperature-gelled gelatin"",""chemically cross-linked gelatin""]",,,,,,,,,,,,,,,beta-galactosidase,beta-Gal,Kluyveromyces lactis,,,,batch encapsulation during emulsification with chemical cross-linking,6.5,35 C enzyme-gelatin premixing; 30 C cross-linking during emulsification,3 h enzyme-gelatin premixing; 90 min cross-linking for Table 4 method B1 condition,,PEM buffer,"[""MgSO4"",""EDTA"",""KH2PO4"",""K2HPO4·3H2O""]","[""1 mM MgSO4"",""0.05 mM EDTA"",""65 mM KH2PO4"",""35 mM K2HPO4·3H2O"",""5 mM genipin""]",,,,FITC labeling for encapsulation/yield distribution; beta-Gal activity assay with ONPG and absorbance at 420 nm,,binding_efficiency_pct,64.0,%,maximize,highest encapsulation yield with genipin cross-linking during emulsification,"[""covalent cross-linking"",""reduced mesh size"",""polymer network entrapment"",""possible enzyme-gelatin cross-links""]",3,,Gelatin/Maltodextrin Water-in-Water (W/W) Emulsions for the Preparation of Cross-Linked Enzyme-Loaded Microgels
PHA-c8ee46b918-005,10.1021/acs.langmuir.8b01599,train,non-cross-linked beta-Gal-loaded gelatin microgel prepared by method B2 without genipin,microgel suspension,"[""gelatin from bovine skin""]",[],,[],,Beta-Gal stirred with gelatin before microgel formation; no genipin cross-linking in the 0 mM condition.,,,,,,"[""gelatin amino groups""]",[],[],,"[""temperature-gelled gelatin""]",,,,,,,,,,,,,,,beta-galactosidase,beta-Gal,Kluyveromyces lactis,,,,batch encapsulation during microgel formation without chemical cross-linker,6.5,35 C enzyme-gelatin premixing; 25 C post-formation treatment condition for B2,3 h enzyme-gelatin premixing,,PEM buffer,"[""MgSO4"",""EDTA"",""KH2PO4"",""K2HPO4·3H2O""]","[""1 mM MgSO4"",""0.05 mM EDTA"",""65 mM KH2PO4"",""35 mM K2HPO4·3H2O""]",,,,FITC labeling for encapsulation/yield distribution; beta-Gal activity assay with ONPG and absorbance at 420 nm,,binding_efficiency_pct,13.0,%,maximize,encapsulation yield for method B2 without genipin,"[""physical entrapment"",""noncovalent gelatin-enzyme association"",""diffusion loss""]",3,,Gelatin/Maltodextrin Water-in-Water (W/W) Emulsions for the Preparation of Cross-Linked Enzyme-Loaded Microgels
PHA-c8ee46b918-006,10.1021/acs.langmuir.8b01599,train,beta-Gal-loaded gelatin microgel cross-linked with genipin after microgel formation,microgel suspension,"[""gelatin from bovine skin""]",[],,"[""genipin""]",,Beta-Gal stirred with gelatin before microgel formation; genipin added after microgels formed; post-formation cross-linking at 25 C.,,,,,,"[""gelatin amino groups"",""beta-Gal amino groups possibly reactive with genipin""]",[],[],,"[""temperature-gelled gelatin"",""chemically cross-linked gelatin""]",,,,,,,,,,,,,,,beta-galactosidase,beta-Gal,Kluyveromyces lactis,,,,batch encapsulation followed by post-formation chemical cross-linking,6.5,35 C enzyme-gelatin premixing; 25 C post-formation cross-linking,3 h enzyme-gelatin premixing; 180 min cross-linking at 25 C,,PEM buffer,"[""MgSO4"",""EDTA"",""KH2PO4"",""K2HPO4·3H2O""]","[""1 mM MgSO4"",""0.05 mM EDTA"",""65 mM KH2PO4"",""35 mM K2HPO4·3H2O"",""5 mM genipin""]",,,,FITC labeling for encapsulation/yield distribution; beta-Gal activity assay with ONPG and absorbance at 420 nm,,binding_efficiency_pct,19.0,%,maximize,encapsulation yield with genipin cross-linking after microgel formation,"[""post-formation cross-linking"",""partial covalent retention"",""pre-crosslinking diffusion loss""]",3,,Gelatin/Maltodextrin Water-in-Water (W/W) Emulsions for the Preparation of Cross-Linked Enzyme-Loaded Microgels
PHA-c8ee46b918-007,10.1021/acs.langmuir.8b01599,train,beta-Gal-loaded gelatin microgel cross-linked with 5 mM genipin for 60 min,microgel suspension,"[""gelatin from bovine skin""]",[],,"[""genipin""]",,Method B1: beta-Gal present with gelatin before emulsification; genipin cross-linking during emulsification.,,,,,,"[""gelatin amino groups"",""beta-Gal amino groups possibly reactive with genipin""]",[],[],,"[""temperature-gelled gelatin"",""chemically cross-linked gelatin""]",,,,,,,,,,,,,,,beta-galactosidase,beta-Gal,Kluyveromyces lactis,,,,batch encapsulation during emulsification with chemical cross-linking,6.5,30 C cross-linking during method B1 emulsification,60 min cross-linking,,PEM buffer,"[""MgSO4"",""EDTA"",""KH2PO4"",""K2HPO4·3H2O""]","[""1 mM MgSO4"",""0.05 mM EDTA"",""65 mM KH2PO4"",""35 mM K2HPO4·3H2O"",""5 mM genipin""]",,,,beta-Gal activity assay with ONPG and absorbance at 420 nm; activity recovery calculated from encapsulation yield and active enzyme percentage,,recovery_pct,51.0,%,maximize,highest activity recovery,"[""retention-activity tradeoff"",""covalent cross-linking"",""enzyme deactivation by genipin""]",2,,Gelatin/Maltodextrin Water-in-Water (W/W) Emulsions for the Preparation of Cross-Linked Enzyme-Loaded Microgels
PHA-c8ee46b918-008,10.1021/acs.langmuir.8b01599,train,beta-Gal-loaded gelatin microgel cross-linked with 5 mM genipin for 90 min and stored 1 week,microgel suspension,"[""gelatin from bovine skin""]",[],,"[""genipin""]",,Method B1 beta-Gal encapsulation with genipin cross-linking during emulsification.,,,,,,"[""gelatin amino groups"",""beta-Gal amino groups possibly reactive with genipin""]",[],[],,"[""temperature-gelled gelatin"",""chemically cross-linked gelatin""]",,,,,,,,,,,,,,,beta-galactosidase,beta-Gal,Kluyveromyces lactis,,,,storage release or retention test,6.5,4,1 week storage,,PEM buffer,"[""MgSO4"",""EDTA"",""KH2PO4"",""K2HPO4·3H2O""]","[""1 mM MgSO4"",""0.05 mM EDTA"",""65 mM KH2PO4"",""35 mM K2HPO4·3H2O"",""5 mM genipin during preparation""]",,,,centrifugation followed by beta-Gal activity measurement in supernatant and microgel fraction,,retained_capacity_pct,88.0,%,maximize,enzyme retained in microgels after 1 week,"[""cross-linking improves retention"",""polymer network entrapment"",""reduced diffusion""]",2,,Gelatin/Maltodextrin Water-in-Water (W/W) Emulsions for the Preparation of Cross-Linked Enzyme-Loaded Microgels
PHA-7017d934e0-001,10.1021/acsabm.0c01071,train,poly(2-hydroxyethyl methacrylate) hydrogel membrane,circle-shaped thin membrane,"[""poly(2-hydroxyethyl methacrylate)""]","[""2-hydroxyethyl methacrylate""]",,"[""ethylene glycol dimethacrylate""]",,bulk polymerization,,,,,,"[""hydroxyl"",""ester""]",[],[],,[],72.11%,,,,,,,,,,,86.0,,,bovine serum albumin,BSA,bovine,,,,static adsorption,7.4,37,4 h,,phosphate-buffered saline,,,,,,micro BCA protein assay with OD at 562 nm after SDS desorption,,surface_adsorption_ug_cm2,5.34,ug/cm2,context_dependent,BSA adsorption on pHEMA,"[""baseline hydrogel"",""protein adsorption"",""surface wettability""]",3,0.95,Surface Fluorination Modification and Anti-Biofouling Study of a pHEMA Hydrogel
PHA-7017d934e0-002,10.1021/acsabm.0c01071,train,perfluorooctanoyl chloride surface-fluorinated pHEMA hydrogel membrane,circle-shaped thin membrane,"[""poly(2-hydroxyethyl methacrylate)""]","[""2-hydroxyethyl methacrylate""]",,"[""ethylene glycol dimethacrylate""]",,bulk polymerization followed by surface fluorination grafting with perfluorooctanoyl chloride,,,,,,"[""hydroxyl"",""ester"",""C-F"",""CF2"",""CF3""]","[""perfluoroalkyl chain""]",[],,"[""surface hydrophobicity""]",64.61%,,,,,,,,,,,135.8 ± 1.3,,,bovine serum albumin,BSA,bovine,,,,static adsorption,7.4,37,4 h,,phosphate-buffered saline,,,,,,micro BCA protein assay with OD at 562 nm after SDS desorption,,surface_adsorption_ug_cm2,2.91,ug/cm2,context_dependent,BSA adsorption on pHEMA-F15e,"[""surface fluorination"",""perfluoroalkyl steric effect"",""low surface energy"",""hydrophobic surface"",""protein resistance""]",3,0.95,Surface Fluorination Modification and Anti-Biofouling Study of a pHEMA Hydrogel
PHA-9e9fdf43b1-001,10.1021/acsabm.0c01631,train,NP1 (40TBAm-20AAc),nanoparticle,carbon backbone NIPAm-based statistical hydrogel copolymer,"[""N-isopropylacrylamide"",""N-tert-butylacrylamide"",""acrylic acid""]",,"N,N'-methylenebis(acrylamide)",,modified free radical precipitation polymerization using ammonium persulfate initiator,,,,,,"[""negatively charged acrylic acid groups"",""hydrophobic tert-butyl groups"",""hydrogen-bond donor and acceptor groups""]",[],[],negative and hydrophobic,[],,,,,,approximately 10 nm,,52-65 nm average size; 40-65 nm range also reported,,,,,,,P14C cyclic peptide,P14C,synthetic biotinylated peptide selected from phage display,,,,QCM binding assay,7.3,,,,"PBS, 35 mM phosphate buffer, 150 mM NaCl",NaCl,150 mM,"NP solution injections of 1, 2, 4, 8, 16, or 32 uL",500 uL QCM cell,,quartz crystal microbalance,,apparent KD,95.0,nM,context_dependent,high affinity NP1-P14C binding,"[""hydrophobic interaction"",""electrostatic interaction"",""hydrogen bonding"",""sequence specificity"",""peptide cyclization"",""collective weak interactions""]",3,0.93,Synthesis of a High Affinity Complementary Peptide-Polymer Nanoparticle (NP) Pair Using Phage Display
