Repository: sunyrain/PHA

# PHA Protein-Hydrogel Adsorption Dataset

Generated: 2026-07-05T11:36:45

## Scope

This curated package organizes literature-derived protein-hydrogel adsorption, binding, immobilization, antifouling, and related biointerface records extracted from the local PHA corpus.

The primary unit is one record:

`paper + hydrogel/sample + protein/mixture + experimental condition + measured outcome`

## Contents

- `data/sources.csv`: article-level metadata, extraction status, and curation decision.
- `data/records_flat.csv`: flattened record-level table with provenance, hydrogel, protein, condition, outcome, mechanism, and quality fields.

File: data/curated/pha_scientific_dataset_20260705/data/inverse_design_seed.csv (part 51 of 62)
record_id,doi,doi_split,hydrogel_name,hydrogel_format,polymer_backbone,monomers,monomer_ratios,crosslinker,crosslinker_concentration,synthesis_method,preparation_solvent,preparation_pH,preparation_temp_C,gelation_time,post_treatment,functional_groups,ligand_or_affinity_group,filler_or_composite,charge_class,responsive_type,swelling_ratio,water_content_pct,porosity_pct,pore_size_value,pore_size_unit,mesh_size,surface_area,particle_size,thickness,roughness,zeta_potential_mV,contact_angle_deg,young_modulus,degradation_or_stability,protein_name,protein_abbreviation,protein_species_or_source,protein_mw_kDa,protein_pI,protein_charge_at_pH,experiment_mode,pH,temperature_C,contact_time,contact_time_unit,buffer,salt_type,salt_concentration,hydrogel_dosage,solution_volume,flow_rate,detection_method,replicate_count,target_name,target_value,target_unit,target_direction,outcome_label,mechanism_tags,source_quality_score,extraction_confidence,article_title
PHA-6b4d627307-001,10.1021/acsabm.2c00761,validation,NDI-TA hydrogel,stable transparent supramolecular hydrogel with entangled fibrillar morphology,naphthalene-diimide-derived pi-amphiphile,"[""NDI-TA""]",,[],,thin film hydration followed by heating/sonication; gelation in water at 5.0 mM after cooling to room temperature,,,,,,"[""thioamide"",""oligo-oxyethylene"",""naphthalene diimide"",""phenyl""]",[],[],,"[""thermoresponsive"",""LCST around 41-42 °C""]",,,,,,,,,,,,,,,bovine serum albumin,BSA,serum protein; bovine implied by abbreviation,,,,isothermal titration calorimetry,,25,,,,,,1.0 mM NDI-TA in ITC sample cell,2 μL per BSA injection; 20 injections; first 0.4 μL injection usually removed before fitting,,MicroCal iTC200 ITC,,binding constant Kb,58000.0,M^-1,context_dependent,prominent BSA adsorption/interactions on NDI-TA,"[""nonspecific protein adsorption"",""surface hydration water release"",""less organized oligo-oxyethylene chains"",""hydrophobic NDI surface contact"",""entropy-enthalpy contribution""]",3,0.95,Impact of the Hydrogen-Bonding Functional Group on Hydrogelation of Amphiphilic Naphthalene-diimide Derivatives and Nonspecific Protein Adsorption
PHA-defd554212-001,10.1021/acsabm.4c01757,validation,molecularly imprinted synthetic nanogel antibody,nanogel,"[""cross-linked poly(ethylene glycol) diacrylate""]","[""PEGDA 700"",""PEGDA 2000""]",,"[""PEGDA 700"",""PEGDA 2000""]",,reverse miniemulsion polymerization with noncovalent imprinting,,,,,,"[""ether"",""ester"",""acrylate-derived network""]","[""Spike S1 RBD molecular imprint cavities""]",[],,,,,,,,,,395.3 +/- 41.5 nm main population after water wash,,,,,,,SARS-CoV-2 Spike S1 receptor-binding domain,Spike S1 RBD,SARS-CoV-2 recombinant protein expressed in HEK 293 cells,25-35 reported by product specification; about 28-38 used for CD calculations,,,batch adsorption,7.4,37,18 h,,50 mM TRIS-HCl,,,approximately 2.55 mg SNAs,0.2 mL,,Bradford assay with UV-vis microplate readout,,q_norm_mg_g,1.01,mg/g,maximize,adsorption_capacity,"[""molecular imprinting"",""specific rebinding""]",3,,Biomimetic Molecularly Imprinted Nanogels for the Recognition of Spike Glycoproteins
PHA-defd554212-002,10.1021/acsabm.4c01757,validation,nonimprinted synthetic nanogel antibody,nanogel,"[""cross-linked poly(ethylene glycol) diacrylate""]","[""PEGDA 700"",""PEGDA 2000""]",,"[""PEGDA 700"",""PEGDA 2000""]",,reverse miniemulsion polymerization without template,,,,,,"[""ether"",""ester"",""acrylate-derived network""]",[],[],,,,,,,,,,249.6 +/- 72.1 nm main population after water wash,,,,,,,SARS-CoV-2 Spike S1 receptor-binding domain,Spike S1 RBD,SARS-CoV-2 recombinant protein expressed in HEK 293 cells,25-35 reported by product specification; about 28-38 used for CD calculations,,,batch adsorption,7.4,37,18 h,,50 mM TRIS-HCl,,,approximately 2.55 mg SNAs,0.2 mL,,Bradford assay with UV-vis microplate readout,,q_norm_mg_g,0.21,mg/g,maximize,adsorption_capacity,"[""nonimprinted control"",""low nonspecific binding""]",3,,Biomimetic Molecularly Imprinted Nanogels for the Recognition of Spike Glycoproteins
PHA-defd554212-003,10.1021/acsabm.4c01757,validation,molecularly imprinted synthetic nanogel antibody,nanogel,"[""cross-linked poly(ethylene glycol) diacrylate""]","[""PEGDA 700"",""PEGDA 2000""]",,"[""PEGDA 700"",""PEGDA 2000""]",,reverse miniemulsion polymerization with noncovalent imprinting,,,,,,"[""ether"",""ester"",""acrylate-derived network""]","[""Spike S1 RBD molecular imprint cavities""]",[],,,,,,,,,,395.3 +/- 41.5 nm main population after water wash,,,,,,,SARS-CoV-2 Spike S1 receptor-binding domain,Spike S1 RBD,SARS-CoV-2 recombinant protein expressed in HEK 293 cells,25-35 reported by product specification; about 28-38 used for CD calculations,,,batch adsorption,7.4,37,18 h,,50 mM TRIS-HCl,,,approximately 2.55 mg SNAs,0.2 mL,,Bradford assay with UV-vis microplate readout,,q_norm_mg_g,0.51,mg/g,maximize,adsorption_efficiency_and_capacity,"[""molecular imprinting"",""protein folding"",""partial matching with imprinted cavities""]",3,,Biomimetic Molecularly Imprinted Nanogels for the Recognition of Spike Glycoproteins
PHA-defd554212-004,10.1021/acsabm.4c01757,validation,nonimprinted synthetic nanogel antibody,nanogel,"[""cross-linked poly(ethylene glycol) diacrylate""]","[""PEGDA 700"",""PEGDA 2000""]",,"[""PEGDA 700"",""PEGDA 2000""]",,reverse miniemulsion polymerization without template,,,,,,"[""ether"",""ester"",""acrylate-derived network""]",[],[],,,,,,,,,,249.6 +/- 72.1 nm main population after water wash,,,,,,,SARS-CoV-2 Spike S1 receptor-binding domain,Spike S1 RBD,SARS-CoV-2 recombinant protein expressed in HEK 293 cells,25-35 reported by product specification; about 28-38 used for CD calculations,,,batch adsorption,7.4,37,18 h,,50 mM TRIS-HCl,,,approximately 2.55 mg SNAs,0.2 mL,,Bradford assay with UV-vis microplate readout,,removal_efficiency_pct,12.3,%,maximize,adsorption_efficiency,"[""nonimprinted control"",""low nonspecific binding""]",3,,Biomimetic Molecularly Imprinted Nanogels for the Recognition of Spike Glycoproteins
PHA-defd554212-005,10.1021/acsabm.4c01757,validation,molecularly imprinted synthetic nanogel antibody,nanogel,"[""cross-linked poly(ethylene glycol) diacrylate""]","[""PEGDA 700"",""PEGDA 2000""]",,"[""PEGDA 700"",""PEGDA 2000""]",,reverse miniemulsion polymerization with noncovalent imprinting,,,,,,"[""ether"",""ester"",""acrylate-derived network""]","[""Spike S1 RBD molecular imprint cavities""]",[],,,,,,,,,,395.3 +/- 41.5 nm main population after water wash,,,,,,,SARS-CoV-2 Spike S1 receptor-binding domain,Spike S1 RBD,SARS-CoV-2 recombinant protein expressed in HEK 293 cells,25-35 reported by product specification; about 28-38 used for CD calculations,,,batch equilibrium adsorption isotherm,7.4,37,18 h,,50 mM TRIS-HCl,,,approximately 2.55 mg SNAs,0.2 mL,,Bradford assay with isotherm fitting,,q_norm_mg_g,11.74,mg/g,maximize,isotherm_fit_maximum_binding_capacity,"[""monolayer adsorption"",""molecular imprinting"",""specific binding sites""]",3,,Biomimetic Molecularly Imprinted Nanogels for the Recognition of Spike Glycoproteins
PHA-4d0228f3e4-001,10.1021/acsami.0c21596,validation,HLT2 peptide hydrogel,preformed self-assembled peptide gel surface,"[""self-assembled beta-hairpin peptide fibril network""]","[""VLTKVKTKVpPTKVEVKVLV-NH2""]",,[],,"Fmoc-based solid-phase peptide synthesis, RP-HPLC purification, triggered self-assembly into 0.5 wt % peptide gel",,,,,,"[""lysine side chains"",""glutamate side chains"",""peptide amide C-terminus"",""phosphothreonine trigger residue""]",[],[],positively charged,"[""self-assembling peptide gel""]",,,,,,,,,,,,,,,bovine serum albumin,BSA,bovine; Sigma,66,4.7-5.6,negative,batch incubation adsorption on preformed hydrogel,7.4,37,24 h,,"25 mM HEPES, 150 mM NaCl",NaCl,150 mM,50 uL gel; 0.5 wt % peptide,200 uL,,UV absorbance at 494 nm of supernatant using FITC-BSA difference measurement,,removal_efficiency_pct,72.0,%,maximize,BSA adsorption to HLT2,"[""electrostatic attraction"",""surface charge passivation"",""protein coating"",""ERK signaling""]",3,0.98,Serum Protein Adsorption Modulates the Toxicity of Highly Positively Charged Hydrogel Surfaces
PHA-4d0228f3e4-002,10.1021/acsami.0c21596,validation,HLT2 peptide hydrogel,preformed self-assembled peptide gel surface,"[""self-assembled beta-hairpin peptide fibril network""]","[""VLTKVKTKVpPTKVEVKVLV-NH2""]",,[],,"Fmoc-based solid-phase peptide synthesis, RP-HPLC purification, triggered self-assembly into 0.5 wt % peptide gel",,,,,,"[""lysine side chains"",""glutamate side chains"",""peptide amide C-terminus"",""phosphothreonine trigger residue""]",[],[],positively charged,"[""self-assembling peptide gel""]",,,,,,,,,,,,,,,fetuin-A,Fet-A,bovine; purified from commercially available bovine fetuin,43-54,3.3-4.3,negative,batch incubation adsorption on preformed hydrogel,7.4,37,24 h,,"25 mM HEPES, 150 mM NaCl",NaCl,150 mM,50 uL gel; 0.5 wt % peptide,200 uL,,UV absorbance at 494 nm of supernatant using fluorescein-Fet-A difference measurement,,removal_efficiency_pct,85.0,%,maximize,Fet-A adsorption to HLT2,"[""electrostatic attraction"",""surface charge passivation"",""Akt signaling"",""ERK signaling""]",3,0.98,Serum Protein Adsorption Modulates the Toxicity of Highly Positively Charged Hydrogel Surfaces
PHA-4d0228f3e4-003,10.1021/acsami.0c21596,validation,HLT2 peptide hydrogel,preformed self-assembled peptide gel surface,"[""self-assembled beta-hairpin peptide fibril network""]","[""VLTKVKTKVpPTKVEVKVLV-NH2""]",,[],,"Fmoc-based solid-phase peptide synthesis, RP-HPLC purification, triggered self-assembly into 0.5 wt % peptide gel",,,,,,"[""lysine side chains"",""glutamate side chains"",""peptide amide C-terminus"",""phosphothreonine trigger residue""]",[],[],positively charged,"[""self-assembling peptide gel""]",,,,,,,,,,,,,,,vitronectin,VN,recombinant human; PEPROTECH,,,,batch incubation adsorption on preformed hydrogel,7.4,37,24 h,,"25 mM HEPES, 150 mM NaCl",NaCl,150 mM,50 uL gel; 0.5 wt % peptide,200 uL,,UV absorbance at 494 nm of supernatant using fluorescein-VN difference measurement,,removal_efficiency_pct,87.0,%,maximize,VN adsorption to HLT2,"[""surface charge passivation"",""integrin signaling"",""Akt signaling"",""ERK signaling"",""RGD-mediated adhesion""]",3,0.98,Serum Protein Adsorption Modulates the Toxicity of Highly Positively Charged Hydrogel Surfaces
PHA-087b38335a-003,10.1021/acsami.1c09100,train,PdCu hydrogel nanozyme loaded with HRP,hydrogel nanozyme,[],[],,[],,PdCu hydrogel synthesized by NaBH4 reduction; HRP immobilized by direct adsorption/affinity,,,,,,[],"[""Pd"",""Cu""]","[""PdCu bimetallic hydrogel""]",,[],,,,,,,,,,,,,,,horseradish peroxidase,HRP,horseradish,,,,batch catalytic assay,4,37,,,sodium acetate buffer,sodium acetate,0.2 M,10 uL catalyst at 0.01 mg mL-1,310 uL total from listed additions,,absorbance at 652 nm using multimode reader,,absorbance fold increase vs PdCu + HRP mixture,1.5,fold,context_dependent,enhanced peroxidase activity after immobilization,"[""synergistic catalysis"",""enzyme immobilization"",""nanozyme activity""]",3,0.89,Immobilizing Enzymes on Noble Metal Hydrogel Nanozymes with Synergistically Enhanced Peroxidase Activity for Ultrasensitive Immunoassays by Cascade Signal Amplification
PHA-087b38335a-004,10.1021/acsami.1c09100,train,HRP in PdCu hydrogels,PdCu hydrogel nanozyme,[],[],,[],,one-step reduction and HRP immobilization,,,,,,[],"[""Pd"",""Cu""]","[""PdCu bimetallic hydrogel""]",negative surface after HRP immobilization,[],,,,,,,,,,,,,,,horseradish peroxidase,HRP,horseradish,,,positively charged HRP reported in surface charge discussion,carrier comparison catalytic assay,,,,,,,,,,,relative catalytic activity; XPS for interaction mechanism,,activity fold increase vs free HRP,2.2,fold,context_dependent,HRP activity increased on PdCu hydrogel,"[""coordination interaction"",""electron transfer"",""enzyme activation"",""protein-metal affinity""]",3,0.9,Immobilizing Enzymes on Noble Metal Hydrogel Nanozymes with Synergistically Enhanced Peroxidase Activity for Ultrasensitive Immunoassays by Cascade Signal Amplification
PHA-087b38335a-005,10.1021/acsami.1c09100,train,PdCu hydrogel nanozyme loaded with HRP,hierarchically porous hydrogel,[],[],,[],,NaBH4 reduction and direct HRP immobilization,,,,,,[],"[""Pd"",""Cu""]","[""PdCu bimetallic hydrogel""]",,[],,,,,,,,,,,,,,,horseradish peroxidase,HRP,horseradish,,,,reuse cycling catalytic assay,,,,,,,,,,,relative catalytic activity,,retained_capacity_pct,78.1,%,maximize,activity retention after reuse,"[""enzyme stabilization"",""reusability"",""porous support"",""protein-metal affinity""]",3,0.91,Immobilizing Enzymes on Noble Metal Hydrogel Nanozymes with Synergistically Enhanced Peroxidase Activity for Ultrasensitive Immunoassays by Cascade Signal Amplification
PHA-16bf1ae07f-001,10.1021/acsami.1c21814,train,poly(N-isopropylacrylamide-co-glycidyl methacrylate) microgel coating,surface-bound microgel coating on SiO2 QCM-D sensor,"[""pNIPAm""]","[""N-isopropylacrylamide"",""glycidyl methacrylate""]",,"[""N,N'-methylenebis(acrylamide)""]",,microgel synthesis followed by covalent adhesion to silica surface by epoxy-thiol click chemistry,,,,,,"[""epoxy""]",[],[],,"[""temperature-responsive"",""volume phase transition""]",,,,,,,,176-78,,,,,,,fluorescein-tagged bovine serum albumin,FITC-BSA,bovine,,,,QCM-D flow chamber protein adsorption test,,,same time period as clean sensor reference,,,,,,,,"[""QCM-D""]",,fouling_reduction_pct,54.0,%,maximize,FITC-BSA adsorption reduced versus clean sensor,"[""temperature-responsive swelling"",""epoxy-amine interaction"",""irreversible adsorption"",""hydrophobic interaction""]",2,,In-Line Characterization of the Temperature-Responsive Behavior of Surface-Bound Microgel Coatings by QCM-D: A Novel Strategy for Protein Repellence Evaluation
PHA-16bf1ae07f-002,10.1021/acsami.1c21814,train,zwitterionic p(NIPAm-co-MPC) microgel coating,surface-bound zwitterionic microgel coating on SiO2 QCM-D sensor,"[""pNIPAm""]","[""N-isopropylacrylamide"",""2-methacryloyloxyethyl-phosphorylcholine""]",,"[""N,N'-methylenebis(acrylamide)""]",,pMPC chains anchored to microgels using a macroRAFT approach; coating covalently adhered to silica surface,,,,,,"[""zwitterionic phosphorylcholine groups""]","[""pMPC polyzwitterionic chains""]",[],zwitterionic,"[""temperature-responsive"",""volume phase transition"",""hydration-layer antifouling""]",,,,,,,,,,,,,,,fluorescein-tagged bovine serum albumin,FITC-BSA,bovine,,,,QCM-D flow chamber protein adsorption test,,,same time period as clean sensor reference,,,,,,,,"[""QCM-D""]",,fouling_reduction_pct,96.0,%,maximize,FITC-BSA adsorption strongly reduced versus clean sensor,"[""zwitterionic antifouling"",""permanent hydration layer"",""enhanced hydrophilicity"",""hydrophobic protein repulsion""]",2,,In-Line Characterization of the Temperature-Responsive Behavior of Surface-Bound Microgel Coatings by QCM-D: A Novel Strategy for Protein Repellence Evaluation
PHA-84472d9edf-001,10.1021/acsami.2c01953,train,Fc domain-imprinted molecularly imprinted polymer nanogel,nanogel immobilized on SPR sensor chip,"[""NIPAm-based copolymer nanogel""]","[""3-methacrylamidophenylboronic acid"",""pyrrolidyl acrylate"",""N-isopropylacrylamide"",""2-methacryloyloxyethyl phosphorylcholine"",""methacryloxyethyl thiocarbamoyl rhodamine B""]",,"[""N,N'-methylenebisacrylamide""]",,emulsifier-free aqueous precipitation polymerization,,,,,,"[""phenylboronic acid"",""pyrrolidyl group"",""phosphorylcholine"",""rhodamine label""]","[""boronic acid"",""pyrrolidyl group"",""Fc-imprinted cavity""]",[],near-neutral,thermoresponsive LCST approximately 42 C,,,,,,,,approximately 16 nm,,,2.3,,,,immunoglobulin G,IgG,,,,,SPR binding assay,7.4,25,data point 6 min after injection,,10 mM PBS,,,MIP-NG dispersion 500 ug/mL injected for immobilization,100 uL injection volume,20 uL/min,surface plasmon resonance,,binding affinity Ka,252000000.0,M^-1,context_dependent,IgG binding affinity to Fc-MIP-NG,"[""Fc-domain imprinting"",""boronate ester formation"",""electrostatic interaction"",""hydrophobic interaction"",""oriented adsorption""]",3,0.96,Fc Domain-Imprinted Stealth Nanogels Capable of Orientational Control of Immunoglobulin G Adsorbed In Vivo
PHA-84472d9edf-002,10.1021/acsami.2c01953,train,Fc domain-imprinted molecularly imprinted polymer nanogel,nanogel immobilized on SPR sensor chip,"[""NIPAm-based copolymer nanogel""]","[""3-methacrylamidophenylboronic acid"",""pyrrolidyl acrylate"",""N-isopropylacrylamide"",""2-methacryloyloxyethyl phosphorylcholine"",""methacryloxyethyl thiocarbamoyl rhodamine B""]",,"[""N,N'-methylenebisacrylamide""]",,emulsifier-free aqueous precipitation polymerization,,,,,,"[""phenylboronic acid"",""pyrrolidyl group"",""phosphorylcholine"",""rhodamine label""]","[""boronic acid"",""pyrrolidyl group"",""Fc-imprinted cavity""]",[],near-neutral,thermoresponsive LCST approximately 42 C,,,,,,,,approximately 16 nm,,,2.3,,,,human serum albumin,HSA,human serum,,,,SPR binding assay,7.4,25,data point 6 min after injection,,10 mM PBS,,,MIP-NG dispersion 500 ug/mL injected for immobilization,100 uL injection volume,20 uL/min,surface plasmon resonance,,binding affinity Ka,1380000.0,M^-1,context_dependent,HSA binding affinity to Fc-MIP-NG,"[""reduced nonspecific adsorption"",""selective Fc cavity""]",3,0.96,Fc Domain-Imprinted Stealth Nanogels Capable of Orientational Control of Immunoglobulin G Adsorbed In Vivo
PHA-84472d9edf-003,10.1021/acsami.2c01953,train,nonimprinted polymer nanogel,nanogel immobilized on SPR sensor chip,"[""NIPAm-based copolymer nanogel""]","[""3-methacrylamidophenylboronic acid"",""pyrrolidyl acrylate"",""N-isopropylacrylamide"",""2-methacryloyloxyethyl phosphorylcholine"",""methacryloxyethyl thiocarbamoyl rhodamine B""]",,"[""N,N'-methylenebisacrylamide""]",,same protocol as MIP-NGs without template Fc domain,,,,,,"[""phenylboronic acid"",""pyrrolidyl group"",""phosphorylcholine"",""rhodamine label""]","[""boronic acid"",""pyrrolidyl group""]",[],near-neutral,,,,,,,,,approximately 13 nm,,,2.4,,,,immunoglobulin G,IgG,,,,,SPR binding assay,7.4,25,data point 6 min after injection,,10 mM PBS,,,NIP-NG dispersion 500 ug/mL injected for immobilization,100 uL injection volume,20 uL/min,surface plasmon resonance,,binding affinity Ka,276000000.0,M^-1,context_dependent,IgG binding affinity to NIP-NG,"[""nonimprinted nonspecific adsorption"",""boronic acid interaction"",""pyrrolidyl interaction""]",3,0.96,Fc Domain-Imprinted Stealth Nanogels Capable of Orientational Control of Immunoglobulin G Adsorbed In Vivo
PHA-84472d9edf-004,10.1021/acsami.2c01953,train,nonimprinted polymer nanogel,nanogel immobilized on SPR sensor chip,"[""NIPAm-based copolymer nanogel""]","[""3-methacrylamidophenylboronic acid"",""pyrrolidyl acrylate"",""N-isopropylacrylamide"",""2-methacryloyloxyethyl phosphorylcholine"",""methacryloxyethyl thiocarbamoyl rhodamine B""]",,"[""N,N'-methylenebisacrylamide""]",,same protocol as MIP-NGs without template Fc domain,,,,,,"[""phenylboronic acid"",""pyrrolidyl group"",""phosphorylcholine"",""rhodamine label""]","[""boronic acid"",""pyrrolidyl group""]",[],near-neutral,,,,,,,,,approximately 13 nm,,,2.4,,,,human serum albumin,HSA,human serum,,,,SPR binding assay,7.4,25,data point 6 min after injection,,10 mM PBS,,,NIP-NG dispersion 500 ug/mL injected for immobilization,100 uL injection volume,20 uL/min,surface plasmon resonance,,binding affinity Ka,61300000.0,M^-1,context_dependent,HSA binding affinity to NIP-NG,"[""nonimprinted nonspecific adsorption"",""boronic acid interaction"",""pyrrolidyl interaction""]",3,0.96,Fc Domain-Imprinted Stealth Nanogels Capable of Orientational Control of Immunoglobulin G Adsorbed In Vivo
PHA-7e2411ee71-001,10.1021/acsami.2c17272,train,zwitterionic hydrogel coating on PDMS,coating on PDMS substrate,"[""PSBMA"",""hyaluronic acid derivative""]","[""SBMA""]",,"[""HAMA"",""MBA""]",,interface interpenetration strategy with UV polymerization on PDMS,,,,,,"[""zwitterionic sulfobetaine"",""methacrylate"",""hyaluronic acid""]",[],[],zwitterionic,"[""hyaluronidase-degradable"",""pH-responsive gentamicin release""]",,,,,,,,,,,,15.3,3.28 kPa,,horseradish peroxidase immunoglobulin G,HRP-IgG,,,,,static incubation on coated substrate,,37,12 h HRP-IgG incubation followed by 0.5 h PBS soak,,PBS soak after HRP-IgG incubation; citrate-phosphate buffer pH 5 for colorimetric detection,[],,sample size 5 mm x 5 mm x 3 mm,1 mL HRP-IgG; 1 mL citrate-phosphate detection buffer,,HRP colorimetric assay with o-phenylenediamine and H2O2; OD at 492 nm,,fouling_reduction_pct,84.02,%,maximize,low protein adsorption on hydrogel-coated PDMS after 0.5 h PBS soak,"[""zwitterionic antifouling"",""hydration barrier"",""hydrophilicity-enhanced protein resistance""]",2,0.95,"""Self-Defensive"" Antifouling Zwitterionic Hydrogel Coatings on Polymeric Substrates"
PHA-7e2411ee71-002,10.1021/acsami.2c17272,train,zwitterionic hydrogel coating on PDMS,coating on PDMS substrate,"[""PSBMA"",""hyaluronic acid derivative""]","[""SBMA""]",,"[""HAMA"",""MBA""]",,interface interpenetration strategy with UV polymerization on PDMS,,,,,,"[""zwitterionic sulfobetaine"",""methacrylate"",""hyaluronic acid""]",[],[],zwitterionic,"[""hyaluronidase-degradable"",""pH-responsive gentamicin release""]",,,,,,,,,,,,15.3,3.28 kPa,,horseradish peroxidase immunoglobulin G,HRP-IgG,,,,,static incubation on coated substrate,,37,12 h HRP-IgG incubation followed by 3 h PBS soak,,PBS soak after HRP-IgG incubation; citrate-phosphate buffer pH 5 for colorimetric detection,[],,sample size 5 mm x 5 mm x 3 mm,1 mL HRP-IgG; 1 mL citrate-phosphate detection buffer,,HRP colorimetric assay with o-phenylenediamine and H2O2; OD at 492 nm,,fouling_reduction_pct,82.28,%,maximize,low protein adsorption on hydrogel-coated PDMS after 3 h PBS soak,"[""zwitterionic antifouling"",""hydration barrier"",""hydrophilicity-enhanced protein resistance""]",2,0.95,"""Self-Defensive"" Antifouling Zwitterionic Hydrogel Coatings on Polymeric Substrates"
PHA-87a16ab0cb-001,10.1021/acsami.2c19877,train,PLA-b-PCB-COOEt nanoparticles,nanoparticle suspension; no hydrogel,"[""poly(lactide-block-carboxybetaine)""]","[""D,L-lactide"",""DMAPMA-derived carboxybetaine""]",,[],,PLA-b-PCB synthesis followed by nanoprecipitation,water,,ambient conditions,,,"[""quaternary ammonium"",""ethyl ester""]","[""transient cationic COOEt surface group""]",[],transiently cationic,"[""hydrolysis-responsive surface charge""]",,,,,,,,102.0 +/- 2.6 nm,,,14.9,,,hydrolyzing COOEt nanoparticles significantly decreased zeta potential over 7 d in PBS at room temperature,bovine serum albumin,BSA,bovine,,4.7,negative at physiological pH,centrifugal filter adsorption assay,physiological pH,,2 h,,PBS,PBS,,100 uL NPs at 10 mg/mL,100 uL NP suspension plus 100 uL protein solution,,BCA assay on filtrate,,binding_efficiency_pct,67.0,%,maximize,BSA adsorption to COOEt NPs,"[""electrostatic adsorption""]",3,,Protein Release by Controlled Desorption from Transiently Cationic Nanoparticles
PHA-87a16ab0cb-002,10.1021/acsami.2c19877,train,PLA-b-PCB-Me nanoparticles,nanoparticle suspension; no hydrogel,"[""poly(lactide-block-carboxybetaine)""]","[""D,L-lactide"",""DMAPMA-derived carboxybetaine""]",,[],,PLA-b-PCB synthesis followed by nanoprecipitation,water,,ambient conditions,,,"[""quaternary ammonium"",""methyl""]","[""cationic Me surface group""]",[],cationic,"[""nonhydrolyzing cationic surface""]",,,,,,,,89.1 +/- 3.4 nm,,,22.8,,,nonhydrolyzing Me nanoparticles did not significantly decrease zeta potential over 7 d in PBS,bovine serum albumin,BSA,bovine,,4.7,negative at physiological pH,centrifugal filter adsorption assay,physiological pH,,2 h,,PBS,PBS,,100 uL NPs at 10 mg/mL,100 uL NP suspension plus 100 uL protein solution,,BCA assay on filtrate,,binding_efficiency_pct,42.0,%,maximize,BSA adsorption to Me NPs,"[""electrostatic adsorption""]",3,,Protein Release by Controlled Desorption from Transiently Cationic Nanoparticles
PHA-87a16ab0cb-005,10.1021/acsami.2c19877,train,HAMC hydrogel without nanoparticles,100 uL physically cross-linked hydrogel,"[""sodium hyaluronate"",""methylcellulose""]",[],,[],,sodium hyaluronate 1.4 mg and methylcellulose 3.0 mg mixed per 100 uL gel,,,,,,"[""carboxylate"",""hydroxyl""]",[],[],HAMC matrix without cationic NPs,"[""physically cross-linked"",""inverse thermal gelling""]",,,,,,,,,,,,,,,transferrin-AF488,Tf-AF488,human,,6,negative in physiological PBS,in vitro hydrogel release,,37,3 d,,PBS,PBS,,100 uL gel; no NPs,900 uL release medium,,"fluorescence, excitation/emission 490/525 nm",,recovery_pct,86.0,%,maximize,transferrin release from gel-only HAMC,"[""diffusion from HAMC""]",3,,Protein Release by Controlled Desorption from Transiently Cationic Nanoparticles
PHA-87a16ab0cb-006,10.1021/acsami.2c19877,train,HAMC with PLA-b-PCB-COOEt nanoparticles,100 uL physically cross-linked nanocomposite hydrogel,"[""sodium hyaluronate"",""methylcellulose"",""poly(lactide-block-carboxybetaine)""]","[""D,L-lactide"",""DMAPMA-derived carboxybetaine""]",,[],,"NPs mixed with protein, sodium hyaluronate 1.4 mg, and methylcellulose 3.0 mg per 100 uL gel",water,,ambient conditions,,,"[""quaternary ammonium"",""ethyl ester"",""carboxylate"",""hydroxyl""]","[""transient cationic COOEt surface group""]","[""10 wt% PLA-b-PCB-COOEt nanoparticles""]",transiently cationic nanoparticle in HAMC,"[""hydrolysis-responsive surface charge"",""physically cross-linked HAMC""]",,,,,,,,102.0 +/- 2.6 nm,,,14.9,,,,transferrin-AF488,Tf-AF488,human,,6,negative in physiological PBS,in vitro nanocomposite hydrogel release,,37,1 d,,PBS,PBS,,10 mg NPs per 100 uL gel,900 uL release medium,,"fluorescence, excitation/emission 490/525 nm",,recovery_pct,42.0,%,maximize,transferrin release from COOEt nanocomposite,"[""electrostatic adsorption"",""ester hydrolysis"",""surface charge neutralization"",""controlled desorption""]",3,,Protein Release by Controlled Desorption from Transiently Cationic Nanoparticles
PHA-87a16ab0cb-007,10.1021/acsami.2c19877,train,HAMC with PLA-b-PCB-COOtBu nanoparticles,100 uL physically cross-linked nanocomposite hydrogel,"[""sodium hyaluronate"",""methylcellulose"",""poly(lactide-block-carboxybetaine)""]","[""D,L-lactide"",""DMAPMA-derived carboxybetaine""]",,[],,"NPs mixed with protein, sodium hyaluronate 1.4 mg, and methylcellulose 3.0 mg per 100 uL gel",water,,ambient conditions,,,"[""quaternary ammonium"",""tert-butyl ester"",""carboxylate"",""hydroxyl""]","[""transient cationic COOtBu surface group""]","[""10 wt% PLA-b-PCB-COOtBu nanoparticles""]",transiently cationic nanoparticle in HAMC,"[""hydrolysis-responsive surface charge"",""physically cross-linked HAMC""]",,,,,,,,112.6 +/- 20.6 nm,,,19.5,,,,transferrin-AF488,Tf-AF488,human,,6,negative in physiological PBS,in vitro nanocomposite hydrogel release,,37,1 d,,PBS,PBS,,10 mg NPs per 100 uL gel,900 uL release medium,,"fluorescence, excitation/emission 490/525 nm",,recovery_pct,30.0,%,maximize,transferrin release from COOtBu nanocomposite,"[""electrostatic adsorption"",""steric hindrance"",""ester hydrolysis"",""controlled desorption""]",3,,Protein Release by Controlled Desorption from Transiently Cationic Nanoparticles
PHA-87a16ab0cb-008,10.1021/acsami.2c19877,train,HAMC with PLA-b-PCB-CONHEt nanoparticles,100 uL physically cross-linked nanocomposite hydrogel,"[""sodium hyaluronate"",""methylcellulose"",""poly(lactide-block-carboxybetaine)""]","[""D,L-lactide"",""DMAPMA-derived carboxybetaine""]",,[],,"NPs mixed with protein, sodium hyaluronate 1.4 mg, and methylcellulose 3.0 mg per 100 uL gel",water,,ambient conditions,,,"[""quaternary ammonium"",""ethyl amide""]","[""cationic CONHEt surface group""]","[""10 wt% PLA-b-PCB-CONHEt nanoparticles""]",cationic nonhydrolyzing nanoparticle in HAMC,"[""nonhydrolyzing amide surface"",""physically cross-linked HAMC""]",,,,,,,,73.7 +/- 11.1 nm,,,31.5,,,,transferrin-AF488,Tf-AF488,human,,6,negative in physiological PBS,in vitro nanocomposite hydrogel release,,37,7 d,,PBS,PBS,,10 mg NPs per 100 uL gel,900 uL release medium,,"fluorescence, excitation/emission 490/525 nm",,recovery_pct,41.0,%,maximize,transferrin release from CONHEt nanocomposite in PBS,"[""electrostatic adsorption"",""hydrophobic interaction"",""nonhydrolyzing surface""]",3,,Protein Release by Controlled Desorption from Transiently Cationic Nanoparticles
PHA-87a16ab0cb-009,10.1021/acsami.2c19877,train,HAMC with PLA-b-PCB-CONHEt nanoparticles,100 uL physically cross-linked nanocomposite hydrogel,"[""sodium hyaluronate"",""methylcellulose"",""poly(lactide-block-carboxybetaine)""]","[""D,L-lactide"",""DMAPMA-derived carboxybetaine""]",,[],,"NPs mixed with protein, sodium hyaluronate 1.4 mg, and methylcellulose 3.0 mg per 100 uL gel",water,,ambient conditions,,,"[""quaternary ammonium"",""ethyl amide""]","[""cationic CONHEt surface group""]","[""10 wt% PLA-b-PCB-CONHEt nanoparticles""]",cationic nonhydrolyzing nanoparticle in HAMC,"[""nonhydrolyzing amide surface"",""physically cross-linked HAMC""]",,,,,,,,73.7 +/- 11.1 nm,,,31.5,,,,transferrin-AF488,Tf-AF488,human,,6,negative in physiological PBS,in vitro nanocomposite hydrogel release with competitor protein,,37,7 d,,PBS with 5 mg/mL BSA,PBS,,10 mg NPs per 100 uL gel,900 uL release medium,,"fluorescence, excitation/emission 490/525 nm",,recovery_pct,62.0,%,maximize,transferrin release from CONHEt nanocomposite with BSA competitor,"[""competitive protein adsorption"",""electrostatic adsorption"",""hydrophobic interaction""]",3,,Protein Release by Controlled Desorption from Transiently Cationic Nanoparticles
PHA-87a16ab0cb-010,10.1021/acsami.2c19877,train,HAMC with PLA-b-PCB-CONHtBu nanoparticles,100 uL physically cross-linked nanocomposite hydrogel,"[""sodium hyaluronate"",""methylcellulose"",""poly(lactide-block-carboxybetaine)""]","[""D,L-lactide"",""DMAPMA-derived carboxybetaine""]",,[],,"NPs mixed with protein, sodium hyaluronate 1.4 mg, and methylcellulose 3.0 mg per 100 uL gel",water,,ambient conditions,,,"[""quaternary ammonium"",""tert-butyl amide""]","[""cationic CONHtBu surface group""]","[""10 wt% PLA-b-PCB-CONHtBu nanoparticles""]",cationic nonhydrolyzing nanoparticle in HAMC,"[""nonhydrolyzing amide surface"",""physically cross-linked HAMC""]",,,,,,,,74.2 +/- 3.3 nm,,,29.8,,,,transferrin-AF488,Tf-AF488,human,,6,negative in physiological PBS,in vitro nanocomposite hydrogel release,,37,7 d,,PBS,PBS,,10 mg NPs per 100 uL gel,900 uL release medium,,"fluorescence, excitation/emission 490/525 nm",,recovery_pct,38.0,%,maximize,transferrin release from CONHtBu nanocomposite in PBS,"[""electrostatic adsorption"",""hydrophobic interaction"",""nonhydrolyzing surface""]",3,,Protein Release by Controlled Desorption from Transiently Cationic Nanoparticles
PHA-87a16ab0cb-011,10.1021/acsami.2c19877,train,HAMC with PLA-b-PCB-CONHtBu nanoparticles,100 uL physically cross-linked nanocomposite hydrogel,"[""sodium hyaluronate"",""methylcellulose"",""poly(lactide-block-carboxybetaine)""]","[""D,L-lactide"",""DMAPMA-derived carboxybetaine""]",,[],,"NPs mixed with protein, sodium hyaluronate 1.4 mg, and methylcellulose 3.0 mg per 100 uL gel",water,,ambient conditions,,,"[""quaternary ammonium"",""tert-butyl amide""]","[""cationic CONHtBu surface group""]","[""10 wt% PLA-b-PCB-CONHtBu nanoparticles""]",cationic nonhydrolyzing nanoparticle in HAMC,"[""nonhydrolyzing amide surface"",""physically cross-linked HAMC""]",,,,,,,,74.2 +/- 3.3 nm,,,29.8,,,,transferrin-AF488,Tf-AF488,human,,6,negative in physiological PBS,in vitro nanocomposite hydrogel release with competitor protein,,37,7 d,,PBS with 5 mg/mL BSA,PBS,,10 mg NPs per 100 uL gel,900 uL release medium,,"fluorescence, excitation/emission 490/525 nm",,recovery_pct,59.0,%,maximize,transferrin release from CONHtBu nanocomposite with BSA competitor,"[""competitive protein adsorption"",""electrostatic adsorption"",""hydrophobic interaction""]",3,,Protein Release by Controlled Desorption from Transiently Cationic Nanoparticles
PHA-87a16ab0cb-018,10.1021/acsami.2c19877,train,HAMC with PLA-b-PCB-CONHEt nanoparticles,100 uL physically cross-linked nanocomposite hydrogel,"[""sodium hyaluronate"",""methylcellulose"",""poly(lactide-block-carboxybetaine)""]","[""D,L-lactide"",""DMAPMA-derived carboxybetaine""]",,[],,"NPs mixed with protein, sodium hyaluronate 1.4 mg, and methylcellulose 3.0 mg per 100 uL gel",water,,ambient conditions,,,"[""quaternary ammonium"",""ethyl amide""]","[""cationic CONHEt surface group""]","[""10 wt% PLA-b-PCB-CONHEt nanoparticles""]",cationic nonhydrolyzing nanoparticle in HAMC,"[""nonhydrolyzing amide surface"",""physically cross-linked HAMC""]",,,,,,,,73.7 +/- 11.1 nm,,,31.5,,,,panitumumab-AF488,Pan-AF488,anti-EGFR IgG2 monoclonal antibody,147,6.8,negative but near neutral relative to lower-pI proteins,in vitro nanocomposite hydrogel release,,37,7 d release reduction outcome; bioactivity at 14 d,,PBS,PBS,,10 mg NPs per 100 uL gel,900 uL release medium,,"fluorescence, excitation/emission 490/525 nm",,diffusivity reduction versus gel alone,40.0,%,context_dependent,panitumumab diffusivity reduction by CONHEt nanocomposite,"[""electrostatic adsorption"",""hydrophobic interaction"",""protein pI effect"",""protein size effect""]",3,,Protein Release by Controlled Desorption from Transiently Cationic Nanoparticles
PHA-87a16ab0cb-019,10.1021/acsami.2c19877,train,HAMC with PLA-b-PCB-CONHtBu nanoparticles,100 uL physically cross-linked nanocomposite hydrogel,"[""sodium hyaluronate"",""methylcellulose"",""poly(lactide-block-carboxybetaine)""]","[""D,L-lactide"",""DMAPMA-derived carboxybetaine""]",,[],,"NPs mixed with protein, sodium hyaluronate 1.4 mg, and methylcellulose 3.0 mg per 100 uL gel",water,,ambient conditions,,,"[""quaternary ammonium"",""tert-butyl amide""]","[""cationic CONHtBu surface group""]","[""10 wt% PLA-b-PCB-CONHtBu nanoparticles""]",cationic nonhydrolyzing nanoparticle in HAMC,"[""nonhydrolyzing amide surface"",""physically cross-linked HAMC""]",,,,,,,,74.2 +/- 3.3 nm,,,29.8,,,,panitumumab-AF488,Pan-AF488,anti-EGFR IgG2 monoclonal antibody,147,6.8,negative but near neutral relative to lower-pI proteins,in vitro nanocomposite hydrogel release,,37,7 d release reduction outcome; bioactivity at 14 d,,PBS,PBS,,10 mg NPs per 100 uL gel,900 uL release medium,,"fluorescence, excitation/emission 490/525 nm",,diffusivity reduction versus gel alone,76.0,%,context_dependent,panitumumab diffusivity reduction by CONHtBu nanocomposite,"[""electrostatic adsorption"",""hydrophobic interaction"",""protein pI effect"",""protein size effect""]",3,,Protein Release by Controlled Desorption from Transiently Cationic Nanoparticles
PHA-d691ec8901-001,10.1021/acsami.2c20857,test,multifunctional anionic amphiphilic hydrogel microparticles,crushed microgel microparticles less than 45 micrometers,"[""methacrylic acid"",""acrylamide"",""hydrophobic methacrylate comonomer""]","[""methacrylic acid"",""acrylamide"",""methyl methacrylate"",""tert-butyl methacrylate"",""benzyl methacrylate""]",,"[""methylene bis(acrylamide)""]",,"UV-initiated free radical polymerization followed by drying, crushing, sieving, and swelling",,,,,,"[""carboxylic acid"",""amide"",""hydrophobic ester side groups""]",[],[],anionic,"[""pH-responsive"",""ionic strength-responsive""]",,,,,,,,less than 45 micrometers,,,,,,,cytochrome c,,bovine heart,,,positive,batch equilibrium adsorption,7.4,,1 h,,0.1x PBS,PBS,,0.5 mg/mL,0.6 mL,,visible absorbance at 405 nm,,q_norm_mg_g,870.0,mg/g,maximize,average cytochrome c adsorption in low ionic strength buffer,"[""electrostatic attraction""]",3,0.94,Design of Synthetic Hydrogel Compositions for Noncovalent Protein Recognition
PHA-d691ec8901-002,10.1021/acsami.2c20857,test,multifunctional anionic amphiphilic hydrogel microparticles,crushed microgel microparticles less than 45 micrometers,"[""methacrylic acid"",""acrylamide"",""hydrophobic methacrylate comonomer""]","[""methacrylic acid"",""acrylamide"",""methyl methacrylate"",""tert-butyl methacrylate"",""benzyl methacrylate""]",,"[""methylene bis(acrylamide)""]",,"UV-initiated free radical polymerization followed by drying, crushing, sieving, and swelling",,,,,,"[""carboxylic acid"",""amide"",""hydrophobic ester side groups""]",[],[],anionic,"[""pH-responsive"",""ionic strength-responsive""]",,,,,,,,less than 45 micrometers,,,,,,,lysozyme,,hen egg,,11.35,positive,batch equilibrium adsorption,7.4,,1 h,,0.1x PBS,PBS,,0.5 mg/mL,0.6 mL,,UV absorbance at 280 nm,,q_norm_mg_g,729.0,mg/g,maximize,average lysozyme adsorption in low ionic strength buffer,"[""electrostatic attraction""]",3,0.94,Design of Synthetic Hydrogel Compositions for Noncovalent Protein Recognition
PHA-d691ec8901-003,10.1021/acsami.2c20857,test,multifunctional anionic amphiphilic hydrogel microparticles,crushed microgel microparticles less than 45 micrometers,"[""methacrylic acid"",""acrylamide"",""hydrophobic methacrylate comonomer""]","[""methacrylic acid"",""acrylamide"",""methyl methacrylate"",""tert-butyl methacrylate"",""benzyl methacrylate""]",,"[""methylene bis(acrylamide)""]",,"UV-initiated free radical polymerization followed by drying, crushing, sieving, and swelling",,,,,,"[""carboxylic acid"",""amide"",""hydrophobic ester side groups""]",[],[],anionic,"[""pH-responsive"",""ionic strength-responsive""]",,,,,,,,less than 45 micrometers,,,,,,,trypsin,,bovine,,,positive,batch equilibrium adsorption,7.4,,1 h,,0.1x PBS,PBS,,0.5 mg/mL,0.6 mL,,MicroBCA colorimetric assay,,q_norm_mg_g,524.0,mg/g,maximize,average trypsin adsorption in low ionic strength buffer,"[""electrostatic attraction""]",3,0.93,Design of Synthetic Hydrogel Compositions for Noncovalent Protein Recognition
PHA-d691ec8901-004,10.1021/acsami.2c20857,test,multifunctional anionic amphiphilic hydrogel microparticles,crushed microgel microparticles less than 45 micrometers,"[""methacrylic acid"",""acrylamide"",""hydrophobic methacrylate comonomer""]","[""methacrylic acid"",""acrylamide"",""methyl methacrylate"",""tert-butyl methacrylate"",""benzyl methacrylate""]",,"[""methylene bis(acrylamide)""]",,"UV-initiated free radical polymerization followed by drying, crushing, sieving, and swelling",,,,,,"[""carboxylic acid"",""amide"",""hydrophobic ester side groups""]",[],[],anionic,"[""pH-responsive"",""ionic strength-responsive""]",,,,,,,,less than 45 micrometers,,,,,,,lactoferrin,,human,,,positive,batch equilibrium adsorption,7.4,,1 h,,0.1x PBS,PBS,,0.5 mg/mL,0.6 mL,,MicroBCA colorimetric assay,,q_norm_mg_g,365.0,mg/g,maximize,average lactoferrin adsorption in low ionic strength buffer,"[""electrostatic attraction""]",3,0.93,Design of Synthetic Hydrogel Compositions for Noncovalent Protein Recognition
PHA-d691ec8901-005,10.1021/acsami.2c20857,test,multifunctional anionic amphiphilic hydrogel microparticles,crushed microgel microparticles less than 45 micrometers,"[""methacrylic acid"",""acrylamide"",""hydrophobic methacrylate comonomer""]","[""methacrylic acid"",""acrylamide"",""methyl methacrylate"",""tert-butyl methacrylate"",""benzyl methacrylate""]",,"[""methylene bis(acrylamide)""]",,"UV-initiated free radical polymerization followed by drying, crushing, sieving, and swelling",,,,,,"[""carboxylic acid"",""amide"",""hydrophobic ester side groups""]",[],[],anionic,"[""ionic strength-responsive""]",,,,,,,,less than 45 micrometers,,,,,,,cytochrome c,,bovine heart,,,positive,batch equilibrium adsorption,7.4,,1 h,,1x PBS,PBS,0.162 M ionic strength,0.5 mg/mL,0.6 mL,,visible absorbance at 405 nm,,decrease in binding from 0.1x PBS to 1x PBS,91.7,%,context_dependent,decrease in cytochrome c adsorption in physiological ionic strength buffer,"[""ionic strength screening"",""electrostatic attraction""]",3,0.91,Design of Synthetic Hydrogel Compositions for Noncovalent Protein Recognition
PHA-d691ec8901-006,10.1021/acsami.2c20857,test,multifunctional anionic amphiphilic hydrogel microparticles,crushed microgel microparticles less than 45 micrometers,"[""methacrylic acid"",""acrylamide"",""hydrophobic methacrylate comonomer""]","[""methacrylic acid"",""acrylamide"",""methyl methacrylate"",""tert-butyl methacrylate"",""benzyl methacrylate""]",,"[""methylene bis(acrylamide)""]",,"UV-initiated free radical polymerization followed by drying, crushing, sieving, and swelling",,,,,,"[""carboxylic acid"",""amide"",""hydrophobic ester side groups""]",[],[],anionic,"[""ionic strength-responsive""]",,,,,,,,less than 45 micrometers,,,,,,,lysozyme,,hen egg,,11.35,positive,batch equilibrium adsorption,7.4,,1 h,,1x PBS,PBS,0.162 M ionic strength,0.5 mg/mL,0.6 mL,,UV absorbance at 280 nm,,decrease in binding from 0.1x PBS to 1x PBS,41.5,%,context_dependent,decrease in lysozyme adsorption in physiological ionic strength buffer,"[""ionic strength screening"",""electrostatic attraction"",""hydrophobic interaction""]",3,0.91,Design of Synthetic Hydrogel Compositions for Noncovalent Protein Recognition
