Repository: sunyrain/PHA

# PHA Protein-Hydrogel Adsorption Dataset

Generated: 2026-07-05T11:36:45

## Scope

This curated package organizes literature-derived protein-hydrogel adsorption, binding, immobilization, antifouling, and related biointerface records extracted from the local PHA corpus.

The primary unit is one record:

`paper + hydrogel/sample + protein/mixture + experimental condition + measured outcome`

## Contents

- `data/sources.csv`: article-level metadata, extraction status, and curation decision.
- `data/records_flat.csv`: flattened record-level table with provenance, hydrogel, protein, condition, outcome, mechanism, and quality fields.

File: data/curated/pha_scientific_dataset_20260705/data/inverse_design_seed.csv (part 52 of 62)
record_id,doi,doi_split,hydrogel_name,hydrogel_format,polymer_backbone,monomers,monomer_ratios,crosslinker,crosslinker_concentration,synthesis_method,preparation_solvent,preparation_pH,preparation_temp_C,gelation_time,post_treatment,functional_groups,ligand_or_affinity_group,filler_or_composite,charge_class,responsive_type,swelling_ratio,water_content_pct,porosity_pct,pore_size_value,pore_size_unit,mesh_size,surface_area,particle_size,thickness,roughness,zeta_potential_mV,contact_angle_deg,young_modulus,degradation_or_stability,protein_name,protein_abbreviation,protein_species_or_source,protein_mw_kDa,protein_pI,protein_charge_at_pH,experiment_mode,pH,temperature_C,contact_time,contact_time_unit,buffer,salt_type,salt_concentration,hydrogel_dosage,solution_volume,flow_rate,detection_method,replicate_count,target_name,target_value,target_unit,target_direction,outcome_label,mechanism_tags,source_quality_score,extraction_confidence,article_title
PHA-672b86ed7d-001,10.1021/acsami.5b03325,train,rGO/polymer composite hydrogel HG1OH,3D porous hydrogel monolith,"[""reduced graphene oxide"",""poly(methyl methacrylate-co-butyl acrylate-co-2-hydroxyethyl methacrylate)""]","[""methyl methacrylate"",""butyl acrylate"",""2-hydroxyethyl methacrylate""]",,[],,self-assembly of GO platelets in polymer latex matrix with ascorbic acid reduction,,,,,,"[""OH"",""oxygen-containing groups on graphene oxide"",""carboxyl"",""hydroxyl"",""carbonyl"",""epoxy""]",[],"[""reduced graphene oxide"",""polymer latex nanoparticles""]",,[],,,,,,,,,,,,,,,laccase,,crude laccase from Trametes pubescens,,,,batch immobilization,4.5,,72 h,,25 mM succinate buffer used for washing and storage after immobilization,,,5.43 ± 0.38 g hydrogel support,15 mL,,bound laccase and bound protein determined by difference between initial and residual laccase and protein concentrations,,binding_efficiency_pct,58.5,%,maximize,laccase immobilization on HG1OH,"[""adsorption/contact immobilization"",""covalent attachment""]",3,0.96,"Design of Stable and Powerful Nanobiocatalysts, Based on Enzyme Laccase Immobilized on Self-Assembled 3D Graphene/Polymer Composite Hydrogels"
PHA-672b86ed7d-002,10.1021/acsami.5b03325,train,rGO/polymer composite hydrogel HG3OH,3D porous hydrogel monolith,"[""reduced graphene oxide"",""poly(methyl methacrylate-co-butyl acrylate-co-2-hydroxyethyl methacrylate)""]","[""methyl methacrylate"",""butyl acrylate"",""2-hydroxyethyl methacrylate""]",,[],,self-assembly of GO platelets in polymer latex matrix with ascorbic acid reduction,,,,,,"[""OH"",""oxygen-containing groups on graphene oxide"",""carboxyl"",""hydroxyl"",""carbonyl"",""epoxy""]",[],"[""reduced graphene oxide"",""polymer latex nanoparticles""]",,[],,,,,,,,,,,,,,,laccase,,crude laccase from Trametes pubescens,,,,batch immobilization,4.5,,72 h,,25 mM succinate buffer used for washing and storage after immobilization,,,5.43 ± 0.38 g hydrogel support,15 mL,,bound laccase and bound protein determined by difference between initial and residual laccase and protein concentrations,,binding_efficiency_pct,70.0,%,maximize,laccase immobilization on HG3OH,"[""adsorption/contact immobilization"",""covalent attachment""]",3,0.96,"Design of Stable and Powerful Nanobiocatalysts, Based on Enzyme Laccase Immobilized on Self-Assembled 3D Graphene/Polymer Composite Hydrogels"
PHA-672b86ed7d-003,10.1021/acsami.5b03325,train,rGO/polymer composite hydrogel HG1Br,3D porous hydrogel monolith,"[""reduced graphene oxide"",""poly(methyl methacrylate-co-butyl acrylate-co-4-bromostyrene)""]","[""methyl methacrylate"",""butyl acrylate"",""4-bromostyrene""]",,[],,self-assembly of GO platelets in polymer latex matrix with ascorbic acid reduction,,,,,,"[""Br"",""oxygen-containing groups on graphene oxide"",""carboxyl"",""hydroxyl"",""carbonyl"",""epoxy""]",[],"[""reduced graphene oxide"",""polymer latex nanoparticles""]",,[],,,,,,,,,,,,,storage modulus at 10 rad/s reported as 9.8 × 10^6 Pa for HG1Br,,laccase,,crude laccase from Trametes pubescens,,,,batch immobilization,4.5,,72 h,,25 mM succinate buffer used for washing and storage after immobilization,,,5.43 ± 0.38 g hydrogel support,15 mL,,bound laccase and bound protein determined by difference between initial and residual laccase and protein concentrations,,binding_efficiency_pct,65.4,%,maximize,laccase immobilization on HG1Br,"[""adsorption/contact immobilization"",""covalent attachment""]",3,0.96,"Design of Stable and Powerful Nanobiocatalysts, Based on Enzyme Laccase Immobilized on Self-Assembled 3D Graphene/Polymer Composite Hydrogels"
PHA-672b86ed7d-004,10.1021/acsami.5b03325,train,rGO/polymer composite hydrogel HG3Br,3D porous hydrogel monolith,"[""reduced graphene oxide"",""poly(methyl methacrylate-co-butyl acrylate-co-4-bromostyrene)""]","[""methyl methacrylate"",""butyl acrylate"",""4-bromostyrene""]",,[],,self-assembly of GO platelets in polymer latex matrix with ascorbic acid reduction,,,,,,"[""Br"",""oxygen-containing groups on graphene oxide"",""carboxyl"",""hydroxyl"",""carbonyl"",""epoxy""]",[],"[""reduced graphene oxide"",""polymer latex nanoparticles""]",,[],,,,,,,,,,,,,,,laccase,,crude laccase from Trametes pubescens,,,,batch immobilization,4.5,,72 h,,25 mM succinate buffer used for washing and storage after immobilization,,,5.43 ± 0.38 g hydrogel support,15 mL,,bound laccase and bound protein determined by difference between initial and residual laccase and protein concentrations,,binding_efficiency_pct,75.9,%,maximize,laccase immobilization on HG3Br,"[""adsorption/contact immobilization"",""covalent attachment""]",3,0.96,"Design of Stable and Powerful Nanobiocatalysts, Based on Enzyme Laccase Immobilized on Self-Assembled 3D Graphene/Polymer Composite Hydrogels"
PHA-672b86ed7d-005,10.1021/acsami.5b03325,train,neat graphene hydrogel HGSL,3D porous graphene hydrogel monolith,"[""reduced graphene oxide""]",[],,[],,self-assembly of graphene oxide platelets by reduction,,,,,,"[""oxygen-containing groups on graphene oxide"",""carboxyl"",""hydroxyl"",""carbonyl"",""epoxy""]",[],"[""reduced graphene oxide""]",,[],,,,,,,,,,,,,storage modulus at 10 rad/s reported as 2.1 × 10^6 Pa for neat graphene hydrogel HGSL,,laccase,,crude laccase from Trametes pubescens,,,,batch immobilization,4.5,,72 h,,25 mM succinate buffer used for washing and storage after immobilization,,,5.43 ± 0.38 g hydrogel support,15 mL,,bound laccase and bound protein determined by difference between initial and residual laccase and protein concentrations,,binding_efficiency_pct,73.8,%,maximize,laccase immobilization on HGSL,"[""adsorption/contact immobilization"",""covalent attachment""]",3,0.95,"Design of Stable and Powerful Nanobiocatalysts, Based on Enzyme Laccase Immobilized on Self-Assembled 3D Graphene/Polymer Composite Hydrogels"
PHA-776a693b02-004,10.1021/acsami.9b17328,train,PD-1-functionalized pNIPAm-co-AAc nanogel biochip,nanogel-functionalized SPR gold chip,pNIPAm-co-AAc,"[""N-isopropylacrylamide"",""acrylic acid""]",,"N,N'-methylenebisacrylamide",,aqueous free-radical precipitation polymerization followed by EDC/NHS coupling with PD-1 receptor solution and immobilization on cysteamine-functionalized gold chip,,,,,,"[""carboxylate"",""PD-1 protein""]",PD-1 antigen,"[""gold SPR chip""]",negative neat nanogel due to carboxylate groups,"[""bioresponsive"",""multivalent-antibody-binding responsive"",""deswelling response""]",,,,,,,,approximately 700 nm diameter for neat nanogel,,,,,,,PD-1 IgG antibody,PD-1 IgG,,,,,SPR injection over PD-1-functionalized nanogel chip,,25,60 s analyte injection,,PBS running buffer for analytes,,,,,2 uL/min,SPR,,KD,3.78e-09,M,context_dependent,amplified SPR signal and kinetic binding for PD-1 IgG multivalent binding,"[""antigen-antibody binding"",""IgG divalent binding"",""multivalent protein binding"",""nanogel cross-linking"",""SPR amplification""]",3,0.9,Label-Free Analysis of Multivalent Protein Binding Using Bioresponsive Nanogels and Surface Plasmon Resonance (SPR)
PHA-776a693b02-005,10.1021/acsami.9b17328,train,protein A-functionalized pNIPAm-co-AAc nanogel biochip,nanogel-functionalized SPR gold chip,pNIPAm-co-AAc,"[""N-isopropylacrylamide"",""acrylic acid""]",,"N,N'-methylenebisacrylamide",,aqueous free-radical precipitation polymerization followed by EDC/NHS coupling with protein A receptor solution and immobilization on cysteamine-functionalized gold chip,,,,,,"[""carboxylate"",""protein A""]",protein A,"[""gold SPR chip""]",negative neat nanogel due to carboxylate groups,"[""bioresponsive"",""monovalent-binding comparator""]",,,,,,,,approximately 700 nm diameter for neat nanogel,,,,,,,PD-1 IgG antibody,PD-1 IgG,,,,,SPR injection over protein A-functionalized nanogel chip,,25,60 s analyte injection,,PBS running buffer for analytes,,,,,2 uL/min,SPR,,KD,1.8e-08,M,context_dependent,monovalent Fc binding of PD-1 IgG to protein A nanogel,"[""protein A-Fc binding"",""monovalent binding"",""control"",""lower SPR amplification""]",3,0.9,Label-Free Analysis of Multivalent Protein Binding Using Bioresponsive Nanogels and Surface Plasmon Resonance (SPR)
PHA-17b20f5a23-001,10.1021/acsapm.2c00302,train,pristine PET membrane,track-etched membrane support,"[""poly(ethylene terephthalate)""]",[],,[],,,,,,,,[],[],[],,[],,,,,,,,,,,,,,,bovine serum albumin,BSA,bovine,,,,static adsorption,,,,,,,,,,,,,surface_adsorption_ug_cm2,67.0,ug/cm2,context_dependent,BSA adsorption on pristine PET,"[""hydrophobic fouling""]",2,,Anti(-bio)fouling Nanostructured Membranes Based on the Cross-Linked Assembly of Stimuli-Responsive Zwitterionic Microgels
PHA-17b20f5a23-004,10.1021/acsapm.2c00302,train,MGVS-150 zwitterionic microgel membrane,cross-linked microgel selective layer on PET track-etched membrane,"[""poly(N-isopropylacrylamide-co-2-aminoethyl methacrylate-co-vinylimidazole propane sultone)""]","[""N-isopropyl acrylamide"",""2-aminoethyl methacrylate"",""vinylimidazole propane sultone""]",,"[""N,N'-methylene bis(acrylamide)"",""glutaraldehyde""]",,suction filtration of MG-20 dispersion at 150 ug cm-2 followed by glutaraldehyde cross-linking,,,,,,"[""zwitterionic imidazolium/sulfonate"",""amine"",""secondary amide""]",[],"[""PET support""]",zwitterionic overall electrically neutral,"[""thermoresponsive""]",,,,,,,,,,,,39,,,fluorescein isothiocyanate-labeled bovine serum albumin,FITC-BSA,bovine,,,,static fluorescence adsorption imaging,,,,,,,,150 ug cm-2 microgel concentration on membrane surface,,,fluorescence imaging/intensity,,FITC-BSA fluorescence intensity,0.15,a.u.,context_dependent,FITC-BSA fluorescence intensity on MGVS-150,"[""zwitterionic hydration layer"",""hydrophilicity"",""antifouling""]",2,,Anti(-bio)fouling Nanostructured Membranes Based on the Cross-Linked Assembly of Stimuli-Responsive Zwitterionic Microgels
PHA-17b20f5a23-005,10.1021/acsapm.2c00302,train,MGVS-50 zwitterionic microgel membrane,cross-linked microgel selective layer on PET track-etched membrane,"[""poly(N-isopropylacrylamide-co-2-aminoethyl methacrylate-co-vinylimidazole propane sultone)""]","[""N-isopropyl acrylamide"",""2-aminoethyl methacrylate"",""vinylimidazole propane sultone""]",,"[""N,N'-methylene bis(acrylamide)"",""glutaraldehyde""]",,suction filtration of MG-20 dispersion at 50 ug cm-2 followed by glutaraldehyde cross-linking,,,,,,"[""zwitterionic imidazolium/sulfonate"",""amine"",""secondary amide""]",[],"[""PET support""]",zwitterionic overall electrically neutral,"[""thermoresponsive""]",,,,,,,,,,,,57,,,bovine serum albumin,BSA,bovine,,,,dead-end filtration dynamic fouling,7.4,,,,PBS,,,50 ug cm-2 microgel concentration on membrane surface,,,Bradford assay for BSA rejection; flux measurements for FR,,recovery_pct,90.0,%,maximize,BSA dynamic fouling on MGVS-50,"[""size exclusion"",""weak protein adhesion"",""reversible fouling"",""zwitterionic hydrophilicity""]",3,,Anti(-bio)fouling Nanostructured Membranes Based on the Cross-Linked Assembly of Stimuli-Responsive Zwitterionic Microgels
PHA-17b20f5a23-006,10.1021/acsapm.2c00302,train,MGVS-100 zwitterionic microgel membrane,cross-linked microgel selective layer on PET track-etched membrane,"[""poly(N-isopropylacrylamide-co-2-aminoethyl methacrylate-co-vinylimidazole propane sultone)""]","[""N-isopropyl acrylamide"",""2-aminoethyl methacrylate"",""vinylimidazole propane sultone""]",,"[""N,N'-methylene bis(acrylamide)"",""glutaraldehyde""]",,suction filtration of MG-20 dispersion at 100 ug cm-2 followed by glutaraldehyde cross-linking,,,,,,"[""zwitterionic imidazolium/sulfonate"",""amine"",""secondary amide""]",[],"[""PET support""]",zwitterionic overall electrically neutral,"[""thermoresponsive""]",,,,,,,,,,,,49,,,bovine serum albumin,BSA,bovine,,,,dead-end filtration dynamic fouling,7.4,,,,PBS,,,100 ug cm-2 microgel concentration on membrane surface,,,Bradford assay for BSA rejection; flux measurements for FR,,recovery_pct,93.3,%,maximize,BSA dynamic fouling on MGVS-100,"[""size exclusion"",""weak protein adhesion"",""reversible fouling"",""zwitterionic hydrophilicity""]",3,,Anti(-bio)fouling Nanostructured Membranes Based on the Cross-Linked Assembly of Stimuli-Responsive Zwitterionic Microgels
PHA-17b20f5a23-007,10.1021/acsapm.2c00302,train,MGVS-150 zwitterionic microgel membrane,cross-linked microgel selective layer on PET track-etched membrane,"[""poly(N-isopropylacrylamide-co-2-aminoethyl methacrylate-co-vinylimidazole propane sultone)""]","[""N-isopropyl acrylamide"",""2-aminoethyl methacrylate"",""vinylimidazole propane sultone""]",,"[""N,N'-methylene bis(acrylamide)"",""glutaraldehyde""]",,suction filtration of MG-20 dispersion at 150 ug cm-2 followed by glutaraldehyde cross-linking,,,,,,"[""zwitterionic imidazolium/sulfonate"",""amine"",""secondary amide""]",[],"[""PET support""]",zwitterionic overall electrically neutral,"[""thermoresponsive""]",,,,,,,,,,,,39,,,bovine serum albumin,BSA,bovine,,,,dead-end filtration dynamic fouling,7.4,,,,PBS,,,150 ug cm-2 microgel concentration on membrane surface,,,Bradford assay for BSA rejection; flux measurements for FR,,recovery_pct,94.0,%,maximize,BSA dynamic fouling on MGVS-150,"[""size exclusion"",""weak protein adhesion"",""reversible fouling"",""zwitterionic hydrophilicity""]",3,,Anti(-bio)fouling Nanostructured Membranes Based on the Cross-Linked Assembly of Stimuli-Responsive Zwitterionic Microgels
PHA-17b20f5a23-008,10.1021/acsapm.2c00302,train,neat PET membrane,track-etched membrane support,"[""poly(ethylene terephthalate)""]",[],,[],,,,,,,,[],[],[],,[],,,,,,,,,,,,,,,bovine serum albumin,BSA,bovine,,,,dead-end filtration dynamic fouling,7.4,,,,PBS,,,,,,flux measurements,,recovery_pct,51.0,%,maximize,BSA dynamic fouling on neat PET,"[""protein fouling"",""lower flux recovery""]",3,,Anti(-bio)fouling Nanostructured Membranes Based on the Cross-Linked Assembly of Stimuli-Responsive Zwitterionic Microgels
PHA-b4c9e12a5a-001,10.1021/acsapm.2c01300,train,OsPEI@NaBr/GOx,layer-by-layer redox polyelectrolyte/enzyme electrode film,"[""branched polyethyleneimine""]","[""ethyleneimine""]",,[],,layer-by-layer alternating exposure to OsPEI solution containing sodium bromide and GOx solution,,,,,,"[""osmium bipyridine redox complex"",""amine groups""]","[""2,2'-bipyridine"",""pyridine aldehyde-derived osmium complex""]",[],cationic redox polyelectrolyte with bromide counterion/doping anion,"[""redox-active"",""ion-responsive assembly behavior""]",,,,,,,,,,,,,,,glucose oxidase,GOx,Aspergillus niger,,,,QCM-D and PM-IRRAS analysis of layer-by-layer adsorption,7.0,,,,water for assembly; electrochemical testing used 50 mM HEPES + 100 mM NaCl,NaBr,0.2 M during OsPEI adsorption step,,,,"[""QCM-D"",""PM-IRRAS""]",,surface_adsorption_ug_cm2,3.82,ug/cm2,context_dependent,GOx adsorbed mass after first bilayer,"[""hydrophobic ion pairing"",""bromide-enhanced adsorption"",""layer-by-layer adsorption""]",3,0.95,Current Response Enhancement According to the Doping Anion's Nature in Redox Polyelectrolyte-Enzyme Assemblies
PHA-b4c9e12a5a-002,10.1021/acsapm.2c01300,train,OsPEI@NaBr/GOx,layer-by-layer redox polyelectrolyte/enzyme electrode film,"[""branched polyethyleneimine""]","[""ethyleneimine""]",,[],,layer-by-layer alternating exposure to OsPEI solution containing sodium bromide and GOx solution,,,,,,"[""osmium bipyridine redox complex"",""amine groups""]","[""2,2'-bipyridine"",""pyridine aldehyde-derived osmium complex""]",[],cationic redox polyelectrolyte with bromide counterion/doping anion,"[""redox-active"",""ion-responsive assembly behavior""]",,,,,,,,,,,,,,,glucose oxidase,GOx,Aspergillus niger,,,,QCM-D and PM-IRRAS analysis of layer-by-layer adsorption,7.0,,,,water for assembly,NaBr,0.2 M during OsPEI adsorption step,,,,"[""QCM-D"",""PM-IRRAS""]",,surface_adsorption_ug_cm2,8.44,ug/cm2,context_dependent,GOx adsorbed mass after second bilayer,"[""GOx desorption"",""net exchange process"",""bromide-enhanced adsorption"",""hydrophobic interaction""]",3,0.95,Current Response Enhancement According to the Doping Anion's Nature in Redox Polyelectrolyte-Enzyme Assemblies
PHA-b4c9e12a5a-003,10.1021/acsapm.2c01300,train,OsPEI@NaBr/GOx,layer-by-layer redox polyelectrolyte/enzyme electrode film,"[""branched polyethyleneimine""]","[""ethyleneimine""]",,[],,layer-by-layer alternating exposure to OsPEI solution containing sodium bromide and GOx solution,,,,,,"[""osmium bipyridine redox complex"",""amine groups""]","[""2,2'-bipyridine"",""pyridine aldehyde-derived osmium complex""]",[],cationic redox polyelectrolyte with bromide counterion/doping anion,"[""redox-active"",""ion-responsive assembly behavior"",""flexible film""]",,,,,,,,,,,,,,,glucose oxidase,GOx,Aspergillus niger,,,,QCM-D and PM-IRRAS analysis of layer-by-layer adsorption,7.0,,,,water for assembly; electrochemical testing used 50 mM HEPES + 100 mM NaCl with or without 100 mM glucose,NaBr,0.2 M during OsPEI adsorption step,,,,"[""QCM-D"",""PM-IRRAS"",""cyclic voltammetry""]",,surface_adsorption_ug_cm2,11.6,ug/cm2,context_dependent,GOx adsorbed mass after third bilayer,"[""hydrophobic ion pairing"",""flexible film"",""enhanced enzyme-mediator interaction"",""bromide-enhanced adsorption""]",3,0.95,Current Response Enhancement According to the Doping Anion's Nature in Redox Polyelectrolyte-Enzyme Assemblies
PHA-b4c9e12a5a-004,10.1021/acsapm.2c01300,train,OsPEI@NaCl/GOx,layer-by-layer redox polyelectrolyte/enzyme electrode film,"[""branched polyethyleneimine""]","[""ethyleneimine""]",,[],,layer-by-layer alternating exposure to OsPEI solution containing sodium chloride and GOx solution,,,,,,"[""osmium bipyridine redox complex"",""amine groups""]","[""2,2'-bipyridine"",""pyridine aldehyde-derived osmium complex""]",[],cationic redox polyelectrolyte with chloride counterion/doping anion,"[""redox-active"",""ion-responsive assembly behavior""]",,,,,,,,,,,,,,,glucose oxidase,GOx,Aspergillus niger,,,,QCM-D and PM-IRRAS analysis of layer-by-layer adsorption,7.0,,,,water for assembly,NaCl,0.2 M during OsPEI adsorption step,,,,"[""QCM-D"",""PM-IRRAS""]",,surface_adsorption_ug_cm2,0.94,ug/cm2,context_dependent,GOx adsorbed mass after first bilayer,"[""chloride-doped adsorption"",""layer-by-layer adsorption"",""lower hydrophobicity than bromide""]",3,0.95,Current Response Enhancement According to the Doping Anion's Nature in Redox Polyelectrolyte-Enzyme Assemblies
PHA-b4c9e12a5a-005,10.1021/acsapm.2c01300,train,OsPEI@NaCl/GOx,layer-by-layer redox polyelectrolyte/enzyme electrode film,"[""branched polyethyleneimine""]","[""ethyleneimine""]",,[],,layer-by-layer alternating exposure to OsPEI solution containing sodium chloride and GOx solution,,,,,,"[""osmium bipyridine redox complex"",""amine groups""]","[""2,2'-bipyridine"",""pyridine aldehyde-derived osmium complex""]",[],cationic redox polyelectrolyte with chloride counterion/doping anion,"[""redox-active"",""ion-responsive assembly behavior""]",,,,,,,,,,,,,,,glucose oxidase,GOx,Aspergillus niger,,,,QCM-D and PM-IRRAS analysis of layer-by-layer adsorption,7.0,,,,water for assembly,NaCl,0.2 M during OsPEI adsorption step,,,,"[""QCM-D"",""PM-IRRAS""]",,surface_adsorption_ug_cm2,1.195,ug/cm2,context_dependent,GOx adsorbed mass after second bilayer,"[""GOx desorption"",""net exchange process"",""lower hydrophobicity than bromide""]",3,0.95,Current Response Enhancement According to the Doping Anion's Nature in Redox Polyelectrolyte-Enzyme Assemblies
PHA-b4c9e12a5a-006,10.1021/acsapm.2c01300,train,OsPEI@NaCl/GOx,layer-by-layer redox polyelectrolyte/enzyme electrode film,"[""branched polyethyleneimine""]","[""ethyleneimine""]",,[],,layer-by-layer alternating exposure to OsPEI solution containing sodium chloride and GOx solution,,,,,,"[""osmium bipyridine redox complex"",""amine groups""]","[""2,2'-bipyridine"",""pyridine aldehyde-derived osmium complex""]",[],cationic redox polyelectrolyte with chloride counterion/doping anion,"[""redox-active"",""ion-responsive assembly behavior""]",,,,,,,,,,,,,,,glucose oxidase,GOx,Aspergillus niger,,,,QCM-D and PM-IRRAS analysis of layer-by-layer adsorption,7.0,,,,water for assembly; electrochemical testing used 50 mM HEPES + 100 mM NaCl with or without 100 mM glucose,NaCl,0.2 M during OsPEI adsorption step,,,,"[""QCM-D"",""PM-IRRAS"",""cyclic voltammetry""]",,surface_adsorption_ug_cm2,1.96,ug/cm2,context_dependent,GOx adsorbed mass after third bilayer,"[""chloride-doped adsorption"",""GOx desorption"",""lower film flexibility than bromide comparator""]",3,0.95,Current Response Enhancement According to the Doping Anion's Nature in Redox Polyelectrolyte-Enzyme Assemblies
PHA-f3173536de-001,10.1021/acsapm.5c00472,train,5 w/w % cross-linker PEO hydrogel,film,"[""poly(ethylene oxide)""]",[],,"[""pentaerythritol tetra-acrylate""]",,"PEO powders containing PETRA and BP physically mixed with lyophilized CA, melt pressed at 80 °C, then photoinitiated cross-linking for 5 min at 100 °C",,,,,,"[""acrylate""]",[],[],,[],,,,,,larger than 4 nm; described elsewhere as 3-4 times larger than enzyme diameter,,,,,,,,,carbonic anhydrase,CA,bovine; Sigma-Aldrich mixture of various isozymes,30,,,batch leaching/retention,7.4,,7 days,,0.04 M phosphate buffer,,,,known volumes; specific values not provided in context,,BCA assay at 562 nm,,binding_efficiency_pct,7.0,%,maximize,CA retained in 5 w/w % cross-linker hydrogel by day 7,"[""mesh-size exclusion"",""enzyme leaching"",""physical entrapment""]",3,0.95,Melt Manufacturing Route for Biocatalytic Thermoset Hydrogels
PHA-f3173536de-002,10.1021/acsapm.5c00472,train,10 w/w % cross-linker PEO hydrogel,film,"[""poly(ethylene oxide)""]",[],,"[""pentaerythritol tetra-acrylate""]",,"PEO powders containing PETRA and BP physically mixed with lyophilized CA, melt pressed at 80 °C, then photoinitiated cross-linking for 5 min at 100 °C",,,,,,"[""acrylate""]",[],[],,[],,,,,,approximately 5.5 nm by equilibrium swelling theory; larger than 4 nm,,,,,,,,,carbonic anhydrase,CA,bovine; Sigma-Aldrich mixture of various isozymes,30,,,batch leaching/retention,7.4,,7 days,,0.04 M phosphate buffer,,,,known volumes; specific values not provided in context,,BCA assay at 562 nm,,binding_efficiency_pct,21.0,%,maximize,CA retained in 10 w/w % cross-linker hydrogel by day 7,"[""mesh-size exclusion"",""enzyme leaching"",""physical entrapment""]",3,0.95,Melt Manufacturing Route for Biocatalytic Thermoset Hydrogels
PHA-f3173536de-004,10.1021/acsapm.5c00472,train,20 w/w % cross-linker PEO hydrogel,film,"[""poly(ethylene oxide)""]",[],,"[""pentaerythritol tetra-acrylate""]",,"PEO powders containing PETRA and BP physically mixed with lyophilized CA, melt pressed at 80 °C, then photoinitiated cross-linking for 5 min at 100 °C",,,,,,"[""acrylate""]",[],[],,[],,,,,,near Rh of CA according to stability discussion,,,,,,,,,carbonic anhydrase,CA,bovine; Sigma-Aldrich mixture of various isozymes,30,,,batch leaching/retention,7.4,,7 days,,0.04 M phosphate buffer,,,,known volumes; specific values not provided in context,,BCA assay at 562 nm,,binding_efficiency_pct,80.0,%,maximize,CA retained in 20 w/w % cross-linker hydrogel by day 7,"[""mesh-size exclusion"",""physical entrapment"",""reduced leaching""]",3,0.93,Melt Manufacturing Route for Biocatalytic Thermoset Hydrogels
PHA-5ad93734b0-001,10.1021/acsapm.5c02601,validation,interconnected porous molecularly imprinted polyampholyte hydrogels,interconnected porous hydrogel,"[""polyacrylamide-based polyampholyte network""]","[""acrylamide"",""2-acrylamido-2-methyl-1-propanesulfonic acid"",""[2-(methacryloyloxy)ethyl]trimethylammonium chloride""]",,"[""N,N'-methylenebis(acrylamide)""]",,"one-step free radical polymerization using oil-in-water high internal phase emulsion template with Tween 20 and N20 stabilizers, UV irradiation, and template elution with SDS/HAc",,,,,,"[""amide"",""sulfonic acid/sulfonate"",""quaternary ammonium""]",[],"[""hydrophilic silica nanoparticles N20""]",polyampholyte,[],,,,,,,,,,,,,,,Lysozyme,Lyz,,,,positive at pH 7.0,batch adsorption isotherm,,,0.75 h,,,,,,,,,,q_norm_mg_g,242.4,mg/g,maximize,high-capacity lysozyme adsorption by IPMIPs,"[""molecular imprinting"",""monolayer adsorption"",""electrostatic interaction"",""hydrogen bonding"",""interconnected porous mass transfer""]",3,0.95,One-Step Synthesis of Interconnected Porous Molecularly Imprinted Polyampholyte Hydrogels via High Internal Phase Emulsions for Rapid and Selective Lysozyme Separation
PHA-5ad93734b0-002,10.1021/acsapm.5c02601,validation,interconnected porous nonimprinted polyampholyte hydrogels,interconnected porous hydrogel,"[""polyacrylamide-based polyampholyte network""]","[""acrylamide"",""2-acrylamido-2-methyl-1-propanesulfonic acid"",""[2-(methacryloyloxy)ethyl]trimethylammonium chloride""]",,"[""N,N'-methylenebis(acrylamide)""]",,same as IPMIPs except lysozyme was omitted during polymerization; same SDS/HAc and DI water washing,,,,,,"[""amide"",""sulfonic acid/sulfonate"",""quaternary ammonium""]",[],"[""hydrophilic silica nanoparticles N20""]",polyampholyte,[],,,,,,,,,,,,,,,Lysozyme,Lyz,,,,positive at pH 7.0,batch adsorption isotherm control,,,,,,,,,,,,,q_norm_mg_g,80.1,mg/g,maximize,lower lysozyme adsorption by nonimprinted control,"[""non-specific adsorption"",""absence of imprinted cavities""]",3,0.95,One-Step Synthesis of Interconnected Porous Molecularly Imprinted Polyampholyte Hydrogels via High Internal Phase Emulsions for Rapid and Selective Lysozyme Separation
PHA-5ad93734b0-003,10.1021/acsapm.5c02601,validation,interconnected porous molecularly imprinted polyampholyte hydrogels,interconnected porous hydrogel,"[""polyacrylamide-based polyampholyte network""]","[""acrylamide"",""2-acrylamido-2-methyl-1-propanesulfonic acid"",""[2-(methacryloyloxy)ethyl]trimethylammonium chloride""]",,"[""N,N'-methylenebis(acrylamide)""]",,HIPE-templated one-step free radical polymerization,,,,,,"[""amide"",""sulfonic acid/sulfonate"",""quaternary ammonium""]",[],"[""hydrophilic silica nanoparticles N20""]",polyampholyte,[],,,,,,,,,,,,,,,Lysozyme,Lyz,,,,,batch adsorption kinetics,,,45 min equilibrium,,,,,,,,,,initial adsorption rate v0,7.83,mg g-1 min-1,context_dependent,rapid lysozyme adsorption kinetics,"[""physical adsorption"",""electrostatic interaction"",""hydrogen bonding"",""imprinted cavities"",""diffusion into deeper binding sites""]",3,0.95,One-Step Synthesis of Interconnected Porous Molecularly Imprinted Polyampholyte Hydrogels via High Internal Phase Emulsions for Rapid and Selective Lysozyme Separation
PHA-5ad93734b0-004,10.1021/acsapm.5c02601,validation,interconnected porous nonimprinted polyampholyte hydrogels,interconnected porous hydrogel,"[""polyacrylamide-based polyampholyte network""]","[""acrylamide"",""2-acrylamido-2-methyl-1-propanesulfonic acid"",""[2-(methacryloyloxy)ethyl]trimethylammonium chloride""]",,"[""N,N'-methylenebis(acrylamide)""]",,HIPE-templated one-step free radical polymerization without lysozyme template,,,,,,"[""amide"",""sulfonic acid/sulfonate"",""quaternary ammonium""]",[],"[""hydrophilic silica nanoparticles N20""]",polyampholyte,[],,,,,,,,,,,,,,,Lysozyme,Lyz,,,,,batch adsorption kinetics control,,,,,,,,,,,,,initial adsorption rate v0,7.03,mg g-1 min-1,context_dependent,slower lysozyme adsorption by nonimprinted control,"[""non-specific adsorption"",""absence of imprinted cavities""]",3,0.95,One-Step Synthesis of Interconnected Porous Molecularly Imprinted Polyampholyte Hydrogels via High Internal Phase Emulsions for Rapid and Selective Lysozyme Separation
PHA-5ad93734b0-011,10.1021/acsapm.5c02601,validation,interconnected porous molecularly imprinted polyampholyte hydrogels,interconnected porous hydrogel,"[""polyacrylamide-based polyampholyte network""]","[""acrylamide"",""2-acrylamido-2-methyl-1-propanesulfonic acid"",""[2-(methacryloyloxy)ethyl]trimethylammonium chloride""]",,"[""N,N'-methylenebis(acrylamide)""]",,HIPE-templated one-step free radical polymerization,,,,,,"[""amide"",""sulfonic acid/sulfonate"",""quaternary ammonium""]",[],"[""hydrophilic silica nanoparticles N20""]",polyampholyte,[],,,,,,,,,,,,,,,Lysozyme,Lyz,,,,,adsorption-desorption regeneration cycles,,,,,,,,,,,,,retained_capacity_pct,87.4,%,maximize,regeneration performance after five cycles,"[""regeneration"",""template elution"",""cavity stability""]",2,0.95,One-Step Synthesis of Interconnected Porous Molecularly Imprinted Polyampholyte Hydrogels via High Internal Phase Emulsions for Rapid and Selective Lysozyme Separation
PHA-c2ea1c4b47-001,10.1021/acsapm.5c04803,train,Control-Lens,contact lens,"[""pHEMA""]","[""2-hydroxyethyl methacrylate""]",,"[""triethylene glycol dimethacrylate""]",,thermal polymerization at 90 °C for 2 h in contact lens mold,,,,,,[],[],[],neutral,[],,,,,,,,,,,,,,,bovine serum albumin,BSA,bovine,,,,batch incubation of single lens in protein solution,7.4,37,1 h,,PBS,,,single lens,,,Micro BCA Protein Assay; absorbance at 562 nm by UV-vis spectrophotometer,,surface_adsorption_ug_cm2,1.86,ug/cm2,context_dependent,BSA adsorption on Control-Lens,"[""control surface"",""pHEMA hydrogel""]",3,,Room-Temperature UV-Induced Self-Healing Hydrogels with Antifouling and Antiscratch Surfaces for Soft Contact Lenses
PHA-c2ea1c4b47-002,10.1021/acsapm.5c04803,train,1%DS-0.50 M MPC-Lens,contact lens,"[""pHEMA"",""pMPC surface layer""]","[""2-hydroxyethyl methacrylate"",""2-methacryloyloxyethyl phosphorylcholine""]",,"[""DS-Cross-linker""]",,thermal polymerization of 1% DS-cross-linked pHEMA lens followed by UV-induced MPC grafting at 365 nm,,,,,,"[""disulfide"",""phosphorylcholine"",""zwitterionic groups""]","[""phosphorylcholine""]",[],zwitterionic surface,"[""UV-responsive disulfide exchange"",""self-healing""]",,,,,,,,,,,,,,,bovine serum albumin,BSA,bovine,,,,batch incubation of single lens in protein solution,7.4,37,1 h,,PBS,,,single lens,,,Micro BCA Protein Assay; absorbance at 562 nm by UV-vis spectrophotometer,,surface_adsorption_ug_cm2,0.79,ug/cm2,context_dependent,BSA adsorption on pMPC-coated self-healing lens,"[""zwitterionic hydration layer"",""phosphorylcholine antifouling"",""reduced electrostatic interaction"",""nonspecific adsorption suppression""]",3,,Room-Temperature UV-Induced Self-Healing Hydrogels with Antifouling and Antiscratch Surfaces for Soft Contact Lenses
PHA-c2ea1c4b47-003,10.1021/acsapm.5c04803,train,Control-Lens,contact lens,"[""pHEMA""]","[""2-hydroxyethyl methacrylate""]",,"[""triethylene glycol dimethacrylate""]",,thermal polymerization at 90 °C for 2 h in contact lens mold,,,,,,[],[],[],neutral,[],,,,,,,,,,,,,,,lysozyme,,,,,,batch incubation of single lens in protein solution,7.4,37,1 h,,PBS,,,single lens,,,Micro BCA Protein Assay; absorbance at 562 nm by UV-vis spectrophotometer,,surface_adsorption_ug_cm2,0.86,ug/cm2,context_dependent,Lysozyme adsorption on Control-Lens,"[""control surface"",""pHEMA hydrogel""]",3,,Room-Temperature UV-Induced Self-Healing Hydrogels with Antifouling and Antiscratch Surfaces for Soft Contact Lenses
PHA-c2ea1c4b47-004,10.1021/acsapm.5c04803,train,1%DS-0.50 M MPC-Lens,contact lens,"[""pHEMA"",""pMPC surface layer""]","[""2-hydroxyethyl methacrylate"",""2-methacryloyloxyethyl phosphorylcholine""]",,"[""DS-Cross-linker""]",,thermal polymerization of 1% DS-cross-linked pHEMA lens followed by UV-induced MPC grafting at 365 nm,,,,,,"[""disulfide"",""phosphorylcholine"",""zwitterionic groups""]","[""phosphorylcholine""]",[],zwitterionic surface,"[""UV-responsive disulfide exchange"",""self-healing""]",,,,,,,,,,,,,,,lysozyme,,,,,,batch incubation of single lens in protein solution,7.4,37,1 h,,PBS,,,single lens,,,Micro BCA Protein Assay; absorbance at 562 nm by UV-vis spectrophotometer,,surface_adsorption_ug_cm2,0.5,ug/cm2,context_dependent,Lysozyme adsorption on pMPC-coated self-healing lens,"[""zwitterionic hydration layer"",""phosphorylcholine antifouling"",""reduced electrostatic interaction"",""nonspecific adsorption suppression""]",3,,Room-Temperature UV-Induced Self-Healing Hydrogels with Antifouling and Antiscratch Surfaces for Soft Contact Lenses
PHA-8d779502a5-001,10.1021/acsapm.8b00207,validation,poly(N-isopropylacrylamide-co-glycosyloxyethyl methacrylate) microgel film,microgel-coated SPR sensor surface,"[""poly(N-isopropylacrylamide-co-glycosyloxyethyl methacrylate)""]","[""N-isopropylacrylamide"",""glycosyloxyethyl methacrylate""]",,"[""N,N′-methylenebisacrylamide""]",,free radical precipitation polymerization,,,,,,"[""pendent glycosyl groups""]","[""GEMA glycosyl group""]","[""Au-coated SPR surface""]",,"[""thermoresponsive"",""glucose responsive"",""ConA responsive""]",,,,,,,,dry diameter 511 ± 9.6 nm; hydrodynamic diameter decreased by ∼1 μm from 25 to 60 °C,,,,,,,Concanavalin A,ConA,,,,,SPR flow exposure at fixed angle,7.5,,10 min,,Tris-HCl buffer,,,,,,surface plasmon resonance,,reflected light intensity change,295.0,μW,context_dependent,ConA binding-induced SPR response,"[""lectin-glycosyl binding"",""multivalent crosslinking"",""microgel contraction"",""refractive index change""]",3,0.95,Stimuli-Responsive Microgel-Based Surface Plasmon Resonance Transducer for Glucose Detection Using a Competitive Assay with Concanavalin A
PHA-8d779502a5-003,10.1021/acsapm.8b00207,validation,regenerated p(NIPAm-co-GEMA) microgel film,microgel-coated SPR sensor surface,"[""poly(N-isopropylacrylamide-co-glycosyloxyethyl methacrylate)""]","[""N-isopropylacrylamide"",""glycosyloxyethyl methacrylate""]",,"[""N,N′-methylenebisacrylamide""]",,free radical precipitation polymerization,,,,,,"[""pendent glycosyl groups""]","[""GEMA glycosyl group""]","[""Au-coated SPR surface""]",,"[""thermoresponsive"",""glucose responsive""]",,,,,,,,dry diameter 511 ± 9.6 nm,,,,,,,bovine serum albumin,BSA,bovine,,,,SPR flow exposure at fixed angle,7.5,,,,Tris-HCl buffer,,,,,,surface plasmon resonance,,reflected light intensity change,2.0,μW,context_dependent,minimal BSA nonspecific response,"[""nonspecific adsorption resistance"",""negative control""]",3,0.95,Stimuli-Responsive Microgel-Based Surface Plasmon Resonance Transducer for Glucose Detection Using a Competitive Assay with Concanavalin A
PHA-8d779502a5-004,10.1021/acsapm.8b00207,validation,p(NIPAm-co-GEMA) microgel film,microgel-coated SPR sensor surface,"[""poly(N-isopropylacrylamide-co-glycosyloxyethyl methacrylate)""]","[""N-isopropylacrylamide"",""glycosyloxyethyl methacrylate""]",,"[""N,N′-methylenebisacrylamide""]",,free radical precipitation polymerization,,,,,,"[""pendent glycosyl groups""]","[""GEMA glycosyl group""]","[""Au-coated SPR surface""]",,"[""thermoresponsive"",""glucose responsive""]",,,,,,,,dry diameter 511 ± 9.6 nm,,,,,,,erythrina crystagalli lectin,Ery,plant,56,,,SPR flow exposure at fixed angle,7.5,,,,Tris-HCl buffer,,,,,,surface plasmon resonance,,reflected light intensity increase,4.0,μW,context_dependent,minimal Ery lectin response,"[""lectin specificity control"",""low affinity""]",3,0.95,Stimuli-Responsive Microgel-Based Surface Plasmon Resonance Transducer for Glucose Detection Using a Competitive Assay with Concanavalin A
PHA-8d779502a5-006,10.1021/acsapm.8b00207,validation,poly(N-isopropylacrylamide) microgel without GEMA,microgel-coated SPR sensor surface,"[""poly(N-isopropylacrylamide)""]","[""N-isopropylacrylamide""]",,[],,,,,,,,[],[],"[""Au-coated SPR surface""]",,"[""thermoresponsive""]",,,,,,,,,,,,,,,Concanavalin A,ConA,,,,,SPR flow exposure at fixed angle,,,,,,,,,,,surface plasmon resonance,,reflected light intensity change,30.0,μW,context_dependent,weak ConA response without GEMA,"[""missing affinity ligand"",""negative polymer control""]",2,0.95,Stimuli-Responsive Microgel-Based Surface Plasmon Resonance Transducer for Glucose Detection Using a Competitive Assay with Concanavalin A
PHA-bb4b2c3a54-003,10.1021/acsbiomaterials.0c01690,train,poly(NIPAM-co-MAA) nanogel,nanogel,poly(N-isopropylacrylamide-co-methacrylic acid),"[""N-isopropylacrylamide"",""methacrylic acid""]",,"N,N-methylenebis(acrylamide)",,free radical precipitation polymerization,,,,,,"[""carboxylic acid"",""sulfate""]",[],[],anionic,thermoresponsive poly(NIPAM)-based nanogel,,,,,,,,319 ± 5 nm hydrodynamic diameter in 0.1× PBS at 1 mg/mL,,,-24 ± 2,,,,human immunoglobulin G,IgG,human,153,6.5-9.5,cationic,batch adsorption,5.5,,,,0.1× HBS,,,,,,,,q_norm_mg_g,4700.0,mg/g,maximize,human IgG adsorption capacity at pH 5.5,"[""electrostatic attraction"",""pH-enhanced protein charge""]",3,0.9,Charged Poly(N-isopropylacrylamide) Nanogels for the Stabilization of High Isoelectric Point Proteins
PHA-bb4b2c3a54-004,10.1021/acsbiomaterials.0c01690,train,poly(NIPAM-co-MAA) nanogel,nanogel,poly(N-isopropylacrylamide-co-methacrylic acid),"[""N-isopropylacrylamide"",""methacrylic acid""]",,"N,N-methylenebis(acrylamide)",,free radical precipitation polymerization,,,,,,"[""carboxylic acid"",""sulfate""]",[],[],anionic,thermoresponsive poly(NIPAM)-based nanogel,,,,,,,,319 ± 5 nm hydrodynamic diameter in 0.1× PBS at 1 mg/mL,,,-24 ± 2,,,,human immunoglobulin G,IgG,human,153,6.5-9.5,cationic,batch adsorption,7.4,,,,0.1× PBS,,,,,,,,q_norm_mg_g,3700.0,mg/g,maximize,human IgG adsorption capacity at pH 7.4,"[""electrostatic attraction""]",3,0.9,Charged Poly(N-isopropylacrylamide) Nanogels for the Stabilization of High Isoelectric Point Proteins
PHA-bfbab6803b-001,10.1021/acsbiomaterials.3c00856,train,pHEMA hydrogel,"circular hydrogel disc, radius 0.5 cm","[""poly(2-hydroxyethyl methacrylate)""]","[""2-hydroxyethyl methacrylate""]",,"[""ethylene glycol dimethacrylate""]",,"HEMA, EGDMA, APS, and TEMED reacted in water at 37 °C for 24 h, soaked in deionized water, and lyophilized.",,,,,,"[""hydroxyl"",""ester""]",[],[],negative,[],,,,,,,,,,,-9.5,79.4,,,lysozyme,,,,10.7,positive,static batch deposition on hydrogel surface,7.4,37,4 h,,PBS for swelling and rinsing; protein solution at pH 7.4,,,"one circular hydrogel, radius 0.5 cm",,,SDS desorption followed by microBCA protein assay,,surface_adsorption_ug_cm2,12.7,ug/cm2,context_dependent,lysozyme deposition on pHEMA control,"[""baseline hydrophobic deposition"",""electrostatic attraction possible""]",3,0.98,Superhydrophilic Poly(2-hydroxyethyl methacrylate) Hydrogel with Nanosilica Covalent Coating: A Promising Contact Lens Material for Resisting Tear Protein Deposition and Bacterial Adhesion
PHA-bfbab6803b-002,10.1021/acsbiomaterials.3c00856,train,7%NSCC-pHEMA hydrogel,"circular hydrogel disc, radius 0.5 cm; nanosilica covalent coating","[""poly(2-hydroxyethyl methacrylate)""]","[""2-hydroxyethyl methacrylate""]",,"[""ethylene glycol dimethacrylate""]",,"pHEMA hydrogel immersed for 5 min in 7% colloidal silica suspension mixed 1:1 with TEOS hydrolysate, dehydrated at 60 °C for 12 h, immersed in deionized water for 7 days, and lyophilized.",,,,,,"[""hydroxyl"",""ester"",""Si-O"",""Si-O-Si"",""Si-O-C""]",[],"[""nanosilica covalent coating"",""colloidal silica"",""TEOS hydrolysate""]",negative,"[""superhydrophilic surface""]",,,,,,,,TEOS-treated colloidal silica particle size 164 nm at 7% colloidal silica,,,,8.6,tensile modulus for NSCC-pHEMA range 0.55-0.72 MPa,,lysozyme,,,,10.7,positive,static batch deposition on hydrogel surface,7.4,37,4 h,,PBS for swelling and rinsing; protein solution at pH 7.4,,,"one circular hydrogel, radius 0.5 cm",,,SDS desorption followed by microBCA protein assay,,surface_adsorption_ug_cm2,4.5,ug/cm2,context_dependent,reduced lysozyme deposition on 7%NSCC-pHEMA,"[""superhydrophilicity"",""hydration-mediated antifouling"",""Si-O covalent coating"",""electrostatic interaction outweighed by hydrophilicity"",""surface roughness considered""]",3,0.98,Superhydrophilic Poly(2-hydroxyethyl methacrylate) Hydrogel with Nanosilica Covalent Coating: A Promising Contact Lens Material for Resisting Tear Protein Deposition and Bacterial Adhesion
