Repository: sunyrain/PHA

# PHA Protein-Hydrogel Adsorption Dataset

Generated: 2026-07-05T11:36:45

## Scope

This curated package organizes literature-derived protein-hydrogel adsorption, binding, immobilization, antifouling, and related biointerface records extracted from the local PHA corpus.

The primary unit is one record:

`paper + hydrogel/sample + protein/mixture + experimental condition + measured outcome`

## Contents

- `data/sources.csv`: article-level metadata, extraction status, and curation decision.
- `data/records_flat.csv`: flattened record-level table with provenance, hydrogel, protein, condition, outcome, mechanism, and quality fields.

File: data/curated/pha_scientific_dataset_20260705/data/inverse_design_seed.csv (part 53 of 62)
record_id,doi,doi_split,hydrogel_name,hydrogel_format,polymer_backbone,monomers,monomer_ratios,crosslinker,crosslinker_concentration,synthesis_method,preparation_solvent,preparation_pH,preparation_temp_C,gelation_time,post_treatment,functional_groups,ligand_or_affinity_group,filler_or_composite,charge_class,responsive_type,swelling_ratio,water_content_pct,porosity_pct,pore_size_value,pore_size_unit,mesh_size,surface_area,particle_size,thickness,roughness,zeta_potential_mV,contact_angle_deg,young_modulus,degradation_or_stability,protein_name,protein_abbreviation,protein_species_or_source,protein_mw_kDa,protein_pI,protein_charge_at_pH,experiment_mode,pH,temperature_C,contact_time,contact_time_unit,buffer,salt_type,salt_concentration,hydrogel_dosage,solution_volume,flow_rate,detection_method,replicate_count,target_name,target_value,target_unit,target_direction,outcome_label,mechanism_tags,source_quality_score,extraction_confidence,article_title
PHA-bfbab6803b-003,10.1021/acsbiomaterials.3c00856,train,pHEMA hydrogel,"circular hydrogel disc, radius 0.5 cm","[""poly(2-hydroxyethyl methacrylate)""]","[""2-hydroxyethyl methacrylate""]",,"[""ethylene glycol dimethacrylate""]",,"HEMA, EGDMA, APS, and TEMED reacted in water at 37 °C for 24 h, soaked in deionized water, and lyophilized.",,,,,,"[""hydroxyl"",""ester""]",[],[],negative,[],,,,,,,,,,,-9.5,79.4,,,bovine serum albumin,BSA,bovine,,4.7,negative,static batch deposition on hydrogel surface,7.4,37,4 h,,PBS for swelling and rinsing; protein solution at pH 7.4,,,"one circular hydrogel, radius 0.5 cm",,,SDS desorption followed by microBCA protein assay,,surface_adsorption_ug_cm2,7.3,ug/cm2,context_dependent,BSA deposition on pHEMA control,"[""baseline hydrophobic deposition"",""electrostatic repulsion possible""]",3,0.98,Superhydrophilic Poly(2-hydroxyethyl methacrylate) Hydrogel with Nanosilica Covalent Coating: A Promising Contact Lens Material for Resisting Tear Protein Deposition and Bacterial Adhesion
PHA-9214e27787-002,10.1021/acsbiomaterials.6c00634,train,(A)8 polyprotein hydrogel with 0.5% alginate treatment,column,"[""octameric repeats of domain B of Protein A""]","[""Protein A domain B octamer""]",,"[""ruthenium-catalyzed photochemical dityrosine cross-linking""]",,"light-activated cross-linking in presence of alginate, followed by calcium-free washing buffer to remove alginate",,,,,,"[""exposed tyrosine residues"",""Protein A antibody-binding domains""]","[""Protein A""]","[""transient alginate network""]",,"[""affinity binding-release"",""acidic pH elution""]",approximately 9-10% dry mass across formulations,,,,,,,,,,,,similar elastic moduli for porous and nonporous protein hydrogels reported from earlier work,,immunoglobulin G,IgG,,,,,column adsorption-wash-elution,,,,,binding buffer,,,,,gravity for porous columns,"[""SDS-PAGE"",""spectrophotometry""]",,recovery_pct,100.0,%,maximize,100% antibody recovery,"[""Protein A affinity binding"",""porous transport"",""acidic elution""]",3,0.92,Domain Coordination Governs Pore Architecture in Transient Double-Network Antibody-Binding Polyprotein Hydrogels
PHA-9214e27787-003,10.1021/acsbiomaterials.6c00634,train,(L)8 polyprotein hydrogel with 0.5% alginate treatment,column,"[""octameric repeats of domain B1 of Protein L""]","[""Protein L domain B1 octamer""]",,"[""ruthenium-catalyzed photochemical dityrosine cross-linking""]",,"light-activated cross-linking in presence of alginate, followed by calcium-free washing buffer to remove alginate",,,,,,"[""exposed tyrosine residues"",""Protein L antibody-binding domains""]","[""Protein L""]","[""transient alginate network""]",,"[""affinity binding-release"",""acidic pH elution""]",approximately 9-10% dry mass across formulations,,,,,denser shell mesh inferred by authors,,,,,,,similar elastic moduli for porous and nonporous protein hydrogels reported from earlier work,,immunoglobulin G,IgG,,,,,column adsorption-wash-elution,,,,,binding buffer,,,,,gravity for porous columns,"[""SDS-PAGE"",""spectrophotometry"",""fluorescence imaging""]",,recovery_pct,44.0,%,maximize,maximum approximately 44% antibody recovery,"[""Protein L affinity binding"",""dense shell mesh"",""antibody trapping"",""limited elution""]",3,0.9,Domain Coordination Governs Pore Architecture in Transient Double-Network Antibody-Binding Polyprotein Hydrogels
PHA-03f075ff5a-001,10.1021/acsbiomedchemau.3c00001,test,PEG-dAAm porous hydrogel microparticles,porous hydrogel microparticles,"[""poly(ethylene glycol) diacrylamide""]","[""PEG-dAAm 3.7 kDa""]",,"[""PEG-dAAm""]",,"CaCO3 hard templating, UV free-radical polymerization, acid template removal",,,,,,[],[],[],near-neutral slightly negative,[],,,,,,,,,,,-2.2,,,,bovine serum albumin,BSA,bovine,66,4.7,negative inferred from pI below pH 6.9,batch adsorption/encapsulation,6.9,,45 min,,ultrapure water,[],,3 million particles,400 uL,,fluorescence of supernatant; confocal microscopy for localization,,binding_efficiency_pct,23.0,%,maximize,BSA encapsulation in water,"[""nonspecific adsorption"",""ionic strength effect""]",2,0.86,Template-Based Porous Hydrogel Microparticles as Carriers for Therapeutic Proteins
PHA-03f075ff5a-002,10.1021/acsbiomedchemau.3c00001,test,PEG-dAAm porous hydrogel microparticles,porous hydrogel microparticles,"[""poly(ethylene glycol) diacrylamide""]","[""PEG-dAAm 3.7 kDa""]",,"[""PEG-dAAm""]",,"CaCO3 hard templating, UV free-radical polymerization, acid template removal",,,,,,[],[],[],near-neutral slightly negative,[],,,,,,,,,,,-2.2,,,,avidin,avidin,,67,10.5,positive inferred from pI above pH 6.9,batch adsorption/encapsulation,6.9,,45 min,,ultrapure water,[],,3 million particles,400 uL,,fluorescence of supernatant; confocal microscopy for localization,,binding_efficiency_pct,28.0,%,maximize,avidin encapsulation in water,"[""nonspecific adsorption"",""electrostatic interactions"",""ionic strength effect""]",2,0.86,Template-Based Porous Hydrogel Microparticles as Carriers for Therapeutic Proteins
PHA-03f075ff5a-003,10.1021/acsbiomedchemau.3c00001,test,PEG-dAAm porous hydrogel microparticles,porous hydrogel microparticles,"[""poly(ethylene glycol) diacrylamide""]","[""PEG-dAAm 3.7 kDa""]",,"[""PEG-dAAm""]",,"CaCO3 hard templating, UV free-radical polymerization, acid template removal",,,,,,[],[],[],near-neutral slightly negative,[],,,,,,,,,,,-2.2,,,,immunoglobulin G,IgG,,150,6.5-9.5,variable or near-neutral/positive depending on IgG pI,batch adsorption/encapsulation,6.9,,45 min,,ultrapure water,[],,3 million particles,400 uL,,fluorescence of supernatant; confocal microscopy for localization,,binding_efficiency_pct,43.0,%,maximize,IgG encapsulation in water,"[""nonspecific adsorption"",""hydrogen bonding"",""van der Waals interactions""]",2,0.86,Template-Based Porous Hydrogel Microparticles as Carriers for Therapeutic Proteins
PHA-03f075ff5a-004,10.1021/acsbiomedchemau.3c00001,test,PEG-dAAm porous hydrogel microparticles,porous hydrogel microparticles,"[""poly(ethylene glycol) diacrylamide""]","[""PEG-dAAm 3.7 kDa""]",,"[""PEG-dAAm""]",,"CaCO3 hard templating, UV free-radical polymerization, acid template removal",,,,,,[],[],[],near-neutral slightly negative,[],,,,,,,,,,,-2.2,,,,glucose oxidase,GOx,,160,4.2,negative inferred from pI below pH 6.9,batch adsorption/encapsulation,6.9,,45 min,,ultrapure water,[],,3 million particles,400 uL,,fluorescence of supernatant; confocal microscopy for localization,,binding_efficiency_pct,6.5,%,maximize,GOx encapsulation in water,"[""weak adsorption"",""nonspecific adsorption""]",2,0.9,Template-Based Porous Hydrogel Microparticles as Carriers for Therapeutic Proteins
PHA-03f075ff5a-005,10.1021/acsbiomedchemau.3c00001,test,PEG-dAAm porous hydrogel microparticles,porous hydrogel microparticles,"[""poly(ethylene glycol) diacrylamide""]","[""PEG-dAAm 3.7 kDa""]",,"[""PEG-dAAm""]",,"CaCO3 hard templating, UV free-radical polymerization, acid template removal",,,,,,[],[],[],near-neutral slightly negative,[],,,,,,,,,,,-2.2,,,,phenylalanine ammonia lyase,PAL,,330,5.4,negative inferred from pI below pH 6.9,batch adsorption/encapsulation,6.9,,45 min,,ultrapure water,[],,3 million particles,400 uL,,fluorescence of supernatant; confocal microscopy for localization,,binding_efficiency_pct,75.0,%,maximize,PAL encapsulation in water,"[""nonspecific adsorption"",""ionic strength effect"",""possible pI effect""]",2,0.82,Template-Based Porous Hydrogel Microparticles as Carriers for Therapeutic Proteins
PHA-03f075ff5a-006,10.1021/acsbiomedchemau.3c00001,test,PEG-dAAm porous hydrogel microparticles,porous hydrogel microparticles,"[""poly(ethylene glycol) diacrylamide""]","[""PEG-dAAm 3.7 kDa""]",,"[""PEG-dAAm""]",,"CaCO3 hard templating, UV free-radical polymerization, acid template removal",,,,,,[],[],[],near-neutral slightly negative,[],,,,,,,,,,,-2.2,,,,phenylalanine ammonia lyase,PAL,,330,5.4,negative inferred from pI below pH 7.4,batch adsorption/encapsulation,7.4,,45 min,,PB,[],,3 million particles,400 uL,,fluorescence of supernatant,,binding_efficiency_pct,38.0,%,maximize,PAL encapsulation in PB,"[""ionic strength effect"",""nonspecific adsorption""]",2,0.9,Template-Based Porous Hydrogel Microparticles as Carriers for Therapeutic Proteins
PHA-03f075ff5a-007,10.1021/acsbiomedchemau.3c00001,test,PEG-dAAm porous hydrogel microparticles,porous hydrogel microparticles,"[""poly(ethylene glycol) diacrylamide""]","[""PEG-dAAm 3.7 kDa""]",,"[""PEG-dAAm""]",,"CaCO3 hard templating, UV free-radical polymerization, acid template removal",,,,,,[],[],[],near-neutral slightly negative,[],,,,,,,,,,,-2.2,,,,phenylalanine ammonia lyase,PAL,,330,5.4,negative inferred from pI below pH 7.4,batch adsorption/encapsulation,7.4,,45 min,,PBS,"[""saline""]",,3 million particles,400 uL,,fluorescence of supernatant,,binding_efficiency_pct,16.0,%,maximize,PAL encapsulation in PBS,"[""salt-suppressed adsorption"",""ionic strength effect""]",2,0.9,Template-Based Porous Hydrogel Microparticles as Carriers for Therapeutic Proteins
PHA-03f075ff5a-010,10.1021/acsbiomedchemau.3c00001,test,PEG-dAAm porous hydrogel microparticles,porous hydrogel microparticles,"[""poly(ethylene glycol) diacrylamide""]","[""PEG-dAAm 3.7 kDa""]",,"[""PEG-dAAm""]",,"CaCO3 hard templating, UV free-radical polymerization, acid template removal",,,,,,[],[],[],near-neutral slightly negative,[],,,,,,,,,,,-2.2,,,,bovine serum albumin,BSA,bovine,66,4.7,negative inferred from pI below water pH,batch adsorption/encapsulation particle-count series,,,45 min,,water,[],,2.5 million particles,400 uL,,fluorescence of supernatant,,binding_efficiency_pct,21.5,%,maximize,BSA encapsulation at 2.5 million particles,"[""particle-to-protein ratio"",""available adsorption capacity""]",2,0.92,Template-Based Porous Hydrogel Microparticles as Carriers for Therapeutic Proteins
PHA-03f075ff5a-011,10.1021/acsbiomedchemau.3c00001,test,PEG-dAAm porous hydrogel microparticles,porous hydrogel microparticles,"[""poly(ethylene glycol) diacrylamide""]","[""PEG-dAAm 3.7 kDa""]",,"[""PEG-dAAm""]",,"CaCO3 hard templating, UV free-radical polymerization, acid template removal",,,,,,[],[],[],near-neutral slightly negative,[],,,,,,,,,,,-2.2,,,,bovine serum albumin,BSA,bovine,66,4.7,negative inferred from pI below water pH,batch adsorption/encapsulation particle-count series,,,45 min,,water,[],,10 million particles,400 uL,,fluorescence of supernatant,,binding_efficiency_pct,92.5,%,maximize,BSA encapsulation at 10 million particles,"[""particle-to-protein ratio"",""available adsorption capacity""]",2,0.92,Template-Based Porous Hydrogel Microparticles as Carriers for Therapeutic Proteins
PHA-03f075ff5a-012,10.1021/acsbiomedchemau.3c00001,test,amine-containing PEG-dAAm porous hydrogel microparticles,porous hydrogel microparticles,"[""poly(ethylene glycol) diacrylamide""]","[""PEG-dAAm"",""5 mol % acrylate-PEG-NH-Boc""]",,"[""PEG-dAAm""]",,CaCO3 hard templating; acrylate-PEG-NH-Boc incorporation; HCl deprotection; EDC/NHS protein conjugation,,,,,,"[""primary amine after Boc deprotection""]","[""EDC/NHS amide coupling site""]",[],amine-modified; zeta change not significant,[],,,,,,,,,,,,,,,bovine serum albumin,BSA,bovine,66,4.7,negative inferred from pI below pH 7.4,batch covalent conjugation/encapsulation,7.4,,overnight,,PBS,"[""PBS salts""]",,10 million particles,,,fluorescence of supernatant,,q_norm_mg_g,3.0,mg/g,maximize,BSA encapsulation after EDC/NHS conjugation,"[""covalent conjugation"",""EDC/NHS coupling"",""amide bond formation"",""retention""]",2,0.85,Template-Based Porous Hydrogel Microparticles as Carriers for Therapeutic Proteins
PHA-a0b6d69c8c-001,10.1021/acscentsci.2c00576,train,BG-functionalized polyacrylamide hydrogel display beads,monodisperse bead,"[""polyacrylamide""]","[""acrylamide"",""bis-acrylamide"",""methacrylate-PEG-benzylguanine""]",,"[""bis-acrylamide""]",,droplet-based microfluidics followed by polymerization,,,,,,"[""benzylguanine"",""PEG methacrylate""]","[""benzylguanine""]",[],,[],,,,,,,,20 μm diameter,,,,,,,SNAP-GFP,SNAP-GFP,,,,,batch incubation of beads with protein followed by washing and fluorescence measurement,,,>30 min for SNAP-tag/Halo-tag fusion capture in protocol,,"100 mM Tris-HCl, 0.1% Tween-20 wash buffer",,,,,,fluorescence / flow cytometry / confocal microscopy,,bound SNAP-GFP at saturation,150000000.0,molecules per bead,context_dependent,SNAP-GFP saturation loading on BG-functionalized beads,"[""SNAP-tag/BG covalent reaction"",""volumetric hydrogel capture"",""low nonspecific protein interaction""]",3,0.96,Gigavalent Display of Proteins on Monodisperse Polyacrylamide Hydrogels as a Versatile Modular Platform for Functional Assays and Protein Engineering
PHA-a0b6d69c8c-003,10.1021/acscentsci.2c00576,train,high-BG polyacrylamide hydrogel display beads,monodisperse bead,"[""polyacrylamide""]","[""acrylamide"",""bis-acrylamide"",""methacrylate-PEG-benzylguanine""]",,"[""bis-acrylamide""]",,droplet-based microfluidics followed by polymerization with varied BG concentration,,,,,,"[""benzylguanine"",""PEG methacrylate""]","[""benzylguanine""]",[],,[],,,,,,,,20 μm diameter,,,,,,,SNAP-GFP,SNAP-GFP,,,,,batch capture with varied hydrogel BG monomer concentration,,,>30 min for SNAP-tag/Halo-tag fusion capture in protocol,,"100 mM Tris-HCl, 0.1% Tween-20 wash buffer",,,,,,fluorescence,,bound SNAP-GFP,1500000000.0,molecules per bead,context_dependent,gigavalent SNAP-GFP loading at 500 μM BG,"[""SNAP-tag/BG covalent reaction"",""ligand-density-controlled capture"",""volumetric hydrogel capture""]",3,0.96,Gigavalent Display of Proteins on Monodisperse Polyacrylamide Hydrogels as a Versatile Modular Platform for Functional Assays and Protein Engineering
PHA-a0b6d69c8c-007,10.1021/acscentsci.2c00576,train,SNAP-Protein G-functionalized PHD beads,monodisperse bead,"[""polyacrylamide""]","[""acrylamide"",""bis-acrylamide"",""methacrylate-PEG-benzylguanine""]",,"[""bis-acrylamide""]",,BG-functionalized beads made by microfluidics and covalently functionalized with SNAP-Protein G,,,,,,"[""benzylguanine""]","[""SNAP-Protein G""]",[],,[],,,,,,,,,,,,,,,fluorescently labeled mouse IgG2b,mouse IgG2b,mouse,,,,batch binding titration followed by washing,,,,,,,,,,,flow cytometry fluorescence,,affinity,30.1,nM,context_dependent,mouse IgG2b binding affinity to bead-displayed Protein G,"[""Protein G-IgG affinity"",""flow cytometry binding assay"",""secondary capture module""]",3,0.95,Gigavalent Display of Proteins on Monodisperse Polyacrylamide Hydrogels as a Versatile Modular Platform for Functional Assays and Protein Engineering
PHA-a0b6d69c8c-008,10.1021/acscentsci.2c00576,train,BG-functionalized PHD beads used for direct lysate capture,monodisperse bead,"[""polyacrylamide""]","[""acrylamide"",""bis-acrylamide"",""methacrylate-PEG-benzylguanine""]",,"[""bis-acrylamide""]",,droplet-based microfluidics,,,,,,"[""benzylguanine""]","[""benzylguanine""]",[],,[],,,,,,,,20 μm diameter,,,,,,,SNAP-SnpTag,SNAP-SnpTag,bacterial cell lysate,,,,direct capture from cell lysate followed by GFP-SnpCatcher probing,,,,,,,,50000 beads,1 μL 2× concentrated lysate,,flow cytometry after GFP-SnpCatcher probe,,lysate volume saturating 50000 beads,1.0,μL of 2× concentrated cell lysate,context_dependent,lysate amount sufficient to saturate beads,"[""SNAP-tag/BG covalent capture"",""direct lysate capture"",""expression level normalization""]",3,0.95,Gigavalent Display of Proteins on Monodisperse Polyacrylamide Hydrogels as a Versatile Modular Platform for Functional Assays and Protein Engineering
PHA-a0b6d69c8c-010,10.1021/acscentsci.2c00576,train,PHD beads functionalized with SNAP-PhoCl-SpyCatcher,monodisperse bead,"[""polyacrylamide""]","[""acrylamide"",""bis-acrylamide"",""methacrylate-PEG-benzylguanine""]",,"[""bis-acrylamide""]",,BG-functionalized PHD beads functionalized with SNAP-PhoCl-SpyCatcher,,,,,,"[""benzylguanine""]","[""SNAP-PhoCl-SpyCatcher""]",[],,"[""photoresponsive protein release at 405 nm""]",,,,,,,,,,,,,,,SNAP-PhoCl-SpyCatcher assayed by mCherry-SpyTag binding,SNAP-PhoCl-SpyCatcher; mCherry-SpyTag,,,,,on-bead photocleavage followed by fluorescent probe binding,,,5 min and 15 min light exposure,,,,,,,,mCherry fluorescence decrease,,retained_capacity_pct,21.0,%,maximize,photocontrolled release of bead-bound protein module,"[""PhoCl photocleavage"",""405 nm triggered release"",""covalent SNAP/BG immobilization""]",3,0.96,Gigavalent Display of Proteins on Monodisperse Polyacrylamide Hydrogels as a Versatile Modular Platform for Functional Assays and Protein Engineering
PHA-bb1ffc5100-001,10.1021/acsnano.3c02050,train,Aphe-NP14 abiotic synthetic antibody hydrogel polymer nanoparticle,hydrogel polymer nanoparticle,flexible carbon-carbon backbone,"[""N-acryloyl-L-phenylalanine"",""N-tert-butylacrylamide""]",,"N,N'-methylenebis acrylamide",,free radical precipitation polymerization,,,,,,"[""aromatic group"",""negatively charged carboxyl group"",""hydrophobic tert-butyl group""]",N-acryloyl-L-phenylalanine,[],anionic,,,,,,,,,small and uniform size reported; exact value not in supplied context,,,,,,,SARS-CoV-2 spike receptor-binding domain,spike RBD,SARS-CoV-2 wild type,,,,batch adsorption thermodynamics and kinetics,,,equilibrium reached in approximately 1 h,,,,,,,,,,q_norm_mg_g,1036.0,mg/g,maximize,high adsorption capacity for wild type spike RBD,"[""multivalent binding"",""pi-pi stacking"",""hydrogen bonding"",""electrostatic interaction""]",3,0.95,Abiotic Synthetic Antibody Inhibitor with Broad-Spectrum Neutralization and Antiviral Efficacy against Escaping SARS-CoV-2 Variants
PHA-bb1ffc5100-002,10.1021/acsnano.3c02050,train,biotinylated Aphe-NP14,hydrogel polymer nanoparticle immobilized on streptavidin biosensor,flexible carbon-carbon backbone,"[""N-acryloyl-L-phenylalanine"",""N-tert-butylacrylamide""]",,"N,N'-methylenebis acrylamide",,free radical precipitation polymerization,,,,,,"[""aromatic group"",""negatively charged carboxyl group"",""hydrophobic tert-butyl group""]",N-acryloyl-L-phenylalanine,[],anionic,,,,,,,,,,,,,,,,SARS-CoV-2 spike receptor-binding domain,spike RBD-Fc,SARS-CoV-2 wild type with C-terminal human IgG Fc tag,,,,biolayer interferometry,7.4,,180 s Aphe-NP14 loading; 200 s dissociation,,"10 mM PBST with 137 mM NaCl, 2.7 mM KCl, and 0.05% Tween-20","[""NaCl"",""KCl""]","[""137 mM NaCl"",""2.7 mM KCl""]",5 μg mL-1 biotinylated Aphe-NP14 during sensor loading,,,BLI on Octet RED384,,dissociation constant,16.4,nM,context_dependent,wild type spike RBD affinity,"[""pi-pi stacking"",""electrostatic interaction"",""hydrogen bonding""]",3,0.95,Abiotic Synthetic Antibody Inhibitor with Broad-Spectrum Neutralization and Antiviral Efficacy against Escaping SARS-CoV-2 Variants
PHA-bb1ffc5100-003,10.1021/acsnano.3c02050,train,biotinylated Aphe-NP14,hydrogel polymer nanoparticle immobilized on streptavidin biosensor,flexible carbon-carbon backbone,"[""N-acryloyl-L-phenylalanine"",""N-tert-butylacrylamide""]",,"N,N'-methylenebis acrylamide",,free radical precipitation polymerization,,,,,,"[""aromatic group"",""negatively charged carboxyl group"",""hydrophobic tert-butyl group""]",N-acryloyl-L-phenylalanine,[],anionic,,,,,,,,,,,,,,,,SARS-CoV-2 spike receptor-binding domain,spike RBD-Fc,SARS-CoV-2 Beta variant with C-terminal human IgG Fc tag,,,,biolayer interferometry,7.4,,180 s Aphe-NP14 loading; 200 s dissociation,,"10 mM PBST with 137 mM NaCl, 2.7 mM KCl, and 0.05% Tween-20","[""NaCl"",""KCl""]","[""137 mM NaCl"",""2.7 mM KCl""]",5 μg mL-1 biotinylated Aphe-NP14 during sensor loading,,,BLI on Octet RED384,,dissociation constant,5.18,nM,context_dependent,Beta variant spike RBD affinity,"[""pi-pi stacking"",""electrostatic interaction"",""hydrogen bonding""]",3,0.95,Abiotic Synthetic Antibody Inhibitor with Broad-Spectrum Neutralization and Antiviral Efficacy against Escaping SARS-CoV-2 Variants
PHA-bb1ffc5100-004,10.1021/acsnano.3c02050,train,biotinylated Aphe-NP14,hydrogel polymer nanoparticle immobilized on streptavidin biosensor,flexible carbon-carbon backbone,"[""N-acryloyl-L-phenylalanine"",""N-tert-butylacrylamide""]",,"N,N'-methylenebis acrylamide",,free radical precipitation polymerization,,,,,,"[""aromatic group"",""negatively charged carboxyl group"",""hydrophobic tert-butyl group""]",N-acryloyl-L-phenylalanine,[],anionic,,,,,,,,,,,,,,,,SARS-CoV-2 spike receptor-binding domain,spike RBD-Fc,SARS-CoV-2 Delta variant with C-terminal human IgG Fc tag,,,,biolayer interferometry,7.4,,180 s Aphe-NP14 loading; 200 s dissociation,,"10 mM PBST with 137 mM NaCl, 2.7 mM KCl, and 0.05% Tween-20","[""NaCl"",""KCl""]","[""137 mM NaCl"",""2.7 mM KCl""]",5 μg mL-1 biotinylated Aphe-NP14 during sensor loading,,,BLI on Octet RED384,,dissociation constant,0.86,nM,context_dependent,Delta variant spike RBD affinity,"[""pi-pi stacking"",""electrostatic interaction"",""hydrogen bonding""]",3,0.95,Abiotic Synthetic Antibody Inhibitor with Broad-Spectrum Neutralization and Antiviral Efficacy against Escaping SARS-CoV-2 Variants
PHA-bb1ffc5100-005,10.1021/acsnano.3c02050,train,biotinylated Aphe-NP14,hydrogel polymer nanoparticle immobilized on streptavidin biosensor,flexible carbon-carbon backbone,"[""N-acryloyl-L-phenylalanine"",""N-tert-butylacrylamide""]",,"N,N'-methylenebis acrylamide",,free radical precipitation polymerization,,,,,,"[""aromatic group"",""negatively charged carboxyl group"",""hydrophobic tert-butyl group""]",N-acryloyl-L-phenylalanine,[],anionic,,,,,,,,,,,,,,,,SARS-CoV-2 spike receptor-binding domain,spike RBD-Fc,SARS-CoV-2 Omicron variant with C-terminal human IgG Fc tag,,,,biolayer interferometry,7.4,,180 s Aphe-NP14 loading; 200 s dissociation,,"10 mM PBST with 137 mM NaCl, 2.7 mM KCl, and 0.05% Tween-20","[""NaCl"",""KCl""]","[""137 mM NaCl"",""2.7 mM KCl""]",5 μg mL-1 biotinylated Aphe-NP14 during sensor loading,,,BLI on Octet RED384,,dissociation constant,7.23,nM,context_dependent,Omicron variant spike RBD affinity,"[""pi-pi stacking"",""electrostatic interaction"",""hydrogen bonding""]",3,0.95,Abiotic Synthetic Antibody Inhibitor with Broad-Spectrum Neutralization and Antiviral Efficacy against Escaping SARS-CoV-2 Variants
PHA-72cbc91ce6-001,10.1021/acsomega.4c11143,train,BSA molecularly imprinted temperature-sensitive cryogels,macroporous columnar cryogel,"polymerized acrylamide and ionic liquid functional monomers crosslinked with N,N-methylenebis(acrylamide)","[""[P4,4,4,4][SS]"",""[VAFMIM]Cl"",""acrylamide""]",,"N,N-methylenebis(acrylamide)",,cryopolymerization at -20 C for 24 h followed by washing and template elution with 0.5 mol L-1 sodium chloride,,,,,,"[""amide"",""imidazole"",""benzene ring"",""sulfonate"",""phosphonium ionic liquid groups""]","[""BSA-imprinted recognition sites"",""p-styrenesulfonate groups"",""imidazolium groups"",""amide groups""]",[],ionic,temperature-sensitive LCST-type; swollen below LCST and contracted above LCST; DSC heat absorption peak reported at 58 C,,,,,,,,,,,,,,,bovine serum albumin,BSA,bovine serum,66.4,,,static batch adsorption isotherm,7.4,25,,,"PBS, 0.01 mol L-1",,,25 mg,40 mL,,UV spectrophotometer at 278 nm,,q_norm_mg_g,741.5,mg/g,maximize,BSA saturated adsorption by MICs,"[""molecular imprinting"",""hydrogen bonding"",""pi-pi conjugation"",""hydrophobic interaction"",""electrostatic interaction"",""macroporous mass transfer"",""Langmuir monolayer adsorption""]",3,0.94,Preparation of Temperature-Sensitive Molecularly Imprinted Cryogel for Specific Recognition of Proteins
PHA-72cbc91ce6-003,10.1021/acsomega.4c11143,train,BSA molecularly imprinted temperature-sensitive cryogels,macroporous columnar cryogel,"polymerized acrylamide and ionic liquid functional monomers crosslinked with N,N-methylenebis(acrylamide)","[""[P4,4,4,4][SS]"",""[VAFMIM]Cl"",""acrylamide""]",,"N,N-methylenebis(acrylamide)",,cryopolymerization at -20 C for 24 h,,,,,,"[""amide"",""imidazole"",""sulfonate"",""benzene ring""]","[""BSA-imprinted recognition sites""]",[],ionic,temperature-sensitive LCST-type,,,,,,,,,,,,,,,bovine serum albumin,BSA,bovine serum,66.4,,,static batch adsorption kinetics,7.4,25,time series; equilibrium at 125 min,,"PBS, 0.01 mol L-1",,,25 mg,40 mL,,UV spectrophotometer at 278 nm,,q_norm_mg_g,736.47,mg/g,maximize,BSA kinetic adsorption by MICs,"[""macroporous mass transfer"",""imprinted sites"",""pseudo-second-order kinetics""]",3,0.93,Preparation of Temperature-Sensitive Molecularly Imprinted Cryogel for Specific Recognition of Proteins
PHA-72cbc91ce6-004,10.1021/acsomega.4c11143,train,nonimprinted temperature-sensitive cryogels,macroporous columnar cryogel,"polymerized acrylamide and ionic liquid functional monomers crosslinked with N,N-methylenebis(acrylamide)","[""[P4,4,4,4][SS]"",""[VAFMIM]Cl"",""acrylamide""]",,"N,N-methylenebis(acrylamide)",,same cryopolymerization as MICs except BSA template was not added,,,,,,"[""amide"",""imidazole"",""sulfonate"",""benzene ring""]","[""nonimprinted ionic and amide interaction sites""]",[],ionic,temperature-sensitive LCST-type,,,,,,,,,,,,,,,bovine serum albumin,BSA,bovine serum,66.4,,,static batch adsorption kinetics,7.4,25,time series; basically reached saturation at 100 min,,"PBS, 0.01 mol L-1",,,25 mg,40 mL,,UV spectrophotometer at 278 nm,,q_norm_mg_g,424.85,mg/g,maximize,BSA kinetic adsorption by NICs,"[""nonspecific adsorption"",""pseudo-second-order kinetics""]",3,0.91,Preparation of Temperature-Sensitive Molecularly Imprinted Cryogel for Specific Recognition of Proteins
PHA-29d6a26fe9-001,10.1021/acsomega.5c07033,train,Gelatin hydrogel nonwoven fabric (Genocel),nonwoven fabric,"[""alkali-treated gelatin""]",[],,"[""dehydrothermal cross-linking""]",,"37.5 wt % alkali-treated gelatin, pI 5.0, formed as nonwoven fabric and dehydrothermally cross-linked at 140 deg C under vacuum for 48 h.",,,,,,[],[],[],gelatin pI 5.0 reported; charge class at experiment pH not directly stated,[],,,,,,,theoretical surface area referenced but value not provided,,,,,,,"biocompatibility, biodegradability, and safety described for gelatin hydrogel",intact alphaCD3 agonistic antibody,Ab,CRIS-7 antibody expressed in Expi293F; human IgG kappa light chain and human IgG4PE R409K N384C heavy-chain constant region,145.4,,,static batch adsorption,,37,overnight loading,,0.1x D-PBS(-),,,,15 uL antibody solution,,CF594 fluorescence after trypsin/EDTA dissolution; EnSight Ex 593 nm Em 614 nm,,binding_efficiency_pct,3.0,%,maximize,initial adsorption to gelatin hydrogel fabric,"[""hydrophobic interaction""]",3,0.97,A Novel Peptide-Anchoring Method to Functionalize Gelatin Hydrogels with Antibodies via a Noncovalent Interaction
PHA-29d6a26fe9-003,10.1021/acsomega.5c07033,train,Gelatin hydrogel nonwoven fabric (Genocel),nonwoven fabric,"[""alkali-treated gelatin""]",[],,"[""dehydrothermal cross-linking""]",,Alkali-treated gelatin nonwoven fabric dehydrothermally cross-linked at 140 deg C under vacuum for 48 h.,,,,,,[],[],[],gelatin pI 5.0 reported; charge class at experiment pH not directly stated,[],,,,,,,theoretical surface area referenced but value not provided,,,,,,,"biocompatibility, biodegradability, and safety described for gelatin hydrogel",alphaCD3 agonistic antibody conjugated with Dec peptide,C-2,CRIS-7 recombinant antibody,145.4,,non-R9 conjugate; exact net charge not reported,static batch adsorption,,37,overnight loading,,0.1x D-PBS(-),,,,15 uL antibody solution,,CF594 fluorescence after gel dissolution,,binding_efficiency_pct,6.0,%,maximize,initial adsorption to gelatin hydrogel fabric,"[""collagen affinity""]",3,0.97,A Novel Peptide-Anchoring Method to Functionalize Gelatin Hydrogels with Antibodies via a Noncovalent Interaction
PHA-29d6a26fe9-004,10.1021/acsomega.5c07033,train,Gelatin hydrogel nonwoven fabric (Genocel),nonwoven fabric,"[""alkali-treated gelatin""]",[],,"[""dehydrothermal cross-linking""]",,Alkali-treated gelatin nonwoven fabric dehydrothermally cross-linked at 140 deg C under vacuum for 48 h.,,,,,,[],[],[],gelatin pI 5.0 reported; charge class at experiment pH not directly stated,[],,,,,,,theoretical surface area referenced but value not provided,,,,,,,"biocompatibility, biodegradability, and safety described for gelatin hydrogel",alphaCD3 agonistic antibody conjugated with L3 peptide,C-3,CRIS-7 recombinant antibody,145.4,,non-R9 conjugate; exact net charge not reported,static batch adsorption,,37,overnight loading,,0.1x D-PBS(-),,,,15 uL antibody solution,,CF594 fluorescence after gel dissolution,,binding_efficiency_pct,8.0,%,maximize,initial adsorption to gelatin hydrogel fabric,"[""hydrophobic interaction""]",3,0.97,A Novel Peptide-Anchoring Method to Functionalize Gelatin Hydrogels with Antibodies via a Noncovalent Interaction
PHA-29d6a26fe9-005,10.1021/acsomega.5c07033,train,Gelatin hydrogel nonwoven fabric (Genocel),nonwoven fabric,"[""alkali-treated gelatin""]",[],,"[""dehydrothermal cross-linking""]",,Alkali-treated gelatin nonwoven fabric dehydrothermally cross-linked at 140 deg C under vacuum for 48 h.,,,,,,[],[],[],gelatin pI 5.0 reported; charge class at experiment pH not directly stated,[],,,,,,,theoretical surface area referenced but value not provided,,,,,,,"biocompatibility, biodegradability, and safety described for gelatin hydrogel",alphaCD3 agonistic antibody conjugated with DecL3 peptide,C-6,CRIS-7 recombinant antibody,145.4,,non-R9 conjugate; exact net charge not reported,static batch adsorption,,37,overnight loading,,0.1x D-PBS(-),,,,15 uL antibody solution,,CF594 fluorescence after gel dissolution,,binding_efficiency_pct,9.0,%,maximize,initial adsorption to gelatin hydrogel fabric,"[""collagen affinity"",""hydrophobic interaction""]",3,0.97,A Novel Peptide-Anchoring Method to Functionalize Gelatin Hydrogels with Antibodies via a Noncovalent Interaction
PHA-29d6a26fe9-006,10.1021/acsomega.5c07033,train,Gelatin hydrogel nonwoven fabric (Genocel),nonwoven fabric,"[""alkali-treated gelatin""]",[],,"[""dehydrothermal cross-linking""]",,Alkali-treated gelatin nonwoven fabric dehydrothermally cross-linked at 140 deg C under vacuum for 48 h.,,,,,,[],[],[],gelatin pI 5.0 reported; charge class at experiment pH not directly stated,[],,,,,,,theoretical surface area referenced but value not provided,,,,,,,"biocompatibility, biodegradability, and safety described for gelatin hydrogel",alphaCD3 agonistic antibody conjugated with R9Dec peptide,C-4,CRIS-7 recombinant antibody,145.4,,R9-containing conjugate positively modified; exact net charge not reported,static batch adsorption,,37,overnight loading,,0.1x D-PBS(-),,,,15 uL antibody solution,,CF594 fluorescence after gel dissolution,,binding_efficiency_pct,17.0,%,maximize,initial adsorption to gelatin hydrogel fabric,"[""electrostatic interaction"",""collagen affinity""]",3,0.97,A Novel Peptide-Anchoring Method to Functionalize Gelatin Hydrogels with Antibodies via a Noncovalent Interaction
PHA-29d6a26fe9-007,10.1021/acsomega.5c07033,train,Gelatin hydrogel nonwoven fabric (Genocel),nonwoven fabric,"[""alkali-treated gelatin""]",[],,"[""dehydrothermal cross-linking""]",,Alkali-treated gelatin nonwoven fabric dehydrothermally cross-linked at 140 deg C under vacuum for 48 h.,,,,,,[],[],[],gelatin pI 5.0 reported; charge class at experiment pH not directly stated,[],,,,,,,theoretical surface area referenced but value not provided,,,,,,,"biocompatibility, biodegradability, and safety described for gelatin hydrogel",alphaCD3 agonistic antibody conjugated with R9L3 peptide,C-5,CRIS-7 recombinant antibody,145.4,,R9-containing conjugate positively modified; exact net charge not reported,static batch adsorption,,37,overnight loading,,0.1x D-PBS(-),,,,15 uL antibody solution,,CF594 fluorescence after gel dissolution,,binding_efficiency_pct,15.0,%,maximize,initial adsorption to gelatin hydrogel fabric,"[""electrostatic interaction"",""hydrophobic interaction""]",3,0.97,A Novel Peptide-Anchoring Method to Functionalize Gelatin Hydrogels with Antibodies via a Noncovalent Interaction
PHA-29d6a26fe9-008,10.1021/acsomega.5c07033,train,Gelatin hydrogel nonwoven fabric (Genocel),nonwoven fabric,"[""alkali-treated gelatin""]",[],,"[""dehydrothermal cross-linking""]",,Alkali-treated gelatin nonwoven fabric dehydrothermally cross-linked at 140 deg C under vacuum for 48 h.,,,,,,[],[],[],gelatin pI 5.0 reported; charge class at experiment pH not directly stated,[],,,,,,,theoretical surface area referenced but value not provided,,,,,,,"biocompatibility, biodegradability, and safety described for gelatin hydrogel",alphaCD3 agonistic antibody conjugated with R9DecL3 peptide,C-7,CRIS-7 recombinant antibody,145.4,,R9-containing conjugate positively modified; exact net charge not reported,static batch adsorption,,37,overnight loading,,0.1x D-PBS(-),,,,15 uL antibody solution,,CF594 fluorescence after gel dissolution,,binding_efficiency_pct,16.0,%,maximize,initial adsorption to gelatin hydrogel fabric,"[""electrostatic interaction"",""collagen affinity"",""hydrophobic interaction""]",3,0.97,A Novel Peptide-Anchoring Method to Functionalize Gelatin Hydrogels with Antibodies via a Noncovalent Interaction
PHA-29d6a26fe9-009,10.1021/acsomega.5c07033,train,Gelatin hydrogel nonwoven fabric (Genocel),nonwoven fabric,"[""alkali-treated gelatin""]",[],,"[""dehydrothermal cross-linking""]",,Alkali-treated gelatin nonwoven fabric dehydrothermally cross-linked at 140 deg C under vacuum for 48 h.,,,,,immersion in iFBS after adsorption,[],[],[],gelatin pI 5.0 reported; charge class at experiment pH not directly stated,[],,,,,,,theoretical surface area referenced but value not provided,,,,,,,retention evaluated after immersion in iFBS,alphaCD3 agonistic antibody conjugated with R9 peptide,C-1,CRIS-7 recombinant antibody,145.4,,R9-containing conjugate positively modified; exact net charge not reported,static batch adsorption followed by serum challenge,,37,overnight loading plus 24 h iFBS immersion,,iFBS after loading,,,,15 uL loading solution; 1 mL iFBS,,CF594 fluorescence after gel dissolution,,binding_efficiency_pct,9.0,%,maximize,adsorption remaining after 24 h iFBS challenge,"[""electrostatic interaction"",""serum competition""]",3,0.97,A Novel Peptide-Anchoring Method to Functionalize Gelatin Hydrogels with Antibodies via a Noncovalent Interaction
PHA-29d6a26fe9-010,10.1021/acsomega.5c07033,train,Gelatin hydrogel nonwoven fabric (Genocel),nonwoven fabric,"[""alkali-treated gelatin""]",[],,"[""dehydrothermal cross-linking""]",,Alkali-treated gelatin nonwoven fabric dehydrothermally cross-linked at 140 deg C under vacuum for 48 h.,,,,,immersion in iFBS after adsorption,[],[],[],gelatin pI 5.0 reported; charge class at experiment pH not directly stated,[],,,,,,,theoretical surface area referenced but value not provided,,,,,,,retention evaluated after immersion in iFBS,alphaCD3 agonistic antibody conjugated with R9Dec peptide,C-4,CRIS-7 recombinant antibody,145.4,,R9-containing conjugate positively modified; exact net charge not reported,static batch adsorption followed by serum challenge,,37,overnight loading plus 24 h iFBS immersion,,iFBS after loading,,,,15 uL loading solution; 1 mL iFBS,,CF594 fluorescence after gel dissolution,,binding_efficiency_pct,7.0,%,maximize,adsorption remaining after 24 h iFBS challenge,"[""electrostatic interaction"",""collagen affinity"",""serum competition""]",3,0.97,A Novel Peptide-Anchoring Method to Functionalize Gelatin Hydrogels with Antibodies via a Noncovalent Interaction
PHA-29d6a26fe9-011,10.1021/acsomega.5c07033,train,Gelatin hydrogel nonwoven fabric (Genocel),nonwoven fabric,"[""alkali-treated gelatin""]",[],,"[""dehydrothermal cross-linking""]",,Alkali-treated gelatin nonwoven fabric dehydrothermally cross-linked at 140 deg C under vacuum for 48 h.,,,,,immersion in iFBS after adsorption,[],[],[],gelatin pI 5.0 reported; charge class at experiment pH not directly stated,[],,,,,,,theoretical surface area referenced but value not provided,,,,,,,retention evaluated after immersion in iFBS,alphaCD3 agonistic antibody conjugated with R9L3 peptide,C-5,CRIS-7 recombinant antibody,145.4,,R9-containing conjugate positively modified; exact net charge not reported,static batch adsorption followed by serum challenge,,37,overnight loading plus 24 h iFBS immersion,,iFBS after loading,,,,15 uL loading solution; 1 mL iFBS,,CF594 fluorescence after gel dissolution,,binding_efficiency_pct,8.0,%,maximize,adsorption remaining after 24 h iFBS challenge,"[""electrostatic interaction"",""hydrophobic interaction"",""serum competition""]",3,0.97,A Novel Peptide-Anchoring Method to Functionalize Gelatin Hydrogels with Antibodies via a Noncovalent Interaction
PHA-29d6a26fe9-012,10.1021/acsomega.5c07033,train,Gelatin hydrogel nonwoven fabric (Genocel),nonwoven fabric,"[""alkali-treated gelatin""]",[],,"[""dehydrothermal cross-linking""]",,Alkali-treated gelatin nonwoven fabric dehydrothermally cross-linked at 140 deg C under vacuum for 48 h.,,,,,,[],[],[],gelatin pI 5.0 reported; charge class at experiment pH not directly stated,[],,,,,,,theoretical surface area referenced but value not provided,,,,,,,"biocompatibility, biodegradability, and safety described for gelatin hydrogel",alphaCD3 agonistic antibody conjugated with R12DecL3 peptide,C-10,CRIS-7 recombinant antibody,145.4,,R12-containing conjugate positively modified; exact net charge not reported,static batch adsorption,,37,overnight loading,,0.1x D-PBS(-),,,,15 uL antibody solution,,CF594 fluorescence after trypsin/EDTA dissolution; sextuplicate measurements,,binding_efficiency_pct,23.0,%,maximize,initial adsorption to gelatin hydrogel fabric,"[""electrostatic interaction"",""collagen affinity"",""hydrophobic interaction""]",3,0.98,A Novel Peptide-Anchoring Method to Functionalize Gelatin Hydrogels with Antibodies via a Noncovalent Interaction
PHA-29d6a26fe9-013,10.1021/acsomega.5c07033,train,Gelatin hydrogel nonwoven fabric (Genocel),nonwoven fabric,"[""alkali-treated gelatin""]",[],,"[""dehydrothermal cross-linking""]",,Alkali-treated gelatin nonwoven fabric dehydrothermally cross-linked at 140 deg C under vacuum for 48 h.,,,,,,[],[],[],gelatin pI 5.0 reported; charge class at experiment pH not directly stated,[],,,,,,,theoretical surface area referenced but value not provided,,,,,,,"biocompatibility, biodegradability, and safety described for gelatin hydrogel",alphaCD3 agonistic antibody conjugated with R15DecL3 peptide,C-11,CRIS-7 recombinant antibody,145.4,,R15-containing conjugate positively modified; exact net charge not reported,static batch adsorption,,37,overnight loading,,0.1x D-PBS(-),,,,15 uL antibody solution,,CF594 fluorescence after trypsin/EDTA dissolution; sextuplicate measurements,,binding_efficiency_pct,27.0,%,maximize,initial adsorption to gelatin hydrogel fabric,"[""electrostatic interaction"",""collagen affinity"",""hydrophobic interaction""]",3,0.98,A Novel Peptide-Anchoring Method to Functionalize Gelatin Hydrogels with Antibodies via a Noncovalent Interaction
