Repository: sunyrain/PHA

# PHA Protein-Hydrogel Adsorption Dataset

Generated: 2026-07-05T11:36:45

## Scope

This curated package organizes literature-derived protein-hydrogel adsorption, binding, immobilization, antifouling, and related biointerface records extracted from the local PHA corpus.

The primary unit is one record:

`paper + hydrogel/sample + protein/mixture + experimental condition + measured outcome`

## Contents

- `data/sources.csv`: article-level metadata, extraction status, and curation decision.
- `data/records_flat.csv`: flattened record-level table with provenance, hydrogel, protein, condition, outcome, mechanism, and quality fields.

File: data/curated/pha_scientific_dataset_20260705/data/inverse_design_seed.csv (part 54 of 62)
record_id,doi,doi_split,hydrogel_name,hydrogel_format,polymer_backbone,monomers,monomer_ratios,crosslinker,crosslinker_concentration,synthesis_method,preparation_solvent,preparation_pH,preparation_temp_C,gelation_time,post_treatment,functional_groups,ligand_or_affinity_group,filler_or_composite,charge_class,responsive_type,swelling_ratio,water_content_pct,porosity_pct,pore_size_value,pore_size_unit,mesh_size,surface_area,particle_size,thickness,roughness,zeta_potential_mV,contact_angle_deg,young_modulus,degradation_or_stability,protein_name,protein_abbreviation,protein_species_or_source,protein_mw_kDa,protein_pI,protein_charge_at_pH,experiment_mode,pH,temperature_C,contact_time,contact_time_unit,buffer,salt_type,salt_concentration,hydrogel_dosage,solution_volume,flow_rate,detection_method,replicate_count,target_name,target_value,target_unit,target_direction,outcome_label,mechanism_tags,source_quality_score,extraction_confidence,article_title
PHA-29d6a26fe9-014,10.1021/acsomega.5c07033,train,Gelatin hydrogel nonwoven fabric (Genocel),nonwoven fabric,"[""alkali-treated gelatin""]",[],,"[""dehydrothermal cross-linking""]",,Alkali-treated gelatin nonwoven fabric dehydrothermally cross-linked at 140 deg C under vacuum for 48 h.,,,,,,[],[],[],gelatin pI 5.0 reported; charge class at experiment pH not directly stated,[],,,,,,,theoretical surface area referenced but value not provided,,,,,,,"biocompatibility, biodegradability, and safety described for gelatin hydrogel",alphaCD3 agonistic antibody conjugated with R9POGL3 peptide,C-12,CRIS-7 recombinant antibody,145.4,,R9-containing conjugate positively modified; exact net charge not reported,static batch adsorption,,37,overnight loading,,0.1x D-PBS(-),,,,15 uL antibody solution,,CF594 fluorescence after trypsin/EDTA dissolution; sextuplicate measurements,,binding_efficiency_pct,21.0,%,maximize,initial adsorption to gelatin hydrogel fabric,"[""electrostatic interaction"",""collagen affinity"",""hydrophobic interaction""]",3,0.98,A Novel Peptide-Anchoring Method to Functionalize Gelatin Hydrogels with Antibodies via a Noncovalent Interaction
PHA-29d6a26fe9-015,10.1021/acsomega.5c07033,train,Gelatin hydrogel nonwoven fabric (Genocel),nonwoven fabric,"[""alkali-treated gelatin""]",[],,"[""dehydrothermal cross-linking""]",,Alkali-treated gelatin nonwoven fabric dehydrothermally cross-linked at 140 deg C under vacuum for 48 h.,,,,,,[],[],[],gelatin pI 5.0 reported; charge class at experiment pH not directly stated,[],,,,,,,theoretical surface area referenced but value not provided,,,,,,,"biocompatibility, biodegradability, and safety described for gelatin hydrogel",alphaCD3 agonistic antibody conjugated with R9CollL3 peptide,C-13,CRIS-7 recombinant antibody,145.4,,R9-containing conjugate positively modified; exact net charge not reported,static batch adsorption,,37,overnight loading,,0.1x D-PBS(-),,,,15 uL antibody solution,,CF594 fluorescence after trypsin/EDTA dissolution; sextuplicate measurements,,binding_efficiency_pct,21.0,%,maximize,initial adsorption to gelatin hydrogel fabric,"[""electrostatic interaction"",""collagen affinity"",""hydrophobic interaction""]",3,0.98,A Novel Peptide-Anchoring Method to Functionalize Gelatin Hydrogels with Antibodies via a Noncovalent Interaction
PHA-29d6a26fe9-016,10.1021/acsomega.5c07033,train,Gelatin hydrogel nonwoven fabric (Genocel),nonwoven fabric,"[""alkali-treated gelatin""]",[],,"[""dehydrothermal cross-linking""]",,Alkali-treated gelatin nonwoven fabric dehydrothermally cross-linked at 140 deg C under vacuum for 48 h.,,,,,,[],[],[],gelatin pI 5.0 reported; charge class at experiment pH not directly stated,[],,,,,,,theoretical surface area referenced but value not provided,,,,,,,"biocompatibility, biodegradability, and safety described for gelatin hydrogel",alphaCD3 agonistic antibody conjugated with R9Dec2L3 peptide,C-14,CRIS-7 recombinant antibody,145.4,,R9-containing conjugate positively modified; exact net charge not reported,static batch adsorption,,37,overnight loading,,0.1x D-PBS(-),,,,15 uL antibody solution,,CF594 fluorescence after trypsin/EDTA dissolution; sextuplicate measurements,,binding_efficiency_pct,23.0,%,maximize,initial adsorption to gelatin hydrogel fabric,"[""electrostatic interaction"",""collagen affinity"",""hydrophobic interaction""]",3,0.98,A Novel Peptide-Anchoring Method to Functionalize Gelatin Hydrogels with Antibodies via a Noncovalent Interaction
PHA-29d6a26fe9-019,10.1021/acsomega.5c07033,train,Gelatin hydrogel nonwoven fabric (Genocel),nonwoven fabric,"[""alkali-treated gelatin""]",[],,"[""dehydrothermal cross-linking""]",,Alkali-treated gelatin nonwoven fabric dehydrothermally cross-linked at 140 deg C under vacuum for 48 h.,,,,,soaked in iFBS,[],[],[],gelatin pI 5.0 reported; charge class at experiment pH not directly stated,[],,,,,,,theoretical surface area referenced but value not provided,,,,,,,retained adsorption ratio after iFBS soaking,alphaCD3 agonistic antibody conjugated with R9Dec2L3 peptide,C-14,CRIS-7 recombinant antibody,145.4,,R9-containing conjugate positively modified; exact net charge not reported,static batch adsorption followed by serum challenge,,37,overnight loading plus 24 h iFBS immersion,,iFBS after loading,,,,15 uL loading solution; 1 mL iFBS,,CF594 fluorescence after trypsin/EDTA dissolution; sextuplicate measurements,,binding_efficiency_pct,22.0,%,maximize,adsorption remaining after 24 h iFBS challenge,"[""electrostatic interaction"",""collagen affinity"",""hydrophobic interaction""]",3,0.98,A Novel Peptide-Anchoring Method to Functionalize Gelatin Hydrogels with Antibodies via a Noncovalent Interaction
PHA-29d6a26fe9-022,10.1021/acsomega.5c07033,train,Gelatin hydrogel film,film,"[""alkali-treated bovine gelatin""]",[],,"[""dehydrothermal cross-linking""]",,"10% gelatin solution cast and air-dried, dehydrothermally cross-linked at 140 deg C for 48 h, then EOG sterilized.",,,,,,[],[],[],gelatin pI 5.0 reported; charge class at experiment pH not directly stated,[],,,,,,,theoretical surface area referenced but value not provided,,,,,,,retention in gelatin hydrogels over 1 week under serum conditions,alphaCD3 agonistic antibody conjugated with R9Dec2L3 peptide,C-14,CRIS-7 recombinant antibody,145.4,,R9-containing conjugate positively modified; exact net charge not reported,static adsorption followed by long-term buffer retention,,37,8 days after loading,,D-PBS(-),,,,1 mL D-PBS(-) during retention,,CF594 fluorescence after trypsin/EDTA dissolution,,retained_capacity_pct,78.0,%,maximize,8 day retention on gelatin hydrogel film in PBS,"[""electrostatic interaction"",""collagen affinity"",""hydrophobic interaction""]",3,0.98,A Novel Peptide-Anchoring Method to Functionalize Gelatin Hydrogels with Antibodies via a Noncovalent Interaction
PHA-29d6a26fe9-023,10.1021/acsomega.5c07033,train,Gelatin hydrogel film,film,"[""alkali-treated bovine gelatin""]",[],,"[""dehydrothermal cross-linking""]",,"10% gelatin solution cast and air-dried, dehydrothermally cross-linked at 140 deg C for 48 h, then EOG sterilized.",,,,,,[],[],[],gelatin pI 5.0 reported; charge class at experiment pH not directly stated,[],,,,,,,theoretical surface area referenced but value not provided,,,,,,,retention in gelatin hydrogels over 1 week under serum conditions,alphaCD3 agonistic antibody conjugated with R9Dec2L3 peptide,C-14,CRIS-7 recombinant antibody,145.4,,R9-containing conjugate positively modified; exact net charge not reported,static adsorption followed by long-term serum retention,,37,8 days after loading,,iFBS,,,,1 mL iFBS during retention,,CF594 fluorescence after trypsin/EDTA dissolution,,retained_capacity_pct,69.0,%,maximize,8 day retention on gelatin hydrogel film in iFBS,"[""electrostatic interaction"",""collagen affinity"",""hydrophobic interaction"",""serum competition""]",3,0.98,A Novel Peptide-Anchoring Method to Functionalize Gelatin Hydrogels with Antibodies via a Noncovalent Interaction
PHA-a93906c869-002,10.1021/acssuschemeng.4c00450,test,A-Am@S/N@PVCL-Vim,silica nanoparticle-filled cationic microgel biocomposite,"[""poly(N-vinylcaprolactam-co-N-vinylimidazole)""]","[""N-vinylcaprolactam"",""N-vinylimidazole""]",,"[""N,N′-methylenebis(acrylamide)""]",,SiBP-enzyme immobilization on SNPs followed by PVCL-Vim/NADH coimmobilization through gel swelling and electrostatic interactions/ion exchanges,,,,,,"[""imidazole"",""amide/lactam""]","[""silica binding peptide on enzyme""]","[""silica nanoparticles"",""NADH""]",cationic microgel packaging negatively charged SNP-bound enzymes and NADH,"[""swelling""]",,,,,,,,SNP average particle size 20 nm; PVCL-Vim hydrodynamic diameter 3850 nm as-prepared and 2300 nm swollen,,,,,,,silica binding peptide-tagged alcohol dehydrogenase,SiBP-ADH,,,,acidic protein; negative under slightly basic conditions,batch coimmobilization,8.0,4,10 min enzyme-SNP immobilization plus 1 h after PVCL-Vim and NADH addition,,Tris-HCl buffer,,25 mM,2 mg dried PVCL-Vim powder with 5 mg mL-1 SNPs in 1 mL,1 mL,,fluorescence labeling with RhoB-labeled SiBP-ADH,,q_norm_mg_g,1.14,mg/g,maximize,optimized SiBP-ADH loading in A-Am@S/N@PVCL-Vim,"[""silica binding peptide affinity"",""electrostatic interaction"",""gel swelling"",""ion exchange"",""site-specific immobilization""]",3,0.93,Coencapsulating Anionic Cofactor and Silica Nanoparticle-Bound Enzymes in Cationic Microgel for Multienzyme Cascade Reaction with Cofactor Recycling
PHA-a93906c869-003,10.1021/acssuschemeng.4c00450,test,A-Am@S/N@PVCL-Vim,silica nanoparticle-filled cationic microgel biocomposite,"[""poly(N-vinylcaprolactam-co-N-vinylimidazole)""]","[""N-vinylcaprolactam"",""N-vinylimidazole""]",,"[""N,N′-methylenebis(acrylamide)""]",,SiBP-enzyme immobilization on SNPs followed by PVCL-Vim/NADH coimmobilization through gel swelling and electrostatic interactions/ion exchanges,,,,,,"[""imidazole"",""amide/lactam""]","[""silica binding peptide on enzyme""]","[""silica nanoparticles"",""NADH""]",cationic microgel packaging negatively charged SNP-bound enzymes and NADH,"[""swelling""]",,,,,,,,SNP average particle size 20 nm; PVCL-Vim hydrodynamic diameter 3850 nm as-prepared and 2300 nm swollen,,,,,,,silica binding peptide-tagged amine dehydrogenase,SiBP-AmDH,,,,acidic protein; negative under slightly basic conditions,batch coimmobilization,8.0,4,10 min enzyme-SNP immobilization plus 1 h after PVCL-Vim and NADH addition,,Tris-HCl buffer,,25 mM,2 mg dried PVCL-Vim powder with 5 mg mL-1 SNPs in 1 mL,1 mL,,fluorescence labeling with FITC-labeled SiBP-AmDH,,q_norm_mg_g,28.6,mg/g,maximize,optimized SiBP-AmDH loading in A-Am@S/N@PVCL-Vim,"[""silica binding peptide affinity"",""electrostatic interaction"",""gel swelling"",""ion exchange"",""site-specific immobilization""]",3,0.93,Coencapsulating Anionic Cofactor and Silica Nanoparticle-Bound Enzymes in Cationic Microgel for Multienzyme Cascade Reaction with Cofactor Recycling
PHA-163985f737-001,10.1021/am300197m,test,PEG-AA microgel,surface-bound microgel on PLL-primed silicon,"[""poly(ethylene glycol)-co-acrylic acid""]","[""poly(ethylene glycol) diacrylate"",""acrylic acid""]",,"[""poly(ethylene glycol) diacrylate""]",,surfactant-free suspension photopolymerization,,,,,,"[""ether"",""carboxyl"",""deprotonated carboxyl""]",[],[],anionic at higher pH,"[""pH-responsive swelling"",""pH-sensitive zeta potential""]",,,,,,estimated 2.3 nm for swell ratio of 3,,dry mean diameter 309 nm; hydrated diameter approximately 580 nm at pH 7.4,,,,,,,L5 antimicrobial peptide,L5,synthetic peptide from GenScript,2.274,,cationic,static postdeposition loading into surface-bound microgels,6.5,,2 h,,,,,,20 uL,,confocal fluorescence microscopy of FITC-L5,,relative loading,4.0,fold higher than pure PEG microgels,context_dependent,relative L5 loading into PEG-AA versus PEG microgels,"[""electrostatic interaction"",""ionic interaction"",""hydrogen bonding"",""thermodynamic effect"",""mesh-size-permissive infiltration""]",2,0.88,Self-Assembled Poly(ethylene glycol)-co-Acrylic Acid Microgels to Inhibit Bacterial Colonization of Synthetic Surfaces
PHA-163985f737-002,10.1021/am300197m,test,low-density PEG-AA microgel-modified surface,surface-bound microgels on PLL-primed silicon,"[""poly(ethylene glycol)-co-acrylic acid""]","[""poly(ethylene glycol) diacrylate"",""acrylic acid""]",,"[""poly(ethylene glycol) diacrylate""]",,surfactant-free suspension photopolymerization followed by electrostatic deposition,,,,,,"[""ether"",""carboxyl"",""deprotonated carboxyl""]",[],[],anionic at higher pH,"[""pH-responsive swelling"",""pH-sensitive zeta potential""]",,,,,,estimated 2.3 nm for swell ratio of 3,,dry mean diameter 309 nm; hydrated diameter approximately 580 nm at pH 7.4,,,,,,,L5 antimicrobial peptide,L5,synthetic peptide from GenScript,2.274,,cationic,static postdeposition loading into surface-bound microgels,6.5,,2 h,,,,,low density approximately 0.4 particles/um2,20 uL,,Bradford protein assay,,surface_adsorption_ug_cm2,3.4,ug/cm2,context_dependent,L5 loading on low-density PEG-AA microgel surface,"[""electrostatic interaction"",""ionic interaction"",""hydrogen bonding"",""mesh-size-permissive infiltration""]",3,0.95,Self-Assembled Poly(ethylene glycol)-co-Acrylic Acid Microgels to Inhibit Bacterial Colonization of Synthetic Surfaces
PHA-163985f737-003,10.1021/am300197m,test,high-density PEG-AA microgel-modified surface,surface-bound microgels on PLL-primed silicon,"[""poly(ethylene glycol)-co-acrylic acid""]","[""poly(ethylene glycol) diacrylate"",""acrylic acid""]",,"[""poly(ethylene glycol) diacrylate""]",,surfactant-free suspension photopolymerization followed by electrostatic deposition,,,,,,"[""ether"",""carboxyl"",""deprotonated carboxyl""]",[],[],anionic at higher pH,"[""pH-responsive swelling"",""pH-sensitive zeta potential""]",,,,,,estimated 2.3 nm for swell ratio of 3,,dry mean diameter 309 nm; hydrated diameter approximately 580 nm at pH 7.4,,,,,,,L5 antimicrobial peptide,L5,synthetic peptide from GenScript,2.274,,cationic,static postdeposition loading into surface-bound microgels,6.5,,2 h,,,,,high density approximately 1.2 particles/um2 or 1.2-1.4 particles/um2,20 uL,,Bradford protein assay,,surface_adsorption_ug_cm2,5.7,ug/cm2,context_dependent,L5 loading on high-density PEG-AA microgel surface,"[""electrostatic interaction"",""ionic interaction"",""hydrogen bonding"",""mesh-size-permissive infiltration""]",3,0.95,Self-Assembled Poly(ethylene glycol)-co-Acrylic Acid Microgels to Inhibit Bacterial Colonization of Synthetic Surfaces
PHA-a83bde57fc-001,10.1021/am5063376,train,PNIPAm-PEI microgel,cationic thermoresponsive core-shell microgel,"[""poly(N-isopropylacrylamide)"",""poly(ethylenimine)""]","[""N-isopropylacrylamide""]",,"[""N,N-methylene bis(acrylamide)""]",,one-step graft copolymerization of NIPAm and MBA from PEI,,,,,,"[""protonated amino groups""]",[],[],cationic,"[""thermoresponsive"",""VPTT around 32 °C""]",,,,,,,,320,,,"{""after_Acs_immobilization"":0.0841,""before_immobilization"":8.87}",,,,acetyl CoA synthetase,Acs,baker's yeast,,7.5,near isoelectric point at pH 8; text refers to charged sites on enzyme surface and ionic exchange,batch adsorption isotherm,8.0,4,6 h,,0.1 M tris-Cl buffer,[],,10 mg/mL microgel solution,,,BCA protein assay,,q_norm_mg_g,286.0,mg/g,maximize,Langmuir maximum binding capacity,"[""ionic exchange"",""electrostatic interaction"",""PEI amino groups"",""swollen microgel state""]",3,0.96,Enhanced Activity of Acetyl CoA Synthetase Adsorbed on Smart Microgel: an Implication for Precursor Biosynthesis
PHA-076073cd8a-003,10.1021/bm0503221,train,ovalbumin-loaded PEG-based hydrogel particles synthesized with 4% w/v Pluronic F-68,submicron hydrogel particles,"[""poly(PEGMA-co-MAA)""]","[""poly(ethylene glycol) methacrylate"",""methacrylic acid""]",,"[""poly(ethylene glycol) dimethacrylate""]",,salting-out-based aqueous miniemulsion free-radical polymerization,,,,,,"[""methacrylate"",""carboxylic acid"",""PEG""]",[],"[""Pluronic F-68 during synthesis""]",anionic,"[""protease-accessible protein release/digestion""]",water content 74 ± 14 wt %,,,,,6.04 nm,,488 ± 30 nm,,,-16.4,,,,ovalbumin,ova,,,,,protein encapsulation during hydrogel particle synthesis,,40,7 min polymerization,,,NaCl,5.5 M,,50 mL,,fluorescence from Texas red ovalbumin in synthesis supernatants,,q_norm_mg_g,735.0,mg/g,maximize,ovalbumin encapsulation at 4% Pluronic F-68,"[""salting-out"",""miniemulsion polymerization"",""protein encapsulation""]",3,0.98,Synthesis of Protein-Loaded Hydrogel Particles in an Aqueous Two-Phase System for Coincident Antigen and CpG Oligonucleotide Delivery to Antigen-Presenting Cells
PHA-076073cd8a-004,10.1021/bm0503221,train,ovalbumin-loaded PEG-based hydrogel particles synthesized with 6% w/v Pluronic F-68,submicron hydrogel particles,"[""poly(PEGMA-co-MAA)""]","[""poly(ethylene glycol) methacrylate"",""methacrylic acid""]",,"[""poly(ethylene glycol) dimethacrylate""]",,salting-out-based aqueous miniemulsion free-radical polymerization,,,,,,"[""methacrylate"",""carboxylic acid"",""PEG""]",[],"[""Pluronic F-68 during synthesis""]",anionic,[],,,,,,,,520 ± 20 nm,,,,,,,ovalbumin,ova,,,,,protein encapsulation during hydrogel particle synthesis,,40,7 min polymerization,,,NaCl,5.5 M,,50 mL,,fluorescence from Texas red ovalbumin in synthesis supernatants,,q_norm_mg_g,634.0,mg/g,maximize,ovalbumin encapsulation at 6% Pluronic F-68,"[""salting-out"",""miniemulsion polymerization"",""protein encapsulation""]",3,0.98,Synthesis of Protein-Loaded Hydrogel Particles in an Aqueous Two-Phase System for Coincident Antigen and CpG Oligonucleotide Delivery to Antigen-Presenting Cells
PHA-076073cd8a-005,10.1021/bm0503221,train,ovalbumin-loaded PEG-based hydrogel particles synthesized with 8% w/v Pluronic F-68,submicron hydrogel particles,"[""poly(PEGMA-co-MAA)""]","[""poly(ethylene glycol) methacrylate"",""methacrylic acid""]",,"[""poly(ethylene glycol) dimethacrylate""]",,salting-out-based aqueous miniemulsion free-radical polymerization,,,,,,"[""methacrylate"",""carboxylic acid"",""PEG""]",[],"[""Pluronic F-68 during synthesis""]",anionic,[],,,,,,,,504 ± 20 nm,,,,,,,ovalbumin,ova,,,,,protein encapsulation during hydrogel particle synthesis,,40,7 min polymerization,,,NaCl,5.5 M,,50 mL,,fluorescence from Texas red ovalbumin in synthesis supernatants,,q_norm_mg_g,523.0,mg/g,maximize,ovalbumin encapsulation at 8% Pluronic F-68,"[""salting-out"",""miniemulsion polymerization"",""protein encapsulation""]",3,0.98,Synthesis of Protein-Loaded Hydrogel Particles in an Aqueous Two-Phase System for Coincident Antigen and CpG Oligonucleotide Delivery to Antigen-Presenting Cells
PHA-076073cd8a-006,10.1021/bm0503221,train,typical ovalbumin-loaded PEG-based hydrogel particles,submicron hydrogel particles,"[""poly(PEGMA-co-MAA)""]","[""poly(ethylene glycol) methacrylate"",""methacrylic acid""]",,"[""poly(ethylene glycol) dimethacrylate""]",,salting-out-based aqueous miniemulsion free-radical polymerization,,,,,,"[""methacrylate"",""carboxylic acid"",""PEG""]",[],"[""Pluronic F-68 during synthesis""]",anionic,"[""protease-accessible protein release/digestion""]",water content 74 ± 14 wt %,,,,,6.04 nm,,490 ± 30 nm after polymerization,,,-16.4,,,,ovalbumin,ova,,,,,typical synthesis mass balance,,40,7 min polymerization,,,NaCl,5.5 M,,50 mL,,dry mass and protein encapsulation measurement,,q_norm_mg_g,750.0,mg/g,maximize,typical ovalbumin mass fraction in dry hydrogel particles,"[""salting-out"",""miniemulsion polymerization"",""protein encapsulation""]",2,0.9,Synthesis of Protein-Loaded Hydrogel Particles in an Aqueous Two-Phase System for Coincident Antigen and CpG Oligonucleotide Delivery to Antigen-Presenting Cells
PHA-e4aded1e05-001,10.1021/bm050324l,train,hemoglobin-imprinted polyacrylamide/chitosan semi-IPN hydrogel,hydrogel granules,"[""polyacrylamide"",""chitosan""]","[""acrylamide""]",,"[""N,N'-methylenebisacrylamide""]",,"molecular imprinting in aqueous chitosan/acrylamide mixture with MBA crosslinker, KPS initiator, NaHSO3, nitrogen atmosphere, followed by template removal using acetic acid/SDS",,,,,,"[""amide"",""amino"",""hydroxyl""]","[""hemoglobin-imprinted cavities""]",[],cationic functional groups reported from chitosan -NH3+,,,,,,,,,,,,,,,,hemoglobin,Hb,bovine,64.5,,,batch equilibrium adsorption isotherm,6.8,25,17 h,,0.01 M sodium dihydrogen phosphate buffer,sodium dihydrogen phosphate,0.01 M,0.5 g,25 mL,,UV spectrophotometry at 280 nm,,q_norm_mg_g,36.53,mg/g,maximize,Hb Langmuir/Freundlich adsorption isotherm,"[""molecular imprinting"",""electrostatic interaction"",""hydrogen bonding"",""stereocavity""]",3,,Hemoglobin Recognition by Imprinting in Semi-Interpenetrating Polymer Network Hydrogel Based on Polyacrylamide and Chitosan
PHA-e4aded1e05-002,10.1021/bm050324l,train,hemoglobin-imprinted polyacrylamide hydrogel,hydrogel granules,"[""polyacrylamide""]","[""acrylamide""]",,"[""N,N'-methylenebisacrylamide""]",,same procedure as MIH-s-IPN without chitosan,,,,,,"[""amide""]","[""hemoglobin-imprinted cavities""]",[],,,,,,,,,,,,,,,,,hemoglobin,Hb,bovine,64.5,,,batch equilibrium adsorption isotherm,6.8,25,17 h,,0.01 M sodium dihydrogen phosphate buffer,sodium dihydrogen phosphate,0.01 M,0.5 g,25 mL,,UV spectrophotometry at 280 nm,,q_norm_mg_g,2.92,mg/g,maximize,Hb Langmuir/Freundlich adsorption isotherm,"[""molecular imprinting""]",3,,Hemoglobin Recognition by Imprinting in Semi-Interpenetrating Polymer Network Hydrogel Based on Polyacrylamide and Chitosan
PHA-e4aded1e05-003,10.1021/bm050324l,train,nonimprinted polyacrylamide/chitosan semi-IPN hydrogel,hydrogel granules,"[""polyacrylamide"",""chitosan""]","[""acrylamide""]",,"[""N,N'-methylenebisacrylamide""]",,same procedure as MIH-s-IPN without addition of hemoglobin,,,,,,"[""amide"",""amino"",""hydroxyl""]",[],[],cationic functional groups reported from chitosan -NH3+,,,,,,,,,,,,,,,,hemoglobin,Hb,bovine,64.5,,,batch equilibrium adsorption isotherm,6.8,25,17 h,,0.01 M sodium dihydrogen phosphate buffer,sodium dihydrogen phosphate,0.01 M,0.5 g,25 mL,,UV spectrophotometry at 280 nm,,q_norm_mg_g,3.84,mg/g,maximize,Hb Langmuir/Freundlich adsorption isotherm,"[""electrostatic interaction"",""hydrogen bonding""]",3,,Hemoglobin Recognition by Imprinting in Semi-Interpenetrating Polymer Network Hydrogel Based on Polyacrylamide and Chitosan
PHA-e4aded1e05-004,10.1021/bm050324l,train,nonimprinted polyacrylamide hydrogel,hydrogel granules,"[""polyacrylamide""]","[""acrylamide""]",,"[""N,N'-methylenebisacrylamide""]",,same polyacrylamide procedure without chitosan and without hemoglobin template,,,,,,"[""amide""]",[],[],,,,,,,,,,,,,,,,,hemoglobin,Hb,bovine,64.5,,,batch equilibrium adsorption isotherm,6.8,25,17 h,,0.01 M sodium dihydrogen phosphate buffer,sodium dihydrogen phosphate,0.01 M,0.5 g,25 mL,,UV spectrophotometry at 280 nm,,q_norm_mg_g,6.1,mg/g,maximize,Hb Langmuir/Freundlich adsorption isotherm,[],3,,Hemoglobin Recognition by Imprinting in Semi-Interpenetrating Polymer Network Hydrogel Based on Polyacrylamide and Chitosan
PHA-e934d24157-bm100206k_affinity_salt_slope_do100_lsz_ph8,10.1021/bm100206k,train,DO100% oxidized potato starch polymer microgel,"irregular microgel particles, reported 5-40 um diameter","[""oxidized potato starch polymer"",""starch polysaccharide""]",[],,"[""sodium trimetaphosphate (STMP)""]",,TEMPO-oxidized potato starch polymers chemically cross-linked by STMP; DO 100%; cross-linker/polymer weight ratio 0.20,,,,,,"[""carboxylic acid/carboxylate groups"",""phosphate crosslinks/groups"",""negative charges""]",[],[],negative polyelectrolyte microgel,"[""salt-responsive binding""]",,,,,,,,5-40 um diameter,,,,,,,lysozyme,LSZ,chicken/hen egg white,14.4,,positive; text reports Zp = 7 at pH 8.0 and ionic strength 0.1 M,binding affinity measurement by absorption isotherm,8.0,,until absorbance remained constant after each addition,,0.02 M citric acid-phosphate buffer unless otherwise indicated,NaCl,varied; exact Figure 4 range not fully listed in supplied context,microgel dispersion in beaker; exact mass not reported for affinity setup,varied during 50 uL stepwise protein additions,,UV spectrophotometry at 280 nm with circulating flow cell,,d log(dGamma/dCprot) / d log Csalt,-2.6,dimensionless slope,context_dependent,salt dependence of binding affinity,"[""salt screening"",""electrostatic attraction""]",3,0.93,Lysozyme Uptake by Oxidized Starch Polymer Microgels
PHA-e934d24157-bm100206k_deswelling_do100_lsz_ph3_i020,10.1021/bm100206k,train,DO100% oxidized potato starch polymer microgel,single particles fixed on poly-DL-lysine modified glass,"[""oxidized potato starch polymer"",""starch polysaccharide""]",[],,"[""sodium trimetaphosphate (STMP)""]",,TEMPO-oxidized potato starch polymers chemically cross-linked by STMP; DO 100%; cross-linker/polymer weight ratio 0.20,,,,,,"[""carboxylic acid/carboxylate groups"",""phosphate crosslinks/groups"",""negative charges""]",[],[],negative polyelectrolyte microgel,"[""protein-induced deswelling""]",10.5,,,,,"{""empty_nm"":9.0,""filled_nm"":7.4}",,5-40 um diameter,,,,,,,lysozyme,LSZ,chicken/hen egg white,14.4,,"highly positive, per author discussion",single-particle deswelling after protein uptake,3.0,,equilibrium particle size within 10-20 min,,0.02 M citric acid-phosphate buffer,NaCl,0.2,1% microgel dispersion fixed on glass; exact dry mass per particle not reported,50 uL buffer followed by 50 uL lysozyme solution,,optical microscopy,,relative shrinkage 1-v/v0,44.0,%,context_dependent,protein-induced microgel shrinkage,"[""counterion release"",""electrostatic complexation"",""deswelling""]",3,0.95,Lysozyme Uptake by Oxidized Starch Polymer Microgels
PHA-e934d24157-bm100206k_deswelling_do100_lsz_ph5_i020,10.1021/bm100206k,train,DO100% oxidized potato starch polymer microgel,single particles fixed on poly-DL-lysine modified glass,"[""oxidized potato starch polymer"",""starch polysaccharide""]",[],,"[""sodium trimetaphosphate (STMP)""]",,TEMPO-oxidized potato starch polymers chemically cross-linked by STMP; DO 100%; cross-linker/polymer weight ratio 0.20,,,,,,"[""carboxylic acid/carboxylate groups"",""phosphate crosslinks/groups"",""negative charges""]",[],[],negative polyelectrolyte microgel,"[""protein-induced deswelling""]",10.7,,,,,"{""empty_nm"":9.3,""filled_nm"":8.3}",,5-40 um diameter,,,,,,,lysozyme,LSZ,chicken/hen egg white,14.4,,positive; exact charge not reported,single-particle deswelling after protein uptake,5.0,,equilibrium particle size within 10-20 min,,0.02 M citric acid-phosphate buffer,NaCl,0.2,1% microgel dispersion fixed on glass; exact dry mass per particle not reported,50 uL buffer followed by 50 uL lysozyme solution,,optical microscopy,,relative shrinkage 1-v/v0,30.0,%,context_dependent,protein-induced microgel shrinkage,"[""counterion release"",""charge compensation"",""excluded volume""]",3,0.95,Lysozyme Uptake by Oxidized Starch Polymer Microgels
PHA-e934d24157-bm100206k_deswelling_do100_lsz_ph8_i020,10.1021/bm100206k,train,DO100% oxidized potato starch polymer microgel,single particles fixed on poly-DL-lysine modified glass,"[""oxidized potato starch polymer"",""starch polysaccharide""]",[],,"[""sodium trimetaphosphate (STMP)""]",,TEMPO-oxidized potato starch polymers chemically cross-linked by STMP; DO 100%; cross-linker/polymer weight ratio 0.20,,,,,,"[""carboxylic acid/carboxylate groups"",""phosphate crosslinks/groups"",""negative charges""]",[],[],negative polyelectrolyte microgel,"[""protein-induced deswelling""]",11.0,,,,,"{""empty_nm"":9.7,""filled_nm"":9.5}",,5-40 um diameter,,,,,,,lysozyme,LSZ,chicken/hen egg white,14.4,,"positive but lower charge density than at lower pH, per authors",single-particle deswelling after protein uptake,8.0,,equilibrium particle size within 10-20 min,,0.02 M citric acid-phosphate buffer,NaCl,0.2,1% microgel dispersion fixed on glass; exact dry mass per particle not reported,50 uL buffer followed by 50 uL lysozyme solution,,optical microscopy,,relative shrinkage 1-v/v0,10.0,%,context_dependent,protein-induced microgel shrinkage,"[""residual gel charge"",""electrostatic repulsion"",""weak deswelling""]",3,0.95,Lysozyme Uptake by Oxidized Starch Polymer Microgels
PHA-27614e1fc8-001,10.1021/bm3007242,train,RBC-like hydrogel microparticles,microgel particles,poly(triethylene glycol acrylate-co-2-carboxylethyl acrylate),"[""triethylene glycol acrylate"",""2-carboxylethyl acrylate""]",,"poly(ethylene glycol) diacrylate, MW 4000 g/mol",,PRINT fabrication followed by UV curing,,,,,,"[""carboxylic acid"",""NHS ester after activation""]",[],[],negative,[],bulk sample swelled to roughly three times the original diameter with equilibrium hydration,,,,,,,6.3 um diameter and 1.8 um height in PBS before Hb loading,,,-23,,6.5 kPa for hydrated bulk hydrogel with 0.05 wt % PEG4kDA,,hemoglobin,Hb,bovine,64,6.8,slightly negative at pH 7.4,batch covalent loading,7.4,4,12 h,,PBS after EDC/sulfo-NHS activation in MES pH 4.5,,,1 mg/mL particles during reaction,0.4 mL final reaction volume,,UV-vis spectroscopy using adapted cyanometHb method,,q_norm_mg_g,5100.0,mg/g,maximize,highest stable Hb loading,"[""EDC/sulfo-NHS coupling"",""amide bond formation"",""carboxyl-amine reaction"",""lysine conjugation""]",3,0.95,Low Modulus Biomimetic Microgel Particles with High Loading of Hemoglobin
PHA-27614e1fc8-002,10.1021/bm3007242,train,RBC-like hydrogel microparticles,microgel particles,poly(triethylene glycol acrylate-co-2-carboxylethyl acrylate),"[""triethylene glycol acrylate"",""2-carboxylethyl acrylate""]",,"poly(ethylene glycol) diacrylate, MW 4000 g/mol",,PRINT fabrication followed by UV curing,,,,,,"[""carboxylic acid"",""NHS ester after activation""]",[],[],negative,[],water content increasing to 96.7 wt %,,,,,,,6.3 um diameter and 1.8 um height in PBS before Hb loading,,,-23,,6.5 kPa for hydrated bulk hydrogel with 0.05 wt % PEG4kDA,,hemoglobin,Hb,bovine,64,6.8,slightly negative at pH 7.4,batch covalent loading,7.4,4,12 h,,PBS after EDC/sulfo-NHS activation in MES pH 4.5,,,1 mg/mL particles during reaction,0.4 mL final reaction volume,,UV-vis spectroscopy using adapted cyanometHb method,,q_norm_mg_g,2800.0,mg/g,maximize,high Hb loading with controlled metHb,"[""EDC/sulfo-NHS coupling"",""amide bond formation"",""low mesh density diffusion""]",3,0.95,Low Modulus Biomimetic Microgel Particles with High Loading of Hemoglobin
PHA-0994013f8b-001,10.1021/bm500750v,test,LDI-cross-linked gelatin-based hydrogel thin film on amino-functional CVD polymer,thin surface-anchored hydrogel film on QCM-D sensor,"[""gelatin from porcine skin type A""]",[],,"[""L-lysine diisocyanate ethyl ester (LDI)""]",,"CVD polymerization of amine-functional polymer support, spin-coating of 1 wt % gelatin solution, immersion in 10 mM LDI in DMF for 60 min under argon, then washing at 37 C.",,,,,,"[""free amine groups"",""urea bonds"",""amine-functional CVD polymer anchoring groups""]",[],"[""poly(4-aminomethyl-p-xylylene-co-p-xylylene) CVD anchoring layer""]",,"[""temperature-dependent modulus reported""]",230-270 vol %,,,,,,,,,,,,"Reduced elastic modulus Er = 27 +/- 3 to 174 +/- 51 kPa at 25 C and 18 +/- 2 to 106 +/- 19 kPa at 37 C, depending on indentation force.",,human serum albumin,HSA,"human; fraction V, high purity",,,,flow-through QCM-D adsorption on coated quartz crystal followed by buffer rinse,7.4,37,,,PBS; 0.01 M phosphate buffer,,,,,50 uL/min,QCM-D with Voigt viscoelastic model; ToF-SIMS/PCA after QCM-D for adsorbate characterization,,surface_adsorption_ug_cm2,0.04,ug/cm2,context_dependent,HSA adsorption on gelatin hydrogel thin film,"[""reduced adsorption"",""passivating gelatin layer"",""less densely packed protein layer"",""minor protein interaction with gelatin hydrogel""]",3,,Interaction of Human Plasma Proteins with Thin Gelatin-Based Hydrogel Films: A QCM-D and ToF-SIMS Study
PHA-0994013f8b-002,10.1021/bm500750v,test,LDI-cross-linked gelatin-based hydrogel thin film on amino-functional CVD polymer,thin surface-anchored hydrogel film on QCM-D sensor,"[""gelatin from porcine skin type A""]",[],,"[""L-lysine diisocyanate ethyl ester (LDI)""]",,"CVD polymerization of amine-functional polymer support, spin-coating of 1 wt % gelatin solution, immersion in 10 mM LDI in DMF for 60 min under argon, then washing at 37 C.",,,,,,"[""free amine groups"",""urea bonds"",""amine-functional CVD polymer anchoring groups""]",[],"[""poly(4-aminomethyl-p-xylylene-co-p-xylylene) CVD anchoring layer""]",,"[""temperature-dependent modulus reported""]",230-270 vol %,,,,,,,,,,,,"Reduced elastic modulus Er = 27 +/- 3 to 174 +/- 51 kPa at 25 C and 18 +/- 2 to 106 +/- 19 kPa at 37 C, depending on indentation force.",,human fibrinogen,Fbn,human plasma,,,,flow-through QCM-D adsorption on coated quartz crystal followed by buffer rinse,7.4,37,,,PBS; 0.01 M phosphate buffer,,,,,50 uL/min,QCM-D with Voigt viscoelastic model; ToF-SIMS/PCA after QCM-D for adsorbate characterization,,surface_adsorption_ug_cm2,0.79,ug/cm2,context_dependent,Fbn adsorption on gelatin hydrogel thin film,"[""protein ingress into hydrogel"",""viscoelastic change"",""less densely packed protein layer"",""reduced adsorption versus comparator substrates""]",3,,Interaction of Human Plasma Proteins with Thin Gelatin-Based Hydrogel Films: A QCM-D and ToF-SIMS Study
PHA-fd31c903e1-003,10.1021/bm701274p,train,P(MAA-g-EG)-PolyFluor 407,fluorescent microparticles,methacrylic acid backbone with grafted PEG chains,"[""methacrylic acid"",""poly(ethylene glycol) monomethylether monomethacrylate"",""PolyFluor 407""]",,tetraethylene glycol dimethacrylate,,UV-initiated free radical solution polymerization,,,,,,"[""carboxyl group"",""etheric oxygen""]",[],[],anionic at neutral pH,pH-responsive,,,,,,,,,,,,,,,pig gastric mucin,PGM,pig gastric mucin type II,,,,static adhesion assay on PGM-coated microplate,7.4,37,2 h,,PBS,,,1.0 mg/mL microparticles; 50 uL sample,50 uL,,"fluorescence microplate reader, excitation 362 nm, emission 407 nm",,binding_efficiency_pct,15.55,%,maximize,P(MAA-g-EG) adhesion to PGM-coated plate at 1 mg/mL,"[""nonspecific mucoadhesion""]",3,0.92,Wheat Germ Agglutinin Functionalized Complexation Hydrogels for Oral Insulin Delivery
PHA-fd31c903e1-004,10.1021/bm701274p,train,P(MAA-g-EG)-PolyFluor 407-WGA,fluorescent microparticles,methacrylic acid backbone with grafted PEG chains,"[""methacrylic acid"",""poly(ethylene glycol) monomethylether monomethacrylate"",""PolyFluor 407"",""acryloyl-poly(ethylene glycol)-biotin""]",,tetraethylene glycol dimethacrylate,,UV-initiated free radical solution polymerization followed by biotin-avidin-mediated WGA functionalization,,,,,,"[""carboxyl group"",""etheric oxygen"",""biotin"",""avidin-WGA complex""]","[""wheat germ agglutinin"",""biotin-avidin linkage""]",[],anionic at neutral pH,pH-responsive; lectin-functionalized,,,,,,,,,,,,,,,pig gastric mucin,PGM,pig gastric mucin type II,,,,static adhesion assay on PGM-coated microplate,7.4,37,2 h,,PBS,,,1.0 mg/mL microparticles; 50 uL sample,50 uL,,"fluorescence microplate reader, excitation 362 nm, emission 407 nm",,binding_efficiency_pct,33.49,%,maximize,P(MAA-g-EG) WGA adhesion to PGM-coated plate at 1 mg/mL,"[""lectin-carbohydrate binding"",""mucoadhesion"",""specific binding""]",3,0.92,Wheat Germ Agglutinin Functionalized Complexation Hydrogels for Oral Insulin Delivery
PHA-fd31c903e1-005,10.1021/bm701274p,train,P(MAA-g-EG)-PolyFluor 407,fluorescent microparticles,methacrylic acid backbone with grafted PEG chains,"[""methacrylic acid"",""poly(ethylene glycol) monomethylether monomethacrylate"",""PolyFluor 407""]",,tetraethylene glycol dimethacrylate,,UV-initiated free radical solution polymerization,,,,,,"[""carboxyl group"",""etheric oxygen""]",[],[],anionic at neutral pH,pH-responsive,,,,,,,,,,,,,,,pig gastric mucin,PGM,pig gastric mucin type II,,,,static adhesion assay on PGM-coated microplate,7.4,37,2 h,,PBS,,,0.5 mg/mL microparticles; 50 uL sample,50 uL,,"fluorescence microplate reader, excitation 362 nm, emission 407 nm",,binding_efficiency_pct,20.67,%,maximize,P(MAA-g-EG) adhesion to PGM-coated plate at 0.5 mg/mL,"[""nonspecific mucoadhesion""]",3,0.9,Wheat Germ Agglutinin Functionalized Complexation Hydrogels for Oral Insulin Delivery
PHA-fd31c903e1-006,10.1021/bm701274p,train,P(MAA-g-EG)-PolyFluor 407-WGA,fluorescent microparticles,methacrylic acid backbone with grafted PEG chains,"[""methacrylic acid"",""poly(ethylene glycol) monomethylether monomethacrylate"",""PolyFluor 407"",""acryloyl-poly(ethylene glycol)-biotin""]",,tetraethylene glycol dimethacrylate,,UV-initiated free radical solution polymerization followed by biotin-avidin-mediated WGA functionalization,,,,,,"[""carboxyl group"",""etheric oxygen"",""biotin"",""avidin-WGA complex""]","[""wheat germ agglutinin"",""biotin-avidin linkage""]",[],anionic at neutral pH,pH-responsive; lectin-functionalized,,,,,,,,,,,,,,,pig gastric mucin,PGM,pig gastric mucin type II,,,,static adhesion assay on PGM-coated microplate,7.4,37,2 h,,PBS,,,0.5 mg/mL microparticles; 50 uL sample,50 uL,,"fluorescence microplate reader, excitation 362 nm, emission 407 nm",,binding_efficiency_pct,30.01,%,maximize,P(MAA-g-EG) WGA adhesion to PGM-coated plate at 0.5 mg/mL,"[""lectin-carbohydrate binding"",""mucoadhesion"",""specific binding""]",3,0.9,Wheat Germ Agglutinin Functionalized Complexation Hydrogels for Oral Insulin Delivery
PHA-fd31c903e1-008,10.1021/bm701274p,train,P(MAA-g-EG)-PolyFluor 407,fluorescent microparticles,methacrylic acid backbone with grafted PEG chains,"[""methacrylic acid"",""poly(ethylene glycol) monomethylether monomethacrylate"",""PolyFluor 407""]",,tetraethylene glycol dimethacrylate,,UV-initiated free radical solution polymerization,,,,,,"[""carboxyl group"",""etheric oxygen""]",[],[],anionic at neutral pH,pH-responsive,,,,,,,,,,,,,,,Caco-2 glycocalyx carbohydrate moieties,,human colon adenocarcinoma Caco-2 cells,,,,static adhesion assay on Caco-2 monolayer,7.4,37,30 min,,DPBS,,,1 mg/mL microparticles; 1 mL sample,1 mL,,"fluorescence microplate reader, excitation 362 nm, emission 407 nm",,binding_efficiency_pct,22.2,%,maximize,P(MAA-g-EG) adhesion to Caco-2 monolayer,"[""nonspecific cellular adhesion""]",3,0.9,Wheat Germ Agglutinin Functionalized Complexation Hydrogels for Oral Insulin Delivery
PHA-fd31c903e1-009,10.1021/bm701274p,train,P(MAA-g-EG)-PolyFluor 407-WGA,fluorescent microparticles,methacrylic acid backbone with grafted PEG chains,"[""methacrylic acid"",""poly(ethylene glycol) monomethylether monomethacrylate"",""PolyFluor 407"",""acryloyl-poly(ethylene glycol)-biotin""]",,tetraethylene glycol dimethacrylate,,UV-initiated free radical solution polymerization followed by biotin-avidin-mediated WGA functionalization,,,,,,"[""carboxyl group"",""etheric oxygen"",""biotin"",""avidin-WGA complex""]","[""wheat germ agglutinin"",""biotin-avidin linkage""]",[],anionic at neutral pH,pH-responsive; lectin-functionalized,,,,,,,,,,,,,,,Caco-2 glycocalyx carbohydrate moieties,,human colon adenocarcinoma Caco-2 cells,,,,static adhesion assay on Caco-2 monolayer,7.4,37,30 min,,DPBS,,,1 mg/mL microparticles; 1 mL sample,1 mL,,"fluorescence microplate reader, excitation 362 nm, emission 407 nm",,binding_efficiency_pct,39.1,%,maximize,P(MAA-g-EG) WGA adhesion to Caco-2 monolayer,"[""lectin-carbohydrate binding"",""mucoadhesion"",""cellular adhesion""]",3,0.9,Wheat Germ Agglutinin Functionalized Complexation Hydrogels for Oral Insulin Delivery
PHA-2c671f53b7-001,10.1021/ie402148u,train,"70 wt % HEMA/30 wt % MAA hydrogel, 0.05 wt % EGDMA",swollen hydrogel slab,"[""poly(hydroxyethyl methacrylate-co-methacrylic acid)""]","[""2-hydroxyethyl methacrylate"",""methacrylic acid""]",,"[""ethylene glycol dimethacrylate""]",,simultaneous copolymerization and cross-linking of HEMA and MAA with EGDMA in aqueous solution,,,,,,"[""carboxylate"",""hydroxyl""]","[""anionic MAA groups""]",[],anionic,"[""pH-ionizable carboxylate hydrogel""]",,,,,,8.3 nm average mesh size,,,,,,,,,fluorescein-conjugated avidin,Fl-avidin,,68,,cationic,batch absorption into hydrogel slab measured by two-photon confocal microscopy,7.4,,6 days loading,,PBS,"[""NaCl"",""Na2HPO4"",""NaH2PO4""]","PBS ionic strength 0.15 M; PBS recipe included 0.15 M NaCl, 0.017 M Na2HPO4·7H2O, and 0.003 M NaH2PO4·H2O",,,,two-photon confocal fluorescence microscopy,,absorption diffusion coefficient,7.2e-10,cm2/s,context_dependent,slow Fl-avidin absorption into anionic HEMA/MAA hydrogel,"[""specific adsorption"",""ion binding"",""size exclusion"",""hindered diffusion""]",3,0.95,Macromolecule Sorption and Diffusion in HEMA/MAA Hydrogels
