Repository: sunyrain/PHA

# PHA Protein-Hydrogel Adsorption Dataset

Generated: 2026-07-05T11:36:45

## Scope

This curated package organizes literature-derived protein-hydrogel adsorption, binding, immobilization, antifouling, and related biointerface records extracted from the local PHA corpus.

The primary unit is one record:

`paper + hydrogel/sample + protein/mixture + experimental condition + measured outcome`

## Contents

- `data/sources.csv`: article-level metadata, extraction status, and curation decision.
- `data/records_flat.csv`: flattened record-level table with provenance, hydrogel, protein, condition, outcome, mechanism, and quality fields.

File: data/curated/pha_scientific_dataset_20260705/data/inverse_design_seed.csv (part 55 of 62)
record_id,doi,doi_split,hydrogel_name,hydrogel_format,polymer_backbone,monomers,monomer_ratios,crosslinker,crosslinker_concentration,synthesis_method,preparation_solvent,preparation_pH,preparation_temp_C,gelation_time,post_treatment,functional_groups,ligand_or_affinity_group,filler_or_composite,charge_class,responsive_type,swelling_ratio,water_content_pct,porosity_pct,pore_size_value,pore_size_unit,mesh_size,surface_area,particle_size,thickness,roughness,zeta_potential_mV,contact_angle_deg,young_modulus,degradation_or_stability,protein_name,protein_abbreviation,protein_species_or_source,protein_mw_kDa,protein_pI,protein_charge_at_pH,experiment_mode,pH,temperature_C,contact_time,contact_time_unit,buffer,salt_type,salt_concentration,hydrogel_dosage,solution_volume,flow_rate,detection_method,replicate_count,target_name,target_value,target_unit,target_direction,outcome_label,mechanism_tags,source_quality_score,extraction_confidence,article_title
PHA-2c671f53b7-002,10.1021/ie402148u,train,"70 wt % HEMA/30 wt % MAA hydrogel, 0.05 wt % EGDMA",swollen hydrogel slab,"[""poly(hydroxyethyl methacrylate-co-methacrylic acid)""]","[""2-hydroxyethyl methacrylate"",""methacrylic acid""]",,"[""ethylene glycol dimethacrylate""]",,simultaneous copolymerization and cross-linking of HEMA and MAA with EGDMA in aqueous solution,,,,,,"[""carboxylate"",""hydroxyl""]","[""anionic MAA groups""]",[],anionic,"[""pH-ionizable carboxylate hydrogel""]",,,,,,8.3 nm average mesh size,,,,,,,,,fluorescein-conjugated avidin,Fl-avidin,,68,,cationic,desorption/release from preloaded hydrogel slab,7.4,,6 days loading followed by 16 days desorption,,PBS,"[""NaCl"",""Na2HPO4"",""NaH2PO4""]",0.15 M ionic strength PBS,,large volume of solute-free PBS,,two-photon confocal fluorescence microscopy,,retained_capacity_pct,80.0,%,maximize,incomplete Fl-avidin desorption after extended extraction,"[""specific adsorption"",""slow desorption"",""near-irreversible adsorption"",""ion binding""]",3,0.95,Macromolecule Sorption and Diffusion in HEMA/MAA Hydrogels
PHA-2c671f53b7-004,10.1021/ie402148u,train,"70 wt % HEMA/30 wt % MAA hydrogel, 0.05 wt % EGDMA",swollen hydrogel slab,"[""poly(hydroxyethyl methacrylate-co-methacrylic acid)""]","[""2-hydroxyethyl methacrylate"",""methacrylic acid""]",,"[""ethylene glycol dimethacrylate""]",,simultaneous copolymerization and cross-linking of HEMA and MAA with EGDMA in aqueous solution,,,,,,"[""carboxylate"",""hydroxyl""]","[""anionic MAA groups""]",[],anionic,"[""pH-ionizable carboxylate hydrogel""]",,,,,,8.3 nm average mesh size,,,,,,,,,fluorescein-conjugated avidin,Fl-avidin,,68,,cationic,adsorption/desorption kinetic modeling of transient profiles,7.4,,6 days loading; 16 days release prediction/profile comparison,,PBS,"[""NaCl"",""Na2HPO4"",""NaH2PO4""]",0.15 M ionic strength PBS,,,,two-photon confocal fluorescence microscopy,,desorption rate constant,6e-07,s^-1,context_dependent,linear kinetic fit for Fl-avidin sorption,"[""slow desorption"",""specific adsorption"",""ion binding"",""near-irreversible adsorption""]",3,0.95,Macromolecule Sorption and Diffusion in HEMA/MAA Hydrogels
PHA-fbba080c83-004,10.1021/ja901600e,train,trypsin-imprinted methacrylamide/ethylene bisacrylamide microgel,microgel particles around 1 um,cross-linked methacrylamide polymer microgel,"[""methacrylamide"",""methacryloylaminobenzamidine""]",,"[""ethylene bisacrylamide""]",,aqueous molecular imprinting with trypsin and anchoring monomer 1,,,,,,"[""amide"",""benzamidine""]","[""benzamidine""]",[],neutral monomer system with benzamidine ligand,[],,,,,,,,around 1 um,,,,,,,trypsin,,,,,,binding isotherm,,,until equilibrium,,,,,,,,residual trypsin activity in supernatant after centrifugation,,maximum binding capacity,40.7,pmol/mg polymer,context_dependent,trypsin MIP Langmuir binding capacity and KD,"[""molecular imprinting"",""single-site binding"",""benzamidine affinity ligand"",""shape-specificity""]",3,,Molecularly Imprinted Microgels as Enzyme Inhibitors
PHA-ef472a1aeb-004,10.1021/jp035821f,train,poly(sodium acrylate) hydrogel,equilibrium-swollen macroscopic hydrogel sample,poly(sodium acrylate),"[""acrylic acid""]",,"N,N'-methylenebis(acrylamide), 1 mol %",,free-radical copolymerization followed by neutralization of PAA with NaOH,,,,,,"[""carboxylate""]",[],[],anionic,"[""pH-responsive"",""salt-responsive""]",1000,,,,,,,,,,,,,,cytochrome c,cyt c,horse heart,12.4,10.3,positive,equilibrium sorption,7.0,,7 days incubation for isotherm points,,,NaCl,0.04,0.3-1.0 g equilibrium-swollen samples,environmental solution/original gel sample volume ratio 10-20,,UV/vis spectrophotometry,,q_norm_mg_g,6900.0,mg/g,maximize,ultimate PPEC composition,"[""salt-screened electrostatic complexation""]",3,0.9,Sorption of Proteins by Slightly Cross-Linked Polyelectrolyte Hydrogels: Kinetics and Mechanism
PHA-ef472a1aeb-005,10.1021/jp035821f,train,poly(sodium acrylate) hydrogel,equilibrium-swollen macroscopic hydrogel sample,poly(sodium acrylate),"[""acrylic acid""]",,"N,N'-methylenebis(acrylamide), 1 mol %",,free-radical copolymerization followed by neutralization of PAA with NaOH,,,,,,"[""carboxylate""]",[],[],anionic,"[""pH-responsive"",""salt-responsive""]",1000,,,,,,,,,,,,,,cytochrome c,cyt c,horse heart,12.4,10.3,positive,equilibrium sorption,7.0,,7 days incubation for isotherm points,,,NaCl,0.08,0.3-1.0 g equilibrium-swollen samples,environmental solution/original gel sample volume ratio 10-20,,UV/vis spectrophotometry,,q_norm_mg_g,4700.0,mg/g,maximize,ultimate PPEC composition,"[""salt-screened electrostatic complexation"",""Fickian diffusion""]",3,0.9,Sorption of Proteins by Slightly Cross-Linked Polyelectrolyte Hydrogels: Kinetics and Mechanism
PHA-ef472a1aeb-007,10.1021/jp035821f,train,poly(sodium acrylate) hydrogel,equilibrium-swollen macroscopic hydrogel sample,poly(sodium acrylate),"[""acrylic acid""]",,"N,N'-methylenebis(acrylamide), 1 mol %",,free-radical copolymerization followed by neutralization of PAA with NaOH,,,,,,"[""carboxylate""]",[],[],anionic,"[""pH-responsive"",""salt-responsive""]",1000,,,,,,,,,,,,,,protamine sulfate salt,protamine,Acipenser stellatus gonads,4.4,11.5,positive,equilibrium sorption,7.0,,7 days incubation for isotherm points,,,NaCl,0,0.3-1.0 g equilibrium-swollen samples,environmental solution/original gel sample volume ratio 10-20,,UV/vis spectrophotometry at 230 nm; sulfate ion-exchange chromatography,,q_norm_mg_g,2300.0,mg/g,maximize,ultimate PPEC composition,"[""electrostatic attraction"",""interpolyelectrolyte complexation"",""counterion release""]",3,0.92,Sorption of Proteins by Slightly Cross-Linked Polyelectrolyte Hydrogels: Kinetics and Mechanism
PHA-ef472a1aeb-009,10.1021/jp035821f,train,poly(sodium acrylate) hydrogel,macroscopic cubic hydrogel sample,poly(sodium acrylate),"[""acrylic acid""]",,"N,N'-methylenebis(acrylamide), 1 mol %",,free-radical copolymerization followed by neutralization,,,,,,"[""carboxylate""]",[],[],anionic,"[""pH-responsive"",""salt-responsive""]",1000,,,,,,,,,,,,,,lysozyme,,chicken egg white,14,11.0,positive,kinetic sorption,7.0,20,,,,NaCl,0,0.7 g hydrogel,,,UV/vis spectrophotometry,,Ks,2.29e-06,s^-1,context_dependent,sorption rate constant,"[""non-Fickian kinetics"",""frontal heterogeneous reaction"",""PPEC shell-core interface""]",3,0.96,Sorption of Proteins by Slightly Cross-Linked Polyelectrolyte Hydrogels: Kinetics and Mechanism
PHA-ef472a1aeb-010,10.1021/jp035821f,train,"poly(N,N-dimethyl-N-ethylaminoethyl methacrylate bromide) hydrogel",macroscopic cubic hydrogel sample,"poly(N,N-dimethyl-N-ethylaminoethyl methacrylate bromide)","[""N,N-dimethyl-N-ethylaminoethyl methacrylate bromide""]",,"N,N'-methylenebis(acrylamide), 1 mol %",,free-radical copolymerization,,,,,,"[""quaternary ammonium"",""bromide counterion""]",[],[],cationic,"[""pH-responsive"",""salt-responsive""]",600,,,,,,,,,,,,,,bovine serum albumin,BSA,bovine; Sigma,69,4.9,negative,kinetic sorption,7.0,20,,,,NaCl,0,0.9 g hydrogel,,,UV/vis spectrophotometry,,Ks,1.23e-05,s^-1,context_dependent,sorption rate constant,"[""non-Fickian kinetics"",""frontal heterogeneous reaction"",""PPEC shell-core interface""]",3,0.96,Sorption of Proteins by Slightly Cross-Linked Polyelectrolyte Hydrogels: Kinetics and Mechanism
PHA-ef472a1aeb-011,10.1021/jp035821f,train,poly(sodium acrylate) hydrogel,macroscopic cubic hydrogel sample,poly(sodium acrylate),"[""acrylic acid""]",,"N,N'-methylenebis(acrylamide), 1 mol %",,free-radical copolymerization followed by neutralization,,,,,,"[""carboxylate""]",[],[],anionic,"[""pH-responsive"",""salt-responsive""]",1000,,,,,,,,,,,,,,cytochrome c,cyt c,horse heart,12.4,10.3,positive,kinetic sorption,7.0,20,,,,NaCl,0,0.7 g hydrogel,,,UV/vis spectrophotometry,,Ks,5.1e-05,s^-1,context_dependent,sorption rate constant,"[""non-Fickian kinetics"",""frontal heterogeneous reaction"",""PPEC shell-core interface""]",3,0.96,Sorption of Proteins by Slightly Cross-Linked Polyelectrolyte Hydrogels: Kinetics and Mechanism
PHA-ef472a1aeb-012,10.1021/jp035821f,train,poly(sodium acrylate) hydrogel,macroscopic cubic hydrogel sample,poly(sodium acrylate),"[""acrylic acid""]",,"N,N'-methylenebis(acrylamide), 1 mol %",,free-radical copolymerization followed by neutralization,,,,,,"[""carboxylate""]",[],[],anionic,"[""pH-responsive"",""salt-responsive""]",1000,,,,,,,,,,,,,,protamine sulfate salt,protamine,Acipenser stellatus gonads,4.4,11.5,positive,kinetic sorption,7.0,20,,,,NaCl,0,0.7 g hydrogel,,,UV/vis spectrophotometry,,Ks,6.8e-05,s^-1,context_dependent,sorption rate constant,"[""non-Fickian kinetics"",""frontal heterogeneous reaction"",""PPEC shell-core interface""]",3,0.96,Sorption of Proteins by Slightly Cross-Linked Polyelectrolyte Hydrogels: Kinetics and Mechanism
PHA-9577858cbd-006,10.1021/jp307588b,train,4x TM:SA hydrogel,5 mm hydrogel disk,methacrylate-based polyampholyte hydrogel,"[""[2-(methacryloyloxy)ethyl]trimethylammonium chloride"",""3-sulfopropyl methacrylate potassium salt""]",,triethylene glycol dimethacrylate,,free-radical polymerization initiated by APS/SMS at 60 C for 1 h,,,,,,"[""quaternary ammonium"",""sulfonate""]",[],[],overall near-neutral mixed charge with slight SA enrichment,[],"{""cross_sectional_area_swelling_H2O_pct"":""100 +/- 1"",""cross_sectional_area_swelling_PBS_pct"":""100 +/- 1""}",,,,,,,,,,0.28,,126.7 +/- 42.8 kPa,,lysozyme,LYZ,chicken egg white,,,positive,static incubation ELISA,7.4,,1.5 h protein adsorption,,PBS,,150 mM PBS powder reported in materials,one 5 mm disk,,,ELISA absorbance at 492 nm after HRP-conjugated anti-LYZ and OPD substrate,,fouling_reduction_pct,91.5,%,maximize,slightly increased LYZ adsorption but still low relative to TCPS,"[""electrostatic interaction"",""SA enrichment"",""reduced hydration layer"",""cross-linker density effect""]",2,0.92,Nonfouling Hydrogels Formed from Charged Monomer Subunits
PHA-3e32395b9e-001,10.1021/jp907508w,train,polystyrene-poly(N-isopropylacrylamide) core-shell microgel,core-shell microgel particle,"[""polystyrene core"",""poly(N-isopropylacrylamide) shell""]","[""styrene"",""N-isopropylacrylamide""]",,"[""N,N'-methylenebisacrylamide""]",,emulsion polymerization of PS core followed by seed polymerization of cross-linked PNiPA shell,,,,,,"[""amide groups"",""sulfate groups""]",[],"[""polystyrene core""]",weakly negative,thermoresponsive; PNiPA LCST around 32 °C,,,,,,,,PS core diameter approximately 85 nm,,,,,,,beta-D-glucosidase,beta-D-glucosidase,almonds,135,4.4,negative,batch adsorption,7.2,4,24 h,,10 mM MOPS,NaN3,2 mM,1 wt %,10 mL,,UV-visible spectroscopy at 278 nm of nonadsorbed enzyme in ultrafiltration eluate,,q_norm_mg_g,620.0,mg/g,maximize,adsorption capacity,"[""hydrogen bonding"",""hydrophobic interactions"",""network penetration"",""electrostatic repulsion""]",3,0.95,Enhanced Activity of Enzymes Immobilized in Thermoresponsive Core−Shell Microgels
PHA-3e32395b9e-002,10.1021/jp907508w,train,polystyrene-poly(N-isopropylacrylamide) core-shell microgel,core-shell microgel particle,"[""polystyrene core"",""poly(N-isopropylacrylamide) shell""]","[""styrene"",""N-isopropylacrylamide""]",,"[""N,N'-methylenebisacrylamide""]",,emulsion polymerization and seed polymerization,,,,,,"[""amide groups"",""sulfate groups""]",[],"[""polystyrene core""]",weakly negative,thermoresponsive,,,,,,,,PS core diameter approximately 85 nm,,,,,,,beta-D-glucosidase,beta-D-glucosidase,almonds,135,4.4,negative,batch adsorption isotherm,7.2,4,24 h,,10 mM MOPS,NaN3,2 mM,1 wt %,10 mL,,UV-visible spectroscopy at 278 nm after ultrafiltration,,q_norm_mg_g,1400.0,mg/g,maximize,Langmuir maximum binding capacity,"[""Langmuir adsorption"",""single binding site type"",""hydrogen bonding"",""hydrophobic interactions""]",3,0.95,Enhanced Activity of Enzymes Immobilized in Thermoresponsive Core−Shell Microgels
PHA-3e32395b9e-003,10.1021/jp907508w,train,beta-D-glucosidase immobilized PS-PNiPA core-shell microgel,enzyme-loaded core-shell microgel particle,"[""polystyrene core"",""poly(N-isopropylacrylamide) shell""]","[""styrene"",""N-isopropylacrylamide""]",,"[""N,N'-methylenebisacrylamide""]",,emulsion polymerization and seed polymerization,,,,,,"[""amide groups"",""sulfate groups""]",[],"[""polystyrene core""]",weakly negative,thermoresponsive,,,,,,,,PS core diameter approximately 85 nm,,,,,,,beta-D-glucosidase,beta-D-glucosidase,almonds,135,4.4,negative,enzyme activity assay after adsorption,7.2,20,12 min activity measurement after substrate incubation,,MOPS buffer,,,particles containing 620 mg enzyme per g core-shell microgel,,,UV-visible absorbance at 405 nm following oNPG hydrolysis,,q_norm_mg_g,620.0,mg/g,maximize,Michaelis-Menten activity of immobilized enzyme,"[""enhanced catalytic activity"",""hydrogen-bond rearrangement"",""hydrophobic interactions""]",3,0.9,Enhanced Activity of Enzymes Immobilized in Thermoresponsive Core−Shell Microgels
PHA-3e32395b9e-004,10.1021/jp907508w,train,beta-D-glucosidase immobilized PS-PNiPA core-shell microgel,enzyme-loaded core-shell microgel particle,"[""polystyrene core"",""poly(N-isopropylacrylamide) shell""]","[""styrene"",""N-isopropylacrylamide""]",,"[""N,N'-methylenebisacrylamide""]",,emulsion polymerization and seed polymerization,,,,,,"[""amide groups"",""sulfate groups""]",[],"[""polystyrene core""]",weakly negative,thermoresponsive; shrunken/hydrophobic above LCST,,,,,,,,PS core diameter approximately 85 nm; carrier hydrodynamic radius shrinks by about 40 nm near 32 °C,,,,,,,beta-D-glucosidase,beta-D-glucosidase,almonds,135,4.4,negative,enzyme activity assay after adsorption,7.2,40,12 min activity measurement after substrate incubation,,MOPS buffer,,,particles containing 620 mg enzyme per g core-shell microgel,,,UV-visible absorbance at 405 nm following oNPG hydrolysis,,q_norm_mg_g,620.0,mg/g,maximize,Michaelis-Menten activity of immobilized enzyme above LCST,"[""enhanced catalytic activity"",""LCST transition"",""hydrophobic interactions"",""hydrogen bonding"",""diffusional limitation""]",3,0.9,Enhanced Activity of Enzymes Immobilized in Thermoresponsive Core−Shell Microgels
PHA-fda3c545d1-007,10.1021/la0503294,train,pre-cross-linked polyethyleneimine-carboxymethylcellulose biointerface with Protein A and anti-hIL-1ra on 5 MHz QCM crystal,thin coating on gold QCM crystal,"[""polyethyleneimine"",""carboxymethylcellulose""]",[],,"[""N-hydroxysuccinimide"",""1-(3-dimethylaminopropyl)-3-ethylcarbodiimide hydrochloride""]",,PEI and CMC mixed with NHS and EDC before deposition on clean gold surface,,,,,,"[""amine"",""carboxymethyl"",""succinimide-activated carboxyl""]","[""Protein A"",""anti-hIL-1ra antibody""]",[],polyelectrolyte; anionic CMC with amine-rich PEI,[],,,,,,,,,,,,,,,recombinant human interleukin-1 receptor antagonist,rhIL-1ra,human recombinant; R&D Systems,17,,,QCM-D sandwich immunoassay detection limit,,25,5 min antigen exposure followed by 5 min secondary antibody exposure,,"10 mM HEPES, 0.15 M NaCl",NaCl,0.15 M,,150 μL antigen injection; 150 μL secondary antibody injection,,"QCM-D, 5 MHz crystal, F5/5",,minimum detectable concentration,25.0,ng/mL,context_dependent,5 MHz rhIL-1ra detection limit,"[""Protein A oriented immobilization"",""secondary antibody amplification"",""lower QCM noise""]",3,0.97,Real-Time QCM-D Immunoassay through Oriented Antibody Immobilization Using Cross-Linked Hydrogel Biointerfaces
PHA-087a749560-002,10.1021/la0700321,train,self-supporting HEA/PEGDA hydrogel stamp,relief-patterned hydrogel stamp,"[""poly(2-hydroxyethyl acrylate)"",""poly(ethylene glycol) diacrylate crosslinked network""]","[""2-hydroxyethyl acrylate""]",,"[""poly(ethylene glycol) (400) diacrylate""]",,UV curing,,,,,,"[""hydroxyl"",""acrylate-derived ester"",""polyethylene glycol""]",[],[],neutral hydrophilic,[],,,,,,,,,,,,19,several MPa for high PEGDA and moderate water content; comparable to PDMS,,bovine serum albumin fluorescein isothiocyanate conjugate,BSA-FITC,bovine,,,,hydrogel microcontact printing to gold,,,2 min inking; 2 min printing,,PBS,,,approximately 5 mm by 5 mm stamp,approximately 20 uL,,AFM,,average printed feature height,50.0,nm,context_dependent,printed BSA-FITC multilayer thickness,"[""protein clustering"",""multilayer transfer"",""surface adhesion""]",3,0.93,Self-Supporting Hydrogel Stamps for the Microcontact Printing of Proteins
PHA-087a749560-004,10.1021/la0700321,train,self-supporting HEA/PEGDA hydrogel stamp,relief-patterned hydrogel stamp,"[""poly(2-hydroxyethyl acrylate)"",""poly(ethylene glycol) diacrylate crosslinked network""]","[""2-hydroxyethyl acrylate""]",,"[""poly(ethylene glycol) (400) diacrylate""]",,UV curing,,,,,,"[""hydroxyl"",""acrylate-derived ester"",""polyethylene glycol""]",[],[],neutral hydrophilic,[],,,,,,,,,,,,19,several MPa for high PEGDA and moderate water content; comparable to PDMS,,goat anti-human parathyroid hormone antibody,anti-PTH,goat,150,,,hydrogel microcontact printing to Au followed by ELISA,,,2 min inking; 2 min printing; PTH/secondary antibody incubation 2 h,,PBS,,,approximately 5 mm by 5 mm stamp,approximately 20 uL antibody solution on stamp,,"fluorescence microscopy, AFM, HRP chemiluminescence ELISA",,printed antibody layer height,6.0,nm,context_dependent,printed anti-PTH antibody layer and PTH binding activity,"[""protein functionality retention"",""surface density dependent antibody activity"",""specific antigen binding""]",3,0.94,Self-Supporting Hydrogel Stamps for the Microcontact Printing of Proteins
PHA-8c0211c4b0-001,10.1021/la1030203,train,ACAC microcapsules with unmodified chitosan outermost layer,multilayer hydrogel microcapsule,"[""alginate"",""chitosan""]",[],,"[""CaCl2"",""electrostatic alginate-chitosan complex""]",,Calcium alginate bead formation followed by chitosan and alginate layer-by-layer assembly; final unmodified chitosan layer used as control.,,,,,,"[""amino groups"",""carboxyl groups""]",[],[],polyelectrolyte complex with unmodified chitosan outer surface,[],,,,,,,,350,,,,,,,Immunoglobulin G,IgG,bovine blood,,,,batch protein adsorption,7.4,37,2 h,,"10 mmol/L phosphate buffer, Na2HPO4/KH2PO4","[""Na2HPO4"",""KH2PO4""]",10 mmol/L phosphate buffer,0.1 mL microcapsules,0.3 mL,,Bradford assay of centrifuged supernatant,,surface_adsorption_ug_cm2,7.7,ug/cm2,context_dependent,IgG adsorption on unmodified chitosan control,"[""control surface"",""nonspecific adsorption""]",3,,Chitosan-g-MPEG-Modified Alginate/Chitosan Hydrogel Microcapsules: A Quantitative Study of the Effect of Polymer Architecture on the Resistance to Protein Adsorption
PHA-8c0211c4b0-002,10.1021/la1030203,train,ACACPEG microcapsules modified with CS-g-MPEG550-DS17%,multilayer hydrogel microcapsule,"[""alginate"",""chitosan"",""chitosan-g-MPEG""]","[""ethylene glycol repeat units""]",,"[""CaCl2"",""electrostatic alginate-chitosan complex""]",,"Calcium alginate bead formation, alginate/chitosan/alginate layer-by-layer assembly, then incubation with 1.0 wt% CS-g-MPEG solution.",,,,,,"[""amino groups"",""carboxyl groups"",""PEG ether groups""]","[""MPEG550 side chains""]",[],PEGylated polyelectrolyte complex,[],,,,,,,,350,,,,,,,Immunoglobulin G,IgG,bovine blood,,,,batch protein adsorption after CS-g-MPEG modification,7.4,37,2 h protein adsorption; 45 min CS-g-MPEG binding used for architecture comparison,,"10 mmol/L phosphate buffer, Na2HPO4/KH2PO4","[""Na2HPO4"",""KH2PO4""]",10 mmol/L phosphate buffer,0.1 mL microcapsules,0.3 mL IgG solution,,Bradford assay of centrifuged supernatant,,fouling_reduction_pct,18.0,%,maximize,IgG adsorption reduction on CS-g-MPEG550-DS17% microcapsules,"[""PEG steric repulsion"",""electrostatic anchoring"",""steric hindrance""]",2,,Chitosan-g-MPEG-Modified Alginate/Chitosan Hydrogel Microcapsules: A Quantitative Study of the Effect of Polymer Architecture on the Resistance to Protein Adsorption
PHA-8c0211c4b0-003,10.1021/la1030203,train,ACACPEG microcapsules modified with CS-g-MPEG2K-DS7%,multilayer hydrogel microcapsule,"[""alginate"",""chitosan"",""chitosan-g-MPEG""]","[""ethylene glycol repeat units""]",,"[""CaCl2"",""electrostatic alginate-chitosan complex""]",,"Calcium alginate bead formation, alginate/chitosan/alginate layer-by-layer assembly, then incubation with 1.0 wt% CS-g-MPEG solution.",,,,,,"[""amino groups"",""carboxyl groups"",""PEG ether groups""]","[""MPEG2K side chains""]",[],PEGylated polyelectrolyte complex,[],,,,,,,,350,,,,,,,Immunoglobulin G,IgG,bovine blood,,,,batch protein adsorption after CS-g-MPEG modification,7.4,37,2 h protein adsorption; 45 min CS-g-MPEG binding used for architecture comparison,,"10 mmol/L phosphate buffer, Na2HPO4/KH2PO4","[""Na2HPO4"",""KH2PO4""]",10 mmol/L phosphate buffer,0.1 mL microcapsules,0.3 mL IgG solution,,Bradford assay of centrifuged supernatant,,surface_adsorption_ug_cm2,3.0,ug/cm2,context_dependent,lowest IgG adsorption on CS-g-MPEG2K-DS7% microcapsules,"[""PEG steric repulsion"",""brushlike PEG layer"",""graft-density threshold"",""electrostatic anchoring""]",3,,Chitosan-g-MPEG-Modified Alginate/Chitosan Hydrogel Microcapsules: A Quantitative Study of the Effect of Polymer Architecture on the Resistance to Protein Adsorption
PHA-8c0211c4b0-005,10.1021/la1030203,train,ACACPEG microcapsules modified with CS-g-MPEG2K-DS21%,multilayer hydrogel microcapsule,"[""alginate"",""chitosan"",""chitosan-g-MPEG""]","[""ethylene glycol repeat units""]",,"[""CaCl2"",""electrostatic alginate-chitosan complex""]",,"Calcium alginate bead formation, alginate/chitosan/alginate layer-by-layer assembly, then incubation with 1.0 wt% CS-g-MPEG solution.",,,,,,"[""amino groups"",""carboxyl groups"",""PEG ether groups""]","[""MPEG2K side chains""]",[],PEGylated polyelectrolyte complex,[],,,,,,,,350,,,,,,,Immunoglobulin G,IgG,bovine blood,,,,batch protein adsorption after CS-g-MPEG modification,7.4,37,2 h protein adsorption; 45 min CS-g-MPEG binding used for architecture comparison,,"10 mmol/L phosphate buffer, Na2HPO4/KH2PO4","[""Na2HPO4"",""KH2PO4""]",10 mmol/L phosphate buffer,0.1 mL microcapsules,0.3 mL IgG solution,,Bradford assay of centrifuged supernatant,,surface_adsorption_ug_cm2,6.3,ug/cm2,context_dependent,IgG adsorption reduction on CS-g-MPEG2K-DS21% microcapsules,"[""PEG steric repulsion"",""graft-density threshold"",""brushlike PEG layer"",""steric hindrance""]",3,,Chitosan-g-MPEG-Modified Alginate/Chitosan Hydrogel Microcapsules: A Quantitative Study of the Effect of Polymer Architecture on the Resistance to Protein Adsorption
PHA-fcd9ff2f50-001,10.1021/la301561j,train,25 wt % pCBMA silica hydrogel,disk,"[""silica"",""poly(carboxybetaine methacrylate)""]","[""carboxybetaine methacrylate"",""tetraethyl orthosilicate""]",,[],,pCBMA produced by ATRP and appended to silica hydrogel network using a two-step acid-base-catalyzed sol-gel process,,,,,,"[""zwitterionic carboxybetaine"",""carboxylate"",""quaternary ammonium"",""silanol"",""siloxane""]","[""poly(carboxybetaine methacrylate)""]","[""silica network""]",zwitterionic,[],,,,,,,,,,,,,,,fibrinogen,Fg,human plasma,,,,static incubation ELISA adsorption assay,7.4,,90 min fibrinogen incubation,,"PBS, 0.01 M phosphate, 0.138 M sodium chloride, 0.0027 M potassium chloride","[""sodium chloride"",""potassium chloride""]","[""0.138 M sodium chloride"",""0.0027 M potassium chloride""]",one disk per well; disks approximately 1 cm diameter and 5 mm height,1 mL fibrinogen solution,,ELISA; absorbance of supernatant at 492 nm,,fouling_reduction_pct,83.0,%,maximize,fibrinogen adsorption reduction at 25 wt % pCBMA,"[""zwitterionic hydration"",""antifouling"",""reduced nonspecific adsorption"",""polymer incorporation into silica network"",""steric effects at high polymer content""]",3,0.95,New Antifouling Silica Hydrogel
PHA-63e2bd374e-002,10.1021/la302615t,train,ACCPEG microcapsules without alginate buffer layer,hydrogel microcapsules,"[""alginate"",""chitosan"",""CS-g-MPEG""]",[],,"[""CaCl2""]",,LBL polyelectrolyte self-assembly of CS-g-MPEG2K-DS21% onto AC microcapsules without alginate buffer layer,,,,,,"[""chitosan amino/protonated amino"",""MPEG ether C-O-C""]","[""MPEG""]",[],"slightly negative apparent zeta at pH 7.4, with more positive sites than ACACPEG",[],,,,,,,,,,,-4.6,,,,gamma globulin,IgG,bovine blood,,6.5,negative or near-neutral at pH 7.4 based on reported pI 6.5,static batch incubation,7.4,37,2 h,,10 mmol/L phosphate buffer,"[""Na2HPO4"",""KH2PO4""]",10 mmol/L phosphate,0.1 mL microcapsules,0.3 mL protein solution,,difference in protein concentration before and after adsorption,,surface_adsorption_ug_cm2,6.0,ug/cm2,context_dependent,IgG adsorption on ACCPEG,"[""MPEG steric hindrance"",""excluded volume"",""charge shielding"",""mushroom conformation""]",3,,Enhancement of Surface Graft Density of MPEG on Alginate/Chitosan Hydrogel Microcapsules for Protein Repellency
PHA-63e2bd374e-003,10.1021/la302615t,train,ACACPEG microcapsules with alginate buffer layer,hydrogel microcapsules,"[""alginate"",""chitosan"",""CS-g-MPEG""]",[],,"[""CaCl2""]",,alginate buffer layer followed by LBL polyelectrolyte self-assembly of CS-g-MPEG2K-DS21%,,,,,,"[""alginate carboxylate"",""chitosan amino/protonated amino"",""MPEG ether C-O-C""]","[""MPEG""]",[],slightly negative apparent zeta at pH 7.4,[],,,,,,,,,,,-5.6,,,,gamma globulin,IgG,bovine blood,,6.5,negative or near-neutral at pH 7.4 based on reported pI 6.5,static batch incubation,7.4,37,2 h,,10 mmol/L phosphate buffer,"[""Na2HPO4"",""KH2PO4""]",10 mmol/L phosphate,0.1 mL microcapsules,0.3 mL protein solution,,difference in protein concentration before and after adsorption,,surface_adsorption_ug_cm2,5.7,ug/cm2,context_dependent,"IgG adsorption on ACACPEG, 20 um","[""alginate buffer layer"",""MPEG steric hindrance"",""excluded volume"",""charge shielding"",""diffusion barrier""]",3,,Enhancement of Surface Graft Density of MPEG on Alginate/Chitosan Hydrogel Microcapsules for Protein Repellency
PHA-63e2bd374e-005,10.1021/la302615t,train,ACCPEG microcapsules without alginate buffer layer,hydrogel microcapsules,"[""alginate"",""chitosan"",""CS-g-MPEG""]",[],,"[""CaCl2""]",,LBL polyelectrolyte self-assembly of CS-g-MPEG2K-DS21% onto AC microcapsules without alginate buffer layer,,,,,,"[""chitosan amino/protonated amino"",""MPEG ether C-O-C""]","[""MPEG""]",[],"slightly negative apparent zeta at pH 7.4, with more positive sites than ACACPEG",[],,,,,,,,,,,-4.6,,,,fibrinogen,Fgn,bovine blood,,5.1,negative at pH 7.4 based on reported pI 5.1,static batch incubation,7.4,37,2 h,,10 mmol/L phosphate buffer,"[""Na2HPO4"",""KH2PO4""]",10 mmol/L phosphate,0.1 mL microcapsules,0.3 mL protein solution,,difference in protein concentration before and after adsorption,,surface_adsorption_ug_cm2,3.1,ug/cm2,context_dependent,Fgn adsorption on ACCPEG,"[""residual positive sites"",""electrostatic adsorption"",""low MPEG graft density""]",3,,Enhancement of Surface Graft Density of MPEG on Alginate/Chitosan Hydrogel Microcapsules for Protein Repellency
PHA-63e2bd374e-006,10.1021/la302615t,train,ACACPEG microcapsules with alginate buffer layer,hydrogel microcapsules,"[""alginate"",""chitosan"",""CS-g-MPEG""]",[],,"[""CaCl2""]",,alginate buffer layer followed by LBL polyelectrolyte self-assembly of CS-g-MPEG2K-DS21%,,,,,,"[""alginate carboxylate"",""chitosan amino/protonated amino"",""MPEG ether C-O-C""]","[""MPEG""]",[],slightly negative apparent zeta at pH 7.4,[],,,,,,,,,,,-5.6,,,,fibrinogen,Fgn,bovine blood,,5.1,negative at pH 7.4 based on reported pI 5.1,static batch incubation,7.4,37,2 h,,10 mmol/L phosphate buffer,"[""Na2HPO4"",""KH2PO4""]",10 mmol/L phosphate,0.1 mL microcapsules,0.3 mL protein solution,,difference in protein concentration before and after adsorption,,surface_adsorption_ug_cm2,1.5,ug/cm2,context_dependent,"Fgn adsorption on ACACPEG, 20 um","[""alginate buffer layer"",""charge shielding"",""reduced positive sites"",""MPEG steric hindrance""]",3,,Enhancement of Surface Graft Density of MPEG on Alginate/Chitosan Hydrogel Microcapsules for Protein Repellency
PHA-63e2bd374e-007,10.1021/la302615t,train,"ACACPEG microcapsules, 10 um membrane thickness",hydrogel microcapsules,"[""alginate"",""chitosan"",""CS-g-MPEG""]",[],,"[""CaCl2""]",,ACACPEG prepared by alginate buffer layer and LBL CS-g-MPEG self-assembly; membrane thickness varied by chitosan coating time,,,,,,"[""alginate carboxylate"",""chitosan amino/protonated amino"",""MPEG ether C-O-C""]","[""MPEG""]",[],not directly reported for 10 um sample,[],,,,,,,,,,,,,,,gamma globulin,IgG,bovine blood,,6.5,negative or near-neutral at pH 7.4 based on reported pI 6.5,static batch incubation,7.4,37,2 h,,10 mmol/L phosphate buffer,"[""Na2HPO4"",""KH2PO4""]",10 mmol/L phosphate,0.1 mL microcapsules,0.3 mL protein solution,,difference in protein concentration before and after adsorption,,surface_adsorption_ug_cm2,9.1,ug/cm2,context_dependent,"IgG adsorption on ACACPEG, 10 um","[""low MPEG graft density"",""mushroom conformation"",""limited protein repellency""]",3,,Enhancement of Surface Graft Density of MPEG on Alginate/Chitosan Hydrogel Microcapsules for Protein Repellency
PHA-63e2bd374e-008,10.1021/la302615t,train,"ACACPEG microcapsules, 40 um membrane thickness",hydrogel microcapsules,"[""alginate"",""chitosan"",""CS-g-MPEG""]",[],,"[""CaCl2""]",,ACACPEG prepared by alginate buffer layer and LBL CS-g-MPEG self-assembly; membrane thickness varied by chitosan coating time,,,,,,"[""alginate carboxylate"",""chitosan amino/protonated amino"",""MPEG ether C-O-C""]","[""MPEG""]",[],not directly reported for 40 um sample,[],,,,,,,,,,,,,,,gamma globulin,IgG,bovine blood,,6.5,negative or near-neutral at pH 7.4 based on reported pI 6.5,static batch incubation,7.4,37,2 h,,10 mmol/L phosphate buffer,"[""Na2HPO4"",""KH2PO4""]",10 mmol/L phosphate,0.1 mL microcapsules,0.3 mL protein solution,,difference in protein concentration before and after adsorption,,surface_adsorption_ug_cm2,4.5,ug/cm2,context_dependent,"IgG adsorption on ACACPEG, 40 um","[""higher MPEG graft density"",""brush-like MPEG"",""excluded volume"",""steric stabilization"",""charge shielding""]",3,,Enhancement of Surface Graft Density of MPEG on Alginate/Chitosan Hydrogel Microcapsules for Protein Repellency
PHA-63e2bd374e-009,10.1021/la302615t,train,"ACACPEG microcapsules, 10 um membrane thickness",hydrogel microcapsules,"[""alginate"",""chitosan"",""CS-g-MPEG""]",[],,"[""CaCl2""]",,ACACPEG prepared by alginate buffer layer and LBL CS-g-MPEG self-assembly; membrane thickness varied by chitosan coating time,,,,,,"[""alginate carboxylate"",""chitosan amino/protonated amino"",""MPEG ether C-O-C""]","[""MPEG""]",[],not directly reported for 10 um sample,[],,,,,,,,,,,,,,,fibrinogen,Fgn,bovine blood,,5.1,negative at pH 7.4 based on reported pI 5.1,static batch incubation,7.4,37,2 h,,10 mmol/L phosphate buffer,"[""Na2HPO4"",""KH2PO4""]",10 mmol/L phosphate,0.1 mL microcapsules,0.3 mL protein solution,,difference in protein concentration before and after adsorption,,surface_adsorption_ug_cm2,4.1,ug/cm2,context_dependent,"Fgn adsorption on ACACPEG, 10 um","[""low MPEG graft density"",""insufficient alginate shielding"",""positive charge sites"",""electrostatic adsorption""]",3,,Enhancement of Surface Graft Density of MPEG on Alginate/Chitosan Hydrogel Microcapsules for Protein Repellency
PHA-63e2bd374e-010,10.1021/la302615t,train,"ACACPEG microcapsules, 40 um membrane thickness",hydrogel microcapsules,"[""alginate"",""chitosan"",""CS-g-MPEG""]",[],,"[""CaCl2""]",,ACACPEG prepared by alginate buffer layer and LBL CS-g-MPEG self-assembly; membrane thickness varied by chitosan coating time,,,,,,"[""alginate carboxylate"",""chitosan amino/protonated amino"",""MPEG ether C-O-C""]","[""MPEG""]",[],not directly reported for 40 um sample,[],,,,,,,,,,,,,,,fibrinogen,Fgn,bovine blood,,5.1,negative at pH 7.4 based on reported pI 5.1,static batch incubation,7.4,37,2 h,,10 mmol/L phosphate buffer,"[""Na2HPO4"",""KH2PO4""]",10 mmol/L phosphate,0.1 mL microcapsules,0.3 mL protein solution,,difference in protein concentration before and after adsorption,,surface_adsorption_ug_cm2,1.6,ug/cm2,context_dependent,"Fgn adsorption on ACACPEG, 40 um","[""higher MPEG graft density"",""alginate shielding"",""charge-site effects"",""steric stabilization""]",3,,Enhancement of Surface Graft Density of MPEG on Alginate/Chitosan Hydrogel Microcapsules for Protein Repellency
PHA-63e2bd374e-011,10.1021/la302615t,train,ACP situ microcapsules with in situ covalently grafted MPEG,hydrogel microcapsules,"[""alginate"",""chitosan"",""MPEG""]",[],,"[""CaCl2""]",,in situ covalent grafting of MPEG-CHO hydrolyzed from MPEG-BADA onto chitosan amino groups in AC microcapsules with NaCNBH3 under nitrogen,,,,,,"[""chitosan amino"",""MPEG ether C-O-C"",""Schiff-base/reduced linkage""]","[""MPEG""]",[],charge shielded by compact MPEG chains; zeta potential not reported for ACP situ,[],,,,,,,,,,,,,,,gamma globulin,IgG,bovine blood,,6.5,negative or near-neutral at pH 7.4 based on reported pI 6.5,static batch incubation,7.4,37,2 h,,10 mmol/L phosphate buffer,"[""Na2HPO4"",""KH2PO4""]",10 mmol/L phosphate,0.1 mL microcapsules,0.3 mL protein solution,,difference in protein concentration before and after adsorption,,surface_adsorption_ug_cm2,0.3,ug/cm2,context_dependent,IgG adsorption on ACP situ,"[""in situ covalent grafting"",""high MPEG graft density"",""brush-like MPEG"",""excluded volume"",""steric stabilization"",""charge shielding""]",3,,Enhancement of Surface Graft Density of MPEG on Alginate/Chitosan Hydrogel Microcapsules for Protein Repellency
PHA-63e2bd374e-012,10.1021/la302615t,train,ACP situ microcapsules with in situ covalently grafted MPEG,hydrogel microcapsules,"[""alginate"",""chitosan"",""MPEG""]",[],,"[""CaCl2""]",,in situ covalent grafting of MPEG-CHO hydrolyzed from MPEG-BADA onto chitosan amino groups in AC microcapsules with NaCNBH3 under nitrogen,,,,,,"[""chitosan amino"",""MPEG ether C-O-C"",""Schiff-base/reduced linkage""]","[""MPEG""]",[],charge shielded by compact MPEG chains; zeta potential not reported for ACP situ,[],,,,,,,,,,,,,,,fibrinogen,Fgn,bovine blood,,5.1,negative at pH 7.4 based on reported pI 5.1,static batch incubation,7.4,37,2 h,,10 mmol/L phosphate buffer,"[""Na2HPO4"",""KH2PO4""]",10 mmol/L phosphate,0.1 mL microcapsules,0.3 mL protein solution,,difference in protein concentration before and after adsorption,,surface_adsorption_ug_cm2,0.2,ug/cm2,context_dependent,Fgn adsorption on ACP situ,"[""in situ covalent grafting"",""high MPEG graft density"",""brush-like MPEG"",""excluded volume"",""steric stabilization"",""charge shielding""]",3,,Enhancement of Surface Graft Density of MPEG on Alginate/Chitosan Hydrogel Microcapsules for Protein Repellency
PHA-4fb7daf322-002,10.1021/la303292z,train,polystyrene-core poly(N-isopropylacrylamide-co-acrylic acid) shell microgel,charged core-shell colloidal microgel,"[""polystyrene core"",""poly(N-isopropylacrylamide-co-acrylic acid) shell""]","[""styrene"",""N-isopropylacrylamide"",""acrylic acid""]",,"[""N,N-methylenebisacrylamide, 5 mol % with respect to NiPAm""]",,Emulsion polymerization of polystyrene core followed by seed polymerization of the charged microgel shell.,,,,,,"[""acrylic acid carboxylate groups""]",[],"[""polystyrene core""]",negative/anionic,"[""salt-responsive deswelling"",""protein-load-responsive deswelling""]",,,,,,mean mesh size estimated as 3.2 nm,,Rmax 172.1 nm under this fitted 7 mM condition; core radius 62.2 +/- 0.7 nm,,,,,Km(V0) = 204 kPa from salt-shrinking fit,,lysozyme,,chicken egg white,,,+7 effective valency at pH 7.2,ITC titration sorption isotherm fitted to Langmuir model with electrostatic cooperativity at constant gel volume,7.2,24.85,,,10 mM MOPS with 2 mM NaN3,"[""NaN3""]",7 mM ionic strength,c_m = 8.42 x 10^-7 mM microgel dispersion,1.4 mL sample cell,,isothermal titration calorimetry,,DeltaG0,-24.5,kJ/mol,context_dependent,Langmuir fit with electrostatic cooperativity and constant volume at 7 mM,"[""electrostatic cooperativity"",""Donnan potential"",""hydrophobic intrinsic binding""]",3,0.86,Protein Sorption to Charged Microgels: Characterizing Binding Isotherms and Driving Forces
PHA-4fb7daf322-003,10.1021/la303292z,train,polystyrene-core poly(N-isopropylacrylamide-co-acrylic acid) shell microgel,charged core-shell colloidal microgel,"[""polystyrene core"",""poly(N-isopropylacrylamide-co-acrylic acid) shell""]","[""styrene"",""N-isopropylacrylamide"",""acrylic acid""]",,"[""N,N-methylenebisacrylamide, 5 mol % with respect to NiPAm""]",,Emulsion polymerization of polystyrene core followed by seed polymerization of the charged microgel shell.,,,,,,"[""acrylic acid carboxylate groups""]",[],"[""polystyrene core""]",negative/anionic,"[""salt-responsive deswelling"",""protein-load-responsive deswelling""]",,,,,,mean mesh size estimated as 3.2 nm,,Rmax 172.1 nm; core radius 62.2 +/- 0.7 nm,,,,,Km(V0) = 204 kPa; protein binding estimated to make gel about 2 times stiffer at high load,,lysozyme,,chicken egg white,,,+7 effective valency at pH 7.2,ITC titration sorption isotherm fitted to Langmuir model including electrostatic cooperativity and volume change,7.2,24.85,,,10 mM MOPS with 2 mM NaN3,"[""NaN3""]",7 mM ionic strength,c_m = 8.42 x 10^-7 mM microgel dispersion,1.4 mL sample cell,,isothermal titration calorimetry,,DeltaG0,-18.3,kJ/mol,context_dependent,volume-corrected Langmuir fit at 7 mM,"[""electrostatic cooperativity"",""Donnan/osmotic deswelling"",""hydrophobic intrinsic binding""]",3,0.9,Protein Sorption to Charged Microgels: Characterizing Binding Isotherms and Driving Forces
PHA-4fb7daf322-004,10.1021/la303292z,train,polystyrene-core poly(N-isopropylacrylamide-co-acrylic acid) shell microgel,charged core-shell colloidal microgel,"[""polystyrene core"",""poly(N-isopropylacrylamide-co-acrylic acid) shell""]","[""styrene"",""N-isopropylacrylamide"",""acrylic acid""]",,"[""N,N-methylenebisacrylamide, 5 mol % with respect to NiPAm""]",,Emulsion polymerization of polystyrene core followed by seed polymerization of the charged microgel shell.,,,,,,"[""acrylic acid carboxylate groups""]",[],"[""polystyrene core""]",negative/anionic,"[""salt-responsive deswelling"",""protein-load-responsive deswelling""]",,,,,,mean mesh size estimated as 3.2 nm,,Rmax 165.7 nm; core radius 62.2 +/- 0.7 nm,,,,,Km(V0) = 204 kPa,,lysozyme,,chicken egg white,,,+7 effective valency at pH 7.2,ITC titration sorption isotherm fitted to Langmuir model including electrostatic cooperativity and volume change,7.2,24.85,,,"10 mM MOPS, 2 mM NaN3, and additional 10 mM NaCl","[""NaN3"",""NaCl""]",17 mM ionic strength,c_m = 8.42 x 10^-7 mM microgel dispersion,1.4 mL sample cell,,isothermal titration calorimetry,,DeltaG0,-18.9,kJ/mol,context_dependent,volume-corrected Langmuir fit at 17 mM,"[""electrostatic cooperativity"",""Donnan/osmotic deswelling"",""hydrophobic intrinsic binding""]",3,0.9,Protein Sorption to Charged Microgels: Characterizing Binding Isotherms and Driving Forces
