Repository: sunyrain/PHA

# PHA Protein-Hydrogel Adsorption Dataset

Generated: 2026-07-05T11:36:45

## Scope

This curated package organizes literature-derived protein-hydrogel adsorption, binding, immobilization, antifouling, and related biointerface records extracted from the local PHA corpus.

The primary unit is one record:

`paper + hydrogel/sample + protein/mixture + experimental condition + measured outcome`

## Contents

- `data/sources.csv`: article-level metadata, extraction status, and curation decision.
- `data/records_flat.csv`: flattened record-level table with provenance, hydrogel, protein, condition, outcome, mechanism, and quality fields.

File: data/curated/pha_scientific_dataset_20260705/data/inverse_design_seed.csv (part 56 of 62)
record_id,doi,doi_split,hydrogel_name,hydrogel_format,polymer_backbone,monomers,monomer_ratios,crosslinker,crosslinker_concentration,synthesis_method,preparation_solvent,preparation_pH,preparation_temp_C,gelation_time,post_treatment,functional_groups,ligand_or_affinity_group,filler_or_composite,charge_class,responsive_type,swelling_ratio,water_content_pct,porosity_pct,pore_size_value,pore_size_unit,mesh_size,surface_area,particle_size,thickness,roughness,zeta_potential_mV,contact_angle_deg,young_modulus,degradation_or_stability,protein_name,protein_abbreviation,protein_species_or_source,protein_mw_kDa,protein_pI,protein_charge_at_pH,experiment_mode,pH,temperature_C,contact_time,contact_time_unit,buffer,salt_type,salt_concentration,hydrogel_dosage,solution_volume,flow_rate,detection_method,replicate_count,target_name,target_value,target_unit,target_direction,outcome_label,mechanism_tags,source_quality_score,extraction_confidence,article_title
PHA-4fb7daf322-005,10.1021/la303292z,train,polystyrene-core poly(N-isopropylacrylamide-co-acrylic acid) shell microgel,charged core-shell colloidal microgel,"[""polystyrene core"",""poly(N-isopropylacrylamide-co-acrylic acid) shell""]","[""styrene"",""N-isopropylacrylamide"",""acrylic acid""]",,"[""N,N-methylenebisacrylamide, 5 mol % with respect to NiPAm""]",,Emulsion polymerization of polystyrene core followed by seed polymerization of the charged microgel shell.,,,,,,"[""acrylic acid carboxylate groups""]",[],"[""polystyrene core""]",negative/anionic,"[""salt-responsive deswelling"",""protein-load-responsive deswelling""]",,,,,,mean mesh size estimated as 3.2 nm,,Rmax 157.1 nm; core radius 62.2 +/- 0.7 nm,,,,,Km(V0) = 204 kPa,,lysozyme,,chicken egg white,,,+7 effective valency at pH 7.2,ITC titration sorption isotherm fitted to Langmuir model including electrostatic cooperativity and volume change,7.2,24.85,,,"10 mM MOPS, 2 mM NaN3, and additional 25 mM NaCl","[""NaN3"",""NaCl""]",32 mM ionic strength,c_m = 8.42 x 10^-7 mM microgel dispersion,1.4 mL sample cell,,isothermal titration calorimetry,,DeltaG0,-17.8,kJ/mol,context_dependent,volume-corrected Langmuir fit at 32 mM,"[""electrostatic screening"",""electrostatic cooperativity"",""Donnan/osmotic deswelling"",""hydrophobic intrinsic binding""]",3,0.9,Protein Sorption to Charged Microgels: Characterizing Binding Isotherms and Driving Forces
PHA-4fb7daf322-006,10.1021/la303292z,train,polystyrene-core poly(N-isopropylacrylamide-co-acrylic acid) shell microgel,charged core-shell colloidal microgel,"[""polystyrene core"",""poly(N-isopropylacrylamide-co-acrylic acid) shell""]","[""styrene"",""N-isopropylacrylamide"",""acrylic acid""]",,"[""N,N-methylenebisacrylamide, 5 mol % with respect to NiPAm""]",,Emulsion polymerization of polystyrene core followed by seed polymerization of the charged microgel shell.,,,,,,"[""acrylic acid carboxylate groups""]",[],"[""polystyrene core""]",negative/anionic,"[""salt-responsive deswelling"",""protein-load-responsive deswelling""]",,,,,,mean mesh size estimated as 3.2 nm,,Rmax 172.1 nm; core radius 62.2 +/- 0.7 nm,,,,,Km(V0) = 204 kPa,,lysozyme,,chicken egg white,,,+7 effective valency at pH 7.2,ITC sorption isotherm fitted to excluded-volume model including volume change,7.2,24.85,,,10 mM MOPS with 2 mM NaN3,"[""NaN3""]",7 mM ionic strength,c_m = 8.42 x 10^-7 mM microgel dispersion,1.4 mL sample cell,,isothermal titration calorimetry,,DeltaG0,-14.9,kJ/mol,context_dependent,excluded-volume fit at 7 mM and 298 K,"[""excluded-volume packing"",""electrostatic cooperativity"",""hydrophobic intrinsic binding""]",3,0.9,Protein Sorption to Charged Microgels: Characterizing Binding Isotherms and Driving Forces
PHA-4fb7daf322-007,10.1021/la303292z,train,polystyrene-core poly(N-isopropylacrylamide-co-acrylic acid) shell microgel,charged core-shell colloidal microgel,"[""polystyrene core"",""poly(N-isopropylacrylamide-co-acrylic acid) shell""]","[""styrene"",""N-isopropylacrylamide"",""acrylic acid""]",,"[""N,N-methylenebisacrylamide, 5 mol % with respect to NiPAm""]",,Emulsion polymerization of polystyrene core followed by seed polymerization of the charged microgel shell.,,,,,,"[""acrylic acid carboxylate groups""]",[],"[""polystyrene core""]",negative/anionic,"[""salt-responsive deswelling"",""protein-load-responsive deswelling""]",,,,,,mean mesh size estimated as 3.2 nm,,Rmax 165.7 nm; core radius 62.2 +/- 0.7 nm,,,,,Km(V0) = 204 kPa,,lysozyme,,chicken egg white,,,+7 effective valency at pH 7.2,ITC sorption isotherm fitted to excluded-volume model including volume change,7.2,24.85,,,"10 mM MOPS, 2 mM NaN3, and additional 10 mM NaCl","[""NaN3"",""NaCl""]",17 mM ionic strength,c_m = 8.42 x 10^-7 mM microgel dispersion,1.4 mL sample cell,,isothermal titration calorimetry,,DeltaG0,-17.9,kJ/mol,context_dependent,excluded-volume fit at 17 mM and 298 K,"[""excluded-volume packing"",""electrostatic cooperativity"",""hydrophobic intrinsic binding""]",3,0.9,Protein Sorption to Charged Microgels: Characterizing Binding Isotherms and Driving Forces
PHA-4fb7daf322-008,10.1021/la303292z,train,polystyrene-core poly(N-isopropylacrylamide-co-acrylic acid) shell microgel,charged core-shell colloidal microgel,"[""polystyrene core"",""poly(N-isopropylacrylamide-co-acrylic acid) shell""]","[""styrene"",""N-isopropylacrylamide"",""acrylic acid""]",,"[""N,N-methylenebisacrylamide, 5 mol % with respect to NiPAm""]",,Emulsion polymerization of polystyrene core followed by seed polymerization of the charged microgel shell.,,,,,,"[""acrylic acid carboxylate groups""]",[],"[""polystyrene core""]",negative/anionic,"[""salt-responsive deswelling"",""protein-load-responsive deswelling""]",,,,,,mean mesh size estimated as 3.2 nm,,Rmax 157.1 nm; core radius 62.2 +/- 0.7 nm,,,,,Km(V0) = 204 kPa,,lysozyme,,chicken egg white,,,+7 effective valency at pH 7.2,ITC sorption isotherm fitted to excluded-volume model including volume change,7.2,24.85,,,"10 mM MOPS, 2 mM NaN3, and additional 25 mM NaCl","[""NaN3"",""NaCl""]",32 mM ionic strength,c_m = 8.42 x 10^-7 mM microgel dispersion,1.4 mL sample cell,,isothermal titration calorimetry,,DeltaG0,-18.4,kJ/mol,context_dependent,excluded-volume fit at 32 mM and 298 K,"[""excluded-volume packing"",""electrostatic screening"",""hydrophobic intrinsic binding""]",3,0.9,Protein Sorption to Charged Microgels: Characterizing Binding Isotherms and Driving Forces
PHA-4fb7daf322-009,10.1021/la303292z,train,polystyrene-core poly(N-isopropylacrylamide-co-acrylic acid) shell microgel,charged core-shell colloidal microgel,"[""polystyrene core"",""poly(N-isopropylacrylamide-co-acrylic acid) shell""]","[""styrene"",""N-isopropylacrylamide"",""acrylic acid""]",,"[""N,N-methylenebisacrylamide, 5 mol % with respect to NiPAm""]",,Emulsion polymerization of polystyrene core followed by seed polymerization of the charged microgel shell.,,,,,,"[""acrylic acid carboxylate groups""]",[],"[""polystyrene core""]",negative/anionic,"[""salt-responsive deswelling"",""protein-load-responsive deswelling""]",,,,,,mean mesh size estimated as 3.2 nm,,Rmax 172.1 nm; core radius 62.2 +/- 0.7 nm,,,,,Km(V0) = 204 kPa,,lysozyme,,chicken egg white,,,+7 effective valency at pH 7.2,ITC sorption isotherm fitted to excluded-volume model including volume change,7.2,29.85,,,10 mM MOPS with 2 mM NaN3,"[""NaN3""]",7 mM ionic strength,c_m = 8.42 x 10^-7 mM microgel dispersion,1.4 mL sample cell,,isothermal titration calorimetry,,DeltaG0,-15.1,kJ/mol,context_dependent,excluded-volume fit at 7 mM and 303 K,"[""excluded-volume packing"",""temperature comparison"",""hydrophobic intrinsic binding""]",3,0.9,Protein Sorption to Charged Microgels: Characterizing Binding Isotherms and Driving Forces
PHA-4fb7daf322-010,10.1021/la303292z,train,polystyrene-core poly(N-isopropylacrylamide-co-acrylic acid) shell microgel,charged core-shell colloidal microgel,"[""polystyrene core"",""poly(N-isopropylacrylamide-co-acrylic acid) shell""]","[""styrene"",""N-isopropylacrylamide"",""acrylic acid""]",,"[""N,N-methylenebisacrylamide, 5 mol % with respect to NiPAm""]",,Emulsion polymerization of polystyrene core followed by seed polymerization of the charged microgel shell.,,,,,,"[""acrylic acid carboxylate groups""]",[],"[""polystyrene core""]",negative/anionic,"[""salt-responsive deswelling"",""protein-load-responsive deswelling""]",,,,,,mean mesh size estimated as 3.2 nm,,Rmax 165.7 nm; core radius 62.2 +/- 0.7 nm,,,,,Km(V0) = 204 kPa,,lysozyme,,chicken egg white,,,+7 effective valency at pH 7.2,ITC sorption isotherm fitted to excluded-volume model including volume change,7.2,29.85,,,"10 mM MOPS, 2 mM NaN3, and additional 10 mM NaCl","[""NaN3"",""NaCl""]",17 mM ionic strength,c_m = 8.42 x 10^-7 mM microgel dispersion,1.4 mL sample cell,,isothermal titration calorimetry,,DeltaG0,-18.9,kJ/mol,context_dependent,excluded-volume fit at 17 mM and 303 K,"[""excluded-volume packing"",""electrostatic screening"",""temperature comparison"",""hydrophobic intrinsic binding""]",3,0.9,Protein Sorption to Charged Microgels: Characterizing Binding Isotherms and Driving Forces
PHA-4fb7daf322-011,10.1021/la303292z,train,polystyrene-core poly(N-isopropylacrylamide-co-acrylic acid) shell microgel,charged core-shell colloidal microgel,"[""polystyrene core"",""poly(N-isopropylacrylamide-co-acrylic acid) shell""]","[""styrene"",""N-isopropylacrylamide"",""acrylic acid""]",,"[""N,N-methylenebisacrylamide, 5 mol % with respect to NiPAm""]",,Emulsion polymerization of polystyrene core followed by seed polymerization of the charged microgel shell.,,,,,,"[""acrylic acid carboxylate groups""]",[],"[""polystyrene core""]",negative/anionic,"[""salt-responsive deswelling"",""protein-load-responsive deswelling""]",,,,,,mean mesh size estimated as 3.2 nm,,Rmax 157.1 nm; core radius 62.2 +/- 0.7 nm,,,,,Km(V0) = 204 kPa,,lysozyme,,chicken egg white,,,+7 effective valency at pH 7.2,ITC sorption isotherm fitted to excluded-volume model including volume change,7.2,29.85,,,"10 mM MOPS, 2 mM NaN3, and additional 25 mM NaCl","[""NaN3"",""NaCl""]",32 mM ionic strength,c_m = 8.42 x 10^-7 mM microgel dispersion,1.4 mL sample cell,,isothermal titration calorimetry,,DeltaG0,-19.6,kJ/mol,context_dependent,excluded-volume fit at 32 mM and 303 K,"[""excluded-volume packing"",""electrostatic screening"",""temperature comparison"",""hydrophobic intrinsic binding""]",3,0.9,Protein Sorption to Charged Microgels: Characterizing Binding Isotherms and Driving Forces
PHA-f116f64eab-002,10.1021/la5035273,train,LDPE-g-P(PEGDA)/PPL film,P(PEGDA) hydrogel network grafted on LDPE film,"[""poly(ethylene glycol) diacrylate""]","[""PEGDA""]",,"[""PEGDA""]",,visible light-induced surface controlled graft cross-linking polymerization,,,,,,"[""ether bonds"",""acrylate groups""]",[],"[""LDPE film substrate""]",,[],,,,,,ideal average mesh size approximately 3 x 3 x 3 nm3,,,,,,,,,lipase from porcine pancreas,PPL,porcine pancreas,,,,release/leakage from immobilized hydrogel film,7.4,,10 h; 72 h,,"PBS, 0.01 M",[],,,,,Bradford method; absorbance at 595 nm,,retained_capacity_pct,71.0,%,maximize,free PPL leakage from PEGDA hydrogel,"[""mesh-size mismatch"",""protein leakage"",""size exclusion""]",3,0.92,A Mild Strategy To Encapsulate Enzyme into Hydrogel Layer Grafted on Polymeric Substrate
PHA-f116f64eab-003,10.1021/la5035273,train,LDPE-g-P(PEGDA)/cross-linked PPL film,P(PEGDA) hydrogel network grafted on LDPE film,"[""poly(ethylene glycol) diacrylate""]","[""PEGDA""]",,"[""PEGDA""]",,visible light-induced surface controlled graft cross-linking polymerization,,,,,,"[""ether bonds"",""acrylate groups""]",[],"[""LDPE film substrate""]",,[],,,,,,ideal average mesh size approximately 3 x 3 x 3 nm3,,PPL cluster average diameter 15.1 nm,,,,,,,glutaraldehyde-cross-linked lipase from porcine pancreas,cross-linked PPL,porcine pancreas,,,,release/leakage from immobilized hydrogel film,7.4,,72 h release; 30 min glutaraldehyde cross-linking before grafting,,"PBS, 0.01 M",[],,,,,Bradford method; absorbance at 595 nm; DLS for cluster diameter,,retained_capacity_pct,89.0,%,maximize,cross-linked PPL leakage from PEGDA hydrogel,"[""enzyme cross-linking"",""size exclusion"",""retention enhancement""]",3,0.95,A Mild Strategy To Encapsulate Enzyme into Hydrogel Layer Grafted on Polymeric Substrate
PHA-8c0873b4c2-001,10.1021/la700248s,train,lysozyme-imprinted hydrogel,"freeze-dried, wet-sieved particles, 80-200 um fraction","[""polyacrylamide-based hydrogel""]","[""acrylamide"",""methacrylic acid"",""2-(dimethylamino)ethyl methacrylate""]",,"[""N,N-methylene bis(acrylamide)""]",,"free-radical polymerization in 0.02 M Tris-HCl buffer pH 7 with lysozyme template, followed by washing, freeze-drying, and sieving",,,,,,"[""carboxylic acid"",""tertiary amine"",""amide""]",[],[],mixed charged functional monomers,[],,,,,,,,80-200 um,,,,,120 +/- 5 kPa,,lysozyme,,chicken egg,14.4,10.5-11,positive,batch adsorption assay,7,25,30 min after protein solution addition; polymer pre-soaked 20 min,,0.02 M Tris-HCl,,,10 mg polymer,1 mL buffer pre-soak plus 4 mL protein solution,,Folin-Ciocalteu method; absorbance at 750 nm,,q_norm_mg_g,86.0,mg/g,maximize,higher lysozyme adsorption capacity on lysozyme-imprinted hydrogel,"[""molecular imprinting"",""template-specific binding sites"",""shape-complementary cavities""]",3,0.95,Study of the Interactions between Protein-Imprinted Hydrogels and Their Templates
PHA-8c0873b4c2-002,10.1021/la700248s,train,non-imprinted hydrogel,"freeze-dried, wet-sieved particles, 80-200 um fraction","[""polyacrylamide-based hydrogel""]","[""acrylamide"",""methacrylic acid"",""2-(dimethylamino)ethyl methacrylate""]",,"[""N,N-methylene bis(acrylamide)""]",,"free-radical polymerization in 0.02 M Tris-HCl buffer pH 7 without protein template, followed by washing, freeze-drying, and sieving",,,,,,"[""carboxylic acid"",""tertiary amine"",""amide""]",[],[],mixed charged functional monomers,[],,,,,,,,80-200 um,,,,,34 +/- 3.5 kPa,,lysozyme,,chicken egg,14.4,10.5-11,positive,batch adsorption assay,7,25,30 min after protein solution addition; polymer pre-soaked 20 min,,0.02 M Tris-HCl,,,10 mg polymer,1 mL buffer pre-soak plus 4 mL protein solution,,Folin-Ciocalteu method; absorbance at 750 nm,,q_norm_mg_g,50.0,mg/g,maximize,lysozyme adsorption on non-imprinted control hydrogel,"[""non-specific adsorption""]",3,0.95,Study of the Interactions between Protein-Imprinted Hydrogels and Their Templates
PHA-8c0873b4c2-006,10.1021/la700248s,train,lysozyme-imprinted hydrogel,polymer suspension for ITC,"[""polyacrylamide-based hydrogel""]","[""acrylamide"",""methacrylic acid"",""2-(dimethylamino)ethyl methacrylate""]",,"[""N,N-methylene bis(acrylamide)""]",,"free-radical polymerization in 0.02 M Tris-HCl buffer pH 7 with lysozyme template, followed by washing, freeze-drying, and sieving",,,,,,"[""carboxylic acid"",""tertiary amine"",""amide""]",[],[],mixed charged functional monomers,[],,,,,,,,80-200 um,,,,,120 +/- 5 kPa,,lysozyme,,chicken egg,14.4,10.5-11,positive,isothermal titration calorimetry adsorption experiment,,,"single 250 uL injection, 250 s long; 10 min idle baseline before injection",,,,,4 mg/mL polymer suspension in sample cell,250 uL protein injection,,Microcal VP-ITC calorimeter,,adsorption enthalpy,2.8,kcal/mol,context_dependent,lysozyme adsorption enthalpy on Lys-MIP,"[""ITC thermodynamics"",""template-specific binding sites"",""electrostatic interactions"",""entropy-driven adsorption""]",3,0.98,Study of the Interactions between Protein-Imprinted Hydrogels and Their Templates
PHA-8c0873b4c2-007,10.1021/la700248s,train,lysozyme-imprinted hydrogel,polymer suspension for ITC,"[""polyacrylamide-based hydrogel""]","[""acrylamide"",""methacrylic acid"",""2-(dimethylamino)ethyl methacrylate""]",,"[""N,N-methylene bis(acrylamide)""]",,"free-radical polymerization in 0.02 M Tris-HCl buffer pH 7 with lysozyme template, followed by washing, freeze-drying, and sieving",,,,,,"[""carboxylic acid"",""tertiary amine"",""amide""]",[],[],mixed charged functional monomers,[],,,,,,,,80-200 um,,,,,120 +/- 5 kPa,,cytochrome c,Cyt c,horse heart,12.3,10.2,positive,isothermal titration calorimetry adsorption experiment,,,"single 250 uL injection, 250 s long; 10 min idle baseline before injection",,,,,4 mg/mL polymer suspension in sample cell,250 uL protein injection,,Microcal VP-ITC calorimeter,,adsorption enthalpy,-9.5,kcal/mol,context_dependent,cytochrome c adsorption enthalpy on Lys-MIP,"[""ITC thermodynamics"",""non-template adsorption"",""limited imprinting effect""]",3,0.98,Study of the Interactions between Protein-Imprinted Hydrogels and Their Templates
PHA-8b5cfd1885-001,10.1021/la7033774,train,unmodified poly(HEMA-co-MMA) hydrogel,hydrogel sample surface,"[""poly(2-hydroxyethyl methacrylate-co-methyl methacrylate)""]","[""2-hydroxyethyl methacrylate"",""methyl methacrylate""]",,[],,"commercial BENZ FLEX 26 UV hydrogel, purified by water extraction",,,,,,"[""hydroxyl groups"",""ester groups""]",[],[],,[],,,,,,,,,,,,"{""captive_bubble_hydrated_surface"":43,""water_droplet_dry_surface"":66}",,,beta-lactamase BlaP,β-lactamase,,30,,,static incubation,,37,150,min,phosphate buffer solution,,,,,,nitrocefin hydrolysis quantified by UV-vis spectroscopy,,surface_adsorption_ug_cm2,0.00805,ug/cm2,context_dependent,adsorbed active beta-lactamase on unmodified hydrogel,"[""nonspecific adsorption""]",3,0.95,Imparting Antifouling Properties of Poly(2-hydroxyethyl methacrylate) Hydrogels by Grafting Poly(oligoethylene glycol methyl ether acrylate)
PHA-8b5cfd1885-002,10.1021/la7033774,train,"poly(OEGA)-grafted poly(HEMA-co-MMA) hydrogel, Table 2 entry 3",surface-grafted hydrogel sample,"[""poly(2-hydroxyethyl methacrylate-co-methyl methacrylate)"",""poly(oligoethylene glycol methyl ether acrylate)""]","[""2-hydroxyethyl methacrylate"",""methyl methacrylate"",""oligoethylene glycol methyl ether acrylate""]",,[],,BPB surface activation followed by surface-initiated ATRP of OEGA in water using CuIBr/Me6TREN,,,,,,"[""polyether"",""ester"",""hydroxyl-derived surface ester""]","[""poly(OEGA) brush""]",[],neutral/nonionic,"[""hydration-responsive surface orientation""]",,,,,,,,,,,,"{""captive_bubble_hydrated_surface"":33,""water_droplet_dry_surface"":0}",,,beta-lactamase BlaP,β-lactamase,,30,,,static incubation,,37,150,min,phosphate buffer solution,,,,,,nitrocefin hydrolysis quantified by UV-vis spectroscopy,,surface_adsorption_ug_cm2,0.00245,ug/cm2,context_dependent,reduced adsorbed active beta-lactamase on poly(OEGA)-grafted hydrogel,"[""hydrophilic brush barrier"",""PEG/OEGA steric repellency"",""reduced nonspecific adsorption""]",3,0.96,Imparting Antifouling Properties of Poly(2-hydroxyethyl methacrylate) Hydrogels by Grafting Poly(oligoethylene glycol methyl ether acrylate)
PHA-a7771ef559-001,10.1021/la703963f,validation,"BSA-imprinted thermosensitive/salt-sensitive hydrogel, high-affinity site population",hydrogel disk; dry gel normalized,"[""poly(N-isopropylacrylamide-co-N-[3-(dimethylamino)propyl]methacrylamide-co-acrylamide)""]","[""N-isopropylacrylamide"",""N-[3-(dimethylamino)propyl]methacrylamide"",""acrylamide""]",functional monomer-to-template molar ratio 64:1,"[""N,N-methylenebisacrylamide""]",,"APS/TEMED-initiated polymerization in 10 mmol/L Tris-HCl pH 7.0 at 35 degC for 3 h, followed by BSA removal with 500 mmol/L NaCl.",,,35,,,"[""tertiary amine"",""amide"",""isopropylamide""]","[""DMAPMA tertiary amine groups""]",[],positively charged at pH 7.0 due to tertiary amine groups,"[""thermosensitive"",""salt-sensitive"",""molecularly imprinted""]",,,,,,,,,,,,,,,bovine serum albumin,BSA,bovine; Sigma,66,4.8,negative at pH 7.0,batch equilibrium rebinding with Scatchard-Rosenthal analysis,7.0,25,24 h,,10 mmol/L Tris-HCl,NaCl,1 mmol/L,about 5 mg dry hydrogel,8 mL,,UV/vis spectrophotometer,triplicate,q_norm_mg_g,310.2,mg/g,maximize,high-affinity BSA binding capacity,"[""molecular imprinting"",""specific recognition"",""electrostatic attraction"",""shape memory""]",3,,Thermosensitive and Salt-Sensitive Molecularly Imprinted Hydrogel for Bovine Serum Albumin
PHA-a7771ef559-002,10.1021/la703963f,validation,"BSA-imprinted thermosensitive/salt-sensitive hydrogel, low-affinity site population",hydrogel disk; dry gel normalized,"[""poly(N-isopropylacrylamide-co-N-[3-(dimethylamino)propyl]methacrylamide-co-acrylamide)""]","[""N-isopropylacrylamide"",""N-[3-(dimethylamino)propyl]methacrylamide"",""acrylamide""]",functional monomer-to-template molar ratio 64:1,"[""N,N-methylenebisacrylamide""]",,"APS/TEMED-initiated polymerization in 10 mmol/L Tris-HCl pH 7.0 at 35 degC for 3 h, followed by BSA removal with 500 mmol/L NaCl.",,,35,,,"[""tertiary amine"",""amide"",""isopropylamide""]","[""DMAPMA tertiary amine groups""]",[],positively charged at pH 7.0 due to tertiary amine groups,"[""thermosensitive"",""salt-sensitive"",""molecularly imprinted""]",,,,,,,,,,,,,,,bovine serum albumin,BSA,bovine; Sigma,66,4.8,negative at pH 7.0,batch equilibrium rebinding with Scatchard-Rosenthal analysis,7.0,25,24 h,,10 mmol/L Tris-HCl,NaCl,1 mmol/L,about 5 mg dry hydrogel,8 mL,,UV/vis spectrophotometer,triplicate,q_norm_mg_g,514.8,mg/g,maximize,low-affinity BSA binding capacity,"[""molecular imprinting"",""nonspecific adsorption"",""electrostatic attraction""]",3,,Thermosensitive and Salt-Sensitive Molecularly Imprinted Hydrogel for Bovine Serum Albumin
PHA-a7771ef559-003,10.1021/la703963f,validation,nonimprinted thermosensitive/salt-sensitive hydrogel,hydrogel disk; dry gel normalized,"[""poly(N-isopropylacrylamide-co-N-[3-(dimethylamino)propyl]methacrylamide-co-acrylamide)""]","[""N-isopropylacrylamide"",""N-[3-(dimethylamino)propyl]methacrylamide"",""acrylamide""]",,"[""N,N-methylenebisacrylamide""]",,Prepared the same way as MIP but without BSA template.,,,35,,,"[""tertiary amine"",""amide"",""isopropylamide""]","[""randomly distributed DMAPMA tertiary amine groups""]",[],positively charged at pH 7.0 due to tertiary amine groups,"[""thermosensitive"",""salt-sensitive"",""nonimprinted""]",,,,,,,,,,,,,,,bovine serum albumin,BSA,bovine; Sigma,66,4.8,negative at pH 7.0,batch equilibrium rebinding with Scatchard-Rosenthal analysis,7.0,25,24 h,,10 mmol/L Tris-HCl,NaCl,1 mmol/L,about 5 mg dry hydrogel,8 mL,,UV/vis spectrophotometer,triplicate,q_norm_mg_g,396.0,mg/g,maximize,NIP BSA binding capacity,"[""nonspecific adsorption"",""electrostatic attraction""]",3,,Thermosensitive and Salt-Sensitive Molecularly Imprinted Hydrogel for Bovine Serum Albumin
PHA-a7771ef559-004,10.1021/la703963f,validation,BSA-imprinted thermosensitive/salt-sensitive hydrogel,hydrogel disk; dry gel normalized,"[""poly(NIPA-co-DMAPMA-co-AAm)""]","[""N-isopropylacrylamide"",""N-[3-(dimethylamino)propyl]methacrylamide"",""acrylamide""]",functional monomer-to-template molar ratio 64:1,"[""N,N-methylenebisacrylamide""]",,BSA-imprinted free-radical hydrogel polymerized at 35 degC and washed with 500 mmol/L NaCl.,,,35,,,"[""tertiary amine"",""amide""]","[""DMAPMA tertiary amine groups""]",[],positively charged at pH 7.0,"[""thermosensitive"",""salt-sensitive"",""molecularly imprinted""]",,,,,,,,,,,,,,,lysozyme,Lys,chicken egg white; Sigma,14.4,10.7,positive at pH 7.0,single-protein batch selectivity adsorption,7.0,25,24 h,,10 mmol/L Tris-HCl,NaCl,1 mmol/L,about 5 mg dry hydrogel,8 mL,,UV/vis spectrophotometer,triplicate,q_norm_mg_g,6.0,mg/g,maximize,lysozyme adsorption on BSA-MIP,"[""charge effect"",""electrostatic repulsion"",""low adsorption""]",3,,Thermosensitive and Salt-Sensitive Molecularly Imprinted Hydrogel for Bovine Serum Albumin
PHA-a7771ef559-005,10.1021/la703963f,validation,BSA-imprinted thermosensitive/salt-sensitive hydrogel,hydrogel disk; dry gel normalized,"[""poly(NIPA-co-DMAPMA-co-AAm)""]","[""N-isopropylacrylamide"",""N-[3-(dimethylamino)propyl]methacrylamide"",""acrylamide""]",functional monomer-to-template molar ratio 64:1,"[""N,N-methylenebisacrylamide""]",,BSA-imprinted free-radical hydrogel polymerized at 35 degC and washed with 500 mmol/L NaCl.,,,35,,,"[""tertiary amine"",""amide""]","[""DMAPMA tertiary amine groups""]",[],positively charged at pH 7.0,"[""thermosensitive"",""salt-sensitive"",""molecularly imprinted""]",,,,,,,,,,,,,,,myoglobin,Mb,Sigma; species not stated,17.5,6.8-7.2,near neutral at pH 7.0,single-protein batch selectivity adsorption,7.0,25,24 h,,10 mmol/L Tris-HCl,NaCl,1 mmol/L,about 5 mg dry hydrogel,8 mL,,UV/vis spectrophotometer,triplicate,q_norm_mg_g,13.0,mg/g,maximize,myoglobin adsorption on BSA-MIP,"[""charge effect"",""low adsorption"",""limited imprint recognition""]",3,,Thermosensitive and Salt-Sensitive Molecularly Imprinted Hydrogel for Bovine Serum Albumin
PHA-a7771ef559-006,10.1021/la703963f,validation,BSA-imprinted thermosensitive/salt-sensitive hydrogel,hydrogel disk; dry gel normalized,"[""poly(NIPA-co-DMAPMA-co-AAm)""]","[""N-isopropylacrylamide"",""N-[3-(dimethylamino)propyl]methacrylamide"",""acrylamide""]",functional monomer-to-template molar ratio 64:1,"[""N,N-methylenebisacrylamide""]",,BSA-imprinted free-radical hydrogel polymerized at 35 degC and washed with 500 mmol/L NaCl.,,,35,,,"[""tertiary amine"",""amide""]","[""DMAPMA tertiary amine groups""]",[],positively charged at pH 7.0,"[""thermosensitive"",""salt-sensitive"",""molecularly imprinted""]",,,,,,,,,,,,,,,hemoglobin,Hb,Sigma; species not stated,64.5,6.8-7.0,near neutral at pH 7.0,single-protein batch selectivity adsorption,7.0,25,24 h,,10 mmol/L Tris-HCl,NaCl,1 mmol/L,about 5 mg dry hydrogel,8 mL,,UV/vis spectrophotometer,triplicate,q_norm_mg_g,26.0,mg/g,maximize,hemoglobin adsorption on BSA-MIP,"[""charge effect"",""low adsorption"",""limited imprint recognition""]",3,,Thermosensitive and Salt-Sensitive Molecularly Imprinted Hydrogel for Bovine Serum Albumin
PHA-a7771ef559-007,10.1021/la703963f,validation,BSA-imprinted thermosensitive/salt-sensitive hydrogel,hydrogel disk; dry gel normalized,"[""poly(NIPA-co-DMAPMA-co-AAm)""]","[""N-isopropylacrylamide"",""N-[3-(dimethylamino)propyl]methacrylamide"",""acrylamide""]",functional monomer-to-template molar ratio 64:1,"[""N,N-methylenebisacrylamide""]",,BSA-imprinted free-radical hydrogel polymerized at 35 degC and washed with 500 mmol/L NaCl.,,,35,,,"[""tertiary amine"",""amide""]","[""DMAPMA tertiary amine groups""]",[],positively charged at pH 7.0,"[""thermosensitive"",""salt-sensitive"",""molecularly imprinted""]",,,,,,,,,,,,,,,ovalbumin,OVA,Sigma; species not stated,44,4.7,negative at pH 7.0,single-protein batch selectivity adsorption,7.0,25,24 h,,10 mmol/L Tris-HCl,NaCl,1 mmol/L,about 5 mg dry hydrogel,8 mL,,UV/vis spectrophotometer,triplicate,q_norm_mg_g,61.0,mg/g,maximize,ovalbumin adsorption on BSA-MIP,"[""charge effect"",""nonspecific adsorption"",""limited imprint selectivity""]",3,,Thermosensitive and Salt-Sensitive Molecularly Imprinted Hydrogel for Bovine Serum Albumin
PHA-a7771ef559-008,10.1021/la703963f,validation,BSA-imprinted thermosensitive/salt-sensitive hydrogel,hydrogel disk; dry gel normalized,"[""poly(NIPA-co-DMAPMA-co-AAm)""]","[""N-isopropylacrylamide"",""N-[3-(dimethylamino)propyl]methacrylamide"",""acrylamide""]",functional monomer-to-template molar ratio 64:1,"[""N,N-methylenebisacrylamide""]",,BSA-imprinted free-radical hydrogel polymerized at 35 degC and washed with 500 mmol/L NaCl.,,,35,,,"[""tertiary amine"",""amide""]","[""DMAPMA tertiary amine groups""]",[],positively charged at pH 7.0,"[""thermosensitive"",""salt-sensitive"",""molecularly imprinted""]",,,,,,,,,,,,,,,human serum albumin,HSA,human; Sigma,69,4.8,negative at pH 7.0,single-protein batch selectivity adsorption,7.0,25,24 h,,10 mmol/L Tris-HCl,NaCl,1 mmol/L,about 5 mg dry hydrogel,8 mL,,UV/vis spectrophotometer,triplicate,q_norm_mg_g,70.0,mg/g,maximize,human serum albumin adsorption on BSA-MIP,"[""cross-reactivity"",""charge effect"",""shape memory"",""steric hindrance""]",3,,Thermosensitive and Salt-Sensitive Molecularly Imprinted Hydrogel for Bovine Serum Albumin
PHA-a7771ef559-009,10.1021/la703963f,validation,BSA-imprinted thermosensitive/salt-sensitive hydrogel,hydrogel disk; dry gel normalized,"[""poly(NIPA-co-DMAPMA-co-AAm)""]","[""N-isopropylacrylamide"",""N-[3-(dimethylamino)propyl]methacrylamide"",""acrylamide""]",functional monomer-to-template molar ratio 64:1,"[""N,N-methylenebisacrylamide""]",,BSA-imprinted free-radical hydrogel polymerized at 35 degC and washed with 500 mmol/L NaCl.,,,35,,,"[""tertiary amine"",""amide""]","[""DMAPMA tertiary amine groups""]",[],positively charged at pH 7.0,"[""thermosensitive"",""salt-sensitive"",""molecularly imprinted""]",,,,,,,,,,,,,,,bovine serum albumin,BSA,bovine; Sigma,66,4.8,negative at pH 7.0,single-protein batch selectivity adsorption,7.0,25,24 h,,10 mmol/L Tris-HCl,NaCl,1 mmol/L,about 5 mg dry hydrogel,8 mL,,UV/vis spectrophotometer,triplicate,q_norm_mg_g,126.0,mg/g,maximize,BSA adsorption on BSA-MIP,"[""molecular imprinting"",""charge effect"",""shape memory"",""electrostatic attraction""]",3,,Thermosensitive and Salt-Sensitive Molecularly Imprinted Hydrogel for Bovine Serum Albumin
PHA-a7771ef559-010,10.1021/la703963f,validation,BSA-imprinted hydrogel with 30% cross-linking degree,hydrogel disk,"[""poly(NIPA-co-DMAPMA-co-AAm)""]","[""N-isopropylacrylamide"",""N-[3-(dimethylamino)propyl]methacrylamide"",""acrylamide""]",functional monomer-to-template molar ratio 64:1,"[""N,N-methylenebisacrylamide; 30% mass fraction cross-linking agent""]",30% cross-linking degree,BSA-imprinted hydrogel; cross-linking degree varied and template removed with 500 mmol/L NaCl.,,,35,,Tris-HCl buffer pH 7.0 containing 0.5 mol L-1 NaCl,"[""tertiary amine"",""amide""]","[""DMAPMA tertiary amine groups""]",[],positively charged at pH 7.0,"[""thermosensitive"",""salt-sensitive"",""molecularly imprinted""]",,,,,,highly cross-linked; no numeric mesh size reported,,,,,,,,,bovine serum albumin,BSA,bovine; Sigma,66,4.8,negative at pH 7.0,template removal/desorption wash,7.0,,,,Tris-HCl buffer,NaCl,500 mmol/L,,100 mL NaCl wash mentioned for template elution,,UV/vis spectrophotometer at 280 nm,,removal_efficiency_pct,43.7,%,maximize,template removal efficiency,"[""salt screening"",""template removal"",""cross-linking effect""]",3,,Thermosensitive and Salt-Sensitive Molecularly Imprinted Hydrogel for Bovine Serum Albumin
PHA-a7771ef559-011,10.1021/la703963f,validation,BSA-imprinted hydrogel with 10% cross-linking degree,hydrogel disk,"[""poly(NIPA-co-DMAPMA-co-AAm)""]","[""N-isopropylacrylamide"",""N-[3-(dimethylamino)propyl]methacrylamide"",""acrylamide""]",functional monomer-to-template molar ratio 64:1,"[""N,N-methylenebisacrylamide; 10% mass fraction cross-linking agent""]",10% cross-linking degree,BSA-imprinted hydrogel; cross-linking degree varied and template removed with 500 mmol/L NaCl.,,,35,,Tris-HCl buffer pH 7.0 containing 0.5 mol L-1 NaCl,"[""tertiary amine"",""amide""]","[""DMAPMA tertiary amine groups""]",[],positively charged at pH 7.0,"[""thermosensitive"",""salt-sensitive"",""molecularly imprinted""]",,,,,,highly cross-linked; no numeric mesh size reported,,,,,,,,,bovine serum albumin,BSA,bovine; Sigma,66,4.8,negative at pH 7.0,template removal/desorption wash,7.0,,,,Tris-HCl buffer,NaCl,500 mmol/L,,100 mL NaCl wash mentioned for template elution,,UV/vis spectrophotometer at 280 nm,,removal_efficiency_pct,68.1,%,maximize,template removal efficiency,"[""salt screening"",""template removal"",""cross-linking effect""]",3,,Thermosensitive and Salt-Sensitive Molecularly Imprinted Hydrogel for Bovine Serum Albumin
PHA-a7771ef559-012,10.1021/la703963f,validation,BSA-imprinted hydrogel with 4.5% cross-linking degree,hydrogel disk,"[""poly(NIPA-co-DMAPMA-co-AAm)""]","[""N-isopropylacrylamide"",""N-[3-(dimethylamino)propyl]methacrylamide"",""acrylamide""]",functional monomer-to-template molar ratio 64:1,"[""N,N-methylenebisacrylamide; 4.5% mass fraction cross-linking agent""]",4.5% cross-linking degree,BSA-imprinted hydrogel; 4.5% cross-linking was chosen for polymer preparation after template-removal tests.,,,35,,Tris-HCl buffer pH 7.0 containing 0.5 mol L-1 NaCl,"[""tertiary amine"",""amide""]","[""DMAPMA tertiary amine groups""]",[],positively charged at pH 7.0,"[""thermosensitive"",""salt-sensitive"",""molecularly imprinted""]",,,,,,,,,,,,,enough mechanical strength for experiments; no numeric modulus reported,,bovine serum albumin,BSA,bovine; Sigma,66,4.8,negative at pH 7.0,template removal/desorption wash,7.0,,,,Tris-HCl buffer,NaCl,500 mmol/L,,100 mL NaCl wash mentioned for template elution,,UV/vis spectrophotometer at 280 nm,,removal_efficiency_pct,94.6,%,maximize,template removal efficiency,"[""salt screening"",""template removal"",""cross-linking effect"",""protein diffusion""]",3,,Thermosensitive and Salt-Sensitive Molecularly Imprinted Hydrogel for Bovine Serum Albumin
PHA-a7771ef559-013,10.1021/la703963f,validation,BSA-imprinted hydrogel with 2% cross-linking degree,hydrogel disk,"[""poly(NIPA-co-DMAPMA-co-AAm)""]","[""N-isopropylacrylamide"",""N-[3-(dimethylamino)propyl]methacrylamide"",""acrylamide""]",functional monomer-to-template molar ratio 64:1,"[""N,N-methylenebisacrylamide; 2% mass fraction cross-linking agent""]",2% cross-linking degree,BSA-imprinted hydrogel; cross-linking degree varied and template removed with 500 mmol/L NaCl.,,,35,,Tris-HCl buffer pH 7.0 containing 0.5 mol L-1 NaCl,"[""tertiary amine"",""amide""]","[""DMAPMA tertiary amine groups""]",[],positively charged at pH 7.0,"[""thermosensitive"",""salt-sensitive"",""molecularly imprinted""]",,,,,,,,,,,,,,,bovine serum albumin,BSA,bovine; Sigma,66,4.8,negative at pH 7.0,template removal/desorption wash,7.0,,,,Tris-HCl buffer,NaCl,500 mmol/L,,100 mL NaCl wash mentioned for template elution,,UV/vis spectrophotometer at 280 nm,,removal_efficiency_pct,97.2,%,maximize,template removal efficiency,"[""salt screening"",""template removal"",""cross-linking effect"",""protein diffusion""]",3,,Thermosensitive and Salt-Sensitive Molecularly Imprinted Hydrogel for Bovine Serum Albumin
PHA-786f6a85b3-001,10.1021/ma021186k,validation,pNIPAm-co-PEG-MA microgel with 10 wt% PEG-MA,microgel nanoparticle,"[""poly(N-isopropylacrylamide)""]","[""N-isopropylacrylamide"",""PEG-MA, 10 wt% based on NIPAm, 1.05 mol%""]",PEG-MA 10 wt % based on NIPAm,"[""N,N'-methylenebis(acrylamide), 5 mol%""]",BIS 5 mol %,free-radical precipitation polymerization with APS initiator and SDS surfactant at 70 °C,water,,70,6 h polymerization,dialysis against water for 14 days with daily water replacement,"[""amide"",""isopropylamide"",""PEG ether side chains""]","[""PEG side chains""]",[],,"[""thermoresponsive"",""LCST-type pNIPAm phase transition""]",,,,,,,,"{""hydrodynamic_radius_nm"":126,""measurement_temperature_C"":25,""polydispersity_pct"":23,""polydispersity_uncertainty_pct"":1,""radius_uncertainty_nm"":4}",,,,,,,bovine serum albumin,BSA,bovine; purchased from Sigma,,,,batch adsorption,7.0,25,150,min,PBS,,,0.1,,,Bradford assay after centrifugation; absorbance at 595 nm,,q_norm_mg_g,3.7,mg/g,maximize,saturated BSA adsorption at 25 °C,"[""PEG hydration shell"",""steric hindrance"",""reduced hydrophobic adsorption""]",3,0.96,Synthesis and Protein Adsorption Resistance of PEG-Modified Poly(N-isopropylacrylamide) Core/Shell Microgels
PHA-786f6a85b3-002,10.1021/ma021186k,validation,pNIPAm-co-PEG-MA microgel with 10 wt% PEG-MA,microgel nanoparticle,"[""poly(N-isopropylacrylamide)""]","[""N-isopropylacrylamide"",""PEG-MA, 10 wt% based on NIPAm, 1.05 mol%""]",PEG-MA 10 wt % based on NIPAm,"[""N,N'-methylenebis(acrylamide), 5 mol%""]",BIS 5 mol %,free-radical precipitation polymerization with APS initiator and SDS surfactant at 70 °C,water,,70,6 h polymerization,dialysis against water for 14 days with daily water replacement,"[""amide"",""isopropylamide"",""PEG ether side chains""]","[""PEG side chains""]",[],,"[""thermoresponsive"",""LCST-type pNIPAm phase transition""]",,,,,,,,"{""hydrodynamic_radius_nm"":126,""measurement_temperature_C"":25,""polydispersity_pct"":23,""polydispersity_uncertainty_pct"":1,""radius_uncertainty_nm"":4}",,,,,,,bovine serum albumin,BSA,bovine; purchased from Sigma,,,,batch adsorption,7.0,42,150,min,PBS,,,0.1,,,Bradford assay after centrifugation; absorbance at 595 nm,,q_norm_mg_g,4.9,mg/g,maximize,saturated BSA adsorption at 42 °C,"[""PEG hydration shell"",""steric hindrance"",""PEG mobility above LCST"",""reduced hydrophobic adsorption""]",3,0.96,Synthesis and Protein Adsorption Resistance of PEG-Modified Poly(N-isopropylacrylamide) Core/Shell Microgels
PHA-786f6a85b3-003,10.1021/ma021186k,validation,pNIPAm-co-PEG-MA microgel with 20 wt% PEG-MA,microgel nanoparticle,"[""poly(N-isopropylacrylamide)""]","[""N-isopropylacrylamide"",""PEG-MA, 20 wt% based on NIPAm, 2.10 mol%""]",PEG-MA 20 wt % based on NIPAm,"[""N,N'-methylenebis(acrylamide), 5 mol%""]",BIS 5 mol %,free-radical precipitation polymerization with APS initiator and SDS surfactant at 70 °C,water,,70,6 h polymerization,dialysis against water for 14 days with daily water replacement,"[""amide"",""isopropylamide"",""PEG ether side chains""]","[""PEG side chains""]",[],,"[""thermoresponsive"",""LCST-type pNIPAm phase transition""]",,,,,,,,"{""hydrodynamic_radius_nm"":164,""measurement_temperature_C"":25,""polydispersity_pct"":30,""polydispersity_uncertainty_pct"":3,""radius_uncertainty_nm"":8}",,,,,,,bovine serum albumin,BSA,bovine; purchased from Sigma,,,,batch adsorption,7.0,25,150,min,PBS,,,0.1,,,Bradford assay after centrifugation; absorbance at 595 nm,,q_norm_mg_g,2.6,mg/g,maximize,saturated BSA adsorption at 25 °C,"[""PEG hydration shell"",""steric hindrance"",""reduced hydrophobic adsorption""]",3,0.96,Synthesis and Protein Adsorption Resistance of PEG-Modified Poly(N-isopropylacrylamide) Core/Shell Microgels
PHA-786f6a85b3-004,10.1021/ma021186k,validation,pNIPAm-co-PEG-MA microgel with 20 wt% PEG-MA,microgel nanoparticle,"[""poly(N-isopropylacrylamide)""]","[""N-isopropylacrylamide"",""PEG-MA, 20 wt% based on NIPAm, 2.10 mol%""]",PEG-MA 20 wt % based on NIPAm,"[""N,N'-methylenebis(acrylamide), 5 mol%""]",BIS 5 mol %,free-radical precipitation polymerization with APS initiator and SDS surfactant at 70 °C,water,,70,6 h polymerization,dialysis against water for 14 days with daily water replacement,"[""amide"",""isopropylamide"",""PEG ether side chains""]","[""PEG side chains""]",[],,"[""thermoresponsive"",""LCST-type pNIPAm phase transition""]",,,,,,,,"{""hydrodynamic_radius_nm"":164,""measurement_temperature_C"":25,""polydispersity_pct"":30,""polydispersity_uncertainty_pct"":3,""radius_uncertainty_nm"":8}",,,,,,,bovine serum albumin,BSA,bovine; purchased from Sigma,,,,batch adsorption,7.0,42,150,min,PBS,,,0.1,,,Bradford assay after centrifugation; absorbance at 595 nm,,q_norm_mg_g,2.9,mg/g,maximize,saturated BSA adsorption at 42 °C,"[""PEG hydration shell"",""steric hindrance"",""PEG mobility above LCST"",""reduced hydrophobic adsorption""]",3,0.96,Synthesis and Protein Adsorption Resistance of PEG-Modified Poly(N-isopropylacrylamide) Core/Shell Microgels
PHA-786f6a85b3-005,10.1021/ma021186k,validation,pNIPAm-co-PEG-MA microgel with 40 wt% PEG-MA,microgel nanoparticle,"[""poly(N-isopropylacrylamide)""]","[""N-isopropylacrylamide"",""PEG-MA, 40 wt% based on NIPAm, 4.21 mol%""]",PEG-MA 40 wt % based on NIPAm,"[""N,N'-methylenebis(acrylamide), 5 mol%""]",BIS 5 mol %,free-radical precipitation polymerization with APS initiator and SDS surfactant at 70 °C,water,,70,6 h polymerization,dialysis against water for 14 days with daily water replacement,"[""amide"",""isopropylamide"",""PEG ether side chains""]","[""PEG side chains""]",[],,"[""thermoresponsive"",""LCST-type pNIPAm phase transition""]",,,,,,,,"{""hydrodynamic_radius_nm"":152,""measurement_temperature_C"":25,""polydispersity_pct"":42,""polydispersity_uncertainty_pct"":4,""radius_uncertainty_nm"":6}",,,,,,,bovine serum albumin,BSA,bovine; purchased from Sigma,,,,batch adsorption,7.0,25,150,min,PBS,,,0.1,,,Bradford assay after centrifugation; absorbance at 595 nm,,q_norm_mg_g,1.2,mg/g,maximize,saturated BSA adsorption at 25 °C,"[""high PEG content"",""PEG hydration shell"",""steric hindrance"",""reduced hydrophobic adsorption""]",3,0.96,Synthesis and Protein Adsorption Resistance of PEG-Modified Poly(N-isopropylacrylamide) Core/Shell Microgels
