Repository: sunyrain/PHA

# PHA Protein-Hydrogel Adsorption Dataset

Generated: 2026-07-05T11:36:45

## Scope

This curated package organizes literature-derived protein-hydrogel adsorption, binding, immobilization, antifouling, and related biointerface records extracted from the local PHA corpus.

The primary unit is one record:

`paper + hydrogel/sample + protein/mixture + experimental condition + measured outcome`

## Contents

- `data/sources.csv`: article-level metadata, extraction status, and curation decision.
- `data/records_flat.csv`: flattened record-level table with provenance, hydrogel, protein, condition, outcome, mechanism, and quality fields.

File: data/curated/pha_scientific_dataset_20260705/data/inverse_design_seed.csv (part 57 of 62)
record_id,doi,doi_split,hydrogel_name,hydrogel_format,polymer_backbone,monomers,monomer_ratios,crosslinker,crosslinker_concentration,synthesis_method,preparation_solvent,preparation_pH,preparation_temp_C,gelation_time,post_treatment,functional_groups,ligand_or_affinity_group,filler_or_composite,charge_class,responsive_type,swelling_ratio,water_content_pct,porosity_pct,pore_size_value,pore_size_unit,mesh_size,surface_area,particle_size,thickness,roughness,zeta_potential_mV,contact_angle_deg,young_modulus,degradation_or_stability,protein_name,protein_abbreviation,protein_species_or_source,protein_mw_kDa,protein_pI,protein_charge_at_pH,experiment_mode,pH,temperature_C,contact_time,contact_time_unit,buffer,salt_type,salt_concentration,hydrogel_dosage,solution_volume,flow_rate,detection_method,replicate_count,target_name,target_value,target_unit,target_direction,outcome_label,mechanism_tags,source_quality_score,extraction_confidence,article_title
PHA-786f6a85b3-006,10.1021/ma021186k,validation,pNIPAm-co-PEG-MA microgel with 40 wt% PEG-MA,microgel nanoparticle,"[""poly(N-isopropylacrylamide)""]","[""N-isopropylacrylamide"",""PEG-MA, 40 wt% based on NIPAm, 4.21 mol%""]",PEG-MA 40 wt % based on NIPAm,"[""N,N'-methylenebis(acrylamide), 5 mol%""]",BIS 5 mol %,free-radical precipitation polymerization with APS initiator and SDS surfactant at 70 °C,water,,70,6 h polymerization,dialysis against water for 14 days with daily water replacement,"[""amide"",""isopropylamide"",""PEG ether side chains""]","[""PEG side chains""]",[],,"[""thermoresponsive"",""LCST-type pNIPAm phase transition""]",,,,,,,,"{""hydrodynamic_radius_nm"":152,""measurement_temperature_C"":25,""polydispersity_pct"":42,""polydispersity_uncertainty_pct"":4,""radius_uncertainty_nm"":6}",,,,,,,bovine serum albumin,BSA,bovine; purchased from Sigma,,,,batch adsorption,7.0,42,150,min,PBS,,,0.1,,,Bradford assay after centrifugation; absorbance at 595 nm,,q_norm_mg_g,1.3,mg/g,maximize,saturated BSA adsorption at 42 °C,"[""high PEG content"",""PEG hydration shell"",""steric hindrance"",""PEG mobility above LCST"",""reduced hydrophobic adsorption""]",3,0.96,Synthesis and Protein Adsorption Resistance of PEG-Modified Poly(N-isopropylacrylamide) Core/Shell Microgels
PHA-786f6a85b3-007,10.1021/ma021186k,validation,pNIPAm microgel without PEG,microgel nanoparticle,"[""poly(N-isopropylacrylamide)""]","[""N-isopropylacrylamide"",""0 wt% PEG-MA""]",PEG-MA 0 wt % based on NIPAm,"[""N,N'-methylenebis(acrylamide), 5 mol%""]",BIS 5 mol %,free-radical precipitation polymerization with APS initiator and SDS surfactant at 70 °C,water,,70,6 h polymerization,dialysis against water for 14 days with daily water replacement,"[""amide"",""isopropylamide""]",[],[],,"[""thermoresponsive"",""LCST-type pNIPAm phase transition""]",,,,,,,,"{""hydrodynamic_radius_nm"":145,""measurement_temperature_C"":25,""polydispersity_pct"":18,""polydispersity_uncertainty_pct"":2,""radius_uncertainty_nm"":8}",,,,,,,bovine serum albumin,BSA,bovine; purchased from Sigma,,,,batch adsorption,7.0,25,150,min,PBS,,,0.1,,,Bradford assay after centrifugation; absorbance at 595 nm,,q_norm_mg_g,5.1,mg/g,maximize,saturated BSA adsorption at 25 °C,"[""baseline nonspecific adsorption"",""hydrated pNIPAm below LCST""]",3,0.96,Synthesis and Protein Adsorption Resistance of PEG-Modified Poly(N-isopropylacrylamide) Core/Shell Microgels
PHA-786f6a85b3-008,10.1021/ma021186k,validation,pNIPAm microgel without PEG,microgel nanoparticle,"[""poly(N-isopropylacrylamide)""]","[""N-isopropylacrylamide"",""0 wt% PEG-MA""]",PEG-MA 0 wt % based on NIPAm,"[""N,N'-methylenebis(acrylamide), 5 mol%""]",BIS 5 mol %,free-radical precipitation polymerization with APS initiator and SDS surfactant at 70 °C,water,,70,6 h polymerization,dialysis against water for 14 days with daily water replacement,"[""amide"",""isopropylamide""]",[],[],,"[""thermoresponsive"",""LCST-type pNIPAm phase transition""]",,,,,,,,"{""hydrodynamic_radius_nm"":145,""measurement_temperature_C"":25,""polydispersity_pct"":18,""polydispersity_uncertainty_pct"":2,""radius_uncertainty_nm"":8}",,,,,,,bovine serum albumin,BSA,bovine; purchased from Sigma,,,,batch adsorption,7.0,42,150,min,PBS,,,0.1,,,Bradford assay after centrifugation; absorbance at 595 nm,,q_norm_mg_g,11.6,mg/g,maximize,BSA adsorption at 42 °C after 150 min,"[""hydrophobic adsorption"",""pNIPAm deswelling"",""above LCST""]",3,0.95,Synthesis and Protein Adsorption Resistance of PEG-Modified Poly(N-isopropylacrylamide) Core/Shell Microgels
PHA-786f6a85b3-009,10.1021/ma021186k,validation,pNIPAm core / PEG-modified pNIPAm shell microgel,core/shell microgel nanoparticle,"[""poly(N-isopropylacrylamide)""]","[""core: N-isopropylacrylamide with 0 wt% PEG-MA"",""shell: N-isopropylacrylamide with PEG-MA, 5 wt% based on NIPAm, 0.53 mol%""]",PEG-MA 5 wt % introduced in shell stage,"[""N,N'-methylenebis(acrylamide), 5 mol%""]",BIS 5 mol %,two-stage seed/feed precipitation polymerization with PEG-MA in the shell feed,water,,70,6 h polymerization,dialysis against water for 14 days with daily water replacement,"[""amide"",""isopropylamide"",""PEG ether side chains in shell""]","[""PEG side chains localized in shell""]",[],,"[""thermoresponsive"",""LCST-type pNIPAm phase transition""]",,,,,,,,"{""hydrodynamic_radius_nm"":169,""measurement_temperature_C"":25,""polydispersity_pct"":20,""polydispersity_uncertainty_pct"":3,""radius_uncertainty_nm"":7}",,,,,,,bovine serum albumin,BSA,bovine; purchased from Sigma,,,,batch adsorption,7.0,25,150,min,PBS,,,0.1,,,Bradford assay after centrifugation; absorbance at 595 nm,,q_norm_mg_g,4.2,mg/g,maximize,saturated BSA adsorption at 25 °C,"[""PEG localized at surface"",""PEG hydration shell"",""steric hindrance""]",3,0.96,Synthesis and Protein Adsorption Resistance of PEG-Modified Poly(N-isopropylacrylamide) Core/Shell Microgels
PHA-786f6a85b3-010,10.1021/ma021186k,validation,pNIPAm core / PEG-modified pNIPAm shell microgel,core/shell microgel nanoparticle,"[""poly(N-isopropylacrylamide)""]","[""core: N-isopropylacrylamide with 0 wt% PEG-MA"",""shell: N-isopropylacrylamide with PEG-MA, 5 wt% based on NIPAm, 0.53 mol%""]",PEG-MA 5 wt % introduced in shell stage,"[""N,N'-methylenebis(acrylamide), 5 mol%""]",BIS 5 mol %,two-stage seed/feed precipitation polymerization with PEG-MA in the shell feed,water,,70,6 h polymerization,dialysis against water for 14 days with daily water replacement,"[""amide"",""isopropylamide"",""PEG ether side chains in shell""]","[""PEG side chains localized in shell""]",[],,"[""thermoresponsive"",""LCST-type pNIPAm phase transition""]",,,,,,,,"{""hydrodynamic_radius_nm"":169,""measurement_temperature_C"":25,""polydispersity_pct"":20,""polydispersity_uncertainty_pct"":3,""radius_uncertainty_nm"":7}",,,,,,,bovine serum albumin,BSA,bovine; purchased from Sigma,,,,batch adsorption,7.0,42,150,min,PBS,,,0.1,,,Bradford assay after centrifugation; absorbance at 595 nm,,q_norm_mg_g,3.8,mg/g,maximize,saturated BSA adsorption at 42 °C,"[""PEG localized at surface"",""PEG hydration shell"",""PEG mobility above LCST"",""steric hindrance"",""reduced hydrophobic adsorption""]",3,0.96,Synthesis and Protein Adsorption Resistance of PEG-Modified Poly(N-isopropylacrylamide) Core/Shell Microgels
PHA-786f6a85b3-011,10.1021/ma021186k,validation,pNIPAm-co-PEG-MA microgel with 5 wt% PEG-MA,microgel nanoparticle,"[""poly(N-isopropylacrylamide)""]","[""N-isopropylacrylamide"",""PEG-MA, 5 wt% based on NIPAm, 0.53 mol%""]",PEG-MA 5 wt % based on NIPAm,"[""N,N'-methylenebis(acrylamide), 5 mol%""]",BIS 5 mol %,free-radical precipitation polymerization with APS initiator and SDS surfactant at 70 °C,water,,70,6 h polymerization,dialysis against water for 14 days with daily water replacement,"[""amide"",""isopropylamide"",""PEG ether side chains""]","[""PEG side chains""]",[],,"[""thermoresponsive"",""LCST-type pNIPAm phase transition""]",,,,,,,,"{""hydrodynamic_radius_nm"":131,""measurement_temperature_C"":25,""polydispersity_pct"":22,""polydispersity_uncertainty_pct"":2,""radius_uncertainty_nm"":2}",,,,,,,bovine serum albumin,BSA,bovine; purchased from Sigma,,,,batch adsorption,7.0,25,150,min,PBS,,,0.1,,,Bradford assay after centrifugation; absorbance at 595 nm,,q_norm_mg_g,3.7,mg/g,maximize,saturated BSA adsorption at 25 °C,"[""PEG hydration shell"",""steric hindrance"",""reduced hydrophobic adsorption""]",3,0.96,Synthesis and Protein Adsorption Resistance of PEG-Modified Poly(N-isopropylacrylamide) Core/Shell Microgels
PHA-786f6a85b3-012,10.1021/ma021186k,validation,pNIPAm-co-PEG-MA microgel with 5 wt% PEG-MA,microgel nanoparticle,"[""poly(N-isopropylacrylamide)""]","[""N-isopropylacrylamide"",""PEG-MA, 5 wt% based on NIPAm, 0.53 mol%""]",PEG-MA 5 wt % based on NIPAm,"[""N,N'-methylenebis(acrylamide), 5 mol%""]",BIS 5 mol %,free-radical precipitation polymerization with APS initiator and SDS surfactant at 70 °C,water,,70,6 h polymerization,dialysis against water for 14 days with daily water replacement,"[""amide"",""isopropylamide"",""PEG ether side chains""]","[""PEG side chains""]",[],,"[""thermoresponsive"",""LCST-type pNIPAm phase transition""]",,,,,,,,"{""hydrodynamic_radius_nm"":131,""measurement_temperature_C"":25,""polydispersity_pct"":22,""polydispersity_uncertainty_pct"":2,""radius_uncertainty_nm"":2}",,,,,,,bovine serum albumin,BSA,bovine; purchased from Sigma,,,,batch adsorption,7.0,42,150,min,PBS,,,0.1,,,Bradford assay after centrifugation; absorbance at 595 nm,,q_norm_mg_g,4.9,mg/g,maximize,saturated BSA adsorption at 42 °C,"[""PEG hydration shell"",""steric hindrance"",""PEG mobility above LCST"",""reduced hydrophobic adsorption""]",3,0.96,Synthesis and Protein Adsorption Resistance of PEG-Modified Poly(N-isopropylacrylamide) Core/Shell Microgels
PHA-786f6a85b3-013,10.1021/ma021186k,validation,PEG-modified pNIPAm core / pNIPAm shell microgel,core/shell microgel nanoparticle,"[""poly(N-isopropylacrylamide)""]","[""core: N-isopropylacrylamide with PEG-MA, 5 wt% based on NIPAm, 0.53 mol%"",""shell: N-isopropylacrylamide with 0 wt% PEG-MA""]",PEG-MA 5 wt % introduced in core stage,"[""N,N'-methylenebis(acrylamide), 5 mol%""]",BIS 5 mol %,two-stage seed/feed precipitation polymerization with PEG-MA in the core seed and no PEG-MA in the shell feed,water,,70,6 h polymerization,dialysis against water for 14 days with daily water replacement,"[""amide"",""isopropylamide"",""PEG ether side chains in core""]","[""PEG side chains localized in core""]",[],,"[""thermoresponsive"",""LCST-type pNIPAm phase transition""]",,,,,,,,"{""hydrodynamic_radius_nm"":164,""measurement_temperature_C"":25,""polydispersity_pct"":24,""polydispersity_uncertainty_pct"":1,""radius_uncertainty_nm"":4}",,,,,,,bovine serum albumin,BSA,bovine; purchased from Sigma,,,,batch adsorption,7.0,25,150,min,PBS,,,0.1,,,Bradford assay after centrifugation; absorbance at 595 nm,,q_norm_mg_g,4.9,mg/g,maximize,saturated BSA adsorption at 25 °C,"[""PEG buried in core"",""limited low-temperature surface effect""]",3,0.96,Synthesis and Protein Adsorption Resistance of PEG-Modified Poly(N-isopropylacrylamide) Core/Shell Microgels
PHA-786f6a85b3-014,10.1021/ma021186k,validation,PEG-modified pNIPAm core / pNIPAm shell microgel,core/shell microgel nanoparticle,"[""poly(N-isopropylacrylamide)""]","[""core: N-isopropylacrylamide with PEG-MA, 5 wt% based on NIPAm, 0.53 mol%"",""shell: N-isopropylacrylamide with 0 wt% PEG-MA""]",PEG-MA 5 wt % introduced in core stage,"[""N,N'-methylenebis(acrylamide), 5 mol%""]",BIS 5 mol %,two-stage seed/feed precipitation polymerization with PEG-MA in the core seed and no PEG-MA in the shell feed,water,,70,6 h polymerization,dialysis against water for 14 days with daily water replacement,"[""amide"",""isopropylamide"",""PEG ether side chains in core""]","[""PEG side chains localized in core""]",[],,"[""thermoresponsive"",""LCST-type pNIPAm phase transition""]",,,,,,,,"{""hydrodynamic_radius_nm"":164,""measurement_temperature_C"":25,""polydispersity_pct"":24,""polydispersity_uncertainty_pct"":1,""radius_uncertainty_nm"":4}",,,,,,,bovine serum albumin,BSA,bovine; purchased from Sigma,,,,batch adsorption,7.0,42,150,min,PBS,,,0.1,,,Bradford assay after centrifugation; absorbance at 595 nm,,q_norm_mg_g,6.7,mg/g,maximize,saturated BSA adsorption at 42 °C,"[""PEG buried in core"",""PEG penetration through collapsed shell"",""PEG mobility above LCST"",""reduced hydrophobic adsorption""]",3,0.96,Synthesis and Protein Adsorption Resistance of PEG-Modified Poly(N-isopropylacrylamide) Core/Shell Microgels
PHA-34bd39d673-001,10.1021/ma8027722,train,uncharged Bhb-imprinted acrylamide hydrogel,granulated hydrogel,polyacrylamide,"[""acrylamide""]","[{""component"":""acrylamide"",""amount_mg"":54.0},{""component"":""AMPS"",""amount_mg"":0.0},{""component"":""MAPTAC"",""amount_mg"":0.0},{""component"":""BAAm"",""amount_mg"":6.0},{""component"":""Bhb template"",""amount_mg"":12.0}]","N,N-methylenebis(acrylamide)",BAAm 6.0 mg,free-radical cross-linking copolymerization,,,,,template extraction using deionized water washes followed by SDS-HOAc washes,[],[],[],neutral,molecularly imprinted acrylamide-based hydrogel,,,,,,,,passed through 75 um sieve,,,,,,,bovine hemoglobin,Bhb,bovine,64.5,6.8,approximately net zero at pH 6.8,batch rebinding,6.8,,10 min,,deionized water,,,,2 mL,,UV-vis spectroscopy,,high-affinity Bhb bound,2.1,mg,context_dependent,Bhb rebinding profile,"[""molecular imprinting"",""high-affinity sites""]",3,0.95,Effects of Charge Density on the Recognition Properties of Molecularly Imprinted Polymeric Hydrogels
PHA-34bd39d673-002,10.1021/ma8027722,train,uncharged nonimprinted acrylamide hydrogel,granulated hydrogel,polyacrylamide,"[""acrylamide""]","[{""component"":""acrylamide"",""amount_mg"":54.0},{""component"":""AMPS"",""amount_mg"":0.0},{""component"":""MAPTAC"",""amount_mg"":0.0},{""component"":""BAAm"",""amount_mg"":6.0},{""component"":""Bhb template"",""amount_mg"":0.0}]","N,N-methylenebis(acrylamide)",BAAm 6.0 mg,free-radical cross-linking copolymerization,,,,,extraction/washing protocol applied before rebinding,[],[],[],neutral,nonimprinted acrylamide-based hydrogel,,,,,,,,passed through 75 um sieve,,,,,,,bovine hemoglobin,Bhb,bovine,64.5,6.8,approximately net zero at pH 6.8,batch rebinding,6.8,,10 min,,deionized water,,,,2 mL,,UV-vis spectroscopy,,high-affinity Bhb bound,0.47,mg,context_dependent,Bhb rebinding profile,"[""nonspecific binding"",""low-affinity interaction""]",3,0.95,Effects of Charge Density on the Recognition Properties of Molecularly Imprinted Polymeric Hydrogels
PHA-34bd39d673-003,10.1021/ma8027722,train,0.25% AMPS Bhb-imprinted acrylamide hydrogel,granulated hydrogel,polyacrylamide,"[""acrylamide"",""2-acrylamido-2-methylpropanesulfonic acid""]","[{""component"":""acrylamide"",""amount_mg"":53.87},{""component"":""AMPS"",""amount_mg"":0.14},{""component"":""MAPTAC"",""amount_mg"":0.0},{""component"":""BAAm"",""amount_mg"":6.0},{""component"":""Bhb template"",""amount_mg"":12.0}]","N,N-methylenebis(acrylamide)",BAAm 6.0 mg,free-radical cross-linking copolymerization,,,,,template extraction using deionized water washes followed by SDS-HOAc washes,"[""sulfonic acid""]","[""AMPS anionic comonomer""]",[],negative,"[""charge density""]",14% more than neutral hydrogels,,,,,,,passed through 75 um sieve,,,,,,,bovine hemoglobin,Bhb,bovine,64.5,6.8,approximately net zero at pH 6.8,batch rebinding,6.8,,10 min,,deionized water,,,,2 mL,,UV-vis spectroscopy,,high-affinity Bhb bound,3.1,mg,context_dependent,Bhb rebinding profile,"[""molecular imprinting"",""electrostatic interaction"",""SDS-mediated binding""]",3,0.95,Effects of Charge Density on the Recognition Properties of Molecularly Imprinted Polymeric Hydrogels
PHA-34bd39d673-004,10.1021/ma8027722,train,0.25% AMPS nonimprinted acrylamide hydrogel,granulated hydrogel,polyacrylamide,"[""acrylamide"",""2-acrylamido-2-methylpropanesulfonic acid""]","[{""component"":""acrylamide"",""amount_mg"":53.87},{""component"":""AMPS"",""amount_mg"":0.14},{""component"":""MAPTAC"",""amount_mg"":0.0},{""component"":""BAAm"",""amount_mg"":6.0},{""component"":""Bhb template"",""amount_mg"":0.0}]","N,N-methylenebis(acrylamide)",BAAm 6.0 mg,free-radical cross-linking copolymerization,,,,,extraction/washing protocol applied before rebinding,"[""sulfonic acid""]","[""AMPS anionic comonomer""]",[],negative,"[""charge density""]",14% more than neutral hydrogels,,,,,,,passed through 75 um sieve,,,,,,,bovine hemoglobin,Bhb,bovine,64.5,6.8,approximately net zero at pH 6.8,batch rebinding,6.8,,10 min,,deionized water,,,,2 mL,,UV-vis spectroscopy,,high-affinity Bhb bound,2.2,mg,context_dependent,Bhb rebinding profile,"[""nonspecific binding"",""charge effect""]",3,0.95,Effects of Charge Density on the Recognition Properties of Molecularly Imprinted Polymeric Hydrogels
PHA-34bd39d673-005,10.1021/ma8027722,train,0.5% AMPS Bhb-imprinted acrylamide hydrogel,granulated hydrogel,polyacrylamide,"[""acrylamide"",""2-acrylamido-2-methylpropanesulfonic acid""]","[{""component"":""acrylamide"",""amount_mg"":53.73},{""component"":""AMPS"",""amount_mg"":0.27},{""component"":""MAPTAC"",""amount_mg"":0.0},{""component"":""BAAm"",""amount_mg"":6.0},{""component"":""Bhb template"",""amount_mg"":12.0}]","N,N-methylenebis(acrylamide)",BAAm 6.0 mg,free-radical cross-linking copolymerization,,,,,template extraction using deionized water washes followed by SDS-HOAc washes,"[""sulfonic acid""]","[""AMPS anionic comonomer""]",[],negative,"[""charge density""]",36% more than neutral hydrogels,,,,,,,passed through 75 um sieve,,,,,,,bovine hemoglobin,Bhb,bovine,64.5,6.8,approximately net zero at pH 6.8,batch rebinding,6.8,,10 min,,deionized water,,,,2 mL,,UV-vis spectroscopy,,high-affinity Bhb bound,2.8,mg,context_dependent,Bhb rebinding profile,"[""molecular imprinting diminished"",""hydrogel swelling""]",3,0.95,Effects of Charge Density on the Recognition Properties of Molecularly Imprinted Polymeric Hydrogels
PHA-34bd39d673-006,10.1021/ma8027722,train,0.5% AMPS nonimprinted acrylamide hydrogel,granulated hydrogel,polyacrylamide,"[""acrylamide"",""2-acrylamido-2-methylpropanesulfonic acid""]","[{""component"":""acrylamide"",""amount_mg"":53.73},{""component"":""AMPS"",""amount_mg"":0.27},{""component"":""MAPTAC"",""amount_mg"":0.0},{""component"":""BAAm"",""amount_mg"":6.0},{""component"":""Bhb template"",""amount_mg"":0.0}]","N,N-methylenebis(acrylamide)",BAAm 6.0 mg,free-radical cross-linking copolymerization,,,,,extraction/washing protocol applied before rebinding,"[""sulfonic acid""]","[""AMPS anionic comonomer""]",[],negative,"[""charge density""]",36% more than neutral hydrogels,,,,,,,passed through 75 um sieve,,,,,,,bovine hemoglobin,Bhb,bovine,64.5,6.8,approximately net zero at pH 6.8,batch rebinding,6.8,,10 min,,deionized water,,,,2 mL,,UV-vis spectroscopy,,high-affinity Bhb bound,2.9,mg,context_dependent,Bhb rebinding profile,"[""nonspecific high-affinity binding"",""hydrogel swelling""]",3,0.95,Effects of Charge Density on the Recognition Properties of Molecularly Imprinted Polymeric Hydrogels
PHA-34bd39d673-007,10.1021/ma8027722,train,1.0% AMPS Bhb-imprinted acrylamide hydrogel,granulated hydrogel,polyacrylamide,"[""acrylamide"",""2-acrylamido-2-methylpropanesulfonic acid""]","[{""component"":""acrylamide"",""amount_mg"":53.46},{""component"":""AMPS"",""amount_mg"":0.54},{""component"":""MAPTAC"",""amount_mg"":0.0},{""component"":""BAAm"",""amount_mg"":6.0},{""component"":""Bhb template"",""amount_mg"":12.0}]","N,N-methylenebis(acrylamide)",BAAm 6.0 mg,free-radical cross-linking copolymerization,,,,,template extraction using deionized water washes followed by SDS-HOAc washes,"[""sulfonic acid""]","[""AMPS anionic comonomer""]",[],negative,"[""charge density""]",95% more than neutral hydrogels,,,,,,,passed through 75 um sieve,,,,,,,bovine hemoglobin,Bhb,bovine,64.5,6.8,approximately net zero at pH 6.8,batch rebinding,6.8,,10 min,,deionized water,,,,2 mL,,UV-vis spectroscopy,,high-affinity Bhb bound,4.6,mg,context_dependent,Bhb rebinding profile,"[""imprinting effect eliminated"",""SDS absorption"",""hydrogel swelling""]",3,0.95,Effects of Charge Density on the Recognition Properties of Molecularly Imprinted Polymeric Hydrogels
PHA-34bd39d673-008,10.1021/ma8027722,train,1.0% AMPS nonimprinted acrylamide hydrogel,granulated hydrogel,polyacrylamide,"[""acrylamide"",""2-acrylamido-2-methylpropanesulfonic acid""]","[{""component"":""acrylamide"",""amount_mg"":53.46},{""component"":""AMPS"",""amount_mg"":0.54},{""component"":""MAPTAC"",""amount_mg"":0.0},{""component"":""BAAm"",""amount_mg"":6.0},{""component"":""Bhb template"",""amount_mg"":0.0}]","N,N-methylenebis(acrylamide)",BAAm 6.0 mg,free-radical cross-linking copolymerization,,,,,extraction/washing protocol applied before rebinding,"[""sulfonic acid""]","[""AMPS anionic comonomer""]",[],negative,"[""charge density""]",95% more than neutral hydrogels,,,,,,,passed through 75 um sieve,,,,,,,bovine hemoglobin,Bhb,bovine,64.5,6.8,approximately net zero at pH 6.8,batch rebinding,6.8,,10 min,,deionized water,,,,2 mL,,UV-vis spectroscopy,,high-affinity Bhb bound,4.6,mg,context_dependent,Bhb rebinding profile,"[""nonspecific high-affinity binding"",""SDS absorption"",""hydrogel swelling""]",3,0.95,Effects of Charge Density on the Recognition Properties of Molecularly Imprinted Polymeric Hydrogels
PHA-34bd39d673-009,10.1021/ma8027722,train,0.25% MAPTAC Bhb-imprinted acrylamide hydrogel,granulated hydrogel,polyacrylamide,"[""acrylamide"",""3-methacrylamidopropyltrimethylammonium chloride""]","[{""component"":""acrylamide"",""amount_mg"":53.87},{""component"":""AMPS"",""amount_mg"":0.0},{""component"":""MAPTAC"",""amount_mg"":0.14},{""component"":""BAAm"",""amount_mg"":6.0},{""component"":""Bhb template"",""amount_mg"":12.0}]","N,N-methylenebis(acrylamide)",BAAm 6.0 mg,free-radical cross-linking copolymerization,,,,,template extraction using deionized water washes followed by SDS-HOAc washes,"[""quaternary ammonium""]","[""MAPTAC cationic comonomer""]",[],positive,"[""charge density""]",approximately 400% more than neutral hydrogels,,,,,,,passed through 75 um sieve,,,,,,,bovine hemoglobin,Bhb,bovine,64.5,6.8,approximately net zero at pH 6.8,batch rebinding,6.8,,10 min,,deionized water,,,,2 mL,,UV-vis spectroscopy,,high-affinity Bhb bound,2.1,mg,context_dependent,Bhb rebinding profile,"[""molecular imprinting"",""electrostatic interaction""]",3,0.95,Effects of Charge Density on the Recognition Properties of Molecularly Imprinted Polymeric Hydrogels
PHA-34bd39d673-010,10.1021/ma8027722,train,0.25% MAPTAC nonimprinted acrylamide hydrogel,granulated hydrogel,polyacrylamide,"[""acrylamide"",""3-methacrylamidopropyltrimethylammonium chloride""]","[{""component"":""acrylamide"",""amount_mg"":53.87},{""component"":""AMPS"",""amount_mg"":0.0},{""component"":""MAPTAC"",""amount_mg"":0.14},{""component"":""BAAm"",""amount_mg"":6.0},{""component"":""Bhb template"",""amount_mg"":0.0}]","N,N-methylenebis(acrylamide)",BAAm 6.0 mg,free-radical cross-linking copolymerization,,,,,extraction/washing protocol applied before rebinding,"[""quaternary ammonium""]","[""MAPTAC cationic comonomer""]",[],positive,"[""charge density""]",approximately 400% more than neutral hydrogels,,,,,,,passed through 75 um sieve,,,,,,,bovine hemoglobin,Bhb,bovine,64.5,6.8,approximately net zero at pH 6.8,batch rebinding,6.8,,10 min,,deionized water,,,,2 mL,,UV-vis spectroscopy,,high-affinity Bhb bound,1.3,mg,context_dependent,Bhb rebinding profile,"[""control binding"",""low-affinity interaction""]",3,0.95,Effects of Charge Density on the Recognition Properties of Molecularly Imprinted Polymeric Hydrogels
PHA-34bd39d673-011,10.1021/ma8027722,train,0.5% MAPTAC Bhb-imprinted acrylamide hydrogel,granulated hydrogel,polyacrylamide,"[""acrylamide"",""3-methacrylamidopropyltrimethylammonium chloride""]","[{""component"":""acrylamide"",""amount_mg"":53.73},{""component"":""AMPS"",""amount_mg"":0.0},{""component"":""MAPTAC"",""amount_mg"":0.27},{""component"":""BAAm"",""amount_mg"":6.0},{""component"":""Bhb template"",""amount_mg"":12.0}]","N,N-methylenebis(acrylamide)",BAAm 6.0 mg,free-radical cross-linking copolymerization,,,,,template extraction using deionized water washes followed by SDS-HOAc washes,"[""quaternary ammonium""]","[""MAPTAC cationic comonomer""]",[],positive,"[""charge density""]",,,,,,,,passed through 75 um sieve,,,,,,,bovine hemoglobin,Bhb,bovine,64.5,6.8,approximately net zero at pH 6.8,batch rebinding,6.8,,10 min,,deionized water,,,,2 mL,,UV-vis spectroscopy,,high-affinity Bhb bound,2.5,mg,context_dependent,Bhb rebinding profile,"[""imprinting effect vanished"",""hydrogel swelling""]",3,0.95,Effects of Charge Density on the Recognition Properties of Molecularly Imprinted Polymeric Hydrogels
PHA-34bd39d673-012,10.1021/ma8027722,train,0.5% MAPTAC nonimprinted acrylamide hydrogel,granulated hydrogel,polyacrylamide,"[""acrylamide"",""3-methacrylamidopropyltrimethylammonium chloride""]","[{""component"":""acrylamide"",""amount_mg"":53.73},{""component"":""AMPS"",""amount_mg"":0.0},{""component"":""MAPTAC"",""amount_mg"":0.27},{""component"":""BAAm"",""amount_mg"":6.0},{""component"":""Bhb template"",""amount_mg"":0.0}]","N,N-methylenebis(acrylamide)",BAAm 6.0 mg,free-radical cross-linking copolymerization,,,,,extraction/washing protocol applied before rebinding,"[""quaternary ammonium""]","[""MAPTAC cationic comonomer""]",[],positive,"[""charge density""]",,,,,,,,passed through 75 um sieve,,,,,,,bovine hemoglobin,Bhb,bovine,64.5,6.8,approximately net zero at pH 6.8,batch rebinding,6.8,,10 min,,deionized water,,,,2 mL,,UV-vis spectroscopy,,high-affinity Bhb bound,3.0,mg,context_dependent,Bhb rebinding profile,"[""nonspecific high-affinity binding"",""imprinting effect vanished""]",3,0.95,Effects of Charge Density on the Recognition Properties of Molecularly Imprinted Polymeric Hydrogels
PHA-34bd39d673-016,10.1021/ma8027722,train,0.25% AMPS Bhb-imprinted acrylamide hydrogel,granulated hydrogel,polyacrylamide,"[""acrylamide"",""2-acrylamido-2-methylpropanesulfonic acid""]","[{""component"":""acrylamide"",""amount_mg"":53.87},{""component"":""AMPS"",""amount_mg"":0.14},{""component"":""MAPTAC"",""amount_mg"":0.0},{""component"":""BAAm"",""amount_mg"":6.0},{""component"":""Bhb template"",""amount_mg"":12.0}]","N,N-methylenebis(acrylamide)",BAAm 6.0 mg,free-radical cross-linking copolymerization,,,,,modified wash protocol before rebinding,"[""sulfonic acid""]","[""AMPS anionic comonomer""]",[],negative,"[""charge density""]",14% more than neutral hydrogels,,,,,,,passed through 75 um sieve,,,,,,,bovine hemoglobin,Bhb,bovine,64.5,6.8,approximately net zero at pH 6.8,batch rebinding,6.8,,10 min,,deionized water,NaCl,3 M,,2 mL,,UV-vis spectroscopy,,high-affinity Bhb bound,1.46,mg,context_dependent,Bhb rebinding profile after modified wash,"[""SDS removal"",""reduced apparent high-affinity binding""]",3,0.95,Effects of Charge Density on the Recognition Properties of Molecularly Imprinted Polymeric Hydrogels
PHA-34bd39d673-017,10.1021/ma8027722,train,0.25% AMPS nonimprinted acrylamide hydrogel,granulated hydrogel,polyacrylamide,"[""acrylamide"",""2-acrylamido-2-methylpropanesulfonic acid""]","[{""component"":""acrylamide"",""amount_mg"":53.87},{""component"":""AMPS"",""amount_mg"":0.14},{""component"":""MAPTAC"",""amount_mg"":0.0},{""component"":""BAAm"",""amount_mg"":6.0},{""component"":""Bhb template"",""amount_mg"":0.0}]","N,N-methylenebis(acrylamide)",BAAm 6.0 mg,free-radical cross-linking copolymerization,,,,,modified wash protocol before rebinding,"[""sulfonic acid""]","[""AMPS anionic comonomer""]",[],negative,"[""charge density""]",14% more than neutral hydrogels,,,,,,,passed through 75 um sieve,,,,,,,bovine hemoglobin,Bhb,bovine,64.5,6.8,approximately net zero at pH 6.8,batch rebinding,6.8,,10 min,,deionized water,NaCl,3 M,,2 mL,,UV-vis spectroscopy,,high-affinity Bhb bound,2.43,mg,context_dependent,Bhb rebinding profile after modified wash,"[""wash-independent nonimprinted binding""]",3,0.95,Effects of Charge Density on the Recognition Properties of Molecularly Imprinted Polymeric Hydrogels
PHA-34bd39d673-018,10.1021/ma8027722,train,0.5% AMPS Bhb-imprinted acrylamide hydrogel,granulated hydrogel,polyacrylamide,"[""acrylamide"",""2-acrylamido-2-methylpropanesulfonic acid""]","[{""component"":""acrylamide"",""amount_mg"":53.73},{""component"":""AMPS"",""amount_mg"":0.27},{""component"":""MAPTAC"",""amount_mg"":0.0},{""component"":""BAAm"",""amount_mg"":6.0},{""component"":""Bhb template"",""amount_mg"":12.0}]","N,N-methylenebis(acrylamide)",BAAm 6.0 mg,free-radical cross-linking copolymerization,,,,,modified wash protocol before rebinding,"[""sulfonic acid""]","[""AMPS anionic comonomer""]",[],negative,"[""charge density""]",36% more than neutral hydrogels,,,,,,,passed through 75 um sieve,,,,,,,bovine hemoglobin,Bhb,bovine,64.5,6.8,approximately net zero at pH 6.8,batch rebinding,6.8,,10 min,,deionized water,NaCl,3 M,,2 mL,,UV-vis spectroscopy,,high-affinity Bhb bound,4.26,mg,context_dependent,Bhb rebinding profile after modified wash,"[""hydrogel swelling"",""SDS content"",""diminished imprinting""]",3,0.95,Effects of Charge Density on the Recognition Properties of Molecularly Imprinted Polymeric Hydrogels
PHA-34bd39d673-019,10.1021/ma8027722,train,0.5% AMPS nonimprinted acrylamide hydrogel,granulated hydrogel,polyacrylamide,"[""acrylamide"",""2-acrylamido-2-methylpropanesulfonic acid""]","[{""component"":""acrylamide"",""amount_mg"":53.73},{""component"":""AMPS"",""amount_mg"":0.27},{""component"":""MAPTAC"",""amount_mg"":0.0},{""component"":""BAAm"",""amount_mg"":6.0},{""component"":""Bhb template"",""amount_mg"":0.0}]","N,N-methylenebis(acrylamide)",BAAm 6.0 mg,free-radical cross-linking copolymerization,,,,,modified wash protocol before rebinding,"[""sulfonic acid""]","[""AMPS anionic comonomer""]",[],negative,"[""charge density""]",36% more than neutral hydrogels,,,,,,,passed through 75 um sieve,,,,,,,bovine hemoglobin,Bhb,bovine,64.5,6.8,approximately net zero at pH 6.8,batch rebinding,6.8,,10 min,,deionized water,NaCl,3 M,,2 mL,,UV-vis spectroscopy,,high-affinity Bhb bound,4.03,mg,context_dependent,Bhb rebinding profile after modified wash,"[""nonspecific high-affinity binding"",""hydrogel swelling""]",3,0.95,Effects of Charge Density on the Recognition Properties of Molecularly Imprinted Polymeric Hydrogels
PHA-34bd39d673-020,10.1021/ma8027722,train,1.0% AMPS Bhb-imprinted acrylamide hydrogel,granulated hydrogel,polyacrylamide,"[""acrylamide"",""2-acrylamido-2-methylpropanesulfonic acid""]","[{""component"":""acrylamide"",""amount_mg"":53.46},{""component"":""AMPS"",""amount_mg"":0.54},{""component"":""MAPTAC"",""amount_mg"":0.0},{""component"":""BAAm"",""amount_mg"":6.0},{""component"":""Bhb template"",""amount_mg"":12.0}]","N,N-methylenebis(acrylamide)",BAAm 6.0 mg,free-radical cross-linking copolymerization,,,,,modified wash protocol before rebinding,"[""sulfonic acid""]","[""AMPS anionic comonomer""]",[],negative,"[""charge density""]",95% more than neutral hydrogels,,,,,,,passed through 75 um sieve,,,,,,,bovine hemoglobin,Bhb,bovine,64.5,6.8,approximately net zero at pH 6.8,batch rebinding,6.8,,10 min,,deionized water,NaCl,3 M,,2 mL,,UV-vis spectroscopy,,high-affinity Bhb bound,4.72,mg,context_dependent,Bhb rebinding profile after modified wash,"[""hydrogel swelling"",""SDS content"",""diminished imprinting""]",3,0.95,Effects of Charge Density on the Recognition Properties of Molecularly Imprinted Polymeric Hydrogels
PHA-34bd39d673-021,10.1021/ma8027722,train,1.0% AMPS nonimprinted acrylamide hydrogel,granulated hydrogel,polyacrylamide,"[""acrylamide"",""2-acrylamido-2-methylpropanesulfonic acid""]","[{""component"":""acrylamide"",""amount_mg"":53.46},{""component"":""AMPS"",""amount_mg"":0.54},{""component"":""MAPTAC"",""amount_mg"":0.0},{""component"":""BAAm"",""amount_mg"":6.0},{""component"":""Bhb template"",""amount_mg"":0.0}]","N,N-methylenebis(acrylamide)",BAAm 6.0 mg,free-radical cross-linking copolymerization,,,,,modified wash protocol before rebinding,"[""sulfonic acid""]","[""AMPS anionic comonomer""]",[],negative,"[""charge density""]",95% more than neutral hydrogels,,,,,,,passed through 75 um sieve,,,,,,,bovine hemoglobin,Bhb,bovine,64.5,6.8,approximately net zero at pH 6.8,batch rebinding,6.8,,10 min,,deionized water,NaCl,3 M,,2 mL,,UV-vis spectroscopy,,high-affinity Bhb bound,4.99,mg,context_dependent,Bhb rebinding profile after modified wash,"[""nonspecific high-affinity binding"",""hydrogel swelling""]",3,0.95,Effects of Charge Density on the Recognition Properties of Molecularly Imprinted Polymeric Hydrogels
PHA-c6ce768817-001,10.1021/mp200375x,train,cross-linked magnetic nanoworm,cross-linked dextran hydrogel-coated superparamagnetic iron oxide nanoworm nanoparticle,"[""20 kDa dextran""]","[""dextran glucose residues""]",,"[""1-chloro-2,3-epoxypropane"",""epichlorohydrin""]",,"20 kDa dextran and iron salts were precipitated to form NCL-MNW, then reacted with epichlorohydrin in 5 N NaOH for 24 h, dialyzed, and filtered.",,,,,,"[""dextran hydroxyl groups"",""dextran sugar epitopes""]",[],"[""superparamagnetic iron oxide crystals""]",near-neutral zeta potential in water; anionic iron oxide component discussed for cationic protein binding,[],,,,,,,,105,,,-2.1,,,,anti-dextran immunoglobulin G,anti-dextran IgG,fluorescein-labeled commercial anti-dextran IgG; host species not reported,,,,batch fluorescent antibody-binding assay,,,10-15 min,,,,,100 ug Fe as nanoparticles,,,FITC fluorescence in supernatant; bound antibody calculated by difference,,anti-dextran IgG recognition reduction versus NCL-MNW,60.0,% reduction,context_dependent,CL-MNW showed reduced anti-dextran IgG recognition compared with NCL-MNW.,"[""reduced dextran epitope recognition"",""epichlorohydrin cross-linking"",""surface hydroxyl loss""]",3,0.93,Different Effect of Hydrogelation on Antifouling and Circulation Properties of Dextran-Iron Oxide Nanoparticles
PHA-2a99999985-003,10.1038/am.2017.71,train,dual-crosslinked carbonic anhydrase-encapsulating silk hydrogel,"macroscopic particle, about 8 mm diameter and about 2 mm thickness","[""silk fibroin""]",[],,"[""tris(bipyridine)ruthenium(II) chloride"",""sodium persulfate"",""dityrosine crosslinks"",""beta-sheet physical crosslinks""]",,Photochemical dityrosine crosslinking under visible light followed by methanol-induced physical crosslinking.,,,,,,"[""tyrosine residues"",""dityrosine"",""beta-sheets""]",[],[],,"[""dual-crosslinked""]",1.2,,,,,,,about 8 mm diameter and about 2 mm thickness,,,,,compressive modulus about 1.3 MPa at 20% strain and about 11 MPa at 40% strain,,carbonic anhydrase,ngCA,Neisseria gonorrhoeae,,,,multi-use stability,8.3,25,six uses,,20 mM Tris-SO4 buffer between uses; p-NPA assay conditions also used,,,,,,p-NPA hydrolysis activity assay,,retained_capacity_pct,97.0,%,maximize,multi-use stability,"[""enzyme retention"",""structural stability"",""dual crosslinking""]",2,0.92,A bioinspired dual-crosslinked tough silk protein hydrogel as a protective biocatalytic matrix for carbon sequestration
PHA-2a99999985-006,10.1038/am.2017.71,train,dual-crosslinked carbonic anhydrase-encapsulating silk hydrogel,"macroscopic particle, about 8 mm diameter and about 2 mm thickness","[""silk fibroin""]",[],,"[""tris(bipyridine)ruthenium(II) chloride"",""sodium persulfate"",""dityrosine crosslinks"",""beta-sheet physical crosslinks""]",,Visible-light photochemical dityrosine crosslinking followed by methanol-induced beta-sheet physical crosslinking.,,,,,,"[""tyrosine residues"",""dityrosine"",""beta-sheets""]",[],[],,"[""dual-crosslinked""]",1.2,,,,,,,about 8 mm diameter and about 2 mm thickness,,,,,compressive modulus about 1.3 MPa at 20% strain and about 11 MPa at 40% strain,,carbonic anhydrase,ngCA,Neisseria gonorrhoeae,,,,CO2 sequestration into CaCO3,9.5,,150 s,,5 mL CO2-saturated water plus 5 mL reaction buffer containing 1 M Tris-SO4 and 20 mM CaCl2,CaCl2,20 mM CaCl2; 1 M Tris-SO4,hydrogel containing about 1.8 mg ngCA,10 mL total reaction volume,,mass of precipitated CaCO3 after filtration and drying; FE-SEM and XRD for CaCO3 morphology/polymorphs,,removal_efficiency_pct,26.2,%,maximize,CO2 removal by dc-ngCA-silk hydrogel,"[""CO2 hydration"",""CaCO3 precipitation"",""carbonic anhydrase catalysis"",""enzyme encapsulation""]",3,0.95,A bioinspired dual-crosslinked tough silk protein hydrogel as a protective biocatalytic matrix for carbon sequestration
PHA-bf2f820820-001,10.1038/s41467-024-51734-7,train,dextrorotary D-peptide supramolecular gel CP-CNDS,injectable self-healing supramolecular hydrogel,D-peptide,"[""D CP1: (rada)4-gsvlgyiqir"",""D CP2: (rada)4-GGQQLK""]",,"[""calcium ion"",""FXIIIa-responsive motif""]",,solid-phase peptide synthesis using HOBT/HCTU condensation and FMOC chemistry; D CP1 and D CP2 mixed at 2:3 mass ratio,,,,,,"[""RADA beta-sheet motif"",""gsvlgyiqir calcium-responsive motif"",""GGQQLK FXIIIa-responsive motif""]","[""(rada)4 motif""]",[],,"[""Ca2+-responsive"",""FXIIIa-responsive"",""shear-thinning"",""self-healing""]",,,,,,,,,,,,,,,trypsin,,,,,,fluorescence polarization binding assay,7.0,,30 min,,"10 mM Tris-HCl, 150 mM NaCl, 1 mM EDTA","[""NaCl""]",150 mM NaCl,100 nM CP-CNDS,,,"fluorescence polarization; excitation 470 nm, emission 530 nm",,Kd,102.0,nM,context_dependent,CP-CNDS binds trypsin with high affinity,"[""intermolecular interaction"",""enzyme capture"",""gel entrapment""]",3,0.94,Sealing the Pandora's vase of pancreatic fistula through entrapping the digestive enzymes within a dextrorotary (D)-peptide hydrogel
PHA-bf2f820820-002,10.1038/s41467-024-51734-7,train,dextrorotary D-peptide supramolecular gel CP-CNDS,injectable self-healing supramolecular hydrogel,D-peptide,"[""D CP1: (rada)4-gsvlgyiqir"",""D CP2: (rada)4-GGQQLK""]",,"[""calcium ion"",""FXIIIa-responsive motif""]",,solid-phase peptide synthesis using HOBT/HCTU condensation and FMOC chemistry; D CP1 and D CP2 mixed at 2:3 mass ratio,,,,,,"[""RADA beta-sheet motif"",""gsvlgyiqir calcium-responsive motif"",""GGQQLK FXIIIa-responsive motif""]","[""(rada)4 motif""]",[],,"[""Ca2+-responsive"",""FXIIIa-responsive"",""shear-thinning"",""self-healing""]",,,,,,,,,,,,,,,lipase,,,,,,fluorescence polarization binding assay,7.0,,30 min,,"10 mM Tris-HCl, 150 mM NaCl, 1 mM EDTA","[""NaCl""]",150 mM NaCl,100 nM CP-CNDS,,,"fluorescence polarization; excitation 470 nm, emission 530 nm",,Kd,251.0,nM,context_dependent,CP-CNDS binds lipase with high affinity,"[""intermolecular interaction"",""enzyme capture"",""gel entrapment""]",3,0.94,Sealing the Pandora's vase of pancreatic fistula through entrapping the digestive enzymes within a dextrorotary (D)-peptide hydrogel
PHA-bf2f820820-003,10.1038/s41467-024-51734-7,train,dextrorotary D-peptide supramolecular gel CP-CNDS,injectable self-healing supramolecular hydrogel,D-peptide,"[""D CP1: (rada)4-gsvlgyiqir"",""D CP2: (rada)4-GGQQLK""]",,"[""calcium ion"",""FXIIIa-responsive motif""]",,solid-phase peptide synthesis using HOBT/HCTU condensation and FMOC chemistry; D CP1 and D CP2 mixed at 2:3 mass ratio,,,,,,"[""RADA beta-sheet motif"",""gsvlgyiqir calcium-responsive motif"",""GGQQLK FXIIIa-responsive motif""]","[""(rada)4 motif""]",[],,"[""Ca2+-responsive"",""FXIIIa-responsive"",""shear-thinning"",""self-healing""]",,,,,,,,,,,,,,,chymotrypsin,,,,,,fluorescence polarization binding assay,7.0,,30 min,,"10 mM Tris-HCl, 150 mM NaCl, 1 mM EDTA","[""NaCl""]",150 mM NaCl,100 nM CP-CNDS,,,"fluorescence polarization; excitation 470 nm, emission 530 nm",,Kd,243.0,nM,context_dependent,CP-CNDS binds chymotrypsin with high affinity,"[""intermolecular interaction"",""enzyme capture"",""gel entrapment""]",3,0.94,Sealing the Pandora's vase of pancreatic fistula through entrapping the digestive enzymes within a dextrorotary (D)-peptide hydrogel
PHA-e78f84dafa-001,10.1038/s41467-025-58338-9,train,Cellulose-CD-MMT hydrogel,cylindrical hydrogel particles; porous 3D network,"[""cellulose""]",[],,"[""1,4-butanediol diglycidyl ether""]",,One-step cellulose hydrogel formation with beta-cyclodextrin and montmorillonite doping using BDE crosslinker.,,,,,,"[""hydroxyl groups"",""C-O-Al bonds""]","[""beta-cyclodextrin""]","[""montmorillonite nanosheets""]",negative at pH 5.0,[],,,,,,,,diameter ~0.2 cm; height ~0.2 cm,,,,,,,laccase,,Trametes versicolor,,,negative at pH 5.0,batch protein assembly,5.0,25,24 h,,phosphate buffer solution,KH2PO4,,90 mg hydrogels in 40 mL solution,40 mL,,Bradford method at 595 nm; ABTS activity assay at 420 nm,,q_norm_mg_g,754.5,mg/g,maximize,maximum laccase loading,"[""charge-assisted hydrogen bonding"",""hydrogen bonding"",""hydrogel hydroxyl-Asp interaction"",""conformational protection"",""porous network reduces steric hindrance""]",3,0.97,Advanced enzyme-assembled hydrogels for the remediation of contaminated water
