Repository: sunyrain/PHA

# PHA Protein-Hydrogel Adsorption Dataset

Generated: 2026-07-05T11:36:45

## Scope

This curated package organizes literature-derived protein-hydrogel adsorption, binding, immobilization, antifouling, and related biointerface records extracted from the local PHA corpus.

The primary unit is one record:

`paper + hydrogel/sample + protein/mixture + experimental condition + measured outcome`

## Contents

- `data/sources.csv`: article-level metadata, extraction status, and curation decision.
- `data/records_flat.csv`: flattened record-level table with provenance, hydrogel, protein, condition, outcome, mechanism, and quality fields.

File: data/curated/pha_scientific_dataset_20260705/data/inverse_design_seed.csv (part 58 of 62)
record_id,doi,doi_split,hydrogel_name,hydrogel_format,polymer_backbone,monomers,monomer_ratios,crosslinker,crosslinker_concentration,synthesis_method,preparation_solvent,preparation_pH,preparation_temp_C,gelation_time,post_treatment,functional_groups,ligand_or_affinity_group,filler_or_composite,charge_class,responsive_type,swelling_ratio,water_content_pct,porosity_pct,pore_size_value,pore_size_unit,mesh_size,surface_area,particle_size,thickness,roughness,zeta_potential_mV,contact_angle_deg,young_modulus,degradation_or_stability,protein_name,protein_abbreviation,protein_species_or_source,protein_mw_kDa,protein_pI,protein_charge_at_pH,experiment_mode,pH,temperature_C,contact_time,contact_time_unit,buffer,salt_type,salt_concentration,hydrogel_dosage,solution_volume,flow_rate,detection_method,replicate_count,target_name,target_value,target_unit,target_direction,outcome_label,mechanism_tags,source_quality_score,extraction_confidence,article_title
PHA-e85471aadb-001,10.1038/s41598-026-38040-6,train,Poly(HEMA-co-GMA)-PEI-Cu(II),cryogel disc,Poly(HEMA-co-GMA),"[""2-hydroxyethyl methacrylate"",""glycidyl methacrylate""]",,ethylene glycol dimethacrylate,,"free-radical cryopolymerization at -20 °C for 24 h, NaOH epoxy activation, PEI grafting, Cu(II) chelation",,,,,,"[""epoxy-derived groups"",""amine groups from PEI"",""Cu(II)-chelated sites""]",polyethyleneimine amines,[],,,WRC 438.4%,,,,,,,,,,,,,,catalase,,bovine liver,240,5.4,,batch immobilization,,,8 h optimum,,,,,,10 mL,,UV absorbance at 280 nm for residual catalase,,q_norm_mg_g,391.9,mg/g,maximize,highest catalase loading,"[""Cu(II)-mediated coordination"",""PEI amine chelation"",""histidine/carboxylate interaction"",""hydrated macroporous microenvironment""]",3,,"Engineering polyethylenimine-metal functionalized cryogels for superior catalase binding, activity, and long-term durability"
PHA-8748cd28e8-001,10.1080/00914037.2017.1320655,train,p(HEMA-MAAP-Ce3+) cryogel,cryogel column,"[""poly(2-hydroxyethyl methacrylate)""]","[""HEMA"",""MAAP-Ce3+""]",,"[""N,N′-methylene bisacrylamide""]",,free radical cryopolymerization at -18°C for 24 h,,,,,,"[""hydroxyl"",""amide"",""ester"",""cyclic carbonyl"",""metal-chelate""]","[""methacryloyl antipyrine"",""MAAP-Ce3+""]",[],,[],7.39 g H2O/g cryogel,,,,,,,,,,,,,,lysozyme,,chicken egg white,14.3,10.73,positive,flow-through cryogel column adsorption,6.0,25,2 h,,20 mM phosphate buffer,,,,10 mL lysozyme solution,,Bradford protein assay at 595 nm,,q_norm_mg_g,57.84,mg/g,maximize,maximum adsorption capacity at pH 6.0,"[""metal chelation"",""electrostatic interaction"",""IMAC""]",3,0.95,Adsorption behaviours of lysozyme onto poly-hydroxyethyl methacrylate cryogels containing methacryloyl antipyrine-Ce(III)
PHA-8748cd28e8-003,10.1080/00914037.2017.1320655,train,p(HEMA-MAAP-Ce3+) cryogel,cryogel column,"[""poly(2-hydroxyethyl methacrylate)""]","[""HEMA"",""MAAP-Ce3+""]",,"[""N,N′-methylene bisacrylamide""]",,free radical cryopolymerization at -18°C for 24 h,,,,,,"[""hydroxyl"",""amide"",""ester"",""cyclic carbonyl"",""metal-chelate""]","[""methacryloyl antipyrine"",""MAAP-Ce3+""]",[],,[],7.39 g H2O/g cryogel,,,,,,,,,,,,,,lysozyme,,chicken egg white,14.3,10.73,positive,flow-through cryogel column adsorption,6.0,25,2 h,,20 mM phosphate buffer,,,,10 mL lysozyme solution,,Bradford protein assay at 595 nm,,q_norm_mg_g,78.6,mg/g,maximize,saturation adsorption capacity,"[""ligand saturation"",""metal affinity""]",3,0.96,Adsorption behaviours of lysozyme onto poly-hydroxyethyl methacrylate cryogels containing methacryloyl antipyrine-Ce(III)
PHA-8748cd28e8-005,10.1080/00914037.2017.1320655,train,p(HEMA-MAAP-Ce3+) cryogel,cryogel column,"[""poly(2-hydroxyethyl methacrylate)""]","[""HEMA"",""MAAP-Ce3+""]",,"[""N,N′-methylene bisacrylamide""]",,free radical cryopolymerization at -18°C for 24 h,,,,,,"[""hydroxyl"",""amide"",""ester"",""cyclic carbonyl"",""metal-chelate""]","[""methacryloyl antipyrine"",""MAAP-Ce3+""]",[],,[],7.39 g H2O/g cryogel,,,,,,,,,,,,,,lysozyme,,chicken egg white,14.3,10.73,positive,desorption from cryogel column,6.0,,40 min for reported desorption; 120 min desorption protocol,,20 mM phosphate buffer,NaCl,1 M,,30 mL desorption solution,0.5 mL min-1,spectrophotometry at 595 nm,,recovery_pct,95.7,%,maximize,lysozyme desorption percentage,"[""salt elution"",""reversible adsorption""]",3,0.96,Adsorption behaviours of lysozyme onto poly-hydroxyethyl methacrylate cryogels containing methacryloyl antipyrine-Ce(III)
PHA-b0396589e0-001,10.1080/00914037.2019.1616198,train,p(HEMA) SPH,superporous hydrogel,"[""poly(2-hydroxyethyl methacrylate)""]","[""2-hydroxyethyl methacrylate""]",,"[""N,N-methylenebisacrylamide""]",,radical polymerization with gas foaming,,,,,,"[""hydroxyl"",""ester""]",[],[],neutral,[],"{""PBS_pH_7_4"":""3.63 ± 0.024"",""SGF_pH_2_0"":""1.77 ± 0.054"",""SIF_pH_7_0"":""3.11 ± 0.055""}",,,,,,,,,,,,0.004 ± 0.001 N/mm2,,bovine serum albumin,BSA,bovine; Sigma Fraction V,65,,,batch loading by embedding/solvent sorption,7.4,,1 min,,PBS,,,,,,difference between original and final reservoir protein concentrations,,q_norm_mg_g,53.82,mg/g,maximize,BSA loading capacity,"[""interconnected pores"",""rapid swelling"",""capillary effect"",""no chemical interaction""]",3,0.95,P(HEMA)-based SPH vehicles for high molecular weight protein delivery
PHA-b0396589e0-002,10.1080/00914037.2019.1616198,train,p(HEMA)-gelatin SPH,superporous hydrogel semi-IPN,"[""poly(2-hydroxyethyl methacrylate)"",""gelatin""]","[""2-hydroxyethyl methacrylate""]",,"[""N,N-methylenebisacrylamide""]",,radical polymerization with gas foaming,,,,,,"[""hydroxyl"",""ester"",""amide""]",[],"[""gelatin""]",,[],"{""PBS_pH_7_4"":""2.81 ± 0.010"",""SGF_pH_2_0"":""2.35 ± 0.001"",""SIF_pH_7_0"":""2.94 ± 0.058""}",,,,,,,,,,,,0.010 ± 0.001 N/mm2,,bovine serum albumin,BSA,bovine; Sigma Fraction V,65,,,batch loading by embedding/solvent sorption,7.4,,1 min,,PBS,,,,,,difference between original and final reservoir protein concentrations,,q_norm_mg_g,28.55,mg/g,maximize,BSA loading capacity,"[""interconnected pores"",""rapid swelling"",""capillary effect""]",3,0.95,P(HEMA)-based SPH vehicles for high molecular weight protein delivery
PHA-b0396589e0-003,10.1080/00914037.2019.1616198,train,p(HEMA)-gelatin SPH-IPN,superporous hydrogel IPN,"[""poly(2-hydroxyethyl methacrylate)"",""gelatin""]","[""2-hydroxyethyl methacrylate""]",,"[""N,N-methylenebisacrylamide"",""glycerol phosphate""]",,radical polymerization with gas foaming and ionic crosslinking of gelatin,,,,,,"[""hydroxyl"",""ester"",""amide""]",[],"[""gelatin""]",,[],"{""PBS_pH_7_4"":""2.60 ± 0.023"",""SGF_pH_2_0"":""3.49 ± 0.033"",""SIF_pH_7_0"":""2.63 ± 0.084""}",,,,,,,,,,,,0.022 ± 0.010 N/mm2,,bovine serum albumin,BSA,bovine; Sigma Fraction V,65,,,batch loading by embedding/solvent sorption,7.4,,1 min,,PBS,,,,,,difference between original and final reservoir protein concentrations,,q_norm_mg_g,26.59,mg/g,maximize,BSA loading capacity,"[""interconnected pores"",""rapid swelling"",""capillary effect""]",3,0.95,P(HEMA)-based SPH vehicles for high molecular weight protein delivery
PHA-b0396589e0-004,10.1080/00914037.2019.1616198,train,p(HEMA)-PEG SPH,superporous hydrogel semi-IPN,"[""poly(2-hydroxyethyl methacrylate)"",""polyethylene glycol""]","[""2-hydroxyethyl methacrylate""]",,"[""N,N-methylenebisacrylamide""]",,radical polymerization with gas foaming,,,,,,"[""hydroxyl"",""ether"",""ester""]",[],"[""PEG 600""]",neutral,[],"{""PBS_pH_7_4"":""4.18 ± 0.067"",""SGF_pH_2_0"":""3.66 ± 0.067"",""SIF_pH_7_0"":""4.12 ± 0.032""}",,,,,,,,,,,,0.030 ± 0.009 N/mm2,,bovine serum albumin,BSA,bovine; Sigma Fraction V,65,,,batch loading by embedding/solvent sorption,7.4,,30 min,,PBS,,,,,,difference between original and final reservoir protein concentrations,,q_norm_mg_g,46.25,mg/g,maximize,BSA loading capacity,"[""interconnected pores"",""rapid swelling"",""capillary effect"",""PEG pore-forming agent""]",3,0.95,P(HEMA)-based SPH vehicles for high molecular weight protein delivery
PHA-b0396589e0-005,10.1080/00914037.2019.1616198,train,p(HEMA-co-AA) SPH,superporous hydrogel,"[""poly(2-hydroxyethyl methacrylate-co-acrylic acid)""]","[""2-hydroxyethyl methacrylate"",""acrylic acid""]",,"[""N,N-methylenebisacrylamide""]",,radical polymerization with gas foaming,,,,,,"[""hydroxyl"",""ester"",""carboxylic acid""]",[],[],anionic at neutral pH,"[""pH-responsive""]","{""PBS_pH_7_4"":""14.26 ± 0.013"",""SGF_pH_2_0"":""3.99 ± 0.048"",""SIF_pH_7_0"":""21.79 ± 0.046""}",,,,,,,,,,,,0.012 ± 0.004 N/mm2,,bovine serum albumin,BSA,bovine; Sigma Fraction V,65,,,batch loading by embedding/solvent sorption,7,,30 min,,SIF,,,,,,difference between original and final reservoir protein concentrations,,q_norm_mg_g,217.87,mg/g,maximize,BSA loading capacity,"[""pH-dependent swelling"",""carboxylic groups"",""interconnected pores"",""bioadhesive acrylic acid""]",3,0.95,P(HEMA)-based SPH vehicles for high molecular weight protein delivery
PHA-b0396589e0-006,10.1080/00914037.2019.1616198,train,p(HEMA-co-AA)-PEG SPH,superporous hydrogel semi-IPN,"[""poly(2-hydroxyethyl methacrylate-co-acrylic acid)"",""polyethylene glycol""]","[""2-hydroxyethyl methacrylate"",""acrylic acid""]",,"[""N,N-methylenebisacrylamide""]",,radical polymerization with gas foaming,,,,,,"[""hydroxyl"",""ester"",""carboxylic acid"",""ether""]",[],"[""PEG 600""]",anionic at neutral pH,"[""pH-responsive""]","{""PBS_pH_7_4"":""26.70 ± 0.028"",""SGF_pH_2_0"":""3.29 ± 0.051"",""SIF_pH_7_0"":""36.13 ± 0.063""}",,,,,,,,,,,,0.035 ± 0.001 N/mm2,,bovine serum albumin,BSA,bovine; Sigma Fraction V,65,,,batch loading by embedding/solvent sorption,7,,30 min,,SIF,,,,,,difference between original and final reservoir protein concentrations,,q_norm_mg_g,365.29,mg/g,maximize,BSA loading capacity,"[""pH-dependent swelling"",""carboxylic groups"",""interconnected pores"",""PEG pore-forming agent"",""bioadhesive acrylic acid""]",3,0.95,P(HEMA)-based SPH vehicles for high molecular weight protein delivery
PHA-b0396589e0-007,10.1080/00914037.2019.1616198,train,p(HEMA) SPH,superporous hydrogel,"[""poly(2-hydroxyethyl methacrylate)""]","[""2-hydroxyethyl methacrylate""]",,"[""N,N-methylenebisacrylamide""]",,radical polymerization with gas foaming,,,,,,"[""hydroxyl"",""ester""]",[],[],neutral,[],"{""PBS_pH_7_4"":""3.63 ± 0.024"",""SGF_pH_2_0"":""1.77 ± 0.054"",""SIF_pH_7_0"":""3.11 ± 0.055""}",,,,,,,,,,,,0.004 ± 0.001 N/mm2,,fibrinogen,FG,Sigma Type I,340,,,batch loading by embedding/solvent sorption,7.4,,1 min,,PBS,,,,,,difference between original and final reservoir protein concentrations,,q_norm_mg_g,69.08,mg/g,maximize,FG loading capacity,"[""interconnected pores"",""rapid swelling"",""capillary effect"",""no chemical attraction""]",3,0.95,P(HEMA)-based SPH vehicles for high molecular weight protein delivery
PHA-b0396589e0-008,10.1080/00914037.2019.1616198,train,p(HEMA)-gelatin SPH-IPN,superporous hydrogel IPN,"[""poly(2-hydroxyethyl methacrylate)"",""gelatin""]","[""2-hydroxyethyl methacrylate""]",,"[""N,N-methylenebisacrylamide"",""glycerol phosphate""]",,radical polymerization with gas foaming and ionic crosslinking of gelatin,,,,,,"[""hydroxyl"",""ester"",""amide""]",[],"[""gelatin""]",,[],"{""PBS_pH_7_4"":""2.60 ± 0.023"",""SGF_pH_2_0"":""3.49 ± 0.033"",""SIF_pH_7_0"":""2.63 ± 0.084""}",,,,,,,,,,,,0.022 ± 0.010 N/mm2,,fibrinogen,FG,Sigma Type I,340,,,batch loading by embedding/solvent sorption,7.4,,1 min,,PBS,,,,,,difference between original and final reservoir protein concentrations,,q_norm_mg_g,36.48,mg/g,maximize,FG loading capacity,"[""interconnected pores"",""rapid swelling"",""capillary effect""]",3,0.95,P(HEMA)-based SPH vehicles for high molecular weight protein delivery
PHA-b0396589e0-009,10.1080/00914037.2019.1616198,train,p(HEMA-co-AA) SPH,superporous hydrogel,"[""poly(2-hydroxyethyl methacrylate-co-acrylic acid)""]","[""2-hydroxyethyl methacrylate"",""acrylic acid""]",,"[""N,N-methylenebisacrylamide""]",,radical polymerization with gas foaming,,,,,,"[""hydroxyl"",""ester"",""carboxylic acid""]",[],[],anionic at neutral pH,"[""pH-responsive""]","{""PBS_pH_7_4"":""14.26 ± 0.013"",""SGF_pH_2_0"":""3.99 ± 0.048"",""SIF_pH_7_0"":""21.79 ± 0.046""}",,,,,,,,,,,,0.012 ± 0.004 N/mm2,,fibrinogen,FG,Sigma Type I,340,,,batch loading by embedding/solvent sorption,7,,30 min,,SIF,,,,,,difference between original and final reservoir protein concentrations,,q_norm_mg_g,217.67,mg/g,maximize,FG loading capacity,"[""pH-dependent swelling"",""carboxylic groups"",""interconnected pores"",""bioadhesive acrylic acid""]",3,0.95,P(HEMA)-based SPH vehicles for high molecular weight protein delivery
PHA-b0396589e0-010,10.1080/00914037.2019.1616198,train,p(HEMA-co-AA)-PEG SPH,superporous hydrogel semi-IPN,"[""poly(2-hydroxyethyl methacrylate-co-acrylic acid)"",""polyethylene glycol""]","[""2-hydroxyethyl methacrylate"",""acrylic acid""]",,"[""N,N-methylenebisacrylamide""]",,radical polymerization with gas foaming,,,,,,"[""hydroxyl"",""ester"",""carboxylic acid"",""ether""]",[],"[""PEG 600""]",anionic at neutral pH,"[""pH-responsive""]","{""PBS_pH_7_4"":""26.70 ± 0.028"",""SGF_pH_2_0"":""3.29 ± 0.051"",""SIF_pH_7_0"":""36.13 ± 0.063""}",,,,,,,,,,,,0.035 ± 0.001 N/mm2,,fibrinogen,FG,Sigma Type I,340,,,batch loading by embedding/solvent sorption,7,,30 min,,SIF,,,,,,difference between original and final reservoir protein concentrations,,q_norm_mg_g,340.52,mg/g,maximize,FG loading capacity,"[""pH-dependent swelling"",""carboxylic groups"",""interconnected pores"",""PEG pore-forming agent"",""bioadhesive acrylic acid""]",3,0.95,P(HEMA)-based SPH vehicles for high molecular weight protein delivery
PHA-6e367aed89-011,10.1080/01496390802414700,train,PVA membrane,membrane,"[""poly(vinyl alcohol)""]",[],,"[""glutaraldehyde""]",,PVA casting solution was crosslinked with glutaraldehyde for 2 hours at room temperature.,,,,,,"[""hydroxyl""]",[],[],,pH-independent swelling reported,,,,,,,,,,,,,,,chicken egg white lysozyme,CEWL,chicken egg white,14.2,,positively charged lysozyme reported; exact charge not reported,permeation mass transfer,"{""feed"":8.0,""permeate"":5.0}",,run until steady state and substantial permeate concentration increase,,0.05 M sodium phosphate,NaCl,0.50 M,,,,,,overall MTC,3.17e-06,cm/s,context_dependent,CEWL overall mass transfer coefficient in PVA membrane,"[""solution-diffusion"",""hydrogel mesh diffusion""]",3,0.95,Impact of Mobile Phase Parameters on Transport Properties of Metal Affinity Hydrogel Membranes
PHA-6e367aed89-012,10.1080/01496390802414700,train,PVA-BDE-IDA control membrane,membrane,"[""poly(vinyl alcohol)""]",[],,"[""glutaraldehyde""]",,"PVA was crosslinked with glutaraldehyde, reacted with BDE, then reacted with IDA to form the control membrane.",,,,,,"[""hydroxyl"",""iminodiacetic acid""]","[""IDA without immobilized Cu2+""]",[],,pH-independent swelling reported; no Cu2+ affinity sites,,,,,,,,,,,,,,,chicken egg white lysozyme,CEWL,chicken egg white,14.2,,positively charged lysozyme reported; exact charge not reported,permeation mass transfer,"{""feed"":8.0,""permeate"":5.0}",,run until steady state and substantial permeate concentration increase,,0.05 M sodium phosphate,NaCl,0.50 M,,,,,,overall MTC,3.15e-06,cm/s,context_dependent,CEWL overall mass transfer coefficient in control membrane,"[""solution-diffusion"",""control hydrogel""]",3,0.95,Impact of Mobile Phase Parameters on Transport Properties of Metal Affinity Hydrogel Membranes
PHA-6e367aed89-013,10.1080/01496390802414700,train,PVA-BDE-IDA-Cu2+ affinity membrane,membrane,"[""poly(vinyl alcohol)""]",[],,"[""glutaraldehyde""]",,PVA-BDE-IDA membrane was incubated in 0.05 M CuSO4 and washed twice with deionized water.,,,,,,"[""hydroxyl"",""iminodiacetic acid"",""Cu2+-chelate""]","[""IDA-Cu2+ immobilized metal affinity group""]",[],,pH-tunable Cu2+-histidyl affinity; swelling pH-independent,,,,,,,,,,,,,,,chicken egg white lysozyme,CEWL,chicken egg white,14.2,,positively charged lysozyme reported; exact charge not reported,permeation mass transfer,"{""feed"":8.0,""permeate"":5.0}",,run until steady state and substantial permeate concentration increase,,0.05 M sodium phosphate,NaCl,0.50 M,,,,,,overall MTC,1.6e-06,cm/s,context_dependent,CEWL overall mass transfer coefficient in Cu2+-affinity membrane,"[""immobilized metal affinity"",""Cu2+-histidyl coordination"",""transport suppression"",""steric hindrance""]",3,0.95,Impact of Mobile Phase Parameters on Transport Properties of Metal Affinity Hydrogel Membranes
PHA-6e367aed89-014,10.1080/01496390802414700,train,PVA-BDE-IDA-Cu2+ affinity membrane,membrane,"[""poly(vinyl alcohol)""]",[],,"[""glutaraldehyde""]",,PVA-BDE-IDA membrane was incubated in 0.05 M CuSO4 and washed twice with deionized water.,,,,,,"[""hydroxyl"",""iminodiacetic acid"",""Cu2+-chelate""]","[""IDA-Cu2+ immobilized metal affinity group""]",[],,pH-tunable Cu2+-histidyl affinity; swelling pH-independent,,,,,,,,,,,,,,,chicken egg white lysozyme,CEWL,chicken egg white,14.2,,positively charged lysozyme reported; exact charge not reported,permeation mass transfer,"{""feed"":6.5,""permeate"":5.0}",,run until steady state and substantial permeate concentration increase,,0.05 M sodium phosphate,NaCl,0.50 M,,,,,,overall MTC,1.84e-06,cm/s,context_dependent,CEWL overall mass transfer coefficient in Cu2+-affinity membrane,"[""immobilized metal affinity"",""Cu2+-histidyl coordination"",""transport suppression"",""steric hindrance""]",3,0.95,Impact of Mobile Phase Parameters on Transport Properties of Metal Affinity Hydrogel Membranes
PHA-6e367aed89-015,10.1080/01496390802414700,train,PVA-BDE-IDA-Cu2+ affinity membrane,membrane,"[""poly(vinyl alcohol)""]",[],,"[""glutaraldehyde""]",,PVA-BDE-IDA membrane was incubated in 0.05 M CuSO4 and washed twice with deionized water.,,,,,,"[""hydroxyl"",""iminodiacetic acid"",""Cu2+-chelate""]","[""IDA-Cu2+ immobilized metal affinity group""]",[],,pH-tunable Cu2+-histidyl affinity; swelling pH-independent,,,,,,,,,,,,,,,chicken egg white lysozyme,CEWL,chicken egg white,14.2,,positively charged lysozyme reported; exact charge not reported,permeation mass transfer,"{""feed"":6.5,""permeate"":6.5}",,run until steady state and substantial permeate concentration increase,,0.05 M sodium phosphate,NaCl,0.50 M,,,,,,overall MTC,2.09e-06,cm/s,context_dependent,CEWL overall mass transfer coefficient in Cu2+-affinity membrane,"[""immobilized metal affinity"",""Cu2+-histidyl coordination"",""transport suppression""]",3,0.95,Impact of Mobile Phase Parameters on Transport Properties of Metal Affinity Hydrogel Membranes
PHA-6e367aed89-016,10.1080/01496390802414700,train,PVA-BDE-IDA-Cu2+ affinity membrane,membrane,"[""poly(vinyl alcohol)""]",[],,"[""glutaraldehyde""]",,PVA-BDE-IDA membrane was incubated in 0.05 M CuSO4 and washed twice with deionized water.,,,,,,"[""hydroxyl"",""iminodiacetic acid"",""Cu2+-chelate""]","[""IDA-Cu2+ immobilized metal affinity group""]",[],,pH-tunable Cu2+-histidyl affinity; swelling pH-independent,,,,,,,,,,,,,,,chicken egg white lysozyme,CEWL,chicken egg white,14.2,,positively charged lysozyme reported; exact charge not reported,permeation mass transfer,"{""feed"":5.0,""permeate"":6.5}",,run until steady state and substantial permeate concentration increase,,0.05 M sodium phosphate,NaCl,0.50 M,,,,,,overall MTC,2.06e-06,cm/s,context_dependent,CEWL overall mass transfer coefficient in Cu2+-affinity membrane,"[""immobilized metal affinity"",""Cu2+-histidyl coordination"",""transport suppression""]",3,0.95,Impact of Mobile Phase Parameters on Transport Properties of Metal Affinity Hydrogel Membranes
PHA-6e367aed89-017,10.1080/01496390802414700,train,PVA membrane,membrane,"[""poly(vinyl alcohol)""]",[],,"[""glutaraldehyde""]",,PVA casting solution was crosslinked with glutaraldehyde for 2 hours at room temperature.,,,,,,"[""hydroxyl""]",[],[],,pH-independent swelling reported,,,,,,,,,,,,,,,ribonuclease A,RnaseA,,,,,permeation mass transfer,"{""feed"":8.0,""permeate"":5.0}",,,,0.05 M sodium phosphate,NaCl,0.50 M,,,,,,overall MTC,3.18e-06,cm/s,context_dependent,RnaseA overall mass transfer coefficient in PVA membrane,"[""solution-diffusion"",""hydrogel mesh diffusion""]",3,0.95,Impact of Mobile Phase Parameters on Transport Properties of Metal Affinity Hydrogel Membranes
PHA-6e367aed89-018,10.1080/01496390802414700,train,PVA-BDE-IDA control membrane,membrane,"[""poly(vinyl alcohol)""]",[],,"[""glutaraldehyde""]",,"PVA was crosslinked with glutaraldehyde, reacted with BDE, then reacted with IDA to form the control membrane.",,,,,,"[""hydroxyl"",""iminodiacetic acid""]","[""IDA without immobilized Cu2+""]",[],,pH-independent swelling reported; no Cu2+ affinity sites,,,,,,,,,,,,,,,ribonuclease A,RnaseA,,,,,permeation mass transfer,"{""feed"":8.0,""permeate"":5.0}",,,,0.05 M sodium phosphate,NaCl,0.50 M,,,,,,overall MTC,3.16e-06,cm/s,context_dependent,RnaseA overall mass transfer coefficient in control membrane,"[""solution-diffusion"",""control hydrogel""]",3,0.95,Impact of Mobile Phase Parameters on Transport Properties of Metal Affinity Hydrogel Membranes
PHA-6be0322ac3-001,10.1080/01496395.2012.662258,train,poly(hydroxyethyl methacrylate-N-methacryloyl-(L)-histidine methylester) cryogel,supermacroporous cryogel column,poly(hydroxyethyl methacrylate),"[""2-hydroxyethyl methacrylate"",""N-methacryloyl-(L)-histidine methylester""]",,"N,N'-methylene-bisacrylamide",,free radical cryopolymerization initiated by APS/TEMED at -16°C followed by thawing,,,,,,"[""hydroxyl"",""histidine imidazole""]",N-methacryloyl-(L)-histidine methylester,[],,[],8.92 g H2O/g cryogel,,,,,,,,,,,,,,Immunoglobulin G,IgG,,,,,continuous column adsorption,7.4,,2 h,,20 mM phosphate buffer,,,,,0.5-3.0 mL/min scanned,UV absorbance at 280 nm,,q_norm_mg_g,24.7,mg/g,maximize,IgG adsorption capacity from aqueous solution,"[""histidine affinity"",""pseudospecific ligand"",""MAH incorporation""]",2,0.92,Histidine Containing Macroporous Affinity Cryogels for Immunoglobulin G Purification
PHA-6be0322ac3-002,10.1080/01496395.2012.662258,train,poly(hydroxyethyl methacrylate) cryogel,supermacroporous cryogel column,poly(hydroxyethyl methacrylate),"[""2-hydroxyethyl methacrylate""]",,"N,N'-methylene-bisacrylamide",,same cryogel preparation protocol as PHEMAH without MAH,,,,,,"[""hydroxyl""]",,[],,[],8.56 g H2O/g cryogel,,,,,,,,,,,,,,Immunoglobulin G,IgG,,,,,continuous column adsorption,,,,,phosphate buffer,,,,,,UV absorbance at 280 nm,,q_norm_mg_g,0.4,mg/g,maximize,IgG adsorption capacity on PHEMA control,"[""control material"",""absence of histidine affinity ligand""]",2,0.9,Histidine Containing Macroporous Affinity Cryogels for Immunoglobulin G Purification
PHA-6be0322ac3-004,10.1080/01496395.2012.662258,train,poly(hydroxyethyl methacrylate-N-methacryloyl-(L)-histidine methylester) cryogel,FPLC cryogel column,poly(hydroxyethyl methacrylate),"[""2-hydroxyethyl methacrylate"",""N-methacryloyl-(L)-histidine methylester""]",,"N,N'-methylene-bisacrylamide",,free radical cryopolymerization initiated by APS/TEMED at -16°C followed by thawing,,,,,,"[""hydroxyl"",""histidine imidazole""]",N-methacryloyl-(L)-histidine methylester,[],,[],8.92 g H2O/g cryogel,,,,,,,,,,,,,,Immunoglobulin G,IgG,human plasma,150,,,FPLC chromatography,7.4,,,,20 mM phosphate buffer,NaCl,linear gradient from 0 to 1 M NaCl,"column diameter 1.0 cm, length 5.0 cm",2.0 mL human plasma applied,2 mL/min,UV absorbance at 280 nm,,resolution Rs,2.55,dimensionless,context_dependent,FPLC separation of IgG from HSA,"[""selective retention"",""histidine affinity"",""salt-gradient elution""]",2,0.86,Histidine Containing Macroporous Affinity Cryogels for Immunoglobulin G Purification
PHA-58dc7c00e2-001,10.1080/01496395.2017.1318921,train,Tris-functionalized affinity cryogel,dried affinity cryogel pieces,"[""polyacrylamide""]","[""acrylamide"",""N,N'-methylene-bis(acrylamide)"",""allylglycidyl ether""]",,"[""N,N'-methylene-bis(acrylamide)""]",,cryo-copolymerization at -12°C followed by Tris immobilization and sodium borohydride treatment,,,-12,,,"[""epoxy"",""hydroxyl"",""Tris ligand""]","[""tris(hydroxymethyl)aminomethane""]",[],,[],14.55 ± 0.15 kg/kg,,,,,,,,,,,,,,lysozyme,LYZ,chicken egg white,,,,batch adsorption,7.2,25,24 h,,0.02 mol/L sodium phosphate buffer,,,approximately 0.02 g dried affinity cryogel,0.5 mL pre-equilibration buffer plus 2.5 mL lysozyme solution,,Bradford method,triplicate,q_norm_mg_g,95.7,mg/g,maximize,lysozyme adsorption capacity,"[""affinity interaction"",""hydrogen bonding""]",3,0.95,Preparation of an affinity cryogel column for lysozyme purification
PHA-58dc7c00e2-002,10.1080/01496395.2017.1318921,train,Tris-functionalized affinity cryogel,dried affinity cryogel pieces,"[""polyacrylamide""]","[""acrylamide"",""N,N'-methylene-bis(acrylamide)"",""allylglycidyl ether""]",,"[""N,N'-methylene-bis(acrylamide)""]",,cryo-copolymerization at -12°C followed by Tris immobilization and sodium borohydride treatment,,,-12,,,"[""epoxy"",""hydroxyl"",""Tris ligand""]","[""tris(hydroxymethyl)aminomethane""]",[],,[],14.55 ± 0.15 kg/kg,,,,,,,,,,,,,,lysozyme,LYZ,chicken egg white,,,,batch adsorption,7.2,25,24 h,,0.02 mol/L sodium phosphate buffer,,,approximately 0.02 g dried affinity cryogel,0.5 mL pre-equilibration buffer plus 2.5 mL lysozyme solution,,Bradford method,triplicate,q_norm_mg_g,113.2,mg/g,maximize,lysozyme adsorption capacity,"[""affinity interaction"",""hydrogen bonding""]",3,0.95,Preparation of an affinity cryogel column for lysozyme purification
PHA-58dc7c00e2-003,10.1080/01496395.2017.1318921,train,Tris-functionalized affinity cryogel,dried affinity cryogel pieces,"[""polyacrylamide""]","[""acrylamide"",""N,N'-methylene-bis(acrylamide)"",""allylglycidyl ether""]",,"[""N,N'-methylene-bis(acrylamide)""]",,cryo-copolymerization at -12°C followed by Tris immobilization and sodium borohydride treatment,,,-12,,,"[""epoxy"",""hydroxyl"",""Tris ligand""]","[""tris(hydroxymethyl)aminomethane""]",[],,[],14.55 ± 0.15 kg/kg,,,,,,,,,,,,,,lysozyme,LYZ,chicken egg white,,,,batch adsorption,7.2,25,24 h,,0.02 mol/L sodium phosphate buffer,,,approximately 0.02 g dried affinity cryogel,0.5 mL pre-equilibration buffer plus 2.5 mL lysozyme solution,,Bradford method,triplicate,q_norm_mg_g,113.3,mg/g,maximize,lysozyme adsorption capacity,"[""affinity interaction"",""hydrogen bonding""]",3,0.95,Preparation of an affinity cryogel column for lysozyme purification
PHA-58dc7c00e2-004,10.1080/01496395.2017.1318921,train,Tris-functionalized affinity cryogel,dried affinity cryogel pieces,"[""polyacrylamide""]","[""acrylamide"",""N,N'-methylene-bis(acrylamide)"",""allylglycidyl ether""]",,"[""N,N'-methylene-bis(acrylamide)""]",,cryo-copolymerization at -12°C followed by Tris immobilization and sodium borohydride treatment,,,-12,,,"[""epoxy"",""hydroxyl"",""Tris ligand""]","[""tris(hydroxymethyl)aminomethane""]",[],,[],14.55 ± 0.15 kg/kg,,,,,,,,,,,,,,lysozyme,LYZ,chicken egg white,,,,batch adsorption,7.2,25,24 h,,0.02 mol/L sodium phosphate buffer,,,approximately 0.02 g dried affinity cryogel,0.5 mL pre-equilibration buffer plus 2.5 mL lysozyme solution,,Bradford method,triplicate,q_norm_mg_g,104.1,mg/g,maximize,lysozyme adsorption capacity,"[""affinity interaction"",""hydrogen bonding""]",3,0.95,Preparation of an affinity cryogel column for lysozyme purification
PHA-58dc7c00e2-005,10.1080/01496395.2017.1318921,train,Tris-functionalized affinity cryogel,dried affinity cryogel pieces,"[""polyacrylamide""]","[""acrylamide"",""N,N'-methylene-bis(acrylamide)"",""allylglycidyl ether""]",,"[""N,N'-methylene-bis(acrylamide)""]",,cryo-copolymerization at -12°C followed by Tris immobilization and sodium borohydride treatment,,,-12,,,"[""epoxy"",""hydroxyl"",""Tris ligand""]","[""tris(hydroxymethyl)aminomethane""]",[],,[],14.55 ± 0.15 kg/kg,,,,,,,,,,,,,,lysozyme,LYZ,chicken egg white,,,,batch adsorption,7.2,25,24 h,,0.02 mol/L sodium phosphate buffer,,,approximately 0.02 g dried affinity cryogel,0.5 mL pre-equilibration buffer plus 2.5 mL lysozyme solution,,Bradford method,triplicate,q_norm_mg_g,83.2,mg/g,maximize,lysozyme adsorption capacity,"[""affinity interaction"",""hydrogen bonding""]",3,0.95,Preparation of an affinity cryogel column for lysozyme purification
PHA-58dc7c00e2-006,10.1080/01496395.2017.1318921,train,Tris-functionalized affinity cryogel,dried affinity cryogel pieces,"[""polyacrylamide""]","[""acrylamide"",""N,N'-methylene-bis(acrylamide)"",""allylglycidyl ether""]",,"[""N,N'-methylene-bis(acrylamide)""]",,cryo-copolymerization at -12°C followed by Tris immobilization and sodium borohydride treatment,,,-12,,,"[""epoxy"",""hydroxyl"",""Tris ligand""]","[""tris(hydroxymethyl)aminomethane""]",[],,[],14.55 ± 0.15 kg/kg,,,,,,,,,,,,,,lysozyme,LYZ,chicken egg white,,,,batch adsorption,7.2,25,24 h,,0.02 mol/L sodium phosphate buffer,,,approximately 0.02 g dried affinity cryogel,0.5 mL pre-equilibration buffer plus 2.5 mL lysozyme solution,,Bradford method,triplicate,q_norm_mg_g,109.6,mg/g,maximize,lysozyme adsorption capacity,"[""affinity interaction"",""hydrogen bonding""]",3,0.95,Preparation of an affinity cryogel column for lysozyme purification
PHA-58dc7c00e2-007,10.1080/01496395.2017.1318921,train,Tris-functionalized affinity cryogel,dried affinity cryogel pieces,"[""polyacrylamide""]","[""acrylamide"",""N,N'-methylene-bis(acrylamide)"",""allylglycidyl ether""]",,"[""N,N'-methylene-bis(acrylamide)""]",,cryo-copolymerization at -12°C followed by Tris immobilization and sodium borohydride treatment,,,-12,,,"[""epoxy"",""hydroxyl"",""Tris ligand""]","[""tris(hydroxymethyl)aminomethane""]",[],,[],14.55 ± 0.15 kg/kg,,,,,,,,,,,,,,lysozyme,LYZ,chicken egg white,,,,batch adsorption,7.2,25,24 h,,0.02 mol/L sodium phosphate buffer,,,approximately 0.02 g dried affinity cryogel,0.5 mL pre-equilibration buffer plus 2.5 mL lysozyme solution,,Bradford method,triplicate,q_norm_mg_g,100.8,mg/g,maximize,lysozyme adsorption capacity,"[""affinity interaction"",""hydrogen bonding"",""borohydride reduction""]",3,0.95,Preparation of an affinity cryogel column for lysozyme purification
PHA-58dc7c00e2-008,10.1080/01496395.2017.1318921,train,Tris-functionalized affinity cryogel,dried affinity cryogel pieces,"[""polyacrylamide""]","[""acrylamide"",""N,N'-methylene-bis(acrylamide)"",""allylglycidyl ether""]",,"[""N,N'-methylene-bis(acrylamide)""]",,cryo-copolymerization at -12°C followed by Tris immobilization and sodium borohydride treatment,,,-12,,,"[""epoxy"",""hydroxyl"",""Tris ligand""]","[""tris(hydroxymethyl)aminomethane""]",[],,[],14.55 ± 0.15 kg/kg,,,,,,,,,,,,,,lysozyme,LYZ,chicken egg white,,,,batch adsorption,7.2,25,24 h,,0.02 mol/L sodium phosphate buffer,,,approximately 0.02 g dried affinity cryogel,0.5 mL pre-equilibration buffer plus 2.5 mL lysozyme solution,,Bradford method,triplicate,q_norm_mg_g,131.9,mg/g,maximize,lysozyme adsorption capacity,"[""affinity interaction"",""hydrogen bonding"",""borohydride reduction""]",3,0.95,Preparation of an affinity cryogel column for lysozyme purification
PHA-58dc7c00e2-009,10.1080/01496395.2017.1318921,train,Tris-functionalized affinity cryogel,dried affinity cryogel pieces,"[""polyacrylamide""]","[""acrylamide"",""N,N'-methylene-bis(acrylamide)"",""allylglycidyl ether""]",,"[""N,N'-methylene-bis(acrylamide)""]",,cryo-copolymerization at -12°C followed by Tris immobilization and sodium borohydride treatment,,,-12,,,"[""epoxy"",""hydroxyl"",""Tris ligand""]","[""tris(hydroxymethyl)aminomethane""]",[],,[],14.55 ± 0.15 kg/kg,,,,,,,,,,,,,,lysozyme,LYZ,chicken egg white,,,,batch adsorption,7.2,25,24 h,,0.02 mol/L sodium phosphate buffer,,,approximately 0.02 g dried affinity cryogel,0.5 mL pre-equilibration buffer plus 2.5 mL lysozyme solution,,Bradford method,triplicate,q_norm_mg_g,153.8,mg/g,maximize,lysozyme adsorption capacity,"[""affinity interaction"",""hydrogen bonding""]",3,0.95,Preparation of an affinity cryogel column for lysozyme purification
PHA-58dc7c00e2-010,10.1080/01496395.2017.1318921,train,Tris-functionalized affinity cryogel,dried affinity cryogel pieces,"[""polyacrylamide""]","[""acrylamide"",""N,N'-methylene-bis(acrylamide)"",""allylglycidyl ether""]",,"[""N,N'-methylene-bis(acrylamide)""]",,cryo-copolymerization at -12°C followed by Tris immobilization and sodium borohydride treatment,,,-12,,,"[""epoxy"",""hydroxyl"",""Tris ligand""]","[""tris(hydroxymethyl)aminomethane""]",[],,[],14.55 ± 0.15 kg/kg,,,,,,,,,,,,,,lysozyme,LYZ,chicken egg white,,,,batch adsorption,7.2,25,24 h,,0.02 mol/L sodium phosphate buffer,,,approximately 0.02 g dried affinity cryogel,0.5 mL pre-equilibration buffer plus 2.5 mL lysozyme solution,,Bradford method,triplicate,q_norm_mg_g,145.6,mg/g,maximize,lysozyme adsorption capacity,"[""affinity interaction"",""hydrogen bonding""]",3,0.95,Preparation of an affinity cryogel column for lysozyme purification
PHA-58dc7c00e2-011,10.1080/01496395.2017.1318921,train,Tris-functionalized affinity cryogel,dried affinity cryogel pieces,"[""polyacrylamide""]","[""acrylamide"",""N,N'-methylene-bis(acrylamide)"",""allylglycidyl ether""]",,"[""N,N'-methylene-bis(acrylamide)""]",,cryo-copolymerization at -12°C followed by Tris immobilization and sodium borohydride treatment,,,-12,,,"[""epoxy"",""hydroxyl"",""Tris ligand""]","[""tris(hydroxymethyl)aminomethane""]",[],,[],14.55 ± 0.15 kg/kg,,,,,,,,,,,,,,lysozyme,LYZ,chicken egg white,,,,batch adsorption,7.2,25,24 h,,0.02 mol/L sodium phosphate buffer,,,approximately 0.02 g dried affinity cryogel,0.5 mL pre-equilibration buffer plus 2.5 mL lysozyme solution,,Bradford method,triplicate,q_norm_mg_g,149.9,mg/g,maximize,lysozyme adsorption capacity,"[""affinity interaction"",""hydrogen bonding""]",3,0.95,Preparation of an affinity cryogel column for lysozyme purification
PHA-58dc7c00e2-012,10.1080/01496395.2017.1318921,train,Tris-functionalized affinity cryogel,dried affinity cryogel pieces,"[""polyacrylamide""]","[""acrylamide"",""N,N'-methylene-bis(acrylamide)"",""allylglycidyl ether""]",,"[""N,N'-methylene-bis(acrylamide)""]",,cryo-copolymerization at -12°C followed by Tris immobilization and sodium borohydride treatment,,,-12,,,"[""epoxy"",""hydroxyl"",""Tris ligand""]","[""tris(hydroxymethyl)aminomethane""]",[],,[],14.55 ± 0.15 kg/kg,,,,,,,,,,,,,,lysozyme,LYZ,chicken egg white,,,,batch adsorption,7.2,25,24 h,,0.02 mol/L sodium phosphate buffer,,,approximately 0.02 g dried affinity cryogel,0.5 mL pre-equilibration buffer plus 2.5 mL lysozyme solution,,Bradford method,triplicate,q_norm_mg_g,135.3,mg/g,maximize,lysozyme adsorption capacity,"[""affinity interaction"",""hydrogen bonding""]",3,0.95,Preparation of an affinity cryogel column for lysozyme purification
PHA-58dc7c00e2-014,10.1080/01496395.2017.1318921,train,optimized Tris-functionalized affinity cryogel column,monolithic cryogel column,"[""polyacrylamide""]","[""acrylamide"",""N,N'-methylene-bis(acrylamide)"",""allylglycidyl ether""]",,"[""N,N'-methylene-bis(acrylamide)""]",,cryo-copolymerization at -12°C followed by optimized Tris immobilization,,,-12,,best conditions for immobilizing Tris ligand,"[""epoxy"",""hydroxyl"",""Tris ligand""]","[""tris(hydroxymethyl)aminomethane""]",[],,[],14.55 ± 0.15 kg/kg,,,,,,,,,,,,,,lysozyme,LYZ,chicken egg white,,,,chromatographic breakthrough adsorption,7.2,25,,,0.02 mol/L sodium phosphate buffer,,,,,0.5 mL/min,UV at 280 nm and Bradford method,triplicate,q_norm_mg_g,40.88,mg/g,maximize,flow-rate-dependent lysozyme adsorption,"[""flow-rate effect"",""contact time"",""diffusion through pores"",""affinity binding""]",3,0.9,Preparation of an affinity cryogel column for lysozyme purification
PHA-58dc7c00e2-015,10.1080/01496395.2017.1318921,train,optimized Tris-functionalized affinity cryogel column,monolithic cryogel column,"[""polyacrylamide""]","[""acrylamide"",""N,N'-methylene-bis(acrylamide)"",""allylglycidyl ether""]",,"[""N,N'-methylene-bis(acrylamide)""]",,cryo-copolymerization at -12°C followed by optimized Tris immobilization,,,-12,,best conditions for immobilizing Tris ligand,"[""epoxy"",""hydroxyl"",""Tris ligand""]","[""tris(hydroxymethyl)aminomethane""]",[],,[],14.55 ± 0.15 kg/kg,,,,,,,,,,,,,,lysozyme,LYZ,chicken egg white,,,,chromatographic breakthrough adsorption,7.2,25,,,0.02 mol/L sodium phosphate buffer,,,,,3.0 mL/min,UV at 280 nm and Bradford method,triplicate,q_norm_mg_g,16.78,mg/g,maximize,flow-rate-dependent lysozyme adsorption,"[""flow-rate effect"",""contact time"",""diffusion through pores"",""affinity binding""]",3,0.9,Preparation of an affinity cryogel column for lysozyme purification
PHA-1429b422ad-001,10.1080/01496395.2019.1577446,train,NANA-imprinted p(HEMA-(MAH)2-Cu(II)) cryogel,macroporous cryogel column,"[""poly(2-hydroxyethyl methacrylate)"",""p(HEMA-(MAH)2-Cu(II))""]","[""HEMA"",""N-methacryloyl-L-histidine (MAH)"",""(MAH)2-Cu(II)-NANA preorganized monomer""]",,"[""N,N'-methylenebisacrylamide (MBAAm)""]",,free radical cryopolymerization with APS/TEMED at -18 C overnight; template removed using 0.1 M Na2CO3 and NaOH mixture,,,,,,"[""hydroxyl"",""imidazole/histidine"",""amide"",""Cu(II) metal-chelate""]","[""NANA-imprinted cavities"",""MAH-Cu(II) metal-chelate sites""]",[],,"[""molecularly imprinted"",""metal-chelate affinity"",""macroporous cryogel""]",6.12 g H2O/g cryogel,,,,,,,,,,,,,,ceruloplasmin,,bovine,151.0,,,flow-through column competitive adsorption,7.0,,,,phosphate buffer,,,0.2 g MIP used in binding studies; not repeated in selectivity section,10 mL,under optimal conditions; optimum flow rate elsewhere stated as 1.0 mL/min,UV-Vis spectrophotometry at 409 nm,,q_norm_mg_g,9.12,mg/g,maximize,ceruloplasmin binding on MIP in IgG competition,"[""molecular imprinting"",""NANA site recognition"",""metal-chelate coordination"",""shape-size-functional complementarity""]",3,,Metal chelate based site recognition of ceruloplasmin using molecularly imprinted polymer/cryogel system
PHA-1429b422ad-002,10.1080/01496395.2019.1577446,train,NANA-imprinted p(HEMA-(MAH)2-Cu(II)) cryogel,macroporous cryogel column,"[""poly(2-hydroxyethyl methacrylate)"",""p(HEMA-(MAH)2-Cu(II))""]","[""HEMA"",""N-methacryloyl-L-histidine (MAH)"",""(MAH)2-Cu(II)-NANA preorganized monomer""]",,"[""N,N'-methylenebisacrylamide (MBAAm)""]",,free radical cryopolymerization with APS/TEMED at -18 C overnight; template removed using 0.1 M Na2CO3 and NaOH mixture,,,,,,"[""hydroxyl"",""imidazole/histidine"",""amide"",""Cu(II) metal-chelate""]","[""NANA-imprinted cavities"",""MAH-Cu(II) metal-chelate sites""]",[],,"[""molecularly imprinted"",""metal-chelate affinity"",""macroporous cryogel""]",6.12 g H2O/g cryogel,,,,,,,,,,,,,,immunoglobulin G,IgG,bovine serum,,,,flow-through column competitive adsorption,7.0,,,,phosphate buffer,,,0.2 g MIP used in binding studies; not repeated in selectivity section,10 mL,under optimal conditions; optimum flow rate elsewhere stated as 1.0 mL/min,UV-Vis spectrophotometry at 511 nm,,q_norm_mg_g,2.07,mg/g,maximize,IgG binding on MIP in ceruloplasmin competition,"[""competitor protein"",""lower nonspecific binding"",""NANA site recognition""]",3,,Metal chelate based site recognition of ceruloplasmin using molecularly imprinted polymer/cryogel system
PHA-1429b422ad-005,10.1080/01496395.2019.1577446,train,NANA-imprinted p(HEMA-(MAH)2-Cu(II)) cryogel,macroporous cryogel column,"[""poly(2-hydroxyethyl methacrylate)"",""p(HEMA-(MAH)2-Cu(II))""]","[""HEMA"",""N-methacryloyl-L-histidine (MAH)"",""(MAH)2-Cu(II)-NANA preorganized monomer""]",,"[""N,N'-methylenebisacrylamide (MBAAm)""]",,free radical cryopolymerization with APS/TEMED at -18 C overnight; template removed using 0.1 M Na2CO3 and NaOH mixture,,,,,,"[""hydroxyl"",""imidazole/histidine"",""amide"",""Cu(II) metal-chelate""]","[""NANA-imprinted cavities"",""MAH-Cu(II) metal-chelate sites""]",[],,"[""molecularly imprinted"",""metal-chelate affinity"",""macroporous cryogel""]",6.12 g H2O/g cryogel,,,,,,,,,,,,,,ceruloplasmin,,bovine,151.0,,,flow-through column preconcentration,,,1 h,,,,,,250 mL,1.0 mL/min,UV-Vis spectrophotometry at 409 nm,,binding_efficiency_pct,91.2,%,maximize,ceruloplasmin preconcentration from aqueous solution,"[""NANA site recognition"",""molecular imprinting"",""metal-chelate coordination""]",3,,Metal chelate based site recognition of ceruloplasmin using molecularly imprinted polymer/cryogel system
