Repository: sunyrain/PHA

# PHA Protein-Hydrogel Adsorption Dataset

Generated: 2026-07-05T11:36:45

## Scope

This curated package organizes literature-derived protein-hydrogel adsorption, binding, immobilization, antifouling, and related biointerface records extracted from the local PHA corpus.

The primary unit is one record:

`paper + hydrogel/sample + protein/mixture + experimental condition + measured outcome`

## Contents

- `data/sources.csv`: article-level metadata, extraction status, and curation decision.
- `data/records_flat.csv`: flattened record-level table with provenance, hydrogel, protein, condition, outcome, mechanism, and quality fields.

File: data/curated/pha_scientific_dataset_20260705/data/inverse_design_seed.csv (part 59 of 62)
record_id,doi,doi_split,hydrogel_name,hydrogel_format,polymer_backbone,monomers,monomer_ratios,crosslinker,crosslinker_concentration,synthesis_method,preparation_solvent,preparation_pH,preparation_temp_C,gelation_time,post_treatment,functional_groups,ligand_or_affinity_group,filler_or_composite,charge_class,responsive_type,swelling_ratio,water_content_pct,porosity_pct,pore_size_value,pore_size_unit,mesh_size,surface_area,particle_size,thickness,roughness,zeta_potential_mV,contact_angle_deg,young_modulus,degradation_or_stability,protein_name,protein_abbreviation,protein_species_or_source,protein_mw_kDa,protein_pI,protein_charge_at_pH,experiment_mode,pH,temperature_C,contact_time,contact_time_unit,buffer,salt_type,salt_concentration,hydrogel_dosage,solution_volume,flow_rate,detection_method,replicate_count,target_name,target_value,target_unit,target_direction,outcome_label,mechanism_tags,source_quality_score,extraction_confidence,article_title
PHA-1429b422ad-006,10.1080/01496395.2019.1577446,train,NANA-imprinted p(HEMA-(MAH)2-Cu(II)) cryogel,macroporous cryogel column,"[""poly(2-hydroxyethyl methacrylate)"",""p(HEMA-(MAH)2-Cu(II))""]","[""HEMA"",""N-methacryloyl-L-histidine (MAH)"",""(MAH)2-Cu(II)-NANA preorganized monomer""]",,"[""N,N'-methylenebisacrylamide (MBAAm)""]",,free radical cryopolymerization with APS/TEMED at -18 C overnight; template removed using 0.1 M Na2CO3 and NaOH mixture,,,,,,"[""hydroxyl"",""imidazole/histidine"",""amide"",""Cu(II) metal-chelate""]","[""NANA-imprinted cavities"",""MAH-Cu(II) metal-chelate sites""]",[],,"[""molecularly imprinted"",""metal-chelate affinity"",""macroporous cryogel""]",6.12 g H2O/g cryogel,,,,,,,,,,,,,,ceruloplasmin,,bovine ceruloplasmin spiked into human serum,151.0,,,flow-through column adsorption from spiked serum,7.0,,,,phosphate buffer,,,,serum diluted 1:2 using 5 mL phosphate buffer; final volume not explicitly stated,1.0 mL/min,UV-Vis spectrophotometry at 409 nm,,binding_efficiency_pct,93.58,%,maximize,ceruloplasmin binding and elution from spiked human serum,"[""real sample recognition"",""NANA site recognition"",""molecular imprinting"",""metal-chelate coordination""]",3,,Metal chelate based site recognition of ceruloplasmin using molecularly imprinted polymer/cryogel system
PHA-0091d51e54-001,10.1080/01496395.2019.1612912,train,anti-LDL antibody nanoparticles embedded cryogel,cryogel column,"[""poly(2-hydroxyethyl methacrylate)""]","[""2-hydroxyethyl methacrylate""]",,"[""N,Nʹ-methylene-bis(acrylamide)""]",,"HEMA and MBAAm cryopolymerization with embedded anti-LDL antibody nanoparticles under semi-frozen conditions at -16°C for 24 h, followed by thawing and washing.",,,,,,"[""hydroxyl"",""amide""]","[""anti-LDL antibody nanoparticles""]","[""anti-LDL antibody nanoparticles""]",,[],104.8,,,10-200,um,,,50,,,,,,,low density lipoprotein,LDL,,,,,batch adsorption,8.5,,,,,,,,,,UV absorbance at 280 nm,,q_norm_mg_g,90.0,mg/g,maximize,highest LDL adsorption capacity at pH 8.5,"[""antigen-antibody interaction"",""immunoaffinity""]",2,0.93,Anti-LDL antibody-nanoparticles embedded cryogel for low density lipoprotein-depletion from hypercholesterolemic human serum
PHA-18bf54adf3-001,10.1080/01496395.2019.1617743,train,Trp-cryogel,macroporous monolithic cryogel pieces,"[""polyacrylamide""]","[""acrylamide"",""N,N'-methylene-bis-acrylamide"",""allyl glycidyl ether""]",,"[""N,N'-methylene-bis-acrylamide"",""glutaraldehyde""]",,"cryopolymerization followed by 1,6-hexanediamine activation, glutaraldehyde spacer formation, and L-tryptophan immobilization",,,,,,"[""amide"",""epoxy-derived amine"",""L-tryptophan pyrrole ring""]","[""L-tryptophan""]",[],,[],,,,,,,,,,,,,866.37 ± 20.80 kPa,,lysozyme,LYZ,,14.3,10.7,positive,batch adsorption,7.0,25,24 h,,"sodium sulfate buffer, 0.02 mol L−1",NaCl,0 mol L−1,approximately 0.02 g dry Trp-cryogel,3 mL,,UV absorbance at 280 nm,,q_norm_mg_g,58.03,mg/g,maximize,maximum lysozyme adsorption capacity,"[""hydrophobic interaction"",""hydrogen bonding"",""weak ion exchange"",""Van der Waals interaction"",""glutaraldehyde spacer arm""]",3,0.95,Capture of lysozyme on macroporous cryogels by hydrophobic affinity chromatography
PHA-abf2929230-001,10.1080/09205063.2014.997560,train,Reactive Green 19-attached poly(MMA-GMA) cryogel,monolithic cryogel column,poly(methyl methacrylate-glycidyl methacrylate),"[""methyl methacrylate"",""glycidyl methacrylate""]",,methylene bisacrylamide,,radical cryocopolymerization followed by Reactive Green 19 attachment by nucleophilic substitution,,,,,,"[""epoxy groups from GMA"",""sulfonic acid groups from Reactive Green 19"",""amino groups from Reactive Green 19""]",Reactive Green 19 dye,[],anionic dye-functionalized,[],,,,,,,,,,,,,,,lysozyme,,egg white,14.4,11.2,cationic,continuous column adsorption,6.0,,2 h,,50 mM phosphate buffer,,,0.1158 g,5.0 mL,,UV absorbance at 280 nm,,q_norm_mg_g,32.0,mg/g,maximize,maximum lysozyme adsorption capacity,"[""dye affinity"",""electrostatic interaction"",""hydrophobic interaction"",""van der Waals interaction"",""monolayer Langmuir adsorption""]",3,0.96,Dye functionalized cryogel columns for reversible lysozyme adsorption
PHA-abf2929230-002,10.1080/09205063.2014.997560,train,plain poly(MMA-GMA) cryogel,monolithic cryogel column,poly(methyl methacrylate-glycidyl methacrylate),"[""methyl methacrylate"",""glycidyl methacrylate""]",,methylene bisacrylamide,,radical cryocopolymerization,,,,,,"[""epoxy groups from GMA""]",,[],,[],,,,,,,,,,,,,,,lysozyme,,egg white,14.4,11.2,cationic,continuous column adsorption,6.0,,2 h,,phosphate buffer,,,0.1158 g,5.0 mL,,UV absorbance at 280 nm,,q_norm_mg_g,2.49,mg/g,maximize,plain cryogel lysozyme adsorption,"[""control adsorption""]",3,0.95,Dye functionalized cryogel columns for reversible lysozyme adsorption
PHA-abf2929230-005,10.1080/09205063.2014.997560,train,Reactive Green 19-attached poly(MMA-GMA) cryogel,monolithic cryogel column,poly(methyl methacrylate-glycidyl methacrylate),"[""methyl methacrylate"",""glycidyl methacrylate""]",,methylene bisacrylamide,,radical cryocopolymerization followed by Reactive Green 19 attachment by nucleophilic substitution,,,,,,"[""epoxy groups from GMA"",""sulfonic acid groups from Reactive Green 19""]",Reactive Green 19 dye,[],anionic dye-functionalized,[],,,,,,,,,,,,,,,lysozyme,,egg white,14.4,11.2,cationic,continuous column adsorption-desorption cycling,6.0,,2 h adsorption,,adsorption in phosphate buffer; desorption in pH 4.5 acetate buffer,NaCl,1.5 M for desorption,0.1158 g,5.0 mL adsorption solution,,UV absorbance at 280 nm,,recovery_pct,97.4,%,maximize,desorption yield and reuse stability,"[""salt elution"",""reversible adsorption"",""dye affinity""]",3,0.95,Dye functionalized cryogel columns for reversible lysozyme adsorption
PHA-47594d13ac-009,10.1080/09205063.2016.1201916,train,serine-grafted silicone hydrogel contact lens,contact lens,"[""TRIS"",""Si-MA"",""DMA"",""GMA""]","[""methacryloxypropyl tris(trimethylsiloxy)silane"",""3-(3-methacryloxy-2-hydroxypropoxy)propylbis(trimethylsiloxy)methylsilane"",""N,N-dimethylacrylamide"",""glycidyl methacrylate""]",,"[""triethylene glycol dimethacrylate""]",,epoxide silicone hydrogel contact lens blanks treated with amino acid by epoxy ring-opening grafting,,,,,,"[""protonated secondary ammonium cations"",""deprotonated carboxyl anions"",""hydroxyl groups"",""zwitterionic hydrophilic structure""]","[""serine""]",[],zwitterionic polar neutral amino acid graft,[],equilibrium water content for zwitterionic contact lenses ranged up to 55%; Ser-specific value not reported,,,,,,,"12.5 mm diameter, 0.07 mm thickness",,,,46-56 range for zwitterionic contact lenses; Ser-specific value not reported,,,rabbit tear proteins,,rabbit eye wearing model,,,,in vivo contact lens wearing assay,,,12 h daytime or 12 h night wearing,,,,,one contact lens on rabbit eye,,,bicinchoninic acid assay,,surface_adsorption_ug_cm2,100.0,ug/cm2,context_dependent,lowest in vivo protein adsorption among tested zwitterionic lenses,"[""zwitterionic hydration layer"",""hydrophilicity"",""hydroxyl group contribution""]",2,0.9,Silicone hydrogels grafted with natural amino acids for ophthalmological application
PHA-47594d13ac-012,10.1080/09205063.2016.1201916,train,AIR Optix Night & Day Aqua soft contact lens,contact lens,"[""commercial silicone hydrogel""]",[],,[],,,,,,,,[],[],[],,[],,,,,,,,,,,,,,,rabbit tear proteins,,rabbit eye wearing model,,,,in vivo contact lens wearing assay,,,12 h daytime or 12 h night wearing,,,,,one contact lens on rabbit eye,,,bicinchoninic acid assay,,surface_adsorption_ug_cm2,150.0,ug/cm2,context_dependent,commercial comparator protein adsorption,[],2,0.88,Silicone hydrogels grafted with natural amino acids for ophthalmological application
PHA-f52e71d847-015,10.1080/09205063.2017.1327751,train,"Omafilcon A, ProClear 1 day",contact lens,HEMA-based hydrogel,"[""HEMA"",""PC""]",,[],,,,,,,,"[""phosphorylcholine""]",[],[],non-ionic,[],,,,,,,,,,,,,,,lysozyme,,,14.5,11.4,positive,batch incubation,,37,16 h,,artificial tear solution,,,1 contact lens,1.5 mL for 16 h selective uptake experiment,,modified Bradford total protein and 125I radiolabeling for individual proteins,,lysozyme contribution to total protein,56.0,%,context_dependent,lysozyme fraction of total protein,"[""selective lysozyme uptake"",""protein size"",""porosity""]",3,0.96,Selectivity and localization of lysozyme uptake in contemporary hydrogel contact lens materials
PHA-f52e71d847-016,10.1080/09205063.2017.1327751,train,"Nesofilcon A, BioTrue",contact lens,HEMA/NVP hydrogel,"[""HEMA"",""NVP""]",,[],,,,,,,,[],[],[],non-ionic,[],,,,,,,,,,,,,,,lysozyme,,,14.5,11.4,positive,batch incubation,,37,16 h,,artificial tear solution,,,1 contact lens,1.5 mL for 16 h selective uptake experiment,,modified Bradford total protein and 125I radiolabeling for individual proteins,,lysozyme contribution to total protein,78.0,%,context_dependent,lysozyme fraction of total protein,"[""selective lysozyme uptake"",""protein size"",""porosity""]",3,0.96,Selectivity and localization of lysozyme uptake in contemporary hydrogel contact lens materials
PHA-417c3a13ea-001,10.1080/09205063.2017.1363127,train,poly(HEMA-NVP-SBMA) hydrogel with 5.0 wt% SBMA feed,hydrogel sheet / soft contact lens material,poly(HEMA-NVP-SBMA),"[""2-hydroxyethyl methacrylate"",""N-vinyl pyrrolidinone"",""sulfobetaine methacrylate""]",,ethylene glycol dimethacrylate,,aqueous radical copolymerization,,,,,,"[""hydroxyl"",""amide carbonyl"",""ester carbonyl"",""sulfobetaine zwitterionic group"",""sulfonate""]",[],[],zwitterionic,[],,,,,,,,,,,,57.0,,,lysozyme,Lyz,,,,,protein adsorption test,,,,,,,,,,,Micro BCA Protein Assay Kit,,surface_adsorption_ug_cm2,0.91,ug/cm2,context_dependent,reduced lysozyme adsorption on HNS-4,"[""zwitterionic hydration layer"",""hydrophilicity"",""surface wettability"",""diffusion barrier""]",2,0.95,Preparation and characterization of protein-resistant hydrogels for soft contact lens applications via radical copolymerization involving a zwitterionic sulfobetaine comonomer
PHA-417c3a13ea-002,10.1080/09205063.2017.1363127,train,poly(HEMA-NVP-SBMA) hydrogel with 5.0 wt% SBMA feed,hydrogel sheet / soft contact lens material,poly(HEMA-NVP-SBMA),"[""2-hydroxyethyl methacrylate"",""N-vinyl pyrrolidinone"",""sulfobetaine methacrylate""]",,ethylene glycol dimethacrylate,,aqueous radical copolymerization,,,,,,"[""hydroxyl"",""amide carbonyl"",""ester carbonyl"",""sulfobetaine zwitterionic group"",""sulfonate""]",[],[],zwitterionic,[],,,,,,,,,,,,57.0,,,bovine serum albumin,BSA,bovine,,,,protein adsorption test,,,,,,,,,,,Micro BCA Protein Assay Kit,,surface_adsorption_ug_cm2,0.42,ug/cm2,context_dependent,reduced BSA adsorption on HNS-4,"[""zwitterionic hydration layer"",""hydrophilicity"",""surface wettability"",""diffusion barrier""]",2,0.95,Preparation and characterization of protein-resistant hydrogels for soft contact lens applications via radical copolymerization involving a zwitterionic sulfobetaine comonomer
PHA-417c3a13ea-003,10.1080/09205063.2017.1363127,train,EASY DAY SCLs,commercial soft contact lens,Ocufilcon D,[],,,,,,,,,,[],[],[],,[],,,,,,,,,,,,,,,lysozyme,Lyz,,,,,protein adsorption test,,,,,phosphate-buffered saline used for rinsing before use,,,,,,Micro BCA Protein Assay Kit,,surface_adsorption_ug_cm2,1.6,ug/cm2,context_dependent,lysozyme adsorption on commercial comparator,"[""comparator""]",2,0.95,Preparation and characterization of protein-resistant hydrogels for soft contact lens applications via radical copolymerization involving a zwitterionic sulfobetaine comonomer
PHA-417c3a13ea-004,10.1080/09205063.2017.1363127,train,EASY DAY SCLs,commercial soft contact lens,Ocufilcon D,[],,,,,,,,,,[],[],[],,[],,,,,,,,,,,,,,,bovine serum albumin,BSA,bovine,,,,protein adsorption test,,,,,phosphate-buffered saline used for rinsing before use,,,,,,Micro BCA Protein Assay Kit,,surface_adsorption_ug_cm2,0.98,ug/cm2,context_dependent,BSA adsorption on commercial comparator,"[""comparator""]",2,0.95,Preparation and characterization of protein-resistant hydrogels for soft contact lens applications via radical copolymerization involving a zwitterionic sulfobetaine comonomer
PHA-129a0e4a47-001,10.1080/09205063.2017.1417197,test,Concanavalin A modified poly(HEMA-EDMA) hydrogel membrane,hydrogel membrane,"[""poly(2-hydroxyethyl methacrylate-ethylene dimethacrylate)""]","[""2-hydroxyethyl methacrylate"",""ethylene dimethacrylate""]",,"[""ethylene dimethacrylate""]",,"free radical UV photopolymerization, followed by IMEO silanization and Con A immobilization",,,,,,"[""hydroxyl"",""imidazoline/silane-derived groups"",""amino-linked Con A""]","[""Concanavalin A lectin""]",[],,[],,,,,,,,,,,,,,,Immunoglobulin G,IgG,,,6.2,,batch adsorption,,,,,,,,"one membrane, diameter 0.6 cm",1.0 mL,,UV absorbance at 280 nm,,q_norm_mg_g,26.81,mg/g,maximize,maximum experimental IgG adsorption capacity,"[""lectin-glycoconjugate affinity"",""hydrogen bonding"",""electrostatic interaction""]",3,0.98,Antibody separation using lectin modified poly(HEMA-EDMA) hydrogel membranes
PHA-129a0e4a47-002,10.1080/09205063.2017.1417197,test,Concanavalin A modified poly(HEMA-EDMA) hydrogel membrane,hydrogel membrane,"[""poly(2-hydroxyethyl methacrylate-ethylene dimethacrylate)""]","[""2-hydroxyethyl methacrylate"",""ethylene dimethacrylate""]",,"[""ethylene dimethacrylate""]",,"UV photopolymerization, IMEO silanization, Con A immobilization",,,,,,"[""hydroxyl"",""IMEO silane"",""Con A ligand""]","[""Concanavalin A lectin""]",[],,[],,,,,,,,,,,,,,,Immunoglobulin G,IgG,,,6.2,,batch adsorption kinetic test,,,30 min to saturation; scan 5-120 min,,,,,"one membrane, diameter 0.6 cm",1.0 mL,,UV absorbance at 280 nm,,q_norm_mg_g,12.36,mg/g,maximize,kinetic saturation adsorption,"[""high affinity"",""lectin-glycoconjugate affinity""]",2,0.95,Antibody separation using lectin modified poly(HEMA-EDMA) hydrogel membranes
PHA-466f1e7dcc-001,10.1080/09205063.2018.1464263,train,p(HPMA) cryogel C8.5M,cryogel,poly(hydroxypropyl methacrylate),"[""hydroxypropyl methacrylate""]",,"N,N′-methylenebisacrylamide",,free-radical cryogelation at -16 °C,,,,,,"[""hydroxyl"",""ester"",""amide""]",[],[],,[],7.9 g H2O/g dried cryogel,,,,,,,,,,,,,,bovine serum albumin,BSA,bovine,,,,batch equilibrium adsorption,7.8,25,24 h,,20 mM Tris-HCl,,,about 40 mg dried cryogel pieces,5 mL BSA solution,,UV-vis spectrophotometer at 595 nm; Bradford method,,q_norm_mg_g,50.63,mg/g,maximize,BSA Langmuir adsorption capacity on C8.5M at 25 °C,"[""Langmuir adsorption""]",3,0.92,Preparation and properties of cryogel based on poly(hydroxypropyl methacrylate)
PHA-466f1e7dcc-004,10.1080/09205063.2018.1464263,train,p(HPMA) cryogel C8.5M,cryogel,poly(hydroxypropyl methacrylate),"[""hydroxypropyl methacrylate""]",,"N,N′-methylenebisacrylamide",,free-radical cryogelation at -16 °C,,,,,,"[""hydroxyl"",""ester"",""amide""]",[],[],,[],7.9 g H2O/g dried cryogel,,,,,,,,,,,,,,bovine serum albumin,BSA,bovine,,,,batch equilibrium adsorption,7.8,15,24 h,,20 mM Tris-HCl,,,about 40 mg dried cryogel pieces,5 mL BSA solution,,UV-vis spectrophotometer at 595 nm; Bradford method,,q_norm_mg_g,45.15,mg/g,maximize,BSA Langmuir adsorption capacity on C8.5M at 15 °C,"[""Langmuir adsorption"",""temperature effect""]",3,0.92,Preparation and properties of cryogel based on poly(hydroxypropyl methacrylate)
PHA-15bf5ad937-001,10.1080/09205063.2018.1534423,train,albumin imprinted p(HEMA-MAP) PHMs,polymeric hydrogel membrane,poly(2-hydroxyethyl methacrylate-N-methacryloyl-(L)-phenylalanine methyl ester),"[""2-hydroxyethyl methacrylate"",""N-methacryloyl-(L)-phenylalanine methyl ester""]",,"[""ethylene glycol dimethacrylate""]",,free radical UV photopolymerization using DMPA initiator and EGDMA crosslinker,,,,,,"[""hydroxyl"",""carbonyl"",""amide"",""hydrophobic phenylalanine group""]","[""MAP phenylalanine group"",""albumin-imprinted recognition site""]",[],,[],215,,,,,,,,,,,,,,bovine serum albumin,BSA,bovine,,,,batch adsorption,"{""note"":""range scanned; pH for reported maximum not specified"",""range"":[5.0,8.0]}","{""note"":""temperature range scanned"",""range"":[4,45]}","{""note"":""time range scanned"",""range"":[5,180],""unit"":""min""}",min,,NaCl,"{""note"":""ionic strength range scanned"",""range"":[0,0.5],""unit"":""M""}",,3,,Bradford assay,,q_norm_mg_g,34.28,mg/g,maximize,albumin adsorption capacity and isotherm fit,"[""molecular imprinting"",""hydrophobic interaction"",""template recognition"",""shape and size compatibility""]",3,0.94,Synthesis and characterization of albumin imprinted polymeric hydrogel membranes for proteomic studies
PHA-15bf5ad937-002,10.1080/09205063.2018.1534423,train,albumin imprinted p(HEMA-MAP) PHMs,polymeric hydrogel membrane,poly(2-hydroxyethyl methacrylate-N-methacryloyl-(L)-phenylalanine methyl ester),"[""2-hydroxyethyl methacrylate"",""N-methacryloyl-(L)-phenylalanine methyl ester""]",,"[""ethylene glycol dimethacrylate""]",,free radical UV photopolymerization using DMPA initiator and EGDMA crosslinker,,,,,,"[""hydroxyl"",""carbonyl"",""amide"",""hydrophobic phenylalanine group""]","[""MAP phenylalanine group"",""albumin-imprinted recognition site""]",[],,[],215,,,,,,,,,,,,,,bovine serum albumin with lysozyme competitor,BSA/lysozyme,BSA bovine; lysozyme source not reported,,,,batch competitive adsorption/selectivity,,,,,,,,,,,Bradford assay,,relative selectivity coefficient k' for albumin/lysozyme,1.41,fold versus NIP p(HEMA) PHMs,context_dependent,relative selectivity for albumin versus lysozyme,"[""molecular imprinting"",""specific recognition"",""shape and size compatibility""]",2,0.86,Synthesis and characterization of albumin imprinted polymeric hydrogel membranes for proteomic studies
PHA-15bf5ad937-003,10.1080/09205063.2018.1534423,train,albumin imprinted p(HEMA-MAP) PHMs,polymeric hydrogel membrane,poly(2-hydroxyethyl methacrylate-N-methacryloyl-(L)-phenylalanine methyl ester),"[""2-hydroxyethyl methacrylate"",""N-methacryloyl-(L)-phenylalanine methyl ester""]",,"[""ethylene glycol dimethacrylate""]",,free radical UV photopolymerization using DMPA initiator and EGDMA crosslinker,,,,,,"[""hydroxyl"",""carbonyl"",""amide"",""hydrophobic phenylalanine group""]","[""MAP phenylalanine group"",""albumin-imprinted recognition site""]",[],,[],215,,,,,,,,,,,,,,bovine serum albumin with amylase competitor,BSA/amylase,BSA bovine; amylase source not reported,,,,batch competitive adsorption/selectivity,,,,,,,,,,,Bradford assay,,relative selectivity coefficient k' for albumin/amylase,8.51,fold versus NIP p(HEMA) PHMs,context_dependent,relative selectivity for albumin versus amylase,"[""molecular imprinting"",""specific recognition"",""shape and size compatibility""]",2,0.86,Synthesis and characterization of albumin imprinted polymeric hydrogel membranes for proteomic studies
PHA-15bf5ad937-004,10.1080/09205063.2018.1534423,train,albumin imprinted p(HEMA-MAP) PHMs,polymeric hydrogel membrane,poly(2-hydroxyethyl methacrylate-N-methacryloyl-(L)-phenylalanine methyl ester),"[""2-hydroxyethyl methacrylate"",""N-methacryloyl-(L)-phenylalanine methyl ester""]",,"[""ethylene glycol dimethacrylate""]",,free radical UV photopolymerization using DMPA initiator and EGDMA crosslinker,,,,,,"[""hydroxyl"",""carbonyl"",""amide"",""hydrophobic phenylalanine group""]","[""MAP phenylalanine group"",""albumin-imprinted recognition site""]",[],,[],215,,,,,,,,,,,,,,bovine serum albumin,BSA,bovine,,,,batch desorption,,room temperature,2,h,,NaCl,1.0,,,,Bradford assay,,recovery_pct,88.71,%,maximize,albumin desorption ratio,"[""salt-mediated desorption""]",3,0.92,Synthesis and characterization of albumin imprinted polymeric hydrogel membranes for proteomic studies
PHA-15bf5ad937-005,10.1080/09205063.2018.1534423,train,albumin imprinted p(HEMA-MAP) PHMs,polymeric hydrogel membrane,poly(2-hydroxyethyl methacrylate-N-methacryloyl-(L)-phenylalanine methyl ester),"[""2-hydroxyethyl methacrylate"",""N-methacryloyl-(L)-phenylalanine methyl ester""]",,"[""ethylene glycol dimethacrylate""]",,free radical UV photopolymerization using DMPA initiator and EGDMA crosslinker,,,,,,"[""hydroxyl"",""carbonyl"",""amide"",""hydrophobic phenylalanine group""]","[""MAP phenylalanine group"",""albumin-imprinted recognition site""]",[],,[],215,,,,,,,,,,,,,,bovine serum albumin,BSA,bovine,,,,repeated batch adsorption-desorption,,room temperature for desorption,5,cycles,,NaCl,1.0,,,,Bradford assay,,retained_capacity_pct,79.0,%,maximize,capacity retention after reuse,"[""reusable imprinted binding sites"",""salt-mediated regeneration""]",2,0.84,Synthesis and characterization of albumin imprinted polymeric hydrogel membranes for proteomic studies
PHA-e577a9cbc7-001,10.1080/09205063.2019.1627652,train,low molecular weight heparin immobilized P(HEMA) cryogel,cryogel column,poly(2-hydroxyethyl methacrylate),"[""2-hydroxyethyl methacrylate""]",,"[""N,N'-methylene bisacrylamide""]",,cryopolymerization followed by CNBr activation and heparin immobilization,,,,,,"[""hydroxyl"",""CNBr-activated groups"",""sulfate"",""carboxylate"",""ether""]","[""low molecular weight heparin""]",[],anionic ligand-modified hydrogel,[],8.52,,,20-245 Å; average 78.2 Å; flow channels up to 10-100 μm,reported mixed pore descriptors,,,,,,,,,,low-density lipoprotein cholesterol,LDL-C,hypercholesterolemic human plasma,,,,continuous recirculation,,,4,h,,,,,10,,homogeneous enzymatic colorimetric assay on automated analyzer,,q_norm_mg_g,26.7,mg/g,maximize,maximum LDL-C adsorption capacity on P(HEMA)-Hp,"[""heparin affinity"",""chemical adsorption"",""selective LDL-C adsorption"",""macroporous cryogel mass transfer""]",3,0.93,Cholesterol removal from human plasma with biologically modified cryogels
PHA-e577a9cbc7-002,10.1080/09205063.2019.1627652,train,bare P(HEMA) cryogel,cryogel column,poly(2-hydroxyethyl methacrylate),"[""2-hydroxyethyl methacrylate""]",,"[""N,N'-methylene bisacrylamide""]",,cryopolymerization,,,,,,"[""hydroxyl""]",[],[],neutral hydrophilic hydrogel,[],8.52,,,20-245 Å; average 78.2 Å; flow channels up to 10-100 μm,reported mixed pore descriptors,,,,,,,,,,low-density lipoprotein cholesterol,LDL-C,hypercholesterolemic human plasma,,,,continuous recirculation,,,4,h,,,,,10,,homogeneous enzymatic colorimetric assay on automated analyzer,,q_norm_mg_g,1.67,mg/g,maximize,LDL-C adsorption capacity on bare P(HEMA),"[""low nonspecific interaction"",""control adsorption""]",3,0.95,Cholesterol removal from human plasma with biologically modified cryogels
PHA-b41cf5701d-001,10.1080/09205063.2022.2045666,train,micron mesh p(HEMA)-RR241 hydrogel membrane,micron mesh hydrogel membrane,p(HEMA),"[""2-Hydroxyethyl methacrylate""]",,ethylene glycol dimethacrylate,,UV photopolymerization followed by covalent Reactive Red 241 functionalization,,,,,,"[""hydroxyl groups"",""Reactive Red 241 dye ligand""]",Reactive Red 241,[],,[],,,,,,micron mesh,,,,,,,,,immunoglobulin G,IgG,human serum,,6.2,"near zero net charge at pH 6.5, close to reported IgG isoelectric point",batch adsorption,6.5,25,,,0.1 M phosphate buffer,NaCl,0.05 M,,,,UV absorbance at 280 nm,,q_norm_mg_g,10.27,mg/g,maximize,maximum IgG adsorption capacity under optimized conditions,"[""dye-ligand affinity"",""hydrophobic interaction"",""electrostatic interaction"",""hydrogen bonding"",""charge-transfer interaction"",""isoelectric point effect""]",3,,p(HEMA)-RR241 hydrogel membranes with micron network for IgG depletion in proteomic studies
PHA-b41cf5701d-003,10.1080/09205063.2022.2045666,train,micron mesh p(HEMA)-RR241 hydrogel membrane,micron mesh hydrogel membrane,p(HEMA),"[""2-Hydroxyethyl methacrylate""]",,ethylene glycol dimethacrylate,,UV photopolymerization followed by covalent Reactive Red 241 functionalization,,,,,,"[""Reactive Red 241 dye ligand""]",Reactive Red 241,[],,[],,,,,,micron mesh,,,,,,,,,immunoglobulin G,IgG,human serum,,6.2,"near zero net charge at pH 6.5, close to reported IgG isoelectric point",batch adsorption-desorption reusability,6.5,,2 h adsorption; 2 h desorption,,0.1 M phosphate buffer,,,,,,UV absorbance at 280 nm,,retained_capacity_pct,85.1,%,maximize,retained adsorption capacity after five reuse cycles,"[""reversible affinity adsorption"",""dye-ligand affinity""]",3,,p(HEMA)-RR241 hydrogel membranes with micron network for IgG depletion in proteomic studies
PHA-7a4db462ad-001,10.1080/10601325.2017.1381921,train,histidine-sepharose beads embedded pHEMA cryogels,monolithic cryogel column,"[""poly(2-hydroxyethyl methacrylate)""]","[""2-hydroxyethyl methacrylate""]",,"[""N,N' methylenebisacrylamide""]",,free radical cryopolymerization of HEMA with histidine-epoxy-activated sepharose beads using APS/TEMED at -12 C for 24 h,,,,,,"[""histidine"",""imidazole"",""epoxy-activated sepharose""]","[""L-histidine""]","[""histidine-epoxy-activated sepharose beads""]",,[],8.9 g H2O/g for histidine-sepharose beads embedded pHEMA cryogels,,,,,,,,,,,,,,human immunoglobulin G,IgG,human,,,,flow-through recirculation cryogel column adsorption,4.0,,2 h,,"pH buffer, identity not specified",,,,,,UV absorbance at 280 nm,,q_norm_mg_g,0.56,mg/g,maximize,IgG adsorption at pH 4.0,"[""pseudobioaffinity"",""pH-dependent adsorption""]",2,0.95,Histidine-epoxy-activated sepharose beads embedded poly (2-hydroxyethyl methacrylate) cryogels for pseudobiospecific adsorption of human immunoglobulin G
PHA-7a4db462ad-003,10.1080/10601325.2017.1381921,train,histidine-sepharose beads embedded pHEMA cryogels,monolithic cryogel column,"[""poly(2-hydroxyethyl methacrylate)""]","[""2-hydroxyethyl methacrylate""]",,"[""N,N' methylenebisacrylamide""]",,free radical cryopolymerization,,,,,,"[""histidine"",""imidazole""]","[""L-histidine""]","[""histidine-epoxy-activated sepharose beads""]",,[],8.9 g H2O/g,,,,,,,,,,,,,,human immunoglobulin G,IgG,human,,,,flow-through recirculation cryogel column adsorption,7.4,,2 h,,"pH buffer, identity not specified",,,,,0.5 mL/min,UV absorbance at 280 nm,,q_norm_mg_g,10.36,mg/g,maximize,IgG adsorption at low flow rate,"[""flow-rate dependence"",""contact-time limitation""]",2,0.96,Histidine-epoxy-activated sepharose beads embedded poly (2-hydroxyethyl methacrylate) cryogels for pseudobiospecific adsorption of human immunoglobulin G
PHA-7a4db462ad-004,10.1080/10601325.2017.1381921,train,histidine-sepharose beads embedded pHEMA cryogels,monolithic cryogel column,"[""poly(2-hydroxyethyl methacrylate)""]","[""2-hydroxyethyl methacrylate""]",,"[""N,N' methylenebisacrylamide""]",,free radical cryopolymerization,,,,,,"[""histidine"",""imidazole""]","[""L-histidine""]","[""histidine-epoxy-activated sepharose beads""]",,[],8.9 g H2O/g,,,,,,,,,,,,,,human immunoglobulin G,IgG,human,,,,flow-through recirculation cryogel column adsorption,7.4,,2 h,,"pH buffer, identity not specified",,,,,3.0 mL/min,UV absorbance at 280 nm,,q_norm_mg_g,2.1,mg/g,maximize,IgG adsorption at high flow rate,"[""flow-rate dependence"",""contact-time limitation""]",2,0.96,Histidine-epoxy-activated sepharose beads embedded poly (2-hydroxyethyl methacrylate) cryogels for pseudobiospecific adsorption of human immunoglobulin G
PHA-7a4db462ad-006,10.1080/10601325.2017.1381921,train,histidine-sepharose beads embedded pHEMA cryogels,monolithic cryogel column,"[""poly(2-hydroxyethyl methacrylate)""]","[""2-hydroxyethyl methacrylate""]",,"[""N,N' methylenebisacrylamide""]",,free radical cryopolymerization,,,,,,"[""histidine"",""imidazole""]","[""L-histidine""]","[""histidine-epoxy-activated sepharose beads""]",,[],8.9 g H2O/g,,,,,,,,,,,,,,human immunoglobulin G,IgG,human,,,,adsorption isotherm,7.4,4,2 h,,"pH buffer, identity not specified",,,,,,UV absorbance at 280 nm,,q_norm_mg_g,26.95,mg/g,maximize,Langmuir maximum IgG adsorption capacity,"[""Langmuir adsorption"",""monolayer adsorption"",""homogeneous adsorption sites"",""pseudo-second-order kinetics""]",3,0.99,Histidine-epoxy-activated sepharose beads embedded poly (2-hydroxyethyl methacrylate) cryogels for pseudobiospecific adsorption of human immunoglobulin G
PHA-cf996df5ca-001,10.1080/10826068.2015.1085400,train,iron-chelated poly(hydroxyethyl methacrylate-N-methacryloyl-(l)-glutamic acid) cryogel discs,cryogel disc,"[""PHEMA"",""PHEMAGA""]","[""2-hydroxyethyl methacrylate"",""N-methacryloyl-(l)-glutamic acid""]",,"[""N,N'-methylene-bis(acrylamide)""]",,free radical cryopolymerization at -16°C followed by Fe3+ incorporation from phosphate buffer containing 200 ppm Fe3+,,,,,,"[""amide"",""carbonyl"",""glutamic acid-derived oxygen-rich chelating groups""]","[""N-methacryloyl-(l)-glutamic acid"",""Fe3+ chelate""]",[],,[],9.36 g H2O/g cryogel,,,,,,,12 mm diameter discs,,,,,,,catalase,CAT,bovine liver standard catalase for adsorption studies,,,,continuous flow adsorption in disc holder using peristaltic pump,7.0,25,2 hr,,,,,two pieces of PHEMAGA/Fe3+ cryogel discs,,,UV spectrophotometry at 280 nm,,q_norm_mg_g,62.6,mg/g,maximize,maximum catalase adsorption capacity,"[""IMAC"",""Fe3+-protein coordination"",""electron-donor residues"",""macroporous cryogel mass transport""]",3,0.95,Catalase purification from rat liver with iron-chelated poly(hydroxyethyl methacrylate-N-methacryloyl-(l)-glutamic acid) cryogel discs
PHA-cf996df5ca-002,10.1080/10826068.2015.1085400,train,PHEMAGA/Fe3+ cryogel discs,cryogel disc in disc holder,"[""PHEMA"",""PHEMAGA""]","[""2-hydroxyethyl methacrylate"",""N-methacryloyl-(l)-glutamic acid""]",,"[""N,N'-methylene-bis(acrylamide)""]",,cryopolymerization followed by Fe3+ chelation,,,,,,"[""amide"",""carbonyl"",""glutamic acid-derived chelating groups""]","[""MAGA"",""Fe3+ chelate""]",[],,[],9.36 g H2O/g cryogel,,,,,,,12 mm diameter discs,,,,,,,catalase,CAT,rat liver,60,,,continuous flow affinity purification in disc holder using peristaltic pump,,,,,,,,,,,"Bradford protein assay, catalase activity assay at 240 nm, SDS-PAGE with silver staining",,recovery_pct,54.34,%,maximize,single-step catalase purification from rat liver,"[""IMAC"",""Fe3+-catalase affinity"",""macroporous cryogel transport""]",3,0.93,Catalase purification from rat liver with iron-chelated poly(hydroxyethyl methacrylate-N-methacryloyl-(l)-glutamic acid) cryogel discs
PHA-cf996df5ca-003,10.1080/10826068.2015.1085400,train,PHEMAGA/Fe3+ cryogel discs,cryogel disc,"[""PHEMA"",""PHEMAGA""]","[""2-hydroxyethyl methacrylate"",""N-methacryloyl-(l)-glutamic acid""]",,"[""N,N'-methylene-bis(acrylamide)""]",,cryopolymerization followed by Fe3+ incorporation,,,,,,"[""amide"",""carbonyl"",""metal-chelating glutamic acid groups""]","[""MAGA"",""Fe3+ chelate""]",[],,[],9.36 g H2O/g cryogel,,,,,,,12 mm diameter discs,,,,,,,catalase,CAT,,,,,adsorption-desorption cycling,8.0,,,,,NaSCN,1.0 M,,,,UV spectrophotometry before desorption sample measurement after dialysis,,recovery_pct,88.0,%,maximize,catalase desorption and hydrogel reuse,"[""desorption by NaSCN"",""reusable affinity cryogel""]",3,0.94,Catalase purification from rat liver with iron-chelated poly(hydroxyethyl methacrylate-N-methacryloyl-(l)-glutamic acid) cryogel discs
PHA-d8f7ba5113-001,10.1080/10826068.2022.2081860,train,polyacrylamide cryogel functionalized with L-phenylalanine,macroporous cryogel column,"[""polyacrylamide""]","[""acrylamide"",""N,N′-methylene-bis-acrylamide"",""allyl glycidyl ether""]",,"[""N,N′-methylene-bis-acrylamide""]",,"cryopolymerization at −12 °C followed by ligand immobilization via 1,6-hexanediamine, glutaraldehyde, L-phenylalanine, and sodium borohydride treatment",,,,,,"[""L-phenylalanine"",""hydrophobic phenyl group""]","[""L-phenylalanine""]",[],positive below point of zero charge pH 10,"[""pH-influenced surface charge""]",10.10 ± 0.64 kg/kg,,,,,,,,,,,,,,β-glucosidase,BGL,Thermoascus aurantiacus crude extract,,3.9-4.5,near or below reported pI; authors state both enzyme and adsorbent have positive charge at pH 3.0,chromatographic capture,3.0,,,,running buffer; elution with acetic acid solution,,,,,,β-glucosidase activity assay using pNPG hydrolysis and nitrophenol absorbance at 410 nm; protein by Bradford assay,,binding_efficiency_pct,91.2,%,maximize,β-glucosidase capture and purification at pH 3.0,"[""hydrophobic interaction"",""pH effect"",""near-isoelectric-point adsorption"",""weak interactions""]",3,0.95,Adsorption and immobilization of β-glucosidase from Thermoascus aurantiacus on macroporous cryogel by hydrophobic interaction
PHA-d8f7ba5113-002,10.1080/10826068.2022.2081860,train,polyacrylamide cryogel functionalized with L-phenylalanine,macroporous cryogel column,"[""polyacrylamide""]","[""acrylamide"",""N,N′-methylene-bis-acrylamide"",""allyl glycidyl ether""]",,"[""N,N′-methylene-bis-acrylamide""]",,"cryopolymerization at −12 °C followed by ligand immobilization via 1,6-hexanediamine, glutaraldehyde, L-phenylalanine, and sodium borohydride treatment",,,,,,"[""L-phenylalanine"",""hydrophobic phenyl group""]","[""L-phenylalanine""]",[],positive below point of zero charge pH 10,"[""pH-influenced surface charge""]",10.10 ± 0.64 kg/kg,,,,,,,,,,,,,,β-glucosidase,BGL,Thermoascus aurantiacus crude extract,,3.9-4.5,above reported pI range; enzyme expected to have net negative charge,chromatographic capture,5.0,,,,running buffer; elution with acetic acid solution,,,,,,β-glucosidase activity assay using pNPG hydrolysis and nitrophenol absorbance at 410 nm; protein by Bradford assay,,binding_efficiency_pct,85.41,%,maximize,β-glucosidase capture and purification at pH 5.0,"[""hydrophobic interaction"",""pH effect"",""weak interactions"",""possible electrostatic contribution""]",3,0.95,Adsorption and immobilization of β-glucosidase from Thermoascus aurantiacus on macroporous cryogel by hydrophobic interaction
PHA-d8f7ba5113-003,10.1080/10826068.2022.2081860,train,polyacrylamide cryogel functionalized with L-phenylalanine,macroporous cryogel column,"[""polyacrylamide""]","[""acrylamide"",""N,N′-methylene-bis-acrylamide"",""allyl glycidyl ether""]",,"[""N,N′-methylene-bis-acrylamide""]",,"cryopolymerization at −12 °C followed by ligand immobilization via 1,6-hexanediamine, glutaraldehyde, L-phenylalanine, and sodium borohydride treatment",,,,,,"[""L-phenylalanine"",""hydrophobic phenyl group""]","[""L-phenylalanine""]",[],positive below point of zero charge pH 10,"[""pH-influenced surface charge""]",10.10 ± 0.64 kg/kg,,,,,,,,,,,,,,β-glucosidase,BGL,Thermoascus aurantiacus crude extract,,3.9-4.5,above reported pI range; enzyme expected to have net negative charge,chromatographic capture,7.0,,,,running buffer; elution with acetic acid solution,,,,,,β-glucosidase activity assay using pNPG hydrolysis and nitrophenol absorbance at 410 nm; protein by Bradford assay,,binding_efficiency_pct,90.39,%,maximize,β-glucosidase capture and purification at pH 7.0,"[""hydrophobic interaction"",""pH effect"",""weak interactions"",""possible electrostatic contribution""]",3,0.95,Adsorption and immobilization of β-glucosidase from Thermoascus aurantiacus on macroporous cryogel by hydrophobic interaction
PHA-d8f7ba5113-004,10.1080/10826068.2022.2081860,train,polyacrylamide cryogel functionalized with L-phenylalanine,macroporous cryogel column,"[""polyacrylamide""]","[""acrylamide"",""N,N′-methylene-bis-acrylamide"",""allyl glycidyl ether""]",,"[""N,N′-methylene-bis-acrylamide""]",,"cryopolymerization at −12 °C followed by ligand immobilization via 1,6-hexanediamine, glutaraldehyde, L-phenylalanine, and sodium borohydride treatment",,,,,,"[""L-phenylalanine"",""hydrophobic phenyl group""]","[""L-phenylalanine""]",[],positive below point of zero charge pH 10,"[""pH-influenced surface charge""]",10.10 ± 0.64 kg/kg,,,,,,,,,,,,,,β-glucosidase,BGL,Thermoascus aurantiacus crude extract,,3.9-4.5,above reported pI range; enzyme expected to have net negative charge,chromatographic capture,9.0,,,,running buffer; elution with acetic acid solution,,,,,,β-glucosidase activity assay using pNPG hydrolysis and nitrophenol absorbance at 410 nm; protein by Bradford assay,,binding_efficiency_pct,64.19,%,maximize,β-glucosidase capture and purification at pH 9.0,"[""hydrophobic interaction"",""pH effect"",""distance from isoelectric point"",""possible electrostatic contribution""]",3,0.95,Adsorption and immobilization of β-glucosidase from Thermoascus aurantiacus on macroporous cryogel by hydrophobic interaction
PHA-0f438ebe5b-001,10.3390/app8101941,test,aptamer-functionalized DNA hydrogel,self-assembled bulk hydrogel,"[""DNA""]","[""X-DNA"",""L-DNA"",""S-DNA thrombin aptamer""]",,"[""DNA sticky-end hybridization""]",,one-pot self-assembly under physiological conditions,,,,,,"[""thrombin aptamer"",""DNA sticky ends""]","[""thrombin aptamer""]",[],anionic DNA,"[""complementary-sequence-responsive""]",,,,,,,,,,,,,,,thrombin,TB,Sigma-Aldrich,,,,batch incubation,7.2,,6 h,,Tris-HCl/KCl absorption medium,"[""KCl""]",50 mM KCl,,100 μL,,graphene oxide-based fluorescence aptasensor,,removal_efficiency_pct,51.0,%,maximize,thrombin capture by aptamer hydrogel,"[""aptamer-protein affinity"",""physical diffusion""]",3,0.95,Aptamer Functionalized DNA Hydrogel for Wise-Stage Controlled Protein Release
PHA-0f438ebe5b-004,10.3390/app8101941,test,S-DNA-functionalized DNA hydrogel,self-assembled bulk hydrogel,"[""DNA""]","[""X-DNA"",""L-DNA"",""S-DNA thrombin aptamer""]",,"[""DNA sticky-end hybridization""]",,one-pot self-assembly,,,,,,"[""thrombin aptamer"",""DNA sticky ends""]","[""thrombin aptamer""]",[],anionic DNA,"[""complementary-sequence-responsive""]",,,,,,,,,,,,,,,thrombin,TB,Sigma-Aldrich,,,,batch release after capture,7.2,,10 h,,Tris-HCl/KCl release medium,"[""KCl""]",50 mM KCl,,100 μL,,graphene oxide-based fluorescence aptasensor,,retained_capacity_pct,90.0,%,maximize,thrombin retained without CS trigger,"[""aptamer sequestration"",""reduced burst release""]",3,0.9,Aptamer Functionalized DNA Hydrogel for Wise-Stage Controlled Protein Release
PHA-13768bf149-006,10.3390/gels10030200,train,"cellulose/silk/Fe3O4 hydrogel microbeads prepared with TBAH, 1% silk",magnetic hydrogel microbeads,"[""cellulose"",""silk fibroin""]","[""cellulose"",""silk fibroin""]",,[],,"Degummed silk dissolved in TBAH at 45 °C for 20 min, cellulose dissolved at room temperature, Fe3O4 dispersed, then sol-gel transition in soybean oil and ethanol regeneration.",,,,,,"[""cellulose hydroxyl groups"",""silk carboxyl groups"",""silk amine groups""]","[""silk fibroin protein-affinity component""]","[""Fe3O4 nanoparticles""]",more negative than cellulose/Fe3O4,"[""pH-responsive protein release""]",,,,,,,,15,,,,,,,bovine serum albumin,BSA,bovine,,,,batch adsorption isotherm,7.0,25,until equilibrium,,0.1 M phosphate buffer,,,2.5,25,,Micro BCA protein assay kit; indirect supernatant measurement,,q_norm_mg_g,1095.2,mg/g,maximize,BSA Langmuir isotherm capacity,"[""Langmuir adsorption"",""monolayer adsorption"",""electrostatic attraction"",""hydrophobic effect"",""negative surface charge""]",3,0.94,pH-Responsive Cellulose/Silk/Fe3O4 Hydrogel Microbeads Designed for Biomedical Applications
