Repository: sunyrain/PHA

# PHA Protein-Hydrogel Adsorption Dataset

Generated: 2026-07-05T11:36:45

## Scope

This curated package organizes literature-derived protein-hydrogel adsorption, binding, immobilization, antifouling, and related biointerface records extracted from the local PHA corpus.

The primary unit is one record:

`paper + hydrogel/sample + protein/mixture + experimental condition + measured outcome`

## Contents

- `data/sources.csv`: article-level metadata, extraction status, and curation decision.
- `data/records_flat.csv`: flattened record-level table with provenance, hydrogel, protein, condition, outcome, mechanism, and quality fields.

File: data/curated/pha_scientific_dataset_20260705/data/inverse_design_seed.csv (part 60 of 62)
record_id,doi,doi_split,hydrogel_name,hydrogel_format,polymer_backbone,monomers,monomer_ratios,crosslinker,crosslinker_concentration,synthesis_method,preparation_solvent,preparation_pH,preparation_temp_C,gelation_time,post_treatment,functional_groups,ligand_or_affinity_group,filler_or_composite,charge_class,responsive_type,swelling_ratio,water_content_pct,porosity_pct,pore_size_value,pore_size_unit,mesh_size,surface_area,particle_size,thickness,roughness,zeta_potential_mV,contact_angle_deg,young_modulus,degradation_or_stability,protein_name,protein_abbreviation,protein_species_or_source,protein_mw_kDa,protein_pI,protein_charge_at_pH,experiment_mode,pH,temperature_C,contact_time,contact_time_unit,buffer,salt_type,salt_concentration,hydrogel_dosage,solution_volume,flow_rate,detection_method,replicate_count,target_name,target_value,target_unit,target_direction,outcome_label,mechanism_tags,source_quality_score,extraction_confidence,article_title
PHA-13768bf149-008,10.3390/gels10030200,train,"cellulose/silk/Fe3O4 hydrogel microbeads prepared with TBPH, 1% silk",magnetic hydrogel microbeads,"[""cellulose"",""silk fibroin""]","[""cellulose"",""silk fibroin""]",,[],,"Degummed silk dissolved in TBPH at 45 °C for 20 min, cellulose dissolved at room temperature, Fe3O4 dispersed, then sol-gel transition in soybean oil and ethanol regeneration.",,,,,,"[""cellulose hydroxyl groups"",""silk carboxyl groups"",""silk amine groups""]","[""silk fibroin protein-affinity component""]","[""Fe3O4 nanoparticles""]",more negative than cellulose/Fe3O4,"[""pH-responsive protein release""]",,,,,,,,18,,,,,,,bovine serum albumin,BSA,bovine,,,,batch adsorption isotherm,7.0,25,until equilibrium,,0.1 M phosphate buffer,,,2.5,25,,Micro BCA protein assay kit; indirect supernatant measurement,,q_norm_mg_g,1643.1,mg/g,maximize,BSA Langmuir isotherm capacity,"[""Langmuir adsorption"",""electrostatic attraction"",""hydrophobic effect"",""negative surface charge"",""adsorbate interaction at high concentration""]",3,0.95,pH-Responsive Cellulose/Silk/Fe3O4 Hydrogel Microbeads Designed for Biomedical Applications
PHA-13768bf149-012,10.3390/gels10030200,train,BSA-loaded cellulose/silk/Fe3O4 hydrogel microbeads prepared with TBPH,magnetic hydrogel microbeads,"[""cellulose"",""silk fibroin""]","[""cellulose"",""silk fibroin""]",,[],,Cellulose/silk/Fe3O4 microbeads prepared by TBPH sol-gel method and loaded with BSA by adsorption from 500 ug/mL solution until equilibrium.,,,,,,"[""cellulose hydroxyl groups"",""silk carboxyl groups"",""silk amine groups""]","[""silk fibroin protein-affinity component""]","[""Fe3O4 nanoparticles""]",more negative than cellulose/Fe3O4,"[""pH-responsive release""]",,,,,,,,18,,,,,,,bovine serum albumin,BSA,bovine,,,,batch desorption/release,7.4,37,42 h release profile,,0.5 M citrate-phosphate buffer,,,8,4,,periodic BSA measurement after centrifugation,,initial release rate,6.2,ug/mg·h,context_dependent,BSA release at neutral intestinal pH,"[""pH-responsive release"",""swelling-controlled diffusion"",""rougher surface"",""higher swelling ratio""]",3,0.95,pH-Responsive Cellulose/Silk/Fe3O4 Hydrogel Microbeads Designed for Biomedical Applications
PHA-817cce214d-001,10.3390/gels10030201,test,alginate hydrogel microcapsules,microcapsules/beads,"[""alginate""]",[],,"[""calcium chloride""]",,ionic gelation,,,,,,"[""carboxylate groups""]",[],[],anionic,[],,,,,,,,,,,,,,,bovine serum albumin,BSA,bovine,66.463,,,batch adsorption,7.24,,120 min,,,,,,,,Coomassie Brilliant Blue G250 assay,,q_norm_mg_g,36.0,mg/g,maximize,BSA adsorption onto alginate hydrogel beads,"[""electrostatic protein-polysaccharide bonding"",""anionic alginate"",""protein-polysaccharide complexation""]",2,0.95,"Comparison of the Adsorption and Desorption Dynamics of Biological Molecules on Alginate Hydrogel Microcapsules-The Case of Sugars, Polyphenols, and Proteins"
PHA-817cce214d-003,10.3390/gels10030201,test,BSA-loaded alginate hydrogel microcapsules,microcapsules/beads,"[""alginate""]",[],,"[""calcium chloride""]",,ionic gelation,,,,,,"[""carboxylate groups""]",[],"[""BSA""]",anionic,[],,,,,,,,,,,,,,,bovine serum albumin,BSA,bovine,66.463,,,desorption/release,,,240 min to steady state,,receiving aqueous solution,,,,,,Coomassie Brilliant Blue G250 assay,,Korsmeyer-Peppas desorption k,0.78881,g beads/mg BSA per min,context_dependent,BSA desorption from alginate hydrogel microcapsules,"[""pseudo-Fickian diffusion"",""electrostatic interaction"",""hydrogen bonding"",""diffusion"",""erosion""]",2,0.95,"Comparison of the Adsorption and Desorption Dynamics of Biological Molecules on Alginate Hydrogel Microcapsules-The Case of Sugars, Polyphenols, and Proteins"
PHA-ccb18b5a2d-001,10.3390/gels10070472,train,pectin-calcium hydrogel,dry hydrogel sample,"[""low-methyl-esterified apple pectin""]","[""galacturonic acid residues""]",,"[""calcium chloride""]",,External gelation of 4% low-methyl-esterified apple pectin solution in 1.0 M CaCl2 for 48 h at 25 C.,,,,,,"[""carboxylate"",""carboxylic acid""]",[],[],anionic,[],,,,,,,,,,,,,,,serum proteins,,10% fetal bovine serum,,,,batch incubation,5.0,37,3 h,,Hanks' solution,"[""NaCl"",""KCl"",""CaCl2"",""MgSO4"",""MgCl2"",""Na2HPO4"",""KH2PO4"",""NaHCO3""]","NaCl 140 mM, KCl 5 mM, CaCl2 1 mM, MgSO4 0.4 mM, MgCl2 0.5 mM, Na2HPO4 0.3 mM, KH2PO4 0.4 mM, NaHCO3 4 mM",4 mg dry hydrogel cubes,,,Micro BCA Protein Assay Kit,,q_norm_mg_g,0.5,mg/g,maximize,serum protein adsorption,"[""electrostatic interaction"",""pectin carboxylate"",""positively charged protein patches""]",3,0.95,"Swelling, Protein Adsorption, and Biocompatibility of Pectin-Chitosan Hydrogels"
PHA-ccb18b5a2d-002,10.3390/gels10070472,train,pectin-calcium hydrogel,dry hydrogel sample,"[""low-methyl-esterified apple pectin""]","[""galacturonic acid residues""]",,"[""calcium chloride""]",,External gelation of 4% low-methyl-esterified apple pectin solution in 1.0 M CaCl2 for 48 h at 25 C.,,,,,,"[""carboxylate"",""carboxylic acid""]",[],[],anionic,[],,,,,,,,,,,,,,,serum proteins,,10% fetal bovine serum,,,,batch incubation,7.4,37,3 h,,Hanks' solution,"[""NaCl"",""KCl"",""CaCl2"",""MgSO4"",""MgCl2"",""Na2HPO4"",""KH2PO4"",""NaHCO3""]","NaCl 140 mM, KCl 5 mM, CaCl2 1 mM, MgSO4 0.4 mM, MgCl2 0.5 mM, Na2HPO4 0.3 mM, KH2PO4 0.4 mM, NaHCO3 4 mM",4 mg dry hydrogel cubes,,,Micro BCA Protein Assay Kit,,q_norm_mg_g,0.2,mg/g,maximize,serum protein adsorption,"[""electrostatic repulsion"",""negative BSA"",""negative pectin""]",2,0.9,"Swelling, Protein Adsorption, and Biocompatibility of Pectin-Chitosan Hydrogels"
PHA-ccb18b5a2d-005,10.3390/gels10070472,train,pectin-chitosan hydrogel with 75% chitosan,dry hydrogel sample,"[""low-methyl-esterified apple pectin"",""chitosan""]","[""galacturonic acid residues"",""D-glucosamine"",""N-acetyl-D-glucosamine""]",,"[""calcium chloride"",""pectin-chitosan polyelectrolyte complex""]",,"Mixed 4% pectin and 4% chitosan solutions at 1:3 volume ratio, heated at 90 C for 60 min, cooled, and immersed in 1.0 M CaCl2 for 48 h at 25 C.",,,,,,"[""COO-"",""NH3+""]",[],"[""chitosan""]",cation-rich polyelectrolyte complex,"[""pH-sensitive swelling""]",Slightly higher at pH 7.4 than pH 5.0,,,,,,,,,,,,,,serum proteins,,10% fetal bovine serum,,,,batch incubation,7.4,37,24 h,,Hanks' solution,"[""NaCl"",""KCl"",""CaCl2"",""MgSO4"",""MgCl2"",""Na2HPO4"",""KH2PO4"",""NaHCO3""]","NaCl 140 mM, KCl 5 mM, CaCl2 1 mM, MgSO4 0.4 mM, MgCl2 0.5 mM, Na2HPO4 0.3 mM, KH2PO4 0.4 mM, NaHCO3 4 mM",4 mg dry hydrogel cubes,,,Micro BCA Protein Assay Kit,,fold increase versus PEC-Chi0,2.6,fold,context_dependent,serum protein adsorption relative to PEC-Chi0,"[""NH3+ groups"",""negatively charged BSA"",""electrostatic attraction"",""chitosan""]",2,0.9,"Swelling, Protein Adsorption, and Biocompatibility of Pectin-Chitosan Hydrogels"
PHA-ccb18b5a2d-009,10.3390/gels10070472,train,pectin-chitosan gel layer with 25% chitosan,thin gel layer on glass,"[""pectin"",""chitosan""]","[""galacturonic acid residues"",""D-glucosamine"",""N-acetyl-D-glucosamine""]",,"[""calcium chloride"",""pectin-chitosan polyelectrolyte complex""]",,Thin gel layer prepared on glass surface using 0.1% polysaccharide solutions with 25% chitosan content.,,,,,,"[""COO-"",""NH3+""]",[],"[""chitosan""]",polyelectrolyte complex,[],,,,,,,,,,,,,,,plasma proteins,,blood plasma,,,,optical tweezers detachment assay,7.0,,,,,[],,,,,optical tweezers,,increase in rupture force versus PEC-Chi0,36.0,%,context_dependent,plasma protein-coated microsphere rupture force,"[""chitosan content"",""protein-surface bonds""]",2,0.9,"Swelling, Protein Adsorption, and Biocompatibility of Pectin-Chitosan Hydrogels"
PHA-ccb18b5a2d-010,10.3390/gels10070472,train,pectin-chitosan gel layer with 50% chitosan,thin gel layer on glass,"[""pectin"",""chitosan""]","[""galacturonic acid residues"",""D-glucosamine"",""N-acetyl-D-glucosamine""]",,"[""calcium chloride"",""pectin-chitosan polyelectrolyte complex""]",,Thin gel layer prepared on glass surface using 0.1% polysaccharide solutions with 50% chitosan content.,,,,,,"[""COO-"",""NH3+""]",[],"[""chitosan""]",cation-rich polyelectrolyte complex,[],,,,,,,,,,,,,,,plasma proteins,,blood plasma,,,,optical tweezers detachment assay,7.0,,,,,[],,,,,optical tweezers,,fold increase in rupture force versus PEC-Chi0,2.1,fold,context_dependent,plasma protein-coated microsphere rupture force,"[""chitosan content"",""protein-surface bonds"",""surface roughness""]",2,0.9,"Swelling, Protein Adsorption, and Biocompatibility of Pectin-Chitosan Hydrogels"
PHA-ccb18b5a2d-011,10.3390/gels10070472,train,pectin-chitosan gel layer with 75% chitosan,thin gel layer on glass,"[""pectin"",""chitosan""]","[""galacturonic acid residues"",""D-glucosamine"",""N-acetyl-D-glucosamine""]",,"[""calcium chloride"",""pectin-chitosan polyelectrolyte complex""]",,Thin gel layer prepared on glass surface using 0.1% polysaccharide solutions with 75% chitosan content.,,,,,,"[""COO-"",""NH3+""]",[],"[""chitosan""]",cation-rich polyelectrolyte complex,[],,,,,,,,,,,,,,,plasma proteins,,blood plasma,,,,optical tweezers detachment assay,7.0,,,,,[],,,,,optical tweezers,,fold increase in rupture force versus PEC-Chi0,2.4,fold,context_dependent,plasma protein-coated microsphere rupture force,"[""chitosan content"",""protein-surface bonds"",""stronger bonds""]",2,0.9,"Swelling, Protein Adsorption, and Biocompatibility of Pectin-Chitosan Hydrogels"
PHA-54532fb2e6-001,10.3390/gels10100647,train,blank silicone rubber,unmodified silicone rubber sheet,"[""silicone rubber"",""PDMS""]",[],,[],,"PDMS Sylgard 184 base/curing agent mixed 10:1 w/w, cured at 100 °C for 40 min",,,,,,[],[],[],,[],,,,,,,,,,,,,,,bovine serum albumin,BSA,bovine,,,,static incubation on silicone rubber sheet,7.4,37,12 h,,PBS,,,,3 mL,,"BCA protein assay, absorbance at 562 nm after SDS desorption",,surface_adsorption_ug_cm2,250.0,ug/cm2,context_dependent,"BSA adsorption on blank silicone, 12 h","[""hydrophobic silicone fouling""]",3,,Biocompatible Hydrogel Coating on Silicone Rubber with Improved Antifouling and Durable Lubricious Properties
PHA-54532fb2e6-002,10.3390/gels10100647,train,blank silicone rubber,unmodified silicone rubber sheet,"[""silicone rubber"",""PDMS""]",[],,[],,"PDMS Sylgard 184 base/curing agent mixed 10:1 w/w, cured at 100 °C for 40 min",,,,,,[],[],[],,[],,,,,,,,,,,,,,,bovine serum albumin,BSA,bovine,,,,static incubation on silicone rubber sheet,7.4,37,24 h,,PBS,,,,3 mL,,"BCA protein assay, absorbance at 562 nm after SDS desorption",,surface_adsorption_ug_cm2,360.0,ug/cm2,context_dependent,"BSA adsorption on blank silicone, 24 h","[""hydrophobic silicone fouling""]",3,,Biocompatible Hydrogel Coating on Silicone Rubber with Improved Antifouling and Durable Lubricious Properties
PHA-54532fb2e6-007,10.3390/gels10100647,train,PD-100 hydrogel coating-modified silicone rubber,hydrogel coating on silicone rubber sheet,"[""polyvinylpyrrolidone"",""poly(ethylene glycol) diacrylate"",""MDI prepolymer"",""castor oil polyol""]","[""PVP(K90)"",""PEGDA"",""MDI-based prepolymer"",""castor oil polyol""]",,"[""PEGDA"",""MDI-based prepolymer"",""castor oil polyol""]",,"PEGDA added at 100 wt% relative to PVP; BPO added at 1 wt% of PEGDA; silicone primed with MPS/butyl titanate, then dipped into hydrogel coating and cured at 80 °C for 8 min",,,,,,"[""carbonyl groups"",""hydroxyl groups"",""acrylate groups"",""urethane-forming groups""]",[],[],neutral hydrophilic,[],,,,,,,,,,,,,,,bovine serum albumin,BSA,bovine,,,,static incubation on hydrogel-coated silicone rubber sheet,7.4,37,12 h,,PBS,,,,3 mL,,"BCA protein assay, absorbance at 562 nm after SDS desorption",,surface_adsorption_ug_cm2,120.0,ug/cm2,context_dependent,"BSA adsorption on PD-100, 12 h","[""hydrophilicity"",""surface hydration"",""PEGDA chain segments"",""reduced nonspecific adsorption""]",3,,Biocompatible Hydrogel Coating on Silicone Rubber with Improved Antifouling and Durable Lubricious Properties
PHA-54532fb2e6-008,10.3390/gels10100647,train,PD-100 hydrogel coating-modified silicone rubber,hydrogel coating on silicone rubber sheet,"[""polyvinylpyrrolidone"",""poly(ethylene glycol) diacrylate"",""MDI prepolymer"",""castor oil polyol""]","[""PVP(K90)"",""PEGDA"",""MDI-based prepolymer"",""castor oil polyol""]",,"[""PEGDA"",""MDI-based prepolymer"",""castor oil polyol""]",,"PEGDA added at 100 wt% relative to PVP; BPO added at 1 wt% of PEGDA; silicone primed with MPS/butyl titanate, then dipped into hydrogel coating and cured at 80 °C for 8 min",,,,,,"[""carbonyl groups"",""hydroxyl groups"",""acrylate groups"",""urethane-forming groups""]",[],[],neutral hydrophilic,[],,,,,,,,,,,,,,,bovine serum albumin,BSA,bovine,,,,static incubation on hydrogel-coated silicone rubber sheet,7.4,37,24 h,,PBS,,,,3 mL,,"BCA protein assay, absorbance at 562 nm after SDS desorption",,surface_adsorption_ug_cm2,140.0,ug/cm2,context_dependent,"BSA adsorption on PD-100, 24 h","[""hydrophilicity"",""surface hydration"",""PEGDA chain segments"",""reduced nonspecific adsorption""]",3,,Biocompatible Hydrogel Coating on Silicone Rubber with Improved Antifouling and Durable Lubricious Properties
PHA-753d969e82-001,10.3390/gels6010004,train,anti-hIgM immobilized poly(hydroxyethyl methacrylate) cryogel column,cryogel column,poly(hydroxyethyl methacrylate),"[""2-hydroxyethyl methacrylate""]",,"[""methylene bisacrylamide"",""MBBAM"",""MBAAM""]",,free-radical polymerization under semi-frozen conditions followed by cyanamide activation and anti-hIgM immobilization,,,,,,"[""hydroxyl groups"",""cyanamide-activated groups""]","[""anti-human immunoglobulin M""]",[],,[],4.63 g H2O/g cryogel,,,,,,,,,,,,,,human immunoglobulin M,hIgM,human,950,,,recirculation column adsorption,5.75,,2 h,,MES buffer,,,,,,UV-vis spectrophotometer at 280 nm,,q_norm_mg_g,11.1,mg/g,maximize,maximum hIgM adsorption capacity,"[""immunoaffinity"",""antigen-antibody binding"",""monolayer adsorption"",""macroporous mass transfer""]",3,,Poly(Hydroxyethyl Methacrylate) Immunoaffinity Cryogel Column for the Purification of Human Immunoglobulin M
PHA-753d969e82-003,10.3390/gels6010004,train,anti-hIgM immobilized poly(hydroxyethyl methacrylate) cryogel column,cryogel column,poly(hydroxyethyl methacrylate),"[""2-hydroxyethyl methacrylate""]",,"[""methylene bisacrylamide""]",,free-radical cryopolymerization and cyanamide-mediated anti-hIgM immobilization,,,,,,"[""cyanamide-activated groups""]","[""anti-human immunoglobulin M""]",[],,[],4.63 g H2O/g cryogel,,,,,,,,,,,,,,human immunoglobulin M,hIgM,human,950,,,recirculation column adsorption,5.75,,2 h,,MES buffer,NaCl,0-0.5 mM scanned; 0.5 mM for reported minimum,,,,UV-vis spectrophotometer at 280 nm,,q_norm_mg_g,5.35,mg/g,maximize,minimum hIgM adsorption at highest NaCl concentration tested,"[""electrostatic interactions"",""salt bridge disruption"",""protein precipitation""]",3,,Poly(Hydroxyethyl Methacrylate) Immunoaffinity Cryogel Column for the Purification of Human Immunoglobulin M
PHA-753d969e82-005,10.3390/gels6010004,train,anti-hIgM immobilized poly(hydroxyethyl methacrylate) cryogel column,cryogel column,poly(hydroxyethyl methacrylate),"[""2-hydroxyethyl methacrylate""]",,"[""methylene bisacrylamide""]",,free-radical cryopolymerization and cyanamide-mediated anti-hIgM immobilization,,,,,,"[""cyanamide-activated groups""]","[""anti-human immunoglobulin M""]",[],,[],4.63 g H2O/g cryogel,,,,,,,,,,,,,,human immunoglobulin M,hIgM,human,950,,,repeated binding-elution column cycles,,,,,,NaCl,1.0 M for desorption,,,,,,retained_capacity_pct,97.0,%,maximize,retained hIgM adsorption after 10 cycles,"[""reusability"",""regeneration"",""immunoaffinity""]",3,,Poly(Hydroxyethyl Methacrylate) Immunoaffinity Cryogel Column for the Purification of Human Immunoglobulin M
PHA-753d969e82-007,10.3390/gels6010004,train,cyanamide-activated poly(hydroxyethyl methacrylate) cryogel column,cryogel column,poly(hydroxyethyl methacrylate),"[""2-hydroxyethyl methacrylate""]",,"[""methylene bisacrylamide""]",,"free-radical cryopolymerization, sterilization with 0.1 M NaOH, cyanamide activation for 24 h at room temperature",,,,,,"[""hydroxyl groups"",""cyanamide-activated groups""]",[],[],,[],5.05 g H2O/g cryogel,,,,,,,,,,,,,,anti-human immunoglobulin M,anti-hIgM,,,,,covalent protein immobilization onto cryogel column,7.4,,24 h for cyanamide activation,,buffer solution pH 7.4,,,,,1 mL/min during cyanamide activation,,,q_norm_mg_g,0.89,mg/g,maximize,maximum anti-hIgM bound amount,"[""covalent immobilization"",""cyanamide activation"",""affinity ligand attachment""]",3,,Poly(Hydroxyethyl Methacrylate) Immunoaffinity Cryogel Column for the Purification of Human Immunoglobulin M
PHA-9ebcf7c406-003,10.3390/gels9040341,train,NZCA-entrapped PEG-DA/PEO IPNH structured packing,2D grid rolled with nylon mesh into spiral wound structured packing,"[""poly(ethylene glycol) diacrylate"",""poly(ethylene oxide)""]","[""PEG-DA oligomer""]",,"[""PEG-DA""]",,"Printed 2D grid by extrusion and UV curing, then rolled with nylon mesh into structured packing",,,,,,"[""ether"",""acrylate""]",[],"[""nylon mesh spacer/support""]",,[],,,,,,,,,,,,,,,carbonic anhydrase,NZCA,experimental thermostable microbial carbonic anhydrase from Novozymes A/S,,,,laboratory CO2 scrubber test,10.5,,steady state capture measurement,,10 wt% K2CO3 solvent prepared with K2CO3/KHCO3 w/w ratio 85/15,"[""K2CO3"",""KHCO3""]",10 wt% K2CO3 solvent; K2CO3/KHCO3 w/w 85/15,structured packing length 15 cm and outer diameter 2 cm,,solvent 120 mL/min; gas 1 L/min containing 10 vol% CO2,CO2 concentration measured from dried split stream exiting absorption column,,removal_efficiency_pct,24.0,%,maximize,CO2 capture efficiency at highest enzyme dose,"[""biocatalytic CO2 hydration"",""diffusion limitation"",""surface enzyme accessibility""]",3,0.91,Carbonic Anhydrase Enhanced UV-Crosslinked PEG-DA/PEO Extruded Hydrogel Flexible Filaments and Durable Grids for CO2 Capture
PHA-9ebcf7c406-005,10.3390/gels9040341,train,NZCA immobilized PEG-DA/PEO IPNH structured packing,spiral roll structured packing,"[""poly(ethylene glycol) diacrylate"",""poly(ethylene oxide)""]","[""PEG-DA oligomer""]",,"[""PEG-DA""]",,"Printed 2D IPNH grid with entrapped NZCA, rolled into structured packing",,,,,,"[""ether"",""acrylate""]",[],"[""nylon mesh spacer/support""]",,[],,,,,,,,,,,,,,,carbonic anhydrase,NZCA,experimental thermostable microbial carbonic anhydrase from Novozymes A/S,,,,continuous solvent recirculation stability test with periodic CO2 capture measurements,,,1032 h continuous solvent flow,,10 wt% K2CO3 solvent,"[""K2CO3""]",10 wt%,structured packing in absorption column,,standard scrubber testing conditions used periodically; solvent 120 mL/min and gas 1 L/min for measurements,CO2 capture efficiency in laboratory scrubber,,retained_capacity_pct,52.0,%,maximize,Long-term retained CO2 capture performance,"[""enzyme leaching"",""diffusion limitation"",""surface enzyme loss""]",3,0.93,Carbonic Anhydrase Enhanced UV-Crosslinked PEG-DA/PEO Extruded Hydrogel Flexible Filaments and Durable Grids for CO2 Capture
PHA-92f7b8bb61-001,10.3390/ijms22189857,train,cellulose acetate/polyvinyl alcohol core-shell nanofiber with immobilized Protein A,electrospun core-shell nanofiber sheet,"[""cellulose acetate"",""polyvinyl alcohol""]",[],,"[""1,1'-carbonyldiimidazole""]",,core-shell electrospinning,,,,,,"[""hydroxyl groups"",""amide I from immobilized Protein A""]","[""Protein A""]",[],,"[""hydrophilic hydrogel shell""]",,,,,,,,average fiber diameter 364 nm; shell thickness 15-35 nm; sheet thickness 37 ± 3 µm,,,,,,,mouse anti-goat IgG,IgG,mouse,,,,batch adsorption followed by acid elution,,25,1 h adsorption; elution time not reported,,ELISA buffer wash; McIlvaine buffer pH 3.0 elution,"[""NaCl""]",140 mM NaCl in ELISA buffer,0.22 mg NF sheet; 0.25 cm2 piece,100 µL adsorption; 600 µL elution; 300 µL NaOH neutralization,,sandwich ELISA,,surface_adsorption_ug_cm2,47.6,ug/cm2,context_dependent,IgG captured and eluted from CA/PVA + PA NF,"[""Protein A-IgG affinity"",""low nonspecific adsorption"",""hydrogel shell""]",3,0.95,One-Step Surface Immobilization of Protein A on Hydrogel Nanofibers by Core-Shell Electrospinning for Capturing Antibodies
PHA-92f7b8bb61-003,10.3390/ijms22189857,train,cellulose acetate/polyvinyl alcohol core-shell nanofiber with immobilized Protein A,electrospun core-shell nanofiber sheet,"[""cellulose acetate"",""polyvinyl alcohol""]",[],,"[""1,1'-carbonyldiimidazole""]",,core-shell electrospinning,,,,,,"[""hydroxyl groups""]","[""Protein A""]",[],,"[""hydrophilic hydrogel shell""]",,,,,,,,average fiber diameter 364 nm; shell thickness 15-35 nm,,,,,,,mouse anti-goat IgG,IgG,mouse,,,,repeated batch adsorption-elution,,25,1 h adsorption,,McIlvaine buffer pH 3.0 elution,[],,5 × 5 mm pieces; 0.25 cm2,100 µL adsorption; 600 µL elution,,ELISA and fluorescence microscopy,,retained_capacity_pct,95.0,%,maximize,reusable antibody capture capacity,"[""Protein A immobilization stability"",""reusable affinity capture"",""hydrogel shell stability""]",3,0.95,One-Step Surface Immobilization of Protein A on Hydrogel Nanofibers by Core-Shell Electrospinning for Capturing Antibodies
PHA-8ffcf4f877-006,10.3390/ijms23063388,train,hogweed pectin gel beads,dried gel beads incubated in serum-containing medium,"[""hogweed Heracleum sosnówskyi pectin""]","[""galacturonic acid"",""galactose"",""xylose"",""glucose"",""rhamnose"",""arabinose""]",,"[""calcium chloride""]",,"4% hogweed pectin solution extruded dropwise into 340 mM calcium chloride solution containing 25% ethanol; beads stood 24 h, washed, and dried",,,,,,"[""carboxyl groups"",""methyl ester groups"",""hydroxyl groups""]",[],[],anionic,"[""ion-sensitive swelling""]",,,,,,,,"{""dry_diameter_mm"":""0.82 ± 0.08"",""wet_diameter_mm"":""2.4 ± 0.1""}",,,,,,,serum proteins,FBS proteins,fetal bovine serum,,,mixed,batch adsorption,7.4,37,24 h,,Hanks' solution supplemented with 10% FBS and 25 mM HEPES,"[""NaCl"",""KCl"",""CaCl2"",""MgSO4"",""MgCl2"",""Na2HPO4"",""KH2PO4"",""NaHCO3""]","[""NaCl 140 mM"",""KCl 5 mM"",""CaCl2 1 mM"",""MgSO4 0.4 mM"",""MgCl2 0.5 mM"",""Na2HPO4 0.3 mM"",""KH2PO4 0.4 mM"",""D-glucose 6 mM"",""NaHCO3 4 mM"",""HEPES 25 mM""]",20 mg dried beads,,,Micro BCA Protein Assay Kit; absorbance at 562 nm,,fouling_reduction_pct,39.8,%,maximize,Serum protein adsorption by HS4 after 24 h,"[""hydration layer"",""hydrophilicity"",""mesh-density-limited diffusion"",""calcium ion effect""]",3,0.95,"Swelling, Protein Adsorption, and Biocompatibility In Vitro of Gel Beads Prepared from Pectin of Hogweed Heracleum sosnówskyi Manden in Comparison with Gel Beads from Apple Pectin"
PHA-24e70a900c-002,10.3390/ijms232314789,test,zinc-cross-linked apple pectin gel beads,dried gel beads incubated in medium,apple pectin,"[""galacturonic acid residues""]",,ZnCl2,,ionotropic gelling of 4% apple pectin solution in 170 mM ZnCl2 containing 25% ethanol,,,,,,"[""carboxyl groups"",""hydroxyl groups""]",[],[],anionic polysaccharide hydrogel,[],76% swelling degree after 24 h in RPMI-1640 with 10% FBS,,,,,,,dried diameter 0.98 ± 0.04 mm; wet diameter 2.67 ± 0.12 mm,,,,,,,serum proteins,,fetal bovine serum,,,,batch adsorption,7.4,37,24 h,,RPMI-1640 medium with 25 mM HEPES and 10% FBS,,,"20 mg dried gel beads, approximately 30 beads",,,"Micro BCA Protein Assay Kit, absorbance at 562 nm",,surface_adsorption_ug_cm2,146.0,ug/cm2,context_dependent,serum protein adsorption on ZnPG,"[""lower swelling"",""lower hydrophilicity"",""electrostatic interactions"",""hydrogen bonding"",""van der Waals forces""]",3,0.95,Effect of Cross-Linking Cations on In Vitro Biocompatibility of Apple Pectin Gel Beads
PHA-24e70a900c-003,10.3390/ijms232314789,test,iron-cross-linked apple pectin gel beads,dried gel beads incubated in medium,apple pectin,"[""galacturonic acid residues""]",,FeCl3,,ionotropic gelling of 4% apple pectin solution in 170 mM FeCl3 containing 25% ethanol,,,,,,"[""carboxyl groups"",""hydroxyl groups""]",[],[],anionic polysaccharide hydrogel,[],108% swelling degree after 24 h in RPMI-1640 with 10% FBS,,,,,,,dried diameter 1.15 ± 0.05 mm; wet diameter 2.94 ± 0.22 mm,,,,,,,serum proteins,,fetal bovine serum,,,,batch adsorption,7.4,37,24 h,,RPMI-1640 medium with 25 mM HEPES and 10% FBS,,,"20 mg dried gel beads, approximately 30 beads",,,"Micro BCA Protein Assay Kit, absorbance at 562 nm",,surface_adsorption_ug_cm2,135.0,ug/cm2,context_dependent,serum protein adsorption on FePG,"[""metal coordination"",""electrostatic interactions"",""hydrogen bonding"",""van der Waals forces"",""unexplained higher adhesion""]",3,0.95,Effect of Cross-Linking Cations on In Vitro Biocompatibility of Apple Pectin Gel Beads
PHA-24e70a900c-004,10.3390/ijms232314789,test,aluminum-cross-linked apple pectin gel beads,dried gel beads incubated in medium,apple pectin,"[""galacturonic acid residues""]",,AlCl3,,ionotropic gelling of 4% apple pectin solution in 170 mM AlCl3 containing 25% ethanol,,,,,,"[""carboxyl groups"",""hydroxyl groups""]",[],[],anionic polysaccharide hydrogel,[],134% swelling degree after 24 h in RPMI-1640 with 10% FBS,,,,,,,dried diameter 1.10 ± 0.06 mm; wet diameter 3.01 ± 0.10 mm,,,,,,,serum proteins,,fetal bovine serum,,,,batch adsorption,7.4,37,24 h,,RPMI-1640 medium with 25 mM HEPES and 10% FBS,,,"20 mg dried gel beads, approximately 30 beads",,,"Micro BCA Protein Assay Kit, absorbance at 562 nm",,surface_adsorption_ug_cm2,44.0,ug/cm2,context_dependent,serum protein adsorption on AlPG,"[""hydration resistance"",""hydrogen bonding"",""ionic solvation"",""anionic polysaccharide"",""high swelling""]",3,0.9,Effect of Cross-Linking Cations on In Vitro Biocompatibility of Apple Pectin Gel Beads
PHA-9eaffc2302-001,10.3390/ijms24032810,train,positively charged acrylamide-based nanogel,nanogel,crosslinked acrylamide-based polymer,"[""acrylamide 60 mol%"",""N-(3-methacrylamidopropyl) guanidinium chloride 20 mol%""]",,"[""N,N'-methylenebisacrylamide 20 mol%""]",,high dilution radical polymerisation in DMSO at 70 C for 24 h,,,,,,"[""amide"",""guanidinium cation""]","[""guanidinium""]",[],positive,[],,,,,,,,D_h 9.7 +/- 0.8 nm by DLS number distribution in PBS,,,9.1,,,,bovine serum albumin,BSA,bovine,66,,,surface force tensiometry at air/water interface,7.4,25,until plateau; measurements every 30 s,,"PBS, 10 mM",[],,100 ug mL-1,6.4 mL PTFE trough,,Kruss K100 force tensiometer with Wilhelmy plate,,equilibrium surface tension,55.0,mN m-1,context_dependent,NGpos-BSA complex lowers equilibrium surface tension,"[""electrostatic interaction"",""charge screening"",""increased hydrophobicity"",""protein corona formation""]",3,0.95,Protein-Nanoparticle Interactions Govern the Interfacial Behavior of Polymeric Nanogels: Study of Protein Corona Formation at the Air/Water Interface
PHA-9eaffc2302-002,10.3390/ijms24032810,train,positively charged acrylamide-based nanogel,nanogel,crosslinked acrylamide-based polymer,"[""acrylamide 60 mol%"",""N-(3-methacrylamidopropyl) guanidinium chloride 20 mol%""]",,"[""N,N'-methylenebisacrylamide 20 mol%""]",,high dilution radical polymerisation in DMSO at 70 C for 24 h,,,,,,"[""amide"",""guanidinium cation""]","[""guanidinium""]",[],positive,[],,,,,,,,D_h 9.7 +/- 0.8 nm by DLS number distribution in PBS,,,9.1,,,,bovine serum albumin,BSA,bovine,66,,,neutron reflectometry at air/water interface,7.4,,,,"PBS for sample preparation; CMAir, CMBSA, and D2O subphases","[""chloride ions in PBS""]",PBS chloride discussed as 0.14 M,0.1 mg mL-1,,,neutron reflectometry on FIGARO reflectometer,,surface_adsorption_ug_cm2,0.501,ug/cm2,context_dependent,BSA-NGpos interfacial adsorbed amount,"[""electrostatic interaction"",""interfacial complex adsorption"",""protein corona formation""]",3,0.96,Protein-Nanoparticle Interactions Govern the Interfacial Behavior of Polymeric Nanogels: Study of Protein Corona Formation at the Air/Water Interface
PHA-9eaffc2302-005,10.3390/ijms24032810,train,neutral acrylamide-based nanogel,nanogel,crosslinked acrylamide-based polymer,"[""acrylamide 80 mol%""]",,"[""N,N'-methylenebisacrylamide 20 mol%""]",,high dilution radical polymerisation in DMSO at 70 C for 24 h,,,,,,"[""amide""]",[],[],neutral,[],,,,,,,,D_h 7.6 +/- 1.0 nm by DLS number distribution in PBS,,,,,,,human fibrinogen,Fib,human,350,,,surface force tensiometry at air/water interface,7.4,25,Fib equilibration around 2 h,,PBS,[],,100 ug mL-1,6.4 mL PTFE trough,,Kruss K100 force tensiometer with Wilhelmy plate,,equilibrium surface tension,56.1,mN m-1,context_dependent,NGneut-Fib slightly lowers equilibrium surface tension,"[""hydrogen bonding"",""subtle interfacial adsorption"",""protein corona formation""]",3,0.95,Protein-Nanoparticle Interactions Govern the Interfacial Behavior of Polymeric Nanogels: Study of Protein Corona Formation at the Air/Water Interface
PHA-9eaffc2302-006,10.3390/ijms24032810,train,negatively charged acrylamide-based nanogel,nanogel,crosslinked acrylamide-based polymer,"[""acrylamide 60 mol%"",""2-acrylamido-2-methyl-1-propanesulfonic acid 20 mol%""]",,"[""N,N'-methylenebisacrylamide 20 mol%""]",,high dilution radical polymerisation in DMSO at 70 C for 24 h,,,,,,"[""amide"",""sulfonate""]",[],[],negative,[],,,,,,,,D_h 5.1 +/- 0.4 nm by DLS number distribution in PBS,,,-14.5,,,,human fibrinogen,Fib,human,350,,,surface force tensiometry at air/water interface,7.4,25,Fib equilibration around 2 h,,PBS,[],,100 ug mL-1,6.4 mL PTFE trough,,Kruss K100 force tensiometer with Wilhelmy plate,,equilibrium surface tension,57.0,mN m-1,context_dependent,NGneg-Fib shows no significant change,"[""charge comparator"",""weak or absent interaction""]",3,0.95,Protein-Nanoparticle Interactions Govern the Interfacial Behavior of Polymeric Nanogels: Study of Protein Corona Formation at the Air/Water Interface
PHA-9eaffc2302-007,10.3390/ijms24032810,train,neutral acrylamide-based nanogel,nanogel,crosslinked acrylamide-based polymer,"[""acrylamide 80 mol%""]",,"[""N,N'-methylenebisacrylamide 20 mol%""]",,high dilution radical polymerisation in DMSO at 70 C for 24 h,,,,,,"[""amide""]",[],[],neutral,[],,,,,,,,D_h 7.6 +/- 1.0 nm by DLS number distribution in PBS,,,,,,,human immunoglobulin G,IgG,human,150,,,surface force tensiometry at air/water interface,7.4,25,IgG equilibration around 5 h,,PBS,[],,100 ug mL-1,6.4 mL PTFE trough,,Kruss K100 force tensiometer with Wilhelmy plate,,equilibrium surface tension,60.2,mN m-1,context_dependent,NGneut-IgG shows no significant change,"[""charge comparator"",""weak or absent interaction""]",3,0.95,Protein-Nanoparticle Interactions Govern the Interfacial Behavior of Polymeric Nanogels: Study of Protein Corona Formation at the Air/Water Interface
PHA-9eaffc2302-008,10.3390/ijms24032810,train,negatively charged acrylamide-based nanogel,nanogel,crosslinked acrylamide-based polymer,"[""acrylamide 60 mol%"",""2-acrylamido-2-methyl-1-propanesulfonic acid 20 mol%""]",,"[""N,N'-methylenebisacrylamide 20 mol%""]",,high dilution radical polymerisation in DMSO at 70 C for 24 h,,,,,,"[""amide"",""sulfonate""]",[],[],negative,[],,,,,,,,D_h 5.1 +/- 0.4 nm by DLS number distribution in PBS,,,-14.5,,,,human immunoglobulin G,IgG,human,150,,,surface force tensiometry at air/water interface,7.4,25,IgG equilibration around 5 h,,PBS,[],,100 ug mL-1,6.4 mL PTFE trough,,Kruss K100 force tensiometer with Wilhelmy plate,,equilibrium surface tension,58.6,mN m-1,context_dependent,NGneg-IgG shows no significant change,"[""charge comparator"",""weak or absent interaction""]",3,0.95,Protein-Nanoparticle Interactions Govern the Interfacial Behavior of Polymeric Nanogels: Study of Protein Corona Formation at the Air/Water Interface
PHA-ff24aa7be3-001,10.3390/ma13040943,train,pristine p(HEMA)-based hydrogel,square hydrogel,"[""poly(2-hydroxyethyl methacrylate)""]","[""HEMA""]",,"[""EGDMA""]",,thermal free-radical polymerization of HEMA with EGDMA and AIBN,,,,,,"[""hydroxyl""]",[],[],neutral,[],60.1 ± 1.1%,,,,,,,10 mm × 10 mm × 2.4 mm,,,,78.6 ± 9.6,,,bovine serum albumin,BSA,bovine,,,,batch incubation followed by extraction and HPLC quantification,7.4,37,12 h,,PBS,,,five samples of each hydrogel type,10 mL,,reverse-phase HPLC with UV detection at 220 nm,,fouling_reduction_pct,0.0,%,maximize,BSA adsorption on pristine p(HEMA),"[""control hydrogel"",""baseline protein adsorption""]",3,0.95,Development of Poly(2-Methacryloyloxyethyl Phosphorylcholine)-Functionalized Hydrogels for Reducing Protein and Bacterial Adsorption
PHA-ff24aa7be3-002,10.3390/ma13040943,train,p(MPC)-surface-functionalized p(HEMA) hydrogel prepared with 0.10 M MPC,square hydrogel,"[""poly(2-hydroxyethyl methacrylate)"",""poly(2-methacryloyloxyethyl phosphorylcholine)""]","[""HEMA"",""MPC""]",,"[""EGDMA""]",,p(HEMA) synthesis followed by benzophenone adsorption and UV-induced free-radical polymerization of MPC on the hydrogel surface,,,,,,"[""hydroxyl"",""phosphorylcholine"",""zwitterionic groups""]","[""phosphorylcholine""]",[],zwitterionic surface,"[""antifouling zwitterionic surface""]",61.0 ± 2.9%,,,,,,,10 mm × 10 mm × 2.4 mm,,,,74.7 ± 9.7,,,bovine serum albumin,BSA,bovine,,,,batch incubation followed by extraction and HPLC quantification,7.4,37,12 h,,PBS,,,five samples of each hydrogel type,10 mL,,reverse-phase HPLC with UV detection at 220 nm,,fouling_reduction_pct,59.0,%,maximize,BSA adsorption on p(HEMA)/p(MPC)0.1,"[""zwitterionic hydration layer"",""phosphorylcholine-water interactions"",""increased wettability"",""protein repulsion""]",3,0.95,Development of Poly(2-Methacryloyloxyethyl Phosphorylcholine)-Functionalized Hydrogels for Reducing Protein and Bacterial Adsorption
PHA-ff24aa7be3-003,10.3390/ma13040943,train,p(MPC)-surface-functionalized p(HEMA) hydrogel prepared with 0.25 M MPC,square hydrogel,"[""poly(2-hydroxyethyl methacrylate)"",""poly(2-methacryloyloxyethyl phosphorylcholine)""]","[""HEMA"",""MPC""]",,"[""EGDMA""]",,p(HEMA) synthesis followed by benzophenone adsorption and UV-induced free-radical polymerization of MPC on the hydrogel surface,,,,,,"[""hydroxyl"",""phosphorylcholine"",""zwitterionic groups""]","[""phosphorylcholine""]",[],zwitterionic surface,"[""antifouling zwitterionic surface""]",61.6 ± 1.0%,,,,,,,10 mm × 10 mm × 2.4 mm,,,,65.0 ± 4.7,,,bovine serum albumin,BSA,bovine,,,,batch incubation followed by extraction and HPLC quantification,7.4,37,12 h,,PBS,,,five samples of each hydrogel type,10 mL,,reverse-phase HPLC with UV detection at 220 nm,,fouling_reduction_pct,66.0,%,maximize,BSA adsorption on p(HEMA)/p(MPC)0.25,"[""zwitterionic hydration layer"",""phosphorylcholine-water interactions"",""increased wettability"",""protein repulsion""]",3,0.95,Development of Poly(2-Methacryloyloxyethyl Phosphorylcholine)-Functionalized Hydrogels for Reducing Protein and Bacterial Adsorption
PHA-ff24aa7be3-004,10.3390/ma13040943,train,p(MPC)-surface-functionalized p(HEMA) hydrogel prepared with 0.50 M MPC,square hydrogel,"[""poly(2-hydroxyethyl methacrylate)"",""poly(2-methacryloyloxyethyl phosphorylcholine)""]","[""HEMA"",""MPC""]",,"[""EGDMA""]",,p(HEMA) synthesis followed by benzophenone adsorption and UV-induced free-radical polymerization of MPC on the hydrogel surface,,,,,,"[""hydroxyl"",""phosphorylcholine"",""zwitterionic groups""]","[""phosphorylcholine""]",[],zwitterionic surface,"[""antifouling zwitterionic surface""]",68.3 ± 1.3%,,,,,,,10 mm × 10 mm × 2.4 mm,,,,59.2 ± 7.0,,,bovine serum albumin,BSA,bovine,,,,batch incubation followed by extraction and HPLC quantification,7.4,37,12 h,,PBS,,,five samples of each hydrogel type,10 mL,,reverse-phase HPLC with UV detection at 220 nm,,fouling_reduction_pct,67.0,%,maximize,BSA adsorption on p(HEMA)/p(MPC)0.5,"[""zwitterionic hydration layer"",""phosphorylcholine-water interactions"",""increased wettability"",""protein repulsion""]",3,0.95,Development of Poly(2-Methacryloyloxyethyl Phosphorylcholine)-Functionalized Hydrogels for Reducing Protein and Bacterial Adsorption
PHA-ff24aa7be3-005,10.3390/ma13040943,train,pristine p(HEMA)-based hydrogel,square hydrogel,"[""poly(2-hydroxyethyl methacrylate)""]","[""HEMA""]",,"[""EGDMA""]",,thermal free-radical polymerization of HEMA with EGDMA and AIBN,,,,,,"[""hydroxyl""]",[],[],neutral,[],60.1 ± 1.1%,,,,,,,10 mm × 10 mm × 2.4 mm,,,,78.6 ± 9.6,,,lysozyme,,chicken egg-white,,,,batch incubation followed by extraction and HPLC quantification,7.4,37,12 h,,PBS,,,five samples of each hydrogel type,10 mL,,reverse-phase HPLC with UV detection at 220 nm,,fouling_reduction_pct,0.0,%,maximize,Lysozyme adsorption on pristine p(HEMA),"[""control hydrogel"",""baseline protein adsorption""]",3,0.95,Development of Poly(2-Methacryloyloxyethyl Phosphorylcholine)-Functionalized Hydrogels for Reducing Protein and Bacterial Adsorption
PHA-792254694c-002,10.3390/ma15134498,train,PeptoidCB49-1/agarose hydrogel,1 x 1 cm hydrogel sheet,"[""agarose"",""poly(N-allylglycine)-derived polypeptoid""]","[""N-allyl-N-carboxyanhydride""]",,[],,"agarose and PeptoidCB dissolved in deionized water with heating at about 100 °C, then cooled and cut into pieces",,,,,,"[""carboxybetaine"",""zwitterionic positive and negative charges""]",[],"[""PeptoidCB49-1""]",zwitterionic overall neutral,[],,,,,,,,,,,,,,,fibrinogen,Fg,,,,,static immersion micro-BCA adsorption assay,,37,24 h adsorption incubation; 2 h SDS shaking and 1 h sonication for desorption before assay,,PBS pre-soak and wash; protein solution buffer not specified,,,1 x 1 cm sheet,2 mL protein solution; 1 mL 2.0 wt% SDS for extraction,,"micro-BCA assay, absorbance at 560 nm",,fouling_reduction_pct,74.5,%,maximize,protein resistance efficiency,"[""zwitterionic hydration layer"",""electrostatic interaction"",""charge neutrality""]",3,0.94,Zwitterionic Polypeptoids: A Promising Class of Antifouling Bioinspired Materials
PHA-792254694c-003,10.3390/ma15134498,train,PeptoidCB49-1/agarose hydrogel,1 x 1 cm hydrogel sheet,"[""agarose"",""poly(N-allylglycine)-derived polypeptoid""]","[""N-allyl-N-carboxyanhydride""]",,[],,"agarose and PeptoidCB dissolved in deionized water with heating at about 100 °C, then cooled and cut into pieces",,,,,,"[""carboxybetaine"",""zwitterionic positive and negative charges""]",[],"[""PeptoidCB49-1""]",zwitterionic overall neutral,[],,,,,,,,,,,,,,,bovine serum albumin,BSA,bovine,,,,static immersion micro-BCA adsorption assay,,37,24 h adsorption incubation; 2 h SDS shaking and 1 h sonication for desorption before assay,,PBS pre-soak and wash; protein solution buffer not specified,,,1 x 1 cm sheet,2 mL protein solution; 1 mL 2.0 wt% SDS for extraction,,"micro-BCA assay, absorbance at 560 nm",,fouling_reduction_pct,78.2,%,maximize,protein resistance efficiency,"[""zwitterionic hydration layer"",""electrostatic interaction"",""charge neutrality""]",3,0.95,Zwitterionic Polypeptoids: A Promising Class of Antifouling Bioinspired Materials
PHA-792254694c-004,10.3390/ma15134498,train,PeptoidCB49-1/agarose hydrogel,1 x 1 cm hydrogel sheet,"[""agarose"",""poly(N-allylglycine)-derived polypeptoid""]","[""N-allyl-N-carboxyanhydride""]",,[],,"agarose and PeptoidCB dissolved in deionized water with heating at about 100 °C, then cooled and cut into pieces",,,,,,"[""carboxybetaine"",""zwitterionic positive and negative charges""]",[],"[""PeptoidCB49-1""]",zwitterionic overall neutral,[],,,,,,,,,,,,,,,lysozyme,Lz,,,,,static immersion micro-BCA adsorption assay,,37,24 h adsorption incubation; 2 h SDS shaking and 1 h sonication for desorption before assay,,PBS pre-soak and wash; protein solution buffer not specified,,,1 x 1 cm sheet,2 mL protein solution; 1 mL 2.0 wt% SDS for extraction,,"micro-BCA assay, absorbance at 560 nm",,fouling_reduction_pct,69.3,%,maximize,protein resistance efficiency,"[""zwitterionic hydration layer"",""electrostatic interaction"",""charge neutrality""]",3,0.95,Zwitterionic Polypeptoids: A Promising Class of Antifouling Bioinspired Materials
