Repository: sunyrain/PHA

# PHA Protein-Hydrogel Adsorption Dataset

Generated: 2026-07-05T11:36:45

## Scope

This curated package organizes literature-derived protein-hydrogel adsorption, binding, immobilization, antifouling, and related biointerface records extracted from the local PHA corpus.

The primary unit is one record:

`paper + hydrogel/sample + protein/mixture + experimental condition + measured outcome`

## Contents

- `data/sources.csv`: article-level metadata, extraction status, and curation decision.
- `data/records_flat.csv`: flattened record-level table with provenance, hydrogel, protein, condition, outcome, mechanism, and quality fields.

File: data/curated/pha_scientific_dataset_20260705/data/inverse_design_seed.csv (part 61 of 62)
record_id,doi,doi_split,hydrogel_name,hydrogel_format,polymer_backbone,monomers,monomer_ratios,crosslinker,crosslinker_concentration,synthesis_method,preparation_solvent,preparation_pH,preparation_temp_C,gelation_time,post_treatment,functional_groups,ligand_or_affinity_group,filler_or_composite,charge_class,responsive_type,swelling_ratio,water_content_pct,porosity_pct,pore_size_value,pore_size_unit,mesh_size,surface_area,particle_size,thickness,roughness,zeta_potential_mV,contact_angle_deg,young_modulus,degradation_or_stability,protein_name,protein_abbreviation,protein_species_or_source,protein_mw_kDa,protein_pI,protein_charge_at_pH,experiment_mode,pH,temperature_C,contact_time,contact_time_unit,buffer,salt_type,salt_concentration,hydrogel_dosage,solution_volume,flow_rate,detection_method,replicate_count,target_name,target_value,target_unit,target_direction,outcome_label,mechanism_tags,source_quality_score,extraction_confidence,article_title
PHA-8352d08cdb-001,10.3390/ma19071362,train,neat epoxy resin coating,coating,"[""epoxy resin""]",[],,[],,epoxy resin coating on stainless steel substrate,,,,,,[],[],[],,[],,,,,,,,,,,,,,,bovine serum albumin,BSA,bovine,,,,static surface adsorption assay,,,,,,,,,,,UV absorbance at 278 nm,,surface_adsorption_ug_cm2,85.78,ug/cm2,context_dependent,BSA adsorption on EP control coating,"[""control surface""]",2,0.95,Synthesis and Application of Polyvinyl Alcohol (PVA) Micropowders for Antifouling Coatings
PHA-8352d08cdb-002,10.3390/ma19071362,train,epoxy/PVA-PHMG-0.5 hydrogel micropowder composite coating,composite coating with hydrogel micropowders,"[""polyvinyl alcohol"",""polyhexamethylene guanidine"",""epoxy resin""]",[],,"[""glutaraldehyde""]",,"water-in-oil emulsion polymerization of PVA and PHMG with glutaraldehyde, followed by incorporation into epoxy coating",,,,,,"[""hydroxyl"",""amine"",""guanidine""]","[""PHMG guanidino groups""]","[""PVA-PHMG hydrogel micropowder"",""epoxy resin""]",cationic,[],280% water absorption,,,,,,,,,,,,,,bovine serum albumin,BSA,bovine,,,,static surface adsorption assay,,,,,,,,0.1 g hydrogel micropowders per 1 g epoxy resin for coating water absorption samples,,,UV absorbance at 278 nm,,surface_adsorption_ug_cm2,74.72,ug/cm2,context_dependent,BSA adsorption on EP/PVA-PHMG-0.5 coating,"[""protein adsorption resistance"",""PHMG loading"",""hydrated interfacial layer"",""cationic guanidino groups""]",2,0.95,Synthesis and Application of Polyvinyl Alcohol (PVA) Micropowders for Antifouling Coatings
PHA-8352d08cdb-003,10.3390/ma19071362,train,epoxy/PVA-PHMG-1 hydrogel micropowder composite coating,composite coating with hydrogel micropowders,"[""polyvinyl alcohol"",""polyhexamethylene guanidine"",""epoxy resin""]",[],,"[""glutaraldehyde""]",,"water-in-oil emulsion polymerization of PVA and PHMG with glutaraldehyde, followed by incorporation into epoxy coating",,,,,,"[""hydroxyl"",""amine"",""guanidine""]","[""PHMG guanidino groups""]","[""PVA-PHMG hydrogel micropowder"",""epoxy resin""]",cationic,[],260% water absorption,,,,,,,,,,,,,,bovine serum albumin,BSA,bovine,,,,static surface adsorption assay,,,,,,,,0.1 g hydrogel micropowders per 1 g epoxy resin for coating water absorption samples,,,UV absorbance at 278 nm,,surface_adsorption_ug_cm2,19.21,ug/cm2,context_dependent,BSA adsorption on EP/PVA-PHMG-1 coating,"[""protein adsorption resistance"",""PHMG loading"",""hydrated interfacial layer"",""cationic guanidino groups""]",2,0.95,Synthesis and Application of Polyvinyl Alcohol (PVA) Micropowders for Antifouling Coatings
PHA-8352d08cdb-004,10.3390/ma19071362,train,epoxy/PVA-PHMG-2 hydrogel micropowder composite coating,composite coating with hydrogel micropowders,"[""polyvinyl alcohol"",""polyhexamethylene guanidine"",""epoxy resin""]",[],,"[""glutaraldehyde""]",,"water-in-oil emulsion polymerization of PVA and PHMG with glutaraldehyde, followed by incorporation into epoxy coating",,,,,,"[""hydroxyl"",""amine"",""guanidine""]","[""PHMG guanidino groups""]","[""PVA-PHMG hydrogel micropowder"",""epoxy resin""]",cationic,[],240% water absorption,,,,,,,,,,,,,,bovine serum albumin,BSA,bovine,,,,static surface adsorption assay,,,,,,,,0.1 g hydrogel micropowders per 1 g epoxy resin for coating water absorption samples,,,UV absorbance at 278 nm,,surface_adsorption_ug_cm2,8.72,ug/cm2,context_dependent,BSA adsorption on EP/PVA-PHMG-2 coating,"[""protein adsorption resistance"",""PHMG loading"",""hydrated interfacial layer"",""cationic guanidino groups""]",2,0.95,Synthesis and Application of Polyvinyl Alcohol (PVA) Micropowders for Antifouling Coatings
PHA-8352d08cdb-005,10.3390/ma19071362,train,epoxy/PVA-PHMG-4 hydrogel micropowder composite coating,composite coating with hydrogel micropowders,"[""polyvinyl alcohol"",""polyhexamethylene guanidine"",""epoxy resin""]",[],,"[""glutaraldehyde""]",,"water-in-oil emulsion polymerization of PVA and PHMG with glutaraldehyde, followed by incorporation into epoxy coating",,,,,,"[""hydroxyl"",""amine"",""guanidine""]","[""PHMG guanidino groups""]","[""PVA-PHMG hydrogel micropowder"",""epoxy resin""]",cationic,[],170% water absorption,,,,,,,,,,,,,,bovine serum albumin,BSA,bovine,,,,static surface adsorption assay,,,,,,,,0.1 g hydrogel micropowders per 1 g epoxy resin for coating water absorption samples,,,UV absorbance at 278 nm,,surface_adsorption_ug_cm2,5.44,ug/cm2,context_dependent,BSA adsorption on EP/PVA-PHMG-4 coating,"[""protein adsorption resistance"",""PHMG loading"",""hydrated interfacial layer"",""cationic guanidino groups""]",2,0.95,Synthesis and Application of Polyvinyl Alcohol (PVA) Micropowders for Antifouling Coatings
PHA-c4a702fb59-001,10.3390/membranes11100761,train,P(MAAc-co-MAAm)-modified PVDF membrane,hydrogel layer grafted on PVDF ultrafiltration membrane,"[""poly(methacrylic acid-co-methacrylamide)"",""PVDF support""]","[""methacrylic acid"",""methacrylamide""]",,[],,UV-initiated radical graft polymerization followed by multi-hydrogen-bond self-assembly,,,,,,"[""carboxyl"",""amide"",""hydrogen-bonding groups""]",[],"[""PVDF membrane""]",negative at pH 7,"[""pH-stability tested"",""hydration layer forming""]",,,,,,,,,,,-11.8,36.6,,,bovine serum albumin,BSA,bovine,6.7,,,static adsorption,,,14 h,,,,,,,,,,surface_adsorption_ug_cm2,20.9,ug/cm2,context_dependent,reduced BSA static adsorption,"[""hydration layer"",""hydrophilicity"",""antiadhesive surface"",""roughness effect""]",3,0.95,Facile Fabrication of Multi-Hydrogen Bond Self-Assembly Poly(MAAc-co-MAAm) Hydrogel Modified PVDF Ultrafiltration Membrane to Enhance Anti-Fouling Property
PHA-0e97d87549-001,10.3390/molecules27217304,train,BSA molecularly imprinted poly(ionic liquid)/calcium alginate composite cryogel membrane,cryogel membrane,"[""poly(ionic liquid)"",""calcium alginate""]","[""1-vinyl-3-carbamoyl imidazole chloride"",""[VAMIM]Cl"",""sodium alginate""]",,"[""N,N'-methylenebisacrylamide"",""CaCl2""]",,frozen radical polymerization followed by CaCl2 ionic crosslinking and template washing,,,,,,"[""imidazole ring"",""amide group"",""carboxylate""]","[""[VAMIM]Cl"",""sodium alginate""]","[""calcium alginate""]",positively charged due to poly(IL),[],1026.56%,,,,,,,,,,,,,,bovine serum albumin,BSA,bovine,67.0,4.8,negative at pH 7.0,batch adsorption,,20,,,,,,,,,,,q_norm_mg_g,485.87,mg/g,maximize,BSA adsorption capacity,"[""molecular imprinting"",""porous mass transport"",""ion-pair interaction"",""hydrogen bonding"",""pi-pi interaction""]",2,,Preparation and Characterization of Protein Molecularly Imprinted Poly (Ionic Liquid)/Calcium Alginate Composite Cryogel Membrane with High Mechanical Strength for the Separation of Bovine Serum Albumin
PHA-0e97d87549-002,10.3390/molecules27217304,train,BSA molecularly imprinted poly(ionic liquid)/calcium alginate composite cryogel membrane,cryogel membrane,"[""poly(ionic liquid)"",""calcium alginate""]","[""[VAMIM]Cl"",""sodium alginate""]",,"[""MBA"",""CaCl2""]",,frozen radical polymerization and ionic crosslinking,,,,,,"[""imidazole ring"",""amide group"",""carboxylate""]","[""[VAMIM]Cl""]","[""calcium alginate""]",positively charged due to poly(IL),[],1026.56%,,,,,,,,,,,,,,bovine serum albumin,BSA,bovine,67.0,4.8,negative at pH 7.0,batch adsorption kinetics,,,360 min to saturation,,0.8% CaCl2 / 10 mmol L-1 Tris-HCl buffer solution used for swelling,CaCl2,0.8%,0.01 g,20 mL,,UV-vis spectrometry,,q_norm_mg_g,302.69,mg/g,maximize,BSA kinetic equilibrium adsorption on MICM,"[""molecular imprinting"",""specific binding sites""]",3,,Preparation and Characterization of Protein Molecularly Imprinted Poly (Ionic Liquid)/Calcium Alginate Composite Cryogel Membrane with High Mechanical Strength for the Separation of Bovine Serum Albumin
PHA-0e97d87549-003,10.3390/molecules27217304,train,non-imprinted poly(ionic liquid)/calcium alginate composite cryogel membrane,cryogel membrane,"[""poly(ionic liquid)"",""calcium alginate""]","[""[VAMIM]Cl"",""sodium alginate""]",,"[""MBA"",""CaCl2""]",,same as MICM except no template BSA,,,,,,"[""imidazole ring"",""amide group"",""carboxylate""]","[""[VAMIM]Cl""]","[""calcium alginate""]",positively charged due to poly(IL),[],,,,,,,,,,,,,,,bovine serum albumin,BSA,bovine,67.0,4.8,negative at pH 7.0,batch adsorption kinetics,,,360 min to saturation,,0.8% CaCl2 / 10 mmol L-1 Tris-HCl buffer solution used for swelling,CaCl2,0.8%,0.01 g,20 mL,,UV-vis spectrometry,,q_norm_mg_g,140.43,mg/g,maximize,BSA kinetic equilibrium adsorption on NMICM,"[""non-specific adsorption""]",3,,Preparation and Characterization of Protein Molecularly Imprinted Poly (Ionic Liquid)/Calcium Alginate Composite Cryogel Membrane with High Mechanical Strength for the Separation of Bovine Serum Albumin
PHA-0e97d87549-004,10.3390/molecules27217304,train,BSA molecularly imprinted poly(ionic liquid)/calcium alginate composite cryogel membrane,cryogel membrane,"[""poly(ionic liquid)"",""calcium alginate""]","[""[VAMIM]Cl"",""sodium alginate""]",,"[""MBA"",""CaCl2""]",,frozen radical polymerization and ionic crosslinking,,,,,,"[""imidazole ring"",""amide group"",""carboxylate""]","[""[VAMIM]Cl"",""sodium alginate""]","[""calcium alginate""]",positively charged due to poly(IL),[],1026.56%,,,,,,,,,,,,,,bovine serum albumin,BSA,bovine,67.0,4.8,negative at pH 7.0,batch adsorption isotherm,,20,,,,,,0.01 g,20 mL,,UV-vis spectrometry,,q_norm_mg_g,606.3,mg/g,maximize,Langmuir maximum BSA adsorption on MICM at 20 °C,"[""monolayer adsorption"",""molecular imprinting"",""specific cavities""]",3,,Preparation and Characterization of Protein Molecularly Imprinted Poly (Ionic Liquid)/Calcium Alginate Composite Cryogel Membrane with High Mechanical Strength for the Separation of Bovine Serum Albumin
PHA-0e97d87549-007,10.3390/molecules27217304,train,BSA molecularly imprinted poly(ionic liquid)/calcium alginate composite cryogel membrane,cryogel membrane,"[""poly(ionic liquid)"",""calcium alginate""]","[""[VAMIM]Cl"",""sodium alginate""]",,"[""MBA"",""CaCl2""]",,frozen radical polymerization and ionic crosslinking,,,,,,"[""imidazole ring"",""amide group"",""carboxylate""]","[""[VAMIM]Cl"",""sodium alginate""]","[""calcium alginate""]",positively charged due to poly(IL),[],1026.56%,,,,,,,,,,,,,,bovine serum albumin,BSA,bovine,67.0,4.8,negative at pH 7.0,batch selective adsorption,7.0,25,10 h,,,CaCl2,0.8%,0.01 g,20 mL,,UV-vis spectrometry at 278 nm for BSA,,q_norm_mg_g,318.11,mg/g,maximize,BSA selective adsorption on MICM,"[""molecular imprinting"",""shape recognition"",""size recognition"",""functional group recognition"",""ion-pair interaction"",""hydrogen bonding"",""pi-pi interaction"",""porous mass transport""]",3,,Preparation and Characterization of Protein Molecularly Imprinted Poly (Ionic Liquid)/Calcium Alginate Composite Cryogel Membrane with High Mechanical Strength for the Separation of Bovine Serum Albumin
PHA-0e97d87549-013,10.3390/molecules27217304,train,BSA molecularly imprinted poly(ionic liquid)/calcium alginate composite cryogel membrane,cryogel membrane,"[""poly(ionic liquid)"",""calcium alginate""]","[""[VAMIM]Cl"",""sodium alginate""]",,"[""MBA"",""CaCl2""]",,frozen radical polymerization and ionic crosslinking,,,,,,"[""imidazole ring"",""amide group"",""carboxylate""]","[""[VAMIM]Cl"",""sodium alginate""]","[""calcium alginate""]",positively charged due to poly(IL),[],1026.56%,,,,,,,,,,,,,,bovine serum albumin,BSA,bovine,67.0,4.8,,reuse adsorption-desorption,,25,6 h per adsorption cycle,,0.8% CaCl2 / 10 mmol L-1 Tris-HCl buffer solution,CaCl2,0.8%,0.01 g,20 mL,,protein detection in elution; Qe measured each cycle,,retained_capacity_pct,80.8,%,maximize,Retained BSA adsorption capacity after five reuse cycles,"[""reusability"",""adsorption site stability"",""adsorption site loss""]",2,,Preparation and Characterization of Protein Molecularly Imprinted Poly (Ionic Liquid)/Calcium Alginate Composite Cryogel Membrane with High Mechanical Strength for the Separation of Bovine Serum Albumin
PHA-fd69a7f82b-002,10.3390/nano12193500,train,optimized CCA-co-PVA/SiO2 nanofibrous hydrogel membrane,composite nanofibrous hydrogel membrane,"[""polyvinyl alcohol""]",[],,"[""citric acid""]",,"dip-coating SiO2 nanofibrous membranes in PVA/citric acid/polyphosphoric acid modification solution, drying, heat treatment at 110 C for 1 h, washing to neutral, and drying",,,,,,"[""carboxylic acid"",""carboxylate"",""hydroxyl"",""ester""]","[""negatively charged carboxyl groups""]","[""SiO2 nanofibrous membrane""]",negative,"[""pH-responsive adsorption"",""ionic-strength-responsive adsorption""]",,,,,,,,,,,,,,,lysozyme,,,,10.7,positive if pH below pI,static batch adsorption,,,,,0.02 M phosphate-buffered saline,,,20 mg,24 mL,,UV-vis absorbance at 280 nm,,q_norm_mg_g,1000.0,mg/g,maximize,maximum static adsorption capacity at 2 wt% PVA loading,"[""electrostatic adsorption"",""nanofibrous morphology"",""negative charge"",""hydrophilic hydrogel layer""]",3,0.9,Negatively Charged Composite Nanofibrous Hydrogel Membranes for High-Performance Protein Adsorption
PHA-fd69a7f82b-003,10.3390/nano12193500,train,optimized negatively charged NHMs,composite nanofibrous hydrogel membrane,"[""polyvinyl alcohol""]",[],,"[""citric acid""]",,electrospinning and surface coating modification,,,,,,"[""carboxylate"",""carboxylic acid"",""hydroxyl"",""ester""]","[""negatively charged carboxyl groups""]","[""SiO2 nanofibrous membrane""]",negative,"[""pH-responsive adsorption"",""ionic-strength-responsive adsorption""]",,,,,,,,,,,,,,,lysozyme,,,,10.7,,static batch adsorption kinetics,,,0 to at least 5 h,,0.02 M phosphate-buffered saline,,,20 mg,24 mL,,UV-vis absorbance at 280 nm,,q_norm_mg_g,1000.0,mg/g,maximize,lysozyme adsorption kinetics,"[""physical adsorption"",""electrostatic adsorption"",""pseudo-first-order kinetics""]",3,0.95,Negatively Charged Composite Nanofibrous Hydrogel Membranes for High-Performance Protein Adsorption
PHA-fd69a7f82b-004,10.3390/nano12193500,train,optimized negatively charged NHMs,composite nanofibrous hydrogel membrane,"[""polyvinyl alcohol""]",[],,"[""citric acid""]",,electrospinning and surface coating modification,,,,,,"[""carboxylate"",""carboxylic acid"",""hydroxyl"",""ester""]","[""negatively charged carboxyl groups""]","[""SiO2 nanofibrous membrane""]",negative,"[""pH-responsive adsorption"",""ionic-strength-responsive adsorption""]",,,,,,,,,,,,,,,lysozyme,,,,10.7,,static batch adsorption isotherm,,,,,0.02 M phosphate-buffered saline,,,20 mg,24 mL,,UV-vis absorbance at 280 nm,,q_norm_mg_g,3846.8,mg/g,maximize,lysozyme adsorption isotherm,"[""Langmuir adsorption"",""monolayer adsorption"",""electrostatic adsorption""]",3,0.96,Negatively Charged Composite Nanofibrous Hydrogel Membranes for High-Performance Protein Adsorption
PHA-fd69a7f82b-007,10.3390/nano12193500,train,CCA-co-PVA flat hydrogel film,flat hydrogel film,"[""polyvinyl alcohol""]",[],,"[""citric acid""]",,citric-acid-crosslinked PVA hydrogel film,,,,,,"[""carboxylate"",""carboxylic acid"",""hydroxyl"",""ester""]","[""negatively charged carboxyl groups""]",[],negative,"[""pH-responsive adsorption""]",,,,,,,,,,,,,,,lysozyme,,,,10.7,positive at pH 6,static batch adsorption comparator,6,,,,PBS,,,,,,UV-vis absorbance at 280 nm,,q_norm_mg_g,220.0,mg/g,maximize,flat hydrogel film lysozyme adsorption,"[""morphology effect"",""nanofibrous structure""]",2,0.88,Negatively Charged Composite Nanofibrous Hydrogel Membranes for High-Performance Protein Adsorption
PHA-ceab939c17-001,10.3390/pharmaceutics12060543,train,BSA-coated graphene oxide for alginate hydrogel,protein-coated GO platelets later embedded in alginate hydrogel,"[""graphene oxide"",""sodium alginate""]",[],,"[""calcium sulphate""]",,"GO suspension diluted to 250 µg/mL, sonicated, dispersed in BSA solution, incubated; coated GO mixed into alginate hydrogel.",,,,,,"[""hydroxyl"",""epoxy"",""carboxyl"",""carbonyl"",""phenol"",""lactone"",""quinone""]","[""bovine serum albumin coating""]","[""graphene oxide""]",,[],,,,,,,,,,,,,,,bovine serum albumin,BSA,bovine,66.5,,,batch adsorption isotherm,,37,2 h,,,,,GO 250 µg/mL,,,BCA protein assay,,q_norm_mg_g,332.0,mg/g,maximize,BSA adsorption capacity on GO,"[""Langmuir adsorption"",""monolayer adsorption"",""bio-corona formation"",""favorable adsorption"",""steric effects""]",3,0.93,"BSA- and Elastin-Coated GO, but Not Collagen-Coated GO, Enhance the Biological Performance of Alginate Hydrogels"
PHA-ceab939c17-003,10.3390/pharmaceutics12060543,train,elastin-coated graphene oxide for alginate hydrogel,protein-coated GO platelets later embedded in alginate hydrogel,"[""graphene oxide"",""sodium alginate""]",[],,"[""calcium sulphate""]",,"GO suspension diluted to 250 µg/mL, sonicated, dispersed in elastin solution, incubated; coated GO mixed into alginate hydrogel.",,,,,,"[""hydroxyl"",""epoxy"",""carboxyl"",""carbonyl"",""phenol"",""lactone"",""quinone""]","[""elastin coating""]","[""graphene oxide""]",,[],,,,,,,,,,,,,,,elastin,elastin,Bioiberica,70,,,batch adsorption isotherm,,37,2 h,,,,,GO 250 µg/mL,,,BCA protein assay,,q_norm_mg_g,262.0,mg/g,maximize,elastin adsorption capacity on GO,"[""Langmuir adsorption"",""monolayer adsorption"",""bio-corona formation"",""favorable adsorption"",""lower steric repulsion than collagen""]",3,0.9,"BSA- and Elastin-Coated GO, but Not Collagen-Coated GO, Enhance the Biological Performance of Alginate Hydrogels"
PHA-ceab939c17-004,10.3390/pharmaceutics12060543,train,BSA-coated graphene oxide for alginate hydrogel,protein-coated GO platelets later embedded in alginate hydrogel,"[""graphene oxide"",""sodium alginate""]",[],,"[""calcium sulphate""]",,GO dispersed in BSA solution and incubated at 37 °C with timed sampling.,,,,,,"[""oxygenated groups on GO""]","[""bovine serum albumin coating""]","[""graphene oxide""]",,[],,,,,,,,,,,,,,,bovine serum albumin,BSA,bovine,66.5,,,batch adsorption kinetics,,37,"0, 5, 10, 20, 30 and 80 min",,,,,GO 250 µg/mL,,,BCA protein assay,,q_norm_mg_g,336.0,mg/g,maximize,BSA adsorption kinetics on GO,"[""pseudo-second-order kinetics"",""two sorption sites"",""intra-particle diffusion"",""film diffusion""]",3,0.9,"BSA- and Elastin-Coated GO, but Not Collagen-Coated GO, Enhance the Biological Performance of Alginate Hydrogels"
PHA-ceab939c17-007,10.3390/pharmaceutics12060543,train,BSA-coated graphene oxide for alginate hydrogel,protein-coated GO platelets later embedded in alginate hydrogel,"[""graphene oxide"",""sodium alginate""]",[],,"[""calcium sulphate""]",,GO dispersed in BSA solution and incubated for thermodynamic adsorption analysis.,,,,,,"[""oxygenated groups on GO""]","[""bovine serum albumin coating""]","[""graphene oxide""]",,[],,,,,,,,,,,,,,,bovine serum albumin,BSA,bovine,66.5,,,batch adsorption thermodynamics,,"5, 10, 15, 25, 37 and 39",2 h,,,,,GO 250 µg/mL,,,BCA protein assay,,Delta G at 300 K,20.543,kJ/mol,context_dependent,BSA adsorption thermodynamics on GO,"[""endothermic adsorption"",""non-spontaneous adsorption"",""chemisorption"",""hydration barrier""]",3,0.86,"BSA- and Elastin-Coated GO, but Not Collagen-Coated GO, Enhance the Biological Performance of Alginate Hydrogels"
PHA-ceab939c17-008,10.3390/pharmaceutics12060543,train,elastin-coated graphene oxide for alginate hydrogel,protein-coated GO platelets later embedded in alginate hydrogel,"[""graphene oxide"",""sodium alginate""]",[],,"[""calcium sulphate""]",,GO dispersed in elastin solution and incubated for thermodynamic adsorption analysis.,,,,,,"[""oxygenated groups on GO""]","[""elastin coating""]","[""graphene oxide""]",,[],,,,,,,,,,,,,,,elastin,elastin,Bioiberica,70,,,batch adsorption thermodynamics,,"5, 10, 15, 25, 37 and 39",2 h,,,,,GO 250 µg/mL,,,BCA protein assay,,Delta G at 300 K,19.031,kJ/mol,context_dependent,elastin adsorption thermodynamics on GO,"[""endothermic adsorption"",""non-spontaneous adsorption"",""chemisorption"",""hydration barrier""]",3,0.86,"BSA- and Elastin-Coated GO, but Not Collagen-Coated GO, Enhance the Biological Performance of Alginate Hydrogels"
PHA-ceab939c17-009,10.3390/pharmaceutics12060543,train,type I collagen-coated graphene oxide for alginate hydrogel,protein-coated GO platelets later embedded in alginate hydrogel,"[""graphene oxide"",""sodium alginate""]",[],,"[""calcium sulphate""]",,GO dispersed in collagen solution and incubated for thermodynamic adsorption analysis.,,,,,,"[""oxygenated groups on GO""]","[""type I collagen coating""]","[""graphene oxide""]",,[],,,,,,,,,,,,,,,type I collagen,collagen,,300,,,batch adsorption thermodynamics,,"5, 10, 15, 25, 37 and 39",2 h,,,,,GO 250 µg/mL,,,BCA protein assay,,Delta G at 300 K,19.513,kJ/mol,context_dependent,collagen adsorption thermodynamics on GO,"[""endothermic adsorption"",""non-spontaneous adsorption"",""chemisorption"",""hydration barrier"",""molecular weight effect""]",3,0.86,"BSA- and Elastin-Coated GO, but Not Collagen-Coated GO, Enhance the Biological Performance of Alginate Hydrogels"
PHA-ceab939c17-011,10.3390/pharmaceutics12060543,train,collagen-coated GO in alginate hydrogel system,protein-coated GO platelets; alginate hydrogel filler,"[""graphene oxide"",""sodium alginate""]",[],,"[""calcium sulphate""]",,GO-collagen mixture prepared then incubated overnight with recombinant EPO.,,,,,,"[""oxygenated groups on GO""]","[""collagen pre-coating""]","[""graphene oxide""]",,[],,,,,,,,,,,,,,,erythropoietin,EPO,recombinant,,,,batch adsorption blocking assay,,,overnight,,,,,GO 250 µg/mL in coating preparation,,,Quantikine IVD-EPO ELISA kit,,binding_efficiency_pct,45.29,%,maximize,collagen coating partially blocks EPO adsorption to GO,"[""partial surface blocking"",""EPO retention"",""collagen-EPO interaction"",""hydrophobic interaction""]",3,0.94,"BSA- and Elastin-Coated GO, but Not Collagen-Coated GO, Enhance the Biological Performance of Alginate Hydrogels"
PHA-94012948e6-001,10.3390/pharmaceutics13091473,train,reduced graphene oxide prior to alginate hydrogel incorporation,rGO suspension / hydrogel filler,"[""alginate in final hydrogel""]",[],,[],,"rGO dispersed in water/DMSO, sonicated, then incubated with protein",,,,,,"[""C=C"",""carboxyl C=O"",""carbonyl C-O"",""hydroxyl""]",[],"[""reduced graphene oxide""]",,[],,,,,,,,,,,,,,,Bovine serum albumin,BSA,bovine,,,,batch adsorption isotherm,,37,120 min,,deionized water; rGO initially in 3:1 water/DMSO,,,10 µL of 250 µg/mL rGO suspension,100 µL total mixture,,"BCA assay, absorbance at 562 nm",,q_norm_mg_g,7.0,mg/g,maximize,BSA adsorption onto rGO,"[""Langmuir adsorption"",""monolayer adsorption"",""pi-pi interaction"",""hydrophobic interaction lower than collagen""]",3,,Modulation of Conductivity of Alginate Hydrogels Containing Reduced Graphene Oxide through the Addition of Proteins
PHA-94012948e6-002,10.3390/pharmaceutics13091473,train,reduced graphene oxide prior to alginate hydrogel incorporation,rGO suspension / hydrogel filler,"[""alginate in final hydrogel""]",[],,[],,"rGO dispersed in water/DMSO, sonicated, then incubated with collagen",,,,,,"[""C=C"",""carboxyl C=O"",""carbonyl C-O"",""hydroxyl""]",[],"[""reduced graphene oxide""]",,[],,,,,,,,,,,,,,,Type I collagen,collagen,,,,,batch adsorption isotherm,,37,120 min,,deionized water; rGO initially in 3:1 water/DMSO,,,10 µL of 250 µg/mL rGO suspension,100 µL total mixture,,"BCA assay, absorbance at 562 nm",,q_norm_mg_g,22.0,mg/g,maximize,collagen adsorption onto rGO,"[""Langmuir adsorption"",""monolayer adsorption"",""pi-pi interaction"",""hydrophobic interaction"",""high affinity""]",3,,Modulation of Conductivity of Alginate Hydrogels Containing Reduced Graphene Oxide through the Addition of Proteins
PHA-94012948e6-003,10.3390/pharmaceutics13091473,train,reduced graphene oxide prior to alginate hydrogel incorporation,rGO suspension / hydrogel filler,"[""alginate in final hydrogel""]",[],,[],,"rGO dispersed in water/DMSO, sonicated, then incubated with elastin",,,,,,"[""C=C"",""carboxyl C=O"",""carbonyl C-O"",""hydroxyl""]",[],"[""reduced graphene oxide""]",,[],,,,,,,,,,,,,,,Elastin,elastin,,,,,batch adsorption isotherm,,37,120 min,,deionized water; rGO initially in 3:1 water/DMSO,,,10 µL of 250 µg/mL rGO suspension,100 µL total mixture,,"BCA assay, absorbance at 562 nm",,q_norm_mg_g,4.9,mg/g,maximize,elastin adsorption onto rGO,"[""Langmuir adsorption"",""monolayer adsorption"",""pi-pi interaction"",""lower hydrophobic affinity""]",3,,Modulation of Conductivity of Alginate Hydrogels Containing Reduced Graphene Oxide through the Addition of Proteins
PHA-94012948e6-004,10.3390/pharmaceutics13091473,train,reduced graphene oxide prior to alginate hydrogel incorporation,rGO suspension / hydrogel filler,"[""alginate in final hydrogel""]",[],,[],,rGO incubated with BSA under agitation,,,,,,"[""C=C"",""carboxyl C=O"",""carbonyl C-O"",""hydroxyl""]",[],"[""reduced graphene oxide""]",,[],,,,,,,,,,,,,,,Bovine serum albumin,BSA,bovine,,,,batch adsorption kinetics,,37,"[""5 min"",""10 min"",""20 min"",""30 min"",""80 min""]",,,,,250 µg/mL rGO,,,"BCA assay, absorbance at 562 nm",,q_norm_mg_g,9.1,mg/g,maximize,BSA adsorption kinetics onto rGO,"[""pseudo-second-order kinetics"",""film diffusion contribution"",""intra-particle diffusion not sole controlling process""]",3,,Modulation of Conductivity of Alginate Hydrogels Containing Reduced Graphene Oxide through the Addition of Proteins
PHA-94012948e6-005,10.3390/pharmaceutics13091473,train,reduced graphene oxide prior to alginate hydrogel incorporation,rGO suspension / hydrogel filler,"[""alginate in final hydrogel""]",[],,[],,rGO incubated with collagen under agitation,,,,,,"[""C=C"",""carboxyl C=O"",""carbonyl C-O"",""hydroxyl""]",[],"[""reduced graphene oxide""]",,[],,,,,,,,,,,,,,,Type I collagen,collagen,,,,,batch adsorption kinetics,,37,"[""5 min"",""10 min"",""20 min"",""30 min"",""80 min""]",,,,,250 µg/mL rGO,,,"BCA assay, absorbance at 562 nm",,q_norm_mg_g,29.4,mg/g,maximize,collagen adsorption kinetics onto rGO,"[""pseudo-second-order kinetics"",""hydrophobic interaction"",""pi-pi interaction"",""film diffusion contribution""]",3,,Modulation of Conductivity of Alginate Hydrogels Containing Reduced Graphene Oxide through the Addition of Proteins
PHA-94012948e6-006,10.3390/pharmaceutics13091473,train,reduced graphene oxide prior to alginate hydrogel incorporation,rGO suspension / hydrogel filler,"[""alginate in final hydrogel""]",[],,[],,rGO incubated with elastin under agitation,,,,,,"[""C=C"",""carboxyl C=O"",""carbonyl C-O"",""hydroxyl""]",[],"[""reduced graphene oxide""]",,[],,,,,,,,,,,,,,,Elastin,elastin,,,,,batch adsorption kinetics,,37,"[""5 min"",""10 min"",""20 min"",""30 min"",""80 min""]",,,,,250 µg/mL rGO,,,"BCA assay, absorbance at 562 nm",,q_norm_mg_g,4.4,mg/g,maximize,elastin adsorption kinetics onto rGO,"[""pseudo-second-order kinetics"",""lower affinity"",""film diffusion contribution""]",3,,Modulation of Conductivity of Alginate Hydrogels Containing Reduced Graphene Oxide through the Addition of Proteins
PHA-94012948e6-007,10.3390/pharmaceutics13091473,train,reduced graphene oxide prior to alginate hydrogel incorporation,rGO suspension / hydrogel filler,"[""alginate in final hydrogel""]",[],,[],,rGO incubated with BSA at different temperatures,,,,,,"[""C=C"",""carboxyl C=O"",""carbonyl C-O"",""hydroxyl""]",[],"[""reduced graphene oxide""]",,"[""temperature-scanned adsorption""]",,,,,,,,,,,,,,,Bovine serum albumin,BSA,bovine,,,,batch adsorption thermodynamics,,"[5,10,15,25,37,39]",,,,,,250 µg/mL rGO,,,"BCA assay, absorbance at 562 nm",,Delta G,23.95,kJ/mol,context_dependent,BSA adsorption thermodynamics onto rGO,"[""exothermic adsorption"",""non-spontaneous adsorption"",""physiosorption"",""entropy decrease""]",3,,Modulation of Conductivity of Alginate Hydrogels Containing Reduced Graphene Oxide through the Addition of Proteins
PHA-94012948e6-008,10.3390/pharmaceutics13091473,train,reduced graphene oxide prior to alginate hydrogel incorporation,rGO suspension / hydrogel filler,"[""alginate in final hydrogel""]",[],,[],,rGO incubated with collagen at different temperatures,,,,,,"[""C=C"",""carboxyl C=O"",""carbonyl C-O"",""hydroxyl""]",[],"[""reduced graphene oxide""]",,"[""temperature-scanned adsorption""]",,,,,,,,,,,,,,,Type I collagen,collagen,,,,,batch adsorption thermodynamics,,"[5,10,15,25,37,39]",,,,,,250 µg/mL rGO,,,"BCA assay, absorbance at 562 nm",,Delta G,23.68,kJ/mol,context_dependent,collagen adsorption thermodynamics onto rGO,"[""endothermic adsorption"",""non-spontaneous adsorption"",""physiosorption"",""hydration barrier"",""hydrophobic interaction""]",3,,Modulation of Conductivity of Alginate Hydrogels Containing Reduced Graphene Oxide through the Addition of Proteins
PHA-94012948e6-009,10.3390/pharmaceutics13091473,train,reduced graphene oxide prior to alginate hydrogel incorporation,rGO suspension / hydrogel filler,"[""alginate in final hydrogel""]",[],,[],,rGO incubated with elastin at different temperatures,,,,,,"[""C=C"",""carboxyl C=O"",""carbonyl C-O"",""hydroxyl""]",[],"[""reduced graphene oxide""]",,"[""temperature-scanned adsorption""]",,,,,,,,,,,,,,,Elastin,elastin,,,,,batch adsorption thermodynamics,,"[5,10,15,25,37,39]",,,,,,250 µg/mL rGO,,,"BCA assay, absorbance at 562 nm",,Delta G,28.4,kJ/mol,context_dependent,elastin adsorption thermodynamics onto rGO,"[""exothermic adsorption"",""non-spontaneous adsorption"",""physiosorption"",""entropy decrease""]",3,,Modulation of Conductivity of Alginate Hydrogels Containing Reduced Graphene Oxide through the Addition of Proteins
PHA-b002f47ed5-001,10.3390/polym11040622,train,BSA-imprinted calcium alginate hydrogel membrane,hydrogel membrane,"[""calcium alginate""]","[""sodium alginate""]",,"[""CaCl2""]",,"NaAlg and BSA aqueous mixture scraped into a membrane and crosslinked in 2.5 wt.% CaCl2 for 5 h, followed by BSA elution with Tris-HCl buffer.",,,,,,"[""alginate carboxylate""]",[],[],anionic alginate network crosslinked with calcium ions,[],,,,,,,,,,,,,,,bovine serum albumin,BSA,bovine,67,4.7,negative at pH 6.2 and pH 7.4,batch rebinding adsorption,"{""elution_Tris_HCl"":7.4,""preparation_BSA_solution"":6.2}",,equilibrium after about 120 min,,Tris-HCl for elution,,,,20 mL,,UV absorbance at 278 nm and 330 nm,,q_norm_mg_g,38.6,mg/g,maximize,maximum BSA adsorption capacity of optimized MIP,"[""molecular imprinting"",""template cavities"",""thickness-controlled diffusion"",""surface rebinding""]",3,0.95,Adsorption and Electrochemical Detection of Bovine Serum Albumin Imprinted Calcium Alginate Hydrogel Membrane
PHA-b002f47ed5-002,10.3390/polym11040622,train,non-imprinted calcium alginate hydrogel membrane,hydrogel membrane,"[""calcium alginate""]","[""sodium alginate""]",,"[""CaCl2""]",,NaAlg solution scraped into a membrane and crosslinked in 2.5 wt.% CaCl2 for 5 h without BSA template.,,,,,,"[""alginate carboxylate""]",[],[],anionic alginate network crosslinked with calcium ions,[],,,,,,,,,,,,,,,bovine serum albumin,BSA,bovine,67,4.7,negative at pH 6.2 and pH 7.4,batch adsorption,"{""corresponding_preparation_water"":6.2,""elution_or_wash_Tris_HCl"":7.4}",,equilibrium after about 120 min,,Tris-HCl for elution/washing context,,,,20 mL,,UV absorbance at 278 nm and 330 nm,,q_norm_mg_g,9.2,mg/g,maximize,BSA adsorption capacity of optimized NIP control,"[""non-specific adsorption"",""control material""]",3,0.95,Adsorption and Electrochemical Detection of Bovine Serum Albumin Imprinted Calcium Alginate Hydrogel Membrane
PHA-9e1937cfdf-002,10.3390/polym14020267,train,PNiPAAm-BAC-BIS hydrogel dots,microfluidic hydrogel dot array,"[""poly(N-isopropylacrylamide)""]","[""N-isopropylacrylamide""]",,"[""N,N'-methylenebisacrylamide"",""N,N'-bis(acryloyl)cystamine""]",,photopolymerized hydrogel dot array in microfluidic chip,,,,,,"[""disulfide"",""thiol""]","[""disulfide exchange group""]",[],,"[""redox-responsive""]",1.14 after protein release; 1.07 after FeCl3 oxidation,,,,,,,350 um dot diameter; about 150 um height,,,,,143 Pa elastic modulus,,bovine serum albumin modified with rhodamine B and 2-(2-pyridyldithio)-ethylamine,BSA-RhB-PDA,bovine,67.6,,,microfluidic release after capture,,,3 h release,,0.01 M TCEP aqueous solution for release,,,227 hydrogel dots per array,,2 μL min−1 during release,"[""confocal laser fluorescence microscopy"",""ImageJ analysis""]",,recovery_pct,74.5,%,maximize,BSA-RhB-PDA release after 3 h,"[""disulfide cleavage"",""redox-triggered release""]",3,0.95,Reversible Protein Capture and Release by Redox-Responsive Hydrogel in Microfluidics
PHA-9e1937cfdf-003,10.3390/polym14020267,train,PNiPAAm-BAC-BIS hydrogel dots,microfluidic hydrogel dot array,"[""poly(N-isopropylacrylamide)""]","[""N-isopropylacrylamide""]",,"[""N,N'-methylenebisacrylamide"",""N,N'-bis(acryloyl)cystamine""]",,photopolymerized hydrogel dot array in microfluidic chip,,,,,,"[""disulfide"",""thiol""]","[""disulfide exchange group""]",[],,"[""redox-responsive""]",1.14 after protein release; 1.07 after FeCl3 oxidation,,,,,,,350 um dot diameter; about 150 um height,,,,,143 Pa elastic modulus,,bovine serum albumin modified with rhodamine B and 2-(2-pyridyldithio)-ethylamine,BSA-RhB-PDA,bovine,67.6,,,microfluidic release after capture,,,15 h release,,0.01 M TCEP aqueous solution for release,,,227 hydrogel dots per array,,2 μL min−1 during release,"[""confocal laser fluorescence microscopy"",""ImageJ analysis""]",,recovery_pct,83.6,%,maximize,BSA-RhB-PDA release after 15 h,"[""disulfide cleavage"",""redox-triggered release""]",3,0.95,Reversible Protein Capture and Release by Redox-Responsive Hydrogel in Microfluidics
PHA-9e1937cfdf-004,10.3390/polym14020267,train,PNiPAAm-BAC-BIS hydrogel dots,microfluidic hydrogel dot array,"[""poly(N-isopropylacrylamide)""]","[""N-isopropylacrylamide""]",,"[""N,N'-methylenebisacrylamide"",""N,N'-bis(acryloyl)cystamine""]",,photopolymerized hydrogel dot array in microfluidic chip,,,,,,"[""disulfide"",""thiol""]","[""disulfide exchange group""]",[],,"[""redox-responsive""]",1.14 after protein release; 1.07 after FeCl3 oxidation,,,,,,,350 um dot diameter; about 150 um height,,,,,143 Pa elastic modulus,,bovine serum albumin modified with rhodamine B and 2-(2-pyridyldithio)-ethylamine,BSA-RhB-PDA,bovine,67.6,,,microfluidic release after capture,,,21 h release,,0.01 M TCEP aqueous solution for release,,,227 hydrogel dots per array,,2 μL min−1 during release,"[""confocal laser fluorescence microscopy"",""ImageJ analysis""]",,recovery_pct,84.0,%,maximize,BSA-RhB-PDA release after 21 h,"[""disulfide cleavage"",""redox-triggered release""]",3,0.95,Reversible Protein Capture and Release by Redox-Responsive Hydrogel in Microfluidics
PHA-9e1937cfdf-005,10.3390/polym14020267,train,PNiPAAm-BAC-BIS hydrogel dots,microfluidic hydrogel dot array,"[""poly(N-isopropylacrylamide)""]","[""N-isopropylacrylamide""]",,"[""N,N'-methylenebisacrylamide"",""N,N'-bis(acryloyl)cystamine""]",,photopolymerized hydrogel dot array in microfluidic chip,,,,,,"[""disulfide"",""thiol""]","[""disulfide exchange group""]",[],,"[""redox-responsive""]","TCEP-reduced swelling ratios in cycles decreased marginally from 1.13 to 1.10; FeCl3 oxidation swelling ratios were 1.07, 1.03, and 1.05",,,,,,,350 um dot diameter; about 150 um height,,,,,143 Pa elastic modulus,,bovine serum albumin modified with rhodamine B and 2-(2-pyridyldithio)-ethylamine,BSA-RhB-PDA,bovine,67.6,,,cyclic microfluidic capture and release,7.4,,15 h release per cycle,,2 mM PBS washing after capture; 0.01 M TCEP for release; 0.1 M FeCl3 for oxidation,,,227 hydrogel dots per array,,1 μL min−1 binding; 2 μL min−1 release; 5 μL min−1 washing,"[""confocal laser fluorescence microscopy"",""ImageJ analysis""]",,recovery_pct,70.1,%,maximize,BSA-RhB-PDA release in second cycle,"[""reversible disulfide chemistry"",""decreasing redox response under long-term shear""]",3,0.95,Reversible Protein Capture and Release by Redox-Responsive Hydrogel in Microfluidics
PHA-9e1937cfdf-006,10.3390/polym14020267,train,PNiPAAm-BAC-BIS hydrogel dots,microfluidic hydrogel dot array,"[""poly(N-isopropylacrylamide)""]","[""N-isopropylacrylamide""]",,"[""N,N'-methylenebisacrylamide"",""N,N'-bis(acryloyl)cystamine""]",,photopolymerized hydrogel dot array in microfluidic chip,,,,,,"[""disulfide"",""thiol""]","[""disulfide exchange group""]",[],,"[""redox-responsive""]","TCEP-reduced swelling ratios in cycles decreased marginally from 1.13 to 1.10; FeCl3 oxidation swelling ratios were 1.07, 1.03, and 1.05",,,,,,,350 um dot diameter; about 150 um height,,,,,143 Pa elastic modulus,,bovine serum albumin modified with rhodamine B and 2-(2-pyridyldithio)-ethylamine,BSA-RhB-PDA,bovine,67.6,,,cyclic microfluidic capture and release,7.4,,15 h release per cycle,,2 mM PBS washing after capture; 0.01 M TCEP for release; 0.1 M FeCl3 for oxidation,,,227 hydrogel dots per array,,1 μL min−1 binding; 2 μL min−1 release; 5 μL min−1 washing,"[""confocal laser fluorescence microscopy"",""ImageJ analysis""]",,recovery_pct,59.0,%,maximize,BSA-RhB-PDA release in third cycle,"[""reversible disulfide chemistry"",""decreasing redox response under long-term shear""]",3,0.95,Reversible Protein Capture and Release by Redox-Responsive Hydrogel in Microfluidics
PHA-6b124410b6-001,10.3390/polym14102070,validation,CS/γ-PGA hydrogel with 10% γ-PGA,"dry hydrogel, 1 cm × 1 cm","[""chitosan"",""γ-poly(glutamic acid)""]",[],,[],,γ-PGA dissolved in pH 9.0 sodium hydroxide solution; CS added and stirred; pH 2.2 glacial acetic acid added dropwise to form PEC hydrogel; hydrogel formed by heat-drying or freeze-drying and treated with sodium hydroxide.,,,,,,"[""amino groups"",""carboxyl groups"",""hydroxyl groups""]",[],[],polyelectrolyte complex; cationic chitosan and anionic γ-PGA,[],,,,,,,,,,,,,,,bovine serum albumin,BSA,bovine,,,,batch adsorption,,,60 h,,,,,100 mg dry hydrogel,50 mL,,UV spectroscopy at 280 nm after filtration through 0.45 μm film,,surface_adsorption_ug_cm2,73.1,ug/cm2,context_dependent,BSA adsorption capacity,"[""carboxyl groups"",""porosity"",""capillary siphoning"",""polyelectrolyte complex interactions""]",3,0.94,Dendrobium officinale Enzyme Changing the Structure and Behaviors of Chitosan/γ-poly(glutamic acid) Hydrogel for Potential Skin Care
PHA-6b124410b6-002,10.3390/polym14102070,validation,CS/γ-PGA hydrogel with 14% γ-PGA,"dry hydrogel, 1 cm × 1 cm","[""chitosan"",""γ-poly(glutamic acid)""]",[],,[],,γ-PGA dissolved in pH 9.0 sodium hydroxide solution; CS added and stirred; pH 2.2 glacial acetic acid added dropwise to form PEC hydrogel; hydrogel formed by heat-drying or freeze-drying and treated with sodium hydroxide.,,,,,,"[""amino groups"",""carboxyl groups"",""hydroxyl groups""]",[],[],polyelectrolyte complex; cationic chitosan and anionic γ-PGA,[],,,,,,,,,,,,,,,bovine serum albumin,BSA,bovine,,,,batch adsorption,,,60 h,,,,,100 mg dry hydrogel,50 mL,,UV spectroscopy at 280 nm after filtration through 0.45 μm film,,surface_adsorption_ug_cm2,106.6,ug/cm2,context_dependent,BSA adsorption capacity,"[""carboxyl groups"",""porosity"",""capillary siphoning"",""polyelectrolyte complex interactions""]",3,0.94,Dendrobium officinale Enzyme Changing the Structure and Behaviors of Chitosan/γ-poly(glutamic acid) Hydrogel for Potential Skin Care
