Repository: sunyrain/PHA

# PHA Protein-Hydrogel Adsorption Dataset

Generated: 2026-07-05T11:36:45

## Scope

This curated package organizes literature-derived protein-hydrogel adsorption, binding, immobilization, antifouling, and related biointerface records extracted from the local PHA corpus.

The primary unit is one record:

`paper + hydrogel/sample + protein/mixture + experimental condition + measured outcome`

## Contents

- `data/sources.csv`: article-level metadata, extraction status, and curation decision.
- `data/records_flat.csv`: flattened record-level table with provenance, hydrogel, protein, condition, outcome, mechanism, and quality fields.

File: data/curated/pha_scientific_dataset_20260705/data/inverse_design_seed.csv (part 62 of 62)
record_id,doi,doi_split,hydrogel_name,hydrogel_format,polymer_backbone,monomers,monomer_ratios,crosslinker,crosslinker_concentration,synthesis_method,preparation_solvent,preparation_pH,preparation_temp_C,gelation_time,post_treatment,functional_groups,ligand_or_affinity_group,filler_or_composite,charge_class,responsive_type,swelling_ratio,water_content_pct,porosity_pct,pore_size_value,pore_size_unit,mesh_size,surface_area,particle_size,thickness,roughness,zeta_potential_mV,contact_angle_deg,young_modulus,degradation_or_stability,protein_name,protein_abbreviation,protein_species_or_source,protein_mw_kDa,protein_pI,protein_charge_at_pH,experiment_mode,pH,temperature_C,contact_time,contact_time_unit,buffer,salt_type,salt_concentration,hydrogel_dosage,solution_volume,flow_rate,detection_method,replicate_count,target_name,target_value,target_unit,target_direction,outcome_label,mechanism_tags,source_quality_score,extraction_confidence,article_title
PHA-6b124410b6-003,10.3390/polym14102070,validation,CS/γ-PGA hydrogel with 25% γ-PGA,"dry hydrogel, 1 cm × 1 cm","[""chitosan"",""γ-poly(glutamic acid)""]",[],,[],,γ-PGA dissolved in pH 9.0 sodium hydroxide solution; CS added and stirred; pH 2.2 glacial acetic acid added dropwise to form PEC hydrogel; hydrogel formed by heat-drying or freeze-drying and treated with sodium hydroxide.,,,,,,"[""amino groups"",""carboxyl groups"",""hydroxyl groups""]",[],[],polyelectrolyte complex; cationic chitosan and anionic γ-PGA,[],,,,,,,,,,,,,,,bovine serum albumin,BSA,bovine,,,,batch adsorption,,,60 h,,,,,100 mg dry hydrogel,50 mL,,UV spectroscopy at 280 nm after filtration through 0.45 μm film,,surface_adsorption_ug_cm2,192.2,ug/cm2,context_dependent,BSA adsorption capacity,"[""carboxyl groups"",""porosity"",""capillary siphoning"",""polyelectrolyte complex interactions""]",3,0.95,Dendrobium officinale Enzyme Changing the Structure and Behaviors of Chitosan/γ-poly(glutamic acid) Hydrogel for Potential Skin Care
PHA-24e6a27754-001,10.3390/polym18070852,train,Non-microwave CMC/PVA/CA hydrogel,dried hydrogel film pieces,"[""carboxymethyl cellulose"",""polyvinyl alcohol""]",[],,"[""citric acid""]",,"non-microwave CMC/PVA/CA blend, selected blend ratio CMC/PVA 40/60",,,,,,"[""carboxymethyl groups"",""hydroxyl groups"",""glucuronic groups""]",[],"[""empty fruit bunch date palm-derived component""]",pH-dependent; hydrogel pHpzc reported 6.9-7.2 for synthesized systems,[],,,,,,,,,,,,,,,bovine serum albumin,BSA,cow blood serum,,4.7-5.2,negative at pH 7.4,batch immobilization,7.4,37,150 min equilibrium; time course up to 6.5 h,,phosphate buffer solution,,,2 g/L,50 mL for equilibrium-time study; 10 mL in condition scans,,UV-Vis absorbance at 280 nm,,q_norm_mg_g,42.58,mg/g,maximize,BSA immobilization by NMCPC,"[""electrostatic interaction"",""hydrogen bonding"",""hydrophobic interaction"",""van der Waals interaction"",""monolayer adsorption""]",3,0.91,Immobilization and Controlled-Release Studies of Bovine Serum Albumin Using Empty Fruit Bunch Date Palm-Based Hydrogel Synthesized via Microwave Radiation
PHA-24e6a27754-002,10.3390/polym18070852,train,"Microwave CMC/PVA/CA hydrogel, 3 min",dried hydrogel film pieces,"[""carboxymethyl cellulose"",""polyvinyl alcohol""]",[],,"[""citric acid""]",,microwave irradiation at 500 W and 120 °C for 3 min; selected blend ratio CMC/PVA 20/80,,,,,,"[""carboxymethyl groups"",""hydroxyl groups"",""glucuronic groups""]",[],"[""empty fruit bunch date palm-derived component""]",pH-dependent; hydrogel pHpzc reported 6.9-7.2 for synthesized systems,[],,,,,,,,,,,,,,,bovine serum albumin,BSA,cow blood serum,,4.7-5.2,negative at pH 7.4,batch immobilization,7.4,37,150 min equilibrium; time course up to 6.5 h,,phosphate buffer solution,,,2 g/L,50 mL for equilibrium-time study; 10 mL in condition scans,,UV-Vis absorbance at 280 nm,,q_norm_mg_g,35.26,mg/g,maximize,BSA immobilization by MCPC-3,"[""intraparticle diffusion"",""electrostatic interaction"",""hydrogen bonding"",""monolayer adsorption""]",3,0.91,Immobilization and Controlled-Release Studies of Bovine Serum Albumin Using Empty Fruit Bunch Date Palm-Based Hydrogel Synthesized via Microwave Radiation
PHA-24e6a27754-003,10.3390/polym18070852,train,"Microwave CMC/PVA/CA hydrogel, 5 min",dried hydrogel film pieces,"[""carboxymethyl cellulose"",""polyvinyl alcohol""]",[],,"[""citric acid""]",,microwave irradiation at 500 W and 120 °C for 5 min; selected blend ratio CMC/PVA 30/70,,,,,,"[""carboxymethyl groups"",""hydroxyl groups"",""glucuronic groups""]",[],"[""empty fruit bunch date palm-derived component""]",pH-dependent; hydrogel pHpzc reported 6.9-7.2 for synthesized systems,[],,,,,,,,,,,,,,,bovine serum albumin,BSA,cow blood serum,,4.7-5.2,negative at pH 7.4,batch immobilization,7.4,37,150 min equilibrium; time course up to 6.5 h,,phosphate buffer solution,,,2 g/L,50 mL for equilibrium-time study; 10 mL in condition scans,,UV-Vis absorbance at 280 nm,,q_norm_mg_g,46.95,mg/g,maximize,BSA immobilization by MCPC-5,"[""pseudo-second-order kinetics"",""possible chemisorption"",""electrostatic interaction"",""hydrogen bonding"",""monolayer adsorption""]",3,0.92,Immobilization and Controlled-Release Studies of Bovine Serum Albumin Using Empty Fruit Bunch Date Palm-Based Hydrogel Synthesized via Microwave Radiation
PHA-24e6a27754-004,10.3390/polym18070852,train,"Microwave CMC/PVA/CA hydrogel, 7 min",dried hydrogel film pieces,"[""carboxymethyl cellulose"",""polyvinyl alcohol""]",[],,"[""citric acid""]",,microwave irradiation at 500 W and 120 °C for 7 min; selected blend ratio CMC/PVA 30/70,,,,,,"[""carboxymethyl groups"",""hydroxyl groups"",""glucuronic groups""]",[],"[""empty fruit bunch date palm-derived component""]",pH-dependent; hydrogel pHpzc reported 6.9-7.2 for synthesized systems,[],,,,,,,,,,,,,,,bovine serum albumin,BSA,cow blood serum,,4.7-5.2,negative at pH 7.4,batch immobilization,7.4,37,150 min equilibrium; time course up to 6.5 h,,phosphate buffer solution,,,2 g/L,50 mL for equilibrium-time study; 10 mL in condition scans,,UV-Vis absorbance at 280 nm,,q_norm_mg_g,43.61,mg/g,maximize,BSA immobilization by MCPC-7,"[""electrostatic interaction"",""hydrogen bonding"",""monolayer adsorption"",""mixed kinetic mechanism""]",3,0.91,Immobilization and Controlled-Release Studies of Bovine Serum Albumin Using Empty Fruit Bunch Date Palm-Based Hydrogel Synthesized via Microwave Radiation
PHA-24e6a27754-005,10.3390/polym18070852,train,"Microwave CMC/PVA/PVP/CA hydrogel, 3 min",dried hydrogel film pieces,"[""carboxymethyl cellulose"",""polyvinyl alcohol"",""polyvinylpyrrolidone""]",[],,"[""citric acid""]",,microwave irradiation at 500 W and 120 °C for 3 min; selected blend ratio CMC/(PVA+PVP) 40/60,,,,,,"[""carboxymethyl groups"",""hydroxyl groups"",""pyrrolidone groups"",""glucuronic groups""]",[],"[""empty fruit bunch date palm-derived component""]",pH-dependent; hydrogel pHpzc reported 6.9-7.2 for synthesized systems,[],,,,,,,,,,,,,,,bovine serum albumin,BSA,cow blood serum,,4.7-5.2,negative at pH 7.4,batch immobilization,7.4,37,150 min equilibrium; time course up to 6.5 h,,phosphate buffer solution,,,2 g/L,50 mL for equilibrium-time study; 10 mL in condition scans,,UV-Vis absorbance at 280 nm,,q_norm_mg_g,42.96,mg/g,maximize,BSA immobilization by MCPPC-3,"[""pseudo-second-order kinetics"",""possible chemisorption"",""electrostatic interaction"",""hydrogen bonding"",""monolayer adsorption""]",3,0.92,Immobilization and Controlled-Release Studies of Bovine Serum Albumin Using Empty Fruit Bunch Date Palm-Based Hydrogel Synthesized via Microwave Radiation
PHA-24e6a27754-006,10.3390/polym18070852,train,"Microwave CMC/PVA/PVP/CA hydrogel, 5 min",dried hydrogel film pieces,"[""carboxymethyl cellulose"",""polyvinyl alcohol"",""polyvinylpyrrolidone""]",[],,"[""citric acid""]",,microwave irradiation at 500 W and 120 °C for 5 min; selected blend ratio CMC/(PVA+PVP) 20/80,,,,,,"[""carboxymethyl groups"",""hydroxyl groups"",""pyrrolidone groups"",""glucuronic groups""]",[],"[""empty fruit bunch date palm-derived component""]",pH-dependent; hydrogel pHpzc reported 6.9-7.2 for synthesized systems,[],,,,,,,,,,,,,,,bovine serum albumin,BSA,cow blood serum,,4.7-5.2,negative at pH 7.4,batch immobilization,7.4,37,150 min equilibrium; time course up to 6.5 h,,phosphate buffer solution,,,2 g/L,50 mL for equilibrium-time study; 10 mL in condition scans,,UV-Vis absorbance at 280 nm,,q_norm_mg_g,48.15,mg/g,maximize,BSA immobilization by MCPPC-5,"[""physisorption"",""electrostatic interaction"",""hydrogen bonding"",""monolayer adsorption""]",3,0.91,Immobilization and Controlled-Release Studies of Bovine Serum Albumin Using Empty Fruit Bunch Date Palm-Based Hydrogel Synthesized via Microwave Radiation
PHA-24e6a27754-007,10.3390/polym18070852,train,"Microwave CMC/PVA/PVP/CA hydrogel, 7 min",dried hydrogel film pieces,"[""carboxymethyl cellulose"",""polyvinyl alcohol"",""polyvinylpyrrolidone""]",[],,"[""citric acid""]",,microwave irradiation at 500 W and 120 °C for 7 min; selected blend ratio CMC/(PVA+PVP) 20/80,,,,,,"[""carboxymethyl groups"",""hydroxyl groups"",""pyrrolidone groups"",""glucuronic groups""]",[],"[""empty fruit bunch date palm-derived component""]",pH-dependent; hydrogel pHpzc reported 6.9-7.2 for synthesized systems,[],,,,,,,,,,,,,,,bovine serum albumin,BSA,cow blood serum,,4.7-5.2,negative at pH 7.4,batch immobilization,7.4,37,150 min equilibrium; time course up to 6.5 h,,phosphate buffer solution,,,2 g/L,50 mL for equilibrium-time study; 10 mL in condition scans,,UV-Vis absorbance at 280 nm,,q_norm_mg_g,42.73,mg/g,maximize,BSA immobilization by MCPPC-7,"[""pseudo-second-order kinetics"",""possible chemisorption"",""electrostatic interaction"",""hydrogen bonding"",""monolayer adsorption""]",3,0.93,Immobilization and Controlled-Release Studies of Bovine Serum Albumin Using Empty Fruit Bunch Date Palm-Based Hydrogel Synthesized via Microwave Radiation
PHA-24e6a27754-009,10.3390/polym18070852,train,"Microwave CMC/PVA/PVP/GA hydrogel, 5 min",dried hydrogel film pieces,"[""carboxymethyl cellulose"",""polyvinyl alcohol"",""polyvinylpyrrolidone""]",[],,"[""glutaraldehyde""]",,microwave irradiation at 500 W and 120 °C for 5 min; selected blend ratio CMC/(PVA+PVP) 30/70,,,,,,"[""carboxymethyl groups"",""hydroxyl groups"",""pyrrolidone groups"",""glucuronic groups""]",[],"[""empty fruit bunch date palm-derived component""]",pH-dependent; hydrogel pHpzc reported 6.9-7.2 for synthesized systems,[],,,,,,,,,,,,,,,bovine serum albumin,BSA,cow blood serum,,4.7-5.2,negative at pH 7.4,batch immobilization,7.4,37,150 min equilibrium; time course up to 6.5 h,,phosphate buffer solution,,,2 g/L,50 mL for equilibrium-time study; 10 mL in condition scans,,UV-Vis absorbance at 280 nm,,q_norm_mg_g,42.66,mg/g,maximize,BSA immobilization by MCPPG-5,"[""pseudo-second-order kinetics"",""possible chemisorption"",""electrostatic interaction"",""hydrogen bonding"",""monolayer adsorption""]",3,0.92,Immobilization and Controlled-Release Studies of Bovine Serum Albumin Using Empty Fruit Bunch Date Palm-Based Hydrogel Synthesized via Microwave Radiation
PHA-24e6a27754-010,10.3390/polym18070852,train,"Microwave CMC/PVA/PVP/GA hydrogel, 7 min",dried hydrogel film pieces,"[""carboxymethyl cellulose"",""polyvinyl alcohol"",""polyvinylpyrrolidone""]",[],,"[""glutaraldehyde""]",,microwave irradiation at 500 W and 120 °C for 7 min; selected blend ratio CMC/(PVA+PVP) 20/80,,,,,,"[""carboxymethyl groups"",""hydroxyl groups"",""pyrrolidone groups"",""glucuronic groups""]",[],"[""empty fruit bunch date palm-derived component""]",pH-dependent; hydrogel pHpzc reported 6.9-7.2 for synthesized systems,[],,,,,,,,,,,,,,,bovine serum albumin,BSA,cow blood serum,,4.7-5.2,negative at pH 7.4,batch immobilization,7.4,37,150 min equilibrium; time course up to 6.5 h,,phosphate buffer solution,,,2 g/L,50 mL for equilibrium-time study; 10 mL in condition scans,,UV-Vis absorbance at 280 nm,,q_norm_mg_g,45.11,mg/g,maximize,BSA immobilization by MCPPG-7,"[""pseudo-second-order kinetics"",""possible chemisorption"",""physisorption"",""electrostatic interaction"",""hydrogen bonding"",""monolayer adsorption""]",3,0.92,Immobilization and Controlled-Release Studies of Bovine Serum Albumin Using Empty Fruit Bunch Date Palm-Based Hydrogel Synthesized via Microwave Radiation
